Repository: brigreens/Meta-analysis_OSCs

This repository contains the data files and analysis notebooks to support the paper "Meta-Analysis of Molecular Design Strategies for Non-Fullerene Acceptor Based Organic Solar Cell Materials" (DOI: 10.26434/chemrxiv-2024-w29b1)

File: NFA_sidechains/branch_positions.csv
2_position_NFA_name,2_position_PCE,other_position_NFA_name,other_position_PCE,donor,branching_position,location,class,difference
4TC-4F-C8C8,14.45,DTTC-4F,13.57,PM6,1,N_core,fused,0.88
4TC-4F-C6C8,2.17,4TC-4F-C8C8,11.43,PBTIBDTT,1,N_core,fused,-9.26
SNBDT1-F,12.56,SNBDT3-F,5.44,PBDB-T,4,N_core,fused,7.12
SNBDT1-F,12.56,SNBDT2-F,6.36,PBDB-T,3,N_core,fused,6.2
BTP-4Cl,15.72,N3-4Cl,16.53,PM6,3,inner_chain,y,-0.81
BTP-4Cl,15.72,BTIC-4EO-4Cl,10.85,PM6,4,inner_chain,y,4.87
Y6,15.6,N3,15.9,PM6,3,inner_chain,y,-0.3
Y6,15.6,BTI-4EO-4F,10.27,PM6,4,inner_chain,y,5.33
Y6,16.78,N3,18.56,D18,3,inner_chain,y,-1.78
Y6,14.3,N3,9.4,BTR-Cl,3,inner_chain,y,4.9
Y6,17.23,N3,16.36,D18-Cl,3,inner_chain,y,0.87
Y6,10.34,N3,11.02,BTR,3,inner_chain,y,-0.68
Y6,11.87,N3,14.64,C-2F,3,inner_chain,y,-2.77
BTIC-4Br,11.98,BTIC-4EO-4Br,12.04,PM6,4,inner_chain,y,-0.06
C6C4-4F,12.1,C8C8-4F,13,PM6,1,ONO,unfused,-0.9
C6C4-4Cl,12.2,C8C8-4Cl,14.01,PM6,1,ONO,unfused,-1.81
A4T-16,12.05,A4T-3,14.1,PTVT-T,3,thiophene,unfused,-2.05

File: NFA_sidechains/branched_length_8.csv
medium_branched_NFA_name,medium_branched_PCE,medium_branched_sidechain,other_length_NFA_name,other_length_PCE,other_length_sidechain,donor,location,class,difference
IPTBO-4F,14.6,BO,IDTP-4F,14.31,EH,PM6,C-ring_core,fused,0.29
M4,14.3,O-BO,M2,10.87,O-EH,PM6,benzene_core,fused,3.43
M36,15.8,O-BO,M34,14.89,O-EH,PM6,benzene_core,fused,0.91
4TC-4F-C8C8,14.45,C8C8,4TC-4F-C10C10,10.62,C10C10,PM6,N_ring,fused,3.83
4TC-4F-C8C8,14.45,C8C8,4TC-4F-C6C6,12.74,C6C6,PM6,N_ring,fused,1.71
4TC-4F-C8C8,14.45,C8C8,CZTT-4F,11.95,EH,PM6,N_ring,fused,2.5
4TC-4F-C8C8,11.43,C8C8,4TC-4F-C6C8,2.17,HD,PBTIBDTT,N_ring,fused,9.26
BO-4Cl,16.6,BO,BTP-4Cl,15.72,EH,PM6,inner_chain,y,0.88
BO-4Cl,16.6,BO,HD-4Cl,15.4,HD,PM6,inner_chain,y,1.2
BT6IC-BO-4Cl,14.06,BO,BT6IC-HD-4Cl,14.47,HD,PM6,inner_chain,y,-0.41
BT6IC-BO-4Cl,14.06,BO,BT6Ic-OD-4Cl,9.36,OD,PM6,inner_chain,y,4.7
BTP-eC9,17.3,BO,BTP-4Cl-C9-20,15.5,OD,PM6,inner_chain,y,1.8
BTP-eC9,17.3,BO,BTP-4Cl-C9-16,17.9,HD,PM6,inner_chain,y,-0.6
BTP1O-4Cl-C12,16.7,BO,BTP1O-4Cl-C8,14.4,EH,PM6,inner_chain,y,2.3
BTP1O-4Cl-C12,16.7,BO,BTP1O-4Cl-C10,16.1,C3C7,PM6,inner_chain,y,0.6
BTP2O-4Cl-C12,15.3,BO,HDO-4Cl,15.2,HD,PM6,inner_chain,y,0.1
BO-4F,16.54,BO,Y6,15.6,EH,PM6,inner_chain,y,0.94
L8-BO,18.21,BO,L8-HD,17.09,HD,PM6,outer_chain,y,1.12
L8-BO,18.21,BO,L8-OD,15.93,OD,PM6,outer_chain,y,2.28
Y6-BO,13.4,BO,Y6,2.7,EH,P4T2F-HD,inner_chain,y,10.7
Y6-BO,15.4,BO,Y6,15.8,EH,P5TCN-2F,inner_chain,y,-0.4
BTP-4F-12,15.9,BO,BTP-4F,16.18,EH,PM6,inner_chain,y,-0.28
S9TBO-F,17.64,BO,Y6-Se,17.5,EH,D18,inner_chain,y,0.14
BTIC-BO-4Br,13.9,BO,BTIC-4Br,11.98,EH,PM6,inner_chain,y,1.92
Y-Cl,14.31,BO,BTIC-Cl-m,12.89,EH,PM6,inner_chain,y,1.42
BTP-C4C6-N,11.9,BO,BTP-C2C4-N,10.15,EH,PM6,inner_chain,y,1.75
BTP-C4C6-N,11.9,BO,BTP-C6C8-N,11.8,HD,PM6,inner_chain,y,0.1
BT-BO-L4F,16.3,BO,BT-L4F,9,EH,PM6,inner_chain,y,7.3
Y-Cl,14.31,BO,BTP-2Cl-delta,15,EH,PM6,inner_chain,y,-0.69
QCIC3,10.3,BO,QCIC2,9.03,EH,PBDB-T,3ring_thio_pentane_thio,unfused,1.27
C6C4-4F,12.1,BO,TPD-IC4F,10.44,HD,PM6,2ring_ONO_thiophene,unfused,1.66
C6C4-4F,12.1,BO,TPDC-4F,13.2,EH,PM6,2ring_ONO_thiophene,unfused,-1.1
BDDBO-4F,9.65,BO,BDD-IC4F,12.35,EH,PM6,3ring_SOOS,unfused,-2.7

File: NFA_sidechains/branched_vs_linear_within2atoms.csv
linear_NFA_name,linear_PCE,linear_length,branched_NFA_name,branched_PCE,branched_length,donor,location,class,difference
IPT-4F,14.89,C8,IPTBO-4F,14.6,BO,PM6,N-ring_core,fused,0.29
INPIC,4.26,C8,IPIC,3.81,BO,PBDB-T,N-ring_core,fused,0.45
O-IDTBR,6.88,C8,EH-IDTBR,6,EH,P3HT,C-ring_core,fused,0.88
IDTBR,9.95,C8,EH-IDTBR,10.7,EH,PffBT4T-2DT,C-ring_core,fused,-0.75
BDTN-BF,11.25,O-C8,M36,15.8,O-BO,PM6,benzene_core,fused,-4.55
FO-2Cl,15.08,C8,FO-EH-2Cl,15.57,EH,BSFTR,6-member ring with O,fused,-0.49
IPT-4Cl,14.34,C8,IPTBO-4Cl,14.94,BO,PM6,N-ring_core,fused,-0.6
ID-4F,6.1,C6,ID4F,6.6,EH,PM6,C-ring_core,fused,-0.5
F-2F,12.65,C8,F-EH-2F,11.73,EH,PM6,C-ring_core,fused,0.92
FO-2F,14.69,C8,FOEH-2F,14.28,EH,PM6,6-member ring with O,fused,0.41
DTNIC6,3.06,C6,DTNIC8,8.89,EH,PBDB-T,C-ring_core,fused,-5.83
ID-4F,6.1,C6,ID4F,6.6,EH,PM6,C-ring_core,fused,-0.5
Y6,15.6,C11,L8-HD,17.09,HD,PM6,outer_chain,y,-1.49
BTA-C6,15.9,C6,BTA-C8,16.27,EH,PM6,NNN_core,y,-0.37
YCH4,14.72,C4,Y11,16.2,EH,PM6,NNN_core,y,-1.48
4T-1,5.45,C8,4T-3,9.85,EH,PBDB-T,thiophene,unfused,-4.4
QCIC4,9.42,C6,QCIC3,10.3,EH,PBDB-T,3ring_unit_with_thio-pentane_thio,unfused,-0.88
C8-4F,11.5,C8,C6C4-4F,12.1,BO,PM6,2ring_thio_ONO,unfused,-0.6
BCPDT-1,7.1,C8,BCIC2F,11.28,EH,PBDB-T,3ring_unit_with_thio-pentane_thio,unfused,-4.18
DO-2F,10.8,O-C6,DOC2C6-2F,12.99,O-EH,PBDB-T,benzene,unfused,-2.19
BTCPDTO4,11.59,O-C4,BCDT4F,9.45,O-EH,PBDB-T,2ring_NSN,unfused,2.14
o-DOC6-2F,11.65,O-C6,o-DOC2C6-2F,10.73,O-EH,PBDB-T,benzene,unfused,0.92
p-DOC6-2F,9.17,O-C6,DOC2C6-2F,12.99,O-EH,PBDB-T,benzene,unfused,-3.82
C8-4Cl,11.2,C8,C6C4-4Cl,12.2,BO,PM6,2ring_thio_ONO,unfused,-1
TBTT-ORH,7.6,C8,TBTT-BORH,8.33,BO,PTB7-Th,SSNO_end_ring,unfused,-0.73
F8IDT,1.52,C8,FEHIDT,2.12,EH,P3HT,3ring_benzene_pentane_benzene,unfused,-0.6

File: NFA_sidechains/linear_length_8.csv
medium_linear_NFA_name,medium_linear_PCE,medium_linear_sidechain,med_num_carbons,other_length_NFA_name,other_length_PCE,other_length_sidechain,other_num_carbons,donor,location,class,difference_atom_length,difference
C8-ITIC,12.41,C8,8,IDTTIC,10.7,C16,16,PBDB-T,C-ring_core,fused,8,1.71
IDIC-C8,10.08,C8,8,IDIC,11.695,C6,6,PM6,C-ring_core,fused,-2,-1.615
O-IDTBR,8.7,C8,8,IDT-2BR1,8.6,C6,6,PTB7-Th,C-ring_core,fused,-2,0.1
IDTT-C8-TIC,13.4,C8,8,IDTT-C6-TIC,9.6,C6,6,PBT1-C,C-ring_core,fused,-2,3.8
ID4F-C8,9.03,C8,8,ID-4F,6.1,C6,6,PM6,C-ring_core,fused,-2,2.93
LL4-2Cl,11.61,C8,8,BTP-4Cl,12.06,C11,11,PBDB-T,outer_chain,y,3,-0.45
LL4,14.91,C8,8,LL2,14.51,C11,11,PBDB-T,outer_chain,y,3,0.4
BTP-4F-C8-16,16.76,C8,8,BTP-4F-C5-16,17.84,C5,5,PM6,outer_chain,y,-3,-1.08
BTP-4F-C8-16,16.76,C8,8,BTP-4F-C6-16,17.26,C6,6,PM6,outer_chain,y,-2,-0.5
BTP-4F-C8-16,16.76,C8,8,BTP-4F-C7-16,16.81,C7,7,PM6,outer_chain,y,-1,-0.05
CPIC-2,9.79,C8,8,CPDT-4F,9.29,C6,6,PBDB-T,3ring_thio_pentane_thio,unfused,-2,0.5
DICTF,7.63,C8,8,DICTF-C10,6.86,C10,10,PTB7-Th,3ring_benzene_pentane_benzene,unfused,2,0.77
BTP-eC9,17.3,C9,9,BO-4Cl,16.565,C11,11,PM6,outer_chain,y,2,0.735
BTP-eC9,17.3,C9,9,BT6IC-BO-4Cl,14.06,C6,6,PM6,outer_chain,y,-3,3.24
BTP-eC9,17.3,C9,9,BTP-eC7,14.4,C7,7,PM6,outer_chain,y,-2,2.9
BTP-4Cl-C9-16,17.9,C9,9,HD-4Cl,16.65,C11,11,PM6,outer_chain,y,2,1.25
BTP-4Cl-C9-16,17.9,C9,9,BT6IC-HD-4Cl,14.47,C6,6,PM6,outer_chain,y,-3,3.43
BTP-4Cl-C9-20,15.5,C9,9,BT6IC-OD-4Cl,9.36,C6,6,PM6,outer_chain,y,-3,6.14
BP4T-4F,16.8,C9,9,BTP-4F-12,15.9,C11,11,PM6,outer_chain,y,2,0.9
BTP-S9,17.42,C9,9,BTP-S8,17.05,C11,11,PM6,outer_chain,y,2,0.37

File: NFA_sidechains/oxygen_vs_carbon_chain_within2atoms.csv
carbon_NFA_name,carbon_PCE,carbon_sidechain,oxygen_NFA_name,oxygen_PCE,oxygen_sidechain,donor,location,type,class,difference
IOIC2,9.12,C6,IOIC3,12.8,O-C6,PTB7-Th,benzene_core,core,fused,-3.68
BO-4Cl,16.565,C11,BTP2O-4Cl-C12,15.3,O-C11,PM6,outer_chain,core,y,1.265
HD-4Cl,16.65,C11,HDO-4Cl,15.2,O-C10,PM6,outer_chain,core,y,1.45
BO-4F,16.54,C11,Y6-O,16.4,O-C12,PM6,outer_chain,core,y,0.14
Y26,13.46,C6,BZ4F-O-1,13.5,O-C6,PM6,other_chain,core,y,-0.04
IE-4F,10.6,EH,IEICO-4F,8.48,O-EH,PBDB-T,thiophene,linker,fused,2.12
IE-4Cl,10.9,EH,IEICO-4Cl,9.43,O-EH,PBDB-T,thiophene,linker,fused,1.47
IEIC,4.7,EH,IEICO,9.32,O-EH,PBDTTT-E-T,thiophene,linker,fused,-4.62
ERCN,2.64,C2,ORCN,6.4,OCH3,P3HT,thiophene,linker,fused,-3.76
IDTC,9.04,EH,IDTO,9.68,O-EH,PBDB-T,thiophene,linker,fused,-0.64
IDT-BC6,2.17,C6,IDT-BOC6,9.43,O-C6,PBDB-T,benzene_spacer,linker,fused,-7.26
4T-3,9.85,EH,4T-4,8.16,O-EH,PBDB-T,thiophene,linker,unfused,1.69
PTIC,10.06,C6,PTICO,6.28,O-C6,PM6,thiophene,linker,unfused,3.78
4T-EH,7.36,EH,4T-OEH,12.12,O-EH,PBDB-T,thiophene,linker,unfused,-4.76
ITIC-C9,9.53,ph-C9,ITOR-IC,9.1,ph-O-C8,PM6,C_ring_core,phenyl,fused,0.43
INPIC-4F,11.36,ph-C6,p-INPOIC,10.4,ph-O-C6,PBDB-T,C_ring_core,phenyl,fused,0.96
BTA3,3.99,ph-C6,BTA43,6.41,ph-O-C6,P3HT,C_ring_core,phenyl,fused,-2.42
F-BTA5,10.22,ph-C6,F-BTA45,9.34,ph-O-C6,PTB7-Th,C_ring_core,phenyl,fused,0.88
IDTT-BH,9.87,ph-BO,IDTT-OBH,10.79,ph-O-BO,PBDB-T,C_ring_core,phenyl,fused,-0.92
IDTT-BH,10.14,ph-BO,IDTT-OBH,8.09,ph-O-BO,PDCBT,C_ring_core,phenyl,fused,2.05
IDTT-BH,10.89,ph-BO,IDTT-OBH,7.93,ph-O-BO,J71,C_ring_core,phenyl,fused,2.96
CH3-2F,12.04,ph-CH3,OCH3-2F,7.68,ph-OCH3,PBDB-T,bithiophene,phenyl,unfused,4.36

File: NFA_sidechains/phenyl_vs_linear.csv
linear_NFA_name,linear_PCE,linear_chain_length,phenyl_NFA_name,phenyl_PCE,phenyl_chain_length,donor,class,difference
C8-ITIC,12.41,C8,ITIC,9.96,ph-C6,PBDB-T,fused,2.45
C8-ITIC,12.4,C8,ITIC,11.5,ph-C6,PFBFB-T,fused,0.9
IDT-2O,9.58,C8,IDT-2B,6.31,ph-C6,PBDB-T,fused,3.27
IDIC,10.1,C6,IDIC-PhC6,5.92,ph-C6,PBDB-T,fused,4.18
IDIC,5.24,C6,IDT-IC,3.05,ph-C6,PTB7-Th,fused,2.19
IDIC-C8,10.08,C8,IDTI,6.9,ph-C6,PM6,fused,3.18
O-IDTBR,8.7,C8,IDT-BT-R,9.2,ph-C6,PTB7-Th,fused,-0.5
o-IO1,12.57,C8,p-IO1,10.34,ph-C6,PTB7-Th,fused,2.23
o-IO2,9.14,C8,IEICO-4F,10,ph-C6,PTB7-Th,fused,-0.86
ID4F-C8,9.03,C8,PI-4F,6.9,ph-C6,PM6,fused,2.13
BTA3b,9.72,C8,BTA3,8.68,ph-C6,J52-F,fused,1.04
O-IDTBCN,9.1,C8,IDT-2BM,3.76,ph-C6,PTB7-Th,fused,5.34
BT2b,5.97,C8,BT2,4.7,ph-C6,P3HT,fused,1.27
BTA501,10.21,C6,F-BTA5,10.22,ph-C6,PTB7-Th,fused,-0.01
Qx3b,6.26,C8,Qx3,3.22,ph-C6,P3HT,fused,3.04
Qx1b,4.64,C8,Qx1,3.7,ph-C6,P3HT,fused,0.94
H-IDTzR,3.41,C6,P-IDTzR,5.01,ph-C6,P3HT,fused,-1.6
BTP-C11,16.4,C11,BTP-Ph,17.1,ph-C6,PTQ10,y,-0.7
