Repository: brigreens/Meta-analysis_OSCs

This repository contains the data files and analysis notebooks to support the paper "Meta-Analysis of Molecular Design Strategies for Non-Fullerene Acceptor Based Organic Solar Cell Materials" (DOI: 10.26434/chemrxiv-2024-w29b1)

File: donor_polymers/C_vs_S.csv
C_name,C_ID,C_PCE,S_name,S_ID,S_PCE,NFA,don_monomer,difference
PBDB-T,3,9.96,PBDB-TS,284,9.64,ITIC,A,-0.32
PM6,12,11.67,PBDB-T-SF,145,13.1,IT-4F,A,1.43
PBDB-T-2Cl,16,13.98,PBDB-TSCl,312,11.87,IT-4F,A,-2.11
PBDB-T,3,10.99,PBT1-EH,132,11.4,ITCT,A,0.41
PBDT-2TC,5,9.16,PBDT-S-2TC,6,9.75,ITIC,A,0.59
PCE10-2F,402,3.55,PCE10-SF,401,2.33,IT-4F,A,-1.22
PE62,35,11.84,PE63,315,13.01,Y6,A,1.17
PBT-TTz,334,6.81,PBT-S-TTz,35,7.91,ITIC,A,1.1
PBDT-TDZ,42,11.25,PBDTS-TDZ,43,12.35,ITIC,A,1.1
SM1,56,12.44,SM1-S,57,12.53,Y6,A sm,0.09
PBDT-Se-TAZ,133,9.8,PBDTS-Se-TAZ,134,12.05,ITIC,A,2.25
PFBDTTzBO,280,10,PFSBDTTzBO,278,6.55,IT-4F,A,-3.45
PFBDTTzBO,280,1.27,PFSBDTTzBO,278,6.16,Y6,A,4.89
DRBDR-TVT,286,6.45,DRBDT-STVT,285,6.25,IDIC,A,-0.2
PBT-F,361,9.04,PBT-SF,362,10.33,IT-4F,A,1.29
PBDTTAZPh-R,363,3.61,PBDTTAZPh-SR,364,5.76,ITIC,A,2.15

File: donor_polymers/F_vs_Cl.csv
F_don_name,F_don_ID,F_PCE,Cl_don_name,Cl_don_ID,Cl_PCE,NFA,NFA_type,don_monomer_label,difference
PM6,12,11.67,PBDB-T-2Cl,16,13.98,IT-4F,fluorinated,A,2.31
PBDB-T-SF,145,13.1,PBDB-TSCl,312,11.87,IT-4F,fluorinated,A,-1.23
PM6,12,15.6,PBDB-T-2Cl,16,16.56,Y6,fluorinated,A,0.96
PM6,12,9.2,PBDB-T-2Cl,16,8.7,ITCC-M,nonhalogenated,A,-0.5
PM6,12,11.1,PBDB-T-2Cl,16,11.3,ITCC-Cl,chlorinated,A,0.2
PM6,12,11.4,PBDB-T-2Cl,16,11.5,IDTT-M-2F,fluorinated,A,0.1
PM6,12,12.4,PBDB-T-2Cl,16,13.1,IDTT-Cl-2F,both,A,0.7
PM6,12,14.31,PBDB-T-2Cl,16,14.6,IDTP-4F,fluorinated,A,0.29
PM6,12,12.39,PBDB-T-2Cl,16,13.19,IT-4Cl,chlorinated,A,0.8
PM6,12,10.7,PBDB-T-2Cl,16,10.5,ITCC-Br,brominated,A,-0.2
PM6,12,12.1,PBDB-T-2Cl,16,11.4,IDTT-Br-2F,F_and_Br,A,-0.7
PM6,12,14.8,PBDB-T-2Cl,16,13.7,A4T-16,fluorinated,A,-1.1
PM6,12,12.3,PBDB-T-2Cl,16,12.4,IDT6CN-M,nonhalogenated,A,0.1
PCE10-2F,402,3.55,PBCIT,244,10.65,IT-4F,fluorinated,A,7.1
J71,49,10.1,J100,393,12.23,ITIC,nonhalogenated,C,2.13
J91,9,7.9,PBT4Cl-Bz,247,9.25,IT-4F,fluorinated,A,1.35
J71,49,9.79,J100,393,7.7,IT-4F,fluorinated,C,-2.09
J71-Cl,374,11.8,J101,403,11.1,IT-4F,fluorinated,C,-0.7
J71,49,12.86,J100,393,14.12,ZITI,fluorinated,C,1.26
J52-F,96,8.28,J52-Cl,10,7.16,BTA13,nonhalogenated,A,-1.12
J52-F,96,8.68,J52-Cl,10,10.43,BTA3,nonhalogenated,A,1.75
PClBDT-8ttTPD,255,10.64,PFBDT-8ttTPD,256,12.3,IT-4F,fluorinated,A,1.66
PClBDT-8ttTPD,255,9.62,PFBDT-8ttTPD,256,14.58,Y6,fluorinated,A,4.96
PBDT-F,14,14.93,PBDT-Cl,23,15.25,C6OB-F,fluorinated,A,0.32
D18,15,16.78,D18-Cl,73,17.23,Y6,fluorinated,A,0.45
D18,15,18.56,D18-Cl,73,16.36,N3,fluorinated,A,-2.2
D18,15,18.11,D18-Cl,73,17.66,L8-BO,fluorinated,A,-0.45
PDCBT-F,237,10.54,PDCBT-Cl,165,12.03,ITIC-Th1,fluorinated,thiophene,1.49
PDCBT-2F,236,8.23,PDCBT-2Cl,235,6.65,ITIC-Th1,fluorinated,thiophene,-1.58
BTEHR-FT,416,10.45,BTEHR-CT,188,10.81,F-2Cl,chlorinated,sm A,0.36
P-FT,413,10.02,P-CIT,259,10.64,Y6,fluorinated,A,0.62
P-FT,413,10.87,P-CIT,259,11.04,m-ITIC,nonhalogenated,A,0.17
H13,101,10.3,H14,103,12.1,IDIC-4F,fluorinated,sm A,1.8
PBDTTS-2FQx,154,12,PBDTTS-2ClQx,155,15.8,BTP-eC9,chlorinated,E,3.8
PBB-F,399,14.3,PBB-Cl,400,14.5,IT-4F,fluorinated,A,0.2
PvBDT-F,166,5.89,PvBDT-Cl,167,7.76,Y6-T,nonhalogenated,A,1.87
P2TB2T-F,201,3.53,P2TB2T-Cl,202,3.82,IT-4F,fluorinated,A,0.29
PtB2T-F,204,10.43,PTB2T-Cl,203,6.89,IT-4F,fluorinated,A,-3.54
PBTz-TF,225,14.53,PBTz-TCl,226,14.86,Y6,fluorinated,A,0.33
PNTzBDT-F,274,12.8,PNTzBDT-Cl,271,10,Y6,fluorinated,A,-2.8
PDBT-2F,391,10,PDBT-2Cl,389,5.6,IT-4F,fluorinated,other,-4.4
PDBT-F,390,9.6,PDBT-Cl,391,12.3,IT-4F,fluorinated,other,2.7
PBT-F,361,9.04,PBT-Cl,375,11.53,ITIC,nonhalogenated,A,2.49

File: donor_polymers/don_monomer_smarts.csv (part 1 of 23)
,reported_acceptor,don_ID,reported_donor,DOI,PCE_avg,donor_type,acc_SMILES_sidechains,don_mon_SMILES,A_count,B_count,C_count,D_count,E_count,F_count,G_count,H_count,I_count,J_count,K_count,L_count
0,BTz-Np,0,P3HT,10.1002/adfm.201504153,1.51,polymer,O=C1C=2C=CC=C3C(C#CC=4SC(=CC4CCCCCC)C5=CC=C(C=6SC(C#CC7=CC=C8C(=O)N(C(=O)C=9C=CC=C7C98)C%10=CC=C%11C=%12C=CC=CC%12C(C%11=C%10)(CCCC)CCCC)=C(C6)CCCCCC)C%13=NSN=C%135)=CC=C(C(=O)N1C%14=CC=C%15C=%16C=CC=CC%16C(C%15=C%14)(CCCC)CCCC)C32,CCCCCCC1=CSC=C1,0,0,0,0,0,0,0,0,0,0,0,0
1,NTz-Np,0,P3HT,10.1002/adfm.201504153,2.71,polymer,O=C1C=2C=CC=C3C(C#CC=4SC(=CC4CCCCCC)C5=CC=6C7=NSN=C7C(=CC6C8=NSN=C85)C=9SC(C#CC%10=CC=C%11C(=O)N(C(=O)C=%12C=CC=C%10C%12%11)C%13=CC=C%14C=%15C=CC=CC%15C(C%14=C%13)(CCCC)CCCC)=C(C9)CCCCCC)=CC=C(C(=O)N1C%16=CC=C%17C=%18C=CC=CC%18C(C%17=C%16)(CCCC)CCCC)C32,CCCCCCC1=CSC=C1,0,0,0,0,0,0,0,0,0,0,0,0
2,ITIC,0,P3HT,10.1002/adma.201601803,1.22,polymer,N#CC(C#N)=C1C=2C=CC=CC2C(=O)C1=CC=3SC4=C(SC=5C=6C=C7C(=CC6C(C8=CC=C(C=C8)CCCCCC)(C9=CC=C(C=C9)CCCCCC)C45)C=%10SC=%11C=C(SC%11C%10C7(C%12=CC=C(C=C%12)CCCCCC)C%13=CC=C(C=C%13)CCCCCC)C=C%14C(=O)C=%15C=CC=CC%15C%14=C(C#N)C#N)C3,CCCCCCC1=CSC=C1,0,0,0,0,0,0,0,0,0,0,0,0
3,ITIC,0,P3HT,10.1002/bkcs.12614,1.22,polymer,N#CC(C#N)=C1C=2C=CC=CC2C(=O)C1=CC=3SC4=C(SC=5C=6C=C7C(=CC6C(C8=CC=C(C=C8)CCCCCC)(C9=CC=C(C=C9)CCCCCC)C45)C=%10SC=%11C=C(SC%11C%10C7(C%12=CC=C(C=C%12)CCCCCC)C%13=CC=C(C=C%13)CCCCCC)C=C%14C(=O)C=%15C=CC=CC%15C%14=C(C#N)C#N)C3,CCCCCCC1=CSC=C1,0,0,0,0,0,0,0,0,0,0,0,0
4,ITIC,1,PBDT-NQx,10.1002/adfm.201701491,8.86,polymer,N#CC(C#N)=C1C=2C=CC=CC2C(=O)C1=CC=3SC4=C(SC=5C=6C=C7C(=CC6C(C8=CC=C(C=C8)CCCCCC)(C9=CC=C(C=C9)CCCCCC)C45)C=%10SC=%11C=C(SC%11C%10C7(C%12=CC=C(C=C%12)CCCCCC)C%13=CC=C(C=C%13)CCCCCC)C=C%14C(=O)C=%15C=CC=CC%15C%14=C(C#N)C#N)C3,CCCCC(CCCCCC)CC(S1)=CC=C1C(C2=C(C(C3=CC=C(S3)CC(CCCCCC)CCCC)=C4S5)C=CS2)=C4C=C5C(S6)=CC=C6C(C=C(C7=NC(C8=CC=C(S8)CCCCCCCC)=C(N=C97)C%10=CC=C(S%10)CCCCCCCC)C(C=C9C%11=CC=CS%11)=C%12N=C%13C%14=CC=C(S%14)CCCCCCCC)=C%12N=C%13C%15=CC=C(S%15)CCCCCCCC,1,0,0,0,0,0,0,0,0,0,0,0
5,ITIC,2,PBDTS-NQx,10.1002/adfm.201701491,11.02,polymer,N#CC(C#N)=C1C=2C=CC=CC2C(=O)C1=CC=3SC4=C(SC=5C=6C=C7C(=CC6C(C8=CC=C(C=C8)CCCCCC)(C9=CC=C(C=C9)CCCCCC)C45)C=%10SC=%11C=C(SC%11C%10C7(C%12=CC=C(C=C%12)CCCCCC)C%13=CC=C(C=C%13)CCCCCC)C=C%14C(=O)C=%15C=CC=CC%15C%14=C(C#N)C#N)C3,CCCCCCCCC1=CC=C(S1)C2=NC3=CC=C4C(C=C(C5=NC(C6=CC=C(S6)CCCCCCCC)=C(N=C54)C7=CC=C(S7)CCCCCCCC)C8=CC=C(S8)C9=CC%10=C(C%11=C(C(C%12=CC=C(S%12)SCC(CCCCCC)CCCC)=C%10S9)C=C(C%13=CC=CS%13)S%11)C%14=CC=C(S%14)SCC(CCCCCC)CCCC)=C3N=C2C%15=CC=C(S%15)CCCCCCCC,1,0,0,0,0,0,0,0,0,0,0,0
6,ITIC,3,PBDB-T,10.1002/adfm.201705095,10.06,polymer,N#CC(C#N)=C1C=2C=CC=CC2C(=O)C1=CC=3SC4=C(SC=5C=6C=C7C(=CC6C(C8=CC=C(C=C8)CCCCCC)(C9=CC=C(C=C9)CCCCCC)C45)C=%10SC=%11C=C(SC%11C%10C7(C%12=CC=C(C=C%12)CCCCCC)C%13=CC=C(C=C%13)CCCCCC)C=C%14C(=O)C=%15C=CC=CC%15C%14=C(C#N)C#N)C3,CCCCC(CC1=CC=C(S1)C2=C3C=C(SC3=C(C4=C2SC=C4)C5=CC=C(S5)CC(CCCC)CC)C6=CC=C(S6)C7=C(C(C8=C(SC(CC(CCCC)CC)=C8C9=O)CC(CCCC)CC)=O)C9=C(C%10=CC=CS%10)S7)CC,1,1,0,0,0,0,0,0,0,0,0,0
7,ITIC,3,PBDB-T,10.1002/adma.201600281,10.68,polymer,N#CC(C#N)=C1C=2C=CC=CC2C(=O)C1=CC=3SC4=C(SC=5C=6C=C7C(=CC6C(C8=CC=C(C=C8)CCCCCC)(C9=CC=C(C=C9)CCCCCC)C45)C=%10SC=%11C=C(SC%11C%10C7(C%12=CC=C(C=C%12)CCCCCC)C%13=CC=C(C=C%13)CCCCCC)C=C%14C(=O)C=%15C=CC=CC%15C%14=C(C#N)C#N)C3,CCCCC(CC1=CC=C(S1)C2=C3C=C(SC3=C(C4=C2SC=C4)C5=CC=C(S5)CC(CCCC)CC)C6=CC=C(S6)C7=C(C(C8=C(SC(CC(CCCC)CC)=C8C9=O)CC(CCCC)CC)=O)C9=C(C%10=CC=CS%10)S7)CC,1,1,0,0,0,0,0,0,0,0,0,0
8,ITIC,3,PBDB-T,10.1002/adma.201705209,9.9,polymer,N#CC(C#N)=C1C=2C=CC=CC2C(=O)C1=CC=3SC4=C(SC=5C=6C=C7C(=CC6C(C8=CC=C(C=C8)CCCCCC)(C9=CC=C(C=C9)CCCCCC)C45)C=%10SC=%11C=C(SC%11C%10C7(C%12=CC=C(C=C%12)CCCCCC)C%13=CC=C(C=C%13)CCCCCC)C=C%14C(=O)C=%15C=CC=CC%15C%14=C(C#N)C#N)C3,CCCCC(CC1=CC=C(S1)C2=C3C=C(SC3=C(C4=C2SC=C4)C5=CC=C(S5)CC(CCCC)CC)C6=CC=C(S6)C7=C(C(C8=C(SC(CC(CCCC)CC)=C8C9=O)CC(CCCC)CC)=O)C9=C(C%10=CC=CS%10)S7)CC,1,1,0,0,0,0,0,0,0,0,0,0
9,ITIC,3,PBDB-T,10.1002/aenm.201903650,7.5,polymer,N#CC(C#N)=C1C=2C=CC=CC2C(=O)C1=CC=3SC4=C(SC=5C=6C=C7C(=CC6C(C8=CC=C(C=C8)CCCCCC)(C9=CC=C(C=C9)CCCCCC)C45)C=%10SC=%11C=C(SC%11C%10C7(C%12=CC=C(C=C%12)CCCCCC)C%13=CC=C(C=C%13)CCCCCC)C=C%14C(=O)C=%15C=CC=CC%15C%14=C(C#N)C#N)C3,CCCCC(CC1=CC=C(S1)C2=C3C=C(SC3=C(C4=C2SC=C4)C5=CC=C(S5)CC(CCCC)CC)C6=CC=C(S6)C7=C(C(C8=C(SC(CC(CCCC)CC)=C8C9=O)CC(CCCC)CC)=O)C9=C(C%10=CC=CS%10)S7)CC,1,1,0,0,0,0,0,0,0,0,0,0
10,ITIC,3,PBDB-T,10.1002/bkcs.12614,10.68,polymer,N#CC(C#N)=C1C=2C=CC=CC2C(=O)C1=CC=3SC4=C(SC=5C=6C=C7C(=CC6C(C8=CC=C(C=C8)CCCCCC)(C9=CC=C(C=C9)CCCCCC)C45)C=%10SC=%11C=C(SC%11C%10C7(C%12=CC=C(C=C%12)CCCCCC)C%13=CC=C(C=C%13)CCCCCC)C=C%14C(=O)C=%15C=CC=CC%15C%14=C(C#N)C#N)C3,CCCCC(CC1=CC=C(S1)C2=C3C=C(SC3=C(C4=C2SC=C4)C5=CC=C(S5)CC(CCCC)CC)C6=CC=C(S6)C7=C(C(C8=C(SC(CC(CCCC)CC)=C8C9=O)CC(CCCC)CC)=O)C9=C(C%10=CC=CS%10)S7)CC,1,1,0,0,0,0,0,0,0,0,0,0
11,ITIC,3,PBDB-T,10.1021/acs.chemmater.7b02853,10.6,polymer,N#CC(C#N)=C1C=2C=CC=CC2C(=O)C1=CC=3SC4=C(SC=5C=6C=C7C(=CC6C(C8=CC=C(C=C8)CCCCCC)(C9=CC=C(C=C9)CCCCCC)C45)C=%10SC=%11C=C(SC%11C%10C7(C%12=CC=C(C=C%12)CCCCCC)C%13=CC=C(C=C%13)CCCCCC)C=C%14C(=O)C=%15C=CC=CC%15C%14=C(C#N)C#N)C3,CCCCC(CC1=CC=C(S1)C2=C3C=C(SC3=C(C4=C2SC=C4)C5=CC=C(S5)CC(CCCC)CC)C6=CC=C(S6)C7=C(C(C8=C(SC(CC(CCCC)CC)=C8C9=O)CC(CCCC)CC)=O)C9=C(C%10=CC=CS%10)S7)CC,1,1,0,0,0,0,0,0,0,0,0,0
12,ITIC-C6,3,PBDB-T,10.1021/acs.chemmater.7b04616,8.77,polymer,O=C(C1=C(C/2=C(C#N)\C#N)C=CC=C1)C2=C/C3=CC(SC4=C5C(C6=CC=C(CCCCCC)C=C6)(C7=C4C=C(C(C8=CC=C(CCCCCC)C=C8)(C9=C%10SC%11=C9SC(/C=C%12C(C%13=C(C\%12=C(C#N)/C#N)C=CC=C%13)=O)=C%11)C%14=CC=C(CCCCCC)C=C%14)C%10=C7)C%15=CC=C(C=C%15)CCCCCC)=C5S3,CCCCC(CC1=CC=C(S1)C2=C3C=C(SC3=C(C4=C2SC=C4)C5=CC=C(S5)CC(CCCC)CC)C6=CC=C(S6)C7=C(C(C8=C(SC(CC(CCCC)CC)=C8C9=O)CC(CCCC)CC)=O)C9=C(C%10=CC=CS%10)S7)CC,1,1,0,0,0,0,0,0,0,0,0,0
13,ITIC,3,PBDB-T,10.1021/acsami.9b08462,10.01,polymer,N#CC(C#N)=C1C=2C=CC=CC2C(=O)C1=CC=3SC4=C(SC=5C=6C=C7C(=CC6C(C8=CC=C(C=C8)CCCCCC)(C9=CC=C(C=C9)CCCCCC)C45)C=%10SC=%11C=C(SC%11C%10C7(C%12=CC=C(C=C%12)CCCCCC)C%13=CC=C(C=C%13)CCCCCC)C=C%14C(=O)C=%15C=CC=CC%15C%14=C(C#N)C#N)C3,CCCCC(CC1=CC=C(S1)C2=C3C=C(SC3=C(C4=C2SC=C4)C5=CC=C(S5)CC(CCCC)CC)C6=CC=C(S6)C7=C(C(C8=C(SC(CC(CCCC)CC)=C8C9=O)CC(CCCC)CC)=O)C9=C(C%10=CC=CS%10)S7)CC,1,1,0,0,0,0,0,0,0,0,0,0
14,ITIC,3,PBDB-T,10.1021/jacs.7b01493,10.1,polymer,N#CC(C#N)=C1C=2C=CC=CC2C(=O)C1=CC=3SC4=C(SC=5C=6C=C7C(=CC6C(C8=CC=C(C=C8)CCCCCC)(C9=CC=C(C=C9)CCCCCC)C45)C=%10SC=%11C=C(SC%11C%10C7(C%12=CC=C(C=C%12)CCCCCC)C%13=CC=C(C=C%13)CCCCCC)C=C%14C(=O)C=%15C=CC=CC%15C%14=C(C#N)C#N)C3,CCCCC(CC1=CC=C(S1)C2=C3C=C(SC3=C(C4=C2SC=C4)C5=CC=C(S5)CC(CCCC)CC)C6=CC=C(S6)C7=C(C(C8=C(SC(CC(CCCC)CC)=C8C9=O)CC(CCCC)CC)=O)C9=C(C%10=CC=CS%10)S7)CC,1,1,0,0,0,0,0,0,0,0,0,0
15,ITIC,3,PBDB-T,10.1039/C7TA01554B,8.93,polymer,N#CC(C#N)=C1C=2C=CC=CC2C(=O)C1=CC=3SC4=C(SC=5C=6C=C7C(=CC6C(C8=CC=C(C=C8)CCCCCC)(C9=CC=C(C=C9)CCCCCC)C45)C=%10SC=%11C=C(SC%11C%10C7(C%12=CC=C(C=C%12)CCCCCC)C%13=CC=C(C=C%13)CCCCCC)C=C%14C(=O)C=%15C=CC=CC%15C%14=C(C#N)C#N)C3,CCCCC(CC1=CC=C(S1)C2=C3C=C(SC3=C(C4=C2SC=C4)C5=CC=C(S5)CC(CCCC)CC)C6=CC=C(S6)C7=C(C(C8=C(SC(CC(CCCC)CC)=C8C9=O)CC(CCCC)CC)=O)C9=C(C%10=CC=CS%10)S7)CC,1,1,0,0,0,0,0,0,0,0,0,0
16,ITIC,3,PBDB-T,10.1039/C7TA10136H,0.02,polymer,N#CC(C#N)=C1C=2C=CC=CC2C(=O)C1=CC=3SC4=C(SC=5C=6C=C7C(=CC6C(C8=CC=C(C=C8)CCCCCC)(C9=CC=C(C=C9)CCCCCC)C45)C=%10SC=%11C=C(SC%11C%10C7(C%12=CC=C(C=C%12)CCCCCC)C%13=CC=C(C=C%13)CCCCCC)C=C%14C(=O)C=%15C=CC=CC%15C%14=C(C#N)C#N)C3,CCCCC(CC1=CC=C(S1)C2=C3C=C(SC3=C(C4=C2SC=C4)C5=CC=C(S5)CC(CCCC)CC)C6=CC=C(S6)C7=C(C(C8=C(SC(CC(CCCC)CC)=C8C9=O)CC(CCCC)CC)=O)C9=C(C%10=CC=CS%10)S7)CC,1,1,0,0,0,0,0,0,0,0,0,0
17,ITIC,3,PBDB-T,10.1039/C8TA12530A,9.32,polymer,N#CC(C#N)=C1C=2C=CC=CC2C(=O)C1=CC=3SC4=C(SC=5C=6C=C7C(=CC6C(C8=CC=C(C=C8)CCCCCC)(C9=CC=C(C=C9)CCCCCC)C45)C=%10SC=%11C=C(SC%11C%10C7(C%12=CC=C(C=C%12)CCCCCC)C%13=CC=C(C=C%13)CCCCCC)C=C%14C(=O)C=%15C=CC=CC%15C%14=C(C#N)C#N)C3,CCCCC(CC1=CC=C(S1)C2=C3C=C(SC3=C(C4=C2SC=C4)C5=CC=C(S5)CC(CCCC)CC)C6=CC=C(S6)C7=C(C(C8=C(SC(CC(CCCC)CC)=C8C9=O)CC(CCCC)CC)=O)C9=C(C%10=CC=CS%10)S7)CC,1,1,0,0,0,0,0,0,0,0,0,0
18,ITIC,4,PB2T,10.1002/adfm.201706517,0.01,polymer,N#CC(C#N)=C1C=2C=CC=CC2C(=O)C1=CC=3SC4=C(SC=5C=6C=C7C(=CC6C(C8=CC=C(C=C8)CCCCCC)(C9=CC=C(C=C9)CCCCCC)C45)C=%10SC=%11C=C(SC%11C%10C7(C%12=CC=C(C=C%12)CCCCCC)C%13=CC=C(C=C%13)CCCCCC)C=C%14C(=O)C=%15C=CC=CC%15C%14=C(C#N)C#N)C3,CCCCCCCCSC1=CC=C(S1)C2=C3C=C(SC3=C(C4=C2SC=C4)C5=CC=C(S5)SCCCCCCCC)C6=CC(C(OCC(CCCC)CC)=O)=C(S6)C7=C(C(OCC(CCCC)CC)=O)C=CS7,1,0,0,0,0,0,0,0,0,0,0,0
19,ITIC,5,PBDT-2TC,10.1002/adfm.201706517,9.16,polymer,N#CC(C#N)=C1C=2C=CC=CC2C(=O)C1=CC=3SC4=C(SC=5C=6C=C7C(=CC6C(C8=CC=C(C=C8)CCCCCC)(C9=CC=C(C=C9)CCCCCC)C45)C=%10SC=%11C=C(SC%11C%10C7(C%12=CC=C(C=C%12)CCCCCC)C%13=CC=C(C=C%13)CCCCCC)C=C%14C(=O)C=%15C=CC=CC%15C%14=C(C#N)C#N)C3,CCC(CCCC)CC(S1)=CC=C1C(C2=C(C(C3=CC=C(S3)CC(CCCC)CC)=C4S5)C=CS2)=C4C=C5C6=CC(C(OCC(CCCCCC)CCCC)=O)=C(S6)C7=CC=CS7,1,0,0,0,0,0,0,0,0,0,0,0
20,ITIC,6,PBDT-S-2TC,10.1002/adfm.201706517,9.75,polymer,N#CC(C#N)=C1C=2C=CC=CC2C(=O)C1=CC=3SC4=C(SC=5C=6C=C7C(=CC6C(C8=CC=C(C=C8)CCCCCC)(C9=CC=C(C=C9)CCCCCC)C45)C=%10SC=%11C=C(SC%11C%10C7(C%12=CC=C(C=C%12)CCCCCC)C%13=CC=C(C=C%13)CCCCCC)C=C%14C(=O)C=%15C=CC=CC%15C%14=C(C#N)C#N)C3,CCC(CCCC)CSC(S1)=CC=C1C(C2=C(C(C3=CC=C(S3)SCC(CCCC)CC)=C4S5)C=CS2)=C4C=C5C6=CC(C(OCC(CCCCCC)CCCC)=O)=C(S6)C7=CC=CS7,1,0,0,0,0,0,0,0,0,0,0,0
21,ITIC,7,PTB7-Th,10.1002/adma.201702547,8.79,polymer,N#CC(C#N)=C1C=2C=CC=CC2C(=O)C1=CC=3SC4=C(SC=5C=6C=C7C(=CC6C(C8=CC=C(C=C8)CCCCCC)(C9=CC=C(C=C9)CCCCCC)C45)C=%10SC=%11C=C(SC%11C%10C7(C%12=CC=C(C=C%12)CCCCCC)C%13=CC=C(C=C%13)CCCCCC)C=C%14C(=O)C=%15C=CC=CC%15C%14=C(C#N)C#N)C3,CCCCC(COC(C1=C(F)C2=CSC(C3=CC4=C(C5=C(C(C6=CC=C(S6)CC(CCCC)CC)=C4S3)C=CS5)C7=CC=C(S7)CC(CCCC)CC)=C2S1)=O)CC,1,0,0,0,0,1,0,0,0,0,0,0
22,ITIC,7,PTB7-Th,10.1002/bkcs.12614,7.76,polymer,N#CC(C#N)=C1C=2C=CC=CC2C(=O)C1=CC=3SC4=C(SC=5C=6C=C7C(=CC6C(C8=CC=C(C=C8)CCCCCC)(C9=CC=C(C=C9)CCCCCC)C45)C=%10SC=%11C=C(SC%11C%10C7(C%12=CC=C(C=C%12)CCCCCC)C%13=CC=C(C=C%13)CCCCCC)C=C%14C(=O)C=%15C=CC=CC%15C%14=C(C#N)C#N)C3,CCCCC(COC(C1=C(F)C2=CSC(C3=CC4=C(C5=C(C(C6=CC=C(S6)CC(CCCC)CC)=C4S3)C=CS5)C7=CC=C(S7)CC(CCCC)CC)=C2S1)=O)CC,1,0,0,0,0,1,0,0,0,0,0,0
23,ITIC,7,PTB7-Th,10.1021/acs.chemmater.7b02853,6.73,polymer,N#CC(C#N)=C1C=2C=CC=CC2C(=O)C1=CC=3SC4=C(SC=5C=6C=C7C(=CC6C(C8=CC=C(C=C8)CCCCCC)(C9=CC=C(C=C9)CCCCCC)C45)C=%10SC=%11C=C(SC%11C%10C7(C%12=CC=C(C=C%12)CCCCCC)C%13=CC=C(C=C%13)CCCCCC)C=C%14C(=O)C=%15C=CC=CC%15C%14=C(C#N)C#N)C3,CCCCC(COC(C1=C(F)C2=CSC(C3=CC4=C(C5=C(C(C6=CC=C(S6)CC(CCCC)CC)=C4S3)C=CS5)C7=CC=C(S7)CC(CCCC)CC)=C2S1)=O)CC,1,0,0,0,0,1,0,0,0,0,0,0
24,ITIC,7,PBT7-Th,10.1021/acsaem.8b00506,6.8,polymer,N#CC(C#N)=C1C=2C=CC=CC2C(=O)C1=CC=3SC4=C(SC=5C=6C=C7C(=CC6C(C8=CC=C(C=C8)CCCCCC)(C9=CC=C(C=C9)CCCCCC)C45)C=%10SC=%11C=C(SC%11C%10C7(C%12=CC=C(C=C%12)CCCCCC)C%13=CC=C(C=C%13)CCCCCC)C=C%14C(=O)C=%15C=CC=CC%15C%14=C(C#N)C#N)C3,CCCCC(COC(C1=C(F)C2=CSC(C3=CC4=C(C5=C(C(C6=CC=C(S6)CC(CCCC)CC)=C4S3)C=CS5)C7=CC=C(S7)CC(CCCC)CC)=C2S1)=O)CC,1,0,0,0,0,1,0,0,0,0,0,0
25,ITIC,7,PTB7-Th,10.1021/acsenergylett.7b00551,6.49,polymer,N#CC(C#N)=C1C=2C=CC=CC2C(=O)C1=CC=3SC4=C(SC=5C=6C=C7C(=CC6C(C8=CC=C(C=C8)CCCCCC)(C9=CC=C(C=C9)CCCCCC)C45)C=%10SC=%11C=C(SC%11C%10C7(C%12=CC=C(C=C%12)CCCCCC)C%13=CC=C(C=C%13)CCCCCC)C=C%14C(=O)C=%15C=CC=CC%15C%14=C(C#N)C#N)C3,CCCCC(COC(C1=C(F)C2=CSC(C3=CC4=C(C5=C(C(C6=CC=C(S6)CC(CCCC)CC)=C4S3)C=CS5)C7=CC=C(S7)CC(CCCC)CC)=C2S1)=O)CC,1,0,0,0,0,1,0,0,0,0,0,0
26,ITIC,7,PTB7-Th,10.1021/acsenergylett.8b00366,7.8,polymer,N#CC(C#N)=C1C=2C=CC=CC2C(=O)C1=CC=3SC4=C(SC=5C=6C=C7C(=CC6C(C8=CC=C(C=C8)CCCCCC)(C9=CC=C(C=C9)CCCCCC)C45)C=%10SC=%11C=C(SC%11C%10C7(C%12=CC=C(C=C%12)CCCCCC)C%13=CC=C(C=C%13)CCCCCC)C=C%14C(=O)C=%15C=CC=CC%15C%14=C(C#N)C#N)C3,CCCCC(COC(C1=C(F)C2=CSC(C3=CC4=C(C5=C(C(C6=CC=C(S6)CC(CCCC)CC)=C4S3)C=CS5)C7=CC=C(S7)CC(CCCC)CC)=C2S1)=O)CC,1,0,0,0,0,1,0,0,0,0,0,0
27,ITIC,7,PTB7-Th,10.1039/C7TA09837E,6.8,polymer,N#CC(C#N)=C1C=2C=CC=CC2C(=O)C1=CC=3SC4=C(SC=5C=6C=C7C(=CC6C(C8=CC=C(C=C8)CCCCCC)(C9=CC=C(C=C9)CCCCCC)C45)C=%10SC=%11C=C(SC%11C%10C7(C%12=CC=C(C=C%12)CCCCCC)C%13=CC=C(C=C%13)CCCCCC)C=C%14C(=O)C=%15C=CC=CC%15C%14=C(C#N)C#N)C3,CCCCC(COC(C1=C(F)C2=CSC(C3=CC4=C(C5=C(C(C6=CC=C(S6)CC(CCCC)CC)=C4S3)C=CS5)C7=CC=C(S7)CC(CCCC)CC)=C2S1)=O)CC,1,0,0,0,0,1,0,0,0,0,0,0
28,ITIC,7,PTB7-Th,10.1039/C7TA10391C,6.8,polymer,N#CC(C#N)=C1C=2C=CC=CC2C(=O)C1=CC=3SC4=C(SC=5C=6C=C7C(=CC6C(C8=CC=C(C=C8)CCCCCC)(C9=CC=C(C=C9)CCCCCC)C45)C=%10SC=%11C=C(SC%11C%10C7(C%12=CC=C(C=C%12)CCCCCC)C%13=CC=C(C=C%13)CCCCCC)C=C%14C(=O)C=%15C=CC=CC%15C%14=C(C#N)C#N)C3,CCCCC(COC(C1=C(F)C2=CSC(C3=CC4=C(C5=C(C(C6=CC=C(S6)CC(CCCC)CC)=C4S3)C=CS5)C7=CC=C(S7)CC(CCCC)CC)=C2S1)=O)CC,1,0,0,0,0,1,0,0,0,0,0,0
29,ITIC,10,J52-2Cl,10.1021/acs.jpclett.8b03247,10.9,polymer,N#CC(C#N)=C1C=2C=CC=CC2C(=O)C1=CC=3SC4=C(SC=5C=6C=C7C(=CC6C(C8=CC=C(C=C8)CCCCCC)(C9=CC=C(C=C9)CCCCCC)C45)C=%10SC=%11C=C(SC%11C%10C7(C%12=CC=C(C=C%12)CCCCCC)C%13=CC=C(C=C%13)CCCCCC)C=C%14C(=O)C=%15C=CC=CC%15C%14=C(C#N)C#N)C3,CCCCCCCCC(CN1N=C2C=C(C(F)=C(C2=N1)C3=CC=C(S3)C4=CC5=C(C6=C(C(C7=CC(Cl)=C(S7)CC(CCCC)CC)=C5S4)C=C(C8=CC=CS8)S6)C9=CC(Cl)=C(S9)CC(CCCC)CC)F)CCCCCC,1,0,1,0,0,0,0,0,0,0,0,0
30,ITIC,12,PM6,10.1002/bkcs.12614,9.5,polymer,N#CC(C#N)=C1C=2C=CC=CC2C(=O)C1=CC=3SC4=C(SC=5C=6C=C7C(=CC6C(C8=CC=C(C=C8)CCCCCC)(C9=CC=C(C=C9)CCCCCC)C45)C=%10SC=%11C=C(SC%11C%10C7(C%12=CC=C(C=C%12)CCCCCC)C%13=CC=C(C=C%13)CCCCCC)C=C%14C(=O)C=%15C=CC=CC%15C%14=C(C#N)C#N)C3,CCCCC(CC1=C(F)C=C(C2=C3C=C(SC3=C(C4=C2SC=C4)C5=CC(F)=C(S5)CC(CCCC)CC)C6=CC=C(S6)C7=C(C(C8=C(SC(CC(CCCC)CC)=C8C9=O)CC(CCCC)CC)=O)C9=C(C%10=CC=CS%10)S7)S1)CC,1,1,0,0,0,0,0,0,0,0,0,0
31,ITIC-C6,12,PBDB-TF,10.1021/acs.chemmater.7b04616,9.05,polymer,O=C(C1=C(C/2=C(C#N)\C#N)C=CC=C1)C2=C/C3=CC(SC4=C5C(C6=CC=C(CCCCCC)C=C6)(C7=C4C=C(C(C8=CC=C(CCCCCC)C=C8)(C9=C%10SC%11=C9SC(/C=C%12C(C%13=C(C\%12=C(C#N)/C#N)C=CC=C%13)=O)=C%11)C%14=CC=C(CCCCCC)C=C%14)C%10=C7)C%15=CC=C(C=C%15)CCCCCC)=C5S3,CCCCC(CC1=C(F)C=C(C2=C3C=C(SC3=C(C4=C2SC=C4)C5=CC(F)=C(S5)CC(CCCC)CC)C6=CC=C(S6)C7=C(C(C8=C(SC(CC(CCCC)CC)=C8C9=O)CC(CCCC)CC)=O)C9=C(C%10=CC=CS%10)S7)S1)CC,1,1,0,0,0,0,0,0,0,0,0,0
32,ITIC-0F,12,PBDB-TF,10.1021/jacs.8b13653,8.33,polymer,N#CC(C#N)=C1C=2C=CC=CC2C(=O)C1=CC=3SC4=C(SC=5C=6C=C7C(=CC6C(C8=CC=C(C=C8)CCCCCC)(C9=CC=C(C=C9)CCCCCC)C45)C=%10SC=%11C=C(SC%11C%10C7(C%12=CC=C(C=C%12)CCCCCC)C%13=CC=C(C=C%13)CCCCCC)C=C%14C(=O)C=%15C=CC=CC%15C%14=C(C#N)C#N)C3,CCCCC(CC1=C(F)C=C(C2=C3C=C(SC3=C(C4=C2SC=C4)C5=CC(F)=C(S5)CC(CCCC)CC)C6=CC=C(S6)C7=C(C(C8=C(SC(CC(CCCC)CC)=C8C9=O)CC(CCCC)CC)=O)C9=C(C%10=CC=CS%10)S7)S1)CC,1,1,0,0,0,0,0,0,0,0,0,0
33,ITIC,17,PTQ10,10.1021/acsami.9b22666,10.53,polymer,N#CC(C#N)=C1C=2C=CC=CC2C(=O)C1=CC=3SC4=C(SC=5C=6C=C7C(=CC6C(C8=CC=C(C=C8)CCCCCC)(C9=CC=C(C=C9)CCCCCC)C45)C=%10SC=%11C=C(SC%11C%10C7(C%12=CC=C(C=C%12)CCCCCC)C%13=CC=C(C=C%13)CCCCCC)C=C%14C(=O)C=%15C=CC=CC%15C%14=C(C#N)C#N)C3,FC1=CC2=NC(OCC(CCCCCCCC)CCCCCC)=CN=C2C(C3=CC=CS3)=C1F,0,0,0,0,1,0,0,0,0,0,0,0
34,ITIC,29,J50,10.1002/adma.201601595,4.61,polymer,N#CC(C#N)=C1C=2C=CC=CC2C(=O)C1=CC=3SC4=C(SC=5C=6C=C7C(=CC6C(C8=CC=C(C=C8)CCCCCC)(C9=CC=C(C=C9)CCCCCC)C45)C=%10SC=%11C=C(SC%11C%10C7(C%12=CC=C(C=C%12)CCCCCC)C%13=CC=C(C=C%13)CCCCCC)C=C%14C(=O)C=%15C=CC=CC%15C%14=C(C#N)C#N)C3,CCCCCCCCC(CC1=CC=C(S1)C2=C3C=C(SC3=C(C4=C2SC(C5=CC=CS5)=C4)C6=CC=C(S6)CC(CCCCCCCC)CCCCCC)C7=CC=C(S7)C8=CC=CC9=NN(N=C89)CCCCCCCC)CCCCCC,1,0,1,0,0,0,0,0,0,0,0,0
35,ITIC,30,J51,10.1002/adma.201601595,9.07,polymer,N#CC(C#N)=C1C=2C=CC=CC2C(=O)C1=CC=3SC4=C(SC=5C=6C=C7C(=CC6C(C8=CC=C(C=C8)CCCCCC)(C9=CC=C(C=C9)CCCCCC)C45)C=%10SC=%11C=C(SC%11C%10C7(C%12=CC=C(C=C%12)CCCCCC)C%13=CC=C(C=C%13)CCCCCC)C=C%14C(=O)C=%15C=CC=CC%15C%14=C(C#N)C#N)C3,CCCCCCCCC(CC1=CC=C(S1)C2=C3C=C(SC3=C(C4=C2SC(C5=CC=CS5)=C4)C6=CC=C(S6)CC(CCCCCCCC)CCCCCC)C7=CC=C(S7)C8=C(C(F)=CC9=NN(N=C89)CCCCCCCC)F)CCCCCC,1,0,1,0,0,0,0,0,0,0,0,0
36,ITIC,31,PDCBT,10.1002/adma.201601803,10.16,polymer,N#CC(C#N)=C1C=2C=CC=CC2C(=O)C1=CC=3SC4=C(SC=5C=6C=C7C(=CC6C(C8=CC=C(C=C8)CCCCCC)(C9=CC=C(C=C9)CCCCCC)C45)C=%10SC=%11C=C(SC%11C%10C7(C%12=CC=C(C=C%12)CCCCCC)C%13=CC=C(C=C%13)CCCCCC)C=C%14C(=O)C=%15C=CC=CC%15C%14=C(C#N)C#N)C3,O=C(OCC(CCCCCC)CCCC)C(C=CS1)=C1C2=CC=C(S2)C3=CC=C(S3)C4=C(C(OCC(CCCCCC)CCCC)=O)C=CS4,0,0,0,0,0,0,0,0,0,0,0,0
37,ITIC,33,PBQ-0F,10.1002/adma.201604241,6.68,polymer,N#CC(C#N)=C1C=2C=CC=CC2C(=O)C1=CC=3SC4=C(SC=5C=6C=C7C(=CC6C(C8=CC=C(C=C8)CCCCCC)(C9=CC=C(C=C9)CCCCCC)C45)C=%10SC=%11C=C(SC%11C%10C7(C%12=CC=C(C=C%12)CCCCCC)C%13=CC=C(C=C%13)CCCCCC)C=C%14C(=O)C=%15C=CC=CC%15C%14=C(C#N)C#N)C3,CCC(CCCC)CC(S1)=CC=C1C(C2=C(C(C3=CC=C(S3)CC(CCCC)CC)=C4S5)C=C(C6=CC=CS6)S2)=C4C=C5C(S7)=CC=C7C8=CC=CC9=NC(C%10=CC(OCCCCCCCC)=CC=C%10)=C(C%11=CC(OCCCCCCCC)=CC=C%11)N=C89,1,0,0,0,1,0,0,0,0,0,0,0
38,ITIC,34,PBQ-QF,10.1002/adma.201604241,8.9,polymer,N#CC(C#N)=C1C=2C=CC=CC2C(=O)C1=CC=3SC4=C(SC=5C=6C=C7C(=CC6C(C8=CC=C(C=C8)CCCCCC)(C9=CC=C(C=C9)CCCCCC)C45)C=%10SC=%11C=C(SC%11C%10C7(C%12=CC=C(C=C%12)CCCCCC)C%13=CC=C(C=C%13)CCCCCC)C=C%14C(=O)C=%15C=CC=CC%15C%14=C(C#N)C#N)C3,FC1=CC2=NC(C3=CC(OCCCCCCCC)=CC=C3)=C(C4=CC(OCCCCCCCC)=CC=C4)N=C2C(C5=CC=C(S5)C6=CC7=C(C8=C(C(C9=CC=C(S9)CC(CCCC)CC)=C7S6)C=C(C%10=CC=CS%10)S8)C%11=CC=C(S%11)CC(CCCC)CC)=C1F,1,0,0,0,1,0,0,0,0,0,0,0
39,ITIC,35,PBQ-4F,10.1002/adma.201604241,11.34,polymer,N#CC(C#N)=C1C=2C=CC=CC2C(=O)C1=CC=3SC4=C(SC=5C=6C=C7C(=CC6C(C8=CC=C(C=C8)CCCCCC)(C9=CC=C(C=C9)CCCCCC)C45)C=%10SC=%11C=C(SC%11C%10C7(C%12=CC=C(C=C%12)CCCCCC)C%13=CC=C(C=C%13)CCCCCC)C=C%14C(=O)C=%15C=CC=CC%15C%14=C(C#N)C#N)C3,CCCCCCCCOC1=CC(C2=NC3=CC(F)=C(C(C4=CC=C(S4)C5=CC6=C(C7=C(C(C8=CC(F)=C(S8)CC(CCCC)CC)=C6S5)C=C(C9=CC=CS9)S7)C%10=CC(F)=C(S%10)CC(CCCC)CC)=C3N=C2C%11=CC(OCCCCCCCC)=CC=C%11)F)=CC=C1,1,0,0,0,1,0,0,0,0,0,0,0
40,ITIC,37,PTzBI-DT,10.1002/adma.201606396,9.32,polymer,N#CC(C#N)=C1C=2C=CC=CC2C(=O)C1=CC=3SC4=C(SC=5C=6C=C7C(=CC6C(C8=CC=C(C=C8)CCCCCC)(C9=CC=C(C=C9)CCCCCC)C45)C=%10SC=%11C=C(SC%11C%10C7(C%12=CC=C(C=C%12)CCCCCC)C%13=CC=C(C=C%13)CCCCCC)C=C%14C(=O)C=%15C=CC=CC%15C%14=C(C#N)C#N)C3,CCCCCCC(C=C1C2=C3SC(C=C4C(S5)=CC=C5C6=C(C(N(C7=O)CCCCCCCC)=O)C7=CC8=NN(CCCCCCCC)N=C68)=C(S4)C3=C(C9=CC(CCCCCC)=C(S9)CC(CCCC)CC)C%10=C2C%11=C(C=C(S%11)C%12=CC=CS%12)S%10)=C(S1)CC(CCCC)CC,0,0,0,0,0,0,0,1,0,0,0,0
41,ITIC,38,PTzBI,10.1002/adma.201606396,10.13,polymer,N#CC(C#N)=C1C=2C=CC=CC2C(=O)C1=CC=3SC4=C(SC=5C=6C=C7C(=CC6C(C8=CC=C(C=C8)CCCCCC)(C9=CC=C(C=C9)CCCCCC)C45)C=%10SC=%11C=C(SC%11C%10C7(C%12=CC=C(C=C%12)CCCCCC)C%13=CC=C(C=C%13)CCCCCC)C=C%14C(=O)C=%15C=CC=CC%15C%14=C(C#N)C#N)C3,CCCCCCCCN1C(C2=CC3=NN(N=C3C(C4=CC=C(S4)C5=CC6=C(C7=C(C(C8=CC=C(S8)CC(CCCC)CC)=C6S5)C=C(C9=CC=CS9)S7)C%10=CC=C(S%10)CC(CCCC)CC)=C2C1=O)CCCCCCCC)=O,1,0,0,0,0,0,0,1,0,0,0,0
42,ITIC,39,FTAZ,10.1039/C7TA07882J,8.37,polymer,N#CC(C#N)=C1C=2C=CC=CC2C(=O)C1=CC=3SC4=C(SC=5C=6C=C7C(=CC6C(C8=CC=C(C=C8)CCCCCC)(C9=CC=C(C=C9)CCCCCC)C45)C=%10SC=%11C=C(SC%11C%10C7(C%12=CC=C(C=C%12)CCCCCC)C%13=CC=C(C=C%13)CCCCCC)C=C%14C(=O)C=%15C=CC=CC%15C%14=C(C#N)C#N)C3,CCCCCCC(CCC1=C2C=C(SC2=C(C3=C1SC(C4=CC=CS4)=C3)CCC(CCCCCC)CCCC)C5=CC=C(S5)C6=C(C(F)=CC7=NN(N=C67)CC(CCCCCC)CCCC)F)CCCC,1,0,1,0,0,0,0,0,0,0,0,0
43,ITIC,41,PBZ,10.1002/solr.201700020,7.5,polymer,N#CC(C#N)=C1C=2C=CC=CC2C(=O)C1=CC=3SC4=C(SC=5C=6C=C7C(=CC6C(C8=CC=C(C=C8)CCCCCC)(C9=CC=C(C=C9)CCCCCC)C45)C=%10SC=%11C=C(SC%11C%10C7(C%12=CC=C(C=C%12)CCCCCC)C%13=CC=C(C=C%13)CCCCCC)C=C%14C(=O)C=%15C=CC=CC%15C%14=C(C#N)C#N)C3,CCCCCCCCC(CN1N=C2C=C(C(F)=C(C2=N1)C3=CC=C(S3)C4=CC5=C(C6=C(C(C7=CC=C(S7)CC(CCCC)CC)=C5S4)C=C(C8=CC=CS8)S6)C9=CC=C(S9)CC(CCCC)CC)F)CCCCCC,1,0,1,0,0,0,0,0,0,0,0,0
44,ITIC,41,J52,10.1021/acs.jpclett.8b03247,3.01,polymer,N#CC(C#N)=C1C=2C=CC=CC2C(=O)C1=CC=3SC4=C(SC=5C=6C=C7C(=CC6C(C8=CC=C(C=C8)CCCCCC)(C9=CC=C(C=C9)CCCCCC)C45)C=%10SC=%11C=C(SC%11C%10C7(C%12=CC=C(C=C%12)CCCCCC)C%13=CC=C(C=C%13)CCCCCC)C=C%14C(=O)C=%15C=CC=CC%15C%14=C(C#N)C#N)C3,CCCCCCCCC(CN1N=C2C=C(C(F)=C(C2=N1)C3=CC=C(S3)C4=CC5=C(C6=C(C(C7=CC=C(S7)CC(CCCC)CC)=C5S4)C=C(C8=CC=CS8)S6)C9=CC=C(S9)CC(CCCC)CC)F)CCCCCC,1,0,1,0,0,0,0,0,0,0,0,0
45,ITIC,41,J52,10.1021/jacs.6b01744,5.26,polymer,N#CC(C#N)=C1C=2C=CC=CC2C(=O)C1=CC=3SC4=C(SC=5C=6C=C7C(=CC6C(C8=CC=C(C=C8)CCCCCC)(C9=CC=C(C=C9)CCCCCC)C45)C=%10SC=%11C=C(SC%11C%10C7(C%12=CC=C(C=C%12)CCCCCC)C%13=CC=C(C=C%13)CCCCCC)C=C%14C(=O)C=%15C=CC=CC%15C%14=C(C#N)C#N)C3,CCCCCCCCC(CN1N=C2C=C(C(F)=C(C2=N1)C3=CC=C(S3)C4=CC5=C(C6=C(C(C7=CC=C(S7)CC(CCCC)CC)=C5S4)C=C(C8=CC=CS8)S6)C9=CC=C(S9)CC(CCCC)CC)F)CCCCCC,1,0,1,0,0,0,0,0,0,0,0,0
46,ITIC,41,J52,10.1039/C7TA06476D,5.5,polymer,N#CC(C#N)=C1C=2C=CC=CC2C(=O)C1=CC=3SC4=C(SC=5C=6C=C7C(=CC6C(C8=CC=C(C=C8)CCCCCC)(C9=CC=C(C=C9)CCCCCC)C45)C=%10SC=%11C=C(SC%11C%10C7(C%12=CC=C(C=C%12)CCCCCC)C%13=CC=C(C=C%13)CCCCCC)C=C%14C(=O)C=%15C=CC=CC%15C%14=C(C#N)C#N)C3,CCCCCCCCC(CN1N=C2C=C(C(F)=C(C2=N1)C3=CC=C(S3)C4=CC5=C(C6=C(C(C7=CC=C(S7)CC(CCCC)CC)=C5S4)C=C(C8=CC=CS8)S6)C9=CC=C(S9)CC(CCCC)CC)F)CCCCCC,1,0,1,0,0,0,0,0,0,0,0,0
47,ITIC,42,PBDT-TDZ,10.1002/adma.201703973,11.25,polymer,N#CC(C#N)=C1C=2C=CC=CC2C(=O)C1=CC=3SC4=C(SC=5C=6C=C7C(=CC6C(C8=CC=C(C=C8)CCCCCC)(C9=CC=C(C=C9)CCCCCC)C45)C=%10SC=%11C=C(SC%11C%10C7(C%12=CC=C(C=C%12)CCCCCC)C%13=CC=C(C=C%13)CCCCCC)C=C%14C(=O)C=%15C=CC=CC%15C%14=C(C#N)C#N)C3,CCCCCCCCC1=C(C2=CC3=C(C4=C(C(C5=CC=C(S5)CC(CCCCCC)CCCC)=C3S2)C=C(C6=C(CCCCCCCC)C=C(C7=NN=CS7)S6)S4)C8=CC=C(S8)CC(CCCCCC)CCCC)SC=C1,1,0,0,0,0,0,0,0,0,0,0,0
48,ITIC,43,PBDTS-TDZ,10.1002/adma.201703973,12.35,polymer,N#CC(C#N)=C1C=2C=CC=CC2C(=O)C1=CC=3SC4=C(SC=5C=6C=C7C(=CC6C(C8=CC=C(C=C8)CCCCCC)(C9=CC=C(C=C9)CCCCCC)C45)C=%10SC=%11C=C(SC%11C%10C7(C%12=CC=C(C=C%12)CCCCCC)C%13=CC=C(C=C%13)CCCCCC)C=C%14C(=O)C=%15C=CC=CC%15C%14=C(C#N)C#N)C3,CCCCCCCCC(C=CS1)=C1C2=CC3=C(C4=C(C(C5=CC=C(S5)SCC(CCCCCC)CCCC)=C3S2)C=C(C6=C(CCCCCCCC)C=C(C7=NN=CS7)S6)S4)C8=CC=C(S8)SCC(CCCCCC)CCCC,1,0,0,0,0,0,0,0,0,0,0,0
49,ITIC,44,PFBDB-T,10.1002/adma.201705209,11.5,polymer,N#CC(C#N)=C1C=2C=CC=CC2C(=O)C1=CC=3SC4=C(SC=5C=6C=C7C(=CC6C(C8=CC=C(C=C8)CCCCCC)(C9=CC=C(C=C9)CCCCCC)C45)C=%10SC=%11C=C(SC%11C%10C7(C%12=CC=C(C=C%12)CCCCCC)C%13=CC=C(C=C%13)CCCCCC)C=C%14C(=O)C=%15C=CC=CC%15C%14=C(C#N)C#N)C3,CCCCC(CC1=CC=C(S1)C2=C3C=C(SC3=C(C4=C2SC=C4)C5=CC=C(S5)CC(CCCC)CC)C6=C(F)C=C(C7=C(C(C8=C(SC(CC(CCCC)CC)=C8C9=O)CC(CCCC)CC)=O)C9=C(C%10=CC(F)=C(S%10)C)S7)S6)CC,1,1,0,0,0,0,0,0,0,0,0,0
50,ITIC,45,PBDTsTh-BDD,10.1002/adma.201705870,6.96,polymer,N#CC(C#N)=C1C=2C=CC=CC2C(=O)C1=CC=3SC4=C(SC=5C=6C=C7C(=CC6C(C8=CC=C(C=C8)CCCCCC)(C9=CC=C(C=C9)CCCCCC)C45)C=%10SC=%11C=C(SC%11C%10C7(C%12=CC=C(C=C%12)CCCCCC)C%13=CC=C(C=C%13)CCCCCC)C=C%14C(=O)C=%15C=CC=CC%15C%14=C(C#N)C#N)C3,CCCCCCCC(CCCCCCCC)COC1=C2C=CSC2=C(C3=CC=C(S3)SCC(CCCC)CC)C4=C1SC(C5=CC=C(S5)C6=C(C(C7=C(SC(CC(CCCC)CC)=C7C8=O)CC(CCCC)CC)=O)C8=C(C9=CC=CS9)S6)=C4,1,1,0,0,0,0,0,0,0,0,0,0
51,ITIC,46,PBDTsPh-BDD,10.1002/adma.201705870,6.99,polymer,N#CC(C#N)=C1C=2C=CC=CC2C(=O)C1=CC=3SC4=C(SC=5C=6C=C7C(=CC6C(C8=CC=C(C=C8)CCCCCC)(C9=CC=C(C=C9)CCCCCC)C45)C=%10SC=%11C=C(SC%11C%10C7(C%12=CC=C(C=C%12)CCCCCC)C%13=CC=C(C=C%13)CCCCCC)C=C%14C(=O)C=%15C=CC=CC%15C%14=C(C#N)C#N)C3,CCCCC(COC1=C2C=CSC2=C(C3=C1SC(C4=CC=C(S4)C5=C(C(C6=C(SC(CC(CCCC)CC)=C6C7=O)CC(CCCC)CC)=O)C7=C(C8=CC=CS8)S5)=C3)C9=CC=C(SCC(CCCC)CC)C=C9)CC,1,1,0,0,0,0,0,0,0,0,0,0
52,ITIC,47,PBDTsPhPh-BDD,10.1002/adma.201705870,9.91,polymer,N#CC(C#N)=C1C=2C=CC=CC2C(=O)C1=CC=3SC4=C(SC=5C=6C=C7C(=CC6C(C8=CC=C(C=C8)CCCCCC)(C9=CC=C(C=C9)CCCCCC)C45)C=%10SC=%11C=C(SC%11C%10C7(C%12=CC=C(C=C%12)CCCCCC)C%13=CC=C(C=C%13)CCCCCC)C=C%14C(=O)C=%15C=CC=CC%15C%14=C(C#N)C#N)C3,CCCCC(COC1=C2C=CSC2=C(C3=C1SC(C4=CC=C(S4)C5=C(C(C6=C(SC(CC(CCCC)CC)=C6C7=O)CC(CCCC)CC)=O)C7=C(C8=CC=CS8)S5)=C3)C9=CC=C(C%10=CC=C(SCC(CCCC)CC)C=C%10)C=C9)CC,1,1,0,0,0,0,0,0,0,0,0,0
53,ITIC,48,PBDTsThPh-BDD,10.1002/adma.201705870,10.38,polymer,N#CC(C#N)=C1C=2C=CC=CC2C(=O)C1=CC=3SC4=C(SC=5C=6C=C7C(=CC6C(C8=CC=C(C=C8)CCCCCC)(C9=CC=C(C=C9)CCCCCC)C45)C=%10SC=%11C=C(SC%11C%10C7(C%12=CC=C(C=C%12)CCCCCC)C%13=CC=C(C=C%13)CCCCCC)C=C%14C(=O)C=%15C=CC=CC%15C%14=C(C#N)C#N)C3,CCCCC(COC1=C2C=CSC2=C(C3=C1SC(C4=CC=C(S4)C5=C(C(C6=C(SC(CC(CCCC)CC)=C6C7=O)CC(CCCC)CC)=O)C7=C(C8=CC=CS8)S5)=C3)C9=CC=C(S9)C%10=CC=C(SCC(CCCC)CC)C=C%10)CC,1,1,0,0,0,0,0,0,0,0,0,0
54,IT-IC,49,J71,10.1002/solr.201700107,9.0,polymer,N#CC(C#N)=C1C=2C=CC=CC2C(=O)C1=CC=3SC4=C(SC=5C=6C=C7C(=CC6C(C8=CC=C(C=C8)CCCCCC)(C9=CC=C(C=C9)CCCCCC)C45)C=%10SC=%11C=C(SC%11C%10C7(C%12=CC=C(C=C%12)CCCCCC)C%13=CC=C(C=C%13)CCCCCC)C=C%14C(=O)C=%15C=CC=CC%15C%14=C(C#N)C#N)C3,CCCCCCCCC(CN1N=C2C=C(C(F)=C(C2=N1)C3=CC=C(S3)C4=CC5=C(C6=C(C(C7=CC=C(S7)[Si](CCC)(CCC)CCC)=C5S4)C=C(C8=CC=CS8)S6)C9=CC=C(S9)[Si](CCC)(CCC)CCC)F)CCCCCC,1,0,1,0,0,0,0,0,0,0,0,0
55,ITIC,49,J71,10.1038/ncomms13651,11.2,polymer,N#CC(C#N)=C1C=2C=CC=CC2C(=O)C1=CC=3SC4=C(SC=5C=6C=C7C(=CC6C(C8=CC=C(C=C8)CCCCCC)(C9=CC=C(C=C9)CCCCCC)C45)C=%10SC=%11C=C(SC%11C%10C7(C%12=CC=C(C=C%12)CCCCCC)C%13=CC=C(C=C%13)CCCCCC)C=C%14C(=O)C=%15C=CC=CC%15C%14=C(C#N)C#N)C3,CCCCCCCCC(CN1N=C2C=C(C(F)=C(C2=N1)C3=CC=C(S3)C4=CC5=C(C6=C(C(C7=CC=C(S7)[Si](CCC)(CCC)CCC)=C5S4)C=C(C8=CC=CS8)S6)C9=CC=C(S9)[Si](CCC)(CCC)CCC)F)CCCCCC,1,0,1,0,0,0,0,0,0,0,0,0
56,ITIC,50,J61,10.1021/jacs.6b01744,9.22,polymer,N#CC(C#N)=C1C=2C=CC=CC2C(=O)C1=CC=3SC4=C(SC=5C=6C=C7C(=CC6C(C8=CC=C(C=C8)CCCCCC)(C9=CC=C(C=C9)CCCCCC)C45)C=%10SC=%11C=C(SC%11C%10C7(C%12=CC=C(C=C%12)CCCCCC)C%13=CC=C(C=C%13)CCCCCC)C=C%14C(=O)C=%15C=CC=CC%15C%14=C(C#N)C#N)C3,CCCCCCCCCCCCSC1=CC=C(S1)C2=C3C=C(SC3=C(C4=C2SC=C4)C5=CC=C(S5)SCCCCCCCCCCCC)C6=CC=C(S6)C7=C(C(F)=C(C8=NN(N=C78)CC(CCCCCCCC)CCCCCC)C9=CC=CS9)F,1,0,1,0,0,0,0,0,0,0,0,0
57,ITIC,50,J61,10.1021/jacs.6b09110,10.28,polymer,N#CC(C#N)=C1C=2C=CC=CC2C(=O)C1=CC=3SC4=C(SC=5C=6C=C7C(=CC6C(C8=CC=C(C=C8)CCCCCC)(C9=CC=C(C=C9)CCCCCC)C45)C=%10SC=%11C=C(SC%11C%10C7(C%12=CC=C(C=C%12)CCCCCC)C%13=CC=C(C=C%13)CCCCCC)C=C%14C(=O)C=%15C=CC=CC%15C%14=C(C#N)C#N)C3,CCCCCCCCCCCCSC1=CC=C(S1)C2=C3C=C(SC3=C(C4=C2SC=C4)C5=CC=C(S5)SCCCCCCCCCCCC)C6=CC=C(S6)C7=C(C(F)=C(C8=NN(N=C78)CC(CCCCCCCC)CCCCCC)C9=CC=CS9)F,1,0,1,0,0,0,0,0,0,0,0,0
58,ITIC,51,TTFQx-T1,10.1039/C7TA10262C,10.32,polymer,N#CC(C#N)=C1C=2C=CC=CC2C(=O)C1=CC=3SC4=C(SC=5C=6C=C7C(=CC6C(C8=CC=C(C=C8)CCCCCC)(C9=CC=C(C=C9)CCCCCC)C45)C=%10SC=%11C=C(SC%11C%10C7(C%12=CC=C(C=C%12)CCCCCC)C%13=CC=C(C=C%13)CCCCCC)C=C%14C(=O)C=%15C=CC=CC%15C%14=C(C#N)C#N)C3,CCCCC(CC1=CC=C(S1)C2=C3C=C(SC3=C(C4=C2SC(C5=CC=CS5)=C4)C6=CC=C(S6)CC(CCCC)CC)C7=CC=C(S7)C8=C(C(F)=CC9=NC(C%10=CC(F)=C(S%10)CC(CCCC)CC)=C(N=C89)C%11=CC(F)=C(S%11)CC(CCCC)CC)F)CC,1,0,0,0,1,0,0,0,0,0,0,0
59,ITIC,77,PBDTS-DTBTO,10.1002/aenm.201600742,8.92,polymer,N#CC(C#N)=C1C=2C=CC=CC2C(=O)C1=CC=3SC4=C(SC=5C=6C=C7C(=CC6C(C8=CC=C(C=C8)CCCCCC)(C9=CC=C(C=C9)CCCCCC)C45)C=%10SC=%11C=C(SC%11C%10C7(C%12=CC=C(C=C%12)CCCCCC)C%13=CC=C(C=C%13)CCCCCC)C=C%14C(=O)C=%15C=CC=CC%15C%14=C(C#N)C#N)C3,CCCCCCCCOC1=C(C2=CC=CS2)C3=NSN=C3C(C4=CC=C(S4)C5=CC6=C(C7=C(C(C8=CC=C(S8)SCC(CCCC)CC)=C6S5)C=CS7)C9=CC=C(S9)SCC(CCCC)CC)=C1OCCCCCCCC,1,0,0,1,0,0,0,0,0,0,0,0
60,ITIC,81,3MT-Th,10.1002/aenm.201700566,9.35,polymer,N#CC(C#N)=C1C=2C=CC=CC2C(=O)C1=CC=3SC4=C(SC=5C=6C=C7C(=CC6C(C8=CC=C(C=C8)CCCCCC)(C9=CC=C(C=C9)CCCCCC)C45)C=%10SC=%11C=C(SC%11C%10C7(C%12=CC=C(C=C%12)CCCCCC)C%13=CC=C(C=C%13)CCCCCC)C=C%14C(=O)C=%15C=CC=CC%15C%14=C(C#N)C#N)C3,CCC(CCCC)CC(S1)=CC=C1C2=C3C=CSC3=C(C4=CC=C(S4)CC(CCCC)CC)C5=C2SC(C6=C(C(OCC)=O)C=CS6)=C5,1,0,0,0,0,0,0,0,0,0,0,0
61,ITIC,82,J81,10.1002/aenm.201700746,10.6,polymer,N#CC(C#N)=C1C=2C=CC=CC2C(=O)C1=CC=3SC4=C(SC=5C=6C=C7C(=CC6C(C8=CC=C(C=C8)CCCCCC)(C9=CC=C(C=C9)CCCCCC)C45)C=%10SC=%11C=C(SC%11C%10C7(C%12=CC=C(C=C%12)CCCCCC)C%13=CC=C(C=C%13)CCCCCC)C=C%14C(=O)C=%15C=CC=CC%15C%14=C(C#N)C#N)C3,CCCCCCCCC(CN1N=C2C=C(C(F)=C(C2=N1)C3=CC=C(S3)C4=CC5=C(C6=C(C(C7=CC=C(S7)[Si](CCC)(CCC)CCC)=C5O4)C=C(C8=CC=CS8)O6)C9=CC=C(S9)[Si](CCC)(CCC)CCC)F)CCCCCC,0,0,1,0,0,0,0,0,0,0,0,1
62,ITIC,83,PTFB-P,10.1038/ncomms13094,7.6,polymer,N#CC(C#N)=C1C=2C=CC=CC2C(=O)C1=CC=3SC4=C(SC=5C=6C=C7C(=CC6C(C8=CC=C(C=C8)CCCCCC)(C9=CC=C(C=C9)CCCCCC)C45)C=%10SC=%11C=C(SC%11C%10C7(C%12=CC=C(C=C%12)CCCCCC)C%13=CC=C(C=C%13)CCCCCC)C=C%14C(=O)C=%15C=CC=CC%15C%14=C(C#N)C#N)C3,CCCCCCCCCCCCC(CC1=C(C2=CC=C(S2)C3=C(F)C=C(C4=CC=C(S4)C5=C(CC(CCCCCCCCCCCC)CCCCCCCCCC)C=C(C6=C(C(F)=CC7=NN(N=C67)CCC)F)S5)C(F)=C3)SC=C1)CCCCCCCCCC,0,0,1,0,0,0,0,0,0,0,0,0
63,ITIC,84,PTFB-O,10.1038/ncomms13094,9.9,polymer,N#CC(C#N)=C1C=2C=CC=CC2C(=O)C1=CC=3SC4=C(SC=5C=6C=C7C(=CC6C(C8=CC=C(C=C8)CCCCCC)(C9=CC=C(C=C9)CCCCCC)C45)C=%10SC=%11C=C(SC%11C%10C7(C%12=CC=C(C=C%12)CCCCCC)C%13=CC=C(C=C%13)CCCCCC)C=C%14C(=O)C=%15C=CC=CC%15C%14=C(C#N)C#N)C3,CCCCCCCCCCCCC(CC1=C(C2=CC=C(S2)C3=C(F)C(F)=C(C4=CC=C(S4)C5=C(CC(CCCCCCCCCCCC)CCCCCCCCCC)C=C(C6=C(C(F)=CC7=NN(N=C67)CCC)F)S5)C=C3)SC=C1)CCCCCCCCCC,0,0,1,0,0,0,0,0,0,0,0,0
64,ITIC,91,PBDTNO-BDD,10.1002/aenm.201702489,6.89,polymer,N#CC(C#N)=C1C=2C=CC=CC2C(=O)C1=CC=3SC4=C(SC=5C=6C=C7C(=CC6C(C8=CC=C(C=C8)CCCCCC)(C9=CC=C(C=C9)CCCCCC)C45)C=%10SC=%11C=C(SC%11C%10C7(C%12=CC=C(C=C%12)CCCCCC)C%13=CC=C(C=C%13)CCCCCC)C=C%14C(=O)C=%15C=CC=CC%15C%14=C(C#N)C#N)C3,CCCCCCC(CCCCCCCC)COC1=CC=C2C(C=CC(C3=C4C=CSC4=C(C5=CC6=CC=C(OCC(CCCCCCCC)CCCCCC)C=C6C=C5)C7=C3SC(C8=CC=C(S8)C9=C(C(C%10=C(SC(CC(CCCC)CC)=C%10C%11=O)CC(CCCC)CC)=O)C%11=C(C%12=CC=CS%12)S9)=C7)=C2)=C1,1,1,0,0,0,0,0,0,0,0,0,0
65,ITIC,92,PBDTNS-BDD,10.1002/aenm.201702489,9.18,polymer,N#CC(C#N)=C1C=2C=CC=CC2C(=O)C1=CC=3SC4=C(SC=5C=6C=C7C(=CC6C(C8=CC=C(C=C8)CCCCCC)(C9=CC=C(C=C9)CCCCCC)C45)C=%10SC=%11C=C(SC%11C%10C7(C%12=CC=C(C=C%12)CCCCCC)C%13=CC=C(C=C%13)CCCCCC)C=C%14C(=O)C=%15C=CC=CC%15C%14=C(C#N)C#N)C3,CCCCCCC(CCCCCCCC)CSC1=CC=C2C(C=CC(C3=C4C=CSC4=C(C5=CC6=CC=C(SCC(CCCCCCCC)CCCCCC)C=C6C=C5)C7=C3SC(C8=CC=C(S8)C9=C(C(C%10=C(SC(CC(CCCC)CC)=C%10C%11=O)CC(CCCC)CC)=O)C%11=C(C%12=CC=CS%12)S9)=C7)=C2)=C1,1,1,0,0,0,0,0,0,0,0,0,0
66,ITIC,112,PTIBT,10.1002/ajoc.202000172,5.72,polymer,N#CC(C#N)=C1C=2C=CC=CC2C(=O)C1=CC=3SC4=C(SC=5C=6C=C7C(=CC6C(C8=CC=C(C=C8)CCCCCC)(C9=CC=C(C=C9)CCCCCC)C45)C=%10SC=%11C=C(SC%11C%10C7(C%12=CC=C(C=C%12)CCCCCC)C%13=CC=C(C=C%13)CCCCCC)C=C%14C(=O)C=%15C=CC=CC%15C%14=C(C#N)C#N)C3,CCCCCCCCCCC(CN1C(/C(C2=C1C=CC=C2)=C\C3=CSC(C4=CC=C(S4)C5=CC=CS5)=C3)=O)CCCCCCCC,0,0,0,0,0,0,0,0,0,0,0,0
67,ITIC,115,P(BDTSi-TffQ),10.1002/bkcs.12614,0.66,polymer,N#CC(C#N)=C1C=2C=CC=CC2C(=O)C1=CC=3SC4=C(SC=5C=6C=C7C(=CC6C(C8=CC=C(C=C8)CCCCCC)(C9=CC=C(C=C9)CCCCCC)C45)C=%10SC=%11C=C(SC%11C%10C7(C%12=CC=C(C=C%12)CCCCCC)C%13=CC=C(C=C%13)CCCCCC)C=C%14C(=O)C=%15C=CC=CC%15C%14=C(C#N)C#N)C3,FC(C(F)=C(C1=NC(CCCCCCCCCCCC)=C(N=C21)CCCCCCCCCCCC)C3=CC=C(S3)C4=CC5=C(C6=C(C(C#C[Si](C(C)C)(C(C)C)C(C)C)=C5S4)C=CS6)C#C[Si](C(C)C)(C(C)C)C(C)C)=C2C7=CC=CS7,1,0,0,0,1,0,0,0,0,0,0,0
68,ITIC,116,P(BDTSi-TfQ),10.1002/bkcs.12614,3.41,polymer,N#CC(C#N)=C1C=2C=CC=CC2C(=O)C1=CC=3SC4=C(SC=5C=6C=C7C(=CC6C(C8=CC=C(C=C8)CCCCCC)(C9=CC=C(C=C9)CCCCCC)C45)C=%10SC=%11C=C(SC%11C%10C7(C%12=CC=C(C=C%12)CCCCCC)C%13=CC=C(C=C%13)CCCCCC)C=C%14C(=O)C=%15C=CC=CC%15C%14=C(C#N)C#N)C3,FC(C=C(C1=NC(CCCCCCCCCCCC)=C(N=C21)CCCCCCCCCCCC)C3=CC=C(S3)C4=CC5=C(C6=C(C(C#C[Si](C(C)C)(C(C)C)C(C)C)=C5S4)C=CS6)C#C[Si](C(C)C)(C(C)C)C(C)C)=C2C7=CC=CS7,1,0,0,0,1,0,0,0,0,0,0,0
69,ITIC,121,PBDTBDD-Th,10.1002/marc.201800446,10.02,polymer,N#CC(C#N)=C1C=2C=CC=CC2C(=O)C1=CC=3SC4=C(SC=5C=6C=C7C(=CC6C(C8=CC=C(C=C8)CCCCCC)(C9=CC=C(C=C9)CCCCCC)C45)C=%10SC=%11C=C(SC%11C%10C7(C%12=CC=C(C=C%12)CCCCCC)C%13=CC=C(C=C%13)CCCCCC)C=C%14C(=O)C=%15C=CC=CC%15C%14=C(C#N)C#N)C3,CCCCC(COC1=C2C=CSC2=C(C3=C1SC(C4=CC=C(S4)C5=C(C(C6=C(SC(CC(CCCC)CC)=C6C7=O)CC(CCCC)CC)=O)C7=C(C8=CC=CS8)S5)=C3)C9=CC=C(S9)CC(CCCC)CC)CC,1,1,0,0,0,0,0,0,0,0,0,0
70,ITIC,124,PBDT-TA,10.1002/marc.202200325,10.08,polymer,N#CC(C#N)=C1C=2C=CC=CC2C(=O)C1=CC=3SC4=C(SC=5C=6C=C7C(=CC6C(C8=CC=C(C=C8)CCCCCC)(C9=CC=C(C=C9)CCCCCC)C45)C=%10SC=%11C=C(SC%11C%10C7(C%12=CC=C(C=C%12)CCCCCC)C%13=CC=C(C=C%13)CCCCCC)C=C%14C(=O)C=%15C=CC=CC%15C%14=C(C#N)C#N)C3,CCCCC(CC1=CC=C(S1)C2=C3C=C(SC3=C(C4=C2SC=C4)C5=CC=C(S5)CC(CCCC)CC)C6=C(/C=C/C(OC)=O)C=CS6)CC,1,0,0,0,0,0,0,0,0,0,0,0
71,ITIC,126,ONAF,10.1002/nano.202000175,7.25,sm,N#CC(C#N)=C1C=2C=CC=CC2C(=O)C1=CC=3SC4=C(SC=5C=6C=C7C(=CC6C(C8=CC=C(C=C8)CCCCCC)(C9=CC=C(C=C9)CCCCCC)C45)C=%10SC=%11C=C(SC%11C%10C7(C%12=CC=C(C=C%12)CCCCCC)C%13=CC=C(C=C%13)CCCCCC)C=C%14C(=O)C=%15C=CC=CC%15C%14=C(C#N)C#N)C3,O=C(N(CCCC)C(S/1)=S)C1=C\C2=CC(C3=C4C=C(OCC(CC)CCCC)C(OCC(CC)CCCC)=C3)=C(S2)C5=C4C=C(C(S6)=CC(C6=C7OCC(CC)CCCC)=C(OCC(CC)CCCC)C8=C7C=C(C9=CC%10=C(C(SC(/C=C%11C(N(CCCC)C(S/%11)=S)=O)=C%12)=C%12C%13=C%10C=C(OCC(CC)CCCC)C(OCC(CC)CCCC)=C%13)S9)S8)S5,1,0,0,0,0,0,0,0,0,0,0,0
72,ITIC,127,SNAF,10.1002/nano.202000175,9.72,sm,N#CC(C#N)=C1C=2C=CC=CC2C(=O)C1=CC=3SC4=C(SC=5C=6C=C7C(=CC6C(C8=CC=C(C=C8)CCCCCC)(C9=CC=C(C=C9)CCCCCC)C45)C=%10SC=%11C=C(SC%11C%10C7(C%12=CC=C(C=C%12)CCCCCC)C%13=CC=C(C=C%13)CCCCCC)C=C%14C(=O)C=%15C=CC=CC%15C%14=C(C#N)C#N)C3,O=C(N(CCCC)C(S/1)=S)C1=C\C2=CC(C3=C4C=C(OCC(CC)CCCC)C(OCC(CC)CCCC)=C3)=C(S2)C5=C4C=C(C(S6)=CC(C6=C7C8=CC=C(CC(CC)CCCC)S8)=C(C9=CC=C(CC(CCCC)CC)S9)C%10=C7C=C(C%11=CC%12=C(C(SC(/C=C%13C(N(CCCC)C(S/%13)=S)=O)=C%14)=C%14C%15=C%12C=C(OCC(CCCC)CC)C(OCC(CC)CCCC)=C%15)S%11)S%10)S5,1,0,0,0,0,0,0,0,0,0,0,0
73,ITIC,128,P1_zhong,10.1002/pola.29264,8.29,polymer,N#CC(C#N)=C1C=2C=CC=CC2C(=O)C1=CC=3SC4=C(SC=5C=6C=C7C(=CC6C(C8=CC=C(C=C8)CCCCCC)(C9=CC=C(C=C9)CCCCCC)C45)C=%10SC=%11C=C(SC%11C%10C7(C%12=CC=C(C=C%12)CCCCCC)C%13=CC=C(C=C%13)CCCCCC)C=C%14C(=O)C=%15C=CC=CC%15C%14=C(C#N)C#N)C3,FC(C(F)=C(C1=NN(N=C21)CC(CCCCCCCC)CCCCCC)C3=CC=C(S3)C4=CC5=C(C6=C(C(C7=CC=C(S7)SCC(CCCCCC)CCCC)=C5S4)C=CS6)C8=CC=C(S8)SCC(CCCCCC)CCCC)=C2C9=CC=CS9,1,0,1,0,0,0,0,0,0,0,0,0
74,ITIC,129,PBDTsPhPh-T1,10.1002/pola.29264,8.85,polymer,N#CC(C#N)=C1C=2C=CC=CC2C(=O)C1=CC=3SC4=C(SC=5C=6C=C7C(=CC6C(C8=CC=C(C=C8)CCCCCC)(C9=CC=C(C=C9)CCCCCC)C45)C=%10SC=%11C=C(SC%11C%10C7(C%12=CC=C(C=C%12)CCCCCC)C%13=CC=C(C=C%13)CCCCCC)C=C%14C(=O)C=%15C=CC=CC%15C%14=C(C#N)C#N)C3,CCCCCCCCC(COC1=C2C=CSC2=C(C3=C1SC(C4=CC=C(S4)C5=C(C(F)=C(C6=NN(N=C56)CC(CCCCCCCC)CCCCCC)C7=CC=CS7)F)=C3)C8=CC=C(C9=CC=C(SCC(CCCC)CC)C=C9)C=C8)CCCCCC,1,0,1,0,0,0,0,0,0,0,0,0
75,ITIC,130,PBDTsThPh-T1,10.1002/pola.29264,9.34,polymer,N#CC(C#N)=C1C=2C=CC=CC2C(=O)C1=CC=3SC4=C(SC=5C=6C=C7C(=CC6C(C8=CC=C(C=C8)CCCCCC)(C9=CC=C(C=C9)CCCCCC)C45)C=%10SC=%11C=C(SC%11C%10C7(C%12=CC=C(C=C%12)CCCCCC)C%13=CC=C(C=C%13)CCCCCC)C=C%14C(=O)C=%15C=CC=CC%15C%14=C(C#N)C#N)C3,CCCCCCCCC(COC1=C2C=CSC2=C(C3=C1SC(C4=CC=C(S4)C5=C(C(F)=C(C6=NN(N=C56)CC(CCCCCCCC)CCCCCC)C7=CC=CS7)F)=C3)C8=CC=C(S8)C9=CC=C(SCC(CCCC)CC)C=C9)CCCCCC,1,0,1,0,0,0,0,0,0,0,0,0
76,ITIC,131,PFBZ,10.1002/solr.201700020,9.8,polymer,N#CC(C#N)=C1C=2C=CC=CC2C(=O)C1=CC=3SC4=C(SC=5C=6C=C7C(=CC6C(C8=CC=C(C=C8)CCCCCC)(C9=CC=C(C=C9)CCCCCC)C45)C=%10SC=%11C=C(SC%11C%10C7(C%12=CC=C(C=C%12)CCCCCC)C%13=CC=C(C=C%13)CCCCCC)C=C%14C(=O)C=%15C=CC=CC%15C%14=C(C#N)C#N)C3,FC(C(F)=C(C1=NN(N=C21)CC(CCCCCCCC)CCCCCC)C3=CC=C(S3)C4=CC5=C(C6=C(C(C7=CC(F)=C(S7)CC(CCCC)CC)=C5S4)C=CS6)C8=CC(F)=C(S8)CC(CCCC)CC)=C2C9=CC=CS9,1,0,1,0,0,0,0,0,0,0,0,0
77,ITIC,132,PBT1-EH,10.1002/solr.201700044,9.7,polymer,N#CC(C#N)=C1C=2C=CC=CC2C(=O)C1=CC=3SC4=C(SC=5C=6C=C7C(=CC6C(C8=CC=C(C=C8)CCCCCC)(C9=CC=C(C=C9)CCCCCC)C45)C=%10SC=%11C=C(SC%11C%10C7(C%12=CC=C(C=C%12)CCCCCC)C%13=CC=C(C=C%13)CCCCCC)C=C%14C(=O)C=%15C=CC=CC%15C%14=C(C#N)C#N)C3,CCCCCCC(CC1=C(C(C2=C(SC(C3=CC=C(S3)C4=CC5=C(C6=C(C(C7=CC=C(S7)SCC(CCCC)CC)=C5S4)C=CS6)C8=CC=C(S8)SCC(CCCC)CC)=C2C9=O)C%10=CC=CS%10)=O)C9=C(CC(CCCCCC)CCCC)S1)CCCC,1,1,0,0,0,0,0,0,0,0,0,0
78,ITIC,133,PBDT-Se-TAZ,10.1002/solr.201800186,9.8,polymer,N#CC(C#N)=C1C=2C=CC=CC2C(=O)C1=CC=3SC4=C(SC=5C=6C=C7C(=CC6C(C8=CC=C(C=C8)CCCCCC)(C9=CC=C(C=C9)CCCCCC)C45)C=%10SC=%11C=C(SC%11C%10C7(C%12=CC=C(C=C%12)CCCCCC)C%13=CC=C(C=C%13)CCCCCC)C=C%14C(=O)C=%15C=CC=CC%15C%14=C(C#N)C#N)C3,CCCCCCCCC(CC1=CC=C([Se]1)C2=C3C=C(SC3=C(C4=C2SC=C4)C5=CC=C([Se]5)CC(CCCCCCCC)CCCCCC)C6=CC=C(S6)C7=C(C(F)=C(C8=NN(N=C78)CCCCCCCC)C9=CC=CS9)F)CCCCCC,1,0,1,0,0,0,0,0,0,0,0,0
79,ITIC,134,PBDTS-Se-TAZ,10.1002/solr.201800186,12.05,polymer,N#CC(C#N)=C1C=2C=CC=CC2C(=O)C1=CC=3SC4=C(SC=5C=6C=C7C(=CC6C(C8=CC=C(C=C8)CCCCCC)(C9=CC=C(C=C9)CCCCCC)C45)C=%10SC=%11C=C(SC%11C%10C7(C%12=CC=C(C=C%12)CCCCCC)C%13=CC=C(C=C%13)CCCCCC)C=C%14C(=O)C=%15C=CC=CC%15C%14=C(C#N)C#N)C3,CCCCCCCCC(SC1=CC=C([Se]1)C2=C3C=C(SC3=C(C4=C2SC=C4)C5=CC=C([Se]5)SC(CCCCCCCC)CCCCCC)C6=CC=C(S6)C7=C(C(F)=C(C8=NN(N=C78)CCCCCCCC)C9=CC=CS9)F)CCCCCC,1,0,1,0,0,0,0,0,0,0,0,0
80,ITIC,138,PBTA-PS,10.1002/solr.201900005,11.52,polymer,N#CC(C#N)=C1C=2C=CC=CC2C(=O)C1=CC=3SC4=C(SC=5C=6C=C7C(=CC6C(C8=CC=C(C=C8)CCCCCC)(C9=CC=C(C=C9)CCCCCC)C45)C=%10SC=%11C=C(SC%11C%10C7(C%12=CC=C(C=C%12)CCCCCC)C%13=CC=C(C=C%13)CCCCCC)C=C%14C(=O)C=%15C=CC=CC%15C%14=C(C#N)C#N)C3,CCCCCCC(CCCCCCCC)CSC1=CC=C(C=C1)C2=C3C=CSC3=C(C4=CC=C(SCC(CCCCCCCC)CCCCCC)C=C4)C5=C2SC(C6=CC=C(S6)C7=C(C(F)=C(C8=NN(N=C78)CC(CCCCCCCC)CCCCCC)C9=CC=CS9)F)=C5,1,0,1,0,0,0,0,0,0,0,0,0
81,ITIC,139,PBTA-PSF,10.1002/solr.201900005,13.6,polymer,N#CC(C#N)=C1C=2C=CC=CC2C(=O)C1=CC=3SC4=C(SC=5C=6C=C7C(=CC6C(C8=CC=C(C=C8)CCCCCC)(C9=CC=C(C=C9)CCCCCC)C45)C=%10SC=%11C=C(SC%11C%10C7(C%12=CC=C(C=C%12)CCCCCC)C%13=CC=C(C=C%13)CCCCCC)C=C%14C(=O)C=%15C=CC=CC%15C%14=C(C#N)C#N)C3,CCCCCCCCC(CSC1=C(F)C=C(C2=C3C=C(SC3=C(C4=C2SC=C4)C5=CC(F)=C(SCC(CCCCCCCC)CCCCCC)C=C5)C6=CC=C(S6)C7=C(C(F)=C(C8=NN(N=C78)CC(CCCCCCCC)CCCCCC)C9=CC=CS9)F)C=C1)CCCCCC,1,0,1,0,0,0,0,0,0,0,0,0
82,ITIC,148,P2F-Ehp,10.1038/s41560-018-0263-4,6.92,polymer,N#CC(C#N)=C1C=2C=CC=CC2C(=O)C1=CC=3SC4=C(SC=5C=6C=C7C(=CC6C(C8=CC=C(C=C8)CCCCCC)(C9=CC=C(C=C9)CCCCCC)C45)C=%10SC=%11C=C(SC%11C%10C7(C%12=CC=C(C=C%12)CCCCCC)C%13=CC=C(C=C%13)CCCCCC)C=C%14C(=O)C=%15C=CC=CC%15C%14=C(C#N)C#N)C3,FC1=CC(C(C2=C(C(C3=CC(F)=C(CC(CCCC)CC)C(F)=C3)=C4S5)C=CS2)=C4C=C5C(S6)=CC=C6C(C7=NN(N=C87)CCC(CCCC)CC)=C(C(N(C9=O)CCCCCCCC)=O)C9=C8C%10=CC=CS%10)=CC(F)=C1CC(CCCC)CC,1,0,0,0,0,0,0,1,0,0,0,0
83,ITIC,163,PBDTS-TZNT,10.1016/j.isci.2018.12.027,10.13,polymer,N#CC(C#N)=C1C=2C=CC=CC2C(=O)C1=CC=3SC4=C(SC=5C=6C=C7C(=CC6C(C8=CC=C(C=C8)CCCCCC)(C9=CC=C(C=C9)CCCCCC)C45)C=%10SC=%11C=C(SC%11C%10C7(C%12=CC=C(C=C%12)CCCCCC)C%13=CC=C(C=C%13)CCCCCC)C=C%14C(=O)C=%15C=CC=CC%15C%14=C(C#N)C#N)C3,CCCCC(CCCCCC)CSC(S1)=CC=C1C2=C3C=CSC3=C(C4=CC=C(S4)SCC(CCCCCC)CCCC)C5=C2SC(C6=CC=C(S6)C7=CC8=C(C9=NN(N=C79)CC(CCCCCC)CCCC)C=C(C%10=NN(N=C%108)CC(CCCCCC)CCCC)C%11=CC=CS%11)=C5,1,0,0,0,0,0,0,0,0,0,0,0
84,ITIC,164,PBDTSF-TZNT,10.1016/j.isci.2018.12.027,11.81,polymer,N#CC(C#N)=C1C=2C=CC=CC2C(=O)C1=CC=3SC4=C(SC=5C=6C=C7C(=CC6C(C8=CC=C(C=C8)CCCCCC)(C9=CC=C(C=C9)CCCCCC)C45)C=%10SC=%11C=C(SC%11C%10C7(C%12=CC=C(C=C%12)CCCCCC)C%13=CC=C(C=C%13)CCCCCC)C=C%14C(=O)C=%15C=CC=CC%15C%14=C(C#N)C#N)C3,FC(C=C1C2=C3C=CSC3=C(C4=CC(F)=C(S4)SCC(CCCCCC)CCCC)C5=C2SC(C6=CC=C(S6)C7=CC8=C(C9=NN(N=C79)CC(CCCCCC)CCCC)C=C(C%10=NN(N=C%108)CC(CCCCCC)CCCC)C%11=CC=CS%11)=C5)=C(S1)SCC(CCCCCC)CCCC,1,0,0,0,0,0,0,0,0,0,0,0
85,ITIC,165,PDCBT-Cl,10.1016/j.joule.2020.04.014,7.05,polymer,N#CC(C#N)=C1C=2C=CC=CC2C(=O)C1=CC=3SC4=C(SC=5C=6C=C7C(=CC6C(C8=CC=C(C=C8)CCCCCC)(C9=CC=C(C=C9)CCCCCC)C45)C=%10SC=%11C=C(SC%11C%10C7(C%12=CC=C(C=C%12)CCCCCC)C%13=CC=C(C=C%13)CCCCCC)C=C%14C(=O)C=%15C=CC=CC%15C%14=C(C#N)C#N)C3,CCCCCCC(COC(C1=C(C2=CC=C(S2)C3=C(Cl)C=C(C4=C(C(OCC(CCCCCC)CCCC)=O)C=CS4)S3)SC=C1)=O)CCCC,0,0,0,0,0,0,0,0,0,0,0,0
86,ITIC,170,PffQx-T,10.1016/j.nanoen.2016.10.008,8.31,polymer,N#CC(C#N)=C1C=2C=CC=CC2C(=O)C1=CC=3SC4=C(SC=5C=6C=C7C(=CC6C(C8=CC=C(C=C8)CCCCCC)(C9=CC=C(C=C9)CCCCCC)C45)C=%10SC=%11C=C(SC%11C%10C7(C%12=CC=C(C=C%12)CCCCCC)C%13=CC=C(C=C%13)CCCCCC)C=C%14C(=O)C=%15C=CC=CC%15C%14=C(C#N)C#N)C3,FC(C(F)=C(C1=NC(C2=CC(F)=C(OCC(CCCC)CC)C=C2)=C(N=C31)C4=CC(F)=C(OCC(CCCC)CC)C=C4)C5=CC=C(S5)C6=CC7=C(C8=C(C(C9=CC=C(S9)CC(CCCC)CC)=C7S6)C=CS8)C%10=CC=C(S%10)CC(CCCC)CC)=C3C%11=CC=CS%11,1,0,0,0,1,0,0,0,0,0,0,0
87,ITIC,171,PffQx-PS,10.1016/j.nanoen.2016.10.008,9.01,polymer,N#CC(C#N)=C1C=2C=CC=CC2C(=O)C1=CC=3SC4=C(SC=5C=6C=C7C(=CC6C(C8=CC=C(C=C8)CCCCCC)(C9=CC=C(C=C9)CCCCCC)C45)C=%10SC=%11C=C(SC%11C%10C7(C%12=CC=C(C=C%12)CCCCCC)C%13=CC=C(C=C%13)CCCCCC)C=C%14C(=O)C=%15C=CC=CC%15C%14=C(C#N)C#N)C3,FC(C(F)=C(C1=NC(C2=CC(F)=C(OCC(CCCC)CC)C=C2)=C(N=C31)C4=CC(F)=C(OCC(CCCC)CC)C=C4)C5=CC=C(S5)C6=CC7=C(C8=C(C(C9=CC=C(SCC(CCCC)CC)C=C9)=C7S6)C=CS8)C%10=CC=C(SCC(CCCC)CC)C=C%10)=C3C%11=CC=CS%11,1,0,0,0,1,0,0,0,0,0,0,0
88,ITIC,172,PTZ6,10.1016/j.nanoen.2017.03.013,10.1,polymer,N#CC(C#N)=C1C=2C=CC=CC2C(=O)C1=CC=3SC4=C(SC=5C=6C=C7C(=CC6C(C8=CC=C(C=C8)CCCCCC)(C9=CC=C(C=C9)CCCCCC)C45)C=%10SC=%11C=C(SC%11C%10C7(C%12=CC=C(C=C%12)CCCCCC)C%13=CC=C(C=C%13)CCCCCC)C=C%14C(=O)C=%15C=CC=CC%15C%14=C(C#N)C#N)C3,CCCCCCCCCC(N=C1C2=NC(CCCCCCCCC)=C(S2)C3=CC=CS3)=C(S1)C4=CC=C(S4)C5=CC6=C(C7=C(C(C8=CC(OCCCCCC)=CC(OCCCCCC)=C8)=C6S5)C=CS7)C9=CC(OCCCCCC)=CC(OCCCCCC)=C9,1,0,0,0,0,0,0,0,0,0,0,0
