Repository: brigreens/Meta-analysis_OSCs

This repository contains the data files and analysis notebooks to support the paper "Meta-Analysis of Molecular Design Strategies for Non-Fullerene Acceptor Based Organic Solar Cell Materials" (DOI: 10.26434/chemrxiv-2024-w29b1)

File: donor_polymers/halogenation_vs_nonhalogenated.csv
nonhalogenated_don_name,nonhalogenated_don_ID,nonhalogenated_PCE,halogenated_don_name,halogenated_don_ID,halogenated_PCE,halogenation_type,NFA,NFA_type,don_monomer_type,difference
PBDB-T,3,9.96,PM6,12,9.05,F,ITIC,nonhalogenated,A,-0.91
PBDB-T,3,9.96,PFBDB-T,44,11.5,F,ITIC,nonhalogenated,thiophene,1.54
PBDB-T,3,9.62,PM6,12,11.67,F,IT-4F,fluorinated,A,2.05
PBDB-T,3,9.62,PBDB-T-2Cl,16,13.98,Cl,IT-4F,fluorinated,A,4.36
PBDB-T,3,9.62,PCl(4)BDB-T,114,12.11,Cl,IT-4F,fluorinated,thiophene,2.49
PBDB-T,3,12.06,PM6,12,15.72,F,BTP-4Cl,chlorinated,A,3.66
PBDB-T,3,9.83,PM6,12,9.2,F,ITCC-M,nonhalogenated,A,-0.63
PBDB-T,3,9.83,PBDB-T-2Cl,16,8.7,Cl,ITCC-M,nonhalogenated,A,-1.13
PBDB-T,3,7.32,PBDB-T-2Cl,16,14.6,Cl,N2200,nonhalogenated,A,7.28
PBDB-T,3,7.1,PM6,12,3.7,F,IEIC,nonhalogenated,A,-3.4
PBDB-T,3,11.1,PM6,12,13.3,F,IT-M,nonhalogenated,A,2.2
PBDB-T,3,9.7,PM6,12,9.81,F,FDICTF,nonhalogenated,A,0.11
PBDB-T,3,10.1,PM6,12,11.7,F,IDIC,nonhalogenated,A,1.6
PBDB-T,3,5.92,PM6,12,6.9,F,IDTI,nonhalogenated,A,0.98
PBDB-T,3,9,PM6,12,12,F,IDTN,nonhalogenated,A,3
PBDB-T,3,11.9,PFBDB-T,44,12.4,F,C8-ITIC,nonhalogenated,thiophene,0.5
PBDB-T,3,10.99,PM6,12,12.04,F,ITCT,nonhalogenated,A,1.05
PBDB-T,3,9.1,PM6,12,12.39,F,IT-4Cl,chlorinated,A,3.29
PBDB-T,3,9.1,PBDB-T-2Cl,16,13.19,Cl,IT-4Cl,chlorinated,A,4.09
PBDB-T,3,11.5,PM6,12,11.87,F,NNBDT,nonhalogenated,A,0.37
PBDB-T,3,13.58,PM6,12,7.39,F,Y5,nonhalogenated,A,-6.19
PBDB-T,3,13.11,PM6,12,6.6,F,Y1,nonhalogenated,A,-6.51
PBDB-T,3,9.6,PM6,12,13.82,F,Y3,fluorinated,A,4.22
PBDB-T,3,13.34,PM6,12,12.88,F,PYT,fluorinated,A,-0.46
PBDB-T,3,10.7,PM6,12,12.2,F,IT-DOH,nonhalogenated,A,1.5
PBDB-T,3,9.04,PM6,12,10.13,F,PZ1,nonhalogenated,A,1.09
PBDB-T,3,14.25,PM6,12,12.13,F,2BTh-2F,fluorinated,A,-2.12
PBDB-T,3,14.89,PM6,12,15,F,H2,chlorinated,A,0.11
PBDB-T,3,13.45,PM6,12,14.9,F,PY-IT,nonhalogenated,A,1.45
PBDB-T,3,13.1,PM6,12,8.11,F,BTP-0Cl,nonhalogenated,A,-4.99
PBDB-T,3,8.57,PM6,12,10.44,F,TClC2F,fluorinated,A,1.87
PBDB-T,3,11.28,PM6,12,12.35,F,BClC2F,fluorinated,A,1.07
PBDB-T,3,7,PM6,12,9.37,F,BT-4F,fluorinated,A,2.37
PBDB-T,3,10.1,PBDB-T-2Cl,16,10.3,Cl,BTCIC-4Cl,chlorinated,A,0.2
PBDB-T,3,7.63,PM6,12,10.03,F,ICCl-IDTT-BOACl,chlorinated,A,2.4
PBDB-T,3,12.2,PM6,12,1.12,F,THP-4F,fluorinated,A,-11.08
PBDB-T,3,0.1,PM6,12,0.1,F,ITIC-C3,nonhalogenated,A,0
PBDB-T,3,9.01,PM6,12,9.53,F,ITIC-C9,nonhalogenated,A,0.52
PBDB-T,3,9.8,PBDB-T-2Cl,16,5.39,Cl,ICPDT-4F,fluorinated,A,-4.41
PBDB-T-2Cl,16,5.39,PBDB-T-4Cl,220,1.04,Cl,ICPDT-4F,fluorinated,thiophene,-4.35
PBDB-T,3,5.33,PM6,12,1.8,F,N66-IC,nonhalogenated,A,-3.53
PBDB-T,3,3.6,PM6,12,8.91,F,N66-2FIC,fluorinated,A,5.31
PBDB-T,3,8.91,PM6,12,6.27,F,N65-IC,nonhalogenated,A,-2.64
PBDB-T,3,8.28,PM6,12,9.94,F,N65-2FIC,fluorinated,A,1.66
PBDB-T,3,11.68,PM6,12,2.56,F,A702,nonhalogenated,A,-9.12
PBDB-T,3,9.1,PBDB-T-2Cl,16,2.7,Cl,BTCIC,nonhalogenated,A,-6.4
PBDB-T,3,2.88,PM6,12,4.8,F,PIDIC2T,nonhalogenated,A,1.92
PBDB-T,3,3.96,PM6,12,4.92,F,PIDIC2TF,fluorinated,A,0.96
PBDB-T,3,5.26,PM6,12,7.05,F,PIDIC2TCl,chlorinated,A,1.79
PBDB-T,3,13,PM6,12,10.15,F,BT-LIC,nonhalogenated,A,-2.85
PBDB-T,3,10.78,PM6,12,3.84,F,BTP-CC,nonhalogenated,A,-6.94
PBDB-T,3,10.6,PM6,12,9.1,F,IE-4F,fluorinated,A,-1.5
PBDB-T,3,10.9,PM6,12,9.5,F,IE-4Cl,chlorinated,A,-1.4
PBDB-T,3,7.7,PM6,12,10,F,PFBDT-IDTIC,nonhalogenated,A,2.3
PBDB-T,3,11.1,PM6,12,16.26,F,bT-BO-L4F,fluorinated,A,5.16
PBDB-T,3,9.97,PM6,12,10.03,F,a-IT-2F,fluorinated,A,0.06
PBDB-T,3,9.5,PM6,12,14.8,F,A4T-16,fluorinated,A,5.3
PBDB-T,3,9.5,PBDB-TCl,16,13.7,Cl,A4T-16,fluorinated,A,4.2
PBDB-T,3,14.92,PM6,12,8.49,F,Y14,fluorinated,A,-6.43
PBDB-T,3,10.6,PM6,12,12.3,F,IDT6CN-M,nonhalogenated,A,1.7
PBDB-T,3,10.6,PBDB-TCl,16,12.4,Cl,IDT6CN-M,nonhalogenated,A,1.8
PBDB-T,3,9.83,PM6,12,6.98,F,CZTT-IC,nonhalogenated,A,-2.85
PBDB-T,3,9.77,PM6,12,11.95,F,CZTT-4F,fluorinated,A,2.18
PBDB-T,3,4.63,PBDB-TCl,16,4.52,Cl,Cl-N2200,chlorinated,A,-0.11
PTB7-Th,7,6.8,PBCIT,244,8.33,Cl,ITIC,nonhalogenated,A,1.53
PTB7-Th,7,8.44,PBCIT,244,10.65,Cl,IT-4F,fluorinated,A,2.21
PTB7-Th,7,8.44,PCE10-2F,402,3.55,F,IT-4F,fluorinated,A,-4.89
PTB7-Th,7,6.08,PBDTTT-E-T,32,4.7,F,IEIC,nonhalogenated,F,-1.38
PTB7-Th,7,8.16,PBDTTT-E-T,32,3.16,F,SSBR,nonhalogenated,F,-5
PTB7-Th,7,8.4,PBDTTT-E-T,32,4.7,F,IDTT-2BM,nonhalogenated,F,-3.7
PTB7-Th,7,3.76,PBDTTT-E-T,32,4.19,F,IDT-2BM,nonhalogenated,F,0.43
J52,41,5.38,J52-2Cl,10,10.9,Cl,ITIC,nonhalogenated,A,5.52
J50,29,4.61,J51,30,9.07,F,ITIC,nonhalogenated,C,4.46
PBZ,41,6.2,L68,10,9.1,Cl,IT-4F,fluorinated,A,2.9
PBZ,41,6.2,J91,9,7.9,F,IT-4F,fluorinated,A,1.7
PBZ,41,6.2,PBT4Cl-Bz,247,9.25,Cl,IT-4F,fluorinated,A,3.05
J71,49,9.79,PBZ-ClSi,374,11.8,Cl,IT-4F,fluorinated,A,2.01
J100,393,7.7,J101,403,11.1,Cl,IT-4F,fluorinated,A,3.4
J52,41,6.55,J52-Cl,10,12.31,Cl,Y6,fluorinated,A,5.76
PE31,239,7.47,J52-Cl,10,12.31,F,Y6,fluorinated,C,4.84
J52,41,8.34,J52-Cl,10,8.81,Cl,N2200,nonhalogenated,A,0.47
J52,41,5.89,J91,9,11.32,F,m-ITIC,nonhalogenated,A,5.43
J52,41,7.63,J52-Cl,10,7.16,Cl,BTA13,nonhalogenated,A,-0.47
J52,41,7.63,J52-F,96,8.28,F,BTA13,nonhalogenated,A,0.65
J52,41,9.18,J52-Cl,10,10.43,Cl,BTA3,nonhalogenated,A,1.25
J52,41,9.18,J52-F,96,8.68,F,BTA3,nonhalogenated,A,-0.5
PBDT-H,13,9.72,PBDT-F,14,14.93,F,C6OB-F,fluorinated,A,5.21
PBDT-H,13,9.72,PBDT-Cl,23,15.25,Cl,C6OB-F,fluorinated,A,5.53
PBDT-H,13,12.37,PBDT-F,14,10.54,F,C6OB-Me,nonhalogenated,A,-1.83
PBDT-H,13,11.69,PBDT-F,14,10.97,F,C6OB-H,nonhalogenated,A,-0.72
PTQ7,54,5.69,PTQ8,53,0.86,F,Y6,fluorinated,thiophene,-4.83
PTQ7,54,5.69,PTQ10,17,15.99,F,Y6,fluorinated,E,10.3
PTQ7,54,5.69,PTQ9,55,10.3,F,Y6,fluorinated,E,4.61
P5T,20,5.9,P5T-2F,21,17.4,F,eC9,chlorinated,thiophene,11.5
PT-2F,108,11.8,PT-4F,109,15.3,F,BTP-eC9,chlorinated,thiophene,3.5
P(Cl),140,6.9,P(F-Cl),141,11.5,F,IT-4F,fluorinated,A,4.6
P(Cl),140,10.5,P(F-Cl),141,9.9,F,IDIC,nonhalogenated,A,-0.6
PBDTT,60,8.49,PBDTT2Cl,61,11.37,Cl,Y18-1F,fluorinated,thiophene,2.88
P(Cl),140,11.2,P(F-Cl),141,8.2,F,ITIC-Th,nonhalogenated,A,-3
PDCBT,31,10.16,PDCBT-Cl,165,7.05,Cl,ITIC,nonhalogenated,thiophene,-3.11
PDCBT,31,7.86,PDCBT-Cl,165,12.03,Cl,ITIC-Th1,fluorinated,thiophene,4.17
PDCBT,31,7.86,PDCBT-2Cl,235,6.65,Cl,ITIC-Th1,fluorinated,thiophene,-1.21
PDCBT,31,7.86,PDCBT-2F,236,8.23,F,ITIC-Th1,fluorinated,thiophene,0.37
PDCBT,31,7.86,PDCBT-F,237,10.54,F,ITIC-Th1,fluorinated,thiophene,2.68
PBQ-0F,33,6.68,PBQ-QF,34,8.9,F,ITIC,nonhalogenated,E,2.22
PBQ-QF,34,8.9,HFQx-T,283,9.25,F,ITIC,nonhalogenated,E,0.35
PBQ-QF,34,8.9,PBQ-4F,35,11.34,F,ITIC,nonhalogenated,A,2.44
PE61,34,8.44,PE62,35,11.84,F,Y6,fluorinated,A,3.4
HTAZ,349,4.26,FTAZ,39,8.37,F,ITIC,nonhalogenated,C,4.11
SM1,56,12.44,SM1-F,58,13.63,F,Y6,fluorinated,A sm,1.19
SM1,56,9.48,SM-Cl,296,7.32,Cl,IDIC,nonhalogenated,A sm,-2.16
PBT1-C,135,10.7,PBT1-C-2Cl,176,12.4,Cl,IT-4F,fluorinated,thiophene,1.7
POPB,376,6,PFOPB,377,11.6,F,IT-4F,fluorinated,A,5.6
H11,102,10.4,H13,101,10.3,F,IDIC-4F,fluorinated,A sm,-0.1
H11,102,10.4,H14,103,12.1,Cl,IDIC-4F,fluorinated,A sm,1.7
TPD-3,105,15,TPD-3F,104,11.2,F,Y6,fluorinated,A,-3.8
PBTA-PS,138,11.52,PBTA-PSF,139,13.6,F,ITIC,nonhalogenated,A,2.08
TTOT,210,6.61,TTOTCl,211,14.29,Cl,Y6,fluorinated,A,7.68
Qx-8F,407,5.97,Qx-10F,408,12.54,F,Y6,fluorinated,E,6.57
Qx-10F,408,12.54,Qx-12F,409,15.1,F,Y6,fluorinated,A,2.56
PE1,306,8.36,PE2,604,5.75,F,BTA3,nonhalogenated,A,-2.61
PBB-H,398,11.9,PBB-F,399,14.3,F,IT-4F,fluorinated,A,2.4
PBB-H,398,11.9,PBB-Cl,400,14.5,Cl,IT-4F,fluorinated,A,2.6
PBDTS-TZNT,163,10.13,PBDTSF-TZNT,164,11.81,F,ITIC,nonhalogenated,A,1.68
PBDTS-TZNT,163,11,PBDTSF-TZNT,164,12.92,F,IT-4F,fluorinated,A,1.92
PDTH-TZNT,174,4.05,PDTF-TZNT,175,9.74,F,IT-M,nonhalogenated,thiophene,5.69
PIDT-phanQ,191,8.72,PIDT-2FphanQ,192,10.5,F,Y6,fluorinated,E,1.78
PIDT-phanQ,191,8.72,PIDT-FphanQ,193,11.3,F,Y6,fluorinated,E,2.58
PBBSe-H,222,8.06,PBBSe-Cl,223,14.12,Cl,Y6,fluorinated,A,6.06
P104,248,8.23,P105,249,10.54,F,ITIC-F,fluorinated,D,2.31
P-P,257,7.32,P-4FP,258,8.7,F,m-ITIC,nonhalogenated,L,1.38
PNTzBDT,273,11.9,PNTzBDT-Cl,271,10,Cl,Y6,fluorinated,A,-1.9
PNTzBDT,273,11.9,PNTzBDT-F,274,12.8,F,Y6,fluorinated,A,0.9
PBDTTzBO,279,4.86,PFBDTTzBO,280,10,F,IT-4F,fluorinated,A,5.14
PBDTTzBO,279,11.61,PFBDTTzBO,280,6.16,F,Y6,fluorinated,A,-5.45
PBT,338,4.7,PFT,337,4.2,F,ITIC,nonhalogenated,D,-0.5

File: donor_polymers/silicon.csv
C_name,C_ID,C_PCE,C_sidechain,Si_name,Si_ID,Si_PCE,Si_sidechain,NFA,don_monomer,difference
J52,41,5.38,EH,J71,49,10.1,Si(C3)3,ITIC,A,4.72
PBZ,41,6.2,EH,J71,49,9.79,Si(C3)3,IT-4F,A,3.59
L68,10,9.1,EH,PBZ-ClSi,374,11.8,Si(C3)3,IT-4F,A,2.7
J52,41,6.55,EH,J71,49,9.4,Si(C3)3,Y6,A,2.85
J52,41,5.89,EH,J71,49,11.77,Si(C3)3,m-ITIC,A,5.88
J52,41,5.89,EH,J74,85,9.47,Si(C1)2C8,m-ITIC,A,3.58
J52,41,5.89,EH,J72,86,9.95,Si(iso)3,m-ITIC,A,4.06
J52,41,5.89,EH,J73,87,10.43,Si(C4)3,m-ITIC,A,4.54
J52,41,5.89,EH,J70,88,11.4,Si(C2)3,m-ITIC,A,5.51
T4,27,12.33,EH,T6,26,15.68,Si(C3)3,N3,A sm,3.35

File: donor_polymers/don_monomer_smarts.csv (part 2 of 23)
,reported_acceptor,don_ID,reported_donor,DOI,PCE_avg,donor_type,acc_SMILES_sidechains,don_mon_SMILES,A_count,B_count,C_count,D_count,E_count,F_count,G_count,H_count,I_count,J_count,K_count,L_count
89,ITIC,173,PBPD-Th,10.1016/j.nanoen.2017.07.047,10.5,polymer,N#CC(C#N)=C1C=2C=CC=CC2C(=O)C1=CC=3SC4=C(SC=5C=6C=C7C(=CC6C(C8=CC=C(C=C8)CCCCCC)(C9=CC=C(C=C9)CCCCCC)C45)C=%10SC=%11C=C(SC%11C%10C7(C%12=CC=C(C=C%12)CCCCCC)C%13=CC=C(C=C%13)CCCCCC)C=C%14C(=O)C=%15C=CC=CC%15C%14=C(C#N)C#N)C3,CCCCC(COC1=CC(C2=C3C=C(SC3=C(C4=C2SC=C4)C5=CC(OCC(CCCC)CC)=CC=C5)C6=CC=C(S6)C7=C(C(C8=C(SC(CC(CCCC)CC)=C8C9=O)CC(CCCC)CC)=O)C9=C(C%10=CC=CS%10)S7)=CC=C1)CC,1,1,0,0,0,0,0,0,0,0,0,0
90,ITIC,179,TBF-BT,10.1016/j.orgel.2017.02.029,6.96,polymer,N#CC(C#N)=C1C=2C=CC=CC2C(=O)C1=CC=3SC4=C(SC=5C=6C=C7C(=CC6C(C8=CC=C(C=C8)CCCCCC)(C9=CC=C(C=C9)CCCCCC)C45)C=%10SC=%11C=C(SC%11C%10C7(C%12=CC=C(C=C%12)CCCCCC)C%13=CC=C(C=C%13)CCCCCC)C=C%14C(=O)C=%15C=CC=CC%15C%14=C(C#N)C#N)C3,CCCCCCCCOC1=C(C2=CC=CS2)C3=NSN=C3C(C4=CC=C(S4)C5=CC6=C(C7=C(C(C8=CC=C(OCC(CCCC)CC)C=C8)=C6S5)C=CO7)C9=CC=C(OCC(CCCC)CC)C=C9)=C1OCCCCCCCC,0,0,0,1,0,0,0,0,0,0,0,0
91,ITIC,180,TBF-BDD,10.1016/j.orgel.2017.02.029,7.04,polymer,N#CC(C#N)=C1C=2C=CC=CC2C(=O)C1=CC=3SC4=C(SC=5C=6C=C7C(=CC6C(C8=CC=C(C=C8)CCCCCC)(C9=CC=C(C=C9)CCCCCC)C45)C=%10SC=%11C=C(SC%11C%10C7(C%12=CC=C(C=C%12)CCCCCC)C%13=CC=C(C=C%13)CCCCCC)C=C%14C(=O)C=%15C=CC=CC%15C%14=C(C#N)C#N)C3,CCCCC(COC1=CC=C(C2=C3C=C(SC3=C(C4=C2OC=C4)C5=CC=C(OCC(CCCC)CC)C=C5)C6=CC=C(S6)C7=C(C(C8=C(SC(CC(CCCC)CC)=C8C9=O)CC(CCCC)CC)=O)C9=C(C%10=CC=CS%10)S7)C=C1)CC,0,1,0,0,0,0,0,0,0,0,0,0
92,ITIC,181,J46,10.1016/j.orgel.2018.03.028,2.33,polymer,N#CC(C#N)=C1C=2C=CC=CC2C(=O)C1=CC=3SC4=C(SC=5C=6C=C7C(=CC6C(C8=CC=C(C=C8)CCCCCC)(C9=CC=C(C=C9)CCCCCC)C45)C=%10SC=%11C=C(SC%11C%10C7(C%12=CC=C(C=C%12)CCCCCC)C%13=CC=C(C=C%13)CCCCCC)C=C%14C(=O)C=%15C=CC=CC%15C%14=C(C#N)C#N)C3,CCCCCCCCC(CN1N=C2C=C(C(F)=C(C2=N1)C3=CC=C(S3)C4=CC5=C(C6=C(C(C7=CC8=C(S7)C=C(CC(CCCC)CC)S8)=C5S4)C=C(C9=CC=CS9)S6)C%10=CC%11=C(S%10)C=C(CC(CCCC)CC)S%11)F)CCCCCC,1,0,1,0,0,0,0,0,0,0,0,0
93,ITIC,182,J47,10.1016/j.orgel.2018.03.028,8.8,polymer,N#CC(C#N)=C1C=2C=CC=CC2C(=O)C1=CC=3SC4=C(SC=5C=6C=C7C(=CC6C(C8=CC=C(C=C8)CCCCCC)(C9=CC=C(C=C9)CCCCCC)C45)C=%10SC=%11C=C(SC%11C%10C7(C%12=CC=C(C=C%12)CCCCCC)C%13=CC=C(C=C%13)CCCCCC)C=C%14C(=O)C=%15C=CC=CC%15C%14=C(C#N)C#N)C3,CCCCCCCCC(CN1N=C2C=C(C(F)=C(C2=N1)C3=CC(C4=CC5=C(C6=C(C(C7=CC8=C(S7)C=C([Si](CCC)(CCC)CCC)S8)=C5S4)C=C(C9=CC=CS9)S6)C%10=CC%11=C(S%10)C=C([Si](CCC)(CCC)CCC)S%11)=CS3)F)CCCCCC,1,0,1,0,0,0,0,0,0,0,0,0
94,ITIC,183,P(T4-DPP-M),10.1016/j.orgel.2019.02.020,2.1,polymer,N#CC(C#N)=C1C=2C=CC=CC2C(=O)C1=CC=3SC4=C(SC=5C=6C=C7C(=CC6C(C8=CC=C(C=C8)CCCCCC)(C9=CC=C(C=C9)CCCCCC)C45)C=%10SC=%11C=C(SC%11C%10C7(C%12=CC=C(C=C%12)CCCCCC)C%13=CC=C(C=C%13)CCCCCC)C=C%14C(=O)C=%15C=CC=CC%15C%14=C(C#N)C#N)C3,O=C(N(C(C1=CC(CC(CCCCCCCCCCCC)CCCCCCCCCC)=C(S1)C2=CC=C(S2)C3=CC=CS3)=C4C(N5C)=O)C)C4=C5C6=CC(CC(CCCCCCCCCCCC)CCCCCCCCCC)=CS6,0,0,0,0,0,0,0,0,0,0,0,0
95,ITIC,184,P(T4-iI-M),10.1016/j.orgel.2019.02.020,2.2,polymer,N#CC(C#N)=C1C=2C=CC=CC2C(=O)C1=CC=3SC4=C(SC=5C=6C=C7C(=CC6C(C8=CC=C(C=C8)CCCCCC)(C9=CC=C(C=C9)CCCCCC)C45)C=%10SC=%11C=C(SC%11C%10C7(C%12=CC=C(C=C%12)CCCCCC)C%13=CC=C(C=C%13)CCCCCC)C=C%14C(=O)C=%15C=CC=CC%15C%14=C(C#N)C#N)C3,CN(C(/C1=C2C(N(C3=C(C4=CC(CC(CCCCCCCCCCCC)CCCCCCCCCC)=C(S4)C5=CC=C(S5)C6=CC=CS6)C=CC=C3/2)C)=O)=O)C7=C1C=CC=C7C8=CC(CC(CCCCCCCCCCCC)CCCCCCCCCC)=CS8,0,0,0,0,0,0,0,0,0,0,0,0
96,ITIC,185,P(T4-TPD-M),10.1016/j.orgel.2019.02.020,3.8,polymer,N#CC(C#N)=C1C=2C=CC=CC2C(=O)C1=CC=3SC4=C(SC=5C=6C=C7C(=CC6C(C8=CC=C(C=C8)CCCCCC)(C9=CC=C(C=C9)CCCCCC)C45)C=%10SC=%11C=C(SC%11C%10C7(C%12=CC=C(C=C%12)CCCCCC)C%13=CC=C(C=C%13)CCCCCC)C=C%14C(=O)C=%15C=CC=CC%15C%14=C(C#N)C#N)C3,CCCCCCCCCCC(CC1=CSC(C2=C(C(N(C3=O)C)=O)C3=C(C4=CC(CC(CCCCCCCCCC)CCCCCCCC)=C(S4)C5=CC=C(S5)C6=CC=CS6)S2)=C1)CCCCCCCC,0,0,0,0,0,0,0,0,1,0,0,0
97,ITIC,186,PBDTTSi-TzBI,10.1016/j.orgel.2019.105572,6.63,polymer,N#CC(C#N)=C1C=2C=CC=CC2C(=O)C1=CC=3SC4=C(SC=5C=6C=C7C(=CC6C(C8=CC=C(C=C8)CCCCCC)(C9=CC=C(C=C9)CCCCCC)C45)C=%10SC=%11C=C(SC%11C%10C7(C%12=CC=C(C=C%12)CCCCCC)C%13=CC=C(C=C%13)CCCCCC)C=C%14C(=O)C=%15C=CC=CC%15C%14=C(C#N)C#N)C3,CCCC[Si](CCCC)(CCCC)C(S1)=CC=C1C(C2=C(C(C3=CC=C(S3)[Si](CCCC)(CCCC)CCCC)=C4S5)C=CS2)=C4C=C5C(S6)=CC=C6C(C7=NN(N=C87)CC(CCCC)CC)=C(C(N(C9=O)CCCCCCCC)=O)C9=C8C%10=CC=CS%10,1,0,0,0,0,0,0,1,0,0,0,0
98,ITIC,187,PBDTTS-TzBI,10.1016/j.orgel.2019.105572,9.3,polymer,N#CC(C#N)=C1C=2C=CC=CC2C(=O)C1=CC=3SC4=C(SC=5C=6C=C7C(=CC6C(C8=CC=C(C=C8)CCCCCC)(C9=CC=C(C=C9)CCCCCC)C45)C=%10SC=%11C=C(SC%11C%10C7(C%12=CC=C(C=C%12)CCCCCC)C%13=CC=C(C=C%13)CCCCCC)C=C%14C(=O)C=%15C=CC=CC%15C%14=C(C#N)C#N)C3,CCCCCCCCCCCCSC1=CC=C(S1)C2=C3C=C(SC3=C(C4=C2SC=C4)C5=CC=C(S5)SCCCCCCCCCCCC)C6=CC=C(S6)C7=C8C(C(N(C8=O)CCCCCCCC)=O)=C(C9=NN(N=C79)CC(CCCC)CC)C%10=CC=CS%10,1,0,0,0,0,0,0,1,0,0,0,0
99,ITIC,212,PTBTz-2,10.1021/acs.chemmater.7b01650,10.26,polymer,N#CC(C#N)=C1C=2C=CC=CC2C(=O)C1=CC=3SC4=C(SC=5C=6C=C7C(=CC6C(C8=CC=C(C=C8)CCCCCC)(C9=CC=C(C=C9)CCCCCC)C45)C=%10SC=%11C=C(SC%11C%10C7(C%12=CC=C(C=C%12)CCCCCC)C%13=CC=C(C=C%13)CCCCCC)C=C%14C(=O)C=%15C=CC=CC%15C%14=C(C#N)C#N)C3,CCC(CCCC)CC(S1)=CC=C1C(C2=C(C(C3=CC=C(S3)CC(CCCC)CC)=C4S5)C=CS2)=C4C=C5C(S6)=CN=C6C7=C8SC(C(OCC(CCCCCCCCCC)CCCCCCCC)=O)=CC8=C(S7)C9=NC=CS9,1,0,0,0,0,1,0,0,0,0,0,0
100,ITIC,213,asy-PBDBTN,10.1021/acs.chemmater.7b02495,10.22,polymer,N#CC(C#N)=C1C=2C=CC=CC2C(=O)C1=CC=3SC4=C(SC=5C=6C=C7C(=CC6C(C8=CC=C(C=C8)CCCCCC)(C9=CC=C(C=C9)CCCCCC)C45)C=%10SC=%11C=C(SC%11C%10C7(C%12=CC=C(C=C%12)CCCCCC)C%13=CC=C(C=C%13)CCCCCC)C=C%14C(=O)C=%15C=CC=CC%15C%14=C(C#N)C#N)C3,CCCCCCCCCCC(COC1=C2C=CSC2=C(C3=C1SC(C4=CC=C(S4)C5=C(C(C6=C(SC(CC(CCCC)CC)=C6C7=O)CC(CCCC)CC)=O)C7=C(C8=CC=CS8)S5)=C3)C9=CC%10=CC=CC=C%10C=C9)CCCCCCCC,1,1,0,0,0,0,0,0,0,0,0,0
101,ITIC,227,PBDD4T,10.1021/acs.macromol.6b00248,0.36,polymer,N#CC(C#N)=C1C=2C=CC=CC2C(=O)C1=CC=3SC4=C(SC=5C=6C=C7C(=CC6C(C8=CC=C(C=C8)CCCCCC)(C9=CC=C(C=C9)CCCCCC)C45)C=%10SC=%11C=C(SC%11C%10C7(C%12=CC=C(C=C%12)CCCCCC)C%13=CC=C(C=C%13)CCCCCC)C=C%14C(=O)C=%15C=CC=CC%15C%14=C(C#N)C#N)C3,CCC(CCCC)CC(C=CS1)=C1C2=CC=C(S2)C3=CC=C(S3)C4=C(CC(CCCC)CC)C=C(C5=C(C(C6=C(SC(CC(CCCC)CC)=C6C7=O)CC(CCCC)CC)=O)C7=CS5)S4,0,1,0,0,0,0,0,0,0,0,0,0
102,ITIC,228,PBDD4T-2F,10.1021/acs.macromol.6b00248,8.13,polymer,N#CC(C#N)=C1C=2C=CC=CC2C(=O)C1=CC=3SC4=C(SC=5C=6C=C7C(=CC6C(C8=CC=C(C=C8)CCCCCC)(C9=CC=C(C=C9)CCCCCC)C45)C=%10SC=%11C=C(SC%11C%10C7(C%12=CC=C(C=C%12)CCCCCC)C%13=CC=C(C=C%13)CCCCCC)C=C%14C(=O)C=%15C=CC=CC%15C%14=C(C#N)C#N)C3,CCC(CCCC)CC(C=CS1)=C1C2=CC(F)=C(S2)C3=C(F)C=C(C4=C(CC(CCCC)CC)C=C(C5=C(C(C6=C(SC(CC(CCCC)CC)=C6C7=O)CC(CCCC)CC)=O)C7=CS5)S4)S3,0,1,0,0,0,0,0,0,0,0,0,0
103,ITIC,229,PIDT-DTN,10.1021/acs.macromol.6b02733,1.0,polymer,N#CC(C#N)=C1C=2C=CC=CC2C(=O)C1=CC=3SC4=C(SC=5C=6C=C7C(=CC6C(C8=CC=C(C=C8)CCCCCC)(C9=CC=C(C=C9)CCCCCC)C45)C=%10SC=%11C=C(SC%11C%10C7(C%12=CC=C(C=C%12)CCCCCC)C%13=CC=C(C=C%13)CCCCCC)C=C%14C(=O)C=%15C=CC=CC%15C%14=C(C#N)C#N)C3,CCCCC(CC1=CC=C(S1)C2=C3C=C(SC3=C(C4=C2SC(C5=C(CC(CCCC)CC)C=CS5)=C4)C6=CC=C(S6)CC(CCCC)CC)C7=C(CC(CCCC)CC)C=C(C8=C(C(C9=C(C%10=O)C=CC=C9)=O)C%10=CS8)S7)CC,1,0,0,0,0,0,0,0,0,0,0,0
104,ITIC,229,PBDT-DTN,10.1021/acs.macromol.6b02733,8.1,polymer,N#CC(C#N)=C1C=2C=CC=CC2C(=O)C1=CC=3SC4=C(SC=5C=6C=C7C(=CC6C(C8=CC=C(C=C8)CCCCCC)(C9=CC=C(C=C9)CCCCCC)C45)C=%10SC=%11C=C(SC%11C%10C7(C%12=CC=C(C=C%12)CCCCCC)C%13=CC=C(C=C%13)CCCCCC)C=C%14C(=O)C=%15C=CC=CC%15C%14=C(C#N)C#N)C3,CCCCC(CC1=CC=C(S1)C2=C3C=C(SC3=C(C4=C2SC(C5=C(CC(CCCC)CC)C=CS5)=C4)C6=CC=C(S6)CC(CCCC)CC)C7=C(CC(CCCC)CC)C=C(C8=C(C(C9=C(C%10=O)C=CC=C9)=O)C%10=CS8)S7)CC,1,0,0,0,0,0,0,0,0,0,0,0
105,ITIC,230,J63,10.1021/acs.macromol.8b01036,8.02,polymer,N#CC(C#N)=C1C=2C=CC=CC2C(=O)C1=CC=3SC4=C(SC=5C=6C=C7C(=CC6C(C8=CC=C(C=C8)CCCCCC)(C9=CC=C(C=C9)CCCCCC)C45)C=%10SC=%11C=C(SC%11C%10C7(C%12=CC=C(C=C%12)CCCCCC)C%13=CC=C(C=C%13)CCCCCC)C=C%14C(=O)C=%15C=CC=CC%15C%14=C(C#N)C#N)C3,C=CCCCCSC1=CC=C(S1)C2=C3C=C(SC3=C(C4=C2SC(C5=CC=CS5)=C4)C6=CC=C(S6)SCCCCC=C)C7=CC=C(S7)C8=C(C(F)=CC9=NN(N=C89)CC(CCCCCCCC)CCCCCC)F,1,0,1,0,0,0,0,0,0,0,0,0
106,ITIC,231,J64,10.1021/acs.macromol.8b01036,8.36,polymer,N#CC(C#N)=C1C=2C=CC=CC2C(=O)C1=CC=3SC4=C(SC=5C=6C=C7C(=CC6C(C8=CC=C(C=C8)CCCCCC)(C9=CC=C(C=C9)CCCCCC)C45)C=%10SC=%11C=C(SC%11C%10C7(C%12=CC=C(C=C%12)CCCCCC)C%13=CC=C(C=C%13)CCCCCC)C=C%14C(=O)C=%15C=CC=CC%15C%14=C(C#N)C#N)C3,CCCCCCCCC(CN1N=C2C=C(C(F)=C(C2=N1)C3=CC=C(S3)C4=CC5=C(C6=C(C(C7=CC=C(S7)SCC8CCCCC8)=C5S4)C=C(C9=CC=CS9)S6)C%10=CC=C(S%10)SCC%11CCCCC%11)F)CCCCCC,1,0,1,0,0,0,0,0,0,0,0,0
107,ITIC,232,J62,10.1021/acs.macromol.8b01036,10.68,polymer,N#CC(C#N)=C1C=2C=CC=CC2C(=O)C1=CC=3SC4=C(SC=5C=6C=C7C(=CC6C(C8=CC=C(C=C8)CCCCCC)(C9=CC=C(C=C9)CCCCCC)C45)C=%10SC=%11C=C(SC%11C%10C7(C%12=CC=C(C=C%12)CCCCCC)C%13=CC=C(C=C%13)CCCCCC)C=C%14C(=O)C=%15C=CC=CC%15C%14=C(C#N)C#N)C3,CCCCCCCCSC1=CC=C(S1)C2=C3C=C(SC3=C(C4=C2SC(C5=CC=CS5)=C4)C6=CC=C(S6)SCCCCCCCC)C7=CC=C(S7)C8=C(C(F)=CC9=NN(N=C89)CC(CCCCCCCC)CCCCCC)F,1,0,1,0,0,0,0,0,0,0,0,0
108,ITIC,242,PBZ1,10.1039/C7TA11059F,5.7,polymer,N#CC(C#N)=C1C=2C=CC=CC2C(=O)C1=CC=3SC4=C(SC=5C=6C=C7C(=CC6C(C8=CC=C(C=C8)CCCCCC)(C9=CC=C(C=C9)CCCCCC)C45)C=%10SC=%11C=C(SC%11C%10C7(C%12=CC=C(C=C%12)CCCCCC)C%13=CC=C(C=C%13)CCCCCC)C=C%14C(=O)C=%15C=CC=CC%15C%14=C(C#N)C#N)C3,CCCCCCCCC(CN1N=C2C=C(C(F)=C(C2=N1)C3=CC=C(S3)C4=CC5=C(C6=C(C(C7=CC=C(OCC(CCCCCC)CCCC)C=C7)=C5S4)C=C(C8=CC=CS8)S6)C9=CC=C(OCC(CCCCCC)CCCC)C=C9)F)CCCCCC,1,0,1,0,0,0,0,0,0,0,0,0
109,ITIC,244,PBCIT,10.1021/acsaem.8b00506,8.33,polymer,N#CC(C#N)=C1C=2C=CC=CC2C(=O)C1=CC=3SC4=C(SC=5C=6C=C7C(=CC6C(C8=CC=C(C=C8)CCCCCC)(C9=CC=C(C=C9)CCCCCC)C45)C=%10SC=%11C=C(SC%11C%10C7(C%12=CC=C(C=C%12)CCCCCC)C%13=CC=C(C=C%13)CCCCCC)C=C%14C(=O)C=%15C=CC=CC%15C%14=C(C#N)C#N)C3,ClC(C=C1C(C2=C(C(C3=CC(Cl)=C(S3)CC(CCCC)CC)=C4S5)C=CS2)=C4C=C5C(SC=C67)=C7SC(C(OCC(CCCC)CC)=O)=C6F)=C(S1)CC(CCCC)CC,1,0,0,0,0,1,0,0,0,0,0,0
110,ITIC,283,HFQx-T,10.1021/acsami.7b03947,9.25,polymer,N#CC(C#N)=C1C=2C=CC=CC2C(=O)C1=CC=3SC4=C(SC=5C=6C=C7C(=CC6C(C8=CC=C(C=C8)CCCCCC)(C9=CC=C(C=C9)CCCCCC)C45)C=%10SC=%11C=C(SC%11C%10C7(C%12=CC=C(C=C%12)CCCCCC)C%13=CC=C(C=C%13)CCCCCC)C=C%14C(=O)C=%15C=CC=CC%15C%14=C(C#N)C#N)C3,CCCCC(COC1=C(F)C=C(C2=NC3=CC(F)=C(C(C4=CC=C(S4)C5=CC6=C(C7=C(C(C8=CC=C(S8)CC(CCCC)CC)=C6S5)C=C(C9=CC=CS9)S7)C%10=CC=C(S%10)CC(CCCC)CC)=C3N=C2C%11=CC(F)=C(OCC(CCCC)CC)C(F)=C%11)F)C=C1F)CC,1,0,0,0,1,0,0,0,0,0,0,0
111,ITIC,284,PBDB-TS,10.1021/acsami.7b11488,9.64,polymer,N#CC(C#N)=C1C=2C=CC=CC2C(=O)C1=CC=3SC4=C(SC=5C=6C=C7C(=CC6C(C8=CC=C(C=C8)CCCCCC)(C9=CC=C(C=C9)CCCCCC)C45)C=%10SC=%11C=C(SC%11C%10C7(C%12=CC=C(C=C%12)CCCCCC)C%13=CC=C(C=C%13)CCCCCC)C=C%14C(=O)C=%15C=CC=CC%15C%14=C(C#N)C#N)C3,CCCCC(CSC1=CC=C(S1)C2=C3C=C(SC3=C(C4=C2SC=C4)C5=CC=C(S5)SCC(CCCC)CC)C6=CC=C(S6)C7=C(C(C8=C(SC(CC(CCCC)CC)=C8C9=O)CC(CCCC)CC)=O)C9=C(C%10=CC=CS%10)S7)CC,1,1,0,0,0,0,0,0,0,0,0,0
112,ITIC,291,P[DTffBT-TbT(6)]-2OD,10.1021/acsami.8b19449,6.8,polymer,N#CC(C#N)=C1C=2C=CC=CC2C(=O)C1=CC=3SC4=C(SC=5C=6C=C7C(=CC6C(C8=CC=C(C=C8)CCCCCC)(C9=CC=C(C=C9)CCCCCC)C45)C=%10SC=%11C=C(SC%11C%10C7(C%12=CC=C(C=C%12)CCCCCC)C%13=CC=C(C=C%13)CCCCCC)C=C%14C(=O)C=%15C=CC=CC%15C%14=C(C#N)C#N)C3,CCCCCCCCCCC(C1=CSC(C2=C(C(F)=C(C3=NSN=C23)C4=CC(C(CCCCCCCCCC)CCCCCCCC)=C(S4)C5=CC=C(S5)C6=CC=C7C=CSC7=C6)F)=C1)CCCCCCCC,0,0,0,1,0,0,0,0,0,0,0,0
113,ITIC,292,P[DTffBT-TbT(5)]-2OD,10.1021/acsami.8b19449,6.5,polymer,N#CC(C#N)=C1C=2C=CC=CC2C(=O)C1=CC=3SC4=C(SC=5C=6C=C7C(=CC6C(C8=CC=C(C=C8)CCCCCC)(C9=CC=C(C=C9)CCCCCC)C45)C=%10SC=%11C=C(SC%11C%10C7(C%12=CC=C(C=C%12)CCCCCC)C%13=CC=C(C=C%13)CCCCCC)C=C%14C(=O)C=%15C=CC=CC%15C%14=C(C#N)C#N)C3,FC(C(F)=C(C1=NSN=C21)C3=CC(C(CCCCCCCCCC)CCCCCCCC)=C(S3)C4=CC=C(S4)C5=CC6=C(SC=C6)C=C5)=C2C7=CC(C(CCCCCCCCCC)CCCCCCCC)=CS7,0,0,0,1,0,0,0,0,0,0,0,0
114,ITIC,293,p-PBDTPS-FTAZ,10.1021/acsami.9b07112,10.54,polymer,N#CC(C#N)=C1C=2C=CC=CC2C(=O)C1=CC=3SC4=C(SC=5C=6C=C7C(=CC6C(C8=CC=C(C=C8)CCCCCC)(C9=CC=C(C=C9)CCCCCC)C45)C=%10SC=%11C=C(SC%11C%10C7(C%12=CC=C(C=C%12)CCCCCC)C%13=CC=C(C=C%13)CCCCCC)C=C%14C(=O)C=%15C=CC=CC%15C%14=C(C#N)C#N)C3,FC(C(F)=C(C1=NN(N=C21)CC(CCCCCCCC)CCCCCC)C3=CC=C(S3)C4=CC5=C(C6=C(C(C7=CC=C(SCC(CCCC)CC)C=C7)=C5S4)C=CS6)C8=CC=C(SCC(CCCC)CC)C=C8)=C2C9=CC=CS9,1,0,1,0,0,0,0,0,0,0,0,0
115,ITIC,294,m-PBDTPS-FTAZ,10.1021/acsami.9b07112,13.01,polymer,N#CC(C#N)=C1C=2C=CC=CC2C(=O)C1=CC=3SC4=C(SC=5C=6C=C7C(=CC6C(C8=CC=C(C=C8)CCCCCC)(C9=CC=C(C=C9)CCCCCC)C45)C=%10SC=%11C=C(SC%11C%10C7(C%12=CC=C(C=C%12)CCCCCC)C%13=CC=C(C=C%13)CCCCCC)C=C%14C(=O)C=%15C=CC=CC%15C%14=C(C#N)C#N)C3,CCCCCCCCC(CN1N=C2C=C(C(F)=C(C2=N1)C3=CC=C(S3)C4=CC5=C(C6=C(C(C7=CC(SCC(CCCC)CC)=CC=C7)=C5S4)C=C(C8=CC=CS8)S6)C9=CC(SCC(CCCC)CC)=CC=C9)F)CCCCCC,1,0,1,0,0,0,0,0,0,0,0,0
116,ITIC,311,PBTCl,10.1021/acsenergylett.7b00551,7.47,polymer,N#CC(C#N)=C1C=2C=CC=CC2C(=O)C1=CC=3SC4=C(SC=5C=6C=C7C(=CC6C(C8=CC=C(C=C8)CCCCCC)(C9=CC=C(C=C9)CCCCCC)C45)C=%10SC=%11C=C(SC%11C%10C7(C%12=CC=C(C=C%12)CCCCCC)C%13=CC=C(C=C%13)CCCCCC)C=C%14C(=O)C=%15C=CC=CC%15C%14=C(C#N)C#N)C3,CCCCC(COC(C1=C(Cl)C2=C(C3=CC4=C(C5=C(C(C6=CC=C(S6)CC(CCCC)CC)=C4S3)C=CS5)C7=CC=C(S7)CC(CCCC)CC)SC=C2S1)=O)CC,1,0,0,0,0,1,0,0,0,0,0,0
117,ITIC,320,J60,10.1021/jacs.6b01744,8.67,polymer,N#CC(C#N)=C1C=2C=CC=CC2C(=O)C1=CC=3SC4=C(SC=5C=6C=C7C(=CC6C(C8=CC=C(C=C8)CCCCCC)(C9=CC=C(C=C9)CCCCCC)C45)C=%10SC=%11C=C(SC%11C%10C7(C%12=CC=C(C=C%12)CCCCCC)C%13=CC=C(C=C%13)CCCCCC)C=C%14C(=O)C=%15C=CC=CC%15C%14=C(C#N)C#N)C3,FC(C(F)=C(C1=NN(N=C21)CC(CCCCCCCC)CCCCCC)C3=CC=C(S3)C4=CC5=C(C6=C(C(C7=CC=C(S7)SCC(CCCC)CC)=C5S4)C=CS6)C8=CC=C(S8)SCC(CCCC)CC)=C2C9=CC=CS9,1,0,1,0,0,0,0,0,0,0,0,0
118,ITIC,329,P2F-EH,10.1038/s41560-018-0263-4,5.98,polymer,N#CC(C#N)=C1C=2C=CC=CC2C(=O)C1=CC=3SC4=C(SC=5C=6C=C7C(=CC6C(C8=CC=C(C=C8)CCCCCC)(C9=CC=C(C=C9)CCCCCC)C45)C=%10SC=%11C=C(SC%11C%10C7(C%12=CC=C(C=C%12)CCCCCC)C%13=CC=C(C=C%13)CCCCCC)C=C%14C(=O)C=%15C=CC=CC%15C%14=C(C#N)C#N)C3,CCCCCCCCN1C(C2=C(C3=CC=CS3)C4=NN(CC(CCCC)CC)N=C4C(C5=CC=C(S5)C6=CC7=C(C8=C(C(C9=CC(F)=C(CC(CCCC)CC)C(F)=C9)=C7S6)C=CS8)C%10=CC(F)=C(CC(CCCC)CC)C(F)=C%10)=C2C1=O)=O,1,0,0,0,0,0,0,1,0,0,0,0
119,ITIC,330,P2F-EO,10.1038/s41560-018-0263-4,6.62,polymer,N#CC(C#N)=C1C=2C=CC=CC2C(=O)C1=CC=3SC4=C(SC=5C=6C=C7C(=CC6C(C8=CC=C(C=C8)CCCCCC)(C9=CC=C(C=C9)CCCCCC)C45)C=%10SC=%11C=C(SC%11C%10C7(C%12=CC=C(C=C%12)CCCCCC)C%13=CC=C(C=C%13)CCCCCC)C=C%14C(=O)C=%15C=CC=CC%15C%14=C(C#N)C#N)C3,FC1=CC(C(C2=C(C(C3=CC(F)=C(CC(CCCC)CC)C(F)=C3)=C4S5)C=CS2)=C4C=C5C(S6)=CC=C6C(C7=NN(N=C87)CCCC(CCCC)CC)=C(C(N(C9=O)CCCCCCCC)=O)C9=C8C%10=CC=CS%10)=CC(F)=C1CC(CCCC)CC,1,0,0,0,0,0,0,1,0,0,0,0
120,ITIC,334,PBT-TTz,10.1039/C6TA03288E,6.81,polymer,N#CC(C#N)=C1C=2C=CC=CC2C(=O)C1=CC=3SC4=C(SC=5C=6C=C7C(=CC6C(C8=CC=C(C=C8)CCCCCC)(C9=CC=C(C=C9)CCCCCC)C45)C=%10SC=%11C=C(SC%11C%10C7(C%12=CC=C(C=C%12)CCCCCC)C%13=CC=C(C=C%13)CCCCCC)C=C%14C(=O)C=%15C=CC=CC%15C%14=C(C#N)C#N)C3,CCC(CCCC)CC(C=CS1)=C1C2=CC3=C(C4=C(C(C5=CC=C(S5)CC(CCCC)CC)=C3S2)C=C(C6=C(CC(CCCC)CC)C=C(C7=NC8=C(S7)N=CS8)S6)S4)C9=CC=C(S9)CC(CCCC)CC,1,0,0,0,0,0,0,0,0,0,1,0
121,ITIC,335,PBT-S-TTz,10.1039/C6TA03288E,7.91,polymer,N#CC(C#N)=C1C=2C=CC=CC2C(=O)C1=CC=3SC4=C(SC=5C=6C=C7C(=CC6C(C8=CC=C(C=C8)CCCCCC)(C9=CC=C(C=C9)CCCCCC)C45)C=%10SC=%11C=C(SC%11C%10C7(C%12=CC=C(C=C%12)CCCCCC)C%13=CC=C(C=C%13)CCCCCC)C=C%14C(=O)C=%15C=CC=CC%15C%14=C(C#N)C#N)C3,CCCCC(CC1=C(C2=CC3=C(C4=C(C(C5=CC=C(S5)SC(CCCC)CC)=C3S2)C=C(C6=C(CC(CCCC)CC)C=C(C7=NC8=C(S7)N=CS8)S6)S4)C9=CC=C(S9)SC(CCCC)CC)SC=C1)CC,1,0,0,0,0,0,0,0,0,0,1,0
122,ITIC,337,PFT,10.1039/C6TA07201A,4.2,polymer,N#CC(C#N)=C1C=2C=CC=CC2C(=O)C1=CC=3SC4=C(SC=5C=6C=C7C(=CC6C(C8=CC=C(C=C8)CCCCCC)(C9=CC=C(C=C9)CCCCCC)C45)C=%10SC=%11C=C(SC%11C%10C7(C%12=CC=C(C=C%12)CCCCCC)C%13=CC=C(C=C%13)CCCCCC)C=C%14C(=O)C=%15C=CC=CC%15C%14=C(C#N)C#N)C3,CCCCCCCCCCC(C=C1C2=C3C=CSC3=C(C4=CC(CCCCCCCCCC)=C(S4)CCCCCCCCCC)C5=C2SC(C6=C(C=C(C7=NSN=C67)C8=CC9=C(C%10=C([Si]9(CCCCCC)CCCCCC)C=C(C%11=C([Si]%12(CCCCCC)CCCCCC)C=C(C%13=CC(F)=CC%14=NSN=C%13%14)S%11)C%12=C%10)S8)F)=C5)=C(S1)CCCCCCCCCC,1,0,0,2,0,0,0,0,0,0,0,0
123,ITIC,338,PBT,10.1039/C6TA07201A,4.7,polymer,N#CC(C#N)=C1C=2C=CC=CC2C(=O)C1=CC=3SC4=C(SC=5C=6C=C7C(=CC6C(C8=CC=C(C=C8)CCCCCC)(C9=CC=C(C=C9)CCCCCC)C45)C=%10SC=%11C=C(SC%11C%10C7(C%12=CC=C(C=C%12)CCCCCC)C%13=CC=C(C=C%13)CCCCCC)C=C%14C(=O)C=%15C=CC=CC%15C%14=C(C#N)C#N)C3,CCCCCCCCCCC(C=C1C2=C3C=CSC3=C(C4=CC(CCCCCCCCCC)=C(S4)CCCCCCCCCC)C5=C2SC(C6=CC=C(C7=NSN=C67)C8=CC9=C(C%10=C([Si]9(CCCCCC)CCCCCC)C=C(C%11=C([Si]%12(CCCCCC)CCCCCC)C=C(C%13=CC=CC%14=NSN=C%13%14)S%11)C%12=C%10)S8)=C5)=C(S1)CCCCCCCCCC,1,0,0,2,0,0,0,0,0,0,0,0
124,ITIC,339,PPT,10.1039/C6TA07201A,5.2,polymer,N#CC(C#N)=C1C=2C=CC=CC2C(=O)C1=CC=3SC4=C(SC=5C=6C=C7C(=CC6C(C8=CC=C(C=C8)CCCCCC)(C9=CC=C(C=C9)CCCCCC)C45)C=%10SC=%11C=C(SC%11C%10C7(C%12=CC=C(C=C%12)CCCCCC)C%13=CC=C(C=C%13)CCCCCC)C=C%14C(=O)C=%15C=CC=CC%15C%14=C(C#N)C#N)C3,CCCCCCCCCCC(C=C1C2=C3C=CSC3=C(C4=CC(CCCCCCCCCC)=C(S4)CCCCCCCCCC)C5=C2SC(C6=CN=C(C7=NSN=C67)C8=CC9=C(C%10=C([Si]9(CCCCCC)CCCCCC)C=C(C%11=C([Si]%12(CCCCCC)CCCCCC)C=C(C%13=NC=CC%14=NSN=C%13%14)S%11)C%12=C%10)S8)=C5)=C(S1)CCCCCCCCCC,1,0,0,0,0,0,0,0,0,0,0,0
125,H-ITIC,340,PTPDBDT,10.1039/C7QM00025A,6.1,polymer,O=C1C2=C(C(/C1=C/C3=CC4=C(C5=C(S4)C6=C(C=C7C8=C(C(C9=CC=C(C=C9)CCCCCC)(C7=C6)C%10=CC=C(C=C%10)CCCCCC)C(SC(/C=C%11/C(C%12=C(C%11=O)C=CC=C%12)=C(C#N)/C#N)=C%13)=C%13S8)C5(C%14=CC=C(C=C%14)CCCCCC)C%15=CC=C(C=C%15)CCCCCC)S3)=C(C#N)/C#N)C=CC=C2,CCCCCCCCN1C(C2=CSC(C3=CC4=C(C5=C(C(C6=CC=C(S6)CC(CCCC)CC)=C4S3)C=CS5)C7=CC=C(S7)CC(CCCC)CC)=C2C1=O)=O,1,0,0,0,0,0,0,0,1,0,0,0
126,ITIC,342,PBDTaNPFBT,10.1039/C7TA01905J,4.84,polymer,N#CC(C#N)=C1C=2C=CC=CC2C(=O)C1=CC=3SC4=C(SC=5C=6C=C7C(=CC6C(C8=CC=C(C=C8)CCCCCC)(C9=CC=C(C=C9)CCCCCC)C45)C=%10SC=%11C=C(SC%11C%10C7(C%12=CC=C(C=C%12)CCCCCC)C%13=CC=C(C=C%13)CCCCCC)C=C%14C(=O)C=%15C=CC=CC%15C%14=C(C#N)C#N)C3,CCCCCCCCCCC(COC1=C2C=C(SC2=C(C3=C1SC=C3)C4=C5C=CC=CC5=CC=C4)C6=C(CC(CCCC)CC)C=C(C7=C(C(F)=C(C8=NSN=C78)C9=CC(CC(CCCC)CC)=CS9)F)S6)CCCCCCCC,1,0,0,1,0,0,0,0,0,0,0,0
127,ITIC,343,PBDTbNPFBT,10.1039/C7TA01905J,7.15,polymer,N#CC(C#N)=C1C=2C=CC=CC2C(=O)C1=CC=3SC4=C(SC=5C=6C=C7C(=CC6C(C8=CC=C(C=C8)CCCCCC)(C9=CC=C(C=C9)CCCCCC)C45)C=%10SC=%11C=C(SC%11C%10C7(C%12=CC=C(C=C%12)CCCCCC)C%13=CC=C(C=C%13)CCCCCC)C=C%14C(=O)C=%15C=CC=CC%15C%14=C(C#N)C#N)C3,CCCCCCCCCCC(COC1=C2C=C(SC2=C(C3=C1SC=C3)C4=CC5=CC=CC=C5C=C4)C6=C(CC(CCCC)CC)C=C(C7=C(C(F)=C(C8=NSN=C78)C9=CC(CC(CCCC)CC)=CS9)F)S6)CCCCCCCC,1,0,0,1,0,0,0,0,0,0,0,0
128,ITIC,345,PBFZ-OP,10.1039/C7TA06476D,10.4,polymer,N#CC(C#N)=C1C=2C=CC=CC2C(=O)C1=CC=3SC4=C(SC=5C=6C=C7C(=CC6C(C8=CC=C(C=C8)CCCCCC)(C9=CC=C(C=C9)CCCCCC)C45)C=%10SC=%11C=C(SC%11C%10C7(C%12=CC=C(C=C%12)CCCCCC)C%13=CC=C(C=C%13)CCCCCC)C=C%14C(=O)C=%15C=CC=CC%15C%14=C(C#N)C#N)C3,CCCCCCCCC(CN1N=C2C=C(C(F)=C(C2=N1)C3=CC=C(S3)C4=CC5=C(C6=C(C(C7=CC(OCC(CCCC)CC)=CC=C7)=C5S4)C=C(C8=CC=CS8)S6)C9=CC(OCC(CCCC)CC)=CC=C9)F)CCCCCC,1,0,1,0,0,0,0,0,0,0,0,0
129,ITIC,346,PbNBDT-T1,10.1039/C7TA07390A,6.52,polymer,N#CC(C#N)=C1C=2C=CC=CC2C(=O)C1=CC=3SC4=C(SC=5C=6C=C7C(=CC6C(C8=CC=C(C=C8)CCCCCC)(C9=CC=C(C=C9)CCCCCC)C45)C=%10SC=%11C=C(SC%11C%10C7(C%12=CC=C(C=C%12)CCCCCC)C%13=CC=C(C=C%13)CCCCCC)C=C%14C(=O)C=%15C=CC=CC%15C%14=C(C#N)C#N)C3,CCCCCCCCCCC(COC1=C2C=C(SC2=C(C3=C1SC=C3)C4=CC5=CC=CC=C5C=C4)C6=CC=C(S6)C7=C(C(F)=C(C8=NN(N=C78)CC(CCCCCC)CCCC)C9=CC=CS9)F)CCCCCCCC,1,0,1,0,0,0,0,0,0,0,0,0
130,ITIC,347,PaNBDT-T1,10.1039/C7TA07390A,9.41,polymer,N#CC(C#N)=C1C=2C=CC=CC2C(=O)C1=CC=3SC4=C(SC=5C=6C=C7C(=CC6C(C8=CC=C(C=C8)CCCCCC)(C9=CC=C(C=C9)CCCCCC)C45)C=%10SC=%11C=C(SC%11C%10C7(C%12=CC=C(C=C%12)CCCCCC)C%13=CC=C(C=C%13)CCCCCC)C=C%14C(=O)C=%15C=CC=CC%15C%14=C(C#N)C#N)C3,FC(C(F)=C(C1=NN(N=C21)CC(CCCCCC)CCCC)C3=CC=CS3)=C2C(S4)=CC=C4C5=CC6=C(S5)C(C7=C8C=CC=CC8=CC=C7)=C9C=CSC9=C6OCC(CCCCCCCCCC)CCCCCCCC,1,0,1,0,0,0,0,0,0,0,0,0
131,ITIC,349,HTAZ,10.1039/C7TA07882J,4.26,polymer,N#CC(C#N)=C1C=2C=CC=CC2C(=O)C1=CC=3SC4=C(SC=5C=6C=C7C(=CC6C(C8=CC=C(C=C8)CCCCCC)(C9=CC=C(C=C9)CCCCCC)C45)C=%10SC=%11C=C(SC%11C%10C7(C%12=CC=C(C=C%12)CCCCCC)C%13=CC=C(C=C%13)CCCCCC)C=C%14C(=O)C=%15C=CC=CC%15C%14=C(C#N)C#N)C3,CCCCCCC(CCC1=C2C=C(SC2=C(C3=C1SC(C4=CC=CS4)=C3)CCC(CCCCCC)CCCC)C5=CC=C(S5)C6=CC=CC7=NN(N=C67)CC(CCCCCC)CCCC)CCCC,1,0,1,0,0,0,0,0,0,0,0,0
132,ITIC,350,P1_zhu,10.1039/C7TA09736K,6.1,polymer,N#CC(C#N)=C1C=2C=CC=CC2C(=O)C1=CC=3SC4=C(SC=5C=6C=C7C(=CC6C(C8=CC=C(C=C8)CCCCCC)(C9=CC=C(C=C9)CCCCCC)C45)C=%10SC=%11C=C(SC%11C%10C7(C%12=CC=C(C=C%12)CCCCCC)C%13=CC=C(C=C%13)CCCCCC)C=C%14C(=O)C=%15C=CC=CC%15C%14=C(C#N)C#N)C3,CCCCCCCCC(COC1=C2C=C(SC2=C(C3=C1SC=C3)C4=CC=C(C5=CC=C(OCC(CCCC)CC)C=C5)C=C4)C6=C(CC(CCCC)CC)C=C(C7=C(C(F)=C(C8=NSN=C78)C9=CC(CC(CCCC)CC)=CS9)F)S6)CCCCCC,1,0,0,1,0,0,0,0,0,0,0,0
133,ITIC,351,P2_zhu,10.1039/C7TA09736K,9.88,polymer,N#CC(C#N)=C1C=2C=CC=CC2C(=O)C1=CC=3SC4=C(SC=5C=6C=C7C(=CC6C(C8=CC=C(C=C8)CCCCCC)(C9=CC=C(C=C9)CCCCCC)C45)C=%10SC=%11C=C(SC%11C%10C7(C%12=CC=C(C=C%12)CCCCCC)C%13=CC=C(C=C%13)CCCCCC)C=C%14C(=O)C=%15C=CC=CC%15C%14=C(C#N)C#N)C3,CCC(CCCC)COC1=CC=C(C=C1)C2=CC=C(C=C2)C3=C4C=CSC4=C(OCC(CCCCCCCC)CCCCC)C5=C3SC(C6=CC=C(S6)C7=C(C(C8=C(SC(CC(CCCC)CC)=C8C9=O)CC(CCCC)CC)=O)C9=C(C%10=CC=CS%10)S7)=C5,1,1,0,0,0,0,0,0,0,0,0,0
134,ITIC,352,2D-PBTCl2,10.1039/C7TA09837E,7.17,polymer,N#CC(C#N)=C1C=2C=CC=CC2C(=O)C1=CC=3SC4=C(SC=5C=6C=C7C(=CC6C(C8=CC=C(C=C8)CCCCCC)(C9=CC=C(C=C9)CCCCCC)C45)C=%10SC=%11C=C(SC%11C%10C7(C%12=CC=C(C=C%12)CCCCCC)C%13=CC=C(C=C%13)CCCCCC)C=C%14C(=O)C=%15C=CC=CC%15C%14=C(C#N)C#N)C3,CCC(CCCC)CC(S1)=CC=C1C2=C3C=CSC3=C(C4=CC=C(S4)CC(CCCC)CC)C5=C2SC(C6=C7C(Cl)=C(C8=C(Cl)C=C(C(OCC)=O)S8)SC7=CS6)=C5,1,0,0,0,0,1,0,0,0,0,0,0
135,ITIC,353,2D-PBTCl,10.1039/C7TA09837E,8.67,polymer,N#CC(C#N)=C1C=2C=CC=CC2C(=O)C1=CC=3SC4=C(SC=5C=6C=C7C(=CC6C(C8=CC=C(C=C8)CCCCCC)(C9=CC=C(C=C9)CCCCCC)C45)C=%10SC=%11C=C(SC%11C%10C7(C%12=CC=C(C=C%12)CCCCCC)C%13=CC=C(C=C%13)CCCCCC)C=C%14C(=O)C=%15C=CC=CC%15C%14=C(C#N)C#N)C3,CCC(CCCC)CC(S1)=CC=C1C2=C3C=CSC3=C(C4=CC=C(S4)CC(CCCC)CC)C5=C2SC(C6=C7C(Cl)=C(C8=CC=C(S8)C(OCC)=O)SC7=CS6)=C5,1,0,0,0,0,1,0,0,0,0,0,0
136,ITIC,354,PBDTTh-DTffBT,10.1039/C7TA10247J,7.83,polymer,N#CC(C#N)=C1C=2C=CC=CC2C(=O)C1=CC=3SC4=C(SC=5C=6C=C7C(=CC6C(C8=CC=C(C=C8)CCCCCC)(C9=CC=C(C=C9)CCCCCC)C45)C=%10SC=%11C=C(SC%11C%10C7(C%12=CC=C(C=C%12)CCCCCC)C%13=CC=C(C=C%13)CCCCCC)C=C%14C(=O)C=%15C=CC=CC%15C%14=C(C#N)C#N)C3,CCCCCCCCC(COC1=C2C=C(SC2=C(C3=C1SC=C3)C4=CC=C(S4)CC(CCCC)CC)C5=C(CC(CCCC)CC)C=C(C6=C(C(F)=C(C7=NSN=C67)C8=CC(CC(CCCC)CC)=CS8)F)S5)CCCCCC,1,0,0,1,0,0,0,0,0,0,0,0
137,ITIC,355,TTFQx-T2,10.1039/C7TA10262C,7.07,polymer,N#CC(C#N)=C1C=2C=CC=CC2C(=O)C1=CC=3SC4=C(SC=5C=6C=C7C(=CC6C(C8=CC=C(C=C8)CCCCCC)(C9=CC=C(C=C9)CCCCCC)C45)C=%10SC=%11C=C(SC%11C%10C7(C%12=CC=C(C=C%12)CCCCCC)C%13=CC=C(C=C%13)CCCCCC)C=C%14C(=O)C=%15C=CC=CC%15C%14=C(C#N)C#N)C3,CCCCCCC(CC1=CC=C(S1)C2=C3C=C(SC3=C(C4=C2SC(C5=CC=CS5)=C4)C6=CC=C(S6)CC(CCCCCC)CCCC)C7=CC=C(S7)C8=C(C(F)=CC9=NC(C%10=CC(F)=C(S%10)CC(CCCC)CC)=C(N=C89)C%11=CC(F)=C(S%11)CC(CCCC)CC)F)CCCC,1,0,0,0,1,0,0,0,0,0,0,0
138,ITIC,356,PBZ-m-CF3,10.1039/C7TA11059F,10.3,polymer,N#CC(C#N)=C1C=2C=CC=CC2C(=O)C1=CC=3SC4=C(SC=5C=6C=C7C(=CC6C(C8=CC=C(C=C8)CCCCCC)(C9=CC=C(C=C9)CCCCCC)C45)C=%10SC=%11C=C(SC%11C%10C7(C%12=CC=C(C=C%12)CCCCCC)C%13=CC=C(C=C%13)CCCCCC)C=C%14C(=O)C=%15C=CC=CC%15C%14=C(C#N)C#N)C3,CCCCCCCCC(CN1N=C2C=C(C(F)=C(C2=N1)C3=CC=C(S3)C4=CC5=C(C6=C(C(C7=CC(C(F)(F)F)=C(OCC(CCCCCC)CCCC)C=C7)=C5S4)C=C(C8=CC=CS8)S6)C9=CC(C(F)(F)F)=C(OCC(CCCCCC)CCCC)C=C9)F)CCCCCC,1,0,1,0,0,0,0,0,0,0,0,0
139,ITIC,363,PBDTTAZPh-R,10.1039/C8TA07134A,3.61,polymer,N#CC(C#N)=C1C=2C=CC=CC2C(=O)C1=CC=3SC4=C(SC=5C=6C=C7C(=CC6C(C8=CC=C(C=C8)CCCCCC)(C9=CC=C(C=C9)CCCCCC)C45)C=%10SC=%11C=C(SC%11C%10C7(C%12=CC=C(C=C%12)CCCCCC)C%13=CC=C(C=C%13)CCCCCC)C=C%14C(=O)C=%15C=CC=CC%15C%14=C(C#N)C#N)C3,CCCCCCC1=CC=C(C=C1)C(C2=C(C(C3=CC=C(S3)SCC(CCCCCCCCCCCC)CCCCCCCCCC)=C4S5)C=C(C6=CC=C(S6)C7=C(C(F)=CC8=NN(N=C78)CC(CCCCCCCC)CCCCCC)F)S2)=C4C=C5C9=CC=CS9,1,0,1,0,0,0,0,0,0,0,0,0
140,ITIC,364,PBDTTAZPh-SR,10.1039/C8TA07134A,5.76,polymer,N#CC(C#N)=C1C=2C=CC=CC2C(=O)C1=CC=3SC4=C(SC=5C=6C=C7C(=CC6C(C8=CC=C(C=C8)CCCCCC)(C9=CC=C(C=C9)CCCCCC)C45)C=%10SC=%11C=C(SC%11C%10C7(C%12=CC=C(C=C%12)CCCCCC)C%13=CC=C(C=C%13)CCCCCC)C=C%14C(=O)C=%15C=CC=CC%15C%14=C(C#N)C#N)C3,CCCCCCSC1=CC=C(C=C1)C(C2=C(C(C3=CC=C(S3)SCC(CCCCCCCCCCCC)CCCCCCCCCC)=C4S5)C=C(C6=CC=C(S6)C7=C(C(F)=CC8=NN(N=C78)CC(CCCCCCCC)CCCCCC)F)S2)=C4C=C5C9=CC=CS9,1,0,1,0,0,0,0,0,0,0,0,0
141,ITIC,365,PBDTTAZPh-OR,10.1039/C8TA07134A,7.94,polymer,N#CC(C#N)=C1C=2C=CC=CC2C(=O)C1=CC=3SC4=C(SC=5C=6C=C7C(=CC6C(C8=CC=C(C=C8)CCCCCC)(C9=CC=C(C=C9)CCCCCC)C45)C=%10SC=%11C=C(SC%11C%10C7(C%12=CC=C(C=C%12)CCCCCC)C%13=CC=C(C=C%13)CCCCCC)C=C%14C(=O)C=%15C=CC=CC%15C%14=C(C#N)C#N)C3,CCCCCCOC1=CC=C(C=C1)C(C2=C(C(C3=CC=C(S3)SCC(CCCCCCCCCCCC)CCCCCCCCCC)=C4S5)C=C(C6=CC=C(S6)C7=C(C(F)=CC8=NN(N=C78)CC(CCCCCCCC)CCCCCC)F)S2)=C4C=C5C9=CC=CS9,1,0,1,0,0,0,0,0,0,0,0,0
142,ITIC,366,PBDTTAZ-PhPh,10.1039/C8TA07134A,9.03,polymer,N#CC(C#N)=C1C=2C=CC=CC2C(=O)C1=CC=3SC4=C(SC=5C=6C=C7C(=CC6C(C8=CC=C(C=C8)CCCCCC)(C9=CC=C(C=C9)CCCCCC)C45)C=%10SC=%11C=C(SC%11C%10C7(C%12=CC=C(C=C%12)CCCCCC)C%13=CC=C(C=C%13)CCCCCC)C=C%14C(=O)C=%15C=CC=CC%15C%14=C(C#N)C#N)C3,CCCCCCCCCCCCC(CSC1=CC=C(S1)C2=C3C=C(SC3=C(C4=C2SC(C5=CC=CS5)=C4)C6=CC=C(C7=CC=CC=C7)C=C6)C8=CC=C(S8)C9=C(C(F)=CC%10=NN(N=C9%10)CC(CCCCCCCC)CCCCCC)F)CCCCCCCCCC,1,0,1,0,0,0,0,0,0,0,0,0
143,ITIC,367,PBDTTAZ-Ph,10.1039/C8TA07134A,10.34,polymer,N#CC(C#N)=C1C=2C=CC=CC2C(=O)C1=CC=3SC4=C(SC=5C=6C=C7C(=CC6C(C8=CC=C(C=C8)CCCCCC)(C9=CC=C(C=C9)CCCCCC)C45)C=%10SC=%11C=C(SC%11C%10C7(C%12=CC=C(C=C%12)CCCCCC)C%13=CC=C(C=C%13)CCCCCC)C=C%14C(=O)C=%15C=CC=CC%15C%14=C(C#N)C#N)C3,CCCCCCCCCCCCC(CSC1=CC=C(S1)C2=C3C=C(SC3=C(C4=C2SC(C5=CC=CS5)=C4)C6=CC=CC=C6)C7=CC=C(S7)C8=C(C(F)=CC9=NN(N=C89)CC(CCCCCCCC)CCCCCC)F)CCCCCCCCCC,1,0,1,0,0,0,0,0,0,0,0,0
144,ITIC,368,PBDTTAZ-NaPh,10.1039/C8TA07134A,11.36,polymer,N#CC(C#N)=C1C=2C=CC=CC2C(=O)C1=CC=3SC4=C(SC=5C=6C=C7C(=CC6C(C8=CC=C(C=C8)CCCCCC)(C9=CC=C(C=C9)CCCCCC)C45)C=%10SC=%11C=C(SC%11C%10C7(C%12=CC=C(C=C%12)CCCCCC)C%13=CC=C(C=C%13)CCCCCC)C=C%14C(=O)C=%15C=CC=CC%15C%14=C(C#N)C#N)C3,CCCCCCCCCCCCC(CSC1=CC=C(S1)C2=C3C=C(SC3=C(C4=C2SC(C5=CC=CS5)=C4)C6=CC7=CC=CC=C7C=C6)C8=CC=C(S8)C9=C(C(F)=CC%10=NN(N=C9%10)CC(CCCCCCCC)CCCCCC)F)CCCCCCCCCC,1,0,1,0,0,0,0,0,0,0,0,0
145,ITIC,369,PTBFSEH-BDD,10.1039/C8TA07544A,10.23,polymer,N#CC(C#N)=C1C=2C=CC=CC2C(=O)C1=CC=3SC4=C(SC=5C=6C=C7C(=CC6C(C8=CC=C(C=C8)CCCCCC)(C9=CC=C(C=C9)CCCCCC)C45)C=%10SC=%11C=C(SC%11C%10C7(C%12=CC=C(C=C%12)CCCCCC)C%13=CC=C(C=C%13)CCCCCC)C=C%14C(=O)C=%15C=CC=CC%15C%14=C(C#N)C#N)C3,CCCCC(CSC1=CC=C(S1)C2=C3C=C(SC3=C(C4=C2OC=C4)C5=CC=C(S5)SCC(CCCC)CC)C6=CC=C(S6)C7=C(C(C8=C(SC(CC(CCCC)CC)=C8C9=O)CC(CCCC)CC)=O)C9=C(C%10=CC=CS%10)S7)CC,0,1,0,0,0,0,0,0,0,0,0,0
146,ITIC,370,PTBFSDO-BDD,10.1039/C8TA07544A,10.57,polymer,N#CC(C#N)=C1C=2C=CC=CC2C(=O)C1=CC=3SC4=C(SC=5C=6C=C7C(=CC6C(C8=CC=C(C=C8)CCCCCC)(C9=CC=C(C=C9)CCCCCC)C45)C=%10SC=%11C=C(SC%11C%10C7(C%12=CC=C(C=C%12)CCCCCC)C%13=CC=C(C=C%13)CCCCCC)C=C%14C(=O)C=%15C=CC=CC%15C%14=C(C#N)C#N)C3,CCCCCCCCCCCCSC1=CC=C(S1)C2=C3C=C(SC3=C(C4=C2OC=C4)C5=CC=C(S5)SCCCCCCCCCCCC)C6=CC=C(S6)C7=C(C(C8=C(SC(CC(CCCC)CC)=C8C9=O)CC(CCCC)CC)=O)C9=C(C%10=CC=CS%10)S7,0,1,0,0,0,0,0,0,0,0,0,0
147,ITIC,371,PTBFEH-BDD,10.1039/C8TA07544A,11.13,polymer,N#CC(C#N)=C1C=2C=CC=CC2C(=O)C1=CC=3SC4=C(SC=5C=6C=C7C(=CC6C(C8=CC=C(C=C8)CCCCCC)(C9=CC=C(C=C9)CCCCCC)C45)C=%10SC=%11C=C(SC%11C%10C7(C%12=CC=C(C=C%12)CCCCCC)C%13=CC=C(C=C%13)CCCCCC)C=C%14C(=O)C=%15C=CC=CC%15C%14=C(C#N)C#N)C3,CCCCC(CC1=CC=C(S1)C2=C3C=C(SC3=C(C4=C2OC=C4)C5=CC=C(S5)CC(CCCC)CC)C6=CC=C(S6)C7=C(C(C8=C(SC(CC(CCCC)CC)=C8C9=O)CC(CCCC)CC)=O)C9=C(C%10=CC=CS%10)S7)CC,0,1,0,0,0,0,0,0,0,0,0,0
148,ITIC,380,PBDTBDD-PhPh,10.1039/C8TA11363G,7.65,polymer,N#CC(C#N)=C1C=2C=CC=CC2C(=O)C1=CC=3SC4=C(SC=5C=6C=C7C(=CC6C(C8=CC=C(C=C8)CCCCCC)(C9=CC=C(C=C9)CCCCCC)C45)C=%10SC=%11C=C(SC%11C%10C7(C%12=CC=C(C=C%12)CCCCCC)C%13=CC=C(C=C%13)CCCCCC)C=C%14C(=O)C=%15C=CC=CC%15C%14=C(C#N)C#N)C3,O=C(C1=C(SC(CC(CCCC)CC)=C12)CC(CCCC)CC)C3=C(SC(C4=CC=CS4)=C3C2=O)C(S5)=CC=C5C6=CC7=C(S6)C(C8=CC=C(C9=CC=CC=C9)C=C8)=C%10C=CSC%10=C7C%11=CC=C(S%11)SCC(CCCCCCCCCCCC)CCCCCCCCCC,1,1,0,0,0,0,0,0,0,0,0,0
149,ITIC,381,PBDTBDD-Ph,10.1039/C8TA11363G,9.82,polymer,N#CC(C#N)=C1C=2C=CC=CC2C(=O)C1=CC=3SC4=C(SC=5C=6C=C7C(=CC6C(C8=CC=C(C=C8)CCCCCC)(C9=CC=C(C=C9)CCCCCC)C45)C=%10SC=%11C=C(SC%11C%10C7(C%12=CC=C(C=C%12)CCCCCC)C%13=CC=C(C=C%13)CCCCCC)C=C%14C(=O)C=%15C=CC=CC%15C%14=C(C#N)C#N)C3,O=C(C1=C(SC(CC(CCCC)CC)=C12)CC(CCCC)CC)C3=C(SC(C4=CC=CS4)=C3C2=O)C(S5)=CC=C5C6=CC7=C(S6)C(C8=CC=CC=C8)=C9C=CSC9=C7C%10=CC=C(S%10)SCC(CCCCCCCCCCCC)CCCCCCCCCC,1,1,0,0,0,0,0,0,0,0,0,0
150,ITIC,383,P1_Li,10.1039/C8TC00148K,7.3,polymer,N#CC(C#N)=C1C=2C=CC=CC2C(=O)C1=CC=3SC4=C(SC=5C=6C=C7C(=CC6C(C8=CC=C(C=C8)CCCCCC)(C9=CC=C(C=C9)CCCCCC)C45)C=%10SC=%11C=C(SC%11C%10C7(C%12=CC=C(C=C%12)CCCCCC)C%13=CC=C(C=C%13)CCCCCC)C=C%14C(=O)C=%15C=CC=CC%15C%14=C(C#N)C#N)C3,CCCCCCCCC(COC1=C2C=CSC2=C(C3=C1SC(C4=CC=C(S4)C5=C(C(C6=C(SC(CC(CCCC)CC)=C6C7=O)CC(CCCC)CC)=O)C7=C(C8=CC=CS8)S5)=C3)C9=CC=CC=C9)CCCCCC,1,1,0,0,0,0,0,0,0,0,0,0
151,ITIC,384,P2_Li,10.1039/C8TC00148K,8.91,polymer,N#CC(C#N)=C1C=2C=CC=CC2C(=O)C1=CC=3SC4=C(SC=5C=6C=C7C(=CC6C(C8=CC=C(C=C8)CCCCCC)(C9=CC=C(C=C9)CCCCCC)C45)C=%10SC=%11C=C(SC%11C%10C7(C%12=CC=C(C=C%12)CCCCCC)C%13=CC=C(C=C%13)CCCCCC)C=C%14C(=O)C=%15C=CC=CC%15C%14=C(C#N)C#N)C3,CCCCCCCCC(COC1=CC=C(C2=C3C=C(SC3=C(C4=C2SC=C4)OCC(CCCCCCCC)CCCCCC)C5=CC=C(S5)C6=C(C(C7=C(SC(CC(CCCC)CC)=C7C8=O)CC(CCCC)CC)=O)C8=C(C9=CC=CS9)S6)C=C1)CCCCCC,1,1,0,0,0,0,0,0,0,0,0,0
152,ITIC,393,J100,10.1039/C9TA03272J,12.23,polymer,N#CC(C#N)=C1C=2C=CC=CC2C(=O)C1=CC=3SC4=C(SC=5C=6C=C7C(=CC6C(C8=CC=C(C=C8)CCCCCC)(C9=CC=C(C=C9)CCCCCC)C45)C=%10SC=%11C=C(SC%11C%10C7(C%12=CC=C(C=C%12)CCCCCC)C%13=CC=C(C=C%13)CCCCCC)C=C%14C(=O)C=%15C=CC=CC%15C%14=C(C#N)C#N)C3,CCCCCCCCC(CN1N=C2C=C(C(Cl)=C(C2=N1)C3=CC=C(S3)C4=CC5=C(C6=C(C(C7=CC=C(S7)[Si](CCC)(CCC)CCC)=C5S4)C=C(C8=CC=CS8)S6)C9=CC=C(S9)[Si](CCC)(CCC)CCC)Cl)CCCCCC,1,0,1,0,0,0,0,0,0,0,0,0
153,ITC6-IC,3,PBDB-T,10.1002/adfm.201705095,11.39,polymer,N#CC(C#N)=C1C=2C=CC=CC2C(=O)C1=CC=3SC4=C(SC=5C=6C=C7C(=CC6C(C8=CC=C(C=C8)CCCCCC)(C9=CC=C(C=C9)CCCCCC)C45)C=%10SC%11=C(SC(C=C%12C(=O)C=%13C=CC=CC%13C%12=C(C#N)C#N)=C%11CCCCCC)C%10C7(C%14=CC=C(C=C%14)CCCCCC)C%15=CC=C(C=C%15)CCCCCC)C3CCCCCC,CCCCC(CC1=CC=C(S1)C2=C3C=C(SC3=C(C4=C2SC=C4)C5=CC=C(S5)CC(CCCC)CC)C6=CC=C(S6)C7=C(C(C8=C(SC(CC(CCCC)CC)=C8C9=O)CC(CCCC)CC)=O)C9=C(C%10=CC=CS%10)S7)CC,1,1,0,0,0,0,0,0,0,0,0,0
154,Ph-DTDP-TTIC,3,PBDB-T,10.1002/adfm.201705927,3.86,polymer,N#CC(C#N)=C1C=2C=CC=CC2C(=O)C1=CC=3SC=4C=C(SC4C3)C=5SC6=C(OC(C7=CC=C(C=C7)CCCCCC)(C8=CC=C(C=C8)CCCCCC)C=9C=C%10C=%11SC(=CC%11OC(C%12=CC=C(C=C%12)CCCCCC)(C%13=CC=C(C=C%13)CCCCCC)C%10=CC69)C=%14SC=%15C=C(SC%15C%14)C=C%16C(=O)C=%17C=CC=CC%17C%16=C(C#N)C#N)C5,CCCCC(CC1=CC=C(S1)C2=C3C=C(SC3=C(C4=C2SC=C4)C5=CC=C(S5)CC(CCCC)CC)C6=CC=C(S6)C7=C(C(C8=C(SC(CC(CCCC)CC)=C8C9=O)CC(CCCC)CC)=O)C9=C(C%10=CC=CS%10)S7)CC,1,1,0,0,0,0,0,0,0,0,0,0
155,Ph-DTDP-IC,3,PBDB-T,10.1002/adfm.201705927,7.5,polymer,N#CC(C#N)=C1C=2C=CC=CC2C(=O)C1=CC=3SC4=C(OC(C5=CC=C(C=C5)CCCCCC)(C6=CC=C(C=C6)CCCCCC)C=7C=C8C=9SC(=CC9OC(C%10=CC=C(C=C%10)CCCCCC)(C%11=CC=C(C=C%11)CCCCCC)C8=CC47)C=C%12C(=O)C=%13C=CC=CC%13C%12=C(C#N)C#N)C3,CCCCC(CC1=CC=C(S1)C2=C3C=C(SC3=C(C4=C2SC=C4)C5=CC=C(S5)CC(CCCC)CC)C6=CC=C(S6)C7=C(C(C8=C(SC(CC(CCCC)CC)=C8C9=O)CC(CCCC)CC)=O)C9=C(C%10=CC=CS%10)S7)CC,1,1,0,0,0,0,0,0,0,0,0,0
156,Ph-DTDP-TIC,3,PBDB-T,10.1002/adfm.201705927,8.88,polymer,N#CC(C#N)=C1C=2C=CC=CC2C(=O)C1=CC=3SC(=CC3)C=4SC5=C(OC(C6=CC=C(C=C6)CCCCCC)(C7=CC=C(C=C7)CCCCCC)C=8C=C9C=%10SC(=CC%10OC(C%11=CC=C(C=C%11)CCCCCC)(C%12=CC=C(C=C%12)CCCCCC)C9=CC58)C=%13SC(=CC%13)C=C%14C(=O)C=%15C=CC=CC%15C%14=C(C#N)C#N)C4,CCCCC(CC1=CC=C(S1)C2=C3C=C(SC3=C(C4=C2SC=C4)C5=CC=C(S5)CC(CCCC)CC)C6=CC=C(S6)C7=C(C(C8=C(SC(CC(CCCC)CC)=C8C9=O)CC(CCCC)CC)=O)C9=C(C%10=CC=CS%10)S7)CC,1,1,0,0,0,0,0,0,0,0,0,0
157,Para-TrBRCN,7,PTB7-Th,10.1002/adfm.201707493,8.02,polymer,CCN(C/1=O)/C(SC1=C/C(C2=NSN=C23)=CC=C3C4=CC5=C(C=C4)C(CCCC)(CCCC)C6=C7C(C(CCCC)(CCCC)C8=C7C=C(C9=CC=C(/C=C%10S/C(N(CC)C\%10=O)=C(C#N)\C#N)C%11=NSN=C%119)C=C8)=C%12C(C(CCCC)(CCCC)C%13=C%12C=C(C%14=CC=C(/C=C%15S/C(N(CC)C\%15=O)=C(C#N)\C#N)C%16=NSN=C%16%14)C=C%13)=C65)=C(C#N)/C#N,CCCCC(COC(C1=C(F)C2=CSC(C3=CC4=C(C5=C(C(C6=CC=C(S6)CC(CCCC)CC)=C4S3)C=CS5)C7=CC=C(S7)CC(CCCC)CC)=C2S1)=O)CC,1,0,0,0,0,1,0,0,0,0,0,0
158,Meta-TrBRCN,7,PTB7-Th,10.1002/adfm.201707493,9.92,polymer,CCN(C/1=O)/C(SC1=C/C2=CC=C(C3=CC=C(C(C(C(CCCC)(CCCC)C4=C5C=CC(C6=CC=C(/C=C7S/C(N(CC)C\7=O)=C(C#N)\C#N)C8=NSN=C86)=C4)=C5C9=C%10C%11=C(C=C(C%12=CC=C(/C=C%13S/C(N(CC)C\%13=O)=C(C#N)\C#N)C%14=NSN=C%14%12)C=C%11)C9(CCCC)CCCC)=C%10C%15(CCCC)CCCC)C%15=C3)C%16=NSN=C2%16)=C(C#N)/C#N,CCCCC(COC(C1=C(F)C2=CSC(C3=CC4=C(C5=C(C(C6=CC=C(S6)CC(CCCC)CC)=C4S3)C=CS5)C7=CC=C(S7)CC(CCCC)CC)=C2S1)=O)CC,1,0,0,0,0,1,0,0,0,0,0,0
159,IDTIC,3,PBDB-T,10.1002/adfm.201802895,5.34,polymer,O=C(C1=C(C/2=C(C#N)\C#N)C=CC=C1)C2=C/C3=CC4=C(S3)C5=C(C=C6C(C(CCCCCCCCCCCCCCCC)(C7=C6SC(/C=C8C(C9=C(C\8=C(C#N)/C#N)C=CC=C9)=O)=C7)CCCCCCCCCCCCCCCC)=C5)C(CCCCCCCCCCCCCCCC)4CCCCCCCCCCCCCCCC,CCCCC(CC1=CC=C(S1)C2=C3C=C(SC3=C(C4=C2SC=C4)C5=CC=C(S5)CC(CCCC)CC)C6=CC=C(S6)C7=C(C(C8=C(SC(CC(CCCC)CC)=C8C9=O)CC(CCCC)CC)=O)C9=C(C%10=CC=CS%10)S7)CC,1,1,0,0,0,0,0,0,0,0,0,0
160,IDTTIC,3,PBDB-T,10.1002/adfm.201802895,10.7,polymer,O=C(C1=C(C/2=C(C#N)\C#N)C=CC=C1)C2=C/C(S3)=CC4=C3C5=C(C6=CC(C7(CCCCCCCCCCCCCCCC)CCCCCCCCCCCCCCCC)=C(C8=C7C9=C(C=C(/C=C%10C(C%11=C(C\%10=C(C#N)/C#N)C=CC=C%11)=O)S9)S8)C=C6C(CCCCCCCCCCCCCCCC)5CCCCCCCCCCCCCCCC)S4,CCCCC(CC1=CC=C(S1)C2=C3C=C(SC3=C(C4=C2SC=C4)C5=CC=C(S5)CC(CCCC)CC)C6=CC=C(S6)C7=C(C(C8=C(SC(CC(CCCC)CC)=C8C9=O)CC(CCCC)CC)=O)C9=C(C%10=CC=CS%10)S7)CC,1,1,0,0,0,0,0,0,0,0,0,0
161,BTOIC,3,PBDB-T,10.1002/adfm.201803128,10.48,polymer,N#CC(C#N)=C1C2=CSC(=C2C(=O)C1=CC=3SC=4C=5SC=6C(OCC(CC)CCCC)=C7C(SC=8C=9SC(C=C%10C(=O)C=%11C(=CSC%11C)C%10=C(C#N)C#N)=CC9C(C%12=CC=C(C=C%12)CCCCCC)(C%13=CC=C(C=C%13)CCCCCC)C87)=C(OCC(CC)CCCC)C6C5C(C%14=CC=C(C=C%14)CCCCCC)(C%15=CC=C(C=C%15)CCCCCC)C4C3)C,CCCCC(CC1=CC=C(S1)C2=C3C=C(SC3=C(C4=C2SC=C4)C5=CC=C(S5)CC(CCCC)CC)C6=CC=C(S6)C7=C(C(C8=C(SC(CC(CCCC)CC)=C8C9=O)CC(CCCC)CC)=O)C9=C(C%10=CC=CS%10)S7)CC,1,1,0,0,0,0,0,0,0,0,0,0
162,BTTIC,3,PBDB-T,10.1002/adfm.201803128,12.72,polymer,N#CC(C#N)=C1C2=CSC(=C2C(=O)C1=CC=3SC=4C=5SC6=C(C=7SC(=CC7)CC(CC)CCCC)C8=C(SC=9C=%10SC(C=C%11C(=O)C=%12C(=CSC%12C)C%11=C(C#N)C#N)=CC%10C(C%13=CC=C(C=C%13)CCCCCC)(C%14=CC=C(C=C%14)CCCCCC)C98)C(C=%15SC(=CC%15)CC(CC)CCCC)=C6C5C(C%16=CC=C(C=C%16)CCCCCC)(C%17=CC=C(C=C%17)CCCCCC)C4C3)C,CCCCC(CC1=CC=C(S1)C2=C3C=C(SC3=C(C4=C2SC=C4)C5=CC=C(S5)CC(CCCC)CC)C6=CC=C(S6)C7=C(C(C8=C(SC(CC(CCCC)CC)=C8C9=O)CC(CCCC)CC)=O)C9=C(C%10=CC=CS%10)S7)CC,1,1,0,0,0,0,0,0,0,0,0,0
163,IT-4F,3,PBDB-T,10.1002/aenm.201901823,9.92,polymer,N#CC(C#N)=C1C(=CC=2SC3=C(SC=4C=5C=C6C(=CC5C(C7=CC=C(C=C7)CCCCCC)(C8=CC=C(C=C8)CCCCCC)C34)C=9SC=%10C=C(SC%10C9C6(C%11=CC=C(C=C%11)CCCCCC)C%12=CC=C(C=C%12)CCCCCC)C=C%13C(=O)C%14=CC(F)=C(F)C=C%14C%13=C(C#N)C#N)C2)C(=O)C%15=CC(F)=C(F)C=C%151,CCCCC(CC1=CC=C(S1)C2=C3C=C(SC3=C(C4=C2SC=C4)C5=CC=C(S5)CC(CCCC)CC)C6=CC=C(S6)C7=C(C(C8=C(SC(CC(CCCC)CC)=C8C9=O)CC(CCCC)CC)=O)C9=C(C%10=CC=CS%10)S7)CC,1,1,0,0,0,0,0,0,0,0,0,0
164,IT-4F,3,PBDB-T,10.1016/j.orgel.2022.106461,9.32,polymer,N#CC(C#N)=C1C(=CC=2SC3=C(SC=4C=5C=C6C(=CC5C(C7=CC=C(C=C7)CCCCCC)(C8=CC=C(C=C8)CCCCCC)C34)C=9SC=%10C=C(SC%10C9C6(C%11=CC=C(C=C%11)CCCCCC)C%12=CC=C(C=C%12)CCCCCC)C=C%13C(=O)C%14=CC(F)=C(F)C=C%14C%13=C(C#N)C#N)C2)C(=O)C%15=CC(F)=C(F)C=C%151,CCCCC(CC1=CC=C(S1)C2=C3C=C(SC3=C(C4=C2SC=C4)C5=CC=C(S5)CC(CCCC)CC)C6=CC=C(S6)C7=C(C(C8=C(SC(CC(CCCC)CC)=C8C9=O)CC(CCCC)CC)=O)C9=C(C%10=CC=CS%10)S7)CC,1,1,0,0,0,0,0,0,0,0,0,0
165,ITIC4,7,PTB7-Th,10.1021/acs.chemmater.7b04251,7.91,polymer,O=C(C1=C(C/2=C(C#N)\C#N)C=C(F)C(F)=C1)C2=C/C3=CC(SC4=C5C(C6=CC=C(CCCCCC)C=C6)(C7=C4C=C(C(C8=CC=C(CCCCCC)C=C8)(C9=C%10SC%11=C9SC(/C=C%12C(C%13=C(C\%12=C(C#N)/C#N)C=C(F)C(F)=C%13)=O)=C%11)C%14=CC=C(CCCCCC)C=C%14)C%10=C7)C%15=CC=C(C=C%15)CCCCCC)=C5S3,CCCCC(COC(C1=C(F)C2=CSC(C3=CC4=C(C5=C(C(C6=CC=C(S6)CC(CCCC)CC)=C4S3)C=CS5)C7=CC=C(S7)CC(CCCC)CC)=C2S1)=O)CC,1,0,0,0,0,1,0,0,0,0,0,0
166,ITIC-4F,7,PTB7-Th,10.1021/acs.jpclett.9b03502,8.96,polymer,O=C1C2=C(C(/C1=C/C3=CC4=C(C5=C(S4)C(C=C6C(C7=CC=C(C=C7)CCCCCC)(C8=C(SC9=C8SC(/C=C%10/C(C%11=C(C%10=O)C=C(F)C(F)=C%11)=C(C#N)/C#N)=C9)C6=C%12)C%13=CC=C(C=C%13)CCCCCC)=C%12C5(C%14=CC=C(C=C%14)CCCCCC)C%15=CC=C(C=C%15)CCCCCC)S3)=C(C#N)\C#N)C=C(F)C(F)=C2,CCCCC(COC(C1=C(F)C2=CSC(C3=CC4=C(C5=C(C(C6=CC=C(S6)CC(CCCC)CC)=C4S3)C=CS5)C7=CC=C(S7)CC(CCCC)CC)=C2S1)=O)CC,1,0,0,0,0,1,0,0,0,0,0,0
167,IT-4F,8,L24,10.1002/adfm.201808828,1.3,polymer,N#CC(C#N)=C1C(=CC=2SC3=C(SC=4C=5C=C6C(=CC5C(C7=CC=C(C=C7)CCCCCC)(C8=CC=C(C=C8)CCCCCC)C34)C=9SC=%10C=C(SC%10C9C6(C%11=CC=C(C=C%11)CCCCCC)C%12=CC=C(C=C%12)CCCCCC)C=C%13C(=O)C%14=CC(F)=C(F)C=C%14C%13=C(C#N)C#N)C2)C(=O)C%15=CC(F)=C(F)C=C%151,ClC(C=C1C(C2=C(C(C3=CC(Cl)=C(S3)CC(CCCC)CC)=C4S5)C=C(C6=CC=C(S6)C7=C(C(F)=CC8=NN(N=C78)CC(CCCC)CC)F)S2)=C4C=C5C9=CC=CS9)=C(S1)CC(CCCC)CC,1,0,1,0,0,0,0,0,0,0,0,0
168,IT-4F,9,J91,10.1002/adfm.201808828,7.9,polymer,N#CC(C#N)=C1C(=CC=2SC3=C(SC=4C=5C=C6C(=CC5C(C7=CC=C(C=C7)CCCCCC)(C8=CC=C(C=C8)CCCCCC)C34)C=9SC=%10C=C(SC%10C9C6(C%11=CC=C(C=C%11)CCCCCC)C%12=CC=C(C=C%12)CCCCCC)C=C%13C(=O)C%14=CC(F)=C(F)C=C%14C%13=C(C#N)C#N)C2)C(=O)C%15=CC(F)=C(F)C=C%151,FC1=CC2=NN(CC(CCCCCCCC)CCCCCC)N=C2C(C3=CC=C(S3)C4=CC5=C(C6=C(C(C7=C(F)C(F)=C(CC(CCCC)CC)S7)=C5S4)C=C(C8=CC=CS8)S6)C9=C(F)C(F)=C(CC(CCCC)CC)S9)=C1F,1,0,1,0,0,0,0,0,0,0,0,0
169,IT-4F,10,L68,10.1002/adfm.201808828,9.1,polymer,N#CC(C#N)=C1C(=CC=2SC3=C(SC=4C=5C=C6C(=CC5C(C7=CC=C(C=C7)CCCCCC)(C8=CC=C(C=C8)CCCCCC)C34)C=9SC=%10C=C(SC%10C9C6(C%11=CC=C(C=C%11)CCCCCC)C%12=CC=C(C=C%12)CCCCCC)C=C%13C(=O)C%14=CC(F)=C(F)C=C%14C%13=C(C#N)C#N)C2)C(=O)C%15=CC(F)=C(F)C=C%151,CCCCCCCCC(CN1N=C2C=C(C(F)=C(C2=N1)C3=CC=C(S3)C4=CC5=C(C6=C(C(C7=CC(Cl)=C(S7)CC(CCCC)CC)=C5S4)C=C(C8=CC=CS8)S6)C9=CC(Cl)=C(S9)CC(CCCC)CC)F)CCCCCC,1,0,1,0,0,0,0,0,0,0,0,0
170,IT-4F,10,PBT2Cls-Bz,10.1021/acsaem.8b01447,7.8,polymer,N#CC(C#N)=C1C(=CC=2SC3=C(SC=4C=5C=C6C(=CC5C(C7=CC=C(C=C7)CCCCCC)(C8=CC=C(C=C8)CCCCCC)C34)C=9SC=%10C=C(SC%10C9C6(C%11=CC=C(C=C%11)CCCCCC)C%12=CC=C(C=C%12)CCCCCC)C=C%13C(=O)C%14=CC(F)=C(F)C=C%14C%13=C(C#N)C#N)C2)C(=O)C%15=CC(F)=C(F)C=C%151,CCCCCCCCC(CN1N=C2C=C(C(F)=C(C2=N1)C3=CC=C(S3)C4=CC5=C(C6=C(C(C7=CC(Cl)=C(S7)CC(CCCC)CC)=C5S4)C=C(C8=CC=CS8)S6)C9=CC(Cl)=C(S9)CC(CCCC)CC)F)CCCCCC,1,0,1,0,0,0,0,0,0,0,0,0
171,IT-4F,10,PBZ-Cl,10.1039/C8TA10662B,9.3,polymer,N#CC(C#N)=C1C(=CC=2SC3=C(SC=4C=5C=C6C(=CC5C(C7=CC=C(C=C7)CCCCCC)(C8=CC=C(C=C8)CCCCCC)C34)C=9SC=%10C=C(SC%10C9C6(C%11=CC=C(C=C%11)CCCCCC)C%12=CC=C(C=C%12)CCCCCC)C=C%13C(=O)C%14=CC(F)=C(F)C=C%14C%13=C(C#N)C#N)C2)C(=O)C%15=CC(F)=C(F)C=C%151,CCCCCCCCC(CN1N=C2C=C(C(F)=C(C2=N1)C3=CC=C(S3)C4=CC5=C(C6=C(C(C7=CC(Cl)=C(S7)CC(CCCC)CC)=C5S4)C=C(C8=CC=CS8)S6)C9=CC(Cl)=C(S9)CC(CCCC)CC)F)CCCCCC,1,0,1,0,0,0,0,0,0,0,0,0
172,IT-4F,11,L810,10.1002/adfm.201808828,11.7,polymer,N#CC(C#N)=C1C(=CC=2SC3=C(SC=4C=5C=C6C(=CC5C(C7=CC=C(C=C7)CCCCCC)(C8=CC=C(C=C8)CCCCCC)C34)C=9SC=%10C=C(SC%10C9C6(C%11=CC=C(C=C%11)CCCCCC)C%12=CC=C(C=C%12)CCCCCC)C=C%13C(=O)C%14=CC(F)=C(F)C=C%14C%13=C(C#N)C#N)C2)C(=O)C%15=CC(F)=C(F)C=C%151,CCCCCCCCCCC(CN1N=C2C=C(C(F)=C(C2=N1)C3=CC=C(S3)C4=CC5=C(C6=C(C(C7=CC(Cl)=C(S7)CC(CCCC)CC)=C5S4)C=C(C8=CC=CS8)S6)C9=CC(Cl)=C(S9)CC(CCCC)CC)F)CCCCCCCC,1,0,1,0,0,0,0,0,0,0,0,0
173,IT-4F,12,PBDB-TF,10.1002/adma.201707170,10.2,polymer,N#CC(C#N)=C1C(=CC=2SC3=C(SC=4C=5C=C6C(=CC5C(C7=CC=C(C=C7)CCCCCC)(C8=CC=C(C=C8)CCCCCC)C34)C=9SC=%10C=C(SC%10C9C6(C%11=CC=C(C=C%11)CCCCCC)C%12=CC=C(C=C%12)CCCCCC)C=C%13C(=O)C%14=CC(F)=C(F)C=C%14C%13=C(C#N)C#N)C2)C(=O)C%15=CC(F)=C(F)C=C%151,CCCCC(CC1=C(F)C=C(C2=C3C=C(SC3=C(C4=C2SC=C4)C5=CC(F)=C(S5)CC(CCCC)CC)C6=CC=C(S6)C7=C(C(C8=C(SC(CC(CCCC)CC)=C8C9=O)CC(CCCC)CC)=O)C9=C(C%10=CC=CS%10)S7)S1)CC,1,1,0,0,0,0,0,0,0,0,0,0
174,IT-4F,12,PBDB-T-2F,10.1002/adma.201800868,13.1,polymer,N#CC(C#N)=C1C(=CC=2SC3=C(SC=4C=5C=C6C(=CC5C(C7=CC=C(C=C7)CCCCCC)(C8=CC=C(C=C8)CCCCCC)C34)C=9SC=%10C=C(SC%10C9C6(C%11=CC=C(C=C%11)CCCCCC)C%12=CC=C(C=C%12)CCCCCC)C=C%13C(=O)C%14=CC(F)=C(F)C=C%14C%13=C(C#N)C#N)C2)C(=O)C%15=CC(F)=C(F)C=C%151,CCCCC(CC1=C(F)C=C(C2=C3C=C(SC3=C(C4=C2SC=C4)C5=CC(F)=C(S5)CC(CCCC)CC)C6=CC=C(S6)C7=C(C(C8=C(SC(CC(CCCC)CC)=C8C9=O)CC(CCCC)CC)=O)C9=C(C%10=CC=CS%10)S7)S1)CC,1,1,0,0,0,0,0,0,0,0,0,0
175,IT-4F,12,PBDB-TF,10.1002/aenm.201900041,12.47,polymer,N#CC(C#N)=C1C(=CC=2SC3=C(SC=4C=5C=C6C(=CC5C(C7=CC=C(C=C7)CCCCCC)(C8=CC=C(C=C8)CCCCCC)C34)C=9SC=%10C=C(SC%10C9C6(C%11=CC=C(C=C%11)CCCCCC)C%12=CC=C(C=C%12)CCCCCC)C=C%13C(=O)C%14=CC(F)=C(F)C=C%14C%13=C(C#N)C#N)C2)C(=O)C%15=CC(F)=C(F)C=C%151,CCCCC(CC1=C(F)C=C(C2=C3C=C(SC3=C(C4=C2SC=C4)C5=CC(F)=C(S5)CC(CCCC)CC)C6=CC=C(S6)C7=C(C(C8=C(SC(CC(CCCC)CC)=C8C9=O)CC(CCCC)CC)=O)C9=C(C%10=CC=CS%10)S7)S1)CC,1,1,0,0,0,0,0,0,0,0,0,0
