Repository: brigreens/Meta-analysis_OSCs

This repository contains the data files and analysis notebooks to support the paper "Meta-Analysis of Molecular Design Strategies for Non-Fullerene Acceptor Based Organic Solar Cell Materials" (DOI: 10.26434/chemrxiv-2024-w29b1)

File: general_dataset_analysis/OSC_filtered_with_sidechains.csv (part 4 of 59)
,reported_acceptor,reported_donor,reference,DOI,Voc,Jsc,FF,PCE,acceptor_type,acceptor_class,fused_rings_in_core,donor_type,acc_SMILES_sidechains,acc_SMILES_shortened_sidechains,don_SMILES_sidechains,don_SMILES_shortened_sidechains
114,ITIC,p-PBDTPS-FTAZ,,10.1021/acsami.9b07112,0.89,18.12,67.37,,sm,fused,7.0,polymer,N#CC(C#N)=C1C=2C=CC=CC2C(=O)C1=CC=3SC4=C(SC=5C=6C=C7C(=CC6C(C8=CC=C(C=C8)CCCCCC)(C9=CC=C(C=C9)CCCCCC)C45)C=%10SC=%11C=C(SC%11C%10C7(C%12=CC=C(C=C%12)CCCCCC)C%13=CC=C(C=C%13)CCCCCC)C=C%14C(=O)C=%15C=CC=CC%15C%14=C(C#N)C#N)C3,CCc1ccc(C2(c3ccc(CC)cc3)c3cc4c(cc3-c3sc5cc(/C=C6\C(=O)c7ccccc7C6=C(C#N)C#N)sc5c32)C(c2ccc(CC)cc2)(c2ccc(CC)cc2)c2c-4sc3cc(/C=C4\C(=O)c5ccccc5C4=C(C#N)C#N)sc23)cc1,FC(C(F)=C(C1=CC=C(C(S2)=CC3=C2C(C4=CC=C(SCC(CCCC)CC)C=C4)=C(C=C(C5=CC=C(C6=C(F)C(F)=C(C7=CC=C(C(S8)=CC9=C8C(C%10=CC=C(SCC(CCCC)CC)C=C%10)=C(C=C(C%11=CC=C(C%12=C(F)C(F)=C(C%13=CC=CS%13)C%14=NN(CC(CCCCCC)CCCCCCCC)N=C%14%12)S%11)S%15)C%15=C9C%16=CC=C(SCC(CCCC)CC)C=C%16)S7)C%17=NN(CC(CCCCCC)CCCCCCCC)N=C%176)S5)S%18)C%18=C3C%19=CC=C(SCC(CCCC)CC)C=C%19)S1)C%20=NN(CC(CCCCCC)CCCCCCCC)N=C%20%21)=C%21C(S%22)=CC=C%22C%23=CC%24=C(C%25=CC=C(SCC(CCCC)CC)C=C%25)C%26=C(C=CS%26)C(C%27=CC=C(SCC(CCCC)CC)C=C%27)=C%24S%23,FC(C(F)=C(C1=CC=C(C(S2)=CC3=C2C(C4=CC=C(SCC)C=C4)=C(C=C(C5=CC=C(C6=C(F)C(F)=C(C7=CC=C(C(S8)=CC9=C8C(C%10=CC=C(SCC)C=C%10)=C(C=C(C%11=CC=C(C%12=C(F)C(F)=C(C%13=CC=CS%13)C%14=NN(CC)N=C%14%12)S%11)S%15)C%15=C9C%16=CC=C(SCC)C=C%16)S7)C%17=NN(CC)N=C%176)S5)S%18)C%18=C3C%19=CC=C(SCC)C=C%19)S1)C%20=NN(CC)N=C%20%21)=C%21C(S%22)=CC=C%22C%23=CC%24=C(C%25=CC=C(SCC)C=C%25)C%26=C(C=CS%26)C(C%27=CC=C(SCC)C=C%27)=C%24S%23
115,ITIC,m-PBDTPS-FTAZ,,10.1021/acsami.9b07112,0.95,18.76,73.85,,sm,fused,7.0,polymer,N#CC(C#N)=C1C=2C=CC=CC2C(=O)C1=CC=3SC4=C(SC=5C=6C=C7C(=CC6C(C8=CC=C(C=C8)CCCCCC)(C9=CC=C(C=C9)CCCCCC)C45)C=%10SC=%11C=C(SC%11C%10C7(C%12=CC=C(C=C%12)CCCCCC)C%13=CC=C(C=C%13)CCCCCC)C=C%14C(=O)C=%15C=CC=CC%15C%14=C(C#N)C#N)C3,CCc1ccc(C2(c3ccc(CC)cc3)c3cc4c(cc3-c3sc5cc(/C=C6\C(=O)c7ccccc7C6=C(C#N)C#N)sc5c32)C(c2ccc(CC)cc2)(c2ccc(CC)cc2)c2c-4sc3cc(/C=C4\C(=O)c5ccccc5C4=C(C#N)C#N)sc23)cc1,CCC(CCCC)CSC1=CC=CC(C2=C3SC(C4=CC=C(C5=C(C(F)=CC6=NN(CC(CCCCCCCC)CCCCCC)N=C65)F)S4)=CC3=C(C7=CC(SCC(CCCC)CC)=CC=C7)C8=C2C=C(S8)C9=CC=C(C(C%10=NN(CC(CCCCCCCC)CCCCCC)N=C%10%11)=C(F)C(F)=C%11C%12=CC=C(S%12)C%13=CC%14=C(C%15=CC(SCC(CCCC)CC)=CC=C%15)C%16=C(C(C%17=CC(SCC(CCCC)CC)=CC=C%17)=C%14S%13)C=C(S%16)C%18=CC=C(C(C%19=NN(CC(CCCCCCCC)CCCCCC)N=C%19%20)=C(F)C(F)=C%20C%21=CC=C(S%21)C%22=CC%23=C(C%24=CC(SCC(CCCC)CC)=CC=C%24)C%25=C(C(C%26=CC(SCC(CCCC)CC)=CC=C%26)=C%23S%22)C=C(S%25)C%27=CC=CS%27)S%18)S9)=C1,CCSc1cccc(-c2c3cc(-c4ccc(-c5c(F)c(F)c(-c6ccc(-c7cc8c(-c9cccc(SCC)c9)c9sc(-c%10ccc(-c%11c(F)c(F)c(-c%12ccc(-c%13cc%14c(-c%15cccc(SCC)c%15)c%15sc(-c%16ccc(-c%17c(F)c(F)c(-c%18cccs%18)c%18nn(CC)nc%17%18)s%16)cc%15c(-c%15cccc(SCC)c%15)c%14s%13)s%12)c%12nn(CC)nc%11%12)s%10)cc9c(-c9cccc(SCC)c9)c8s7)s6)c6nn(CC)nc56)s4)sc3c(-c3cccc(SCC)c3)c3ccsc23)c1
116,ITIC,PBTCl,,10.1021/acsenergylett.7b00551,0.91,14.53,58.0,,sm,fused,7.0,polymer,N#CC(C#N)=C1C=2C=CC=CC2C(=O)C1=CC=3SC4=C(SC=5C=6C=C7C(=CC6C(C8=CC=C(C=C8)CCCCCC)(C9=CC=C(C=C9)CCCCCC)C45)C=%10SC=%11C=C(SC%11C%10C7(C%12=CC=C(C=C%12)CCCCCC)C%13=CC=C(C=C%13)CCCCCC)C=C%14C(=O)C=%15C=CC=CC%15C%14=C(C#N)C#N)C3,CCc1ccc(C2(c3ccc(CC)cc3)c3cc4c(cc3-c3sc5cc(/C=C6\C(=O)c7ccccc7C6=C(C#N)C#N)sc5c32)C(c2ccc(CC)cc2)(c2ccc(CC)cc2)c2c-4sc3cc(/C=C4\C(=O)c5ccccc5C4=C(C#N)C#N)sc23)cc1,ClC1=C(SC2=C(C(S3)=CC(C(C4=CC=C(S4)CC(CCCC)CC)=C5S6)=C3C(C7=CC=C(S7)CC(CC)CCCC)=C5C=C6C8=C(C(Cl)=C(S9)C(OCC(CC)CCCC)=O)C9=C(C(S%10)=CC(C(C%11=CC=C(S%11)CC(CCCC)CC)=C%12S%13)=C%10C(C%14=CC=C(S%14)CC(CC)CCCC)=C%12C=C%13C%15=C(C(Cl)=C(S%16)C(OCC(CC)CCCC)=O)C%16=CS%15)S8)SC(C%17=CC%18=C(C%19=C(C(C%20=CC=C(S%20)CC(CCCC)CC)=C%18S%17)C=CS%19)C%21=CC=C(S%21)CC(CC)CCCC)=C21)C(OCC(CC)CCCC)=O,CCOC(=O)c1sc2csc(-c3cc4c(-c5ccc(CC)s5)c5sc(-c6sc(-c7cc8c(-c9ccc(CC)s9)c9sc(-c%10sc(-c%11cc%12c(-c%13ccc(CC)s%13)c%13sccc%13c(-c%13ccc(CC)s%13)c%12s%11)c%11c(Cl)c(C(=O)OCC)sc%10%11)cc9c(-c9ccc(CC)s9)c8s7)c7c(Cl)c(C(=O)OCC)sc67)cc5c(-c5ccc(CC)s5)c4s3)c2c1Cl
117,ITIC,J60,,10.1021/jacs.6b01744,0.91,16.33,60.38,,sm,fused,7.0,polymer,N#CC(C#N)=C1C=2C=CC=CC2C(=O)C1=CC=3SC4=C(SC=5C=6C=C7C(=CC6C(C8=CC=C(C=C8)CCCCCC)(C9=CC=C(C=C9)CCCCCC)C45)C=%10SC=%11C=C(SC%11C%10C7(C%12=CC=C(C=C%12)CCCCCC)C%13=CC=C(C=C%13)CCCCCC)C=C%14C(=O)C=%15C=CC=CC%15C%14=C(C#N)C#N)C3,CCc1ccc(C2(c3ccc(CC)cc3)c3cc4c(cc3-c3sc5cc(/C=C6\C(=O)c7ccccc7C6=C(C#N)C#N)sc5c32)C(c2ccc(CC)cc2)(c2ccc(CC)cc2)c2c-4sc3cc(/C=C4\C(=O)c5ccccc5C4=C(C#N)C#N)sc23)cc1,FC(C(F)=C(C1=NN(N=C21)CC(CCCCCC)CCCCCCCC)C3=CC=C(C4=CC5=C(C(C(S6)=CC=C6SCC(CC)CCCC)=C7C=C(SC7=C5C8=CC=C(S8)SCC(CCCC)CC)C9=CC=C(S9)C%10=C(C(F)=C(C%11=NN(N=C%10%11)CC(CCCCCC)CCCCCCCC)C%12=CC=C(C%13=CC%14=C(C(C(S%15)=CC=C%15SCC(CC)CCCC)=C%16C=C(SC%16=C%14C%17=CC=C(S%17)SCC(CCCC)CC)C%18=CC=C(S%18)C%19=C(C(F)=C(C%20=NN(N=C%19%20)CC(CCCCCC)CCCCCCCC)C%21=CC=CS%21)F)S%13)S%12)F)S4)S3)=C2C(S%22)=CC=C%22C(SC%23=C(C%24=C%25SC=C%24)C%26=CC=C(S%26)SCC(CCCC)CC)=CC%23=C%25C(S%27)=CC=C%27SCC(CC)CCCC,CCSc1ccc(-c2c3cc(-c4ccc(-c5c(F)c(F)c(-c6ccc(-c7cc8c(-c9ccc(SCC)s9)c9sc(-c%10ccc(-c%11c(F)c(F)c(-c%12ccc(-c%13cc%14c(-c%15ccc(SCC)s%15)c%15sc(-c%16ccc(-c%17c(F)c(F)c(-c%18cccs%18)c%18nn(CC)nc%17%18)s%16)cc%15c(-c%15ccc(SCC)s%15)c%14s%13)s%12)c%12nn(CC)nc%11%12)s%10)cc9c(-c9ccc(SCC)s9)c8s7)s6)c6nn(CC)nc56)s4)sc3c(-c3ccc(SCC)s3)c3ccsc23)s1
118,ITIC,P2F-EH,,10.1038/s41560-018-0263-4,0.983,12.4,50.48,,sm,fused,7.0,polymer,N#CC(C#N)=C1C=2C=CC=CC2C(=O)C1=CC=3SC4=C(SC=5C=6C=C7C(=CC6C(C8=CC=C(C=C8)CCCCCC)(C9=CC=C(C=C9)CCCCCC)C45)C=%10SC=%11C=C(SC%11C%10C7(C%12=CC=C(C=C%12)CCCCCC)C%13=CC=C(C=C%13)CCCCCC)C=C%14C(=O)C=%15C=CC=CC%15C%14=C(C#N)C#N)C3,CCc1ccc(C2(c3ccc(CC)cc3)c3cc4c(cc3-c3sc5cc(/C=C6\C(=O)c7ccccc7C6=C(C#N)C#N)sc5c32)C(c2ccc(CC)cc2)(c2ccc(CC)cc2)c2c-4sc3cc(/C=C4\C(=O)c5ccccc5C4=C(C#N)C#N)sc23)cc1,FC1=CC(C2=C3C(SC(C4=CC=C(C5=C(C(N6CCCCCCCC)=O)C(C6=O)=C(C7=CC=C(S7)C8=CC9=C(C(C%10=CC(F)=C(C(F)=C%10)CC(CC)CCCC)=C%11C(SC(C%12=CC=C(C%13=C(C(N%14CCCCCCCC)=O)C(C%14=O)=C(C%15=CC=C(S%15)C%16=CC%17=C(C(C%18=CC(F)=C(C(F)=C%18)CC(CC)CCCC)=C%19C(SC(C%20=CC=C(C%21=C(C(N%22CCCCCCCC)=O)C(C%22=O)=C(C%23=CC=CS%23)C%24=NN(CC(CC)CCCC)N=C%21%24)S%20)=C%19)=C%17C%25=CC(F)=C(C(F)=C%25)CC(CC)CCCC)S%16)C%26=NN(CC(CC)CCCC)N=C%13%26)S%12)=C%11)=C9C%27=CC(F)=C(C(F)=C%27)CC(CC)CCCC)S8)C%28=NN(CC(CC)CCCC)N=C5%28)S4)=C3)=C(C%29=C2SC=C%29)C%30=CC(F)=C(C(F)=C%30)CC(CC)CCCC)=CC(F)=C1CC(CC)CCCC,CCc1c(F)cc(-c2c3cc(-c4ccc(-c5c6c(c(-c7ccc(-c8cc9c(-c%10cc(F)c(CC)c(F)c%10)c%10sc(-c%11ccc(-c%12c%13c(c(-c%14ccc(-c%15cc%16c(-c%17cc(F)c(CC)c(F)c%17)c%17sc(-c%18ccc(-c%19c%20c(c(-c%21cccs%21)c%21nn(CC)nc%19%21)C(=O)N(CC)C%20=O)s%18)cc%17c(-c%17cc(F)c(CC)c(F)c%17)c%16s%15)s%14)c%14nn(CC)nc%12%14)C(=O)N(CC)C%13=O)s%11)cc%10c(-c%10cc(F)c(CC)c(F)c%10)c9s8)s7)c7nn(CC)nc57)C(=O)N(CC)C6=O)s4)sc3c(-c3cc(F)c(CC)c(F)c3)c3ccsc23)cc1F
119,ITIC,P2F-EO,,10.1038/s41560-018-0263-4,1.013,12.65,52.53,,sm,fused,7.0,polymer,N#CC(C#N)=C1C=2C=CC=CC2C(=O)C1=CC=3SC4=C(SC=5C=6C=C7C(=CC6C(C8=CC=C(C=C8)CCCCCC)(C9=CC=C(C=C9)CCCCCC)C45)C=%10SC=%11C=C(SC%11C%10C7(C%12=CC=C(C=C%12)CCCCCC)C%13=CC=C(C=C%13)CCCCCC)C=C%14C(=O)C=%15C=CC=CC%15C%14=C(C#N)C#N)C3,CCc1ccc(C2(c3ccc(CC)cc3)c3cc4c(cc3-c3sc5cc(/C=C6\C(=O)c7ccccc7C6=C(C#N)C#N)sc5c32)C(c2ccc(CC)cc2)(c2ccc(CC)cc2)c2c-4sc3cc(/C=C4\C(=O)c5ccccc5C4=C(C#N)C#N)sc23)cc1,FC1=CC(C2=C3C(SC(C4=CC=C(C5=C(C(N6CCCCCCCC)=O)C(C6=O)=C(C7=CC=C(S7)C8=CC9=C(C(C%10=CC(F)=C(C(F)=C%10)CC(CC)CCCC)=C%11C(SC(C%12=CC=C(C%13=C(C(N%14CCCCCCCC)=O)C(C%14=O)=C(C%15=CC=C(S%15)C%16=CC%17=C(C(C%18=CC(F)=C(C(F)=C%18)CC(CC)CCCC)=C%19C(SC(C%20=CC=C(C%21=C(C(N%22CCCCCCCC)=O)C(C%22=O)=C(C%23=CC=CS%23)C%24=NN(CCCC(CC)CCCC)N=C%21%24)S%20)=C%19)=C%17C%25=CC(F)=C(C(F)=C%25)CC(CC)CCCC)S%16)C%26=NN(CCCC(CC)CCCC)N=C%13%26)S%12)=C%11)=C9C%27=CC(F)=C(C(F)=C%27)CC(CC)CCCC)S8)C%28=NN(CCCC(CC)CCCC)N=C5%28)S4)=C3)=C(C%29=C2SC=C%29)C%30=CC(F)=C(C(F)=C%30)CC(CC)CCCC)=CC(F)=C1CC(CC)CCCC,CCc1c(F)cc(-c2c3cc(-c4ccc(-c5c6c(c(-c7ccc(-c8cc9c(-c%10cc(F)c(CC)c(F)c%10)c%10sc(-c%11ccc(-c%12c%13c(c(-c%14ccc(-c%15cc%16c(-c%17cc(F)c(CC)c(F)c%17)c%17sc(-c%18ccc(-c%19c%20c(c(-c%21cccs%21)c%21nn(CC)nc%19%21)C(=O)N(CC)C%20=O)s%18)cc%17c(-c%17cc(F)c(CC)c(F)c%17)c%16s%15)s%14)c%14nn(CC)nc%12%14)C(=O)N(CC)C%13=O)s%11)cc%10c(-c%10cc(F)c(CC)c(F)c%10)c9s8)s7)c7nn(CC)nc57)C(=O)N(CC)C6=O)s4)sc3c(-c3cc(F)c(CC)c(F)c3)c3ccsc23)cc1F
120,ITIC,PBT-TTz,,10.1039/C6TA03288E,0.9490000000000001,11.49,65.68,,sm,fused,7.0,polymer,N#CC(C#N)=C1C=2C=CC=CC2C(=O)C1=CC=3SC4=C(SC=5C=6C=C7C(=CC6C(C8=CC=C(C=C8)CCCCCC)(C9=CC=C(C=C9)CCCCCC)C45)C=%10SC=%11C=C(SC%11C%10C7(C%12=CC=C(C=C%12)CCCCCC)C%13=CC=C(C=C%13)CCCCCC)C=C%14C(=O)C=%15C=CC=CC%15C%14=C(C#N)C#N)C3,CCc1ccc(C2(c3ccc(CC)cc3)c3cc4c(cc3-c3sc5cc(/C=C6\C(=O)c7ccccc7C6=C(C#N)C#N)sc5c32)C(c2ccc(CC)cc2)(c2ccc(CC)cc2)c2c-4sc3cc(/C=C4\C(=O)c5ccccc5C4=C(C#N)C#N)sc23)cc1,CCC(CCCC)CC1=CC=C(S1)C2=C3C(SC(C4=C(CC(CCCC)CC)C=C(S4)C5=NC6=C(S5)N=C(C7=CC(CC(CCCC)CC)=C(S7)C8=CC9=C(S8)C(C%10=CC=C(CC(CCCC)CC)S%10)=C%11C(SC(C%12=C(CC(CCCC)CC)C=C(S%12)C%13=NC%14=C(S%13)N=C(C%15=CC(CC(CCCC)CC)=C(S%15)C%16=CC%17=C(S%16)C(C%18=CC=C(CC(CCCC)CC)S%18)=C%19C(SC(C%20=C(CC(CCCC)CC)C=C(S%20)C%21=NC%22=C(S%21)N=CS%22)=C%19)=C%17C%23=CC=C(CC(CCCC)CC)S%23)S%14)=C%11)=C9C%24=CC=C(CC(CCCC)CC)S%24)S6)=C3)=C(C%25=CC=C(CC(CCCC)CC)S%25)C%26=C2SC(C%27=C(CC(CCCC)CC)C=CS%27)=C%26,CCc1csc(-c2nc3sc(-c4cc(CC)c(-c5cc6c(-c7ccc(CC)s7)c7sc(-c8sc(-c9nc%10sc(-c%11cc(CC)c(-c%12cc%13c(-c%14ccc(CC)s%14)c%14sc(-c%15sc(-c%16nc%17sc(-c%18cc(CC)c(-c%19cc%20c(-c%21ccc(CC)s%21)c%21sccc%21c(-c%21ccc(CC)s%21)c%20s%19)s%18)nc%17s%16)cc%15CC)cc%14c(-c%14ccc(CC)s%14)c%13s%12)s%11)nc%10s9)cc8CC)cc7c(-c7ccc(CC)s7)c6s5)s4)nc3s2)c1
121,ITIC,PBT-S-TTz,,10.1039/C6TA03288E,0.971,14.93,56.69,,sm,fused,7.0,polymer,N#CC(C#N)=C1C=2C=CC=CC2C(=O)C1=CC=3SC4=C(SC=5C=6C=C7C(=CC6C(C8=CC=C(C=C8)CCCCCC)(C9=CC=C(C=C9)CCCCCC)C45)C=%10SC=%11C=C(SC%11C%10C7(C%12=CC=C(C=C%12)CCCCCC)C%13=CC=C(C=C%13)CCCCCC)C=C%14C(=O)C=%15C=CC=CC%15C%14=C(C#N)C#N)C3,CCc1ccc(C2(c3ccc(CC)cc3)c3cc4c(cc3-c3sc5cc(/C=C6\C(=O)c7ccccc7C6=C(C#N)C#N)sc5c32)C(c2ccc(CC)cc2)(c2ccc(CC)cc2)c2c-4sc3cc(/C=C4\C(=O)c5ccccc5C4=C(C#N)C#N)sc23)cc1,CCC(CCCC)SC1=CC=C(S1)C2=C3C(SC(C4=C(CC(CCCC)CC)C=C(S4)C5=NC6=C(S5)N=C(C7=CC(CC(CCCC)CC)=C(S7)C8=CC9=C(S8)C(C%10=CC=C(SC(CCCC)CC)S%10)=C%11C(SC(C%12=C(CC(CCCC)CC)C=C(S%12)C%13=NC%14=C(S%13)N=C(C%15=CC(CC(CCCC)CC)=C(S%15)C%16=CC%17=C(S%16)C(C%18=CC=C(SC(CCCC)CC)S%18)=C%19C(SC(C%20=C(CC(CCCC)CC)C=C(S%20)C%21=NC%22=C(S%21)N=CS%22)=C%19)=C%17C%23=CC=C(SC(CCCC)CC)S%23)S%14)=C%11)=C9C%24=CC=C(SC(CCCC)CC)S%24)S6)=C3)=C(C%25=CC=C(SC(CCCC)CC)S%25)C%26=C2SC(C%27=C(CC(CCCC)CC)C=CS%27)=C%26,CCSc1ccc(-c2c3cc(-c4sc(-c5nc6sc(-c7cc(CC)c(-c8cc9c(-c%10ccc(SCC)s%10)c%10sc(-c%11sc(-c%12nc%13sc(-c%14cc(CC)c(-c%15cc%16c(-c%17ccc(SCC)s%17)c%17sc(-c%18sc(-c%19nc%20sc(-c%21cc(CC)cs%21)nc%20s%19)cc%18CC)cc%17c(-c%17ccc(SCC)s%17)c%16s%15)s%14)nc%13s%12)cc%11CC)cc%10c(-c%10ccc(SCC)s%10)c9s8)s7)nc6s5)cc4CC)sc3c(-c3ccc(SCC)s3)c3ccsc23)s1
122,ITIC,PFT,,10.1039/C6TA07201A,0.95,8.3,56.0,,sm,fused,7.0,polymer,N#CC(C#N)=C1C=2C=CC=CC2C(=O)C1=CC=3SC4=C(SC=5C=6C=C7C(=CC6C(C8=CC=C(C=C8)CCCCCC)(C9=CC=C(C=C9)CCCCCC)C45)C=%10SC=%11C=C(SC%11C%10C7(C%12=CC=C(C=C%12)CCCCCC)C%13=CC=C(C=C%13)CCCCCC)C=C%14C(=O)C=%15C=CC=CC%15C%14=C(C#N)C#N)C3,CCc1ccc(C2(c3ccc(CC)cc3)c3cc4c(cc3-c3sc5cc(/C=C6\C(=O)c7ccccc7C6=C(C#N)C#N)sc5c32)C(c2ccc(CC)cc2)(c2ccc(CC)cc2)c2c-4sc3cc(/C=C4\C(=O)c5ccccc5C4=C(C#N)C#N)sc23)cc1,FC1=C(C2=NSN=C2C(C3=CC([Si](CCCCCC)(CCCCCC)C4=C5C=C6C(C(SC(C7=CC(F)=C(C8=CC9=C(S8)C(C%10=CC(CCCCCCCCCC)=C(CCCCCCCCCC)S%10)=C%11C=C(C%12=C(F)C=C(C%13=CC([Si](CCCCCC)(CCCCCC)C%14=C%15C=C%16C(C(SC(C%17=CC(F)=C(C%18=CC%19=C(S%18)C(C%20=CC(CCCCCCCCCC)=C(CCCCCCCCCC)S%20)=C%21C=C(C%22=C(F)C=C(C%23=CC([Si](CCCCCC)(CCCCCC)C%24=C%25C=C%26C(C(SC(C%27=CC(F)=CC%28=NSN=C%27%28)=C%29)=C%29[Si]%26(CCCCCC)CCCCCC)=C%24)=C%25S%23)C%30=NSN=C%22%30)SC%21=C%19C%31=CC(CCCCCCCCCC)=C(CCCCCCCCCC)S%31)C%32=NSN=C%17%32)=C%33)=C%33[Si]%16(CCCCCC)CCCCCC)=C%14)=C%15S%13)C%34=NSN=C%12%34)SC%11=C9C%35=CC(CCCCCCCCCC)=C(CCCCCCCCCC)S%35)C%36=NSN=C7%36)=C%37)=C%37[Si]6(CCCCCC)CCCCCC)=C4)=C5S3)=C1)C(SC%38=C%39C%40=CC(CCCCCCCCCC)=C(CCCCCCCCCC)S%40)=CC%38=C(C%41=CC(CCCCCCCCCC)=C(CCCCCCCCCC)S%41)C%42=C%39C=CS%42,CCC(S1)=C(CC)C=C1C2=C3SC(C4=C(F)C=C(C5=CC([Si](CC)(CC)C6=C7C=C8C(C(SC(C9=CC(F)=C(C%10=CC%11=C(S%10)C(C%12=CC(CC)=C(CC)S%12)=C%13C=C(C%14=C(F)C=C(C%15=CC([Si](CC)(CC)C%16=C%17C=C%18C(C(SC(C%19=CC(F)=C(C%20=CC%21=C(S%20)C(C%22=CC(CC)=C(CC)S%22)=C%23C=C(C%24=C(F)C=C(C%25=CC([Si](CC)(CC)C%26=C%27C=C%28C(C(SC(C%29=CC(F)=CC%30=NSN=C%29%30)=C%31)=C%31[Si]%28(CC)CC)=C%26)=C%27S%25)C%32=NSN=C%24%32)SC%23=C%21C%33=CC(CC)=C(CC)S%33)C%34=NSN=C%19%34)=C%35)=C%35[Si]%18(CC)CC)=C%16)=C%17S%15)C%36=NSN=C%14%36)SC%13=C%11C%37=CC(CC)=C(CC)S%37)C%38=NSN=C9%38)=C%39)=C%39[Si]8(CC)CC)=C6)=C7S5)C%40=NSN=C4%40)=CC3=C(C%41=CC(CC)=C(CC)S%41)C%42=C2C=CS%42
123,ITIC,PBT,,10.1039/C6TA07201A,0.9,9.0,60.0,,sm,fused,7.0,polymer,N#CC(C#N)=C1C=2C=CC=CC2C(=O)C1=CC=3SC4=C(SC=5C=6C=C7C(=CC6C(C8=CC=C(C=C8)CCCCCC)(C9=CC=C(C=C9)CCCCCC)C45)C=%10SC=%11C=C(SC%11C%10C7(C%12=CC=C(C=C%12)CCCCCC)C%13=CC=C(C=C%13)CCCCCC)C=C%14C(=O)C=%15C=CC=CC%15C%14=C(C#N)C#N)C3,CCc1ccc(C2(c3ccc(CC)cc3)c3cc4c(cc3-c3sc5cc(/C=C6\C(=O)c7ccccc7C6=C(C#N)C#N)sc5c32)C(c2ccc(CC)cc2)(c2ccc(CC)cc2)c2c-4sc3cc(/C=C4\C(=O)c5ccccc5C4=C(C#N)C#N)sc23)cc1,CCCCCCCCCCC(S1)=C(CCCCCCCCCC)C=C1C2=C3SC(C4=CC=C(C5=CC([Si](CCCCCC)(CCCCCC)C6=C7C=C8C(C(SC(C9=CC=C(C%10=CC%11=C(S%10)C(C%12=CC(CCCCCCCCCC)=C(CCCCCCCCCC)S%12)=C%13C=C(C%14=CC=C(C%15=CC([Si](CCCCCC)(CCCCCC)C%16=C%17C=C%18C(C(SC(C%19=CC=C(C%20=CC%21=C(S%20)C(C%22=CC(CCCCCCCCCC)=C(CCCCCCCCCC)S%22)=C%23C=C(C%24=CC=C(C%25=CC([Si](CCCCCC)(CCCCCC)C%26=C%27C=C%28C(C(SC(C%29=CC=CC%30=NSN=C%29%30)=C%31)=C%31[Si]%28(CCCCCC)CCCCCC)=C%26)=C%27S%25)C%32=NSN=C%24%32)SC%23=C%21C%33=CC(CCCCCCCCCC)=C(CCCCCCCCCC)S%33)C%34=NSN=C%19%34)=C%35)=C%35[Si]%18(CCCCCC)CCCCCC)=C%16)=C%17S%15)C%36=NSN=C%14%36)SC%13=C%11C%37=CC(CCCCCCCCCC)=C(CCCCCCCCCC)S%37)C%38=NSN=C9%38)=C%39)=C%39[Si]8(CCCCCC)CCCCCC)=C6)=C7S5)C%40=NSN=C4%40)=CC3=C(C%41=CC(CCCCCCCCCC)=C(CCCCCCCCCC)S%41)C%42=C2C=CS%42,CCC(S1)=C(CC)C=C1C2=C3SC(C4=CC=C(C5=CC([Si](CC)(CC)C6=C7C=C8C(C(SC(C9=CC=C(C%10=CC%11=C(S%10)C(C%12=CC(CC)=C(CC)S%12)=C%13C=C(C%14=CC=C(C%15=CC([Si](CC)(CC)C%16=C%17C=C%18C(C(SC(C%19=CC=C(C%20=CC%21=C(S%20)C(C%22=CC(CC)=C(CC)S%22)=C%23C=C(C%24=CC=C(C%25=CC([Si](CC)(CC)C%26=C%27C=C%28C(C(SC(C%29=CC=CC%30=NSN=C%29%30)=C%31)=C%31[Si]%28(CC)CC)=C%26)=C%27S%25)C%32=NSN=C%24%32)SC%23=C%21C%33=CC(CC)=C(CC)S%33)C%34=NSN=C%19%34)=C%35)=C%35[Si]%18(CC)CC)=C%16)=C%17S%15)C%36=NSN=C%14%36)SC%13=C%11C%37=CC(CC)=C(CC)S%37)C%38=NSN=C9%38)=C%39)=C%39[Si]8(CC)CC)=C6)=C7S5)C%40=NSN=C4%40)=CC3=C(C%41=CC(CC)=C(CC)S%41)C%42=C2C=CS%42
124,ITIC,PPT,,10.1039/C6TA07201A,0.9,10.0,60.0,,sm,fused,7.0,polymer,N#CC(C#N)=C1C=2C=CC=CC2C(=O)C1=CC=3SC4=C(SC=5C=6C=C7C(=CC6C(C8=CC=C(C=C8)CCCCCC)(C9=CC=C(C=C9)CCCCCC)C45)C=%10SC=%11C=C(SC%11C%10C7(C%12=CC=C(C=C%12)CCCCCC)C%13=CC=C(C=C%13)CCCCCC)C=C%14C(=O)C=%15C=CC=CC%15C%14=C(C#N)C#N)C3,CCc1ccc(C2(c3ccc(CC)cc3)c3cc4c(cc3-c3sc5cc(/C=C6\C(=O)c7ccccc7C6=C(C#N)C#N)sc5c32)C(c2ccc(CC)cc2)(c2ccc(CC)cc2)c2c-4sc3cc(/C=C4\C(=O)c5ccccc5C4=C(C#N)C#N)sc23)cc1,CCCCCCCCCCC(S1)=C(CCCCCCCCCC)C=C1C2=C3SC(C4=CN=C(C5=CC([Si](CCCCCC)(CCCCCC)C6=C7C=C8C(C(SC(C9=NC=C(C%10=CC%11=C(S%10)C(C%12=CC(CCCCCCCCCC)=C(CCCCCCCCCC)S%12)=C%13C=C(C%14=CN=C(C%15=CC([Si](CCCCCC)(CCCCCC)C%16=C%17C=C%18C(C(SC(C%19=NC=C(C%20=CC%21=C(S%20)C(C%22=CC(CCCCCCCCCC)=C(CCCCCCCCCC)S%22)=C%23C=C(C%24=CN=C(C%25=CC([Si](CCCCCC)(CCCCCC)C%26=C%27C=C%28C(C(SC(C%29=NC=CC%30=NSN=C%29%30)=C%31)=C%31[Si]%28(CCCCCC)CCCCCC)=C%26)=C%27S%25)C%32=NSN=C%24%32)SC%23=C%21C%33=CC(CCCCCCCCCC)=C(CCCCCCCCCC)S%33)C%34=NSN=C%19%34)=C%35)=C%35[Si]%18(CCCCCC)CCCCCC)=C%16)=C%17S%15)C%36=NSN=C%14%36)SC%13=C%11C%37=CC(CCCCCCCCCC)=C(CCCCCCCCCC)S%37)C%38=NSN=C9%38)=C%39)=C%39[Si]8(CCCCCC)CCCCCC)=C6)=C7S5)C%40=NSN=C4%40)=CC3=C(C%41=CC(CCCCCCCCCC)=C(CCCCCCCCCC)S%41)C%42=C2C=CS%42,CCC(S1)=C(CC)C=C1C2=C3SC(C4=CN=C(C5=CC([Si](CC)(CC)C6=C7C=C8C(C(SC(C9=NC=C(C%10=CC%11=C(S%10)C(C%12=CC(CC)=C(CC)S%12)=C%13C=C(C%14=CN=C(C%15=CC([Si](CC)(CC)C%16=C%17C=C%18C(C(SC(C%19=NC=C(C%20=CC%21=C(S%20)C(C%22=CC(CC)=C(CC)S%22)=C%23C=C(C%24=CN=C(C%25=CC([Si](CC)(CC)C%26=C%27C=C%28C(C(SC(C%29=NC=CC%30=NSN=C%29%30)=C%31)=C%31[Si]%28(CC)CC)=C%26)=C%27S%25)C%32=NSN=C%24%32)SC%23=C%21C%33=CC(CC)=C(CC)S%33)C%34=NSN=C%19%34)=C%35)=C%35[Si]%18(CC)CC)=C%16)=C%17S%15)C%36=NSN=C%14%36)SC%13=C%11C%37=CC(CC)=C(CC)S%37)C%38=NSN=C9%38)=C%39)=C%39[Si]8(CC)CC)=C6)=C7S5)C%40=NSN=C4%40)=CC3=C(C%41=CC(CC)=C(CC)S%41)C%42=C2C=CS%42
125,H-ITIC,PTPDBDT,,10.1039/C7QM00025A,1.04,10.6,58.0,,sm,fused,7.0,polymer,O=C1C2=C(C(/C1=C/C3=CC4=C(C5=C(S4)C6=C(C=C7C8=C(C(C9=CC=C(C=C9)CCCCCC)(C7=C6)C%10=CC=C(C=C%10)CCCCCC)C(SC(/C=C%11/C(C%12=C(C%11=O)C=CC=C%12)=C(C#N)/C#N)=C%13)=C%13S8)C5(C%14=CC=C(C=C%14)CCCCCC)C%15=CC=C(C=C%15)CCCCCC)S3)=C(C#N)/C#N)C=CC=C2,CCc1ccc(C2(c3ccc(CC)cc3)c3cc4c(cc3-c3sc5cc(/C=C6\C(=O)c7ccccc7C6=C(C#N)C#N)sc5c32)C(c2ccc(CC)cc2)(c2ccc(CC)cc2)c2c-4sc3cc(/C=C4\C(=O)c5ccccc5C4=C(C#N)C#N)sc23)cc1,O=C(N1CCCCCCCC)C2=CSC(C(S3)=CC4=C3C(C5=CC=C(CC(CC)CCCC)S5)=C(C=C(C6=C(C(N(CCCCCCCC)C7=O)=O)C7=C(C(S8)=CC9=C8C(C%10=CC=C(CC(CC)CCCC)S%10)=C(C=C(C%11=C(C(N(CCCCCCCC)C%12=O)=O)C%12=C(C(S%13)=CC%14=C%13C(C%15=CC=C(CC(CC)CCCC)S%15)=C(C=CS%16)C%16=C%14C%17=CC=C(CC(CCCC)CC)S%17)S%11)S%18)C%18=C9C%19=CC=C(CC(CCCC)CC)S%19)S6)S%20)C%20=C4C%21=CC=C(CC(CCCC)CC)S%21)=C2C1=O,CCc1ccc(-c2c3cc(-c4sc(-c5cc6c(-c7ccc(CC)s7)c7sc(-c8sc(-c9cc%10c(-c%11ccc(CC)s%11)c%11sc(-c%12scc%13c%12C(=O)N(CC)C%13=O)cc%11c(-c%11ccc(CC)s%11)c%10s9)c9c8C(=O)N(CC)C9=O)cc7c(-c7ccc(CC)s7)c6s5)c5c4C(=O)N(CC)C5=O)sc3c(-c3ccc(CC)s3)c3ccsc23)s1
126,ITIC,PBDTaNPFBT,,10.1039/C7TA01905J,0.99,10.2,49.7,,sm,fused,7.0,polymer,N#CC(C#N)=C1C=2C=CC=CC2C(=O)C1=CC=3SC4=C(SC=5C=6C=C7C(=CC6C(C8=CC=C(C=C8)CCCCCC)(C9=CC=C(C=C9)CCCCCC)C45)C=%10SC=%11C=C(SC%11C%10C7(C%12=CC=C(C=C%12)CCCCCC)C%13=CC=C(C=C%13)CCCCCC)C=C%14C(=O)C=%15C=CC=CC%15C%14=C(C#N)C#N)C3,CCc1ccc(C2(c3ccc(CC)cc3)c3cc4c(cc3-c3sc5cc(/C=C6\C(=O)c7ccccc7C6=C(C#N)C#N)sc5c32)C(c2ccc(CC)cc2)(c2ccc(CC)cc2)c2c-4sc3cc(/C=C4\C(=O)c5ccccc5C4=C(C#N)C#N)sc23)cc1,FC(C(F)=C(C1=CC(CC(CC)CCCC)=C(C2=CC3=C(C4=C5C(C=CC=C5)=CC=C4)C6=C(C=C(C(S7)=C(CC(CC)CCCC)C=C7C8=C(F)C(F)=C(C9=CC(CC(CC)CCCC)=C(C%10=CC%11=C(C%12=C%13C(C=CC=C%13)=CC=C%12)C%14=C(C=C(C(S%15)=C(CC(CC)CCCC)C=C%15C%16=C(F)C(F)=C(C%17=CC(CC(CC)CCCC)=CS%17)C%18=NSN=C%18%16)S%14)C(OCC(CCCCCCCC)CCCCCCCCCC)=C%11S%10)S9)C%19=NSN=C%198)S6)C(OCC(CCCCCCCC)CCCCCCCCCC)=C3S2)S1)C%20=NSN=C%20%21)=C%21C%22=CC(CC(CC)CCCC)=C(C(S%23)=CC%24=C%23C(C%25=C%26C(C=CC=C%26)=CC=C%25)=C(C=CS%27)C%27=C%24OCC(CCCCCCCC)CCCCCCCCCC)S%22,CCOC1=C2C(C=CS2)=C(C3=C4C(C=CC=C4)=CC=C3)C5=C1C=C(C(S6)=C(CC)C=C6C7=C(F)C(F)=C(C8=CC(CC)=C(C9=CC%10=C(C%11=C%12C(C=CC=C%12)=CC=C%11)C%13=C(C=C(C(S%14)=C(CC)C=C%14C%15=C(F)C(F)=C(C%16=CC(CC)=C(C%17=CC%18=C(C%19=C%20C(C=CC=C%20)=CC=C%19)C%21=C(C=C(C(S%22)=C(CC)C=C%22C%23=C(F)C(F)=C(C%24=CC(CC)=CS%24)C%25=NSN=C%25%23)S%21)C(OCC)=C%18S%17)S%16)C%26=NSN=C%26%15)S%13)C(OCC)=C%10S9)S8)C%27=NSN=C%277)S5
127,ITIC,PBDTbNPFBT,,10.1039/C7TA01905J,0.9,14.67,55.5,,sm,fused,7.0,polymer,N#CC(C#N)=C1C=2C=CC=CC2C(=O)C1=CC=3SC4=C(SC=5C=6C=C7C(=CC6C(C8=CC=C(C=C8)CCCCCC)(C9=CC=C(C=C9)CCCCCC)C45)C=%10SC=%11C=C(SC%11C%10C7(C%12=CC=C(C=C%12)CCCCCC)C%13=CC=C(C=C%13)CCCCCC)C=C%14C(=O)C=%15C=CC=CC%15C%14=C(C#N)C#N)C3,CCc1ccc(C2(c3ccc(CC)cc3)c3cc4c(cc3-c3sc5cc(/C=C6\C(=O)c7ccccc7C6=C(C#N)C#N)sc5c32)C(c2ccc(CC)cc2)(c2ccc(CC)cc2)c2c-4sc3cc(/C=C4\C(=O)c5ccccc5C4=C(C#N)C#N)sc23)cc1,FC(C(F)=C(C1=CC(CC(CC)CCCC)=C(C2=CC3=C(C4=CC5=C(C=CC=C5)C=C4)C6=C(C=C(C(S7)=C(CC(CC)CCCC)C=C7C8=C(F)C(F)=C(C9=CC(CC(CC)CCCC)=C(C%10=CC%11=C(C%12=CC%13=C(C=CC=C%13)C=C%12)C%14=C(C=C(C(S%15)=C(CC(CC)CCCC)C=C%15C%16=C(F)C(F)=C(C%17=CC(CC(CC)CCCC)=CS%17)C%18=NSN=C%18%16)S%14)C(OCC(CCCCCCCC)CCCCCCCCCC)=C%11S%10)S9)C%19=NSN=C%198)S6)C(OCC(CCCCCCCC)CCCCCCCCCC)=C3S2)S1)C%20=NSN=C%20%21)=C%21C%22=CC(CC(CC)CCCC)=C(C(S%23)=CC%24=C%23C(C%25=CC%26=C(C=CC=C%26)C=C%25)=C(C=CS%27)C%27=C%24OCC(CCCCCCCC)CCCCCCCCCC)S%22,CCOC1=C2C(C=CS2)=C(C3=C1C=C(S3)C(SC(C4=C(C(F)=C(C5=NSN=C54)C6=CC(CC)=C(C(S7)=CC(C7=C8OCC)=C(C9=C8C=C(S9)C(SC(C%10=C(C(F)=C(C%11=NSN=C%11%10)C%12=CC(CC)=C(C(S%13)=CC(C%13=C%14OCC)=C(C%15=C%14C=C(S%15)C(SC(C%16=C(C(F)=C(C%17=NSN=C%17%16)C%18=CC(CC)=CS%18)F)=C%19)=C%19CC)C%20=CC%21=C(C=C%20)C=CC=C%21)S%12)F)=C%22)=C%22CC)C%23=CC%24=C(C=C%23)C=CC=C%24)S6)F)=C%25)=C%25CC)C%26=CC%27=C(C=C%26)C=CC=C%27
128,ITIC,PBFZ-OP,,10.1039/C7TA06476D,0.91,18.7,61.8,,sm,fused,7.0,polymer,N#CC(C#N)=C1C=2C=CC=CC2C(=O)C1=CC=3SC4=C(SC=5C=6C=C7C(=CC6C(C8=CC=C(C=C8)CCCCCC)(C9=CC=C(C=C9)CCCCCC)C45)C=%10SC=%11C=C(SC%11C%10C7(C%12=CC=C(C=C%12)CCCCCC)C%13=CC=C(C=C%13)CCCCCC)C=C%14C(=O)C=%15C=CC=CC%15C%14=C(C#N)C#N)C3,CCc1ccc(C2(c3ccc(CC)cc3)c3cc4c(cc3-c3sc5cc(/C=C6\C(=O)c7ccccc7C6=C(C#N)C#N)sc5c32)C(c2ccc(CC)cc2)(c2ccc(CC)cc2)c2c-4sc3cc(/C=C4\C(=O)c5ccccc5C4=C(C#N)C#N)sc23)cc1,CCC(CCCC)COC1=CC=CC(C2=C3SC(C4=CC=C(C5=C(C(F)=CC6=NN(CC(CCCCCCCC)CCCCCC)N=C65)F)S4)=CC3=C(C7=CC(OCC(CCCC)CC)=CC=C7)C8=C2C=C(S8)C9=CC=C(C(C%10=NN(CC(CCCCCCCC)CCCCCC)N=C%10%11)=C(F)C(F)=C%11C%12=CC=C(S%12)C%13=CC%14=C(C%15=CC(OCC(CCCC)CC)=CC=C%15)C%16=C(C(C%17=CC(OCC(CCCC)CC)=CC=C%17)=C%14S%13)C=C(S%16)C%18=CC=C(C(C%19=NN(CC(CCCCCCCC)CCCCCC)N=C%19%20)=C(F)C(F)=C%20C%21=CC=C(S%21)C%22=CC%23=C(C%24=CC(OCC(CCCC)CC)=CC=C%24)C%25=C(C(C%26=CC(OCC(CCCC)CC)=CC=C%26)=C%23S%22)C=C(S%25)C%27=CC=CS%27)S%18)S9)=C1,CCOc1cccc(-c2c3cc(-c4ccc(-c5c(F)c(F)c(-c6ccc(-c7cc8c(-c9cccc(OCC)c9)c9sc(-c%10ccc(-c%11c(F)c(F)c(-c%12ccc(-c%13cc%14c(-c%15cccc(OCC)c%15)c%15sc(-c%16ccc(-c%17c(F)c(F)c(-c%18cccs%18)c%18nn(CC)nc%17%18)s%16)cc%15c(-c%15cccc(OCC)c%15)c%14s%13)s%12)c%12nn(CC)nc%11%12)s%10)cc9c(-c9cccc(OCC)c9)c8s7)s6)c6nn(CC)nc56)s4)sc3c(-c3cccc(OCC)c3)c3ccsc23)c1
129,ITIC,PbNBDT-T1,,10.1039/C7TA07390A,0.74,18.19,50.02,,sm,fused,7.0,polymer,N#CC(C#N)=C1C=2C=CC=CC2C(=O)C1=CC=3SC4=C(SC=5C=6C=C7C(=CC6C(C8=CC=C(C=C8)CCCCCC)(C9=CC=C(C=C9)CCCCCC)C45)C=%10SC=%11C=C(SC%11C%10C7(C%12=CC=C(C=C%12)CCCCCC)C%13=CC=C(C=C%13)CCCCCC)C=C%14C(=O)C=%15C=CC=CC%15C%14=C(C#N)C#N)C3,CCc1ccc(C2(c3ccc(CC)cc3)c3cc4c(cc3-c3sc5cc(/C=C6\C(=O)c7ccccc7C6=C(C#N)C#N)sc5c32)C(c2ccc(CC)cc2)(c2ccc(CC)cc2)c2c-4sc3cc(/C=C4\C(=O)c5ccccc5C4=C(C#N)C#N)sc23)cc1,FC(C(F)=C(C1=CC=C(C2=CC3=C(C4=CC=C(C=CC=C5)C5=C4)C6=C(C=C(C(S7)=CC=C7C8=C(F)C(F)=C(C9=CC=C(C%10=CC%11=C(C%12=CC=C(C=CC=C%13)C%13=C%12)C%14=C(C=C(C(S%15)=CC=C%15C%16=C(F)C(F)=C(C%17=CC=CS%17)C%18=NN(CC(CCCCCC)CCCC)N=C%18%16)S%14)C(OCC(CCCCCCCC)CCCCCCCCCC)=C%11S%10)S9)C%19=NN(CC(CCCCCC)CCCC)N=C%198)S6)C(OCC(CCCCCCCC)CCCCCCCCCC)=C3S2)S1)C%20=NN(CC(CCCCCC)CCCC)N=C%20%21)=C%21C%22=CC=C(C(S%23)=CC%24=C%23C(C%25=CC=C(C=CC=C%26)C%26=C%25)=C(C=CS%27)C%27=C%24OCC(CCCCCCCC)CCCCCCCCCC)S%22,CCOC1=C2C(C=CS2)=C(C3=CC=C(C=CC=C4)C4=C3)C5=C1C=C(C(S6)=CC=C6C7=C(F)C(F)=C(C8=CC=C(C9=CC%10=C(C%11=CC=C(C=CC=C%12)C%12=C%11)C%13=C(C=C(C(S%14)=CC=C%14C%15=C(F)C(F)=C(C%16=CC=C(C%17=CC%18=C(C%19=CC=C(C=CC=C%20)C%20=C%19)C%21=C(C=C(C(S%22)=CC=C%22C%23=C(F)C(F)=C(C%24=CC=CS%24)C%25=NN(CC)N=C%25%23)S%21)C(OCC)=C%18S%17)S%16)C%26=NN(CC)N=C%26%15)S%13)C(OCC)=C%10S9)S8)C%27=NN(CC)N=C%277)S5
130,ITIC,PaNBDT-T1,,10.1039/C7TA07390A,0.87,18.53,59.63,,sm,fused,7.0,polymer,N#CC(C#N)=C1C=2C=CC=CC2C(=O)C1=CC=3SC4=C(SC=5C=6C=C7C(=CC6C(C8=CC=C(C=C8)CCCCCC)(C9=CC=C(C=C9)CCCCCC)C45)C=%10SC=%11C=C(SC%11C%10C7(C%12=CC=C(C=C%12)CCCCCC)C%13=CC=C(C=C%13)CCCCCC)C=C%14C(=O)C=%15C=CC=CC%15C%14=C(C#N)C#N)C3,CCc1ccc(C2(c3ccc(CC)cc3)c3cc4c(cc3-c3sc5cc(/C=C6\C(=O)c7ccccc7C6=C(C#N)C#N)sc5c32)C(c2ccc(CC)cc2)(c2ccc(CC)cc2)c2c-4sc3cc(/C=C4\C(=O)c5ccccc5C4=C(C#N)C#N)sc23)cc1,FC(C(F)=C(C1=CC=C(C2=CC3=C(C4=C5C(C=CC=C5)=CC=C4)C6=C(C=C(C(S7)=CC=C7C8=C(F)C(F)=C(C9=CC=C(C%10=CC%11=C(C%12=C%13C(C=CC=C%13)=CC=C%12)C%14=C(C=C(C(S%15)=CC=C%15C%16=C(F)C(F)=C(C%17=CC=CS%17)C%18=NN(CC(CCCCCC)CCCC)N=C%18%16)S%14)C(OCC(CCCCCCCC)CCCCCCCCCC)=C%11S%10)S9)C%19=NN(CC(CCCCCC)CCCC)N=C%198)S6)C(OCC(CCCCCCCC)CCCCCCCCCC)=C3S2)S1)C%20=NN(CC(CCCCCC)CCCC)N=C%20%21)=C%21C%22=CC=C(C(S%23)=CC%24=C%23C(C%25=C%26C(C=CC=C%26)=CC=C%25)=C(C=CS%27)C%27=C%24OCC(CCCCCCCC)CCCCCCCCCC)S%22,CCOC1=C2C(C=CS2)=C(C3=C4C(C=CC=C4)=CC=C3)C5=C1C=C(C(S6)=CC=C6C7=C(F)C(F)=C(C8=CC=C(C9=CC%10=C(C%11=C%12C(C=CC=C%12)=CC=C%11)C%13=C(C=C(C(S%14)=CC=C%14C%15=C(F)C(F)=C(C%16=CC=C(C%17=CC%18=C(C%19=C%20C(C=CC=C%20)=CC=C%19)C%21=C(C=C(C(S%22)=CC=C%22C%23=C(F)C(F)=C(C%24=CC=CS%24)C%25=NN(CC)N=C%25%23)S%21)C(OCC)=C%18S%17)S%16)C%26=NN(CC)N=C%26%15)S%13)C(OCC)=C%10S9)S8)C%27=NN(CC)N=C%277)S5
131,ITIC,HTAZ,,10.1039/C7TA07882J,0.85,13.09,40.8,,sm,fused,7.0,polymer,N#CC(C#N)=C1C=2C=CC=CC2C(=O)C1=CC=3SC4=C(SC=5C=6C=C7C(=CC6C(C8=CC=C(C=C8)CCCCCC)(C9=CC=C(C=C9)CCCCCC)C45)C=%10SC=%11C=C(SC%11C%10C7(C%12=CC=C(C=C%12)CCCCCC)C%13=CC=C(C=C%13)CCCCCC)C=C%14C(=O)C=%15C=CC=CC%15C%14=C(C#N)C#N)C3,CCc1ccc(C2(c3ccc(CC)cc3)c3cc4c(cc3-c3sc5cc(/C=C6\C(=O)c7ccccc7C6=C(C#N)C#N)sc5c32)C(c2ccc(CC)cc2)(c2ccc(CC)cc2)c2c-4sc3cc(/C=C4\C(=O)c5ccccc5C4=C(C#N)C#N)sc23)cc1,CCCCC(CCCCCC)CCC1=C2C=C(C3=CC=C(C4=CC=CC5=NN(CC(CCCCCC)CCCC)N=C54)S3)SC2=C(CCC(CCCCCC)CCCC)C6=C1SC(C7=CC=C(C(C8=NN(CC(CCCCCC)CCCC)N=C89)=CC=C9C%10=CC=C(S%10)C%11=CC%12=C(CCC(CCCCCC)CCCC)C%13=C(C(CCC(CCCCCC)CCCC)=C%12S%11)C=C(S%13)C%14=CC=C(C(C%15=NN(CC(CCCCCC)CCCC)N=C%15%16)=CC=C%16C%17=CC=C(S%17)C%18=CC%19=C(CCC(CCCCCC)CCCC)C%20=C(C(CCC(CCCCCC)CCCC)=C%19S%18)C=C(S%20)C%21=CC=CS%21)S%14)S7)=C6,CCc1c2cc(-c3ccc(-c4ccc(-c5ccc(-c6cc7c(CC)c8sc(-c9ccc(-c%10ccc(-c%11ccc(-c%12cc%13c(CC)c%14sc(-c%15ccc(-c%16ccc(-c%17cccs%17)c%17nn(CC)nc%16%17)s%15)cc%14c(CC)c%13s%12)s%11)c%11nn(CC)nc%10%11)s9)cc8c(CC)c7s6)s5)c5nn(CC)nc45)s3)sc2c(CC)c2ccsc12
132,ITIC,P1_zhu,,10.1039/C7TA09736K,0.772,15.2,54.02,,sm,fused,7.0,polymer,N#CC(C#N)=C1C=2C=CC=CC2C(=O)C1=CC=3SC4=C(SC=5C=6C=C7C(=CC6C(C8=CC=C(C=C8)CCCCCC)(C9=CC=C(C=C9)CCCCCC)C45)C=%10SC=%11C=C(SC%11C%10C7(C%12=CC=C(C=C%12)CCCCCC)C%13=CC=C(C=C%13)CCCCCC)C=C%14C(=O)C=%15C=CC=CC%15C%14=C(C#N)C#N)C3,CCc1ccc(C2(c3ccc(CC)cc3)c3cc4c(cc3-c3sc5cc(/C=C6\C(=O)c7ccccc7C6=C(C#N)C#N)sc5c32)C(c2ccc(CC)cc2)(c2ccc(CC)cc2)c2c-4sc3cc(/C=C4\C(=O)c5ccccc5C4=C(C#N)C#N)sc23)cc1,CCCCCCCCC(CCCCCC)COC1=C2SC(C(S3)=C(CC(CC)CCCC)C=C3C(C4=NSN=C45)=C(F)C(F)=C5C6=CC(CC(CC)CCCC)=C(S6)C(S7)=CC8=C7C(C9=CC=C(C=C9)C%10=CC=C(C=C%10)OCC(CCCC)CC)=C%11C=C(C(S%12)=C(CC(CC)CCCC)C=C%12C(C%13=NSN=C%13%14)=C(F)C(F)=C%14C%15=CC(CC(CC)CCCC)=C(S%15)C(S%16)=CC%17=C%16C(C%18=CC=C(C=C%18)C%19=CC=C(C=C%19)OCC(CCCC)CC)=C%20C=CSC%20=C%17OCC(CCCCCC)CCCCCCCC)SC%11=C8OCC(CCCCCC)CCCCCCCC)=CC2=C(C%21=C1C=C(C(SC(C%22=C(F)C(F)=C(C%23=CC(CC(CC)CCCC)=CS%23)C%24=NSN=C%24%22)=C%25)=C%25CC(CC)CCCC)S%21)C%26=CC=C(C=C%26)C%27=CC=C(C=C%27)OCC(CCCC)CC,CCOC1=C2SC(C(S3)=C(CC)C=C3C(C4=NSN=C45)=C(F)C(F)=C5C6=CC(CC)=C(S6)C(S7)=CC8=C7C(C9=CC=C(C=C9)C%10=CC=C(C=C%10)OCC)=C%11C=C(C(S%12)=C(CC)C=C%12C(C%13=NSN=C%13%14)=C(F)C(F)=C%14C%15=CC(CC)=C(S%15)C(S%16)=CC%17=C%16C(C%18=CC=C(C=C%18)C%19=CC=C(C=C%19)OCC)=C%20C=CSC%20=C%17OCC)SC%11=C8OCC)=CC2=C(C%21=C1C=C(C(SC(C%22=C(F)C(F)=C(C%23=CC(CC)=CS%23)C%24=NSN=C%24%22)=C%25)=C%25CC)S%21)C%26=CC=C(C=C%26)C%27=CC=C(C=C%27)OCC
133,ITIC,P2_zhu,,10.1039/C7TA09736K,0.873,17.6,65.37,,sm,fused,7.0,polymer,N#CC(C#N)=C1C=2C=CC=CC2C(=O)C1=CC=3SC4=C(SC=5C=6C=C7C(=CC6C(C8=CC=C(C=C8)CCCCCC)(C9=CC=C(C=C9)CCCCCC)C45)C=%10SC=%11C=C(SC%11C%10C7(C%12=CC=C(C=C%12)CCCCCC)C%13=CC=C(C=C%13)CCCCCC)C=C%14C(=O)C=%15C=CC=CC%15C%14=C(C#N)C#N)C3,CCc1ccc(C2(c3ccc(CC)cc3)c3cc4c(cc3-c3sc5cc(/C=C6\C(=O)c7ccccc7C6=C(C#N)C#N)sc5c32)C(c2ccc(CC)cc2)(c2ccc(CC)cc2)c2c-4sc3cc(/C=C4\C(=O)c5ccccc5C4=C(C#N)C#N)sc23)cc1,CCCCCC(COC1=C2C(C=CS2)=C(C3=C1C=C(C4=CC=C(C5=C6C(C(C7=C(SC(CC(CCCC)CC)=C7C6=O)CC(CC)CCCC)=O)=C(S5)C8=CC=C(C(S9)=CC(C9=C%10OCC(CCCCCCCC)CCCCC)=C(C%11=C%10C=C(C%12=CC=C(C%13=C%14C(C(C%15=C(SC(CC(CCCC)CC)=C%15C%14=O)CC(CC)CCCC)=O)=C(S%13)C%16=CC=C(C(S%17)=CC(C%17=C%18OCC(CCCCCCCC)CCCCC)=C(C%19=C%18C=C(C%20=CC=C(C%21=C%22C(C(C%23=C(SC(CC(CCCC)CC)=C%23C%22=O)CC(CC)CCCC)=O)=C(S%21)C%24=CC=CS%24)S%20)S%19)C%25=CC=C(C=C%25)C%26=CC=C(C=C%26)OCC(CCCC)CC)S%16)S%12)S%11)C%27=CC=C(C=C%27)C%28=CC=C(C=C%28)OCC(CCCC)CC)S8)S4)S3)C%29=CC=C(C=C%29)C%30=CC=C(C=C%30)OCC(CCCC)CC)CCCCCCCC,CCOC1=C2C(C=CS2)=C(C3=C1C=C(C4=CC=C(C5=C6C(C(C7=C(SC(CC)=C7C6=O)CC)=O)=C(S5)C8=CC=C(S8)C(SC9=C%10OCC)=CC9=C(C%11=C%10C=C(C%12=CC=C(C%13=C%14C(C(C%15=C(SC(CC)=C%15C%14=O)CC)=O)=C(S%13)C%16=CC=C(S%16)C(SC%17=C%18OCC)=CC%17=C(C%19=C%18C=C(C%20=CC=C(C%21=C%22C(C(C%23=C(SC(CC)=C%23C%22=O)CC)=O)=C(S%21)C%24=CC=CS%24)S%20)S%19)C%25=CC=C(C=C%25)C%26=CC=C(C=C%26)OCC)S%12)S%11)C%27=CC=C(C=C%27)C%28=CC=C(C=C%28)OCC)S4)S3)C%29=CC=C(C=C%29)C%30=CC=C(C=C%30)OCC
134,ITIC,2D-PBTCl2,,10.1039/C7TA09837E,0.87,14.52,58.43,,sm,fused,7.0,polymer,N#CC(C#N)=C1C=2C=CC=CC2C(=O)C1=CC=3SC4=C(SC=5C=6C=C7C(=CC6C(C8=CC=C(C=C8)CCCCCC)(C9=CC=C(C=C9)CCCCCC)C45)C=%10SC=%11C=C(SC%11C%10C7(C%12=CC=C(C=C%12)CCCCCC)C%13=CC=C(C=C%13)CCCCCC)C=C%14C(=O)C=%15C=CC=CC%15C%14=C(C#N)C#N)C3,CCc1ccc(C2(c3ccc(CC)cc3)c3cc4c(cc3-c3sc5cc(/C=C6\C(=O)c7ccccc7C6=C(C#N)C#N)sc5c32)C(c2ccc(CC)cc2)(c2ccc(CC)cc2)c2c-4sc3cc(/C=C4\C(=O)c5ccccc5C4=C(C#N)C#N)sc23)cc1,ClC1=C(C2=C(Cl)C=C(C(OCC)=O)S2)SC3=C(C(S4)=CC5=C4C(C6=CC=C(CC(CCCC)CC)S6)=C(C=C(C7=C(C(Cl)=C(C8=C(Cl)C=C(C(OCC)=O)S8)S9)C9=C(C(S%10)=CC%11=C%10C(C%12=CC=C(CC(CC)CCCC)S%12)=C(C=C(C%13=C(C(Cl)=C(C%14=C(Cl)C=C(C(OCC)=O)S%14)S%15)C%15=CS%13)S%16)C%16=C%11C%17=CC=C(CC(CC)CCCC)S%17)S7)S%18)C%18=C5C%19=CC=C(CC(CC)CCCC)S%19)SC(C%20=CC%21=C(C%22=CC=C(CC(CCCC)CC)S%22)C%23=C(C=CS%23)C(C%24=CC=C(CC(CC)CCCC)S%24)=C%21S%20)=C31,CCOC(=O)c1cc(Cl)c(-c2sc3csc(-c4cc5c(-c6ccc(CC)s6)c6sc(-c7sc(-c8cc9c(-c%10ccc(CC)s%10)c%10sc(-c%11sc(-c%12cc%13c(-c%14ccc(CC)s%14)c%14sccc%14c(-c%14ccc(CC)s%14)c%13s%12)c%12c(Cl)c(-c%13sc(C(=O)OCC)cc%13Cl)sc%11%12)cc%10c(-c%10ccc(CC)s%10)c9s8)c8c(Cl)c(-c9sc(C(=O)OCC)cc9Cl)sc78)cc6c(-c6ccc(CC)s6)c5s4)c3c2Cl)s1
135,ITIC,2D-PBTCl,,10.1039/C7TA09837E,0.91,15.79,61.32,,sm,fused,7.0,polymer,N#CC(C#N)=C1C=2C=CC=CC2C(=O)C1=CC=3SC4=C(SC=5C=6C=C7C(=CC6C(C8=CC=C(C=C8)CCCCCC)(C9=CC=C(C=C9)CCCCCC)C45)C=%10SC=%11C=C(SC%11C%10C7(C%12=CC=C(C=C%12)CCCCCC)C%13=CC=C(C=C%13)CCCCCC)C=C%14C(=O)C=%15C=CC=CC%15C%14=C(C#N)C#N)C3,CCc1ccc(C2(c3ccc(CC)cc3)c3cc4c(cc3-c3sc5cc(/C=C6\C(=O)c7ccccc7C6=C(C#N)C#N)sc5c32)C(c2ccc(CC)cc2)(c2ccc(CC)cc2)c2c-4sc3cc(/C=C4\C(=O)c5ccccc5C4=C(C#N)C#N)sc23)cc1,ClC1=C(C2=CC=C(C(OCC)=O)S2)SC3=C(C(S4)=CC5=C4C(C6=CC=C(CC(CCCC)CC)S6)=C(C=C(C7=C(C(Cl)=C(C8=CC=C(C(OCC)=O)S8)S9)C9=C(C(S%10)=CC%11=C%10C(C%12=CC=C(CC(CC)CCCC)S%12)=C(C=C(C%13=C(C(Cl)=C(C%14=CC=C(C(OCC)=O)S%14)S%15)C%15=CS%13)S%16)C%16=C%11C%17=CC=C(CC(CC)CCCC)S%17)S7)S%18)C%18=C5C%19=CC=C(CC(CC)CCCC)S%19)SC(C%20=CC%21=C(C%22=CC=C(CC(CCCC)CC)S%22)C%23=C(C=CS%23)C(C%24=CC=C(CC(CC)CCCC)S%24)=C%21S%20)=C31,CCOC(=O)c1ccc(-c2sc3csc(-c4cc5c(-c6ccc(CC)s6)c6sc(-c7sc(-c8cc9c(-c%10ccc(CC)s%10)c%10sc(-c%11sc(-c%12cc%13c(-c%14ccc(CC)s%14)c%14sccc%14c(-c%14ccc(CC)s%14)c%13s%12)c%12c(Cl)c(-c%13ccc(C(=O)OCC)s%13)sc%11%12)cc%10c(-c%10ccc(CC)s%10)c9s8)c8c(Cl)c(-c9ccc(C(=O)OCC)s9)sc78)cc6c(-c6ccc(CC)s6)c5s4)c3c2Cl)s1
136,ITIC,PBDTTh-DTffBT,,10.1039/C7TA10247J,0.91,13.62,63.2,,sm,fused,7.0,polymer,N#CC(C#N)=C1C=2C=CC=CC2C(=O)C1=CC=3SC4=C(SC=5C=6C=C7C(=CC6C(C8=CC=C(C=C8)CCCCCC)(C9=CC=C(C=C9)CCCCCC)C45)C=%10SC=%11C=C(SC%11C%10C7(C%12=CC=C(C=C%12)CCCCCC)C%13=CC=C(C=C%13)CCCCCC)C=C%14C(=O)C=%15C=CC=CC%15C%14=C(C#N)C#N)C3,CCc1ccc(C2(c3ccc(CC)cc3)c3cc4c(cc3-c3sc5cc(/C=C6\C(=O)c7ccccc7C6=C(C#N)C#N)sc5c32)C(c2ccc(CC)cc2)(c2ccc(CC)cc2)c2c-4sc3cc(/C=C4\C(=O)c5ccccc5C4=C(C#N)C#N)sc23)cc1,FC(C(F)=C(C1=NSN=C12)C3=CC(CC(CCCC)CC)=C(C4=CC5=C(C6=CC=C(CC(CC)CCCC)S6)C7=C(C=C(S7)C(SC(C8=C(C(F)=C(C9=NSN=C98)C%10=CC(CC(CCCC)CC)=C(C%11=CC%12=C(C%13=CC=C(CC(CC)CCCC)S%13)C%14=C(C=C(S%14)C(SC(C%15=C(C(F)=C(C%16=NSN=C%16%15)C%17=CC(CC(CCCC)CC)=CS%17)F)=C%18)=C%18CC(CC)CCCC)C(OCC(CCCCCC)CCCCCCCC)=C%12S%11)S%10)F)=C%19)=C%19CC(CC)CCCC)C(OCC(CCCCCC)CCCCCCCC)=C5S4)S3)=C2C%20=CC(CC(CC)CCCC)=C(S%20)C(S%21)=CC%22=C%21C(C%23=CC=C(CC(CC)CCCC)S%23)=C(C=CS%24)C%24=C%22OCC(CCCCCC)CCCCCCCC,CCOC1=C2C(C=CS2)=C(C3=CC=C(CC)S3)C4=C1C=C(S4)C(SC(C5=C(C(F)=C(C6=NSN=C65)C7=CC(CC)=C(C8=CC9=C(C%10=CC=C(CC)S%10)C%11=C(C=C(S%11)C(SC(C%12=C(C(F)=C(C%13=NSN=C%13%12)C%14=CC(CC)=C(C%15=CC%16=C(C%17=CC=C(CC)S%17)C%18=C(C=C(S%18)C(SC(C%19=C(C(F)=C(C%20=NSN=C%20%19)C%21=CC(CC)=CS%21)F)=C%22)=C%22CC)C(OCC)=C%16S%15)S%14)F)=C%23)=C%23CC)C(OCC)=C9S8)S7)F)=C%24)=C%24CC
137,ITIC,TTFQx-T2,,10.1039/C7TA10262C,0.94,13.75,56.11,,sm,fused,7.0,polymer,N#CC(C#N)=C1C=2C=CC=CC2C(=O)C1=CC=3SC4=C(SC=5C=6C=C7C(=CC6C(C8=CC=C(C=C8)CCCCCC)(C9=CC=C(C=C9)CCCCCC)C45)C=%10SC=%11C=C(SC%11C%10C7(C%12=CC=C(C=C%12)CCCCCC)C%13=CC=C(C=C%13)CCCCCC)C=C%14C(=O)C=%15C=CC=CC%15C%14=C(C#N)C#N)C3,CCc1ccc(C2(c3ccc(CC)cc3)c3cc4c(cc3-c3sc5cc(/C=C6\C(=O)c7ccccc7C6=C(C#N)C#N)sc5c32)C(c2ccc(CC)cc2)(c2ccc(CC)cc2)c2c-4sc3cc(/C=C4\C(=O)c5ccccc5C4=C(C#N)C#N)sc23)cc1,FC(C(F)=C1C(S2)=CC=C2C3=CC4=C(S3)C(C(S5)=CC=C5CC(CCCCCC)CCCC)=C6C(SC(C7=CC=C(C(C8=NC(C9=CC(F)=C(S9)CC(CC)CCCC)=C(N=C8%10)C%11=CC(F)=C(S%11)CC(CC)CCCC)=C(F)C(F)=C%10C(S%12)=CC=C%12C%13=CC%14=C(S%13)C(C(S%15)=CC=C%15CC(CCCCCC)CCCC)=C%16C(SC(C%17=CC=C(C(C%18=NC(C%19=CC(F)=C(S%19)CC(CC)CCCC)=C(N=C%18%20)C%21=CC(F)=C(S%21)CC(CC)CCCC)=C(F)C(F)=C%20C(S%22)=CC=C%22C%23=CC%24=C(S%23)C(C(S%25)=CC=C%25CC(CCCCCC)CCCC)=C%26C(SC(C%27=CC=CS%27)=C%26)=C%24C%28=CC=C(S%28)CC(CCCC)CCCCCC)S%17)=C%16)=C%14C%29=CC=C(S%29)CC(CCCC)CCCCCC)S7)=C6)=C4C%30=CC=C(S%30)CC(CCCC)CCCCCC)=CC%31=NC(C%32=CC(F)=C(S%32)CC(CC)CCCC)=C(N=C%311)C%33=CC(F)=C(S%33)CC(CC)CCCC,CCc1ccc(-c2c3cc(-c4ccc(-c5c(F)c(F)c(-c6ccc(-c7cc8c(-c9ccc(CC)s9)c9sc(-c%10ccc(-c%11c(F)c(F)c(-c%12ccc(-c%13cc%14c(-c%15ccc(CC)s%15)c%15sc(-c%16ccc(-c%17c(F)c(F)c(-c%18cccs%18)c%18nc(-c%19cc(F)c(CC)s%19)c(-c%19cc(F)c(CC)s%19)nc%17%18)s%16)cc%15c(-c%15ccc(CC)s%15)c%14s%13)s%12)c%12nc(-c%13cc(F)c(CC)s%13)c(-c%13cc(F)c(CC)s%13)nc%11%12)s%10)cc9c(-c9ccc(CC)s9)c8s7)s6)c6nc(-c7cc(F)c(CC)s7)c(-c7cc(F)c(CC)s7)nc56)s4)sc3c(-c3ccc(CC)s3)c3ccsc23)s1
138,ITIC,PBZ-m-CF3,,10.1039/C7TA11059F,0.94,18.4,60.2,,sm,fused,7.0,polymer,N#CC(C#N)=C1C=2C=CC=CC2C(=O)C1=CC=3SC4=C(SC=5C=6C=C7C(=CC6C(C8=CC=C(C=C8)CCCCCC)(C9=CC=C(C=C9)CCCCCC)C45)C=%10SC=%11C=C(SC%11C%10C7(C%12=CC=C(C=C%12)CCCCCC)C%13=CC=C(C=C%13)CCCCCC)C=C%14C(=O)C=%15C=CC=CC%15C%14=C(C#N)C#N)C3,CCc1ccc(C2(c3ccc(CC)cc3)c3cc4c(cc3-c3sc5cc(/C=C6\C(=O)c7ccccc7C6=C(C#N)C#N)sc5c32)C(c2ccc(CC)cc2)(c2ccc(CC)cc2)c2c-4sc3cc(/C=C4\C(=O)c5ccccc5C4=C(C#N)C#N)sc23)cc1,CCCCC(CCCCCC)COC(C(C(F)(F)F)=C1)=CC=C1C2=C3SC(C4=CC=C(C5=C(C(F)=CC6=NN(CC(CCCCCCCC)CCCCCC)N=C65)F)S4)=CC3=C(C7=CC(C(F)(F)F)=C(OCC(CCCCCC)CCCC)C=C7)C8=C2C=C(S8)C9=CC=C(C(C%10=NN(CC(CCCCCCCC)CCCCCC)N=C%10%11)=C(F)C(F)=C%11C%12=CC=C(S%12)C%13=CC%14=C(C%15=CC(C(F)(F)F)=C(OCC(CCCCCC)CCCC)C=C%15)C%16=C(C(C%17=CC=C(C(C(F)(F)F)=C%17)OCC(CCCCCC)CCCC)=C%14S%13)C=C(S%16)C%18=CC=C(C(C%19=NN(CC(CCCCCCCC)CCCCCC)N=C%19%20)=C(F)C(F)=C%20C%21=CC=C(S%21)C%22=CC%23=C(C%24=CC(C(F)(F)F)=C(OCC(CCCCCC)CCCC)C=C%24)C%25=C(C(C%26=CC=C(C(C(F)(F)F)=C%26)OCC(CCCCCC)CCCC)=C%23S%22)C=C(S%25)C%27=CC=CS%27)S%18)S9,CCOc1ccc(-c2c3cc(-c4ccc(-c5c(F)c(F)c(-c6ccc(-c7cc8c(-c9ccc(OCC)c(C(F)(F)F)c9)c9sc(-c%10ccc(-c%11c(F)c(F)c(-c%12ccc(-c%13cc%14c(-c%15ccc(OCC)c(C(F)(F)F)c%15)c%15sc(-c%16ccc(-c%17c(F)c(F)c(-c%18cccs%18)c%18nn(CC)nc%17%18)s%16)cc%15c(-c%15ccc(OCC)c(C(F)(F)F)c%15)c%14s%13)s%12)c%12nn(CC)nc%11%12)s%10)cc9c(-c9ccc(OCC)c(C(F)(F)F)c9)c8s7)s6)c6nn(CC)nc56)s4)sc3c(-c3ccc(OCC)c(C(F)(F)F)c3)c3ccsc23)cc1C(F)(F)F
139,ITIC,PBDTTAZPh-R,,10.1039/C8TA07134A,0.9209999999999999,10.43,39.8,,sm,fused,7.0,polymer,N#CC(C#N)=C1C=2C=CC=CC2C(=O)C1=CC=3SC4=C(SC=5C=6C=C7C(=CC6C(C8=CC=C(C=C8)CCCCCC)(C9=CC=C(C=C9)CCCCCC)C45)C=%10SC=%11C=C(SC%11C%10C7(C%12=CC=C(C=C%12)CCCCCC)C%13=CC=C(C=C%13)CCCCCC)C=C%14C(=O)C=%15C=CC=CC%15C%14=C(C#N)C#N)C3,CCc1ccc(C2(c3ccc(CC)cc3)c3cc4c(cc3-c3sc5cc(/C=C6\C(=O)c7ccccc7C6=C(C#N)C#N)sc5c32)C(c2ccc(CC)cc2)(c2ccc(CC)cc2)c2c-4sc3cc(/C=C4\C(=O)c5ccccc5C4=C(C#N)C#N)sc23)cc1,CCCCCCCCCCC(CSC1=CC=C(C2=C3C=C(SC3=C(C4=C2SC(C5=CC=C(S5)C(C6=NN(N=C6C(C7=CC=C(C8=CC9=C(C%10=C(C=C(C%11=CC=C(S%11)C(C%12=NN(N=C%12C(C%13=CC=C(C%14=CC%15=C(C%16=C(C=C(C%17=CC=CS%17)S%16)C(C%18=CC=C(CCCCCC)C=C%18)=C%15S%14)C%19=CC=C(S%19)SCC(CCCCCCCCCC)CCCCCCCCCCCC)S%13)=C%20F)CC(CCCCCC)CCCCCCCC)=C%20F)S%10)C(C%21=CC=C(CCCCCC)C=C%21)=C9S8)C%22=CC=C(S%22)SCC(CCCCCCCCCC)CCCCCCCCCCCC)S7)=C%23F)CC(CCCCCC)CCCCCCCC)=C%23F)=C4)C%24=CC=C(CCCCCC)C=C%24)C%25=CC=C(S%25)C%26=C(F)C(F)=CC%27=NN(N=C%27%26)CC(CCCCCC)CCCCCCCC)S1)CCCCCCCCCCCC,FC1=C(C2=CC=C(C3=CC4=C(C5=C(C(C6=CC=C(S6)SCC)=C4S3)C=CS5)C7=CC=C(CC)C=C7)S2)C8=NN(CC)N=C8C(C9=CC=C(S9)C%10=CC%11=C(C(C%12=CC=C(CC)C=C%12)=C%13C=C(SC%13=C%11C%14=CC=C(S%14)SCC)C%15=CC=C(S%15)C%16=C(C(F)=C(C%17=NN(N=C%17%16)CC)C%18=CC=C(S%18)C%19=CC%20=C(C(C%21=CC=C(CC)C=C%21)=C%22C=C(SC%22=C%20C%23=CC=C(S%23)SCC)C%24=CC=C(S%24)C%25=C(C(F)=C(C%26=NN(N=C%26%25)CC)C%27=CC=CS%27)F)S%19)F)S%10)=C1F
140,ITIC,PBDTTAZPh-SR,,10.1039/C8TA07134A,0.915,15.24,43.9,,sm,fused,7.0,polymer,N#CC(C#N)=C1C=2C=CC=CC2C(=O)C1=CC=3SC4=C(SC=5C=6C=C7C(=CC6C(C8=CC=C(C=C8)CCCCCC)(C9=CC=C(C=C9)CCCCCC)C45)C=%10SC=%11C=C(SC%11C%10C7(C%12=CC=C(C=C%12)CCCCCC)C%13=CC=C(C=C%13)CCCCCC)C=C%14C(=O)C=%15C=CC=CC%15C%14=C(C#N)C#N)C3,CCc1ccc(C2(c3ccc(CC)cc3)c3cc4c(cc3-c3sc5cc(/C=C6\C(=O)c7ccccc7C6=C(C#N)C#N)sc5c32)C(c2ccc(CC)cc2)(c2ccc(CC)cc2)c2c-4sc3cc(/C=C4\C(=O)c5ccccc5C4=C(C#N)C#N)sc23)cc1,CCCCCCCCCCC(CSC1=CC=C(C2=C3C=C(SC3=C(C4=C2SC(C5=CC=C(S5)C(C6=NN(N=C6C(C7=CC=C(C8=CC9=C(C%10=C(C=C(C%11=CC=C(S%11)C(C%12=NN(N=C%12C(C%13=CC=C(C%14=CC%15=C(C%16=C(C=C(C%17=CC=CS%17)S%16)C(C%18=CC=C(SCCCCCC)C=C%18)=C%15S%14)C%19=CC=C(S%19)SCC(CCCCCCCCCC)CCCCCCCCCCCC)S%13)=C%20F)CC(CCCCCC)CCCCCCCC)=C%20F)S%10)C(C%21=CC=C(SCCCCCC)C=C%21)=C9S8)C%22=CC=C(S%22)SCC(CCCCCCCCCC)CCCCCCCCCCCC)S7)=C%23F)CC(CCCCCC)CCCCCCCC)=C%23F)=C4)C%24=CC=C(SCCCCCC)C=C%24)C%25=CC=C(S%25)C%26=C(F)C(F)=CC%27=NN(N=C%27%26)CC(CCCCCC)CCCCCCCC)S1)CCCCCCCCCCCC,FC1=C(C2=CC=C(C3=CC4=C(C5=C(C(C6=CC=C(S6)SCC)=C4S3)C=CS5)C7=CC=C(SCC)C=C7)S2)C8=NN(CC)N=C8C(C9=CC=C(S9)C%10=CC%11=C(C(C%12=CC=C(SCC)C=C%12)=C%13C=C(SC%13=C%11C%14=CC=C(S%14)SCC)C%15=CC=C(S%15)C%16=C(C(F)=C(C%17=NN(N=C%17%16)CC)C%18=CC=C(S%18)C%19=CC%20=C(C(C%21=CC=C(SCC)C=C%21)=C%22C=C(SC%22=C%20C%23=CC=C(S%23)SCC)C%24=CC=C(S%24)C%25=C(C(F)=C(C%26=NN(N=C%26%25)CC)C%27=CC=CS%27)F)S%19)F)S%10)=C1F
141,ITIC,PBDTTAZPh-OR,,10.1039/C8TA07134A,0.888,16.31,57.6,,sm,fused,7.0,polymer,N#CC(C#N)=C1C=2C=CC=CC2C(=O)C1=CC=3SC4=C(SC=5C=6C=C7C(=CC6C(C8=CC=C(C=C8)CCCCCC)(C9=CC=C(C=C9)CCCCCC)C45)C=%10SC=%11C=C(SC%11C%10C7(C%12=CC=C(C=C%12)CCCCCC)C%13=CC=C(C=C%13)CCCCCC)C=C%14C(=O)C=%15C=CC=CC%15C%14=C(C#N)C#N)C3,CCc1ccc(C2(c3ccc(CC)cc3)c3cc4c(cc3-c3sc5cc(/C=C6\C(=O)c7ccccc7C6=C(C#N)C#N)sc5c32)C(c2ccc(CC)cc2)(c2ccc(CC)cc2)c2c-4sc3cc(/C=C4\C(=O)c5ccccc5C4=C(C#N)C#N)sc23)cc1,CCCCCCCCCCC(CSC1=CC=C(C2=C3C=C(SC3=C(C4=C2SC(C5=CC=C(S5)C(C6=NN(N=C6C(C7=CC=C(C8=CC9=C(C%10=C(C=C(C%11=CC=C(S%11)C(C%12=NN(N=C%12C(C%13=CC=C(C%14=CC%15=C(C%16=C(C=C(C%17=CC=CS%17)S%16)C(C%18=CC=C(OCCCCCC)C=C%18)=C%15S%14)C%19=CC=C(S%19)SCC(CCCCCCCCCC)CCCCCCCCCCCC)S%13)=C%20F)CC(CCCCCC)CCCCCCCC)=C%20F)S%10)C(C%21=CC=C(OCCCCCC)C=C%21)=C9S8)C%22=CC=C(S%22)SCC(CCCCCCCCCC)CCCCCCCCCCCC)S7)=C%23F)CC(CCCCCC)CCCCCCCC)=C%23F)=C4)C%24=CC=C(OCCCCCC)C=C%24)C%25=CC=C(S%25)C%26=C(F)C(F)=CC%27=NN(N=C%27%26)CC(CCCCCC)CCCCCCCC)S1)CCCCCCCCCCCC,FC1=C(C2=CC=C(C3=CC4=C(C5=C(C(C6=CC=C(S6)SCC)=C4S3)C=CS5)C7=CC=C(OCC)C=C7)S2)C8=NN(CC)N=C8C(C9=CC=C(S9)C%10=CC%11=C(C(C%12=CC=C(OCC)C=C%12)=C%13C=C(SC%13=C%11C%14=CC=C(S%14)SCC)C%15=CC=C(S%15)C%16=C(C(F)=C(C%17=NN(N=C%17%16)CC)C%18=CC=C(S%18)C%19=CC%20=C(C(C%21=CC=C(OCC)C=C%21)=C%22C=C(SC%22=C%20C%23=CC=C(S%23)SCC)C%24=CC=C(S%24)C%25=C(C(F)=C(C%26=NN(N=C%26%25)CC)C%27=CC=CS%27)F)S%19)F)S%10)=C1F
