Repository: brigreens/Meta-analysis_OSCs

This repository contains the data files and analysis notebooks to support the paper "Meta-Analysis of Molecular Design Strategies for Non-Fullerene Acceptor Based Organic Solar Cell Materials" (DOI: 10.26434/chemrxiv-2024-w29b1)

File: general_dataset_analysis/OSC_filtered_with_sidechains.csv (part 5 of 59)
,reported_acceptor,reported_donor,reference,DOI,Voc,Jsc,FF,PCE,acceptor_type,acceptor_class,fused_rings_in_core,donor_type,acc_SMILES_sidechains,acc_SMILES_shortened_sidechains,don_SMILES_sidechains,don_SMILES_shortened_sidechains
142,ITIC,PBDTTAZ-PhPh,,10.1039/C8TA07134A,0.9259999999999999,16.67,60.4,,sm,fused,7.0,polymer,N#CC(C#N)=C1C=2C=CC=CC2C(=O)C1=CC=3SC4=C(SC=5C=6C=C7C(=CC6C(C8=CC=C(C=C8)CCCCCC)(C9=CC=C(C=C9)CCCCCC)C45)C=%10SC=%11C=C(SC%11C%10C7(C%12=CC=C(C=C%12)CCCCCC)C%13=CC=C(C=C%13)CCCCCC)C=C%14C(=O)C=%15C=CC=CC%15C%14=C(C#N)C#N)C3,CCc1ccc(C2(c3ccc(CC)cc3)c3cc4c(cc3-c3sc5cc(/C=C6\C(=O)c7ccccc7C6=C(C#N)C#N)sc5c32)C(c2ccc(CC)cc2)(c2ccc(CC)cc2)c2c-4sc3cc(/C=C4\C(=O)c5ccccc5C4=C(C#N)C#N)sc23)cc1,CCCCCCCCCCC(CSC1=CC=C(C2=C3C=C(SC3=C(C4=C2SC(C5=CC=C(S5)C(C6=NN(N=C6C(C7=CC=C(C8=CC9=C(C%10=C(C=C(C%11=CC=C(S%11)C(C%12=NN(N=C%12C(C%13=CC=C(C%14=CC%15=C(C%16=C(C=C(C%17=CC=CS%17)S%16)C(C%18=CC=C(C%19=CC=CC=C%19)C=C%18)=C%15S%14)C%20=CC=C(S%20)SCC(CCCCCCCCCC)CCCCCCCCCCCC)S%13)=C%21F)CC(CCCCCC)CCCCCCCC)=C%21F)S%10)C(C%22=CC=C(C%23=CC=CC=C%23)C=C%22)=C9S8)C%24=CC=C(S%24)SCC(CCCCCCCCCC)CCCCCCCCCCCC)S7)=C%25F)CC(CCCCCC)CCCCCCCC)=C%25F)=C4)C%26=CC=C(C%27=CC=CC=C%27)C=C%26)C%28=CC=C(S%28)C%29=C(F)C(F)=CC%30=NN(N=C%30%29)CC(CCCCCC)CCCCCCCC)S1)CCCCCCCCCCCC,FC1=C(C2=CC=C(C3=CC4=C(C5=C(C(C6=CC=C(S6)SCC)=C4S3)C=CS5)C7=CC=C(C8=CC=CC=C8)C=C7)S2)C9=NN(CC)N=C9C(C%10=CC=C(S%10)C%11=CC%12=C(C(C%13=CC=C(C%14=CC=CC=C%14)C=C%13)=C%15C=C(SC%15=C%12C%16=CC=C(S%16)SCC)C%17=CC=C(S%17)C%18=C(C(F)=C(C%19=NN(N=C%19%18)CC)C%20=CC=C(S%20)C%21=CC%22=C(C(C%23=CC=C(C%24=CC=CC=C%24)C=C%23)=C%25C=C(SC%25=C%22C%26=CC=C(S%26)SCC)C%27=CC=C(S%27)C%28=C(C(F)=C(C%29=NN(N=C%29%28)CC)C%30=CC=CS%30)F)S%21)F)S%11)=C1F
143,ITIC,PBDTTAZ-Ph,,10.1039/C8TA07134A,0.919,17.86,64.9,,sm,fused,7.0,polymer,N#CC(C#N)=C1C=2C=CC=CC2C(=O)C1=CC=3SC4=C(SC=5C=6C=C7C(=CC6C(C8=CC=C(C=C8)CCCCCC)(C9=CC=C(C=C9)CCCCCC)C45)C=%10SC=%11C=C(SC%11C%10C7(C%12=CC=C(C=C%12)CCCCCC)C%13=CC=C(C=C%13)CCCCCC)C=C%14C(=O)C=%15C=CC=CC%15C%14=C(C#N)C#N)C3,CCc1ccc(C2(c3ccc(CC)cc3)c3cc4c(cc3-c3sc5cc(/C=C6\C(=O)c7ccccc7C6=C(C#N)C#N)sc5c32)C(c2ccc(CC)cc2)(c2ccc(CC)cc2)c2c-4sc3cc(/C=C4\C(=O)c5ccccc5C4=C(C#N)C#N)sc23)cc1,CCCCCCCCCCC(CSC1=CC=C(C2=C3C=C(SC3=C(C4=C2SC(C5=CC=C(S5)C(C6=NN(N=C6C(C7=CC=C(C8=CC9=C(C%10=C(C=C(C%11=CC=C(S%11)C(C%12=NN(N=C%12C(C%13=CC=C(C%14=CC%15=C(C%16=C(C=C(C%17=CC=CS%17)S%16)C(C%18=CC=CC=C%18)=C%15S%14)C%19=CC=C(S%19)SCC(CCCCCCCCCC)CCCCCCCCCCCC)S%13)=C%20F)CC(CCCCCC)CCCCCCCC)=C%20F)S%10)C(C%21=CC=CC=C%21)=C9S8)C%22=CC=C(S%22)SCC(CCCCCCCCCC)CCCCCCCCCCCC)S7)=C%23F)CC(CCCCCC)CCCCCCCC)=C%23F)=C4)C%24=CC=CC=C%24)C%25=CC=C(S%25)C%26=C(F)C(F)=CC%27=NN(N=C%27%26)CC(CCCCCC)CCCCCCCC)S1)CCCCCCCCCCCC,FC(C(F)=C(C1=CC=C(C(S2)=CC3=C2C(C4=CC=CC=C4)=C(C=C(C5=CC=C(C6=C(F)C(F)=C(C7=CC=C(C(S8)=CC9=C8C(C%10=CC=CC=C%10)=C(C=C(C%11=CC=C(C%12=C(F)C(F)=C(C%13=CC=CS%13)C%14=NN(CC)N=C%14%12)S%11)S%15)C%15=C9C%16=CC=C(SCC)S%16)S7)C%17=NN(CC)N=C%176)S5)S%18)C%18=C3C%19=CC=C(SCC)S%19)S1)C%20=NN(CC)N=C%20%21)=C%21C(S%22)=CC=C%22C%23=CC%24=C(C%25=CC=CC=C%25)C%26=C(C=CS%26)C(C%27=CC=C(SCC)S%27)=C%24S%23
144,ITIC,PBDTTAZ-NaPh,,10.1039/C8TA07134A,0.9359999999999999,18.21,67.8,,sm,fused,7.0,polymer,N#CC(C#N)=C1C=2C=CC=CC2C(=O)C1=CC=3SC4=C(SC=5C=6C=C7C(=CC6C(C8=CC=C(C=C8)CCCCCC)(C9=CC=C(C=C9)CCCCCC)C45)C=%10SC=%11C=C(SC%11C%10C7(C%12=CC=C(C=C%12)CCCCCC)C%13=CC=C(C=C%13)CCCCCC)C=C%14C(=O)C=%15C=CC=CC%15C%14=C(C#N)C#N)C3,CCc1ccc(C2(c3ccc(CC)cc3)c3cc4c(cc3-c3sc5cc(/C=C6\C(=O)c7ccccc7C6=C(C#N)C#N)sc5c32)C(c2ccc(CC)cc2)(c2ccc(CC)cc2)c2c-4sc3cc(/C=C4\C(=O)c5ccccc5C4=C(C#N)C#N)sc23)cc1,CCCCCCCCCCC(CCCCCCCCCCCC)CSC1=CC=C(S1)C2=C3C=C(C4=CC=C(C5=C(C(F)=CC6=NN(CC(CCCCCCCC)CCCCCC)N=C65)F)S4)SC3=C(C7=CC8=C(C=CC=C8)C=C7)C9=C2SC(C%10=CC=C(C(C%11=NN(CC(CCCCCCCC)CCCCCC)N=C%11%12)=C(F)C(F)=C%12C%13=CC=C(S%13)C%14=CC%15=C(C%16=CC=C(SCC(CCCCCCCCCCCC)CCCCCCCCCC)S%16)C%17=C(C(C%18=CC%19=C(C=CC=C%19)C=C%18)=C%15S%14)C=C(S%17)C%20=CC=C(C(C%21=NN(CC(CCCCCCCC)CCCCCC)N=C%21%22)=C(F)C(F)=C%22C%23=CC=C(S%23)C%24=CC%25=C(C%26=CC=C(SCC(CCCCCCCCCCCC)CCCCCCCCCC)S%26)C%27=C(C(C%28=CC%29=C(C=CC=C%29)C=C%28)=C%25S%24)C=C(S%27)C%30=CC=CS%30)S%20)S%10)=C9,CCSc1ccc(-c2c3ccsc3c(-c3ccc4ccccc4c3)c3cc(-c4ccc(-c5c(F)c(F)c(-c6ccc(-c7cc8c(-c9ccc(SCC)s9)c9sc(-c%10ccc(-c%11c(F)c(F)c(-c%12ccc(-c%13cc%14c(-c%15ccc(SCC)s%15)c%15sc(-c%16ccc(-c%17c(F)c(F)c(-c%18cccs%18)c%18nn(CC)nc%17%18)s%16)cc%15c(-c%15ccc%16ccccc%16c%15)c%14s%13)s%12)c%12nn(CC)nc%11%12)s%10)cc9c(-c9ccc%10ccccc%10c9)c8s7)s6)c6nn(CC)nc56)s4)sc23)s1
145,ITIC,PTBFSEH-BDD,,10.1039/C8TA07544A,0.935,17.06,64.08,,sm,fused,7.0,polymer,N#CC(C#N)=C1C=2C=CC=CC2C(=O)C1=CC=3SC4=C(SC=5C=6C=C7C(=CC6C(C8=CC=C(C=C8)CCCCCC)(C9=CC=C(C=C9)CCCCCC)C45)C=%10SC=%11C=C(SC%11C%10C7(C%12=CC=C(C=C%12)CCCCCC)C%13=CC=C(C=C%13)CCCCCC)C=C%14C(=O)C=%15C=CC=CC%15C%14=C(C#N)C#N)C3,CCc1ccc(C2(c3ccc(CC)cc3)c3cc4c(cc3-c3sc5cc(/C=C6\C(=O)c7ccccc7C6=C(C#N)C#N)sc5c32)C(c2ccc(CC)cc2)(c2ccc(CC)cc2)c2c-4sc3cc(/C=C4\C(=O)c5ccccc5C4=C(C#N)C#N)sc23)cc1,O=C1C2=C(CC(CC)CCCC)SC(CC(CC)CCCC)=C2C(C3=C(C4=CC=C(C(O5)=CC6=C5C(C7=CC=C(SCC(CC)CCCC)S7)=C(C=C(C8=CC=C(C9=C%10C(C(C%11=C(CC(CC)CCCC)SC(CC(CC)CCCC)=C%11C%10=O)=O)=C(C%12=CC=C(C(O%13)=CC%14=C%13C(C%15=CC=C(SCC(CC)CCCC)S%15)=C(C=C(C%16=CC=C(C%17=C%18C(C(C%19=C(CC(CC)CCCC)SC(CC(CC)CCCC)=C%19C%18=O)=O)=C(C%20=CC=CS%20)S%17)S%16)S%21)C%21=C%14C%22=CC=C(SCC(CC)CCCC)S%22)S%12)S9)S8)S%23)C%23=C6C%24=CC=C(SCC(CC)CCCC)S%24)S4)SC(C%25=CC=C(S%25)C%26=CC%27=C(C%28=CC=C(SCC(CC)CCCC)S%28)C%29=C(C=CO%29)C(C%30=CC=C(SCC(CC)CCCC)S%30)=C%27S%26)=C31)=O,O=C1C2=C(CC)SC(CC)=C2C(C3=C(C4=CC=C(C(O5)=CC6=C5C(C7=CC=C(SCC)S7)=C(C=C(C8=CC=C(C9=C%10C(C(C%11=C(CC)SC(CC)=C%11C%10=O)=O)=C(C%12=CC=C(C(O%13)=CC%14=C%13C(C%15=CC=C(SCC)S%15)=C(C=C(C%16=CC=C(C%17=C%18C(C(C%19=C(CC)SC(CC)=C%19C%18=O)=O)=C(C%20=CC=CS%20)S%17)S%16)S%21)C%21=C%14C%22=CC=C(SCC)S%22)S%12)S9)S8)S%23)C%23=C6C%24=CC=C(SCC)S%24)S4)SC(C%25=CC=C(S%25)C%26=CC%27=C(C%28=CC=C(SCC)S%28)C%29=C(C=CO%29)C(C%30=CC=C(SCC)S%30)=C%27S%26)=C31)=O
146,ITIC,PTBFSDO-BDD,,10.1039/C8TA07544A,0.9279999999999999,17.24,66.1,,sm,fused,7.0,polymer,N#CC(C#N)=C1C=2C=CC=CC2C(=O)C1=CC=3SC4=C(SC=5C=6C=C7C(=CC6C(C8=CC=C(C=C8)CCCCCC)(C9=CC=C(C=C9)CCCCCC)C45)C=%10SC=%11C=C(SC%11C%10C7(C%12=CC=C(C=C%12)CCCCCC)C%13=CC=C(C=C%13)CCCCCC)C=C%14C(=O)C=%15C=CC=CC%15C%14=C(C#N)C#N)C3,CCc1ccc(C2(c3ccc(CC)cc3)c3cc4c(cc3-c3sc5cc(/C=C6\C(=O)c7ccccc7C6=C(C#N)C#N)sc5c32)C(c2ccc(CC)cc2)(c2ccc(CC)cc2)c2c-4sc3cc(/C=C4\C(=O)c5ccccc5C4=C(C#N)C#N)sc23)cc1,O=C1C2=C(CC(CC)CCCC)SC(CC(CC)CCCC)=C2C(C3=C(C4=CC=C(C(O5)=CC6=C5C(C7=CC=C(SCCCCCCCCCCCC)S7)=C(C=C(C8=CC=C(C9=C%10C(C(C%11=C(CC(CC)CCCC)SC(CC(CC)CCCC)=C%11C%10=O)=O)=C(C%12=CC=C(C(O%13)=CC%14=C%13C(C%15=CC=C(SCCCCCCCCCCCC)S%15)=C(C=C(C%16=CC=C(C%17=C%18C(C(C%19=C(CC(CC)CCCC)SC(CC(CC)CCCC)=C%19C%18=O)=O)=C(C%20=CC=CS%20)S%17)S%16)S%21)C%21=C%14C%22=CC=C(SCCCCCCCCCCCC)S%22)S%12)S9)S8)S%23)C%23=C6C%24=CC=C(SCCCCCCCCCCCC)S%24)S4)SC(C%25=CC=C(S%25)C%26=CC%27=C(C%28=CC=C(SCCCCCCCCCCCC)S%28)C%29=C(C=CO%29)C(C%30=CC=C(SCCCCCCCCCCCC)S%30)=C%27S%26)=C31)=O,O=C1C2=C(CC)SC(CC)=C2C(C3=C(C4=CC=C(C(O5)=CC6=C5C(C7=CC=C(SCC)S7)=C(C=C(C8=CC=C(C9=C%10C(C(C%11=C(CC)SC(CC)=C%11C%10=O)=O)=C(C%12=CC=C(C(O%13)=CC%14=C%13C(C%15=CC=C(SCC)S%15)=C(C=C(C%16=CC=C(C%17=C%18C(C(C%19=C(CC)SC(CC)=C%19C%18=O)=O)=C(C%20=CC=CS%20)S%17)S%16)S%21)C%21=C%14C%22=CC=C(SCC)S%22)S%12)S9)S8)S%23)C%23=C6C%24=CC=C(SCC)S%24)S4)SC(C%25=CC=C(S%25)C%26=CC%27=C(C%28=CC=C(SCC)S%28)C%29=C(C=CO%29)C(C%30=CC=C(SCC)S%30)=C%27S%26)=C31)=O
147,ITIC,PTBFEH-BDD,,10.1039/C8TA07544A,0.893,17.76,70.16,,sm,fused,7.0,polymer,N#CC(C#N)=C1C=2C=CC=CC2C(=O)C1=CC=3SC4=C(SC=5C=6C=C7C(=CC6C(C8=CC=C(C=C8)CCCCCC)(C9=CC=C(C=C9)CCCCCC)C45)C=%10SC=%11C=C(SC%11C%10C7(C%12=CC=C(C=C%12)CCCCCC)C%13=CC=C(C=C%13)CCCCCC)C=C%14C(=O)C=%15C=CC=CC%15C%14=C(C#N)C#N)C3,CCc1ccc(C2(c3ccc(CC)cc3)c3cc4c(cc3-c3sc5cc(/C=C6\C(=O)c7ccccc7C6=C(C#N)C#N)sc5c32)C(c2ccc(CC)cc2)(c2ccc(CC)cc2)c2c-4sc3cc(/C=C4\C(=O)c5ccccc5C4=C(C#N)C#N)sc23)cc1,O=C1C2=C(CC(CC)CCCC)SC(CC(CC)CCCC)=C2C(C3=C(C4=CC=C(C(O5)=CC6=C5C(C7=CC=C(CC(CC)CCCC)S7)=C(C=C(C8=CC=C(C9=C%10C(C(C%11=C(CC(CC)CCCC)SC(CC(CC)CCCC)=C%11C%10=O)=O)=C(C%12=CC=C(C(O%13)=CC%14=C%13C(C%15=CC=C(CC(CC)CCCC)S%15)=C(C=C(C%16=CC=C(C%17=C%18C(C(C%19=C(CC(CC)CCCC)SC(CC(CC)CCCC)=C%19C%18=O)=O)=C(C%20=CC=CS%20)S%17)S%16)S%21)C%21=C%14C%22=CC=C(CC(CC)CCCC)S%22)S%12)S9)S8)S%23)C%23=C6C%24=CC=C(CC(CC)CCCC)S%24)S4)SC(C%25=CC=C(S%25)C%26=CC%27=C(C%28=CC=C(CC(CC)CCCC)S%28)C%29=C(C=CO%29)C(C%30=CC=C(CC(CC)CCCC)S%30)=C%27S%26)=C31)=O,O=C1C2=C(CC)SC(CC)=C2C(C3=C(C4=CC=C(C(O5)=CC6=C5C(C7=CC=C(CC)S7)=C(C=C(C8=CC=C(C9=C%10C(C(C%11=C(CC)SC(CC)=C%11C%10=O)=O)=C(C%12=CC=C(C(O%13)=CC%14=C%13C(C%15=CC=C(CC)S%15)=C(C=C(C%16=CC=C(C%17=C%18C(C(C%19=C(CC)SC(CC)=C%19C%18=O)=O)=C(C%20=CC=CS%20)S%17)S%16)S%21)C%21=C%14C%22=CC=C(CC)S%22)S%12)S9)S8)S%23)C%23=C6C%24=CC=C(CC)S%24)S4)SC(C%25=CC=C(S%25)C%26=CC%27=C(C%28=CC=C(CC)S%28)C%29=C(C=CO%29)C(C%30=CC=C(CC)S%30)=C%27S%26)=C31)=O
148,ITIC,PBDTBDD-PhPh,,10.1039/C8TA11363G,0.9359999999999999,16.27,51.3,,sm,fused,7.0,polymer,N#CC(C#N)=C1C=2C=CC=CC2C(=O)C1=CC=3SC4=C(SC=5C=6C=C7C(=CC6C(C8=CC=C(C=C8)CCCCCC)(C9=CC=C(C=C9)CCCCCC)C45)C=%10SC=%11C=C(SC%11C%10C7(C%12=CC=C(C=C%12)CCCCCC)C%13=CC=C(C=C%13)CCCCCC)C=C%14C(=O)C=%15C=CC=CC%15C%14=C(C#N)C#N)C3,CCc1ccc(C2(c3ccc(CC)cc3)c3cc4c(cc3-c3sc5cc(/C=C6\C(=O)c7ccccc7C6=C(C#N)C#N)sc5c32)C(c2ccc(CC)cc2)(c2ccc(CC)cc2)c2c-4sc3cc(/C=C4\C(=O)c5ccccc5C4=C(C#N)C#N)sc23)cc1,O=C1C2=C(SC(CC(CC)CCCC)=C2C(C3=C(C4=CC=C(C(S5)=CC(C(C6=CC=C(C7=CC=CC=C7)C=C6)=C8S9)=C5C(C%10=CC=C(S%10)SCC(CCCCCCCCCC)CCCCCCCCCCCC)=C8C=C9C(S%11)=CC=C%11C%12=C(C(C%13=C(SC(CC(CC)CCCC)=C%13C%14=O)CC(CCCC)CC)=O)C%14=C(C%15=CC=C(C(S%16)=CC(C(C%17=CC=C(C%18=CC=CC=C%18)C=C%17)=C%19S%20)=C%16C(C%21=CC=C(S%21)SCC(CCCCCCCCCC)CCCCCCCCCCCC)=C%19C=C%20C(S%22)=CC=C%22C%23=C(C(C%24=C(SC(CC(CC)CCCC)=C%24C%25=O)CC(CCCC)CC)=O)C%25=C(C%26=CC=CS%26)S%23)S%15)S%12)S4)SC(C%27=CC=C(S%27)C%28=CC%29=C(C%30=C(C=CS%30)C(C%31=CC=C(C%32=CC=CC=C%32)C=C%31)=C%29S%28)C%33=CC=C(S%33)SCC(CCCCCCCCCC)CCCCCCCCCCCC)=C31)=O)CC(CCCC)CC,O=C1C2=C(SC(CC)=C2C(C3=C(C4=CC=C(C(S5)=CC(C(C6=CC=C(C7=CC=CC=C7)C=C6)=C8S9)=C5C(C%10=CC=C(S%10)SCC)=C8C=C9C(S%11)=CC=C%11C%12=C(C(C%13=C(SC(CC)=C%13C%14=O)CC)=O)C%14=C(C%15=CC=C(C(S%16)=CC(C(C%17=CC=C(C%18=CC=CC=C%18)C=C%17)=C%19S%20)=C%16C(C%21=CC=C(S%21)SCC)=C%19C=C%20C(S%22)=CC=C%22C%23=C(C(C%24=C(SC(CC)=C%24C%25=O)CC)=O)C%25=C(C%26=CC=CS%26)S%23)S%15)S%12)S4)SC(C%27=CC=C(S%27)C%28=CC%29=C(C%30=C(C=CS%30)C(C%31=CC=C(C%32=CC=CC=C%32)C=C%31)=C%29S%28)C%33=CC=C(S%33)SCC)=C31)=O)CC
149,ITIC,PBDTBDD-Ph,,10.1039/C8TA11363G,0.935,16.94,62.5,,sm,fused,7.0,polymer,N#CC(C#N)=C1C=2C=CC=CC2C(=O)C1=CC=3SC4=C(SC=5C=6C=C7C(=CC6C(C8=CC=C(C=C8)CCCCCC)(C9=CC=C(C=C9)CCCCCC)C45)C=%10SC=%11C=C(SC%11C%10C7(C%12=CC=C(C=C%12)CCCCCC)C%13=CC=C(C=C%13)CCCCCC)C=C%14C(=O)C=%15C=CC=CC%15C%14=C(C#N)C#N)C3,CCc1ccc(C2(c3ccc(CC)cc3)c3cc4c(cc3-c3sc5cc(/C=C6\C(=O)c7ccccc7C6=C(C#N)C#N)sc5c32)C(c2ccc(CC)cc2)(c2ccc(CC)cc2)c2c-4sc3cc(/C=C4\C(=O)c5ccccc5C4=C(C#N)C#N)sc23)cc1,O=C1C2=C(SC(CC(CC)CCCC)=C2C(C3=C(C4=CC=C(C(S5)=CC(C(C6=CC=CC=C6)=C7S8)=C5C(C9=CC=C(S9)SCC(CCCCCCCCCC)CCCCCCCCCCCC)=C7C=C8C(S%10)=CC=C%10C%11=C(C(C%12=C(SC(CC(CC)CCCC)=C%12C%13=O)CC(CCCC)CC)=O)C%13=C(C%14=CC=C(C(S%15)=CC(C(C%16=CC=CC=C%16)=C%17S%18)=C%15C(C%19=CC=C(S%19)SCC(CCCCCCCCCC)CCCCCCCCCCCC)=C%17C=C%18C(S%20)=CC=C%20C%21=C(C(C%22=C(SC(CC(CC)CCCC)=C%22C%23=O)CC(CCCC)CC)=O)C%23=C(C%24=CC=CS%24)S%21)S%14)S%11)S4)SC(C%25=CC=C(S%25)C%26=CC%27=C(C%28=C(C=CS%28)C(C%29=CC=CC=C%29)=C%27S%26)C%30=CC=C(S%30)SCC(CCCCCCCCCC)CCCCCCCCCCCC)=C31)=O)CC(CCCC)CC,O=C1C2=C(SC(CC)=C2C(C3=C(C4=CC=C(C(S5)=CC(C(C6=CC=CC=C6)=C7S8)=C5C(C9=CC=C(S9)SCC)=C7C=C8C(S%10)=CC=C%10C%11=C(C(C%12=C(SC(CC)=C%12C%13=O)CC)=O)C%13=C(C%14=CC=C(C(S%15)=CC(C(C%16=CC=CC=C%16)=C%17S%18)=C%15C(C%19=CC=C(S%19)SCC)=C%17C=C%18C(S%20)=CC=C%20C%21=C(C(C%22=C(SC(CC)=C%22C%23=O)CC)=O)C%23=C(C%24=CC=CS%24)S%21)S%14)S%11)S4)SC(C%25=CC=C(S%25)C%26=CC%27=C(C%28=C(C=CS%28)C(C%29=CC=CC=C%29)=C%27S%26)C%30=CC=C(S%30)SCC)=C31)=O)CC
150,ITIC,P1_Li,,10.1039/C8TC00148K,0.9,13.81,59.9,,sm,fused,7.0,polymer,N#CC(C#N)=C1C=2C=CC=CC2C(=O)C1=CC=3SC4=C(SC=5C=6C=C7C(=CC6C(C8=CC=C(C=C8)CCCCCC)(C9=CC=C(C=C9)CCCCCC)C45)C=%10SC=%11C=C(SC%11C%10C7(C%12=CC=C(C=C%12)CCCCCC)C%13=CC=C(C=C%13)CCCCCC)C=C%14C(=O)C=%15C=CC=CC%15C%14=C(C#N)C#N)C3,CCc1ccc(C2(c3ccc(CC)cc3)c3cc4c(cc3-c3sc5cc(/C=C6\C(=O)c7ccccc7C6=C(C#N)C#N)sc5c32)C(c2ccc(CC)cc2)(c2ccc(CC)cc2)c2c-4sc3cc(/C=C4\C(=O)c5ccccc5C4=C(C#N)C#N)sc23)cc1,O=C(C1=C(CC(CC)CCCC)SC(CC(CCCC)CC)=C12)C3=C(C4=CC=CS4)SC(C(S5)=CC=C5C6=CC7=C(C8=CC=CC=C8)C9=C(C=C(C(S%10)=CC=C%10C%11=C(C(C%12=C(CC(CC)CCCC)SC(CC(CCCC)CC)=C%12C%13=O)=O)C%13=C(S%11)C(S%14)=CC=C%14C%15=CC%16=C(C%17=CC=CC=C%17)C%18=C(C=C(C(S%19)=CC=C%19C%20=C(C(C%21=C(CC(CC)CCCC)SC(CC(CCCC)CC)=C%21C%22=O)=O)C%22=C(S%20)C(S%23)=CC=C%23C%24=CC%25=C(C%26=CC=CC=C%26)C%27=C(C=CS%27)C(OCC(CCCCCC)CCCCCCCC)=C%25S%24)S%18)C(OCC(CCCCCC)CCCCCCCC)=C%16S%15)S9)C(OCC(CCCCCC)CCCCCCCC)=C7S6)=C3C2=O,O=C(C1=C(CC)SC(CC)=C12)C3=C(C4=CC=CS4)SC(C(S5)=CC=C5C6=CC7=C(C8=CC=CC=C8)C9=C(C=C(C(S%10)=CC=C%10C%11=C(C(C%12=C(CC)SC(CC)=C%12C%13=O)=O)C%13=C(S%11)C(S%14)=CC=C%14C%15=CC%16=C(C%17=CC=CC=C%17)C%18=C(C=C(C(S%19)=CC=C%19C%20=C(C(C%21=C(CC)SC(CC)=C%21C%22=O)=O)C%22=C(S%20)C(S%23)=CC=C%23C%24=CC%25=C(C%26=CC=CC=C%26)C%27=C(C=CS%27)C(OCC)=C%25S%24)S%18)C(OCC)=C%16S%15)S9)C(OCC)=C7S6)=C3C2=O
151,ITIC,P2_Li,,10.1039/C8TC00148K,0.9,16.7,60.3,,sm,fused,7.0,polymer,N#CC(C#N)=C1C=2C=CC=CC2C(=O)C1=CC=3SC4=C(SC=5C=6C=C7C(=CC6C(C8=CC=C(C=C8)CCCCCC)(C9=CC=C(C=C9)CCCCCC)C45)C=%10SC=%11C=C(SC%11C%10C7(C%12=CC=C(C=C%12)CCCCCC)C%13=CC=C(C=C%13)CCCCCC)C=C%14C(=O)C=%15C=CC=CC%15C%14=C(C#N)C#N)C3,CCc1ccc(C2(c3ccc(CC)cc3)c3cc4c(cc3-c3sc5cc(/C=C6\C(=O)c7ccccc7C6=C(C#N)C#N)sc5c32)C(c2ccc(CC)cc2)(c2ccc(CC)cc2)c2c-4sc3cc(/C=C4\C(=O)c5ccccc5C4=C(C#N)C#N)sc23)cc1,O=C(C1=C(CC(CC)CCCC)SC(CC(CCCC)CC)=C12)C3=C(C4=CC=CS4)SC(C(S5)=CC=C5C6=CC7=C(C8=CC=C(OCC(CCCCCCCC)CCCCCC)C=C8)C9=C(C=C(C(S%10)=CC=C%10C%11=C(C(C%12=C(CC(CC)CCCC)SC(CC(CCCC)CC)=C%12C%13=O)=O)C%13=C(S%11)C(S%14)=CC=C%14C%15=CC%16=C(C%17=CC=C(OCC(CCCCCCCC)CCCCCC)C=C%17)C%18=C(C=C(C(S%19)=CC=C%19C%20=C(C(C%21=C(CC(CC)CCCC)SC(CC(CCCC)CC)=C%21C%22=O)=O)C%22=C(S%20)C(S%23)=CC=C%23C%24=CC%25=C(C%26=CC=C(OCC(CCCCCCCC)CCCCCC)C=C%26)C%27=C(C=CS%27)C(OCC(CCCCCC)CCCCCCCC)=C%25S%24)S%18)C(OCC(CCCCCC)CCCCCCCC)=C%16S%15)S9)C(OCC(CCCCCC)CCCCCCCC)=C7S6)=C3C2=O,O=C(C1=C(CC)SC(CC)=C12)C3=C(C4=CC=CS4)SC(C(S5)=CC=C5C6=CC7=C(C8=CC=C(OCC)C=C8)C9=C(C=C(C(S%10)=CC=C%10C%11=C(C(C%12=C(CC)SC(CC)=C%12C%13=O)=O)C%13=C(S%11)C(S%14)=CC=C%14C%15=CC%16=C(C%17=CC=C(OCC)C=C%17)C%18=C(C=C(C(S%19)=CC=C%19C%20=C(C(C%21=C(CC)SC(CC)=C%21C%22=O)=O)C%22=C(S%20)C(S%23)=CC=C%23C%24=CC%25=C(C%26=CC=C(OCC)C=C%26)C%27=C(C=CS%27)C(OCC)=C%25S%24)S%18)C(OCC)=C%16S%15)S9)C(OCC)=C7S6)=C3C2=O
152,ITIC,J100,,10.1039/C9TA03272J,0.951,17.7,73.65,,sm,fused,7.0,polymer,N#CC(C#N)=C1C=2C=CC=CC2C(=O)C1=CC=3SC4=C(SC=5C=6C=C7C(=CC6C(C8=CC=C(C=C8)CCCCCC)(C9=CC=C(C=C9)CCCCCC)C45)C=%10SC=%11C=C(SC%11C%10C7(C%12=CC=C(C=C%12)CCCCCC)C%13=CC=C(C=C%13)CCCCCC)C=C%14C(=O)C=%15C=CC=CC%15C%14=C(C#N)C#N)C3,CCc1ccc(C2(c3ccc(CC)cc3)c3cc4c(cc3-c3sc5cc(/C=C6\C(=O)c7ccccc7C6=C(C#N)C#N)sc5c32)C(c2ccc(CC)cc2)(c2ccc(CC)cc2)c2c-4sc3cc(/C=C4\C(=O)c5ccccc5C4=C(C#N)C#N)sc23)cc1,CCC[Si](CCC)(CCC)C1=CC=C(S1)C2=C3SC(C4=CC=C(C5=C(C(Cl)=CC6=NN(CC(CCCCCCCC)CCCCCC)N=C65)Cl)S4)=CC3=C(C7=CC=C([Si](CCC)(CCC)CCC)S7)C8=C2C=C(S8)C9=CC=C(C(C%10=NN(CC(CCCCCCCC)CCCCCC)N=C%10%11)=C(Cl)C(Cl)=C%11C%12=CC=C(S%12)C%13=CC%14=C(C%15=CC=C([Si](CCC)(CCC)CCC)S%15)C%16=C(C(C%17=CC=C([Si](CCC)(CCC)CCC)S%17)=C%14S%13)C=C(S%16)C%18=CC=C(C(C%19=NN(CC(CCCCCCCC)CCCCCC)N=C%19%20)=C(Cl)C(Cl)=C%20C%21=CC=C(S%21)C%22=CC%23=C(C%24=CC=C([Si](CCC)(CCC)CCC)S%24)C%25=C(C(C%26=CC=C([Si](CCC)(CCC)CCC)S%26)=C%23S%22)C=C(S%25)C%27=CC=CS%27)S%18)S9,CCn1nc2c(-c3cccs3)c(Cl)c(Cl)c(-c3ccc(-c4cc5c(-c6ccc([Si](CC)(CC)CC)s6)c6sc(-c7ccc(-c8c(Cl)c(Cl)c(-c9ccc(-c%10cc%11c(-c%12ccc([Si](CC)(CC)CC)s%12)c%12sc(-c%13ccc(-c%14c(Cl)c(Cl)c(-c%15ccc(-c%16cc%17c(-c%18ccc([Si](CC)(CC)CC)s%18)c%18sccc%18c(-c%18ccc([Si](CC)(CC)CC)s%18)c%17s%16)s%15)c%15nn(CC)nc%14%15)s%13)cc%12c(-c%12ccc([Si](CC)(CC)CC)s%12)c%11s%10)s9)c9nn(CC)nc89)s7)cc6c(-c6ccc([Si](CC)(CC)CC)s6)c5s4)s3)c2n1
153,ITC6-IC,PBDB-T,,10.1002/adfm.201705095,0.97,16.41,73.0,,sm,fused,7.0,polymer,N#CC(C#N)=C1C=2C=CC=CC2C(=O)C1=CC=3SC4=C(SC=5C=6C=C7C(=CC6C(C8=CC=C(C=C8)CCCCCC)(C9=CC=C(C=C9)CCCCCC)C45)C=%10SC%11=C(SC(C=C%12C(=O)C=%13C=CC=CC%13C%12=C(C#N)C#N)=C%11CCCCCC)C%10C7(C%14=CC=C(C=C%14)CCCCCC)C%15=CC=C(C=C%15)CCCCCC)C3CCCCCC,CCc1ccc(C2(c3ccc(CC)cc3)c3cc4c(cc3-c3sc5c(CC)c(/C=C6\C(=O)c7ccccc7C6=C(C#N)C#N)sc5c32)C(c2ccc(CC)cc2)(c2ccc(CC)cc2)c2c-4sc3c(CC)c(/C=C4\C(=O)c5ccccc5C4=C(C#N)C#N)sc23)cc1,CCC(CCCC)CC1=CC=C(S1)C2=C3C(SC(C4=CC=C(S4)C(SC(C5=CC=C(C6=CC7=C(S6)C(C8=CC=C(CC(CCCC)CC)S8)=C9C(SC(C%10=CC=C(S%10)C(SC(C%11=CC=C(C%12=CC%13=C(S%12)C(C%14=CC=C(CC(CCCC)CC)S%14)=C%15C(SC(C%16=CC=C(S%16)C(SC(C%17=CC=CS%17)=C%18C%19=O)=C%18C(C%20=C(CC(CCCC)CC)SC(CC(CCCC)CC)=C%20%19)=O)=C%15)=C%13C%21=CC=C(CC(CCCC)CC)S%21)S%11)=C%22C%23=O)=C%22C(C%24=C(CC(CCCC)CC)SC(CC(CCCC)CC)=C%24%23)=O)=C9)=C7C%25=CC=C(CC(CCCC)CC)S%25)S5)=C%26C%27=O)=C%26C(C%28=C(CC(CCCC)CC)SC(CC(CCCC)CC)=C%28%27)=O)=C3)=C(C%29=CC=C(CC(CCCC)CC)S%29)C%30=C2SC=C%30,CCc1ccc(-c2c3cc(-c4ccc(-c5sc(-c6ccc(-c7cc8c(-c9ccc(CC)s9)c9sc(-c%10ccc(-c%11sc(-c%12ccc(-c%13cc%14c(-c%15ccc(CC)s%15)c%15sc(-c%16ccc(-c%17sc(-c%18cccs%18)c%18c%17C(=O)c%17c(CC)sc(CC)c%17C%18=O)s%16)cc%15c(-c%15ccc(CC)s%15)c%14s%13)s%12)c%12c%11C(=O)c%11c(CC)sc(CC)c%11C%12=O)s%10)cc9c(-c9ccc(CC)s9)c8s7)s6)c6c5C(=O)c5c(CC)sc(CC)c5C6=O)s4)sc3c(-c3ccc(CC)s3)c3ccsc23)s1
154,Ph-DTDP-TTIC,PBDB-T,,10.1002/adfm.201705927,0.9,10.58,42.13,,sm,fused,5.0,polymer,N#CC(C#N)=C1C=2C=CC=CC2C(=O)C1=CC=3SC=4C=C(SC4C3)C=5SC6=C(OC(C7=CC=C(C=C7)CCCCCC)(C8=CC=C(C=C8)CCCCCC)C=9C=C%10C=%11SC(=CC%11OC(C%12=CC=C(C=C%12)CCCCCC)(C%13=CC=C(C=C%13)CCCCCC)C%10=CC69)C=%14SC=%15C=C(SC%15C%14)C=C%16C(=O)C=%17C=CC=CC%17C%16=C(C#N)C#N)C5,CCc1ccc(C2(c3ccc(CC)cc3)Oc3cc(-c4cc5sc(/C=C6\C(=O)c7ccccc7C6=C(C#N)C#N)cc5s4)sc3-c3cc4c(cc32)-c2sc(-c3cc5sc(/C=C6\C(=O)c7ccccc7C6=C(C#N)C#N)cc5s3)cc2OC4(c2ccc(CC)cc2)c2ccc(CC)cc2)cc1,CCC(CCCC)CC1=CC=C(S1)C2=C3C(SC(C4=CC=C(S4)C(SC(C5=CC=C(C6=CC7=C(S6)C(C8=CC=C(CC(CCCC)CC)S8)=C9C(SC(C%10=CC=C(S%10)C(SC(C%11=CC=C(C%12=CC%13=C(S%12)C(C%14=CC=C(CC(CCCC)CC)S%14)=C%15C(SC(C%16=CC=C(S%16)C(SC(C%17=CC=CS%17)=C%18C%19=O)=C%18C(C%20=C(CC(CCCC)CC)SC(CC(CCCC)CC)=C%20%19)=O)=C%15)=C%13C%21=CC=C(CC(CCCC)CC)S%21)S%11)=C%22C%23=O)=C%22C(C%24=C(CC(CCCC)CC)SC(CC(CCCC)CC)=C%24%23)=O)=C9)=C7C%25=CC=C(CC(CCCC)CC)S%25)S5)=C%26C%27=O)=C%26C(C%28=C(CC(CCCC)CC)SC(CC(CCCC)CC)=C%28%27)=O)=C3)=C(C%29=CC=C(CC(CCCC)CC)S%29)C%30=C2SC=C%30,CCc1ccc(-c2c3cc(-c4ccc(-c5sc(-c6ccc(-c7cc8c(-c9ccc(CC)s9)c9sc(-c%10ccc(-c%11sc(-c%12ccc(-c%13cc%14c(-c%15ccc(CC)s%15)c%15sc(-c%16ccc(-c%17sc(-c%18cccs%18)c%18c%17C(=O)c%17c(CC)sc(CC)c%17C%18=O)s%16)cc%15c(-c%15ccc(CC)s%15)c%14s%13)s%12)c%12c%11C(=O)c%11c(CC)sc(CC)c%11C%12=O)s%10)cc9c(-c9ccc(CC)s9)c8s7)s6)c6c5C(=O)c5c(CC)sc(CC)c5C6=O)s4)sc3c(-c3ccc(CC)s3)c3ccsc23)s1
155,Ph-DTDP-IC,PBDB-T,,10.1002/adfm.201705927,0.78,14.58,67.91,,sm,fused,5.0,polymer,N#CC(C#N)=C1C=2C=CC=CC2C(=O)C1=CC=3SC4=C(OC(C5=CC=C(C=C5)CCCCCC)(C6=CC=C(C=C6)CCCCCC)C=7C=C8C=9SC(=CC9OC(C%10=CC=C(C=C%10)CCCCCC)(C%11=CC=C(C=C%11)CCCCCC)C8=CC47)C=C%12C(=O)C=%13C=CC=CC%13C%12=C(C#N)C#N)C3,CCc1ccc(C2(c3ccc(CC)cc3)Oc3cc(/C=C4\C(=O)c5ccccc5C4=C(C#N)C#N)sc3-c3cc4c(cc32)-c2sc(/C=C3\C(=O)c5ccccc5C3=C(C#N)C#N)cc2OC4(c2ccc(CC)cc2)c2ccc(CC)cc2)cc1,CCC(CCCC)CC1=CC=C(S1)C2=C3C(SC(C4=CC=C(S4)C(SC(C5=CC=C(C6=CC7=C(S6)C(C8=CC=C(CC(CCCC)CC)S8)=C9C(SC(C%10=CC=C(S%10)C(SC(C%11=CC=C(C%12=CC%13=C(S%12)C(C%14=CC=C(CC(CCCC)CC)S%14)=C%15C(SC(C%16=CC=C(S%16)C(SC(C%17=CC=CS%17)=C%18C%19=O)=C%18C(C%20=C(CC(CCCC)CC)SC(CC(CCCC)CC)=C%20%19)=O)=C%15)=C%13C%21=CC=C(CC(CCCC)CC)S%21)S%11)=C%22C%23=O)=C%22C(C%24=C(CC(CCCC)CC)SC(CC(CCCC)CC)=C%24%23)=O)=C9)=C7C%25=CC=C(CC(CCCC)CC)S%25)S5)=C%26C%27=O)=C%26C(C%28=C(CC(CCCC)CC)SC(CC(CCCC)CC)=C%28%27)=O)=C3)=C(C%29=CC=C(CC(CCCC)CC)S%29)C%30=C2SC=C%30,CCc1ccc(-c2c3cc(-c4ccc(-c5sc(-c6ccc(-c7cc8c(-c9ccc(CC)s9)c9sc(-c%10ccc(-c%11sc(-c%12ccc(-c%13cc%14c(-c%15ccc(CC)s%15)c%15sc(-c%16ccc(-c%17sc(-c%18cccs%18)c%18c%17C(=O)c%17c(CC)sc(CC)c%17C%18=O)s%16)cc%15c(-c%15ccc(CC)s%15)c%14s%13)s%12)c%12c%11C(=O)c%11c(CC)sc(CC)c%11C%12=O)s%10)cc9c(-c9ccc(CC)s9)c8s7)s6)c6c5C(=O)c5c(CC)sc(CC)c5C6=O)s4)sc3c(-c3ccc(CC)s3)c3ccsc23)s1
156,Ph-DTDP-TIC,PBDB-T,,10.1002/adfm.201705927,0.89,17.31,59.61,,sm,fused,5.0,polymer,N#CC(C#N)=C1C=2C=CC=CC2C(=O)C1=CC=3SC(=CC3)C=4SC5=C(OC(C6=CC=C(C=C6)CCCCCC)(C7=CC=C(C=C7)CCCCCC)C=8C=C9C=%10SC(=CC%10OC(C%11=CC=C(C=C%11)CCCCCC)(C%12=CC=C(C=C%12)CCCCCC)C9=CC58)C=%13SC(=CC%13)C=C%14C(=O)C=%15C=CC=CC%15C%14=C(C#N)C#N)C4,CCc1ccc(C2(c3ccc(CC)cc3)Oc3cc(-c4ccc(/C=C5\C(=O)c6ccccc6C5=C(C#N)C#N)s4)sc3-c3cc4c(cc32)-c2sc(-c3ccc(/C=C5\C(=O)c6ccccc6C5=C(C#N)C#N)s3)cc2OC4(c2ccc(CC)cc2)c2ccc(CC)cc2)cc1,CCC(CCCC)CC1=CC=C(S1)C2=C3C(SC(C4=CC=C(S4)C(SC(C5=CC=C(C6=CC7=C(S6)C(C8=CC=C(CC(CCCC)CC)S8)=C9C(SC(C%10=CC=C(S%10)C(SC(C%11=CC=C(C%12=CC%13=C(S%12)C(C%14=CC=C(CC(CCCC)CC)S%14)=C%15C(SC(C%16=CC=C(S%16)C(SC(C%17=CC=CS%17)=C%18C%19=O)=C%18C(C%20=C(CC(CCCC)CC)SC(CC(CCCC)CC)=C%20%19)=O)=C%15)=C%13C%21=CC=C(CC(CCCC)CC)S%21)S%11)=C%22C%23=O)=C%22C(C%24=C(CC(CCCC)CC)SC(CC(CCCC)CC)=C%24%23)=O)=C9)=C7C%25=CC=C(CC(CCCC)CC)S%25)S5)=C%26C%27=O)=C%26C(C%28=C(CC(CCCC)CC)SC(CC(CCCC)CC)=C%28%27)=O)=C3)=C(C%29=CC=C(CC(CCCC)CC)S%29)C%30=C2SC=C%30,CCc1ccc(-c2c3cc(-c4ccc(-c5sc(-c6ccc(-c7cc8c(-c9ccc(CC)s9)c9sc(-c%10ccc(-c%11sc(-c%12ccc(-c%13cc%14c(-c%15ccc(CC)s%15)c%15sc(-c%16ccc(-c%17sc(-c%18cccs%18)c%18c%17C(=O)c%17c(CC)sc(CC)c%17C%18=O)s%16)cc%15c(-c%15ccc(CC)s%15)c%14s%13)s%12)c%12c%11C(=O)c%11c(CC)sc(CC)c%11C%12=O)s%10)cc9c(-c9ccc(CC)s9)c8s7)s6)c6c5C(=O)c5c(CC)sc(CC)c5C6=O)s4)sc3c(-c3ccc(CC)s3)c3ccsc23)s1
157,Para-TrBRCN,PTB7-Th,,10.1002/adfm.201707493,0.95,13.75,63.5,,sm,star,7.0,polymer,CCN(C/1=O)/C(SC1=C/C(C2=NSN=C23)=CC=C3C4=CC5=C(C=C4)C(CCCC)(CCCC)C6=C7C(C(CCCC)(CCCC)C8=C7C=C(C9=CC=C(/C=C%10S/C(N(CC)C\%10=O)=C(C#N)\C#N)C%11=NSN=C%119)C=C8)=C%12C(C(CCCC)(CCCC)C%13=C%12C=C(C%14=CC=C(/C=C%15S/C(N(CC)C\%15=O)=C(C#N)\C#N)C%16=NSN=C%16%14)C=C%13)=C65)=C(C#N)/C#N,CCC1(CC)C2=C3C(C(CC)(CC)C4=C3C=C(C5=CC=C(/C=C6S/C(N(CC)C\6=O)=C(C#N)\C#N)C7=NSN=C75)C=C4)=C8C(C(CC)(CC)C9=C8C=C(C%10=CC=C(/C=C%11S/C(N(CC)C\%11=O)=C(C#N)\C#N)C%12=NSN=C%12%10)C=C9)=C2C%13=C1C=CC(C%14=CC=C(/C=C%15S/C(N(CC)C\%15=O)=C(C#N)\C#N)C%16=NSN=C%16%14)=C%13,FC1=C(C(OCC(CCCC)CC)=O)SC2=C(SC=C21)C(S3)=CC4=C3C(C5=CC=C(CC(CC)CCCC)S5)=C(C=C(C6=C(C(F)=C(C(OCC(CCCC)CC)=O)S7)C7=C(S6)C(S8)=CC9=C8C(C%10=CC=C(CC(CCCC)CC)S%10)=C(C=C(C%11=C(C(F)=C(C(OCC(CCCC)CC)=O)S%12)C%12=C(S%11)C(S%13)=CC%14=C%13C(C%15=CC=C(CC(CC)CCCC)S%15)=C(C=CS%16)C%16=C%14C%17=CC=C(CC(CC)CCCC)S%17)S%18)C%18=C9C%19=CC=C(CC(CCCC)CC)S%19)S%20)C%20=C4C%21=CC=C(CC(CC)CCCC)S%21,CCOC(=O)c1sc2c(-c3cc4c(-c5ccc(CC)s5)c5sc(-c6sc(-c7cc8c(-c9ccc(CC)s9)c9sc(-c%10sc(-c%11cc%12c(-c%13ccc(CC)s%13)c%13sccc%13c(-c%13ccc(CC)s%13)c%12s%11)c%11sc(C(=O)OCC)c(F)c%10%11)cc9c(-c9ccc(CC)s9)c8s7)c7sc(C(=O)OCC)c(F)c67)cc5c(-c5ccc(CC)s5)c4s3)scc2c1F
158,Meta-TrBRCN,PTB7-Th,,10.1002/adfm.201707493,0.94,16.75,64.5,,sm,star,7.0,polymer,CCN(C/1=O)/C(SC1=C/C2=CC=C(C3=CC=C(C(C(C(CCCC)(CCCC)C4=C5C=CC(C6=CC=C(/C=C7S/C(N(CC)C\7=O)=C(C#N)\C#N)C8=NSN=C86)=C4)=C5C9=C%10C%11=C(C=C(C%12=CC=C(/C=C%13S/C(N(CC)C\%13=O)=C(C#N)\C#N)C%14=NSN=C%14%12)C=C%11)C9(CCCC)CCCC)=C%10C%15(CCCC)CCCC)C%15=C3)C%16=NSN=C2%16)=C(C#N)/C#N,CCN(C/1=O)/C(SC1=C/C2=CC=C(C3=CC=C(C(C(C(CC)(CC)C4=C5C=CC(C6=CC=C(/C=C7S/C(N(CC)C\7=O)=C(C#N)\C#N)C8=NSN=C86)=C4)=C5C9=C%10C%11=C(C=C(C%12=CC=C(/C=C%13S/C(N(CC)C\%13=O)=C(C#N)\C#N)C%14=NSN=C%14%12)C=C%11)C9(CC)CC)=C%10C%15(CC)CC)C%15=C3)C%16=NSN=C2%16)=C(C#N)/C#N,FC1=C(C(OCC(CCCC)CC)=O)SC2=C(SC=C21)C(S3)=CC4=C3C(C5=CC=C(CC(CC)CCCC)S5)=C(C=C(C6=C(C(F)=C(C(OCC(CCCC)CC)=O)S7)C7=C(S6)C(S8)=CC9=C8C(C%10=CC=C(CC(CCCC)CC)S%10)=C(C=C(C%11=C(C(F)=C(C(OCC(CCCC)CC)=O)S%12)C%12=C(S%11)C(S%13)=CC%14=C%13C(C%15=CC=C(CC(CC)CCCC)S%15)=C(C=CS%16)C%16=C%14C%17=CC=C(CC(CC)CCCC)S%17)S%18)C%18=C9C%19=CC=C(CC(CCCC)CC)S%19)S%20)C%20=C4C%21=CC=C(CC(CC)CCCC)S%21,CCOC(=O)c1sc2c(-c3cc4c(-c5ccc(CC)s5)c5sc(-c6sc(-c7cc8c(-c9ccc(CC)s9)c9sc(-c%10sc(-c%11cc%12c(-c%13ccc(CC)s%13)c%13sccc%13c(-c%13ccc(CC)s%13)c%12s%11)c%11sc(C(=O)OCC)c(F)c%10%11)cc9c(-c9ccc(CC)s9)c8s7)c7sc(C(=O)OCC)c(F)c67)cc5c(-c5ccc(CC)s5)c4s3)scc2c1F
159,IDTIC,PBDB-T,,10.1002/adfm.201802895,0.84,12.7,56.3,,sm,fused,5.0,polymer,O=C(C1=C(C/2=C(C#N)\C#N)C=CC=C1)C2=C/C3=CC4=C(S3)C5=C(C=C6C(C(CCCCCCCCCCCCCCCC)(C7=C6SC(/C=C8C(C9=C(C\8=C(C#N)/C#N)C=CC=C9)=O)=C7)CCCCCCCCCCCCCCCC)=C5)C(CCCCCCCCCCCCCCCC)4CCCCCCCCCCCCCCCC,CCC1(CC)c2cc3c(cc2-c2sc(/C=C4\C(=O)c5ccccc5C4=C(C#N)C#N)cc21)C(CC)(CC)c1cc(/C=C2\C(=O)c4ccccc4C2=C(C#N)C#N)sc1-3,CCC(CCCC)CC1=CC=C(S1)C2=C3C(SC(C4=CC=C(S4)C(SC(C5=CC=C(C6=CC7=C(S6)C(C8=CC=C(CC(CCCC)CC)S8)=C9C(SC(C%10=CC=C(S%10)C(SC(C%11=CC=C(C%12=CC%13=C(S%12)C(C%14=CC=C(CC(CCCC)CC)S%14)=C%15C(SC(C%16=CC=C(S%16)C(SC(C%17=CC=CS%17)=C%18C%19=O)=C%18C(C%20=C(CC(CCCC)CC)SC(CC(CCCC)CC)=C%20%19)=O)=C%15)=C%13C%21=CC=C(CC(CCCC)CC)S%21)S%11)=C%22C%23=O)=C%22C(C%24=C(CC(CCCC)CC)SC(CC(CCCC)CC)=C%24%23)=O)=C9)=C7C%25=CC=C(CC(CCCC)CC)S%25)S5)=C%26C%27=O)=C%26C(C%28=C(CC(CCCC)CC)SC(CC(CCCC)CC)=C%28%27)=O)=C3)=C(C%29=CC=C(CC(CCCC)CC)S%29)C%30=C2SC=C%30,CCc1ccc(-c2c3cc(-c4ccc(-c5sc(-c6ccc(-c7cc8c(-c9ccc(CC)s9)c9sc(-c%10ccc(-c%11sc(-c%12ccc(-c%13cc%14c(-c%15ccc(CC)s%15)c%15sc(-c%16ccc(-c%17sc(-c%18cccs%18)c%18c%17C(=O)c%17c(CC)sc(CC)c%17C%18=O)s%16)cc%15c(-c%15ccc(CC)s%15)c%14s%13)s%12)c%12c%11C(=O)c%11c(CC)sc(CC)c%11C%12=O)s%10)cc9c(-c9ccc(CC)s9)c8s7)s6)c6c5C(=O)c5c(CC)sc(CC)c5C6=O)s4)sc3c(-c3ccc(CC)s3)c3ccsc23)s1
160,IDTTIC,PBDB-T,,10.1002/adfm.201802895,0.919,17.3,70.4,,sm,fused,7.0,polymer,O=C(C1=C(C/2=C(C#N)\C#N)C=CC=C1)C2=C/C(S3)=CC4=C3C5=C(C6=CC(C7(CCCCCCCCCCCCCCCC)CCCCCCCCCCCCCCCC)=C(C8=C7C9=C(C=C(/C=C%10C(C%11=C(C\%10=C(C#N)/C#N)C=CC=C%11)=O)S9)S8)C=C6C(CCCCCCCCCCCCCCCC)5CCCCCCCCCCCCCCCC)S4,CCC1(C2=C(C3=C1C4=C(C=C(/C=C5C(C6=C(C\5=C(C#N)/C#N)C=CC=C6)=O)S4)S3)C=C(C(CC)(C7=C8SC9=C7SC(/C=C%10C(C%11=C(C\%10=C(C#N)/C#N)C=CC=C%11)=O)=C9)CC)C8=C2)CC,CCC(CCCC)CC1=CC=C(S1)C2=C3C(SC(C4=CC=C(S4)C(SC(C5=CC=C(C6=CC7=C(S6)C(C8=CC=C(CC(CCCC)CC)S8)=C9C(SC(C%10=CC=C(S%10)C(SC(C%11=CC=C(C%12=CC%13=C(S%12)C(C%14=CC=C(CC(CCCC)CC)S%14)=C%15C(SC(C%16=CC=C(S%16)C(SC(C%17=CC=CS%17)=C%18C%19=O)=C%18C(C%20=C(CC(CCCC)CC)SC(CC(CCCC)CC)=C%20%19)=O)=C%15)=C%13C%21=CC=C(CC(CCCC)CC)S%21)S%11)=C%22C%23=O)=C%22C(C%24=C(CC(CCCC)CC)SC(CC(CCCC)CC)=C%24%23)=O)=C9)=C7C%25=CC=C(CC(CCCC)CC)S%25)S5)=C%26C%27=O)=C%26C(C%28=C(CC(CCCC)CC)SC(CC(CCCC)CC)=C%28%27)=O)=C3)=C(C%29=CC=C(CC(CCCC)CC)S%29)C%30=C2SC=C%30,CCc1ccc(-c2c3cc(-c4ccc(-c5sc(-c6ccc(-c7cc8c(-c9ccc(CC)s9)c9sc(-c%10ccc(-c%11sc(-c%12ccc(-c%13cc%14c(-c%15ccc(CC)s%15)c%15sc(-c%16ccc(-c%17sc(-c%18cccs%18)c%18c%17C(=O)c%17c(CC)sc(CC)c%17C%18=O)s%16)cc%15c(-c%15ccc(CC)s%15)c%14s%13)s%12)c%12c%11C(=O)c%11c(CC)sc(CC)c%11C%12=O)s%10)cc9c(-c9ccc(CC)s9)c8s7)s6)c6c5C(=O)c5c(CC)sc(CC)c5C6=O)s4)sc3c(-c3ccc(CC)s3)c3ccsc23)s1
161,BTOIC,PBDB-T,,10.1002/adfm.201803128,0.862,18.6,68.4,,sm,fused,7.0,polymer,N#CC(C#N)=C1C2=CSC(=C2C(=O)C1=CC=3SC=4C=5SC=6C(OCC(CC)CCCC)=C7C(SC=8C=9SC(C=C%10C(=O)C=%11C(=CSC%11C)C%10=C(C#N)C#N)=CC9C(C%12=CC=C(C=C%12)CCCCCC)(C%13=CC=C(C=C%13)CCCCCC)C87)=C(OCC(CC)CCCC)C6C5C(C%14=CC=C(C=C%14)CCCCCC)(C%15=CC=C(C=C%15)CCCCCC)C4C3)C,CCOc1c2c(c(OCC)c3c1C(c1ccc(CC)cc1)(c1ccc(CC)cc1)c1c-3sc3cc(/C=C4\C(=O)c5c(csc5C)C4=C(C#N)C#N)sc13)C(c1ccc(CC)cc1)(c1ccc(CC)cc1)c1c-2sc2cc(/C=C3\C(=O)c4c(csc4C)C3=C(C#N)C#N)sc12,CCC(CCCC)CC1=CC=C(S1)C2=C3C(SC(C4=CC=C(S4)C(SC(C5=CC=C(C6=CC7=C(S6)C(C8=CC=C(CC(CCCC)CC)S8)=C9C(SC(C%10=CC=C(S%10)C(SC(C%11=CC=C(C%12=CC%13=C(S%12)C(C%14=CC=C(CC(CCCC)CC)S%14)=C%15C(SC(C%16=CC=C(S%16)C(SC(C%17=CC=CS%17)=C%18C%19=O)=C%18C(C%20=C(CC(CCCC)CC)SC(CC(CCCC)CC)=C%20%19)=O)=C%15)=C%13C%21=CC=C(CC(CCCC)CC)S%21)S%11)=C%22C%23=O)=C%22C(C%24=C(CC(CCCC)CC)SC(CC(CCCC)CC)=C%24%23)=O)=C9)=C7C%25=CC=C(CC(CCCC)CC)S%25)S5)=C%26C%27=O)=C%26C(C%28=C(CC(CCCC)CC)SC(CC(CCCC)CC)=C%28%27)=O)=C3)=C(C%29=CC=C(CC(CCCC)CC)S%29)C%30=C2SC=C%30,CCc1ccc(-c2c3cc(-c4ccc(-c5sc(-c6ccc(-c7cc8c(-c9ccc(CC)s9)c9sc(-c%10ccc(-c%11sc(-c%12ccc(-c%13cc%14c(-c%15ccc(CC)s%15)c%15sc(-c%16ccc(-c%17sc(-c%18cccs%18)c%18c%17C(=O)c%17c(CC)sc(CC)c%17C%18=O)s%16)cc%15c(-c%15ccc(CC)s%15)c%14s%13)s%12)c%12c%11C(=O)c%11c(CC)sc(CC)c%11C%12=O)s%10)cc9c(-c9ccc(CC)s9)c8s7)s6)c6c5C(=O)c5c(CC)sc(CC)c5C6=O)s4)sc3c(-c3ccc(CC)s3)c3ccsc23)s1
162,BTTIC,PBDB-T,,10.1002/adfm.201803128,0.904,19.52,74.7,,sm,fused,7.0,polymer,N#CC(C#N)=C1C2=CSC(=C2C(=O)C1=CC=3SC=4C=5SC6=C(C=7SC(=CC7)CC(CC)CCCC)C8=C(SC=9C=%10SC(C=C%11C(=O)C=%12C(=CSC%12C)C%11=C(C#N)C#N)=CC%10C(C%13=CC=C(C=C%13)CCCCCC)(C%14=CC=C(C=C%14)CCCCCC)C98)C(C=%15SC(=CC%15)CC(CC)CCCC)=C6C5C(C%16=CC=C(C=C%16)CCCCCC)(C%17=CC=C(C=C%17)CCCCCC)C4C3)C,CCc1ccc(C2(c3ccc(CC)cc3)c3c(-c4ccc(CC)s4)c4c(c(-c5ccc(CC)s5)c3-c3sc5cc(/C=C6\C(=O)c7c(csc7C)C6=C(C#N)C#N)sc5c32)C(c2ccc(CC)cc2)(c2ccc(CC)cc2)c2c-4sc3cc(/C=C4\C(=O)c5c(csc5C)C4=C(C#N)C#N)sc23)cc1,CCC(CCCC)CC1=CC=C(S1)C2=C3C(SC(C4=CC=C(S4)C(SC(C5=CC=C(C6=CC7=C(S6)C(C8=CC=C(CC(CCCC)CC)S8)=C9C(SC(C%10=CC=C(S%10)C(SC(C%11=CC=C(C%12=CC%13=C(S%12)C(C%14=CC=C(CC(CCCC)CC)S%14)=C%15C(SC(C%16=CC=C(S%16)C(SC(C%17=CC=CS%17)=C%18C%19=O)=C%18C(C%20=C(CC(CCCC)CC)SC(CC(CCCC)CC)=C%20%19)=O)=C%15)=C%13C%21=CC=C(CC(CCCC)CC)S%21)S%11)=C%22C%23=O)=C%22C(C%24=C(CC(CCCC)CC)SC(CC(CCCC)CC)=C%24%23)=O)=C9)=C7C%25=CC=C(CC(CCCC)CC)S%25)S5)=C%26C%27=O)=C%26C(C%28=C(CC(CCCC)CC)SC(CC(CCCC)CC)=C%28%27)=O)=C3)=C(C%29=CC=C(CC(CCCC)CC)S%29)C%30=C2SC=C%30,CCc1ccc(-c2c3cc(-c4ccc(-c5sc(-c6ccc(-c7cc8c(-c9ccc(CC)s9)c9sc(-c%10ccc(-c%11sc(-c%12ccc(-c%13cc%14c(-c%15ccc(CC)s%15)c%15sc(-c%16ccc(-c%17sc(-c%18cccs%18)c%18c%17C(=O)c%17c(CC)sc(CC)c%17C%18=O)s%16)cc%15c(-c%15ccc(CC)s%15)c%14s%13)s%12)c%12c%11C(=O)c%11c(CC)sc(CC)c%11C%12=O)s%10)cc9c(-c9ccc(CC)s9)c8s7)s6)c6c5C(=O)c5c(CC)sc(CC)c5C6=O)s4)sc3c(-c3ccc(CC)s3)c3ccsc23)s1
163,IT-4F,PBDB-T,,10.1002/aenm.201901823,0.71,20.13,70.65,,sm,fused,7.0,polymer,N#CC(C#N)=C1C(=CC=2SC3=C(SC=4C=5C=C6C(=CC5C(C7=CC=C(C=C7)CCCCCC)(C8=CC=C(C=C8)CCCCCC)C34)C=9SC=%10C=C(SC%10C9C6(C%11=CC=C(C=C%11)CCCCCC)C%12=CC=C(C=C%12)CCCCCC)C=C%13C(=O)C%14=CC(F)=C(F)C=C%14C%13=C(C#N)C#N)C2)C(=O)C%15=CC(F)=C(F)C=C%151,CCc1ccc(C2(c3ccc(CC)cc3)c3cc4c(cc3-c3sc5cc(/C=C6\C(=O)c7cc(F)c(F)cc7C6=C(C#N)C#N)sc5c32)C(c2ccc(CC)cc2)(c2ccc(CC)cc2)c2c-4sc3cc(/C=C4\C(=O)c5cc(F)c(F)cc5C4=C(C#N)C#N)sc23)cc1,CCC(CCCC)CC1=CC=C(S1)C2=C3C(SC(C4=CC=C(S4)C(SC(C5=CC=C(C6=CC7=C(S6)C(C8=CC=C(CC(CCCC)CC)S8)=C9C(SC(C%10=CC=C(S%10)C(SC(C%11=CC=C(C%12=CC%13=C(S%12)C(C%14=CC=C(CC(CCCC)CC)S%14)=C%15C(SC(C%16=CC=C(S%16)C(SC(C%17=CC=CS%17)=C%18C%19=O)=C%18C(C%20=C(CC(CCCC)CC)SC(CC(CCCC)CC)=C%20%19)=O)=C%15)=C%13C%21=CC=C(CC(CCCC)CC)S%21)S%11)=C%22C%23=O)=C%22C(C%24=C(CC(CCCC)CC)SC(CC(CCCC)CC)=C%24%23)=O)=C9)=C7C%25=CC=C(CC(CCCC)CC)S%25)S5)=C%26C%27=O)=C%26C(C%28=C(CC(CCCC)CC)SC(CC(CCCC)CC)=C%28%27)=O)=C3)=C(C%29=CC=C(CC(CCCC)CC)S%29)C%30=C2SC=C%30,CCc1ccc(-c2c3cc(-c4ccc(-c5sc(-c6ccc(-c7cc8c(-c9ccc(CC)s9)c9sc(-c%10ccc(-c%11sc(-c%12ccc(-c%13cc%14c(-c%15ccc(CC)s%15)c%15sc(-c%16ccc(-c%17sc(-c%18cccs%18)c%18c%17C(=O)c%17c(CC)sc(CC)c%17C%18=O)s%16)cc%15c(-c%15ccc(CC)s%15)c%14s%13)s%12)c%12c%11C(=O)c%11c(CC)sc(CC)c%11C%12=O)s%10)cc9c(-c9ccc(CC)s9)c8s7)s6)c6c5C(=O)c5c(CC)sc(CC)c5C6=O)s4)sc3c(-c3ccc(CC)s3)c3ccsc23)s1
165,ITIC4,PTB7-Th,,10.1021/acs.chemmater.7b04251,0.687,16.66,71.5,,sm,fused,7.0,polymer,O=C(C1=C(C/2=C(C#N)\C#N)C=C(F)C(F)=C1)C2=C/C3=CC(SC4=C5C(C6=CC=C(CCCCCC)C=C6)(C7=C4C=C(C(C8=CC=C(CCCCCC)C=C8)(C9=C%10SC%11=C9SC(/C=C%12C(C%13=C(C\%12=C(C#N)/C#N)C=C(F)C(F)=C%13)=O)=C%11)C%14=CC=C(CCCCCC)C=C%14)C%10=C7)C%15=CC=C(C=C%15)CCCCCC)=C5S3,CCC1=CC=C(C2(C3=C(C4=C2C5=C(C=C(S5)/C=C6C(C7=C(C\6=C(C#N)/C#N)C=C(F)C(F)=C7)=O)S4)C=C(C(C8=CC=C(CC)C=C8)(C9=C%10SC%11=C9SC(/C=C%12C(C%13=C(C\%12=C(C#N)/C#N)C=C(F)C(F)=C%13)=O)=C%11)C%14=CC=C(CC)C=C%14)C%10=C3)C%15=CC=C(CC)C=C%15)C=C1,FC1=C(C(OCC(CCCC)CC)=O)SC2=C(SC=C21)C(S3)=CC4=C3C(C5=CC=C(CC(CC)CCCC)S5)=C(C=C(C6=C(C(F)=C(C(OCC(CCCC)CC)=O)S7)C7=C(S6)C(S8)=CC9=C8C(C%10=CC=C(CC(CCCC)CC)S%10)=C(C=C(C%11=C(C(F)=C(C(OCC(CCCC)CC)=O)S%12)C%12=C(S%11)C(S%13)=CC%14=C%13C(C%15=CC=C(CC(CC)CCCC)S%15)=C(C=CS%16)C%16=C%14C%17=CC=C(CC(CC)CCCC)S%17)S%18)C%18=C9C%19=CC=C(CC(CCCC)CC)S%19)S%20)C%20=C4C%21=CC=C(CC(CC)CCCC)S%21,CCOC(=O)c1sc2c(-c3cc4c(-c5ccc(CC)s5)c5sc(-c6sc(-c7cc8c(-c9ccc(CC)s9)c9sc(-c%10sc(-c%11cc%12c(-c%13ccc(CC)s%13)c%13sccc%13c(-c%13ccc(CC)s%13)c%12s%11)c%11sc(C(=O)OCC)c(F)c%10%11)cc9c(-c9ccc(CC)s9)c8s7)c7sc(C(=O)OCC)c(F)c67)cc5c(-c5ccc(CC)s5)c4s3)scc2c1F
167,IT-4F,L24,,10.1002/adfm.201808828,0.495,7.41,36.3,,sm,fused,7.0,polymer,N#CC(C#N)=C1C(=CC=2SC3=C(SC=4C=5C=C6C(=CC5C(C7=CC=C(C=C7)CCCCCC)(C8=CC=C(C=C8)CCCCCC)C34)C=9SC=%10C=C(SC%10C9C6(C%11=CC=C(C=C%11)CCCCCC)C%12=CC=C(C=C%12)CCCCCC)C=C%13C(=O)C%14=CC(F)=C(F)C=C%14C%13=C(C#N)C#N)C2)C(=O)C%15=CC(F)=C(F)C=C%151,CCc1ccc(C2(c3ccc(CC)cc3)c3cc4c(cc3-c3sc5cc(/C=C6\C(=O)c7cc(F)c(F)cc7C6=C(C#N)C#N)sc5c32)C(c2ccc(CC)cc2)(c2ccc(CC)cc2)c2c-4sc3cc(/C=C4\C(=O)c5cc(F)c(F)cc5C4=C(C#N)C#N)sc23)cc1,ClC1=C(SC(C2=C3SC(C4=CC=C(S4)C5=C(F)C(F)=CC6=NN(N=C65)CC(CC)CCCC)=CC3=C(C7=C2C=C(C8=CC=C(S8)C(C9=NN(N=C9C(C%10=CC=C(C%11=CC%12=C(C%13=C(C=C(C%14=CC=C(S%14)C(C%15=NN(N=C%15C(C%16=CC=C(C%17=CC%18=C(C%19=C(C=C(C%20=CC=CS%20)S%19)C(C%21=CC(Cl)=C(S%21)CC(CC)CCCC)=C%18S%17)C%22=CC(Cl)=C(S%22)CC(CC)CCCC)S%16)=C%23F)CC(CC)CCCC)=C%23F)S%13)C(C%24=CC(Cl)=C(S%24)CC(CC)CCCC)=C%12S%11)C%25=CC(Cl)=C(S%25)CC(CC)CCCC)S%10)=C%26F)CC(CC)CCCC)=C%26F)S7)C%27=CC(Cl)=C(S%27)CC(CC)CCCC)=C1)CC(CC)CCCC,CCc1sc(-c2c3cc(-c4ccc(-c5c(F)c(F)c(-c6ccc(-c7cc8c(-c9cc(Cl)c(CC)s9)c9sc(-c%10ccc(-c%11c(F)c(F)c(-c%12ccc(-c%13cc%14c(-c%15cc(Cl)c(CC)s%15)c%15sc(-c%16ccc(-c%17c(F)c(F)c(-c%18cccs%18)c%18nn(CC)nc%17%18)s%16)cc%15c(-c%15cc(Cl)c(CC)s%15)c%14s%13)s%12)c%12nn(CC)nc%11%12)s%10)cc9c(-c9cc(Cl)c(CC)s9)c8s7)s6)c6nn(CC)nc56)s4)sc3c(-c3cc(Cl)c(CC)s3)c3ccsc23)cc1Cl
168,IT-4F,J91,,10.1002/adfm.201808828,0.779,18.62,55.4,,sm,fused,7.0,polymer,N#CC(C#N)=C1C(=CC=2SC3=C(SC=4C=5C=C6C(=CC5C(C7=CC=C(C=C7)CCCCCC)(C8=CC=C(C=C8)CCCCCC)C34)C=9SC=%10C=C(SC%10C9C6(C%11=CC=C(C=C%11)CCCCCC)C%12=CC=C(C=C%12)CCCCCC)C=C%13C(=O)C%14=CC(F)=C(F)C=C%14C%13=C(C#N)C#N)C2)C(=O)C%15=CC(F)=C(F)C=C%151,CCc1ccc(C2(c3ccc(CC)cc3)c3cc4c(cc3-c3sc5cc(/C=C6\C(=O)c7cc(F)c(F)cc7C6=C(C#N)C#N)sc5c32)C(c2ccc(CC)cc2)(c2ccc(CC)cc2)c2c-4sc3cc(/C=C4\C(=O)c5cc(F)c(F)cc5C4=C(C#N)C#N)sc23)cc1,FC1=C(CC(CCCC)CC)SC(C2=C3SC(C4=CC=C(C5=C(C(F)=CC6=NN(CC(CCCCCCCC)CCCCCC)N=C65)F)S4)=CC3=C(C7=C(F)C(F)=C(CC(CCCC)CC)S7)C8=C2C=C(S8)C9=CC=C(C(C%10=NN(CC(CCCCCCCC)CCCCCC)N=C%10%11)=C(F)C(F)=C%11C%12=CC=C(S%12)C%13=CC%14=C(C%15=C(F)C(F)=C(CC(CCCC)CC)S%15)C%16=C(C(C%17=C(F)C(F)=C(CC(CCCC)CC)S%17)=C%14S%13)C=C(S%16)C%18=CC=C(C(C%19=NN(CC(CCCCCCCC)CCCCCC)N=C%19%20)=C(F)C(F)=C%20C%21=CC=C(S%21)C%22=CC%23=C(C%24=C(F)C(F)=C(CC(CCCC)CC)S%24)C%25=C(C(C%26=C(F)C(F)=C(CC(CCCC)CC)S%26)=C%23S%22)C=C(S%25)C%27=CC=CS%27)S%18)S9)=C1F,CCc1sc(-c2c3cc(-c4ccc(-c5c(F)c(F)c(-c6ccc(-c7cc8c(-c9sc(CC)c(F)c9F)c9sc(-c%10ccc(-c%11c(F)c(F)c(-c%12ccc(-c%13cc%14c(-c%15sc(CC)c(F)c%15F)c%15sc(-c%16ccc(-c%17c(F)c(F)c(-c%18cccs%18)c%18nn(CC)nc%17%18)s%16)cc%15c(-c%15sc(CC)c(F)c%15F)c%14s%13)s%12)c%12nn(CC)nc%11%12)s%10)cc9c(-c9sc(CC)c(F)c9F)c8s7)s6)c6nn(CC)nc56)s4)sc3c(-c3sc(CC)c(F)c3F)c3ccsc23)c(F)c1F
169,IT-4F,L68,,10.1002/adfm.201808828,0.758,19.5,63.2,,sm,fused,7.0,polymer,N#CC(C#N)=C1C(=CC=2SC3=C(SC=4C=5C=C6C(=CC5C(C7=CC=C(C=C7)CCCCCC)(C8=CC=C(C=C8)CCCCCC)C34)C=9SC=%10C=C(SC%10C9C6(C%11=CC=C(C=C%11)CCCCCC)C%12=CC=C(C=C%12)CCCCCC)C=C%13C(=O)C%14=CC(F)=C(F)C=C%14C%13=C(C#N)C#N)C2)C(=O)C%15=CC(F)=C(F)C=C%151,CCc1ccc(C2(c3ccc(CC)cc3)c3cc4c(cc3-c3sc5cc(/C=C6\C(=O)c7cc(F)c(F)cc7C6=C(C#N)C#N)sc5c32)C(c2ccc(CC)cc2)(c2ccc(CC)cc2)c2c-4sc3cc(/C=C4\C(=O)c5cc(F)c(F)cc5C4=C(C#N)C#N)sc23)cc1,ClC1=C(SC(C2=C3SC(C4=CC=C(S4)C5=C(F)C(F)=CC6=NN(N=C65)CC(CCCCCC)CCCCCCCC)=CC3=C(C7=C2C=C(C8=CC=C(S8)C(C9=NN(N=C9C(C%10=CC=C(C%11=CC%12=C(C%13=C(C=C(C%14=CC=C(S%14)C(C%15=NN(N=C%15C(C%16=CC=C(C%17=CC%18=C(C%19=C(C=C(C%20=CC=CS%20)S%19)C(C%21=CC(Cl)=C(S%21)CC(CC)CCCC)=C%18S%17)C%22=CC(Cl)=C(S%22)CC(CC)CCCC)S%16)=C%23F)CC(CCCCCC)CCCCCCCC)=C%23F)S%13)C(C%24=CC(Cl)=C(S%24)CC(CC)CCCC)=C%12S%11)C%25=CC(Cl)=C(S%25)CC(CC)CCCC)S%10)=C%26F)CC(CCCCCC)CCCCCCCC)=C%26F)S7)C%27=CC(Cl)=C(S%27)CC(CC)CCCC)=C1)CC(CC)CCCC,CCc1sc(-c2c3cc(-c4ccc(-c5c(F)c(F)c(-c6ccc(-c7cc8c(-c9cc(Cl)c(CC)s9)c9sc(-c%10ccc(-c%11c(F)c(F)c(-c%12ccc(-c%13cc%14c(-c%15cc(Cl)c(CC)s%15)c%15sc(-c%16ccc(-c%17c(F)c(F)c(-c%18cccs%18)c%18nn(CC)nc%17%18)s%16)cc%15c(-c%15cc(Cl)c(CC)s%15)c%14s%13)s%12)c%12nn(CC)nc%11%12)s%10)cc9c(-c9cc(Cl)c(CC)s9)c8s7)s6)c6nn(CC)nc56)s4)sc3c(-c3cc(Cl)c(CC)s3)c3ccsc23)cc1Cl
172,IT-4F,L810,,10.1002/adfm.201808828,0.79,20.76,73.5,,sm,fused,7.0,polymer,N#CC(C#N)=C1C(=CC=2SC3=C(SC=4C=5C=C6C(=CC5C(C7=CC=C(C=C7)CCCCCC)(C8=CC=C(C=C8)CCCCCC)C34)C=9SC=%10C=C(SC%10C9C6(C%11=CC=C(C=C%11)CCCCCC)C%12=CC=C(C=C%12)CCCCCC)C=C%13C(=O)C%14=CC(F)=C(F)C=C%14C%13=C(C#N)C#N)C2)C(=O)C%15=CC(F)=C(F)C=C%151,CCc1ccc(C2(c3ccc(CC)cc3)c3cc4c(cc3-c3sc5cc(/C=C6\C(=O)c7cc(F)c(F)cc7C6=C(C#N)C#N)sc5c32)C(c2ccc(CC)cc2)(c2ccc(CC)cc2)c2c-4sc3cc(/C=C4\C(=O)c5cc(F)c(F)cc5C4=C(C#N)C#N)sc23)cc1,ClC1=C(CC(CCCC)CC)SC(C2=C3SC(C4=CC=C(C5=C(C(F)=CC6=NN(CC(CCCCCCCCCC)CCCCCCCC)N=C65)F)S4)=CC3=C(C7=CC(Cl)=C(CC(CCCC)CC)S7)C8=C2C=C(S8)C9=CC=C(C(C%10=NN(CC(CCCCCCCCCC)CCCCCCCC)N=C%10%11)=C(F)C(F)=C%11C%12=CC=C(S%12)C%13=CC%14=C(C%15=CC(Cl)=C(CC(CCCC)CC)S%15)C%16=C(C(C%17=CC(Cl)=C(CC(CCCC)CC)S%17)=C%14S%13)C=C(S%16)C%18=CC=C(C(C%19=NN(CC(CCCCCCCCCC)CCCCCCCC)N=C%19%20)=C(F)C(F)=C%20C%21=CC=C(S%21)C%22=CC%23=C(C%24=CC(Cl)=C(CC(CCCC)CC)S%24)C%25=C(C(C%26=CC(Cl)=C(CC(CCCC)CC)S%26)=C%23S%22)C=C(S%25)C%27=CC=CS%27)S%18)S9)=C1,CCc1sc(-c2c3cc(-c4ccc(-c5c(F)c(F)c(-c6ccc(-c7cc8c(-c9cc(Cl)c(CC)s9)c9sc(-c%10ccc(-c%11c(F)c(F)c(-c%12ccc(-c%13cc%14c(-c%15cc(Cl)c(CC)s%15)c%15sc(-c%16ccc(-c%17c(F)c(F)c(-c%18cccs%18)c%18nn(CC)nc%17%18)s%16)cc%15c(-c%15cc(Cl)c(CC)s%15)c%14s%13)s%12)c%12nn(CC)nc%11%12)s%10)cc9c(-c9cc(Cl)c(CC)s9)c8s7)s6)c6nn(CC)nc56)s4)sc3c(-c3cc(Cl)c(CC)s3)c3ccsc23)cc1Cl
173,IT-4F,PBDB-TF,,10.1002/adma.201707170,1.02,15.78,65.0,,sm,fused,7.0,polymer,N#CC(C#N)=C1C(=CC=2SC3=C(SC=4C=5C=C6C(=CC5C(C7=CC=C(C=C7)CCCCCC)(C8=CC=C(C=C8)CCCCCC)C34)C=9SC=%10C=C(SC%10C9C6(C%11=CC=C(C=C%11)CCCCCC)C%12=CC=C(C=C%12)CCCCCC)C=C%13C(=O)C%14=CC(F)=C(F)C=C%14C%13=C(C#N)C#N)C2)C(=O)C%15=CC(F)=C(F)C=C%151,CCc1ccc(C2(c3ccc(CC)cc3)c3cc4c(cc3-c3sc5cc(/C=C6\C(=O)c7cc(F)c(F)cc7C6=C(C#N)C#N)sc5c32)C(c2ccc(CC)cc2)(c2ccc(CC)cc2)c2c-4sc3cc(/C=C4\C(=O)c5cc(F)c(F)cc5C4=C(C#N)C#N)sc23)cc1,FC1=C(CC(CCCC)CC)SC(C2=C3C(SC(C4=CC=C(S4)C(SC(C5=CC=C(C6=CC7=C(S6)C(C8=CC(F)=C(CC(CCCC)CC)S8)=C9C(SC(C%10=CC=C(S%10)C(SC(C%11=CC=C(C%12=CC%13=C(S%12)C(C%14=CC(F)=C(CC(CCCC)CC)S%14)=C%15C(SC(C%16=CC=C(S%16)C(SC(C%17=CC=CS%17)=C%18C%19=O)=C%18C(C%20=C(CC(CCCC)CC)SC(CC(CCCC)CC)=C%20%19)=O)=C%15)=C%13C%21=CC(F)=C(CC(CCCC)CC)S%21)S%11)=C%22C%23=O)=C%22C(C%24=C(CC(CCCC)CC)SC(CC(CCCC)CC)=C%24%23)=O)=C9)=C7C%25=CC(F)=C(CC(CCCC)CC)S%25)S5)=C%26C%27=O)=C%26C(C%28=C(CC(CCCC)CC)SC(CC(CCCC)CC)=C%28%27)=O)=C3)=C(C%29=CC(F)=C(CC(CCCC)CC)S%29)C%30=C2SC=C%30)=C1,CCc1sc(-c2c3cc(-c4ccc(-c5sc(-c6ccc(-c7cc8c(-c9cc(F)c(CC)s9)c9sc(-c%10ccc(-c%11sc(-c%12ccc(-c%13cc%14c(-c%15cc(F)c(CC)s%15)c%15sc(-c%16ccc(-c%17sc(-c%18cccs%18)c%18c%17C(=O)c%17c(CC)sc(CC)c%17C%18=O)s%16)cc%15c(-c%15cc(F)c(CC)s%15)c%14s%13)s%12)c%12c%11C(=O)c%11c(CC)sc(CC)c%11C%12=O)s%10)cc9c(-c9cc(F)c(CC)s9)c8s7)s6)c6c5C(=O)c5c(CC)sc(CC)c5C6=O)s4)sc3c(-c3cc(F)c(CC)s3)c3ccsc23)cc1F
