Repository: brigreens/Meta-analysis_OSCs

This repository contains the data files and analysis notebooks to support the paper "Meta-Analysis of Molecular Design Strategies for Non-Fullerene Acceptor Based Organic Solar Cell Materials" (DOI: 10.26434/chemrxiv-2024-w29b1)

File: general_dataset_analysis/OSC_filtered_with_sidechains.csv (part 6 of 59)
,reported_acceptor,reported_donor,reference,DOI,Voc,Jsc,FF,PCE,acceptor_type,acceptor_class,fused_rings_in_core,donor_type,acc_SMILES_sidechains,acc_SMILES_shortened_sidechains,don_SMILES_sidechains,don_SMILES_shortened_sidechains
183,ITIC-4F,PBDB-TF,,10.1021/jacs.8b13653,0.83,18.3,68.4,,sm,fused,7.0,polymer,O=C1C2=C(C(/C1=C/C3=CC4=C(C5=C(S4)C(C=C6C(C7=CC=C(C=C7)CCCCCC)(C8=C(SC9=C8SC(/C=C%10/C(C%11=C(C%10=O)C=C(F)C(F)=C%11)=C(C#N)/C#N)=C9)C6=C%12)C%13=CC=C(C=C%13)CCCCCC)=C%12C5(C%14=CC=C(C=C%14)CCCCCC)C%15=CC=C(C=C%15)CCCCCC)S3)=C(C#N)\C#N)C=C(F)C(F)=C2,CCc1ccc(C2(c3ccc(CC)cc3)c3cc4c(cc3-c3sc5cc(/C=C6\C(=O)c7cc(F)c(F)cc7C6=C(C#N)C#N)sc5c32)C(c2ccc(CC)cc2)(c2ccc(CC)cc2)c2c-4sc3cc(/C=C4\C(=O)c5cc(F)c(F)cc5C4=C(C#N)C#N)sc23)cc1,FC1=C(CC(CCCC)CC)SC(C2=C3C(SC(C4=CC=C(S4)C(SC(C5=CC=C(C6=CC7=C(S6)C(C8=CC(F)=C(CC(CCCC)CC)S8)=C9C(SC(C%10=CC=C(S%10)C(SC(C%11=CC=C(C%12=CC%13=C(S%12)C(C%14=CC(F)=C(CC(CCCC)CC)S%14)=C%15C(SC(C%16=CC=C(S%16)C(SC(C%17=CC=CS%17)=C%18C%19=O)=C%18C(C%20=C(CC(CCCC)CC)SC(CC(CCCC)CC)=C%20%19)=O)=C%15)=C%13C%21=CC(F)=C(CC(CCCC)CC)S%21)S%11)=C%22C%23=O)=C%22C(C%24=C(CC(CCCC)CC)SC(CC(CCCC)CC)=C%24%23)=O)=C9)=C7C%25=CC(F)=C(CC(CCCC)CC)S%25)S5)=C%26C%27=O)=C%26C(C%28=C(CC(CCCC)CC)SC(CC(CCCC)CC)=C%28%27)=O)=C3)=C(C%29=CC(F)=C(CC(CCCC)CC)S%29)C%30=C2SC=C%30)=C1,CCc1sc(-c2c3cc(-c4ccc(-c5sc(-c6ccc(-c7cc8c(-c9cc(F)c(CC)s9)c9sc(-c%10ccc(-c%11sc(-c%12ccc(-c%13cc%14c(-c%15cc(F)c(CC)s%15)c%15sc(-c%16ccc(-c%17sc(-c%18cccs%18)c%18c%17C(=O)c%17c(CC)sc(CC)c%17C%18=O)s%16)cc%15c(-c%15cc(F)c(CC)s%15)c%14s%13)s%12)c%12c%11C(=O)c%11c(CC)sc(CC)c%11C%12=O)s%10)cc9c(-c9cc(F)c(CC)s9)c8s7)s6)c6c5C(=O)c5c(CC)sc(CC)c5C6=O)s4)sc3c(-c3cc(F)c(CC)s3)c3ccsc23)cc1F
186,IT-4F,PBDB-T-2Cl,,10.1002/adma.201800868,0.86,21.8,77.0,,sm,fused,7.0,polymer,N#CC(C#N)=C1C(=CC=2SC3=C(SC=4C=5C=C6C(=CC5C(C7=CC=C(C=C7)CCCCCC)(C8=CC=C(C=C8)CCCCCC)C34)C=9SC=%10C=C(SC%10C9C6(C%11=CC=C(C=C%11)CCCCCC)C%12=CC=C(C=C%12)CCCCCC)C=C%13C(=O)C%14=CC(F)=C(F)C=C%14C%13=C(C#N)C#N)C2)C(=O)C%15=CC(F)=C(F)C=C%151,CCc1ccc(C2(c3ccc(CC)cc3)c3cc4c(cc3-c3sc5cc(/C=C6\C(=O)c7cc(F)c(F)cc7C6=C(C#N)C#N)sc5c32)C(c2ccc(CC)cc2)(c2ccc(CC)cc2)c2c-4sc3cc(/C=C4\C(=O)c5cc(F)c(F)cc5C4=C(C#N)C#N)sc23)cc1,ClC1=C(CC(CCCC)CC)SC(C2=C3C(SC(C4=CC=C(S4)C(SC(C5=CC=C(C6=CC7=C(S6)C(C8=CC(Cl)=C(CC(CCCC)CC)S8)=C9C(SC(C%10=CC=C(S%10)C(SC(C%11=CC=C(C%12=CC%13=C(S%12)C(C%14=CC(Cl)=C(CC(CCCC)CC)S%14)=C%15C(SC(C%16=CC=C(S%16)C(SC(C%17=CC=CS%17)=C%18C%19=O)=C%18C(C%20=C(CC(CCCC)CC)SC(CC(CCCC)CC)=C%20%19)=O)=C%15)=C%13C%21=CC(Cl)=C(CC(CCCC)CC)S%21)S%11)=C%22C%23=O)=C%22C(C%24=C(CC(CCCC)CC)SC(CC(CCCC)CC)=C%24%23)=O)=C9)=C7C%25=CC(Cl)=C(CC(CCCC)CC)S%25)S5)=C%26C%27=O)=C%26C(C%28=C(CC(CCCC)CC)SC(CC(CCCC)CC)=C%28%27)=O)=C3)=C(C%29=CC(Cl)=C(CC(CCCC)CC)S%29)C%30=C2SC=C%30)=C1,CCc1sc(-c2c3cc(-c4ccc(-c5sc(-c6ccc(-c7cc8c(-c9cc(Cl)c(CC)s9)c9sc(-c%10ccc(-c%11sc(-c%12ccc(-c%13cc%14c(-c%15cc(Cl)c(CC)s%15)c%15sc(-c%16ccc(-c%17sc(-c%18cccs%18)c%18c%17C(=O)c%17c(CC)sc(CC)c%17C%18=O)s%16)cc%15c(-c%15cc(Cl)c(CC)s%15)c%14s%13)s%12)c%12c%11C(=O)c%11c(CC)sc(CC)c%11C%12=O)s%10)cc9c(-c9cc(Cl)c(CC)s9)c8s7)s6)c6c5C(=O)c5c(CC)sc(CC)c5C6=O)s4)sc3c(-c3cc(Cl)c(CC)s3)c3ccsc23)cc1Cl
188,IT-4F,PTO2,,10.1021/jacs.8b12937,0.91,21.5,75.0,,sm,fused,7.0,polymer,N#CC(C#N)=C1C(=CC=2SC3=C(SC=4C=5C=C6C(=CC5C(C7=CC=C(C=C7)CCCCCC)(C8=CC=C(C=C8)CCCCCC)C34)C=9SC=%10C=C(SC%10C9C6(C%11=CC=C(C=C%11)CCCCCC)C%12=CC=C(C=C%12)CCCCCC)C=C%13C(=O)C%14=CC(F)=C(F)C=C%14C%13=C(C#N)C#N)C2)C(=O)C%15=CC(F)=C(F)C=C%151,CCc1ccc(C2(c3ccc(CC)cc3)c3cc4c(cc3-c3sc5cc(/C=C6\C(=O)c7cc(F)c(F)cc7C6=C(C#N)C#N)sc5c32)C(c2ccc(CC)cc2)(c2ccc(CC)cc2)c2c-4sc3cc(/C=C4\C(=O)c5cc(F)c(F)cc5C4=C(C#N)C#N)sc23)cc1,FC1=C(CC(CC)CCCC)SC(C2=C3C(C=C(C4=C(C(OCC)=O)C=C(C(S5)=CC6=C5C(C7=CC(F)=C(CC(CCCC)CC)S7)=C(C=C(C8=C(C(OCC)=O)C=C(C(S9)=CC%10=C9C(C%11=CC(F)=C(CC(CCCC)CC)S%11)=C(C=C(C%12=C(C(OCC)=O)C=CS%12)S%13)C%13=C%10C%14=CC(F)=C(CC(CC)CCCC)S%14)S8)S%15)C%15=C6C%16=CC(F)=C(CC(CC)CCCC)S%16)S4)S3)=C(C%17=CC(F)=C(CC(CCCC)CC)S%17)C%18=C2C=CS%18)=C1,CCOC(=O)c1ccsc1-c1cc2c(-c3cc(F)c(CC)s3)c3sc(-c4cc(C(=O)OCC)c(-c5cc6c(-c7cc(F)c(CC)s7)c7sc(-c8cc(C(=O)OCC)c(-c9cc%10c(-c%11cc(F)c(CC)s%11)c%11sccc%11c(-c%11cc(F)c(CC)s%11)c%10s9)s8)cc7c(-c7cc(F)c(CC)s7)c6s5)s4)cc3c(-c3cc(F)c(CC)s3)c2s1
189,F7IC,FTAZ,,10.1021/acs.chemmater.8b02222,0.742,18.43,59.7,,sm,fused,7.0,polymer,N#CC(C#N)=C1C(=CC=2SC3=C(SC=4C=5C=C6C(=CC5C(C7=CC=C(C=C7)CCCCCC)(C8=CC=C(C=C8)CCCCCC)C34)C=9SC=%10C=C(SC%10C9C6(C%11=CC=C(C=C%11)CCCCCC)C%12=CC=C(C=C%12)CCCCCC)C=C%13C(=O)C%14=CC(F)=C(F)C=C%14C%13=C(C#N)C#N)C2)C(=O)C%15=CC(F)=C(F)C=C%151,CCc1ccc(C2(c3ccc(CC)cc3)c3cc4c(cc3-c3sc5cc(/C=C6\C(=O)c7cc(F)c(F)cc7C6=C(C#N)C#N)sc5c32)C(c2ccc(CC)cc2)(c2ccc(CC)cc2)c2c-4sc3cc(/C=C4\C(=O)c5cc(F)c(F)cc5C4=C(C#N)C#N)sc23)cc1,CCCCC(CCCCCC)CCC1=C2C=C(C3=CC=C(C4=C(C(F)=C(C5=CC=C(C6=CC(C(CCC(CCCCCC)CCCC)=C7SC(C8=CC=C(C9=C(C(F)=CC%10=NN(CC(CCCCCC)CC)N=C%109)F)S8)=CC7=C%11CCC(CCCCCC)CCCC)=C%11S6)S5)C%12=NN(CC(CCCCCC)CCCC)N=C%124)F)S3)SC2=C(CCC(CCCCCC)CCCC)C%13=C1SC(C%14=CC=C(C(C%15=NN(CC(CCCCCC)CCCC)N=C%15%16)=C(F)C(F)=C%16C%17=CC=C(S%17)C%18=CC%19=C(CCC(CCCCCC)CCCC)C%20=C(C(CCC(CCCCCC)CCCC)=C%19S%18)C=C(S%20)C%21=CC=CS%21)S%14)=C%13,CCc1c2cc(-c3ccc(-c4c(F)c(F)c(-c5ccc(-c6cc7c(CC)c8sc(-c9ccc(-c%10c(F)c(F)c(-c%11ccc(-c%12cc%13c(CC)c%14sc(-c%15ccc(-c%16c(F)c(F)c(-c%17cccs%17)c%17nn(CC)nc%16%17)s%15)cc%14c(CC)c%13s%12)s%11)c%11nn(CC)nc%10%11)s9)cc8c(CC)c7s6)s5)c5nn(CC)nc45)s3)sc2c(CC)c2ccsc12
190,IT-4F,PBZ,,10.1039/C8TA10662B,0.6,17.0,63.2,,sm,fused,7.0,polymer,N#CC(C#N)=C1C(=CC=2SC3=C(SC=4C=5C=C6C(=CC5C(C7=CC=C(C=C7)CCCCCC)(C8=CC=C(C=C8)CCCCCC)C34)C=9SC=%10C=C(SC%10C9C6(C%11=CC=C(C=C%11)CCCCCC)C%12=CC=C(C=C%12)CCCCCC)C=C%13C(=O)C%14=CC(F)=C(F)C=C%14C%13=C(C#N)C#N)C2)C(=O)C%15=CC(F)=C(F)C=C%151,CCc1ccc(C2(c3ccc(CC)cc3)c3cc4c(cc3-c3sc5cc(/C=C6\C(=O)c7cc(F)c(F)cc7C6=C(C#N)C#N)sc5c32)C(c2ccc(CC)cc2)(c2ccc(CC)cc2)c2c-4sc3cc(/C=C4\C(=O)c5cc(F)c(F)cc5C4=C(C#N)C#N)sc23)cc1,CCC(CCCC)CC1=CC=C(S1)C2=C3SC(C4=CC=C(C5=C(C(F)=CC6=NN(CC(CCCCCCCC)CCCCCC)N=C65)F)S4)=CC3=C(C7=CC=C(CC(CCCC)CC)S7)C8=C2C=C(S8)C9=CC=C(C(C%10=NN(CC(CCCCCCCC)CCCCCC)N=C%10%11)=C(F)C(F)=C%11C%12=CC=C(S%12)C%13=CC%14=C(C%15=CC=C(CC(CCCC)CC)S%15)C%16=C(C(C%17=CC=C(CC(CCCC)CC)S%17)=C%14S%13)C=C(S%16)C%18=CC=C(C(C%19=NN(CC(CCCCCCCC)CCCCCC)N=C%19%20)=C(F)C(F)=C%20C%21=CC=C(S%21)C%22=CC%23=C(C%24=CC=C(CC(CCCC)CC)S%24)C%25=C(C(C%26=CC=C(CC(CCCC)CC)S%26)=C%23S%22)C=C(S%25)C%27=CC=CS%27)S%18)S9,CCc1ccc(-c2c3cc(-c4ccc(-c5c(F)c(F)c(-c6ccc(-c7cc8c(-c9ccc(CC)s9)c9sc(-c%10ccc(-c%11c(F)c(F)c(-c%12ccc(-c%13cc%14c(-c%15ccc(CC)s%15)c%15sc(-c%16ccc(-c%17c(F)c(F)c(-c%18cccs%18)c%18nn(CC)nc%17%18)s%16)cc%15c(-c%15ccc(CC)s%15)c%14s%13)s%12)c%12nn(CC)nc%11%12)s%10)cc9c(-c9ccc(CC)s9)c8s7)s6)c6nn(CC)nc56)s4)sc3c(-c3ccc(CC)s3)c3ccsc23)s1
191,IT-4F,J71,,10.1021/acs.chemmater.8b05327,0.8029999999999999,19.58,74.2,,sm,fused,7.0,polymer,N#CC(C#N)=C1C(=CC=2SC3=C(SC=4C=5C=C6C(=CC5C(C7=CC=C(C=C7)CCCCCC)(C8=CC=C(C=C8)CCCCCC)C34)C=9SC=%10C=C(SC%10C9C6(C%11=CC=C(C=C%11)CCCCCC)C%12=CC=C(C=C%12)CCCCCC)C=C%13C(=O)C%14=CC(F)=C(F)C=C%14C%13=C(C#N)C#N)C2)C(=O)C%15=CC(F)=C(F)C=C%151,CCc1ccc(C2(c3ccc(CC)cc3)c3cc4c(cc3-c3sc5cc(/C=C6\C(=O)c7cc(F)c(F)cc7C6=C(C#N)C#N)sc5c32)C(c2ccc(CC)cc2)(c2ccc(CC)cc2)c2c-4sc3cc(/C=C4\C(=O)c5cc(F)c(F)cc5C4=C(C#N)C#N)sc23)cc1,CCC[Si](CCC)(CCC)C1=CC=C(S1)C2=C3SC(C4=CC=C(C5=C(C(F)=CC6=NN(CC(CCCCCCCC)CCCCCC)N=C65)F)S4)=CC3=C(C7=CC=C([Si](CCC)(CCC)CCC)S7)C8=C2C=C(S8)C9=CC=C(C(C%10=NN(CC(CCCCCCCC)CCCCCC)N=C%10%11)=C(F)C(F)=C%11C%12=CC=C(S%12)C%13=CC%14=C(C%15=CC=C([Si](CCC)(CCC)CCC)S%15)C%16=C(C(C%17=CC=C([Si](CCC)(CCC)CCC)S%17)=C%14S%13)C=C(S%16)C%18=CC=C(C(C%19=NN(CC(CCCCCCCC)CCCCCC)N=C%19%20)=C(F)C(F)=C%20C%21=CC=C(S%21)C%22=CC%23=C(C%24=CC=C([Si](CCC)(CCC)CCC)S%24)C%25=C(C(C%26=CC=C([Si](CCC)(CCC)CCC)S%26)=C%23S%22)C=C(S%25)C%27=CC=CS%27)S%18)S9,CCN1N=C2C(C3=CC=CS3)=C(C(F)=C(C2=N1)C4=CC=C(S4)C5=CC6=C(C7=C(C(C8=CC=C(S8)[Si](CC)(CC)CC)=C6S5)C=C(C9=CC=C(S9)C%10=C(C(F)=C(C%11=NN(N=C%10%11)CC)C%12=CC=C(S%12)C%13=CC%14=C(C%15=C(C(C%16=CC=C(S%16)[Si](CC)(CC)CC)=C%14S%13)C=C(C%17=CC=C(S%17)C%18=C(C(F)=C(C%19=NN(N=C%18%19)CC)C%20=CC=C(S%20)C%21=CC%22=C(C%23=C(C(C%24=CC=C(S%24)[Si](CC)(CC)CC)=C%22S%21)C=CS%23)C%25=CC=C(S%25)[Si](CC)(CC)CC)F)S%15)C%26=CC=C(S%26)[Si](CC)(CC)CC)F)S7)C%27=CC=C(S%27)[Si](CC)(CC)CC)F
193,IT-4F,TPD-3F,,10.1039/C7TA10374C,0.9109999999999999,20.25,76.0,,sm,fused,7.0,polymer,N#CC(C#N)=C1C(=CC=2SC3=C(SC=4C=5C=C6C(=CC5C(C7=CC=C(C=C7)CCCCCC)(C8=CC=C(C=C8)CCCCCC)C34)C=9SC=%10C=C(SC%10C9C6(C%11=CC=C(C=C%11)CCCCCC)C%12=CC=C(C=C%12)CCCCCC)C=C%13C(=O)C%14=CC(F)=C(F)C=C%14C%13=C(C#N)C#N)C2)C(=O)C%15=CC(F)=C(F)C=C%151,CCc1ccc(C2(c3ccc(CC)cc3)c3cc4c(cc3-c3sc5cc(/C=C6\C(=O)c7cc(F)c(F)cc7C6=C(C#N)C#N)sc5c32)C(c2ccc(CC)cc2)(c2ccc(CC)cc2)c2c-4sc3cc(/C=C4\C(=O)c5cc(F)c(F)cc5C4=C(C#N)C#N)sc23)cc1,FC1=C(CC(CCCCCCCC)CCCCCC)SC(C2=C3C(C=C(C4=CC=C(C5=C6C(C(N(CCCCCCCC)C6=O)=O)=C(C7=CC=C(C(S8)=CC9=C8C(C%10=CC(F)=C(CC(CCCCCC)CCCCCCCC)S%10)=C(C=C(C%11=CC=C(C%12=C%13C(C(N(CCCCCCCC)C%13=O)=O)=C(C%14=CC=C(C(S%15)=CC%16=C%15C(C%17=CC(F)=C(CC(CCCCCC)CCCCCCCC)S%17)=C(C=C(C%18=CC=C(C%19=C%20C(C(N(CCCCCCCC)C%20=O)=O)=C(C%21=CC=CS%21)S%19)S%18)S%22)C%22=C%16C%23=CC(F)=C(CC(CCCCCCCC)CCCCCC)S%23)S%14)S%12)S%11)S%24)C%24=C9C%25=CC(F)=C(CC(CCCCCCCC)CCCCCC)S%25)S7)S5)S4)S3)=C(C%26=CC(F)=C(CC(CCCCCC)CCCCCCCC)S%26)C%27=C2C=CS%27)=C1,CCc1sc(-c2c3cc(-c4ccc(-c5sc(-c6ccc(-c7cc8c(-c9cc(F)c(CC)s9)c9sc(-c%10ccc(-c%11sc(-c%12ccc(-c%13cc%14c(-c%15cc(F)c(CC)s%15)c%15sc(-c%16ccc(-c%17sc(-c%18cccs%18)c%18c%17C(=O)N(CC)C%18=O)s%16)cc%15c(-c%15cc(F)c(CC)s%15)c%14s%13)s%12)c%12c%11C(=O)N(CC)C%12=O)s%10)cc9c(-c9cc(F)c(CC)s9)c8s7)s6)c6c5C(=O)N(CC)C6=O)s4)sc3c(-c3cc(F)c(CC)s3)c3ccsc23)cc1F
194,IT-4F,PCl(3)BDB-T,,10.1002/anie.201807865,0.88,0.88,23.74,,sm,fused,7.0,polymer,N#CC(C#N)=C1C(=CC=2SC3=C(SC=4C=5C=C6C(=CC5C(C7=CC=C(C=C7)CCCCCC)(C8=CC=C(C=C8)CCCCCC)C34)C=9SC=%10C=C(SC%10C9C6(C%11=CC=C(C=C%11)CCCCCC)C%12=CC=C(C=C%12)CCCCCC)C=C%13C(=O)C%14=CC(F)=C(F)C=C%14C%13=C(C#N)C#N)C2)C(=O)C%15=CC(F)=C(F)C=C%151,CCc1ccc(C2(c3ccc(CC)cc3)c3cc4c(cc3-c3sc5cc(/C=C6\C(=O)c7cc(F)c(F)cc7C6=C(C#N)C#N)sc5c32)C(c2ccc(CC)cc2)(c2ccc(CC)cc2)c2c-4sc3cc(/C=C4\C(=O)c5cc(F)c(F)cc5C4=C(C#N)C#N)sc23)cc1,O=C(C1=C(CC(CC)CCCC)SC(CC(CCCC)CC)=C12)C3=C(C4=C(Cl)C=C(C(S5)=CC6=C5C(C7=CC=C(CC(CC)CCCC)S7)=C(C=C(C8=CC(Cl)=C(C9=C%10C(C(C%11=C(CC(CC)CCCC)SC(CC(CCCC)CC)=C%11C%10=O)=O)=C(C%12=C(Cl)C=C(C(S%13)=CC%14=C%13C(C%15=CC=C(CC(CC)CCCC)S%15)=C(C=C(C%16=CC(Cl)=C(C%17=C%18C(C(C%19=C(CC(CC)CCCC)SC(CC(CCCC)CC)=C%19C%18=O)=O)=C(C%20=C(Cl)C=CS%20)S%17)S%16)S%21)C%21=C%14C%22=CC=C(CC(CCCC)CC)S%22)S%12)S9)S8)S%23)C%23=C6C%24=CC=C(CC(CCCC)CC)S%24)S4)SC(C(S%25)=C(Cl)C=C%25C%26=CC%27=C(C%28=CC=C(CC(CC)CCCC)S%28)C%29=C(C=CS%29)C(C%30=CC=C(CC(CCCC)CC)S%30)=C%27S%26)=C3C2=O,CCc1ccc(-c2c3cc(-c4cc(Cl)c(-c5sc(-c6sc(-c7cc8c(-c9ccc(CC)s9)c9sc(-c%10cc(Cl)c(-c%11sc(-c%12sc(-c%13cc%14c(-c%15ccc(CC)s%15)c%15sc(-c%16cc(Cl)c(-c%17sc(-c%18sccc%18Cl)c%18c%17C(=O)c%17c(CC)sc(CC)c%17C%18=O)s%16)cc%15c(-c%15ccc(CC)s%15)c%14s%13)cc%12Cl)c%12c%11C(=O)c%11c(CC)sc(CC)c%11C%12=O)s%10)cc9c(-c9ccc(CC)s9)c8s7)cc6Cl)c6c5C(=O)c5c(CC)sc(CC)c5C6=O)s4)sc3c(-c3ccc(CC)s3)c3ccsc23)s1
195,IT-4F,PCl(4)BDB-T,,10.1002/anie.201807865,0.84,20.6,71.09,,sm,fused,7.0,polymer,N#CC(C#N)=C1C(=CC=2SC3=C(SC=4C=5C=C6C(=CC5C(C7=CC=C(C=C7)CCCCCC)(C8=CC=C(C=C8)CCCCCC)C34)C=9SC=%10C=C(SC%10C9C6(C%11=CC=C(C=C%11)CCCCCC)C%12=CC=C(C=C%12)CCCCCC)C=C%13C(=O)C%14=CC(F)=C(F)C=C%14C%13=C(C#N)C#N)C2)C(=O)C%15=CC(F)=C(F)C=C%151,CCc1ccc(C2(c3ccc(CC)cc3)c3cc4c(cc3-c3sc5cc(/C=C6\C(=O)c7cc(F)c(F)cc7C6=C(C#N)C#N)sc5c32)C(c2ccc(CC)cc2)(c2ccc(CC)cc2)c2c-4sc3cc(/C=C4\C(=O)c5cc(F)c(F)cc5C4=C(C#N)C#N)sc23)cc1,O=C(C1=C(CC(CC)CCCC)SC(CC(CC)CCCC)=C12)C3=C(C4=CC(Cl)=C(C(S5)=CC6=C5C(C7=CC=C(CC(CCCC)CC)S7)=C(C=C(C8=C(Cl)C=C(C9=C%10C(C(C%11=C(CC(CC)CCCC)SC(CC(CC)CCCC)=C%11C%10=O)=O)=C(C%12=CC(Cl)=C(C(S%13)=CC%14=C%13C(C%15=CC=C(CC(CCCC)CC)S%15)=C(C=C(C%16=C(Cl)C=C(C%17=C%18C(C(C%19=C(CC(CC)CCCC)SC(CC(CC)CCCC)=C%19C%18=O)=O)=C(C%20=CC(Cl)=CS%20)S%17)S%16)S%21)C%21=C%14C%22=CC=C(CCC(CCCC)CCCCCC)S%22)S%12)S9)S8)S%23)C%23=C6C%24=CC=C(CCC(CCCC)CCCCCC)S%24)S4)SC(C(S%25)=CC(Cl)=C%25C%26=CC%27=C(C%28=CC=C(CC(CCCC)CC)S%28)C%29=C(C=CS%29)C(C%30=CC=C(CCC(CCCC)CCCCCC)S%30)=C%27S%26)=C3C2=O,CCC1=CC=C(S1)C2=C3C=C(SC3=C(C4=C2SC=C4)C5=CC=C(S5)CC)C6=C(Cl)C=C(S6)C7=C(C(C8=C(SC(CC)=C8C9=O)CC)=O)C9=C(C%10=CC(Cl)=C(C%11=CC%12=C(C%13=C(C(C%14=CC=C(S%14)CC)=C%12S%11)C=C(C%15=C(Cl)C=C(S%15)C%16=C(C(C%17=C(SC(CC)=C%17C%18=O)CC)=O)C%18=C(C%19=CC(Cl)=C(C%20=CC%21=C(C%22=C(C(C%23=CC=C(S%23)CC)=C%21S%20)C=C(C%24=C(Cl)C=C(S%24)C%25=C(C(C%26=C(SC(CC)=C%26C%27=O)CC)=O)C%27=C(C%28=CC(Cl)=CS%28)S%25)S%22)C%29=CC=C(S%29)CC)S%19)S%16)S%13)C%30=CC=C(S%30)CC)S%10)S7
196,IT-4F,PBDT-F-2TC,,10.1002/marc.201800906,0.91,18.9,62.51,,sm,fused,7.0,polymer,N#CC(C#N)=C1C(=CC=2SC3=C(SC=4C=5C=C6C(=CC5C(C7=CC=C(C=C7)CCCCCC)(C8=CC=C(C=C8)CCCCCC)C34)C=9SC=%10C=C(SC%10C9C6(C%11=CC=C(C=C%11)CCCCCC)C%12=CC=C(C=C%12)CCCCCC)C=C%13C(=O)C%14=CC(F)=C(F)C=C%14C%13=C(C#N)C#N)C2)C(=O)C%15=CC(F)=C(F)C=C%151,CCc1ccc(C2(c3ccc(CC)cc3)c3cc4c(cc3-c3sc5cc(/C=C6\C(=O)c7cc(F)c(F)cc7C6=C(C#N)C#N)sc5c32)C(c2ccc(CC)cc2)(c2ccc(CC)cc2)c2c-4sc3cc(/C=C4\C(=O)c5cc(F)c(F)cc5C4=C(C#N)C#N)sc23)cc1,O=C(OCC(CCCCCCCC)CCCCCC)C1=C(SC(C2=CC3=C(C4=C(C(C5=CC(F)=C(S5)CC(CCCC)CC)=C3S2)C=CS4)C6=CC(F)=C(S6)CC(CC)CCCC)=C1)C7=CC=C(C8=CC(C(C9=CC(F)=C(S9)CC(CCCC)CC)=C%10S%11)=C(S8)C(C%12=CC(F)=C(S%12)CC(CC)CCCC)=C%10C=C%11C%13=CC(C(OCC(CCCCCCCC)CCCCCC)=O)=C(S%13)C%14=CC=C(C%15=CC(C(C%16=CC(F)=C(S%16)CC(CCCC)CC)=C%17S%18)=C(S%15)C(C%19=CC(F)=C(S%19)CC(CC)CCCC)=C%17C=C%18C%20=CC(C(OCC(CCCCCCCC)CCCCCC)=O)=C(S%20)C%21=CC=CS%21)S%14)S7,CCOC(C1=C(C2=CC=CS2)SC(C3=CC4=C(C5=C(C(C6=CC(F)=C(S6)CC)=C4S3)C=C(C7=CC=C(S7)C8=C(C(OCC)=O)C=C(C9=CC%10=C(C%11=C(C(C%12=CC(F)=C(S%12)CC)=C%10S9)C=C(C%13=CC=C(S%13)C%14=C(C(OCC)=O)C=C(C%15=CC%16=C(C%17=C(C(C%18=CC(F)=C(S%18)CC)=C%16S%15)C=CS%17)C%19=CC(F)=C(S%19)CC)S%14)S%11)C%20=CC(F)=C(S%20)CC)S8)S5)C%21=CC(F)=C(S%21)CC)=C1)=O
197,IT-4F,PBDT-SF-2TC,,10.1002/marc.201800906,0.93,20.73,57.45,,sm,fused,7.0,polymer,N#CC(C#N)=C1C(=CC=2SC3=C(SC=4C=5C=C6C(=CC5C(C7=CC=C(C=C7)CCCCCC)(C8=CC=C(C=C8)CCCCCC)C34)C=9SC=%10C=C(SC%10C9C6(C%11=CC=C(C=C%11)CCCCCC)C%12=CC=C(C=C%12)CCCCCC)C=C%13C(=O)C%14=CC(F)=C(F)C=C%14C%13=C(C#N)C#N)C2)C(=O)C%15=CC(F)=C(F)C=C%151,CCc1ccc(C2(c3ccc(CC)cc3)c3cc4c(cc3-c3sc5cc(/C=C6\C(=O)c7cc(F)c(F)cc7C6=C(C#N)C#N)sc5c32)C(c2ccc(CC)cc2)(c2ccc(CC)cc2)c2c-4sc3cc(/C=C4\C(=O)c5cc(F)c(F)cc5C4=C(C#N)C#N)sc23)cc1,O=C(OCC(CCCC)CCCCCC)C1=C(SC(C2=CC3=C(C4=C(C(C5=CC(F)=C(S5)SCC(CCCC)CC)=C3S2)C=CS4)C6=CC(F)=C(S6)SCC(CC)CCCC)=C1)C7=CC=C(C8=CC(C(C9=CC(F)=C(S9)SCC(CCCC)CC)=C%10S%11)=C(S8)C(C%12=CC(F)=C(S%12)SCC(CC)CCCC)=C%10C=C%11C%13=CC(C(OCC(CCCC)CCCCCC)=O)=C(S%13)C%14=CC=C(C%15=CC(C(C%16=CC(F)=C(S%16)SCC(CCCC)CC)=C%17S%18)=C(S%15)C(C%19=CC(F)=C(S%19)SCC(CC)CCCC)=C%17C=C%18C%20=CC(C(OCC(CCCC)CCCCCC)=O)=C(S%20)C%21=CC=CS%21)S%14)S7,O=C(OCC)C1=C(SC(C2=CC3=C(C4=C(C(C5=CC(F)=C(S5)SCC)=C3S2)C=CS4)C6=CC(F)=C(S6)SCC)=C1)C7=CC=C(C8=CC(C(C9=CC(F)=C(S9)SCC)=C%10S%11)=C(S8)C(C%12=CC(F)=C(S%12)SCC)=C%10C=C%11C%13=CC(C(OCC)=O)=C(S%13)C%14=CC=C(C%15=CC(C(C%16=CC(F)=C(S%16)SCC)=C%17S%18)=C(S%15)C(C%19=CC(F)=C(S%19)SCC)=C%17C=C%18C%20=CC(C(OCC)=O)=C(S%20)C%21=CC=CS%21)S%14)S7
198,IT-4F,PBT1-C,,10.1016/j.nanoen.2019.01.039,0.79,19.03,70.5,,sm,fused,7.0,polymer,N#CC(C#N)=C1C(=CC=2SC3=C(SC=4C=5C=C6C(=CC5C(C7=CC=C(C=C7)CCCCCC)(C8=CC=C(C=C8)CCCCCC)C34)C=9SC=%10C=C(SC%10C9C6(C%11=CC=C(C=C%11)CCCCCC)C%12=CC=C(C=C%12)CCCCCC)C=C%13C(=O)C%14=CC(F)=C(F)C=C%14C%13=C(C#N)C#N)C2)C(=O)C%15=CC(F)=C(F)C=C%151,CCc1ccc(C2(c3ccc(CC)cc3)c3cc4c(cc3-c3sc5cc(/C=C6\C(=O)c7cc(F)c(F)cc7C6=C(C#N)C#N)sc5c32)C(c2ccc(CC)cc2)(c2ccc(CC)cc2)c2c-4sc3cc(/C=C4\C(=O)c5cc(F)c(F)cc5C4=C(C#N)C#N)sc23)cc1,CCCCC(CCCCCC)CC1=CC=C(C=C1)C2=C3SC(C4=CC=C(S4)C(SC(C5=CC=C(C6=CC7=C(S6)C(C8=CC=C(CC(CCCCCC)CCCC)C=C8)=C9C(SC(C%10=CC=C(S%10)C(SC(C%11=CC=C(C%12=CC%13=C(S%12)C(C%14=CC=C(CC(CCCCCC)CCCC)C=C%14)=C%15C(SC(C%16=CC=C(S%16)C(SC(C%17=CC=CS%17)=C%18C%19=O)=C%18C(C%20=C(CC(CCCC)CC)SC(CC(CCCC)CC)=C%20%19)=O)=C%15)=C%13C%21=CC=C(CC(CCCCCC)CCCC)C=C%21)S%11)=C%22C%23=O)=C%22C(C%24=C(CC(CCCC)CC)SC(CC(CCCC)CC)=C%24%23)=O)=C9)=C7C%25=CC=C(CC(CCCCCC)CCCC)C=C%25)S5)=C%26C%27=O)=C%26C(C%28=C(CC(CCCC)CC)SC(CC(CCCC)CC)=C%28%27)=O)=CC3=C(C%29=CC=C(CC(CCCCCC)CCCC)C=C%29)C%30=C2C=CS%30,CCc1ccc(-c2c3cc(-c4ccc(-c5sc(-c6ccc(-c7cc8c(-c9ccc(CC)cc9)c9sc(-c%10ccc(-c%11sc(-c%12ccc(-c%13cc%14c(-c%15ccc(CC)cc%15)c%15sc(-c%16ccc(-c%17sc(-c%18cccs%18)c%18c%17C(=O)c%17c(CC)sc(CC)c%17C%18=O)s%16)cc%15c(-c%15ccc(CC)cc%15)c%14s%13)s%12)c%12c%11C(=O)c%11c(CC)sc(CC)c%11C%12=O)s%10)cc9c(-c9ccc(CC)cc9)c8s7)s6)c6c5C(=O)c5c(CC)sc(CC)c5C6=O)s4)sc3c(-c3ccc(CC)cc3)c3ccsc23)cc1
199,IT-4F,P(Cl),,10.1002/solr.202000074,0.818,19.0,46.9,,sm,fused,7.0,polymer,N#CC(C#N)=C1C(=CC=2SC3=C(SC=4C=5C=C6C(=CC5C(C7=CC=C(C=C7)CCCCCC)(C8=CC=C(C=C8)CCCCCC)C34)C=9SC=%10C=C(SC%10C9C6(C%11=CC=C(C=C%11)CCCCCC)C%12=CC=C(C=C%12)CCCCCC)C=C%13C(=O)C%14=CC(F)=C(F)C=C%14C%13=C(C#N)C#N)C2)C(=O)C%15=CC(F)=C(F)C=C%151,CCc1ccc(C2(c3ccc(CC)cc3)c3cc4c(cc3-c3sc5cc(/C=C6\C(=O)c7cc(F)c(F)cc7C6=C(C#N)C#N)sc5c32)C(c2ccc(CC)cc2)(c2ccc(CC)cc2)c2c-4sc3cc(/C=C4\C(=O)c5cc(F)c(F)cc5C4=C(C#N)C#N)sc23)cc1,ClC1=C(C(S2)=CC(C2=C(C3=CC=C(CC(CCCC)CC)S3)C4=C5SC(C6=CC(Cl)=C(C(S7)=CC(C7=C(C8=CC=C(CC(CCCC)CC)S8)C9=C%10SC(C%11=CC(Cl)=CS%11)=C9)=C%10C%12=CC=C(CC(CC)CCCC)S%12)S6)=C4)=C5C%13=CC=C(CC(CC)CCCC)S%13)SC(C(S%14)=CC%15=C%14C(C%16=CC=C(CC(CC)CCCC)S%16)=C(C=CS%17)C%17=C%15C%18=CC=C(CC(CCCC)CC)S%18)=C1,CCC1=CC=C(C2=C(C=CS3)C3=C(C4=CC=C(CC)S4)C5=C2SC(C6=CC(Cl)=C(C(S7)=CC(C7=C(C8=CC=C(CC)S8)C9=C%10SC(C%11=CC(Cl)=C(C(S%12)=CC(C%12=C(C%13=CC=C(CC)S%13)C%14=C%15SC(C%16=CC(Cl)=CS%16)=C%14)=C%15C%17=CC=C(CC)S%17)S%11)=C9)=C%10C%18=CC=C(CC)S%18)S6)=C5)S1
200,IT-4F,P(F-Cl),,10.1002/solr.202000074,0.879,20.3,66.0,,sm,fused,7.0,polymer,N#CC(C#N)=C1C(=CC=2SC3=C(SC=4C=5C=C6C(=CC5C(C7=CC=C(C=C7)CCCCCC)(C8=CC=C(C=C8)CCCCCC)C34)C=9SC=%10C=C(SC%10C9C6(C%11=CC=C(C=C%11)CCCCCC)C%12=CC=C(C=C%12)CCCCCC)C=C%13C(=O)C%14=CC(F)=C(F)C=C%14C%13=C(C#N)C#N)C2)C(=O)C%15=CC(F)=C(F)C=C%151,CCc1ccc(C2(c3ccc(CC)cc3)c3cc4c(cc3-c3sc5cc(/C=C6\C(=O)c7cc(F)c(F)cc7C6=C(C#N)C#N)sc5c32)C(c2ccc(CC)cc2)(c2ccc(CC)cc2)c2c-4sc3cc(/C=C4\C(=O)c5cc(F)c(F)cc5C4=C(C#N)C#N)sc23)cc1,ClC1=C(C(S2)=CC(C2=C(C3=CC(F)=C(CC(CCCC)CC)S3)C4=C5SC(C6=CC(Cl)=C(C(S7)=CC(C7=C(C8=CC(F)=C(CC(CCCC)CC)S8)C9=C%10SC(C%11=CC(Cl)=CS%11)=C9)=C%10C%12=CC(F)=C(CC(CC)CCCC)S%12)S6)=C4)=C5C%13=CC(F)=C(CC(CC)CCCC)S%13)SC(C(S%14)=CC%15=C%14C(C%16=CC(F)=C(CC(CC)CCCC)S%16)=C(C=CS%17)C%17=C%15C%18=CC(F)=C(CC(CCCC)CC)S%18)=C1,CCC1=C(F)C=C(S1)C2=C3C=CSC3=C(C4=C2SC(C5=CC(Cl)=C(S5)C6=CC7=C(C8=CC(F)=C(S8)CC)C(SC(C9=CC(Cl)=C(S9)C%10=CC%11=C(C%12=CC(F)=C(S%12)CC)C(SC(C%13=CC(Cl)=CS%13)=C%14)=C%14C(C%15=CC(F)=C(S%15)CC)=C%11S%10)=C%16)=C%16C(C%17=CC(F)=C(S%17)CC)=C7S6)=C4)C%18=CC(F)=C(S%18)CC
201,IT-4F,PATTD,,10.1002/solr.202200643,0.81,14.83,75.0,,sm,fused,7.0,polymer,N#CC(C#N)=C1C(=CC=2SC3=C(SC=4C=5C=C6C(=CC5C(C7=CC=C(C=C7)CCCCCC)(C8=CC=C(C=C8)CCCCCC)C34)C=9SC=%10C=C(SC%10C9C6(C%11=CC=C(C=C%11)CCCCCC)C%12=CC=C(C=C%12)CCCCCC)C=C%13C(=O)C%14=CC(F)=C(F)C=C%14C%13=C(C#N)C#N)C2)C(=O)C%15=CC(F)=C(F)C=C%151,CCc1ccc(C2(c3ccc(CC)cc3)c3cc4c(cc3-c3sc5cc(/C=C6\C(=O)c7cc(F)c(F)cc7C6=C(C#N)C#N)sc5c32)C(c2ccc(CC)cc2)(c2ccc(CC)cc2)c2c-4sc3cc(/C=C4\C(=O)c5cc(F)c(F)cc5C4=C(C#N)C#N)sc23)cc1,O=C1C2=C(CC(CC)CCCC)SC(CC(CC)CCCC)=C2C(C3=C(C4=CC=C(C5=CC(C(C(OCC(CCCCCCCCCC)CCCCCCCC)=O)=C6)=C(S5)C(C6=C7)=CC8=C7C9=C(C(C(OCC(CCCCCCCC)CCCCCCCCCC)=O)=C8)C=C(C%10=CC=C(C%11=C%12C(C(C%13=C(CC(CC)CCCC)SC(CC(CC)CCCC)=C%13C%12=O)=O)=C(C%14=CC=C(C%15=CC(C(C(OCC(CCCCCCCCCC)CCCCCCCC)=O)=C%16)=C(S%15)C(C%16=C%17)=CC%18=C%17C%19=C(C(C(OCC(CCCCCCCC)CCCCCCCCCC)=O)=C%18)C=C(C%20=CC=C(C%21=C%22C(C(C%23=C(CC(CC)CCCC)SC(CC(CC)CCCC)=C%23C%22=O)=O)=C(C%24=CC=CS%24)S%21)S%20)S%19)S%14)S%11)S%10)S9)S4)SC(C(S%25)=CC=C%25C%26=CC(C(C(OCC(CCCCCCCC)CCCCCCCCCC)=O)=CC%27=C%28C=C%29C(C(SC=C%30)=C%30C(C(OCC(CCCCCCCCCC)CCCCCCCC)=O)=C%29)=C%27)=C%28S%26)=C31)=O,O=C1C2=C(CC)SC(CC)=C2C(C3=C(C4=CC=C(C5=CC(C(C(OCC)=O)=C6)=C(S5)C(C6=C7)=CC8=C7C9=C(C(C(OCC)=O)=C8)C=C(C%10=CC=C(C%11=C%12C(C(C%13=C(CC)SC(CC)=C%13C%12=O)=O)=C(C%14=CC=C(C%15=CC(C(C(OCC)=O)=C%16)=C(S%15)C(C%16=C%17)=CC%18=C%17C%19=C(C(C(OCC)=O)=C%18)C=C(C%20=CC=C(C%21=C%22C(C(C%23=C(CC)SC(CC)=C%23C%22=O)=O)=C(C%24=CC=CS%24)S%21)S%20)S%19)S%14)S%11)S%10)S9)S4)SC(C(S%25)=CC=C%25C%26=CC(C(C(OCC)=O)=CC%27=C%28C=C%29C(C(SC=C%30)=C%30C(C(OCC)=O)=C%29)=C%27)=C%28S%26)=C31)=O
202,IT-4F,PBDB-T-SF,,10.1021/jacs.7b02677,0.88,20.88,71.0,,sm,fused,7.0,polymer,N#CC(C#N)=C1C(=CC=2SC3=C(SC=4C=5C=C6C(=CC5C(C7=CC=C(C=C7)CCCCCC)(C8=CC=C(C=C8)CCCCCC)C34)C=9SC=%10C=C(SC%10C9C6(C%11=CC=C(C=C%11)CCCCCC)C%12=CC=C(C=C%12)CCCCCC)C=C%13C(=O)C%14=CC(F)=C(F)C=C%14C%13=C(C#N)C#N)C2)C(=O)C%15=CC(F)=C(F)C=C%151,CCc1ccc(C2(c3ccc(CC)cc3)c3cc4c(cc3-c3sc5cc(/C=C6\C(=O)c7cc(F)c(F)cc7C6=C(C#N)C#N)sc5c32)C(c2ccc(CC)cc2)(c2ccc(CC)cc2)c2c-4sc3cc(/C=C4\C(=O)c5cc(F)c(F)cc5C4=C(C#N)C#N)sc23)cc1,CCC(CCCC)CSC(SC(C1=C2C(SC(C3=CC=C(S3)C(SC(C4=CC=C(C5=CC6=C(S5)C(C7=CC(F)=C(SCC(CCCC)CC)S7)=C8C(SC(C9=CC=C(S9)C(SC(C%10=CC=C(C%11=CC%12=C(S%11)C(C%13=CC(F)=C(SCC(CCCC)CC)S%13)=C%14C(SC(C%15=CC=C(S%15)C(SC(C%16=CC=CS%16)=C%17C%18=O)=C%17C(C%19=C(CC(CCCC)CC)SC(CC(CCCC)CC)=C%19%18)=O)=C%14)=C%12C%20=CC(F)=C(SCC(CCCC)CC)S%20)S%10)=C%21C%22=O)=C%21C(C%23=C(CC(CCCC)CC)SC(CC(CCCC)CC)=C%23%22)=O)=C8)=C6C%24=CC(F)=C(SCC(CCCC)CC)S%24)S4)=C%25C%26=O)=C%25C(C%27=C(CC(CCCC)CC)SC(CC(CCCC)CC)=C%27%26)=O)=C2)=C(C%28=CC(F)=C(SCC(CCCC)CC)S%28)C%29=C1SC=C%29)=C%30)=C%30F,CCSc1sc(-c2c3cc(-c4ccc(-c5sc(-c6ccc(-c7cc8c(-c9cc(F)c(SCC)s9)c9sc(-c%10ccc(-c%11sc(-c%12ccc(-c%13cc%14c(-c%15cc(F)c(SCC)s%15)c%15sc(-c%16ccc(-c%17sc(-c%18cccs%18)c%18c%17C(=O)c%17c(CC)sc(CC)c%17C%18=O)s%16)cc%15c(-c%15cc(F)c(SCC)s%15)c%14s%13)s%12)c%12c%11C(=O)c%11c(CC)sc(CC)c%11C%12=O)s%10)cc9c(-c9cc(F)c(SCC)s9)c8s7)s6)c6c5C(=O)c5c(CC)sc(CC)c5C6=O)s4)sc3c(-c3cc(F)c(SCC)s3)c3ccsc23)cc1F
203,IT-4F,PBDT-3T_an,,10.1007/s11426-018-9408-7,0.85,3.99,30.99,,sm,fused,7.0,polymer,N#CC(C#N)=C1C(=CC=2SC3=C(SC=4C=5C=C6C(=CC5C(C7=CC=C(C=C7)CCCCCC)(C8=CC=C(C=C8)CCCCCC)C34)C=9SC=%10C=C(SC%10C9C6(C%11=CC=C(C=C%11)CCCCCC)C%12=CC=C(C=C%12)CCCCCC)C=C%13C(=O)C%14=CC(F)=C(F)C=C%14C%13=C(C#N)C#N)C2)C(=O)C%15=CC(F)=C(F)C=C%151,CCc1ccc(C2(c3ccc(CC)cc3)c3cc4c(cc3-c3sc5cc(/C=C6\C(=O)c7cc(F)c(F)cc7C6=C(C#N)C#N)sc5c32)C(c2ccc(CC)cc2)(c2ccc(CC)cc2)c2c-4sc3cc(/C=C4\C(=O)c5cc(F)c(F)cc5C4=C(C#N)C#N)sc23)cc1,FC1=C(CC(CC)CCCC)SC(C2=C3C(C=C(C4=CC(CC(CCCC)CC)=C(C5=CC=C(C6=C(CC(CC)CCCC)C=C(C(S7)=CC8=C7C(C9=CC(F)=C(CC(CC)CCCC)S9)=C(C=C(C%10=CC(CC(CCCC)CC)=C(C%11=CC=C(C%12=C(CC(CC)CCCC)C=C(C(S%13)=CC%14=C%13C(C%15=CC(F)=C(CC(CC)CCCC)S%15)=C(C=C(C%16=CC(CC(CCCC)CC)=C(C%17=CC=C(C%18=C(CC(CC)CCCC)C=CS%18)S%17)S%16)S%19)C%19=C%14C%20=CC(F)=C(CC(CC)CCCC)S%20)S%12)S%11)S%10)S%21)C%21=C8C%22=CC(F)=C(CC(CC)CCCC)S%22)S6)S5)S4)S3)=C(C%23=CC(F)=C(CC(CC)CCCC)S%23)C%24=C2C=CS%24)=C1,CCC(S1)=C(F)C=C1C2=C3C(C=C(C4=CC(CC)=C(C5=CC=C(C6=C(CC)C=C(C(S7)=CC8=C7C(C9=CC(F)=C(CC)S9)=C(C=C(C%10=CC(CC)=C(C%11=CC=C(C%12=C(CC)C=C(C(S%13)=CC%14=C%13C(C%15=CC(F)=C(CC)S%15)=C(C=C(C%16=CC(CC)=C(C%17=CC=C(C%18=C(CC)C=CS%18)S%17)S%16)S%19)C%19=C%14C%20=CC(F)=C(CC)S%20)S%12)S%11)S%10)S%21)C%21=C8C%22=CC(F)=C(CC)S%22)S6)S5)S4)S3)=C(C%23=CC(F)=C(CC)S%23)C%24=C2C=CS%24
204,IT-4F,PBDT-3TCO,,10.1007/s11426-018-9408-7,0.88,20.94,63.68,,sm,fused,7.0,polymer,N#CC(C#N)=C1C(=CC=2SC3=C(SC=4C=5C=C6C(=CC5C(C7=CC=C(C=C7)CCCCCC)(C8=CC=C(C=C8)CCCCCC)C34)C=9SC=%10C=C(SC%10C9C6(C%11=CC=C(C=C%11)CCCCCC)C%12=CC=C(C=C%12)CCCCCC)C=C%13C(=O)C%14=CC(F)=C(F)C=C%14C%13=C(C#N)C#N)C2)C(=O)C%15=CC(F)=C(F)C=C%151,CCc1ccc(C2(c3ccc(CC)cc3)c3cc4c(cc3-c3sc5cc(/C=C6\C(=O)c7cc(F)c(F)cc7C6=C(C#N)C#N)sc5c32)C(c2ccc(CC)cc2)(c2ccc(CC)cc2)c2c-4sc3cc(/C=C4\C(=O)c5cc(F)c(F)cc5C4=C(C#N)C#N)sc23)cc1,FC1=C(SC(C2=C3C(C=C(S3)C4=CC(C(CC(CC)CCCC)=O)=C(S4)C5=CC=C(S5)C6=C(C=C(C(S7)=CC8=C7C(C9=CC(F)=C(S9)CC(CCCC)CC)=C(C=C(S%10)C%11=CC(C(CC(CC)CCCC)=O)=C(S%11)C%12=CC=C(S%12)C%13=C(C=C(C(S%14)=CC%15=C%14C(C%16=CC(F)=C(S%16)CC(CCCC)CC)=C(C=C(S%17)C%18=CC(C(CC(CC)CCCC)=O)=C(S%18)C%19=CC=C(S%19)C%20=C(C=CS%20)C(CC(CC)CCCC)=O)C%17=C%15C%21=CC(F)=C(S%21)CC(CC)CCCC)S%13)C(CC(CC)CCCC)=O)C%10=C8C%22=CC(F)=C(S%22)CC(CC)CCCC)S6)C(CC(CC)CCCC)=O)=C(C%23=C2C=CS%23)C%24=CC(F)=C(S%24)CC(CCCC)CC)=C1)CC(CC)CCCC,CCC1=C(F)C=C(C2=C3C=C(SC3=C(C4=C2SC(C5=CC(C(CC)=O)=C(S5)C6=CC=C(S6)C7=C(C(CC)=O)C=CS7)=C4)C8=CC(F)=C(S8)CC)C9=CC(C(CC)=O)=C(S9)C%10=CC=C(S%10)C%11=C(C(CC)=O)C=C(C%12=CC%13=C(C%14=C(C(C%15=CC(F)=C(S%15)CC)=C%13S%12)C=C(C%16=CC(C(CC)=O)=C(S%16)C%17=CC=C(S%17)C%18=C(C(CC)=O)C=C(C%19=CC%20=C(C%21=C(C(C%22=CC(F)=C(S%22)CC)=C%20S%19)C=CS%21)C%23=CC(F)=C(S%23)CC)S%18)S%14)C%24=CC(F)=C(S%24)CC)S%11)S1
205,IT-2F,P2F-EHp,,10.1038/s41560-018-0263-4,0.8909999999999999,19.65,74.09,,sm,fused,7.0,polymer,N#CC(C#N)=C1C(=CC=2SC3=C(SC=4C=5C=C6C(=CC5C(C7=CC=C(C=C7)CCCCCC)(C8=CC=C(C=C8)CCCCCC)C34)C=9SC=%10C=C(SC%10C9C6(C%11=CC=C(C=C%11)CCCCCC)C%12=CC=C(C=C%12)CCCCCC)C=C%13C(=O)C%14=CC(F)=C(F)C=C%14C%13=C(C#N)C#N)C2)C(=O)C%15=CC(F)=C(F)C=C%151,CCc1ccc(C2(c3ccc(CC)cc3)c3cc4c(cc3-c3sc5cc(/C=C6\C(=O)c7cc(F)c(F)cc7C6=C(C#N)C#N)sc5c32)C(c2ccc(CC)cc2)(c2ccc(CC)cc2)c2c-4sc3cc(/C=C4\C(=O)c5cc(F)c(F)cc5C4=C(C#N)C#N)sc23)cc1,FC1=CC(C2=C3C(SC(C4=CC=C(S4)C(C5=NN(CCC(CCCC)CC)N=C5C(C6=CC=C(C7=CC8=C(S7)C(C9=CC(F)=C(CC(CCCC)CC)C(F)=C9)=C%10C(SC(C%11=CC=C(S%11)C(C%12=NN(CCC(CCCC)CC)N=C%12C(C%13=CC=C(C%14=CC%15=C(S%14)C(C%16=CC(F)=C(CC(CCCC)CC)C(F)=C%16)=C%17C(SC(C%18=CC=C(S%18)C(C%19=NN(CCC(CCCC)CC)N=C%19C(C%20=CC=CS%20)=C%21C%22=O)=C%21C(N%22CCCCCCCC)=O)=C%17)=C%15C%23=CC(F)=C(CC(CCCC)CC)C(F)=C%23)S%13)=C%24C%25=O)=C%24C(N%25CCCCCCCC)=O)=C%10)=C8C%26=CC(F)=C(CC(CCCC)CC)C(F)=C%26)S6)=C%27C%28=O)=C%27C(N%28CCCCCCCC)=O)=C3)=C(C%29=CC(F)=C(CC(CCCC)CC)C(F)=C%29)C%30=C2SC=C%30)=CC(F)=C1CC(CCCC)CC,CCc1c(F)cc(-c2c3cc(-c4ccc(-c5c6c(c(-c7ccc(-c8cc9c(-c%10cc(F)c(CC)c(F)c%10)c%10sc(-c%11ccc(-c%12c%13c(c(-c%14ccc(-c%15cc%16c(-c%17cc(F)c(CC)c(F)c%17)c%17sc(-c%18ccc(-c%19c%20c(c(-c%21cccs%21)c%21nn(CC)nc%19%21)C(=O)N(CC)C%20=O)s%18)cc%17c(-c%17cc(F)c(CC)c(F)c%17)c%16s%15)s%14)c%14nn(CC)nc%12%14)C(=O)N(CC)C%13=O)s%11)cc%10c(-c%10cc(F)c(CC)c(F)c%10)c9s8)s7)c7nn(CC)nc57)C(=O)N(CC)C6=O)s4)sc3c(-c3cc(F)c(CC)c(F)c3)c3ccsc23)cc1F
206,IT-4F,PBTz-TTC,,10.1016/j.cej.2022.136515,0.84,18.38,60.94,,sm,fused,7.0,polymer,N#CC(C#N)=C1C(=CC=2SC3=C(SC=4C=5C=C6C(=CC5C(C7=CC=C(C=C7)CCCCCC)(C8=CC=C(C=C8)CCCCCC)C34)C=9SC=%10C=C(SC%10C9C6(C%11=CC=C(C=C%11)CCCCCC)C%12=CC=C(C=C%12)CCCCCC)C=C%13C(=O)C%14=CC(F)=C(F)C=C%14C%13=C(C#N)C#N)C2)C(=O)C%15=CC(F)=C(F)C=C%151,CCc1ccc(C2(c3ccc(CC)cc3)c3cc4c(cc3-c3sc5cc(/C=C6\C(=O)c7cc(F)c(F)cc7C6=C(C#N)C#N)sc5c32)C(c2ccc(CC)cc2)(c2ccc(CC)cc2)c2c-4sc3cc(/C=C4\C(=O)c5cc(F)c(F)cc5C4=C(C#N)C#N)sc23)cc1,FC1=C(C2=NN(CC(CCCCCCCC)CCCCCC)N=C2C(C3=CC=CS3)=C1F)C4=CC=C(S4)C5=CC(C(OCC(CCCCCCCC)CCCCCC)=O)=C(C6=CC=C(C(S7)=CC=C7C8=C(F)C(F)=C(C9=NN(CC(CCCCCCCC)CCCCCC)N=C98)C%10=CC=C(S%10)C%11=CC(C(OCC(CCCCCCCC)CCCCCC)=O)=C(C%12=CC=C(C(S%13)=CC=C%13C%14=C(F)C(F)=C(C%15=NN(CC(CCCCCCCC)CCCCCC)N=C%15%14)C%16=CC=C(S%16)C%17=CC(C(OCC(CCCCCCCC)CCCCCC)=O)=C(C%18=CC=CS%18)S%17)S%12)S%11)S6)S5,FC1=C(C2=NN(CC)N=C2C(C3=CC=CS3)=C1F)C4=CC=C(S4)C5=CC(C(OCC)=O)=C(C6=CC=C(C(S7)=CC=C7C8=C(F)C(F)=C(C9=NN(CC)N=C98)C%10=CC=C(S%10)C%11=CC(C(OCC)=O)=C(C%12=CC=C(C(S%13)=CC=C%13C%14=C(F)C(F)=C(C%15=NN(CC)N=C%15%14)C%16=CC=C(S%16)C%17=CC(C(OCC)=O)=C(C%18=CC=CS%18)S%17)S%12)S%11)S6)S5
207,IT-4F,PBTz-TC,,10.1016/j.cej.2022.136515,0.84,20.61,71.76,,sm,fused,7.0,polymer,N#CC(C#N)=C1C(=CC=2SC3=C(SC=4C=5C=C6C(=CC5C(C7=CC=C(C=C7)CCCCCC)(C8=CC=C(C=C8)CCCCCC)C34)C=9SC=%10C=C(SC%10C9C6(C%11=CC=C(C=C%11)CCCCCC)C%12=CC=C(C=C%12)CCCCCC)C=C%13C(=O)C%14=CC(F)=C(F)C=C%14C%13=C(C#N)C#N)C2)C(=O)C%15=CC(F)=C(F)C=C%151,CCc1ccc(C2(c3ccc(CC)cc3)c3cc4c(cc3-c3sc5cc(/C=C6\C(=O)c7cc(F)c(F)cc7C6=C(C#N)C#N)sc5c32)C(c2ccc(CC)cc2)(c2ccc(CC)cc2)c2c-4sc3cc(/C=C4\C(=O)c5cc(F)c(F)cc5C4=C(C#N)C#N)sc23)cc1,FC1=C(C2=NN(CC(CCCCCCCC)CCCCCC)N=C2C(C3=CC=CS3)=C1F)C4=CC=C(S4)C5=CC(C(OCC(CCCCCCCC)CCCCCC)=O)=C(C(S6)=CC=C6C7=C(F)C(F)=C(C8=NN(CC(CCCCCCCC)CCCCCC)N=C87)C9=CC=C(S9)C%10=CC(C(OCC(CCCCCCCC)CCCCCC)=O)=C(C(S%11)=CC=C%11C%12=C(F)C(F)=C(C%13=NN(CC(CCCCCCCC)CCCCCC)N=C%13%12)C%14=CC=C(S%14)C%15=CC(C(OCC(CCCCCCCC)CCCCCC)=O)=CS%15)S%10)S5,FC1=C(C2=NN(CC)N=C2C(C3=CC=CS3)=C1F)C4=CC=C(S4)C5=CC(C(OCC)=O)=C(C(S6)=CC=C6C7=C(F)C(F)=C(C8=NN(CC)N=C87)C9=CC=C(S9)C%10=CC(C(OCC)=O)=C(C(S%11)=CC=C%11C%12=C(F)C(F)=C(C%13=NN(CC)N=C%13%12)C%14=CC=C(S%14)C%15=CC(C(OCC)=O)=CS%15)S%10)S5
208,IT-4F,PBDTS-TZNT,,10.1016/j.isci.2018.12.027,0.88,18.65,68.9,,sm,fused,7.0,polymer,N#CC(C#N)=C1C(=CC=2SC3=C(SC=4C=5C=C6C(=CC5C(C7=CC=C(C=C7)CCCCCC)(C8=CC=C(C=C8)CCCCCC)C34)C=9SC=%10C=C(SC%10C9C6(C%11=CC=C(C=C%11)CCCCCC)C%12=CC=C(C=C%12)CCCCCC)C=C%13C(=O)C%14=CC(F)=C(F)C=C%14C%13=C(C#N)C#N)C2)C(=O)C%15=CC(F)=C(F)C=C%151,CCc1ccc(C2(c3ccc(CC)cc3)c3cc4c(cc3-c3sc5cc(/C=C6\C(=O)c7cc(F)c(F)cc7C6=C(C#N)C#N)sc5c32)C(c2ccc(CC)cc2)(c2ccc(CC)cc2)c2c-4sc3cc(/C=C4\C(=O)c5cc(F)c(F)cc5C4=C(C#N)C#N)sc23)cc1,CCCCCCC(CCCC)CSC(S1)=CC=C1C2=C(C=CS3)C3=C(C4=CC=C(SCC(CCCC)CCCCCC)S4)C5=C2SC(C6=CC=C(C7=CC8=C(C=C(C9=CC=C(C%10=CC%11=C(C%12=CC=C(SCC(CCCC)CCCCCC)S%12)C%13=C(C=C(C%14=CC=C(C%15=CC%16=C(C=C(C%17=CC=C(C%18=CC%19=C(C%20=CC=C(SCC(CCCC)CCCCCC)S%20)C%21=C(C=C(C%22=CC=C(C%23=CC%24=C(C=C(C%25=CC=CS%25)C%26=NN(CC(CCCC)CCCCCC)N=C%26%24)C%27=NN(CC(CCCCCC)CCCC)N=C%27%23)S%22)S%21)C(C%28=CC=C(SCC(CCCC)CCCCCC)S%28)=C%19S%18)S%17)C%29=NN(CC(CCCC)CCCCCC)N=C%29%16)C%30=NN(CC(CCCCCC)CCCC)N=C%30%15)S%14)S%13)C(C%31=CC=C(SCC(CCCC)CCCCCC)S%31)=C%11S%10)S9)C%32=NN(CC(CCCC)CCCCCC)N=C%328)C%33=NN(CC(CCCCCC)CCCC)N=C%337)S6)=C5,CCSc1ccc(-c2c3cc(-c4ccc(-c5cc6c(cc(-c7ccc(-c8cc9c(-c%10ccc(SCC)s%10)c%10sc(-c%11ccc(-c%12cc%13c(cc(-c%14ccc(-c%15cc%16c(-c%17ccc(SCC)s%17)c%17sc(-c%18ccc(-c%19cc%20c(cc(-c%21cccs%21)c%21nn(CC)nc%21%20)c%20nn(CC)nc%19%20)s%18)cc%17c(-c%17ccc(SCC)s%17)c%16s%15)s%14)c%14nn(CC)nc%14%13)c%13nn(CC)nc%12%13)s%11)cc%10c(-c%10ccc(SCC)s%10)c9s8)s7)c7nn(CC)nc76)c6nn(CC)nc56)s4)sc3c(-c3ccc(SCC)s3)c3ccsc23)s1
209,IT-4F,PBDTSF-TZNT,,10.1016/j.isci.2018.12.027,0.93,19.23,74.1,,sm,fused,7.0,polymer,N#CC(C#N)=C1C(=CC=2SC3=C(SC=4C=5C=C6C(=CC5C(C7=CC=C(C=C7)CCCCCC)(C8=CC=C(C=C8)CCCCCC)C34)C=9SC=%10C=C(SC%10C9C6(C%11=CC=C(C=C%11)CCCCCC)C%12=CC=C(C=C%12)CCCCCC)C=C%13C(=O)C%14=CC(F)=C(F)C=C%14C%13=C(C#N)C#N)C2)C(=O)C%15=CC(F)=C(F)C=C%151,CCc1ccc(C2(c3ccc(CC)cc3)c3cc4c(cc3-c3sc5cc(/C=C6\C(=O)c7cc(F)c(F)cc7C6=C(C#N)C#N)sc5c32)C(c2ccc(CC)cc2)(c2ccc(CC)cc2)c2c-4sc3cc(/C=C4\C(=O)c5cc(F)c(F)cc5C4=C(C#N)C#N)sc23)cc1,FC1=C(SCC(CCCC)CCCCCC)SC(C2=C(C=CS3)C3=C(C4=CC(F)=C(SCC(CCCC)CCCCCC)S4)C5=C2SC(C6=CC=C(C7=CC8=C(C=C(C9=CC=C(C%10=CC%11=C(C%12=CC(F)=C(SCC(CCCC)CCCCCC)S%12)C%13=C(C=C(C%14=CC=C(C%15=CC%16=C(C=C(C%17=CC=C(C%18=CC%19=C(C%20=CC(F)=C(SCC(CCCC)CCCCCC)S%20)C%21=C(C=C(C%22=CC=C(C%23=CC%24=C(C=C(C%25=CC=CS%25)C%26=NN(CC(CCCC)CCCCCC)N=C%26%24)C%27=NN(CC(CCCCCC)CCCC)N=C%27%23)S%22)S%21)C(C%28=CC(F)=C(SCC(CCCC)CCCCCC)S%28)=C%19S%18)S%17)C%29=NN(CC(CCCC)CCCCCC)N=C%29%16)C%30=NN(CC(CCCCCC)CCCC)N=C%30%15)S%14)S%13)C(C%31=CC(F)=C(SCC(CCCC)CCCCCC)S%31)=C%11S%10)S9)C%32=NN(CC(CCCC)CCCCCC)N=C%328)C%33=NN(CC(CCCCCC)CCCC)N=C%337)S6)=C5)=C1,CCSc1sc(-c2c3cc(-c4ccc(-c5cc6c(cc(-c7ccc(-c8cc9c(-c%10cc(F)c(SCC)s%10)c%10sc(-c%11ccc(-c%12cc%13c(cc(-c%14ccc(-c%15cc%16c(-c%17cc(F)c(SCC)s%17)c%17sc(-c%18ccc(-c%19cc%20c(cc(-c%21cccs%21)c%21nn(CC)nc%21%20)c%20nn(CC)nc%19%20)s%18)cc%17c(-c%17cc(F)c(SCC)s%17)c%16s%15)s%14)c%14nn(CC)nc%14%13)c%13nn(CC)nc%12%13)s%11)cc%10c(-c%10cc(F)c(SCC)s%10)c9s8)s7)c7nn(CC)nc76)c6nn(CC)nc56)s4)sc3c(-c3cc(F)c(SCC)s3)c3ccsc23)cc1F
210,IT-4F,PDCBT-Cl,,10.1016/j.joule.2020.04.014,0.89,17.2,60.0,,sm,fused,7.0,polymer,N#CC(C#N)=C1C(=CC=2SC3=C(SC=4C=5C=C6C(=CC5C(C7=CC=C(C=C7)CCCCCC)(C8=CC=C(C=C8)CCCCCC)C34)C=9SC=%10C=C(SC%10C9C6(C%11=CC=C(C=C%11)CCCCCC)C%12=CC=C(C=C%12)CCCCCC)C=C%13C(=O)C%14=CC(F)=C(F)C=C%14C%13=C(C#N)C#N)C2)C(=O)C%15=CC(F)=C(F)C=C%151,CCc1ccc(C2(c3ccc(CC)cc3)c3cc4c(cc3-c3sc5cc(/C=C6\C(=O)c7cc(F)c(F)cc7C6=C(C#N)C#N)sc5c32)C(c2ccc(CC)cc2)(c2ccc(CC)cc2)c2c-4sc3cc(/C=C4\C(=O)c5cc(F)c(F)cc5C4=C(C#N)C#N)sc23)cc1,O=C(OCC(CCCCCC)CCCC)C1=C(SC(C2=CC(C(OCC(CCCCCC)CCCC)=O)=C(C3=CC=C(C4=C(Cl)C=C(C5=C(C(OCC(CCCCCC)CCCC)=O)C=C(C6=CC(C(OCC(CCCCCC)CCCC)=O)=C(C7=CC=C(C8=C(Cl)C=C(C9=C(C(OCC(CCCCCC)CCCC)=O)C=CS9)S8)S7)S6)S5)S4)S3)S2)=C1)C%10=CC(Cl)=C(S%10)C%11=CC=C(S%11)C%12=C(C(OCC(CCCCCC)CCCC)=O)C=CS%12,COC(=O)c1csc(-c2cc(C(=O)OC)c(-c3cc(Cl)c(-c4ccc(-c5sc(-c6cc(C(=O)OC)c(-c7cc(Cl)c(-c8ccc(-c9sc(-c%10cc(C(=O)OC)c(-c%11cc(Cl)c(-c%12cccs%12)s%11)s%10)cc9C(=O)OC)s8)s7)s6)cc5C(=O)OC)s4)s3)s2)c1
211,IT-4F,PBT1-C-2Cl,,10.1016/j.nanoen.2019.01.039,0.85,19.04,76.0,,sm,fused,7.0,polymer,N#CC(C#N)=C1C(=CC=2SC3=C(SC=4C=5C=C6C(=CC5C(C7=CC=C(C=C7)CCCCCC)(C8=CC=C(C=C8)CCCCCC)C34)C=9SC=%10C=C(SC%10C9C6(C%11=CC=C(C=C%11)CCCCCC)C%12=CC=C(C=C%12)CCCCCC)C=C%13C(=O)C%14=CC(F)=C(F)C=C%14C%13=C(C#N)C#N)C2)C(=O)C%15=CC(F)=C(F)C=C%151,CCc1ccc(C2(c3ccc(CC)cc3)c3cc4c(cc3-c3sc5cc(/C=C6\C(=O)c7cc(F)c(F)cc7C6=C(C#N)C#N)sc5c32)C(c2ccc(CC)cc2)(c2ccc(CC)cc2)c2c-4sc3cc(/C=C4\C(=O)c5cc(F)c(F)cc5C4=C(C#N)C#N)sc23)cc1,CCCCC(CC1=CC=C(C2=C3SC(C4=C(Cl)C=C(C5=C(C(C6=C(SC(CC(CC)CCCC)=C67)CC(CC)CCCC)=O)C(C7=O)=C(C8=CC(Cl)=C(S8)C9=CC%10=C(C(C%11=CC=C(C=C%11)CC(CCCC)CCCCCC)=C%12C(SC(C%13=C(Cl)C=C(C%14=C(C(C%15=C(SC(CC(CC)CCCC)=C%15%16)CC(CC)CCCC)=O)C(C%16=O)=C(C%17=CC(Cl)=C(S%17)C%18=CC%19=C(C(C%20=CC=C(C=C%20)CC(CCCC)CCCCCC)=C%21C(SC(C%22=C(Cl)C=C(C%23=C(C(C%24=C(SC(CC(CC)CCCC)=C%24%25)CC(CC)CCCC)=O)C(C%25=O)=C(C%26=CC=C(Cl)S%26)S%23)S%22)=C%21)=C%19C%27=CC=C(C=C%27)CC(CCCC)CCCCCC)S%18)S%14)S%13)=C%12)=C%10C%28=CC=C(C=C%28)CC(CCCC)CCCCCC)S9)S5)S4)=CC3=C(C%29=C2C=CS%29)C%30=CC=C(C=C%30)CC(CCCC)CCCCCC)C=C1)CCCCCC,CCC1=CC=C(C2=C3C=C(SC3=C(C4=C2SC=C4)C5=CC=C(CC)C=C5)C6=C(Cl)C=C(S6)C7=C(C(C8=C(SC(CC)=C8C9=O)CC)=O)C9=C(C%10=CC(Cl)=C(S%10)C%11=CC%12=C(C%13=C(C(C%14=CC=C(CC)C=C%14)=C%12S%11)C=C(C%15=C(Cl)C=C(S%15)C%16=C(C(C%17=C(SC(CC)=C%17C%18=O)CC)=O)C%18=C(C%19=CC(Cl)=C(S%19)C%20=CC%21=C(C%22=C(C(C%23=CC=C(CC)C=C%23)=C%21S%20)C=C(C%24=C(Cl)C=C(S%24)C%25=C(C(C%26=C(SC(CC)=C%26C%27=O)CC)=O)C%27=C(C%28=CC=C(Cl)S%28)S%25)S%22)C%29=CC=C(CC)C=C%29)S%16)S%13)C%30=CC=C(CC)C=C%30)S7)C=C1
212,IT-4F,P2TB2T-F,,10.1016/j.solener.2021.06.049,0.81,10.25,44.31,,sm,fused,7.0,polymer,N#CC(C#N)=C1C(=CC=2SC3=C(SC=4C=5C=C6C(=CC5C(C7=CC=C(C=C7)CCCCCC)(C8=CC=C(C=C8)CCCCCC)C34)C=9SC=%10C=C(SC%10C9C6(C%11=CC=C(C=C%11)CCCCCC)C%12=CC=C(C=C%12)CCCCCC)C=C%13C(=O)C%14=CC(F)=C(F)C=C%14C%13=C(C#N)C#N)C2)C(=O)C%15=CC(F)=C(F)C=C%151,CCc1ccc(C2(c3ccc(CC)cc3)c3cc4c(cc3-c3sc5cc(/C=C6\C(=O)c7cc(F)c(F)cc7C6=C(C#N)C#N)sc5c32)C(c2ccc(CC)cc2)(c2ccc(CC)cc2)c2c-4sc3cc(/C=C4\C(=O)c5cc(F)c(F)cc5C4=C(C#N)C#N)sc23)cc1,FC1=C(CC(CC)CCCC)SC(C2=C3C=C(C(S4)=C(CCCCCC)C=C4C(S5)=CC=C5C6=C7C(C(C(C(C7=O)=C(S8)CC(CCCC)CC)=C8CC(CCCC)CC)=O)=C(S6)C9=CC=C(S9)C%10=CC(CCCCCC)=C(S%10)C%11=CC%12=C(S%11)C(C%13=CC(F)=C(CC(CC)CCCC)S%13)=C%14C=C(C(S%15)=C(CCCCCC)C=C%15C(S%16)=CC=C%16C%17=C%18C(C(C(C(C%18=O)=C(S%19)CC(CCCC)CC)=C%19CC(CCCC)CC)=O)=C(S%17)C%20=CC=C(S%20)C%21=CC(CCCCCC)=C(S%21)C%22=CC%23=C(S%22)C(C%24=CC(F)=C(CC(CC)CCCC)S%24)=C%25C=CSC%25=C%23C%26=CC(F)=C(CC(CCCC)CC)S%26)SC%14=C%12C%27=CC(F)=C(CC(CCCC)CC)S%27)SC3=C(C%28=CC(F)=C(CC(CCCC)CC)S%28)C%29=C2SC(C(S%30)=C(CCCCCC)C=C%30C(S%31)=CC=C%31C(SC(C%32=CC=C(C%33=CC(CCCCCC)=CS%33)S%32)=C%34C%35=O)=C%34C(C(C%35=C(S%36)CC(CCCC)CC)=C%36CC(CCCC)CC)=O)=C%29)=C1,CCC1=C(C2=C(S1)CC)C(C3=C(SC(C4=CC=C(C5=CC(CC)=CS5)S4)=C3C2=O)C6=CC=C(S6)C7=CC(CC)=C(S7)C8=CC9=C(S8)C(C%10=CC(F)=C(CC)S%10)=C%11C=C(C(S%12)=C(CC)C=C%12C(S%13)=CC=C%13C%14=C%15C(C(C(C(C%15=O)=C(S%16)CC)=C%16CC)=O)=C(S%14)C%17=CC=C(S%17)C%18=CC(CC)=C(S%18)C%19=CC%20=C(S%19)C(C%21=CC(F)=C(CC)S%21)=C%22C=C(C(S%23)=C(CC)C=C%23C(S%24)=CC=C%24C%25=C%26C(C(C(C(C%26=O)=C(S%27)CC)=C%27CC)=O)=C(S%25)C%28=CC=C(S%28)C%29=CC(CC)=C(S%29)C%30=CC%31=C(S%30)C(C%32=CC(F)=C(CC)S%32)=C%33C=CSC%33=C%31C%34=CC(F)=C(CC)S%34)SC%22=C%20C%35=CC(F)=C(CC)S%35)SC%11=C9C%36=CC(F)=C(CC)S%36)=O
213,IT-4F,P2TB2T-Cl,,10.1016/j.solener.2021.06.049,0.81,11.17,47.88,,sm,fused,7.0,polymer,N#CC(C#N)=C1C(=CC=2SC3=C(SC=4C=5C=C6C(=CC5C(C7=CC=C(C=C7)CCCCCC)(C8=CC=C(C=C8)CCCCCC)C34)C=9SC=%10C=C(SC%10C9C6(C%11=CC=C(C=C%11)CCCCCC)C%12=CC=C(C=C%12)CCCCCC)C=C%13C(=O)C%14=CC(F)=C(F)C=C%14C%13=C(C#N)C#N)C2)C(=O)C%15=CC(F)=C(F)C=C%151,CCc1ccc(C2(c3ccc(CC)cc3)c3cc4c(cc3-c3sc5cc(/C=C6\C(=O)c7cc(F)c(F)cc7C6=C(C#N)C#N)sc5c32)C(c2ccc(CC)cc2)(c2ccc(CC)cc2)c2c-4sc3cc(/C=C4\C(=O)c5cc(F)c(F)cc5C4=C(C#N)C#N)sc23)cc1,ClC1=C(CC(CC)CCCC)SC(C2=C3C=C(C(S4)=C(CCCCCC)C=C4C(S5)=CC=C5C6=C7C(C(C(C(C7=O)=C(S8)CC(CCCC)CC)=C8CC(CCCC)CC)=O)=C(S6)C9=CC=C(S9)C%10=CC(CCCCCC)=C(S%10)C%11=CC%12=C(S%11)C(C%13=CC(Cl)=C(CC(CC)CCCC)S%13)=C%14C=C(C(S%15)=C(CCCCCC)C=C%15C(S%16)=CC=C%16C%17=C%18C(C(C(C(C%18=O)=C(S%19)CC(CCCC)CC)=C%19CC(CCCC)CC)=O)=C(S%17)C%20=CC=C(S%20)C%21=CC(CCCCCC)=C(S%21)C%22=CC%23=C(S%22)C(C%24=CC(Cl)=C(CC(CC)CCCC)S%24)=C%25C=CSC%25=C%23C%26=CC(Cl)=C(CC(CCCC)CC)S%26)SC%14=C%12C%27=CC(Cl)=C(CC(CCCC)CC)S%27)SC3=C(C%28=CC(Cl)=C(CC(CCCC)CC)S%28)C%29=C2SC(C(S%30)=C(CCCCCC)C=C%30C(S%31)=CC=C%31C(SC(C%32=CC=C(C%33=CC(CCCCCC)=CS%33)S%32)=C%34C%35=O)=C%34C(C(C%35=C(S%36)CC(CCCC)CC)=C%36CC(CCCC)CC)=O)=C%29)=C1,CCC1=C(C2=C(S1)CC)C(C3=C(SC(C4=CC=C(C5=CC(CC)=CS5)S4)=C3C2=O)C6=CC=C(S6)C7=CC(CC)=C(S7)C8=CC9=C(S8)C(C%10=CC(Cl)=C(CC)S%10)=C%11C=C(C(S%12)=C(CC)C=C%12C(S%13)=CC=C%13C%14=C%15C(C(C(C(C%15=O)=C(S%16)CC)=C%16CC)=O)=C(S%14)C%17=CC=C(S%17)C%18=CC(CC)=C(S%18)C%19=CC%20=C(S%19)C(C%21=CC(Cl)=C(CC)S%21)=C%22C=C(C(S%23)=C(CC)C=C%23C(S%24)=CC=C%24C%25=C%26C(C(C(C(C%26=O)=C(S%27)CC)=C%27CC)=O)=C(S%25)C%28=CC=C(S%28)C%29=CC(CC)=C(S%29)C%30=CC%31=C(S%30)C(C%32=CC(Cl)=C(CC)S%32)=C%33C=CSC%33=C%31C%34=CC(Cl)=C(CC)S%34)SC%22=C%20C%35=CC(Cl)=C(CC)S%35)SC%11=C9C%36=CC(Cl)=C(CC)S%36)=O
214,IT-4F,PTB2T-Cl,,10.1016/j.solener.2021.06.049,0.87,14.06,60.86,,sm,fused,7.0,polymer,N#CC(C#N)=C1C(=CC=2SC3=C(SC=4C=5C=C6C(=CC5C(C7=CC=C(C=C7)CCCCCC)(C8=CC=C(C=C8)CCCCCC)C34)C=9SC=%10C=C(SC%10C9C6(C%11=CC=C(C=C%11)CCCCCC)C%12=CC=C(C=C%12)CCCCCC)C=C%13C(=O)C%14=CC(F)=C(F)C=C%14C%13=C(C#N)C#N)C2)C(=O)C%15=CC(F)=C(F)C=C%151,CCc1ccc(C2(c3ccc(CC)cc3)c3cc4c(cc3-c3sc5cc(/C=C6\C(=O)c7cc(F)c(F)cc7C6=C(C#N)C#N)sc5c32)C(c2ccc(CC)cc2)(c2ccc(CC)cc2)c2c-4sc3cc(/C=C4\C(=O)c5cc(F)c(F)cc5C4=C(C#N)C#N)sc23)cc1,O=C1C2=C(CC(CCCC)CC)SC(CC(CCCC)CC)=C2C(C3=C(C4=CC=C(C5=CC(CCCCCC)=C(C6=CC7=C(C(C(S8)=CC(Cl)=C8CC(CCCC)CC)=C9C=C(C%10=CC=C(C%11=C%12C(C%13=C(CC(CCCC)CC)SC(CC(CCCC)CC)=C%13C(C%12=C(C%14=CC=C(C%15=CC(CCCCCC)=C(C%16=CC%17=C(C(C(S%18)=CC(Cl)=C%18CC(CCCC)CC)=C%19C=C(C%20=CC=C(C%21=C%22C(C%23=C(CC(CCCC)CC)SC(CC(CCCC)CC)=C%23C(C%22=C(C%24=CC=C(C%25=CC(CCCCCC)=C(C%26=CC%27=C(C(C(S%28)=CC(Cl)=C%28CC(CCCC)CC)=C%29C=CSC%29=C%27C%30=CC(Cl)=C(S%30)CC(CC)CCCC)S%26)S%25)S%24)S%21)=O)=O)S%20)SC%19=C%17C%31=CC(Cl)=C(S%31)CC(CC)CCCC)S%16)S%15)S%14)S%11)=O)=O)S%10)SC9=C7C%32=CC(Cl)=C(S%32)CC(CC)CCCC)S6)S5)S4)SC(C%33=CC=CS%33)=C13)=O,CCC1=C(C(C2=C(C3=CC=C(C4=CC(CC)=C(C5=CC6=C(C(C(S7)=CC(Cl)=C7CC)=C8C=C(C9=CC=C(C%10=C%11C(C%12=C(CC)SC(CC)=C%12C(C%11=C(C%13=CC=C(C%14=CC(CC)=C(C%15=CC%16=C(C(C(S%17)=CC(Cl)=C%17CC)=C%18C=C(C%19=CC=C(C%20=C%21C(C%22=C(CC)SC(CC)=C%22C(C%21=C(C%23=CC=C(C%24=CC(CC)=C(C%25=CC%26=C(C(C(S%27)=CC(Cl)=C%27CC)=C%28C=CSC%28=C%26C%29=CC(Cl)=C(S%29)CC)S%25)S%24)S%23)S%20)=O)=O)S%19)SC%18=C%16C%30=CC(Cl)=C(S%30)CC)S%15)S%14)S%13)S%10)=O)=O)S9)SC8=C6C%31=CC(Cl)=C(S%31)CC)S5)S4)S3)SC(C%32=CC=CS%32)=C%332)=O)C(C%33=O)=C(CC)S1
