Repository: brigreens/Meta-analysis_OSCs

This repository contains the data files and analysis notebooks to support the paper "Meta-Analysis of Molecular Design Strategies for Non-Fullerene Acceptor Based Organic Solar Cell Materials" (DOI: 10.26434/chemrxiv-2024-w29b1)

File: general_dataset_analysis/OSC_filtered_with_sidechains.csv (part 7 of 59)
,reported_acceptor,reported_donor,reference,DOI,Voc,Jsc,FF,PCE,acceptor_type,acceptor_class,fused_rings_in_core,donor_type,acc_SMILES_sidechains,acc_SMILES_shortened_sidechains,don_SMILES_sidechains,don_SMILES_shortened_sidechains
215,IT-4F,PTB2T-F,,10.1016/j.solener.2021.06.049,0.81,20.54,65.23,,sm,fused,7.0,polymer,N#CC(C#N)=C1C(=CC=2SC3=C(SC=4C=5C=C6C(=CC5C(C7=CC=C(C=C7)CCCCCC)(C8=CC=C(C=C8)CCCCCC)C34)C=9SC=%10C=C(SC%10C9C6(C%11=CC=C(C=C%11)CCCCCC)C%12=CC=C(C=C%12)CCCCCC)C=C%13C(=O)C%14=CC(F)=C(F)C=C%14C%13=C(C#N)C#N)C2)C(=O)C%15=CC(F)=C(F)C=C%151,CCc1ccc(C2(c3ccc(CC)cc3)c3cc4c(cc3-c3sc5cc(/C=C6\C(=O)c7cc(F)c(F)cc7C6=C(C#N)C#N)sc5c32)C(c2ccc(CC)cc2)(c2ccc(CC)cc2)c2c-4sc3cc(/C=C4\C(=O)c5cc(F)c(F)cc5C4=C(C#N)C#N)sc23)cc1,O=C1C2=C(CC(CCCC)CC)SC(CC(CCCC)CC)=C2C(C3=C(C4=CC=C(C5=CC(CCCCCC)=C(C6=CC7=C(C(C(S8)=CC(F)=C8CC(CCCC)CC)=C9C=C(C%10=CC=C(C%11=C%12C(C%13=C(CC(CCCC)CC)SC(CC(CCCC)CC)=C%13C(C%12=C(C%14=CC=C(C%15=CC(CCCCCC)=C(C%16=CC%17=C(C(C(S%18)=CC(F)=C%18CC(CCCC)CC)=C%19C=C(C%20=CC=C(C%21=C%22C(C%23=C(CC(CCCC)CC)SC(CC(CCCC)CC)=C%23C(C%22=C(C%24=CC=C(C%25=CC(CCCCCC)=C(C%26=CC%27=C(C(C(S%28)=CC(F)=C%28CC(CCCC)CC)=C%29C=CSC%29=C%27C%30=CC(F)=C(S%30)CC(CC)CCCC)S%26)S%25)S%24)S%21)=O)=O)S%20)SC%19=C%17C%31=CC(F)=C(S%31)CC(CC)CCCC)S%16)S%15)S%14)S%11)=O)=O)S%10)SC9=C7C%32=CC(F)=C(S%32)CC(CC)CCCC)S6)S5)S4)SC(C%33=CC=CS%33)=C13)=O,CCC1=C(C(C2=C(C3=CC=C(C4=CC(CC)=C(C5=CC6=C(C(C(S7)=CC(F)=C7CC)=C8C=C(C9=CC=C(C%10=C%11C(C%12=C(CC)SC(CC)=C%12C(C%11=C(C%13=CC=C(C%14=CC(CC)=C(C%15=CC%16=C(C(C(S%17)=CC(F)=C%17CC)=C%18C=C(C%19=CC=C(C%20=C%21C(C%22=C(CC)SC(CC)=C%22C(C%21=C(C%23=CC=C(C%24=CC(CC)=C(C%25=CC%26=C(C(C(S%27)=CC(F)=C%27CC)=C%28C=CSC%28=C%26C%29=CC(F)=C(S%29)CC)S%25)S%24)S%23)S%20)=O)=O)S%19)SC%18=C%16C%30=CC(F)=C(S%30)CC)S%15)S%14)S%13)S%10)=O)=O)S9)SC8=C6C%31=CC(F)=C(S%31)CC)S5)S4)S3)SC(C%32=CC=CS%32)=C%332)=O)C(C%33=O)=C(CC)S1
216,IT-4F,DRTB-T-C4,,10.1021/acs.chemmater.8b00287,0.909,18.27,68.0,,sm,fused,7.0,sm,N#CC(C#N)=C1C(=CC=2SC3=C(SC=4C=5C=C6C(=CC5C(C7=CC=C(C=C7)CCCCCC)(C8=CC=C(C=C8)CCCCCC)C34)C=9SC=%10C=C(SC%10C9C6(C%11=CC=C(C=C%11)CCCCCC)C%12=CC=C(C=C%12)CCCCCC)C=C%13C(=O)C%14=CC(F)=C(F)C=C%14C%13=C(C#N)C#N)C2)C(=O)C%15=CC(F)=C(F)C=C%151,CCc1ccc(C2(c3ccc(CC)cc3)c3cc4c(cc3-c3sc5cc(/C=C6\C(=O)c7cc(F)c(F)cc7C6=C(C#N)C#N)sc5c32)C(c2ccc(CC)cc2)(c2ccc(CC)cc2)c2c-4sc3cc(/C=C4\C(=O)c5cc(F)c(F)cc5C4=C(C#N)C#N)sc23)cc1,O=C1C(SC(N1CCCCC)=S)=CC(SC2=C(C3=CC=C(CC(CCCC)CC)S3)C4=C5SC(C(SC6=C(C7=CC=C(CC(CCCC)CC)S7)C8=C9SC(C(SC%10=C(C%11=CC=C(CC(CCCC)CC)S%11)C%12=C%13SC(C=C%14SC(N(CCCC)C%14=O)=S)=C%12)=CC%10=C%13C%15=CC=C(CC(CCCC)CC)S%15)=C8)=CC6=C9C%16=CC=C(CC(CCCC)CC)S%16)=C4)=CC2=C5C%17=CC=C(CC(CCCC)CC)S%17,CCc1ccc(-c2c3cc(-c4cc5c(-c6ccc(CC)s6)c6sc(-c7cc8c(-c9ccc(CC)s9)c9sc(/C=C%10/SC(=S)N(CC)C%10=O)cc9c(-c9ccc(CC)s9)c8s7)cc6c(-c6ccc(CC)s6)c5s4)sc3c(-c3ccc(CC)s3)c3cc(/C=C4\SC(=S)N(CC)C4=O)sc23)s1
217,IT-4F,PBDE-TT,,10.1021/acs.chemmater.9b04971,0.883,19.34,65.0,,sm,fused,7.0,polymer,N#CC(C#N)=C1C(=CC=2SC3=C(SC=4C=5C=C6C(=CC5C(C7=CC=C(C=C7)CCCCCC)(C8=CC=C(C=C8)CCCCCC)C34)C=9SC=%10C=C(SC%10C9C6(C%11=CC=C(C=C%11)CCCCCC)C%12=CC=C(C=C%12)CCCCCC)C=C%13C(=O)C%14=CC(F)=C(F)C=C%14C%13=C(C#N)C#N)C2)C(=O)C%15=CC(F)=C(F)C=C%151,CCc1ccc(C2(c3ccc(CC)cc3)c3cc4c(cc3-c3sc5cc(/C=C6\C(=O)c7cc(F)c(F)cc7C6=C(C#N)C#N)sc5c32)C(c2ccc(CC)cc2)(c2ccc(CC)cc2)c2c-4sc3cc(/C=C4\C(=O)c5cc(F)c(F)cc5C4=C(C#N)C#N)sc23)cc1,O=C(OCC(CCCCCC)CCCC)C1=C(SC(C(SC2=C(C3=CC=C(CC(CCCC)CC)S3)C4=C5SC=C4)=CC2=C5C6=CC=C(CC(CCCC)CC)S6)=C1)C7=CC(SC(C8=C(C(OCC(CCCCCC)CCCC)=O)C=C(C9=CC%10=C(S9)C(C%11=CC=C(CC(CCCC)CC)S%11)=C%12C(SC(C%13=CC(C(OCC(CCCCCC)CCCC)=O)=C(S%13)C%14=CC(SC(C%15=C(C(OCC(CCCCCC)CCCC)=O)C=C(C%16=CC%17=C(S%16)C(C%18=CC=C(CC(CCCC)CC)S%18)=C%19C(SC(C%20=CC(C(OCC(CCCCCC)CCCC)=O)=C(S%20)C%21=CC(SC(C%22=C(C(OCC(CCCCCC)CCCC)=O)C=CS%22)=C%23)=C%23S%21)=C%19)=C%17C%24=CC=C(CC(CCCC)CC)S%24)S%15)=C%25)=C%25S%14)=C%12)=C%10C%26=CC=C(CC(CCCC)CC)S%26)S8)=C%27)=C%27S7,CCOC(=O)c1ccsc1-c1cc2sc(-c3sc(-c4cc5c(-c6ccc(CC)s6)c6sc(-c7cc(C(=O)OCC)c(-c8cc9sc(-c%10sc(-c%11cc%12c(-c%13ccc(CC)s%13)c%13sc(-c%14cc(C(=O)OCC)c(-c%15cc%16sc(-c%17sc(-c%18cc%19c(-c%20ccc(CC)s%20)c%20sccc%20c(-c%20ccc(CC)s%20)c%19s%18)cc%17C(=O)OCC)cc%16s%15)s%14)cc%13c(-c%13ccc(CC)s%13)c%12s%11)cc%10C(=O)OCC)cc9s8)s7)cc6c(-c6ccc(CC)s6)c5s4)cc3C(=O)OCC)cc2s1
218,IT-4F,PBDE-DFDT,,10.1021/acs.chemmater.9b04971,0.865,21.83,75.0,,sm,fused,7.0,polymer,N#CC(C#N)=C1C(=CC=2SC3=C(SC=4C=5C=C6C(=CC5C(C7=CC=C(C=C7)CCCCCC)(C8=CC=C(C=C8)CCCCCC)C34)C=9SC=%10C=C(SC%10C9C6(C%11=CC=C(C=C%11)CCCCCC)C%12=CC=C(C=C%12)CCCCCC)C=C%13C(=O)C%14=CC(F)=C(F)C=C%14C%13=C(C#N)C#N)C2)C(=O)C%15=CC(F)=C(F)C=C%151,CCc1ccc(C2(c3ccc(CC)cc3)c3cc4c(cc3-c3sc5cc(/C=C6\C(=O)c7cc(F)c(F)cc7C6=C(C#N)C#N)sc5c32)C(c2ccc(CC)cc2)(c2ccc(CC)cc2)c2c-4sc3cc(/C=C4\C(=O)c5cc(F)c(F)cc5C4=C(C#N)C#N)sc23)cc1,FC1=C(C2=C(F)C=C(C3=C(C(OCC(CCCCCC)CCCC)=O)C=C(C(SC4=C(C5=CC=C(CC(CCCC)CC)S5)C6=C7SC=C6)=CC4=C7C8=CC=C(CC(CCCC)CC)S8)S3)S2)SC(C9=C(C(OCC(CCCCCC)CCCC)=O)C=C(C%10=CC%11=C(S%10)C(C%12=CC=C(CC(CCCC)CC)S%12)=C%13C(SC(C%14=CC(C(OCC(CCCCCC)CCCC)=O)=C(S%14)C%15=CC(F)=C(S%15)C(SC(C%16=C(C(OCC(CCCCCC)CCCC)=O)C=C(C%17=CC%18=C(S%17)C(C%19=CC=C(CC(CCCC)CC)S%19)=C%20C(SC(C%21=CC(C(OCC(CCCCCC)CCCC)=O)=C(S%21)C%22=CC(F)=C(S%22)C(SC(C%23=C(C(OCC(CCCCCC)CCCC)=O)C=CS%23)=C%24)=C%24F)=C%20)=C%18C%25=CC=C(CC(CCCC)CC)S%25)S%16)=C%26)=C%26F)=C%13)=C%11C%27=CC=C(CC(CCCC)CC)S%27)S9)=C1,CCOC(=O)c1ccsc1-c1cc(F)c(-c2sc(-c3sc(-c4cc5c(-c6ccc(CC)s6)c6sc(-c7cc(C(=O)OCC)c(-c8cc(F)c(-c9sc(-c%10sc(-c%11cc%12c(-c%13ccc(CC)s%13)c%13sc(-c%14cc(C(=O)OCC)c(-c%15cc(F)c(-c%16sc(-c%17sc(-c%18cc%19c(-c%20ccc(CC)s%20)c%20sccc%20c(-c%20ccc(CC)s%20)c%19s%18)cc%17C(=O)OC)cc%16F)s%15)s%14)cc%13c(-c%13ccc(CC)s%13)c%12s%11)cc%10C(=O)OC)cc9F)s8)s7)cc6c(-c6ccc(CC)s6)c5s4)cc3C(=O)OC)cc2F)s1
219,IT-4F,PCE10-2Cl,,10.1039/D0TA11203H,0.8220000000000001,18.13,71.94,,sm,fused,7.0,polymer,N#CC(C#N)=C1C(=CC=2SC3=C(SC=4C=5C=C6C(=CC5C(C7=CC=C(C=C7)CCCCCC)(C8=CC=C(C=C8)CCCCCC)C34)C=9SC=%10C=C(SC%10C9C6(C%11=CC=C(C=C%11)CCCCCC)C%12=CC=C(C=C%12)CCCCCC)C=C%13C(=O)C%14=CC(F)=C(F)C=C%14C%13=C(C#N)C#N)C2)C(=O)C%15=CC(F)=C(F)C=C%151,CCc1ccc(C2(c3ccc(CC)cc3)c3cc4c(cc3-c3sc5cc(/C=C6\C(=O)c7cc(F)c(F)cc7C6=C(C#N)C#N)sc5c32)C(c2ccc(CC)cc2)(c2ccc(CC)cc2)c2c-4sc3cc(/C=C4\C(=O)c5cc(F)c(F)cc5C4=C(C#N)C#N)sc23)cc1,FC1=C(C(OCC(CCCC)CC)=O)SC2=C(SC(C3=CC4=C(C5=CC(Cl)=C(CC(CC)CCCC)S5)C6=C(C=C(C7=C8C(C(F)=C(C(OCC(CCCC)CC)=O)S8)=C(C9=CC%10=C(C%11=CC(Cl)=C(CC(CC)CCCC)S%11)C%12=C(C=C(C%13=C%14C(C(F)=C(C(OCC(CCCC)CC)=O)S%14)=CS%13)S%12)C(C%15=CC(Cl)=C(CC(CC)CCCC)S%15)=C%10S9)S7)S6)C(C%16=CC(Cl)=C(CC(CC)CCCC)S%16)=C4S3)=C21)C(S%17)=CC%18=C%17C(C%19=CC(Cl)=C(CC(CC)CCCC)S%19)=C(C=CS%20)C%20=C%18C%21=CC(Cl)=C(CC(CC)CCCC)S%21,CCOC(=O)c1sc2c(-c3cc4c(-c5cc(Cl)c(CC)s5)c5sc(-c6sc(-c7cc8c(-c9cc(Cl)c(CC)s9)c9sc(-c%10sc(-c%11cc%12c(-c%13cc(Cl)c(CC)s%13)c%13sccc%13c(-c%13cc(Cl)c(CC)s%13)c%12s%11)c%11sc(C(=O)OCC)c(F)c%10%11)cc9c(-c9cc(Cl)c(CC)s9)c8s7)c7sc(C(=O)OCC)c(F)c67)cc5c(-c5cc(Cl)c(CC)s5)c4s3)scc2c1F
220,IT-4F,PBT2Clas-Bz,,10.1021/acsaem.8b01447,0.79,13.43,41.75,,sm,fused,7.0,polymer,N#CC(C#N)=C1C(=CC=2SC3=C(SC=4C=5C=C6C(=CC5C(C7=CC=C(C=C7)CCCCCC)(C8=CC=C(C=C8)CCCCCC)C34)C=9SC=%10C=C(SC%10C9C6(C%11=CC=C(C=C%11)CCCCCC)C%12=CC=C(C=C%12)CCCCCC)C=C%13C(=O)C%14=CC(F)=C(F)C=C%14C%13=C(C#N)C#N)C2)C(=O)C%15=CC(F)=C(F)C=C%151,CCc1ccc(C2(c3ccc(CC)cc3)c3cc4c(cc3-c3sc5cc(/C=C6\C(=O)c7cc(F)c(F)cc7C6=C(C#N)C#N)sc5c32)C(c2ccc(CC)cc2)(c2ccc(CC)cc2)c2c-4sc3cc(/C=C4\C(=O)c5cc(F)c(F)cc5C4=C(C#N)C#N)sc23)cc1,CCC(CCCC)CC1=CC=C(S1)C2=C3SC(C4=CC=C(C5=C(C(F)=CC6=NN(CC(CCCCCCCC)CCCCCC)N=C65)F)S4)=CC3=C(C7=C(Cl)C(Cl)=C(CC(CCCC)CC)S7)C8=C2C=C(S8)C9=CC=C(C(C%10=NN(CC(CCCCCCCC)CCCCCC)N=C%10%11)=C(F)C(F)=C%11C%12=CC=C(S%12)C%13=CC%14=C(C%15=C(Cl)C(Cl)=C(CC(CCCC)CC)S%15)C%16=C(C(C%17=CC=C(CC(CCCC)CC)S%17)=C%14S%13)C=C(S%16)C%18=CC=C(C(C%19=NN(CC(CCCCCCCC)CCCCCC)N=C%19%20)=C(F)C(F)=C%20C%21=CC=C(S%21)C%22=CC%23=C(C%24=CC=C(CC(CCCC)CC)S%24)C%25=C(C(C%26=C(Cl)C(Cl)=C(CC(CCCC)CC)S%26)=C%23S%22)C=C(S%25)C%27=CC=CS%27)S%18)S9,CCc1ccc(-c2c3ccsc3c(-c3sc(CC)c(Cl)c3Cl)c3cc(-c4ccc(-c5c(F)c(F)c(-c6ccc(-c7cc8c(-c9ccc(CC)s9)c9sc(-c%10ccc(-c%11c(F)c(F)c(-c%12ccc(-c%13cc%14c(-c%15ccc(CC)s%15)c%15sc(-c%16ccc(-c%17c(F)c(F)c(-c%18cccs%18)c%18nn(CC)nc%17%18)s%16)cc%15c(-c%15sc(CC)c(Cl)c%15Cl)c%14s%13)s%12)c%12nn(CC)nc%11%12)s%10)cc9c(-c9sc(CC)c(Cl)c9Cl)c8s7)s6)c6nn(CC)nc56)s4)sc23)s1
221,IT-4F,PBT1Cl-Bz,,10.1021/acsaem.8b01447,0.71,16.85,63.48,,sm,fused,7.0,polymer,N#CC(C#N)=C1C(=CC=2SC3=C(SC=4C=5C=C6C(=CC5C(C7=CC=C(C=C7)CCCCCC)(C8=CC=C(C=C8)CCCCCC)C34)C=9SC=%10C=C(SC%10C9C6(C%11=CC=C(C=C%11)CCCCCC)C%12=CC=C(C=C%12)CCCCCC)C=C%13C(=O)C%14=CC(F)=C(F)C=C%14C%13=C(C#N)C#N)C2)C(=O)C%15=CC(F)=C(F)C=C%151,CCc1ccc(C2(c3ccc(CC)cc3)c3cc4c(cc3-c3sc5cc(/C=C6\C(=O)c7cc(F)c(F)cc7C6=C(C#N)C#N)sc5c32)C(c2ccc(CC)cc2)(c2ccc(CC)cc2)c2c-4sc3cc(/C=C4\C(=O)c5cc(F)c(F)cc5C4=C(C#N)C#N)sc23)cc1,CCC(CCCC)CC1=CC=C(S1)C2=C3SC(C4=CC=C(C5=C(C(F)=CC6=NN(CC(CCCCCCCC)CCCCCC)N=C65)F)S4)=CC3=C(C7=CC(Cl)=C(CC(CCCC)CC)S7)C8=C2C=C(S8)C9=CC=C(C(C%10=NN(CC(CCCCCCCC)CCCCCC)N=C%10%11)=C(F)C(F)=C%11C%12=CC=C(S%12)C%13=CC%14=C(C%15=CC(Cl)=C(CC(CCCC)CC)S%15)C%16=C(C(C%17=CC=C(CC(CCCC)CC)S%17)=C%14S%13)C=C(S%16)C%18=CC=C(C(C%19=NN(CC(CCCCCCCC)CCCCCC)N=C%19%20)=C(F)C(F)=C%20C%21=CC=C(S%21)C%22=CC%23=C(C%24=CC=C(CC(CCCC)CC)S%24)C%25=C(C(C%26=CC(Cl)=C(CC(CCCC)CC)S%26)=C%23S%22)C=C(S%25)C%27=CC=CS%27)S%18)S9,CCc1ccc(-c2c3ccsc3c(-c3cc(Cl)c(CC)s3)c3cc(-c4ccc(-c5c(F)c(F)c(-c6ccc(-c7cc8c(-c9ccc(CC)s9)c9sc(-c%10ccc(-c%11c(F)c(F)c(-c%12ccc(-c%13cc%14c(-c%15ccc(CC)s%15)c%15sc(-c%16ccc(-c%17c(F)c(F)c(-c%18cccs%18)c%18nn(CC)nc%17%18)s%16)cc%15c(-c%15cc(Cl)c(CC)s%15)c%14s%13)s%12)c%12nn(CC)nc%11%12)s%10)cc9c(-c9cc(Cl)c(CC)s9)c8s7)s6)c6nn(CC)nc56)s4)sc23)s1
222,IT-4F,PBT4Cl-Bz,,10.1021/acsaem.8b01447,0.96,16.42,58.69,,sm,fused,7.0,polymer,N#CC(C#N)=C1C(=CC=2SC3=C(SC=4C=5C=C6C(=CC5C(C7=CC=C(C=C7)CCCCCC)(C8=CC=C(C=C8)CCCCCC)C34)C=9SC=%10C=C(SC%10C9C6(C%11=CC=C(C=C%11)CCCCCC)C%12=CC=C(C=C%12)CCCCCC)C=C%13C(=O)C%14=CC(F)=C(F)C=C%14C%13=C(C#N)C#N)C2)C(=O)C%15=CC(F)=C(F)C=C%151,CCc1ccc(C2(c3ccc(CC)cc3)c3cc4c(cc3-c3sc5cc(/C=C6\C(=O)c7cc(F)c(F)cc7C6=C(C#N)C#N)sc5c32)C(c2ccc(CC)cc2)(c2ccc(CC)cc2)c2c-4sc3cc(/C=C4\C(=O)c5cc(F)c(F)cc5C4=C(C#N)C#N)sc23)cc1,ClC1=C(CC(CCCC)CC)SC(C2=C3SC(C4=CC=C(C5=C(C(F)=CC6=NN(CC(CCCCCCCC)CCCCCC)N=C65)F)S4)=CC3=C(C7=C(Cl)C(Cl)=C(CC(CCCC)CC)S7)C8=C2C=C(S8)C9=CC=C(C(C%10=NN(CC(CCCCCCCC)CCCCCC)N=C%10%11)=C(F)C(F)=C%11C%12=CC=C(S%12)C%13=CC%14=C(C%15=C(Cl)C(Cl)=C(CC(CCCC)CC)S%15)C%16=C(C(C%17=C(Cl)C(Cl)=C(CC(CCCC)CC)S%17)=C%14S%13)C=C(S%16)C%18=CC=C(C(C%19=NN(CC(CCCCCCCC)CCCCCC)N=C%19%20)=C(F)C(F)=C%20C%21=CC=C(S%21)C%22=CC%23=C(C%24=C(Cl)C(Cl)=C(CC(CCCC)CC)S%24)C%25=C(C(C%26=C(Cl)C(Cl)=C(CC(CCCC)CC)S%26)=C%23S%22)C=C(S%25)C%27=CC=CS%27)S%18)S9)=C1Cl,CCc1sc(-c2c3cc(-c4ccc(-c5c(F)c(F)c(-c6ccc(-c7cc8c(-c9sc(CC)c(Cl)c9Cl)c9sc(-c%10ccc(-c%11c(F)c(F)c(-c%12ccc(-c%13cc%14c(-c%15sc(CC)c(Cl)c%15Cl)c%15sc(-c%16ccc(-c%17c(F)c(F)c(-c%18cccs%18)c%18nn(CC)nc%17%18)s%16)cc%15c(-c%15sc(CC)c(Cl)c%15Cl)c%14s%13)s%12)c%12nn(CC)nc%11%12)s%10)cc9c(-c9sc(CC)c(Cl)c9Cl)c8s7)s6)c6nn(CC)nc56)s4)sc3c(-c3sc(CC)c(Cl)c3Cl)c3ccsc23)c(Cl)c1Cl
223,ITIC-F,P104,,10.1021/acsaem.9b01726,0.83,15.92,63.0,,sm,fused,7.0,polymer,N#CC(C#N)=C1C(=CC=2SC3=C(SC=4C=5C=C6C(=CC5C(C7=CC=C(C=C7)CCCCCC)(C8=CC=C(C=C8)CCCCCC)C34)C=9SC=%10C=C(SC%10C9C6(C%11=CC=C(C=C%11)CCCCCC)C%12=CC=C(C=C%12)CCCCCC)C=C%13C(=O)C%14=CC(F)=C(F)C=C%14C%13=C(C#N)C#N)C2)C(=O)C%15=CC(F)=C(F)C=C%151,CCc1ccc(C2(c3ccc(CC)cc3)c3cc4c(cc3-c3sc5cc(/C=C6\C(=O)c7cc(F)c(F)cc7C6=C(C#N)C#N)sc5c32)C(c2ccc(CC)cc2)(c2ccc(CC)cc2)c2c-4sc3cc(/C=C4\C(=O)c5cc(F)c(F)cc5C4=C(C#N)C#N)sc23)cc1,O=C1N(CC(CCCCCCCCCC)CCCCCCCC)C2=CC3=C(C=C2N1CC(CCCCCCCCCC)CCCCCCCC)C4=C(SC(C5=CC=C(C6=CC=C(C7=NSN=C76)C8=CC=C(C9=CC%10=C(C%11=C(C%12=C%10C=C(N(CC(CCCCCCCCCC)CCCCCCCC)C(N%13CC(CCCCCCCCCC)CCCCCCCC)=O)C%13=C%12)C=C(C%14=CC=C(C%15=CC=C(C%16=NSN=C%16%15)C%17=CC=C(C%18=CC%19=C(C%20=C(C%21=C%19C=C(N(CC(CCCCCCCCCC)CCCCCCCC)C(N%22CC(CCCCCCCCCC)CCCCCCCC)=O)C%22=C%21)C=C(C%23=CC=C(C%24=CC=C(C%25=NSN=C%25%24)C%26=CC=CS%26)S%23)S%20)S%18)S%17)S%14)S%11)S9)S8)S5)=C4)C%27=C3C=CS%27,CCn1c(=O)n(CC)c2cc3c(cc21)c1ccsc1c1sc(-c2ccc(-c4ccc(-c5ccc(-c6cc7c8cc9c(cc8c8cc(-c%10ccc(-c%11ccc(-c%12ccc(-c%13cc%14c%15cc%16c(cc%15c%15cc(-c%17ccc(-c%18ccc(-c%19cccs%19)c%19nsnc%18%19)s%17)sc%15c%14s%13)n(CC)c(=O)n%16CC)s%12)c%12nsnc%11%12)s%10)sc8c7s6)n(CC)c(=O)n9CC)s5)c5nsnc45)s2)cc31
224,ITIC-F,P105,,10.1021/acsaem.9b01726,0.91,17.47,67.0,,sm,fused,7.0,polymer,N#CC(C#N)=C1C(=CC=2SC3=C(SC=4C=5C=C6C(=CC5C(C7=CC=C(C=C7)CCCCCC)(C8=CC=C(C=C8)CCCCCC)C34)C=9SC=%10C=C(SC%10C9C6(C%11=CC=C(C=C%11)CCCCCC)C%12=CC=C(C=C%12)CCCCCC)C=C%13C(=O)C%14=CC(F)=C(F)C=C%14C%13=C(C#N)C#N)C2)C(=O)C%15=CC(F)=C(F)C=C%151,CCc1ccc(C2(c3ccc(CC)cc3)c3cc4c(cc3-c3sc5cc(/C=C6\C(=O)c7cc(F)c(F)cc7C6=C(C#N)C#N)sc5c32)C(c2ccc(CC)cc2)(c2ccc(CC)cc2)c2c-4sc3cc(/C=C4\C(=O)c5cc(F)c(F)cc5C4=C(C#N)C#N)sc23)cc1,FC(C(F)=C(C1=NSN=C12)C3=CC=C(C4=CC5=C6C=C(N(CC(CCCCCCCCCC)CCCCCCCC)C(N7CC(CCCCCCCCCC)CCCCCCCC)=O)C7=CC6=C8C=C(C9=CC=C(C%10=C(C(F)=C(C%11=NSN=C%11%10)C%12=CC=C(C%13=CC%14=C%15C=C(N(CC(CCCCCCCCCC)CCCCCCCC)C(N%16CC(CCCCCCCCCC)CCCCCCCC)=O)C%16=CC%15=C%17C=C(C%18=CC=C(C%19=C(C(F)=C(C%20=NSN=C%20%19)C%21=CC=C(C%22=CC%23=C%24C=C(N(CC(CCCCCCCCCC)CCCCCCCC)C(N%25CC(CCCCCCCCCC)CCCCCCCC)=O)C%25=CC%24=C%26C=CSC%26=C%23S%22)S%21)F)S%18)SC%17=C%14S%13)S%12)F)S9)SC8=C5S4)S3)=C2C%27=CC=CS%27,CCn1c(=O)n(CC)c2cc3c(cc21)c1ccsc1c1sc(-c2ccc(-c4c(F)c(F)c(-c5ccc(-c6cc7c8cc9c(cc8c8cc(-c%10ccc(-c%11c(F)c(F)c(-c%12ccc(-c%13cc%14c%15cc%16c(cc%15c%15cc(-c%17ccc(-c%18c(F)c(F)c(-c%19cccs%19)c%19nsnc%18%19)s%17)sc%15c%14s%13)n(CC)c(=O)n%16CC)s%12)c%12nsnc%11%12)s%10)sc8c7s6)n(CC)c(=O)n9CC)s5)c5nsnc45)s2)cc31
225,IT-4F,TBD0,,10.1021/acsami.0c01323,0.87,19.0,72.2,,sm,fused,7.0,polymer,N#CC(C#N)=C1C(=CC=2SC3=C(SC=4C=5C=C6C(=CC5C(C7=CC=C(C=C7)CCCCCC)(C8=CC=C(C=C8)CCCCCC)C34)C=9SC=%10C=C(SC%10C9C6(C%11=CC=C(C=C%11)CCCCCC)C%12=CC=C(C=C%12)CCCCCC)C=C%13C(=O)C%14=CC(F)=C(F)C=C%14C%13=C(C#N)C#N)C2)C(=O)C%15=CC(F)=C(F)C=C%151,CCc1ccc(C2(c3ccc(CC)cc3)c3cc4c(cc3-c3sc5cc(/C=C6\C(=O)c7cc(F)c(F)cc7C6=C(C#N)C#N)sc5c32)C(c2ccc(CC)cc2)(c2ccc(CC)cc2)c2c-4sc3cc(/C=C4\C(=O)c5cc(F)c(F)cc5C4=C(C#N)C#N)sc23)cc1,ClC1=C(CC(CC)CCCC)SC(C2=C(C=C(C3=CC=C(C4=C5C(C(C6=C(CC(CC)CCCC)SC(CC(CC)CCCC)=C6C5=O)=O)=C(C7=CC=C(C(S8)=CC9=C8C(C%10=CC(Cl)=C(CC(CC)CCCC)S%10)=C(C=C(C%11=CC=C(C%12=C%13C(C(C%14=C(CC(CC)CCCC)SC(CC(CC)CCCC)=C%14C%13=O)=O)=C(C%15=CC=C(C(S%16)=CC%17=C%16C(C%18=CC(Cl)=C(CC(CC)CCCC)S%18)=C(C=C(C%19=CC=C(C%20=C%21C(C(C%22=C(CC(CC)CCCC)SC(CC(CC)CCCC)=C%22C%21=O)=O)=C(C%23=CC=CS%23)S%20)S%19)O%24)C%24=C%17C%25=CC(Cl)=C(CC(CC)CCCC)S%25)S%15)S%12)S%11)O%26)C%26=C9C%27=CC(Cl)=C(CC(CC)CCCC)S%27)S7)S4)S3)O%28)C%28=C(C%29=CC(Cl)=C(CC(CC)CCCC)S%29)C%30=C2SC=C%30)=C1,ClC1=C(CC)SC(C2=C(C=C(C3=CC=C(C4=C5C(C(C6=C(CC)SC(CC)=C6C5=O)=O)=C(C7=CC=C(C(S8)=CC9=C8C(C%10=CC(Cl)=C(CC)S%10)=C(C=C(C%11=CC=C(C%12=C%13C(C(C%14=C(CC)SC(CC)=C%14C%13=O)=O)=C(C%15=CC=C(C(S%16)=CC%17=C%16C(C%18=CC(Cl)=C(CC)S%18)=C(C=C(C%19=CC=C(C%20=C%21C(C(C%22=C(CC)SC(CC)=C%22C%21=O)=O)=C(C%23=CC=CS%23)S%20)S%19)O%24)C%24=C%17C%25=CC(Cl)=C(CC)S%25)S%15)S%12)S%11)O%26)C%26=C9C%27=CC(Cl)=C(CC)S%27)S7)S4)S3)O%28)C%28=C(C%29=CC(Cl)=C(CC)S%29)C%30=C2SC=C%30)=C1
226,IT-4F,TBD100,,10.1021/acsami.0c01323,0.883,20.3,72.9,,sm,fused,7.0,polymer,N#CC(C#N)=C1C(=CC=2SC3=C(SC=4C=5C=C6C(=CC5C(C7=CC=C(C=C7)CCCCCC)(C8=CC=C(C=C8)CCCCCC)C34)C=9SC=%10C=C(SC%10C9C6(C%11=CC=C(C=C%11)CCCCCC)C%12=CC=C(C=C%12)CCCCCC)C=C%13C(=O)C%14=CC(F)=C(F)C=C%14C%13=C(C#N)C#N)C2)C(=O)C%15=CC(F)=C(F)C=C%151,CCc1ccc(C2(c3ccc(CC)cc3)c3cc4c(cc3-c3sc5cc(/C=C6\C(=O)c7cc(F)c(F)cc7C6=C(C#N)C#N)sc5c32)C(c2ccc(CC)cc2)(c2ccc(CC)cc2)c2c-4sc3cc(/C=C4\C(=O)c5cc(F)c(F)cc5C4=C(C#N)C#N)sc23)cc1,ClC1=C(CC(CCCC)CCCCCC)SC(C2=C(C(SC(C3=CC=C(C4=C5C(C(C6=C(CC(CC)CCCC)SC(CC(CC)CCCC)=C6C5=O)=O)=C(C7=CC=C(C(S8)=CC9=C8C(C%10=CC(Cl)=C(CC(CCCC)CCCCCC)S%10)=C(C(SC(C%11=CC=C(C%12=C%13C(C(C%14=C(CC(CC)CCCC)SC(CC(CC)CCCC)=C%14C%13=O)=O)=C(C%15=CC=C(C(S%16)=CC%17=C%16C(C%18=CC(Cl)=C(CC(CCCC)CCCCCC)S%18)=C(C(SC(C%19=CC=C(C%20=C%21C(C(C%22=C(CC(CC)CCCC)SC(CC(CC)CCCC)=C%22C%21=O)=O)=C(C%23=CC=CS%23)S%20)S%19)=C%24)=C%24S%25)C%25=C%17C%26=CC(Cl)=C(CC(CCCC)CCCCCC)S%26)S%15)S%12)S%11)=C%27)=C%27S%28)C%28=C9C%29=CC(Cl)=C(CC(CCCC)CCCCCC)S%29)S7)S4)S3)=C%30)=C%30S%31)C%31=C(C%32=CC(Cl)=C(CC(CCCC)CCCCCC)S%32)C%33=C2SC=C%33)=C1,ClC1=C(CC)SC(C2=C(C(SC(C3=CC=C(C4=C5C(C(C6=C(CC)SC(CC)=C6C5=O)=O)=C(C7=CC=C(C(S8)=CC9=C8C(C%10=CC(Cl)=C(CC)S%10)=C(C(SC(C%11=CC=C(C%12=C%13C(C(C%14=C(CC)SC(CC)=C%14C%13=O)=O)=C(C%15=CC=C(C(S%16)=CC%17=C%16C(C%18=CC(Cl)=C(CC)S%18)=C(C(SC(C%19=CC=C(C%20=C%21C(C(C%22=C(CC)SC(CC)=C%22C%21=O)=O)=C(C%23=CC=CS%23)S%20)S%19)=C%24)=C%24S%25)C%25=C%17C%26=CC(Cl)=C(CC)S%26)S%15)S%12)S%11)=C%27)=C%27S%28)C%28=C9C%29=CC(Cl)=C(CC)S%29)S7)S4)S3)=C%30)=C%30S%31)C%31=C(C%32=CC(Cl)=C(CC)S%32)C%33=C2SC=C%33)=C1
227,IT-4F,PClBDT-8ttTPD,,10.1021/acsami.0c14367,0.92,18.68,66.0,,sm,fused,7.0,polymer,N#CC(C#N)=C1C(=CC=2SC3=C(SC=4C=5C=C6C(=CC5C(C7=CC=C(C=C7)CCCCCC)(C8=CC=C(C=C8)CCCCCC)C34)C=9SC=%10C=C(SC%10C9C6(C%11=CC=C(C=C%11)CCCCCC)C%12=CC=C(C=C%12)CCCCCC)C=C%13C(=O)C%14=CC(F)=C(F)C=C%14C%13=C(C#N)C#N)C2)C(=O)C%15=CC(F)=C(F)C=C%151,CCc1ccc(C2(c3ccc(CC)cc3)c3cc4c(cc3-c3sc5cc(/C=C6\C(=O)c7cc(F)c(F)cc7C6=C(C#N)C#N)sc5c32)C(c2ccc(CC)cc2)(c2ccc(CC)cc2)c2c-4sc3cc(/C=C4\C(=O)c5cc(F)c(F)cc5C4=C(C#N)C#N)sc23)cc1,CCCCC(CC(SC(C1=C2SC(C(SC3=C4SC(C(SC(C5=CC(SC(C(S6)=CC7=C6C(C8=CC(Cl)=C(CC(CC)CCCC)S8)=C9C(SC(C(SC%10=C%11SC(C(SC(C%12=CC(SC(C(S%13)=CC%14=C%13C(C%15=CC(Cl)=C(CC(CC)CCCC)S%15)=C%16C(SC(C(SC%17=C%18SC(C(SC(C%19=CC(SC=C%20CCCCCCCC)=C%20S%19)=C%21C%22=O)=C%21C(N%22CC(CCCCCC)CCCCCCCC)=O)=C%17)=C%18CCCCCCCC)=C%16)=C%14C%23=CC(Cl)=C(S%23)CC(CC)CCCC)=C%24CCCCCCCC)=C%24S%12)=C%25C%26=O)=C%25C(N%26CC(CCCCCC)CCCCCCCC)=O)=C%10)=C%11CCCCCCCC)=C9)=C7C%27=CC(Cl)=C(S%27)CC(CC)CCCC)=C%28CCCCCCCC)=C%28S5)=C%29C%30=O)=C%29C(N%30CC(CCCCCC)CCCCCCCC)=O)=C3)=C4CCCCCCCC)=CC2=C(C%31=C1C=CS%31)C%32=CC(Cl)=C(CC(CC)CCCC)S%32)=C%33)=C%33Cl)CC,CCC1=C(Cl)C=C(C2=C3C=CSC3=C(C4=CC(Cl)=C(CC)S4)C5=C2SC(C6=C(CC)C7=C(C=C(S7)C8=C9C(C(N(CC)C9=O)=O)=C(C%10=CC%11=C(C(CC)=C(C%12=CC%13=C(C%14=C(C(C%15=CC(Cl)=C(CC)S%15)=C%13S%12)C=C(C%16=C(CC)C%17=C(C=C(S%17)C%18=C%19C(C(N(CC)C%19=O)=O)=C(C%20=CC%21=C(C(CC)=C(C%22=CC%23=C(C%24=C(C(C%25=CC(Cl)=C(CC)S%25)=C%23S%22)C=C(C%26=C(CC)C%27=C(C=C(S%27)C%28=C%29C(C(N(CC)C%29=O)=O)=C(C%30=CC%31=C(C(CC)=CS%31)S%30)S%28)S%26)S%24)C%32=CC(Cl)=C(CC)S%32)S%21)S%20)S%18)S%16)S%14)C%33=CC(Cl)=C(CC)S%33)S%11)S%10)S8)S6)=C5)S1
228,IT-4F,PFBDT-8ttTPD,,10.1021/acsami.0c14367,0.89,19.91,72.0,,sm,fused,7.0,polymer,N#CC(C#N)=C1C(=CC=2SC3=C(SC=4C=5C=C6C(=CC5C(C7=CC=C(C=C7)CCCCCC)(C8=CC=C(C=C8)CCCCCC)C34)C=9SC=%10C=C(SC%10C9C6(C%11=CC=C(C=C%11)CCCCCC)C%12=CC=C(C=C%12)CCCCCC)C=C%13C(=O)C%14=CC(F)=C(F)C=C%14C%13=C(C#N)C#N)C2)C(=O)C%15=CC(F)=C(F)C=C%151,CCc1ccc(C2(c3ccc(CC)cc3)c3cc4c(cc3-c3sc5cc(/C=C6\C(=O)c7cc(F)c(F)cc7C6=C(C#N)C#N)sc5c32)C(c2ccc(CC)cc2)(c2ccc(CC)cc2)c2c-4sc3cc(/C=C4\C(=O)c5cc(F)c(F)cc5C4=C(C#N)C#N)sc23)cc1,CCCCC(CC(SC(C1=C2SC(C(SC3=C4SC(C(SC(C5=CC(SC(C(S6)=CC7=C6C(C8=CC(F)=C(CC(CC)CCCC)S8)=C9C(SC(C(SC%10=C%11SC(C(SC(C%12=CC(SC(C(S%13)=CC%14=C%13C(C%15=CC(F)=C(CC(CC)CCCC)S%15)=C%16C(SC(C(SC%17=C%18SC(C(SC(C%19=CC(SC=C%20CCCCCCCC)=C%20S%19)=C%21C%22=O)=C%21C(N%22CC(CCCCCC)CCCCCCCC)=O)=C%17)=C%18CCCCCCCC)=C%16)=C%14C%23=CC(F)=C(S%23)CC(CC)CCCC)=C%24CCCCCCCC)=C%24S%12)=C%25C%26=O)=C%25C(N%26CC(CCCCCC)CCCCCCCC)=O)=C%10)=C%11CCCCCCCC)=C9)=C7C%27=CC(F)=C(S%27)CC(CC)CCCC)=C%28CCCCCCCC)=C%28S5)=C%29C%30=O)=C%29C(N%30CC(CCCCCC)CCCCCCCC)=O)=C3)=C4CCCCCCCC)=CC2=C(C%31=C1C=CS%31)C%32=CC(F)=C(CC(CC)CCCC)S%32)=C%33)=C%33F)CC,CCC1=C(C=C(S1)C2=C3C=CSC3=C(C4=C2SC(C5=C(C6=C(S5)C=C(C7=C8C(C(N(C8=O)CC)=O)=C(S7)C9=CC%10=C(S9)C(CC)=C(S%10)C%11=CC%12=C(C%13=CC(F)=C(S%13)CC)C(SC(C%14=C(C%15=C(S%14)C=C(C%16=C%17C(C(N(C%17=O)CC)=O)=C(S%16)C%18=CC%19=C(S%18)C(CC)=C(S%19)C%20=CC%21=C(C%22=CC(F)=C(S%22)CC)C(SC(C%23=C(C%24=C(S%23)C=C(C%25=C%26C(C(N(C%26=O)CC)=O)=C(S%25)C%27=CC%28=C(S%27)C(CC)=CS%28)S%24)CC)=C%29)=C%29C(C%30=CC(F)=C(S%30)CC)=C%21S%20)S%15)CC)=C%31)=C%31C(C%32=CC(F)=C(S%32)CC)=C%12S%11)S6)CC)=C4)C%33=CC(F)=C(S%33)CC)F
229,IT-4F,PBDT-Al-5,,10.1021/acsami.1c22784,0.8,17.43,52.01,,sm,fused,7.0,polymer,N#CC(C#N)=C1C(=CC=2SC3=C(SC=4C=5C=C6C(=CC5C(C7=CC=C(C=C7)CCCCCC)(C8=CC=C(C=C8)CCCCCC)C34)C=9SC=%10C=C(SC%10C9C6(C%11=CC=C(C=C%11)CCCCCC)C%12=CC=C(C=C%12)CCCCCC)C=C%13C(=O)C%14=CC(F)=C(F)C=C%14C%13=C(C#N)C#N)C2)C(=O)C%15=CC(F)=C(F)C=C%151,CCc1ccc(C2(c3ccc(CC)cc3)c3cc4c(cc3-c3sc5cc(/C=C6\C(=O)c7cc(F)c(F)cc7C6=C(C#N)C#N)sc5c32)C(c2ccc(CC)cc2)(c2ccc(CC)cc2)c2c-4sc3cc(/C=C4\C(=O)c5cc(F)c(F)cc5C4=C(C#N)C#N)sc23)cc1,ClC1=C(SC(C2=C3C(SC(C4=CC=C(C5=C(C(C6=C(SC(CC(CC)CCCC)=C67)CC(CC)CCCC)=O)C(C7=O)=C(C8=CC=C(C9=CC%10=C(S9)C(C%11=CC(Cl)=C(S%11)CCCCCC)=C%12C(SC(C%13=CC=C(C%14=C(C(C%15=C(SC(CC(CC)CCCC)=C%15%16)CC(CC)CCCC)=O)C(C%16=O)=C(C%17=CC=C(C%18=CC%19=C(S%18)C(C%20=CC(Cl)=C(S%20)CCCCCC)=C%21C(SC(C%22=CC=C(C%23=C(C(C%24=C(SC(CC(CC)CCCC)=C%24%25)CC(CC)CCCC)=O)C(C%25=O)=C(C%26=CC=CS%26)S%23)S%22)=C%21)=C%19C%27=CC(Cl)=C(S%27)CCCCCC)S%17)S%14)S%13)=C%12)=C%10C%28=CC(Cl)=C(S%28)CCCCCC)S8)S5)S4)=C3)=C(C%29=C2SC=C%29)C%30=CC(Cl)=C(S%30)CCCCCC)=C1)CCCCCC,CCc1sc(-c2c3cc(-c4ccc(-c5sc(-c6ccc(-c7cc8c(-c9cc(Cl)c(CC)s9)c9sc(-c%10ccc(-c%11sc(-c%12ccc(-c%13cc%14c(-c%15cc(Cl)c(CC)s%15)c%15sc(-c%16ccc(-c%17sc(-c%18cccs%18)c%18c%17C(=O)c%17c(CC)sc(CC)c%17C%18=O)s%16)cc%15c(-c%15cc(Cl)c(CC)s%15)c%14s%13)s%12)c%12c%11C(=O)c%11c(CC)sc(CC)c%11C%12=O)s%10)cc9c(-c9cc(Cl)c(CC)s9)c8s7)s6)c6c5C(=O)c5c(CC)sc(CC)c5C6=O)s4)sc3c(-c3cc(Cl)c(CC)s3)c3ccsc23)cc1Cl
230,IT-4F,PBDT-BZ-F,,10.1021/acsami.1c22784,0.82,20.03,59.46,,sm,fused,7.0,polymer,N#CC(C#N)=C1C(=CC=2SC3=C(SC=4C=5C=C6C(=CC5C(C7=CC=C(C=C7)CCCCCC)(C8=CC=C(C=C8)CCCCCC)C34)C=9SC=%10C=C(SC%10C9C6(C%11=CC=C(C=C%11)CCCCCC)C%12=CC=C(C=C%12)CCCCCC)C=C%13C(=O)C%14=CC(F)=C(F)C=C%14C%13=C(C#N)C#N)C2)C(=O)C%15=CC(F)=C(F)C=C%151,CCc1ccc(C2(c3ccc(CC)cc3)c3cc4c(cc3-c3sc5cc(/C=C6\C(=O)c7cc(F)c(F)cc7C6=C(C#N)C#N)sc5c32)C(c2ccc(CC)cc2)(c2ccc(CC)cc2)c2c-4sc3cc(/C=C4\C(=O)c5cc(F)c(F)cc5C4=C(C#N)C#N)sc23)cc1,ClC1=C(SC(C2=C3C(SC(C4=CC=C(C5=C(C(C6=C(SC(CC(CC)CCCC)=C6C7=O)CC(CC)CCCC)=O)C7=C(C8=CC=C(C9=CC%10=C(S9)C(C%11=CC(Cl)=C(S%11)CCCCCC%12=CC=C(F)C=C%12)=C%13C(SC(C%14=CC=C(C%15=C(C(C%16=C(SC(CC(CC)CCCC)=C%16C%17=O)CC(CC)CCCC)=O)C%17=C(C%18=CC=C(C%19=CC%20=C(S%19)C(C%21=CC(Cl)=C(S%21)CCCCCC%22=CC=C(F)C=C%22)=C%23C(SC(C%24=CC=C(C%25=C(C(C%26=C(SC(CC(CC)CCCC)=C%26C%27=O)CC(CC)CCCC)=O)C%27=C(C%28=CC=CS%28)S%25)S%24)=C%23)=C%20C%29=CC(Cl)=C(S%29)CCCCCC%30=CC=C(F)C=C%30)S%18)S%15)S%14)=C%13)=C%10C%31=CC(Cl)=C(S%31)CCCCCC%32=CC=C(F)C=C%32)S8)S5)S4)=C3)=C(C%33=C2SC=C%33)C%34=CC(Cl)=C(S%34)CCCCCC%35=CC=C(F)C=C%35)=C1)CCCCCC%36=CC=C(F)C=C%36,CCc1sc(-c2c3cc(-c4ccc(-c5sc(-c6ccc(-c7cc8c(-c9cc(Cl)c(CC)s9)c9sc(-c%10ccc(-c%11sc(-c%12ccc(-c%13cc%14c(-c%15cc(Cl)c(CC)s%15)c%15sc(-c%16ccc(-c%17sc(-c%18cccs%18)c%18c%17C(=O)c%17c(CC)sc(CC)c%17C%18=O)s%16)cc%15c(-c%15cc(Cl)c(CC)s%15)c%14s%13)s%12)c%12c%11C(=O)c%11c(CC)sc(CC)c%11C%12=O)s%10)cc9c(-c9cc(Cl)c(CC)s9)c8s7)s6)c6c5C(=O)c5c(CC)sc(CC)c5C6=O)s4)sc3c(-c3cc(Cl)c(CC)s3)c3ccsc23)cc1Cl
231,IT-4F,PBDT-BZ-1,,10.1021/acsami.1c22784,0.84,19.1,70.06,,sm,fused,7.0,polymer,N#CC(C#N)=C1C(=CC=2SC3=C(SC=4C=5C=C6C(=CC5C(C7=CC=C(C=C7)CCCCCC)(C8=CC=C(C=C8)CCCCCC)C34)C=9SC=%10C=C(SC%10C9C6(C%11=CC=C(C=C%11)CCCCCC)C%12=CC=C(C=C%12)CCCCCC)C=C%13C(=O)C%14=CC(F)=C(F)C=C%14C%13=C(C#N)C#N)C2)C(=O)C%15=CC(F)=C(F)C=C%151,CCc1ccc(C2(c3ccc(CC)cc3)c3cc4c(cc3-c3sc5cc(/C=C6\C(=O)c7cc(F)c(F)cc7C6=C(C#N)C#N)sc5c32)C(c2ccc(CC)cc2)(c2ccc(CC)cc2)c2c-4sc3cc(/C=C4\C(=O)c5cc(F)c(F)cc5C4=C(C#N)C#N)sc23)cc1,ClC1=C(SC(C2=C3C(SC(C4=CC=C(C5=C(C(C6=C(SC(CC(CC)CCCC)=C6C7=O)CC(CC)CCCC)=O)C7=C(C8=CC=C(C9=CC%10=C(S9)C(C%11=CC(Cl)=C(S%11)CCCCCC%12=CC=CC=C%12)=C%13C(SC(C%14=CC=C(C%15=C(C(C%16=C(SC(CC(CC)CCCC)=C%16C%17=O)CC(CC)CCCC)=O)C%17=C(C%18=CC=C(C%19=CC%20=C(S%19)C(C%21=CC(Cl)=C(S%21)CCCCCC%22=CC=CC=C%22)=C%23C(SC(C%24=CC=C(C%25=C(C(C%26=C(SC(CC(CC)CCCC)=C%26C%27=O)CC(CC)CCCC)=O)C%27=C(C%28=CC=CS%28)S%25)S%24)=C%23)=C%20C%29=CC(Cl)=C(S%29)CCCCCC%30=CC=CC=C%30)S%18)S%15)S%14)=C%13)=C%10C%31=CC(Cl)=C(S%31)CCCCCC%32=CC=CC=C%32)S8)S5)S4)=C3)=C(C%33=C2SC=C%33)C%34=CC(Cl)=C(S%34)CCCCCC%35=CC=CC=C%35)=C1)CCCCCC%36=CC=CC=C%36,CCc1sc(-c2c3cc(-c4ccc(-c5sc(-c6ccc(-c7cc8c(-c9cc(Cl)c(CC)s9)c9sc(-c%10ccc(-c%11sc(-c%12ccc(-c%13cc%14c(-c%15cc(Cl)c(CC)s%15)c%15sc(-c%16ccc(-c%17sc(-c%18cccs%18)c%18c%17C(=O)c%17c(CC)sc(CC)c%17C%18=O)s%16)cc%15c(-c%15cc(Cl)c(CC)s%15)c%14s%13)s%12)c%12c%11C(=O)c%11c(CC)sc(CC)c%11C%12=O)s%10)cc9c(-c9cc(Cl)c(CC)s9)c8s7)s6)c6c5C(=O)c5c(CC)sc(CC)c5C6=O)s4)sc3c(-c3cc(Cl)c(CC)s3)c3ccsc23)cc1Cl
232,IT-4F,PBDT-S-BZ,,10.1021/acsami.1c22784,0.83,23.43,71.2,,sm,fused,7.0,polymer,N#CC(C#N)=C1C(=CC=2SC3=C(SC=4C=5C=C6C(=CC5C(C7=CC=C(C=C7)CCCCCC)(C8=CC=C(C=C8)CCCCCC)C34)C=9SC=%10C=C(SC%10C9C6(C%11=CC=C(C=C%11)CCCCCC)C%12=CC=C(C=C%12)CCCCCC)C=C%13C(=O)C%14=CC(F)=C(F)C=C%14C%13=C(C#N)C#N)C2)C(=O)C%15=CC(F)=C(F)C=C%151,CCc1ccc(C2(c3ccc(CC)cc3)c3cc4c(cc3-c3sc5cc(/C=C6\C(=O)c7cc(F)c(F)cc7C6=C(C#N)C#N)sc5c32)C(c2ccc(CC)cc2)(c2ccc(CC)cc2)c2c-4sc3cc(/C=C4\C(=O)c5cc(F)c(F)cc5C4=C(C#N)C#N)sc23)cc1,ClC1=C(SC(C2=C3C(SC(C4=CC=C(C5=C(C(C6=C(SC(CC(CC)CCCC)=C6C7=O)CC(CC)CCCC)=O)C7=C(C8=CC=C(C9=CC%10=C(S9)C(C%11=CC(Cl)=C(S%11)SCCCCCC%12=CC=CC=C%12)=C%13C(SC(C%14=CC=C(C%15=C(C(C%16=C(SC(CC(CC)CCCC)=C%16C%17=O)CC(CC)CCCC)=O)C%17=C(C%18=CC=C(C%19=CC%20=C(S%19)C(C%21=CC(Cl)=C(S%21)SCCCCCC%22=CC=CC=C%22)=C%23C(SC(C%24=CC=C(C%25=C(C(C%26=C(SC(CC(CC)CCCC)=C%26C%27=O)CC(CC)CCCC)=O)C%27=C(C%28=CC=CS%28)S%25)S%24)=C%23)=C%20C%29=CC(Cl)=C(S%29)SCCCCCC%30=CC=CC=C%30)S%18)S%15)S%14)=C%13)=C%10C%31=CC(Cl)=C(S%31)SCCCCCC%32=CC=CC=C%32)S8)S5)S4)=C3)=C(C%33=C2SC=C%33)C%34=CC(Cl)=C(S%34)SCCCCCC%35=CC=CC=C%35)=C1)SCCCCCC%36=CC=CC=C%36,O=C(C1=C(SC(CC)=C12)CC)C3=C(SC(C4=CC=C(C5=CC6=C(C(C7=CC(Cl)=C(S7)SCC)=C8C=C(SC8=C6C9=CC(Cl)=C(S9)SCC)C%10=CC=C(S%10)C%11=C(C(C%12=C(SC(CC)=C%12C%13=O)CC)=O)C%13=C(C%14=CC=C(C%15=CC%16=C(C(C%17=CC(Cl)=C(S%17)SCC)=C%18C=C(SC%18=C%16C%19=CC(Cl)=C(S%19)SCC)C%20=CC=C(S%20)C%21=C(C(C%22=C(SC(CC)=C%22C%23=O)CC)=O)C%23=C(C%24=CC=CS%24)S%21)S%15)S%14)S%11)S5)S4)=C3C2=O)C(S%25)=CC=C%25C(SC%26=C(C%27=C%28SC=C%27)C%29=CC(Cl)=C(S%29)SCC)=CC%26=C%28C%30=CC(Cl)=C(S%30)SCC
233,IT-4F,PFSBDTTzBO,,10.1021/acsami.2c06077,0.965,14.61,52.0,,sm,fused,7.0,polymer,N#CC(C#N)=C1C(=CC=2SC3=C(SC=4C=5C=C6C(=CC5C(C7=CC=C(C=C7)CCCCCC)(C8=CC=C(C=C8)CCCCCC)C34)C=9SC=%10C=C(SC%10C9C6(C%11=CC=C(C=C%11)CCCCCC)C%12=CC=C(C=C%12)CCCCCC)C=C%13C(=O)C%14=CC(F)=C(F)C=C%14C%13=C(C#N)C#N)C2)C(=O)C%15=CC(F)=C(F)C=C%151,CCc1ccc(C2(c3ccc(CC)cc3)c3cc4c(cc3-c3sc5cc(/C=C6\C(=O)c7cc(F)c(F)cc7C6=C(C#N)C#N)sc5c32)C(c2ccc(CC)cc2)(c2ccc(CC)cc2)c2c-4sc3cc(/C=C4\C(=O)c5cc(F)c(F)cc5C4=C(C#N)C#N)sc23)cc1,CCCCC(CCCCCC)CC(C=C(S1)C2=NC3=C(S2)N=C(C4=CC(CC(CCCCCC)CCCC)=C(S4)C5=CC6=C(C(C7=CC(F)=C(S7)SCC(CCCC)CC)=C8C=C(SC8=C6C9=CC(F)=C(S9)SCC(CCCC)CC)C%10=C(C=C(S%10)C%11=NC%12=C(S%11)N=C(C%13=CC(CC(CCCCCC)CCCC)=C(S%13)C%14=CC%15=C(C(C%16=CC(F)=C(S%16)SCC(CC)CCCC)=C%17C=C(SC%17=C%15C%18=CC(F)=C(S%18)SCC(CCCC)CC)C%19=C(C=C(S%19)C%20=NC%21=C(S%20)N=C(C%22=CC(CC(CCCCCC)CCCC)=CS%22)S%21)CC(CCCCCC)CCCC)S%14)S%12)CC(CCCCCC)CCCC)S5)S3)=C1C(S%23)=CC(C%23=C%24C%25=CC(F)=C(S%25)SCC(CCCC)CC)=C(C%26=C%24C=CS%26)C%27=CC(F)=C(S%27)SCC(CC)CCCC,CCC1=C(SC(C2=NC(SC(C3=CC(CC)=C(C(S4)=CC5=C4C(C6=CC(F)=C(SCC)S6)=C(C=C(C7=C(CC)C=C(C8=NC(SC(C9=CC(CC)=C(C(S%10)=CC%11=C%10C(C%12=CC(F)=C(SCC)S%12)=C(C=C(C%13=C(CC)C=C(C%14=NC(SC(C%15=CC(CC)=CS%15)=N%16)=C%16S%14)S%13)S%17)C%17=C%11C%18=CC(F)=C(SCC)S%18)S9)=N%19)=C%19S8)S7)S%20)C%20=C5C%21=CC(F)=C(SCC)S%21)S3)=N%22)=C%22S2)=C1)C%23=CC%24=C(C%25=CC(F)=C(SCC)S%25)C%26=C(C=CS%26)C(C%27=CC(F)=C(SCC)S%27)=C%24S%23
234,IT-4F,PBDTTzBO,,10.1021/acsami.2c06077,0.847,12.96,47.7,,sm,fused,7.0,polymer,N#CC(C#N)=C1C(=CC=2SC3=C(SC=4C=5C=C6C(=CC5C(C7=CC=C(C=C7)CCCCCC)(C8=CC=C(C=C8)CCCCCC)C34)C=9SC=%10C=C(SC%10C9C6(C%11=CC=C(C=C%11)CCCCCC)C%12=CC=C(C=C%12)CCCCCC)C=C%13C(=O)C%14=CC(F)=C(F)C=C%14C%13=C(C#N)C#N)C2)C(=O)C%15=CC(F)=C(F)C=C%151,CCc1ccc(C2(c3ccc(CC)cc3)c3cc4c(cc3-c3sc5cc(/C=C6\C(=O)c7cc(F)c(F)cc7C6=C(C#N)C#N)sc5c32)C(c2ccc(CC)cc2)(c2ccc(CC)cc2)c2c-4sc3cc(/C=C4\C(=O)c5cc(F)c(F)cc5C4=C(C#N)C#N)sc23)cc1,CCC(CC1=CC=C(C2=C3C(C=C(S3)C4=C(C=C(S4)C5=NC6=C(S5)N=C(C7=CC(CC(CCCCCC)CCCC)=C(S7)C8=CC9=C(C(C%10=CC=C(S%10)CC(CC)CCCC)=C%11C=C(SC%11=C9C%12=CC=C(S%12)CC(CC)CCCC)C%13=C(C=C(S%13)C%14=NC%15=C(S%14)N=C(C%16=CC(CC(CCCCCC)CCCC)=C(S%16)C%17=CC%18=C(C(C%19=CC=C(S%19)CC(CC)CCCC)=C%20C=C(SC%20=C%18C%21=CC=C(S%21)CC(CC)CCCC)C%22=C(C=C(S%22)C%23=NC%24=C(S%23)N=C(C%25=CC(CC(CCCCCC)CCCC)=CS%25)S%24)CC(CCCCCC)CCCC)S%17)S%15)CC(CCCCCC)CCCC)S8)S6)CC(CCCCCC)CCCC)=C(C%26=C2C=CS%26)C%27=CC=C(S%27)CC(CC)CCCC)S1)CCCC,CCC(S1)=CC=C1C2=C3C(C=C(C4=C(CC)C=C(C5=NC(SC(C6=CC(CC)=C(C(S7)=CC8=C7C(C9=CC=C(CC)S9)=C(C=C(C%10=C(CC)C=C(C%11=NC(SC(C%12=CC(CC)=C(C(S%13)=CC%14=C%13C(C%15=CC=C(CC)S%15)=C(C=C(C%16=C(CC)C=C(C%17=NC(SC(C%18=CC(CC)=CS%18)=N%19)=C%19S%17)S%16)S%20)C%20=C%14C%21=CC=C(CC)S%21)S%12)=N%22)=C%22S%11)S%10)S%23)C%23=C8C%24=CC=C(CC)S%24)S6)=N%25)=C%25S5)S4)S3)=C(C%26=CC=C(CC)S%26)C%27=C2C=CS%27
235,IT-4F,PFBDTTzBO,,10.1021/acsami.2c06077,0.935,17.22,63.9,,sm,fused,7.0,polymer,N#CC(C#N)=C1C(=CC=2SC3=C(SC=4C=5C=C6C(=CC5C(C7=CC=C(C=C7)CCCCCC)(C8=CC=C(C=C8)CCCCCC)C34)C=9SC=%10C=C(SC%10C9C6(C%11=CC=C(C=C%11)CCCCCC)C%12=CC=C(C=C%12)CCCCCC)C=C%13C(=O)C%14=CC(F)=C(F)C=C%14C%13=C(C#N)C#N)C2)C(=O)C%15=CC(F)=C(F)C=C%151,CCc1ccc(C2(c3ccc(CC)cc3)c3cc4c(cc3-c3sc5cc(/C=C6\C(=O)c7cc(F)c(F)cc7C6=C(C#N)C#N)sc5c32)C(c2ccc(CC)cc2)(c2ccc(CC)cc2)c2c-4sc3cc(/C=C4\C(=O)c5cc(F)c(F)cc5C4=C(C#N)C#N)sc23)cc1,CCC(CCCC)CC1=C(C=C(S1)C2=C3C(C=C(C4=C(CC(CCCC)CCCCCC)C=C(C5=NC6=C(N=C(S6)C7=CC(CC(CCCC)CCCCCC)=C(C8=CC9=C(S8)C(C%10=CC(F)=C(CC(CCCC)CC)S%10)=C%11C=C(C%12=C(CC(CCCC)CCCCCC)C=C(C%13=NC%14=C(N=C(S%14)C%15=CC(CC(CCCC)CCCCCC)=C(C%16=CC%17=C(S%16)C(C%18=CC(F)=C(CC(CCCC)CC)S%18)=C%19C=C(C%20=C(CC(CCCC)CCCCCC)C=C(C%21=NC%22=C(N=C(S%22)C%23=CC(CC(CCCC)CCCCCC)=CS%23)S%21)S%20)SC%19=C%17C%24=CC(F)=C(CC(CCCC)CC)S%24)S%15)S%13)S%12)SC%11=C9C%25=CC(F)=C(CC(CCCC)CC)S%25)S7)S5)S4)S3)=C(C%26=CC(F)=C(CC(CCCC)CC)S%26)C%27=C2C=CS%27)F,CCC1=C(F)C=C(C2=C3C(C=C(S3)C4=C(C=C(S4)C5=NC6=C(S5)N=C(C7=CC(CC)=C(S7)C8=CC9=C(C(C%10=CC(F)=C(S%10)CC)=C%11C=C(SC%11=C9C%12=CC(F)=C(S%12)CC)C%13=C(C=C(S%13)C%14=NC%15=C(S%14)N=C(C%16=CC(CC)=C(S%16)C%17=CC%18=C(C(C%19=CC(F)=C(S%19)CC)=C%20C=C(SC%20=C%18C%21=CC(F)=C(S%21)CC)C%22=C(C=C(S%22)C%23=NC%24=C(S%23)N=C(C%25=CC(CC)=CS%25)S%24)CC)S%17)S%15)CC)S8)S6)CC)=C(C%26=C2C=CS%26)C%27=CC(F)=C(S%27)CC)S1
236,IT-4F,PTVT-T,,10.1093/nsr/nwab031,0.75,20.78,72.0,,sm,fused,7.0,polymer,N#CC(C#N)=C1C(=CC=2SC3=C(SC=4C=5C=C6C(=CC5C(C7=CC=C(C=C7)CCCCCC)(C8=CC=C(C=C8)CCCCCC)C34)C=9SC=%10C=C(SC%10C9C6(C%11=CC=C(C=C%11)CCCCCC)C%12=CC=C(C=C%12)CCCCCC)C=C%13C(=O)C%14=CC(F)=C(F)C=C%14C%13=C(C#N)C#N)C2)C(=O)C%15=CC(F)=C(F)C=C%151,CCc1ccc(C2(c3ccc(CC)cc3)c3cc4c(cc3-c3sc5cc(/C=C6\C(=O)c7cc(F)c(F)cc7C6=C(C#N)C#N)sc5c32)C(c2ccc(CC)cc2)(c2ccc(CC)cc2)c2c-4sc3cc(/C=C4\C(=O)c5cc(F)c(F)cc5C4=C(C#N)C#N)sc23)cc1,O=C(OCC(CCCCCC)CCCC)C1=C(/C=C/C2=C(C(OCC(CCCC)CCCCCC)=O)C=C(C3=CC=C(C4=CC(C(OCC(CCCCCC)CCCC)=O)=C(/C=C/C5=C(C(OCC(CCCC)CCCCCC)=O)C=C(C6=CC=C(C7=CC(C(OCC(CCCCCC)CCCC)=O)=C(/C=C/C8=C(C(OCC(CCCC)CCCCCC)=O)C=CS8)S7)S6)S5)S4)S3)S2)SC(C9=CC=CS9)=C1,O=C(OCC)C1=C(/C=C/C2=C(C(OCC)=O)C=C(C3=CC=C(C4=CC(C(OCC)=O)=C(/C=C/C5=C(C(OCC)=O)C=C(C6=CC=C(C7=CC(C(OCC)=O)=C(/C=C/C8=C(C(OCC)=O)C=CS8)S7)S6)S5)S4)S3)S2)SC(C9=CC=CS9)=C1
237,IT-4F,PBDB-TSCl,,10.1021/acsenergylett.9b01819,0.8340000000000001,21.17,74.37,,sm,fused,7.0,polymer,N#CC(C#N)=C1C(=CC=2SC3=C(SC=4C=5C=C6C(=CC5C(C7=CC=C(C=C7)CCCCCC)(C8=CC=C(C=C8)CCCCCC)C34)C=9SC=%10C=C(SC%10C9C6(C%11=CC=C(C=C%11)CCCCCC)C%12=CC=C(C=C%12)CCCCCC)C=C%13C(=O)C%14=CC(F)=C(F)C=C%14C%13=C(C#N)C#N)C2)C(=O)C%15=CC(F)=C(F)C=C%151,CCc1ccc(C2(c3ccc(CC)cc3)c3cc4c(cc3-c3sc5cc(/C=C6\C(=O)c7cc(F)c(F)cc7C6=C(C#N)C#N)sc5c32)C(c2ccc(CC)cc2)(c2ccc(CC)cc2)c2c-4sc3cc(/C=C4\C(=O)c5cc(F)c(F)cc5C4=C(C#N)C#N)sc23)cc1,CCC(CCCC)CSC(SC(C1=C2C(SC(C3=CC=C(S3)C(SC(C4=CC=C(C5=CC6=C(S5)C(C7=CC(Cl)=C(SCC(CCCC)CC)S7)=C8C(SC(C9=CC=C(S9)C(SC(C%10=CC=C(C%11=CC%12=C(S%11)C(C%13=CC(Cl)=C(SCC(CCCC)CC)S%13)=C%14C(SC(C%15=CC=C(S%15)C(SC(C%16=CC=CS%16)=C%17C%18=O)=C%17C(C%19=C(CC(CCCC)CC)SC(CC(CCCC)CC)=C%19%18)=O)=C%14)=C%12C%20=CC(Cl)=C(SCC(CCCC)CC)S%20)S%10)=C%21C%22=O)=C%21C(C%23=C(CC(CCCC)CC)SC(CC(CCCC)CC)=C%23%22)=O)=C8)=C6C%24=CC(Cl)=C(SCC(CCCC)CC)S%24)S4)=C%25C%26=O)=C%25C(C%27=C(CC(CCCC)CC)SC(CC(CCCC)CC)=C%27%26)=O)=C2)=C(C%28=CC(Cl)=C(SCC(CCCC)CC)S%28)C%29=C1SC=C%29)=C%30)=C%30Cl,CCSc1sc(-c2c3cc(-c4ccc(-c5sc(-c6ccc(-c7cc8c(-c9cc(Cl)c(SCC)s9)c9sc(-c%10ccc(-c%11sc(-c%12ccc(-c%13cc%14c(-c%15cc(Cl)c(SCC)s%15)c%15sc(-c%16ccc(-c%17sc(-c%18cccs%18)c%18c%17C(=O)c%17c(CC)sc(CC)c%17C%18=O)s%16)cc%15c(-c%15cc(Cl)c(SCC)s%15)c%14s%13)s%12)c%12c%11C(=O)c%11c(CC)sc(CC)c%11C%12=O)s%10)cc9c(-c9cc(Cl)c(SCC)s9)c8s7)s6)c6c5C(=O)c5c(CC)sc(CC)c5C6=O)s4)sc3c(-c3cc(Cl)c(SCC)s3)c3ccsc23)cc1Cl
238,IT-4F,PDTB-EF-T-P3,,10.1021/jacs.8b02695,0.904,20.31,61.0,,sm,fused,7.0,polymer,N#CC(C#N)=C1C(=CC=2SC3=C(SC=4C=5C=C6C(=CC5C(C7=CC=C(C=C7)CCCCCC)(C8=CC=C(C=C8)CCCCCC)C34)C=9SC=%10C=C(SC%10C9C6(C%11=CC=C(C=C%11)CCCCCC)C%12=CC=C(C=C%12)CCCCCC)C=C%13C(=O)C%14=CC(F)=C(F)C=C%14C%13=C(C#N)C#N)C2)C(=O)C%15=CC(F)=C(F)C=C%151,CCc1ccc(C2(c3ccc(CC)cc3)c3cc4c(cc3-c3sc5cc(/C=C6\C(=O)c7cc(F)c(F)cc7C6=C(C#N)C#N)sc5c32)C(c2ccc(CC)cc2)(c2ccc(CC)cc2)c2c-4sc3cc(/C=C4\C(=O)c5cc(F)c(F)cc5C4=C(C#N)C#N)sc23)cc1,O=C(C1=C(C2=CC=C(C3=C(C=CS3)C(OCCC(C)CCCC(C)C)=O)S2)SC(C4=CC5=C(C6=CC(F)=C(S6)SCC(CC)CCCC)C(SC(C(S7)=CC(C(OCCC(C)CCCC(C)C)=O)=C7C(S8)=CC=C8C(SC(C9=CC%10=C(C%11=CC(F)=C(S%11)SCC(CC)CCCC)C(SC(C(S%12)=CC(C(OCCC(C)CCCC(C)C)=O)=C%12C(S%13)=CC=C%13C(SC(C%14=CC%15=C(C%16=CC(F)=C(S%16)SCC(CC)CCCC)C(SC=C%17)=C%17C(C%18=CC(F)=C(S%18)SCC(CC)CCCC)=C%15S%14)=C%19)=C%19C(OCCC(C)CCCC(C)C)=O)=C%20)=C%20C(C%21=CC(F)=C(S%21)SCC(CC)CCCC)=C%10S9)=C%22)=C%22C(OCCC(C)CCCC(C)C)=O)=C%23)=C%23C(C%24=CC(F)=C(S%24)SCC(CC)CCCC)=C5S4)=C1)OCCC(C)CCCC(C)C,CCOC(=O)c1ccsc1-c1ccc(-c2sc(-c3cc4c(-c5cc(F)c(SCC)s5)c5sc(-c6cc(C(=O)OCC)c(-c7ccc(-c8sc(-c9cc%10c(-c%11cc(F)c(SCC)s%11)c%11sc(-c%12cc(C(=O)OCC)c(-c%13ccc(-c%14sc(-c%15cc%16c(-c%17cc(F)c(SCC)s%17)c%17sccc%17c(-c%17cc(F)c(SCC)s%17)c%16s%15)cc%14C(=O)OCC)s%13)s%12)cc%11c(-c%11cc(F)c(SCC)s%11)c%10s9)cc8C(=O)OCC)s7)s6)cc5c(-c5cc(F)c(SCC)s5)c4s3)cc2C(=O)OCC)s1
239,IT-4F,PDTB-EF-T-P1,,10.1021/jacs.8b02695,0.8959999999999999,20.05,64.0,,sm,fused,7.0,polymer,N#CC(C#N)=C1C(=CC=2SC3=C(SC=4C=5C=C6C(=CC5C(C7=CC=C(C=C7)CCCCCC)(C8=CC=C(C=C8)CCCCCC)C34)C=9SC=%10C=C(SC%10C9C6(C%11=CC=C(C=C%11)CCCCCC)C%12=CC=C(C=C%12)CCCCCC)C=C%13C(=O)C%14=CC(F)=C(F)C=C%14C%13=C(C#N)C#N)C2)C(=O)C%15=CC(F)=C(F)C=C%151,CCc1ccc(C2(c3ccc(CC)cc3)c3cc4c(cc3-c3sc5cc(/C=C6\C(=O)c7cc(F)c(F)cc7C6=C(C#N)C#N)sc5c32)C(c2ccc(CC)cc2)(c2ccc(CC)cc2)c2c-4sc3cc(/C=C4\C(=O)c5cc(F)c(F)cc5C4=C(C#N)C#N)sc23)cc1,O=C(C1=C(C2=CC=C(C3=C(C=CS3)C(OCCCCCCCC)=O)S2)SC(C4=CC5=C(C6=CC(F)=C(S6)SCC(CC)CCCC)C(SC(C(S7)=CC(C(OCCCCCCCC)=O)=C7C(S8)=CC=C8C(SC(C9=CC%10=C(C%11=CC(F)=C(S%11)SCC(CC)CCCC)C(SC(C(S%12)=CC(C(OCCCCCCCC)=O)=C%12C(S%13)=CC=C%13C(SC(C%14=CC%15=C(C%16=CC(F)=C(S%16)SCC(CC)CCCC)C(SC=C%17)=C%17C(C%18=CC(F)=C(S%18)SCC(CC)CCCC)=C%15S%14)=C%19)=C%19C(OCCCCCCCC)=O)=C%20)=C%20C(C%21=CC(F)=C(S%21)SCC(CC)CCCC)=C%10S9)=C%22)=C%22C(OCCCCCCCC)=O)=C%23)=C%23C(C%24=CC(F)=C(S%24)SCC(CC)CCCC)=C5S4)=C1)OCCCCCCCC,CCOC(=O)c1ccsc1-c1ccc(-c2sc(-c3cc4c(-c5cc(F)c(SCC)s5)c5sc(-c6cc(C(=O)OCC)c(-c7ccc(-c8sc(-c9cc%10c(-c%11cc(F)c(SCC)s%11)c%11sc(-c%12cc(C(=O)OCC)c(-c%13ccc(-c%14sc(-c%15cc%16c(-c%17cc(F)c(SCC)s%17)c%17sccc%17c(-c%17cc(F)c(SCC)s%17)c%16s%15)cc%14C(=O)OCC)s%13)s%12)cc%11c(-c%11cc(F)c(SCC)s%11)c%10s9)cc8C(=O)OCC)s7)s6)cc5c(-c5cc(F)c(SCC)s5)c4s3)cc2C(=O)OCC)s1
240,IT-4F,PDTB-EF-T-P2,,10.1021/jacs.8b02695,0.9,20.73,76.0,,sm,fused,7.0,polymer,N#CC(C#N)=C1C(=CC=2SC3=C(SC=4C=5C=C6C(=CC5C(C7=CC=C(C=C7)CCCCCC)(C8=CC=C(C=C8)CCCCCC)C34)C=9SC=%10C=C(SC%10C9C6(C%11=CC=C(C=C%11)CCCCCC)C%12=CC=C(C=C%12)CCCCCC)C=C%13C(=O)C%14=CC(F)=C(F)C=C%14C%13=C(C#N)C#N)C2)C(=O)C%15=CC(F)=C(F)C=C%151,CCc1ccc(C2(c3ccc(CC)cc3)c3cc4c(cc3-c3sc5cc(/C=C6\C(=O)c7cc(F)c(F)cc7C6=C(C#N)C#N)sc5c32)C(c2ccc(CC)cc2)(c2ccc(CC)cc2)c2c-4sc3cc(/C=C4\C(=O)c5cc(F)c(F)cc5C4=C(C#N)C#N)sc23)cc1,O=C(OCCCCCCCCCC)C1=C(SC(C(SC2=C(C3=CC(F)=C(SCC(CCCC)CC)S3)C4=C5SC=C4)=CC2=C5C6=CC(F)=C(SCC(CCCC)CC)S6)=C1)C7=CC=C(S7)C8=C(C(OCCCCCCCCCC)=O)C=C(C9=CC%10=C(S9)C(C%11=CC(F)=C(SCC(CCCC)CC)S%11)=C%12C(SC(C%13=CC(C(OCCCCCCCCCC)=O)=C(S%13)C%14=CC=C(S%14)C%15=C(C(OCCCCCCCCCC)=O)C=C(C%16=CC%17=C(S%16)C(C%18=CC(F)=C(SCC(CCCC)CC)S%18)=C%19C(SC(C%20=CC(C(OCCCCCCCCCC)=O)=C(S%20)C%21=CC=C(S%21)C%22=C(C(OCCCCCCCCCC)=O)C=CS%22)=C%19)=C%17C%23=CC(F)=C(SCC(CCCC)CC)S%23)S%15)=C%12)=C%10C%24=CC(F)=C(SCC(CCCC)CC)S%24)S8,CCOC(=O)c1ccsc1-c1ccc(-c2sc(-c3cc4c(-c5cc(F)c(SCC)s5)c5sc(-c6cc(C(=O)OCC)c(-c7ccc(-c8sc(-c9cc%10c(-c%11cc(F)c(SCC)s%11)c%11sc(-c%12cc(C(=O)OCC)c(-c%13ccc(-c%14sc(-c%15cc%16c(-c%17cc(F)c(SCC)s%17)c%17sccc%17c(-c%17cc(F)c(SCC)s%17)c%16s%15)cc%14C(=O)OCC)s%13)s%12)cc%11c(-c%11cc(F)c(SCC)s%11)c%10s9)cc8C(=O)OCC)s7)s6)cc5c(-c5cc(F)c(SCC)s5)c4s3)cc2C(=O)OCC)s1
241,IT-4F,PBN-S,,10.1039/C8EE03608J,0.8909999999999999,21.03,69.9,,sm,fused,7.0,polymer,N#CC(C#N)=C1C(=CC=2SC3=C(SC=4C=5C=C6C(=CC5C(C7=CC=C(C=C7)CCCCCC)(C8=CC=C(C=C8)CCCCCC)C34)C=9SC=%10C=C(SC%10C9C6(C%11=CC=C(C=C%11)CCCCCC)C%12=CC=C(C=C%12)CCCCCC)C=C%13C(=O)C%14=CC(F)=C(F)C=C%14C%13=C(C#N)C#N)C2)C(=O)C%15=CC(F)=C(F)C=C%151,CCc1ccc(C2(c3ccc(CC)cc3)c3cc4c(cc3-c3sc5cc(/C=C6\C(=O)c7cc(F)c(F)cc7C6=C(C#N)C#N)sc5c32)C(c2ccc(CC)cc2)(c2ccc(CC)cc2)c2c-4sc3cc(/C=C4\C(=O)c5cc(F)c(F)cc5C4=C(C#N)C#N)sc23)cc1,FC1=C(CC(CCCC)CC)SC(C2=C3C(SC(C4=CC=C(C(SC(C5=CC=C(S5)C6=CC7=C(S6)C(C8=CC(F)=C(CC(CCCC)CC)S8)=C9C(SC(C%10=CC=C(C(SC(C%11=CC=C(S%11)C%12=CC%13=C(S%12)C(C%14=CC(F)=C(CC(CCCC)CC)S%14)=C%15C(SC(C%16=CC=CS%16)=C%15)=C%13C%17=CC(F)=C(CC(CCCC)CC)S%17)=C%18C%19=O)=C%18C(C%20=CC(SCC(CCCC)CC)=C(C=C%20%19)SCC(CCCC)CC)=O)S%10)=C9)=C7C%21=CC(F)=C(CC(CCCC)CC)S%21)=C%22C%23=O)=C%22C(C%24=CC(SCC(CCCC)CC)=C(C=C%24%23)SCC(CCCC)CC)=O)S4)=C3)=C(C%25=CC(F)=C(CC(CCCC)CC)S%25)C%26=C2SC(C%27=CC=C(C(SC=C%28C(C%29=CC(SCC(CCCC)CC)=C(C=C%29%30)SCC(CCCC)CC)=O)=C%28C%30=O)S%27)=C%26)=C1,CCSc1cc2c(cc1SCC)C(=O)c1c(-c3ccc(-c4cc5c(-c6cc(F)c(CC)s6)c6sc(-c7ccc(-c8sc(-c9ccc(-c%10cc%11c(-c%12cc(F)c(CC)s%12)c%12sc(-c%13ccc(-c%14sc(-c%15ccc(-c%16cc%17c(-c%18cc(F)c(CC)s%18)c%18sccc%18c(-c%18cc(F)c(CC)s%18)c%17s%16)s%15)c%15c%14C(=O)c%14cc(SCC)c(SCC)cc%14C%15=O)s%13)cc%12c(-c%12cc(F)c(CC)s%12)c%11s%10)s9)c9c8C(=O)c8cc(SCC)c(SCC)cc8C9=O)s7)cc6c(-c6cc(F)c(CC)s6)c5s4)s3)sc(-c3cccs3)c1C2=O
242,IT-4F,PBT-F,,10.1039/C8TA05207G,0.78,21.57,54.5,,sm,fused,7.0,polymer,N#CC(C#N)=C1C(=CC=2SC3=C(SC=4C=5C=C6C(=CC5C(C7=CC=C(C=C7)CCCCCC)(C8=CC=C(C=C8)CCCCCC)C34)C=9SC=%10C=C(SC%10C9C6(C%11=CC=C(C=C%11)CCCCCC)C%12=CC=C(C=C%12)CCCCCC)C=C%13C(=O)C%14=CC(F)=C(F)C=C%14C%13=C(C#N)C#N)C2)C(=O)C%15=CC(F)=C(F)C=C%151,CCc1ccc(C2(c3ccc(CC)cc3)c3cc4c(cc3-c3sc5cc(/C=C6\C(=O)c7cc(F)c(F)cc7C6=C(C#N)C#N)sc5c32)C(c2ccc(CC)cc2)(c2ccc(CC)cc2)c2c-4sc3cc(/C=C4\C(=O)c5cc(F)c(F)cc5C4=C(C#N)C#N)sc23)cc1,FC1=C(CC(CCCC)CC)SC(C2=C3SC(C4=CC=C(C5=C(OCCCCCCCC)C(OCCCCCCCC)=CC6=NSN=C56)S4)=CC3=C(C7=CC(F)=C(CC(CCCC)CC)S7)C8=C2C=C(S8)C9=CC=C(C(C%10=NSN=C%10C(C%11=CC=C(S%11)C%12=CC%13=C(C%14=CC(F)=C(CC(CCCC)CC)S%14)C%15=C(C(C%16=CC(F)=C(CC(CCCC)CC)S%16)=C%13S%12)C=C(S%15)C%17=CC=C(C(C%18=NSN=C%18C(C%19=CC=C(S%19)C%20=CC%21=C(C%22=CC(F)=C(CC(CCCC)CC)S%22)C%23=C(C(C%24=CC(F)=C(CC(CCCC)CC)S%24)=C%21S%20)C=C(S%23)C%25=CC=CS%25)=C%26OCCCCCCCC)=C%26OCCCCCCCC)S%17)=C%27OCCCCCCCC)=C%27OCCCCCCCC)S9)=C1,CCOc1c(OCC)c(-c2ccc(-c3cc4c(-c5cc(F)c(CC)s5)c5sc(-c6ccc(-c7c(OCC)c(OCC)c(-c8ccc(-c9cc%10c(-c%11cc(F)c(CC)s%11)c%11sc(-c%12ccc(-c%13c(OCC)c(OCC)c(-c%14ccc(-c%15cc%16c(-c%17cc(F)c(CC)s%17)c%17sccc%17c(-c%17cc(F)c(CC)s%17)c%16s%15)s%14)c%14nsnc%13%14)s%12)cc%11c(-c%11cc(F)c(CC)s%11)c%10s9)s8)c8nsnc78)s6)cc5c(-c5cc(F)c(CC)s5)c4s3)s2)c2nsnc2c1-c1cccs1
