Repository: brigreens/Meta-analysis_OSCs

This repository contains the data files and analysis notebooks to support the paper "Meta-Analysis of Molecular Design Strategies for Non-Fullerene Acceptor Based Organic Solar Cell Materials" (DOI: 10.26434/chemrxiv-2024-w29b1)

File: general_dataset_analysis/OSC_filtered_with_sidechains.csv (part 8 of 59)
,reported_acceptor,reported_donor,reference,DOI,Voc,Jsc,FF,PCE,acceptor_type,acceptor_class,fused_rings_in_core,donor_type,acc_SMILES_sidechains,acc_SMILES_shortened_sidechains,don_SMILES_sidechains,don_SMILES_shortened_sidechains
244,IT-4F,PBT-SF,,10.1039/C8TA05207G,0.8,21.53,60.6,,sm,fused,7.0,polymer,N#CC(C#N)=C1C(=CC=2SC3=C(SC=4C=5C=C6C(=CC5C(C7=CC=C(C=C7)CCCCCC)(C8=CC=C(C=C8)CCCCCC)C34)C=9SC=%10C=C(SC%10C9C6(C%11=CC=C(C=C%11)CCCCCC)C%12=CC=C(C=C%12)CCCCCC)C=C%13C(=O)C%14=CC(F)=C(F)C=C%14C%13=C(C#N)C#N)C2)C(=O)C%15=CC(F)=C(F)C=C%151,CCc1ccc(C2(c3ccc(CC)cc3)c3cc4c(cc3-c3sc5cc(/C=C6\C(=O)c7cc(F)c(F)cc7C6=C(C#N)C#N)sc5c32)C(c2ccc(CC)cc2)(c2ccc(CC)cc2)c2c-4sc3cc(/C=C4\C(=O)c5cc(F)c(F)cc5C4=C(C#N)C#N)sc23)cc1,FC(C=C1C(C2=C(C=C(C3=CC=CS3)S2)C(C4=CC(F)=C(S4)SCC(CC)CCCC)=C5S6)=C5C=C6C(S7)=CC=C7C(C8=NSN=C8C(C(S9)=CC=C9C(S%10)=CC(C(C%11=CC(F)=C(S%11)SCC(CC)CCCC)=C%12S%13)=C%10C(C%14=CC(F)=C(S%14)SCC(CC)CCCC)=C%12C=C%13C(S%15)=CC=C%15C(C%16=NSN=C%16C(C(S%17)=CC=C%17C(S%18)=CC(C(C%19=CC(F)=C(S%19)SCC(CC)CCCC)=C%20S%21)=C%18C(C%22=CC(F)=C(S%22)SCC(CC)CCCC)=C%20C=C%21C(S%23)=CC=C%23C(C%24=NSN=C%24C=C%25OCCCCCCCC)=C%25OCCCCCCCC)=C%26OCCCCCCCC)=C%26OCCCCCCCC)=C%27OCCCCCCCC)=C%27OCCCCCCCC)=C(S1)SCC(CC)CCCC,CCOC1=C(C2=CC=CS2)C3=NSN=C3C(C4=CC=C(S4)C5=CC6=C(C7=C(C(C8=CC(F)=C(S8)SCC)=C6S5)C=C(C9=CC=C(S9)C%10=C(C(OCC)=C(C%11=NSN=C%10%11)C%12=CC=C(S%12)C%13=CC%14=C(C%15=C(C(C%16=CC(F)=C(S%16)SCC)=C%14S%13)C=C(C%17=CC=C(S%17)C%18=C(C(OCC)=C(C%19=NSN=C%18%19)C%20=CC=C(S%20)C%21=CC%22=C(C%23=C(C(C%24=CC(F)=C(S%24)SCC)=C%22S%21)C=CS%23)C%25=CC(F)=C(S%25)SCC)OCC)S%15)C%26=CC(F)=C(S%26)SCC)OCC)S7)C%27=CC(F)=C(S%27)SCC)=C1OCC
245,IT-4F,PBZ-ClSi,,10.1039/C8TA10662B,0.93,19.2,71.5,,sm,fused,7.0,polymer,N#CC(C#N)=C1C(=CC=2SC3=C(SC=4C=5C=C6C(=CC5C(C7=CC=C(C=C7)CCCCCC)(C8=CC=C(C=C8)CCCCCC)C34)C=9SC=%10C=C(SC%10C9C6(C%11=CC=C(C=C%11)CCCCCC)C%12=CC=C(C=C%12)CCCCCC)C=C%13C(=O)C%14=CC(F)=C(F)C=C%14C%13=C(C#N)C#N)C2)C(=O)C%15=CC(F)=C(F)C=C%151,CCc1ccc(C2(c3ccc(CC)cc3)c3cc4c(cc3-c3sc5cc(/C=C6\C(=O)c7cc(F)c(F)cc7C6=C(C#N)C#N)sc5c32)C(c2ccc(CC)cc2)(c2ccc(CC)cc2)c2c-4sc3cc(/C=C4\C(=O)c5cc(F)c(F)cc5C4=C(C#N)C#N)sc23)cc1,ClC1=C([Si](CCC)(CCC)CCC)SC(C2=C3SC(C4=CC=C(C5=C(C(F)=CC6=NN(CC(CCCCCCCC)CCCCCC)N=C65)F)S4)=CC3=C(C7=CC(Cl)=C([Si](CCC)(CCC)CCC)S7)C8=C2C=C(S8)C9=CC=C(C(C%10=NN(CC(CCCCCCCC)CCCCCC)N=C%10%11)=C(F)C(F)=C%11C%12=CC=C(S%12)C%13=CC%14=C(C%15=CC(Cl)=C([Si](CCC)(CCC)CCC)S%15)C%16=C(C(C%17=CC(Cl)=C([Si](CCC)(CCC)CCC)S%17)=C%14S%13)C=C(S%16)C%18=CC=C(C(C%19=NN(CC(CCCCCCCC)CCCCCC)N=C%19%20)=C(F)C(F)=C%20C%21=CC=C(S%21)C%22=CC%23=C(C%24=CC(Cl)=C([Si](CCC)(CCC)CCC)S%24)C%25=C(C(C%26=CC(Cl)=C([Si](CCC)(CCC)CCC)S%26)=C%23S%22)C=C(S%25)C%27=CC=CS%27)S%18)S9)=C1,CCn1nc2c(-c3cccs3)c(F)c(F)c(-c3ccc(-c4cc5c(-c6cc(Cl)c([Si](CC)(CC)CC)s6)c6sc(-c7ccc(-c8c(F)c(F)c(-c9ccc(-c%10cc%11c(-c%12cc(Cl)c([Si](CC)(CC)CC)s%12)c%12sc(-c%13ccc(-c%14c(F)c(F)c(-c%15ccc(-c%16cc%17c(-c%18cc(Cl)c([Si](CC)(CC)CC)s%18)c%18sccc%18c(-c%18cc(Cl)c([Si](CC)(CC)CC)s%18)c%17s%16)s%15)c%15nn(CC)nc%14%15)s%13)cc%12c(-c%12cc(Cl)c([Si](CC)(CC)CC)s%12)c%11s%10)s9)c9nn(CC)nc89)s7)cc6c(-c6cc(Cl)c([Si](CC)(CC)CC)s6)c5s4)s3)c2n1
247,IT-4F,PBT-Cl,,10.1039/C8TA10923K,0.782,21.03,70.0,,sm,fused,7.0,polymer,N#CC(C#N)=C1C(=CC=2SC3=C(SC=4C=5C=C6C(=CC5C(C7=CC=C(C=C7)CCCCCC)(C8=CC=C(C=C8)CCCCCC)C34)C=9SC=%10C=C(SC%10C9C6(C%11=CC=C(C=C%11)CCCCCC)C%12=CC=C(C=C%12)CCCCCC)C=C%13C(=O)C%14=CC(F)=C(F)C=C%14C%13=C(C#N)C#N)C2)C(=O)C%15=CC(F)=C(F)C=C%151,CCc1ccc(C2(c3ccc(CC)cc3)c3cc4c(cc3-c3sc5cc(/C=C6\C(=O)c7cc(F)c(F)cc7C6=C(C#N)C#N)sc5c32)C(c2ccc(CC)cc2)(c2ccc(CC)cc2)c2c-4sc3cc(/C=C4\C(=O)c5cc(F)c(F)cc5C4=C(C#N)C#N)sc23)cc1,ClC1=C(CC(CCCC)CC)SC(C2=C3SC(C4=CC=C(C5=C(OCCCCCCCC)C(OCCCCCCCC)=CC6=NSN=C56)S4)=CC3=C(C7=CC(Cl)=C(CC(CCCC)CC)S7)C8=C2C=C(S8)C9=CC=C(C(C%10=NSN=C%10C(C%11=CC=C(S%11)C%12=CC%13=C(C%14=CC(Cl)=C(CC(CCCC)CC)S%14)C%15=C(C(C%16=CC(Cl)=C(CC(CCCC)CC)S%16)=C%13S%12)C=C(S%15)C%17=CC=C(C(C%18=NSN=C%18C(C%19=CC=C(S%19)C%20=CC%21=C(C%22=CC(Cl)=C(CC(CCCC)CC)S%22)C%23=C(C(C%24=CC(Cl)=C(CC(CCCC)CC)S%24)=C%21S%20)C=C(S%23)C%25=CC=CS%25)=C%26OCCCCCCCC)=C%26OCCCCCCCC)S%17)=C%27OCCCCCCCC)=C%27OCCCCCCCC)S9)=C1,CCOc1c(OCC)c(-c2ccc(-c3cc4c(-c5cc(Cl)c(CC)s5)c5sc(-c6ccc(-c7c(OCC)c(OCC)c(-c8ccc(-c9cc%10c(-c%11cc(Cl)c(CC)s%11)c%11sc(-c%12ccc(-c%13c(OCC)c(OCC)c(-c%14ccc(-c%15cc%16c(-c%17cc(Cl)c(CC)s%17)c%17sccc%17c(-c%17cc(Cl)c(CC)s%17)c%16s%15)s%14)c%14nsnc%13%14)s%12)cc%11c(-c%11cc(Cl)c(CC)s%11)c%10s9)s8)c8nsnc78)s6)cc5c(-c5cc(Cl)c(CC)s5)c4s3)s2)c2nsnc2c1-c1cccs1
248,IT-4F,POPB,,10.1039/C8TA11006A,0.72,16.8,51.2,,sm,fused,7.0,polymer,N#CC(C#N)=C1C(=CC=2SC3=C(SC=4C=5C=C6C(=CC5C(C7=CC=C(C=C7)CCCCCC)(C8=CC=C(C=C8)CCCCCC)C34)C=9SC=%10C=C(SC%10C9C6(C%11=CC=C(C=C%11)CCCCCC)C%12=CC=C(C=C%12)CCCCCC)C=C%13C(=O)C%14=CC(F)=C(F)C=C%14C%13=C(C#N)C#N)C2)C(=O)C%15=CC(F)=C(F)C=C%151,CCc1ccc(C2(c3ccc(CC)cc3)c3cc4c(cc3-c3sc5cc(/C=C6\C(=O)c7cc(F)c(F)cc7C6=C(C#N)C#N)sc5c32)C(c2ccc(CC)cc2)(c2ccc(CC)cc2)c2c-4sc3cc(/C=C4\C(=O)c5cc(F)c(F)cc5C4=C(C#N)C#N)sc23)cc1,CCCCC(CCCCCC)COC1=CC=C(C=C1)C2=C3C(SC(C4=CC=C(S4)C(SC(C5=CC=C(C6=CC7=C(S6)C(C8=CC=C(OCC(CCCCCC)CCCC)C=C8)=C9C(SC(C%10=CC=C(S%10)C(SC(C%11=CC=C(C%12=CC%13=C(S%12)C(C%14=CC=C(OCC(CCCCCC)CCCC)C=C%14)=C%15C(SC(C%16=CC=C(S%16)C(SC(C%17=CC=CS%17)=C%18C%19=O)=C%18C(C%20=C(CC(CCCC)CC)SC(CC(CCCC)CC)=C%20%19)=O)=C%15)=C%13C%21=CC=C(C=C%21)OCC(CCCCCC)CCCC)S%11)=C%22C%23=O)=C%22C(C%24=C(CC(CCCC)CC)SC(CC(CCCC)CC)=C%24%23)=O)=C9)=C7C%25=CC=C(C=C%25)OCC(CCCCCC)CCCC)S5)=C%26C%27=O)=C%26C(C%28=C(CC(CCCC)CC)SC(CC(CCCC)CC)=C%28%27)=O)=C3)=C(C%29=CC=C(C=C%29)OCC(CCCCCC)CCCC)C%30=C2SC=C%30,CCOc1ccc(-c2c3cc(-c4ccc(-c5sc(-c6ccc(-c7cc8c(-c9ccc(OCC)cc9)c9sc(-c%10ccc(-c%11sc(-c%12ccc(-c%13cc%14c(-c%15ccc(OCC)cc%15)c%15sc(-c%16ccc(-c%17sc(-c%18cccs%18)c%18c%17C(=O)c%17c(CC)sc(CC)c%17C%18=O)s%16)cc%15c(-c%15ccc(OCC)cc%15)c%14s%13)s%12)c%12c%11C(=O)c%11c(CC)sc(CC)c%11C%12=O)s%10)cc9c(-c9ccc(OCC)cc9)c8s7)s6)c6c5C(=O)c5c(CC)sc(CC)c5C6=O)s4)sc3c(-c3ccc(OCC)cc3)c3ccsc23)cc1
249,IT-4F,PFOPB,,10.1039/C8TA11006A,0.89,20.4,64.5,,sm,fused,7.0,polymer,N#CC(C#N)=C1C(=CC=2SC3=C(SC=4C=5C=C6C(=CC5C(C7=CC=C(C=C7)CCCCCC)(C8=CC=C(C=C8)CCCCCC)C34)C=9SC=%10C=C(SC%10C9C6(C%11=CC=C(C=C%11)CCCCCC)C%12=CC=C(C=C%12)CCCCCC)C=C%13C(=O)C%14=CC(F)=C(F)C=C%14C%13=C(C#N)C#N)C2)C(=O)C%15=CC(F)=C(F)C=C%151,CCc1ccc(C2(c3ccc(CC)cc3)c3cc4c(cc3-c3sc5cc(/C=C6\C(=O)c7cc(F)c(F)cc7C6=C(C#N)C#N)sc5c32)C(c2ccc(CC)cc2)(c2ccc(CC)cc2)c2c-4sc3cc(/C=C4\C(=O)c5cc(F)c(F)cc5C4=C(C#N)C#N)sc23)cc1,CCCCC(CCCCCC)COC1=C(F)C=C(C=C1F)C2=C3C(SC(C4=CC=C(S4)C(SC(C5=CC=C(C6=CC7=C(S6)C(C8=CC(F)=C(OCC(CCCCCC)CCCC)C(F)=C8)=C9C(SC(C%10=CC=C(S%10)C(SC(C%11=CC=C(C%12=CC%13=C(S%12)C(C%14=CC(F)=C(OCC(CCCCCC)CCCC)C(F)=C%14)=C%15C(SC(C%16=CC=C(S%16)C(SC(C%17=CC=CS%17)=C%18C%19=O)=C%18C(C%20=C(CC(CCCC)CC)SC(CC(CCCC)CC)=C%20%19)=O)=C%15)=C%13C%21=CC(F)=C(C(F)=C%21)OCC(CCCCCC)CCCC)S%11)=C%22C%23=O)=C%22C(C%24=C(CC(CCCC)CC)SC(CC(CCCC)CC)=C%24%23)=O)=C9)=C7C%25=CC(F)=C(C(F)=C%25)OCC(CCCCCC)CCCC)S5)=C%26C%27=O)=C%26C(C%28=C(CC(CCCC)CC)SC(CC(CCCC)CC)=C%28%27)=O)=C3)=C(C%29=CC(F)=C(C(F)=C%29)OCC(CCCCCC)CCCC)C%30=C2SC=C%30,CCOc1c(F)cc(-c2c3cc(-c4ccc(-c5sc(-c6ccc(-c7cc8c(-c9cc(F)c(OCC)c(F)c9)c9sc(-c%10ccc(-c%11sc(-c%12ccc(-c%13cc%14c(-c%15cc(F)c(OCC)c(F)c%15)c%15sc(-c%16ccc(-c%17sc(-c%18cccs%18)c%18c%17C(=O)c%17c(CC)sc(CC)c%17C%18=O)s%16)cc%15c(-c%15cc(F)c(OCC)c(F)c%15)c%14s%13)s%12)c%12c%11C(=O)c%11c(CC)sc(CC)c%11C%12=O)s%10)cc9c(-c9cc(F)c(OCC)c(F)c9)c8s7)s6)c6c5C(=O)c5c(CC)sc(CC)c5C6=O)s4)sc3c(-c3cc(F)c(OCC)c(F)c3)c3ccsc23)cc1F
250,IT-4F,PBDS-TZ,,10.1039/C8TA12224E,0.804,20.05,73.1,,sm,fused,7.0,polymer,N#CC(C#N)=C1C(=CC=2SC3=C(SC=4C=5C=C6C(=CC5C(C7=CC=C(C=C7)CCCCCC)(C8=CC=C(C=C8)CCCCCC)C34)C=9SC=%10C=C(SC%10C9C6(C%11=CC=C(C=C%11)CCCCCC)C%12=CC=C(C=C%12)CCCCCC)C=C%13C(=O)C%14=CC(F)=C(F)C=C%14C%13=C(C#N)C#N)C2)C(=O)C%15=CC(F)=C(F)C=C%151,CCc1ccc(C2(c3ccc(CC)cc3)c3cc4c(cc3-c3sc5cc(/C=C6\C(=O)c7cc(F)c(F)cc7C6=C(C#N)C#N)sc5c32)C(c2ccc(CC)cc2)(c2ccc(CC)cc2)c2c-4sc3cc(/C=C4\C(=O)c5cc(F)c(F)cc5C4=C(C#N)C#N)sc23)cc1,CCC[Si](CCC)(CCC)C1=CC=C(S1)C2=C3C(SC(C4=C(CC(CCCC)CC)C=C(S4)C5=NC6=C(S5)N=C(C7=CC(CC(CCCC)CC)=C(S7)C8=CC9=C(S8)C(C%10=CC=C([Si](CCC)(CCC)CCC)S%10)=C%11C(SC(C%12=C(CC(CCCC)CC)C=C(S%12)C%13=NC%14=C(S%13)N=C(C%15=CC(CC(CCCC)CC)=C(S%15)C%16=CC%17=C(S%16)C(C%18=CC=C([Si](CCC)(CCC)CCC)S%18)=C%19C(SC(C%20=C(CC(CCCC)CC)C=C(S%20)C%21=NC%22=C(S%21)N=CS%22)=C%19)=C%17C%23=CC=C([Si](CCC)(CCC)CCC)S%23)S%14)=C%11)=C9C%24=CC=C([Si](CCC)(CCC)CCC)S%24)S6)=C3)=C(C%25=CC=C([Si](CCC)(CCC)CCC)S%25)C%26=C2SC(C%27=C(CC(CCCC)CC)C=CS%27)=C%26,CCC1=CSC(C2=NC3=C(S2)N=C(C4=CC(CC)=C(S4)C5=CC6=C(C7=C(C(C8=CC=C(S8)[Si](CC)(CC)CC)=C6S5)C=C(C9=C(CC)C=C(C%10=NC%11=C(S%10)N=C(C%12=CC(CC)=C(S%12)C%13=CC%14=C(C%15=C(C(C%16=CC=C(S%16)[Si](CC)(CC)CC)=C%14S%13)C=C(C%17=C(CC)C=C(C%18=NC%19=C(S%18)N=C(C%20=CC(CC)=C(S%20)C%21=CC%22=C(C%23=C(C(C%24=CC=C(S%24)[Si](CC)(CC)CC)=C%22S%21)C=CS%23)C%25=CC=C(S%25)[Si](CC)(CC)CC)S%19)S%17)S%15)C%26=CC=C(S%26)[Si](CC)(CC)CC)S%11)S9)S7)C%27=CC=C(S%27)[Si](CC)(CC)CC)S3)=C1
251,IT-4F,PDBT-2Cl,,10.1039/C9QM00212J,0.99,15.1,42.0,,sm,fused,7.0,polymer,N#CC(C#N)=C1C(=CC=2SC3=C(SC=4C=5C=C6C(=CC5C(C7=CC=C(C=C7)CCCCCC)(C8=CC=C(C=C8)CCCCCC)C34)C=9SC=%10C=C(SC%10C9C6(C%11=CC=C(C=C%11)CCCCCC)C%12=CC=C(C=C%12)CCCCCC)C=C%13C(=O)C%14=CC(F)=C(F)C=C%14C%13=C(C#N)C#N)C2)C(=O)C%15=CC(F)=C(F)C=C%151,CCc1ccc(C2(c3ccc(CC)cc3)c3cc4c(cc3-c3sc5cc(/C=C6\C(=O)c7cc(F)c(F)cc7C6=C(C#N)C#N)sc5c32)C(c2ccc(CC)cc2)(c2ccc(CC)cc2)c2c-4sc3cc(/C=C4\C(=O)c5cc(F)c(F)cc5C4=C(C#N)C#N)sc23)cc1,O=C(C1=C(CC(CC)CCCC)SC(CC(CCCC)CC)=C12)C3=C(C4=CC=C(C5=CC(S6)=C(S5)C(C6=C7C8=C(Cl)C(Cl)=C(CC(CCCC)CC)S8)=C(C9=C(Cl)C(Cl)=C(CC(CC)CCCC)S9)C%10=C7C(S%11)=C(S%10)C=C%11C%12=CC=C(C%13=C%14C(C(C%15=C(CC(CC)CCCC)SC(CC(CCCC)CC)=C%15C%14=O)=O)=C(C%16=CC=C(C%17=CC(S%18)=C(S%17)C(C%18=C%19C%20=C(Cl)C(Cl)=C(CC(CCCC)CC)S%20)=C(C%21=C(Cl)C(Cl)=C(CC(CC)CCCC)S%21)C%22=C%19C(S%23)=C(S%22)C=C%23C%24=CC=C(C%25=C%26C(C(C%27=C(CC(CC)CCCC)SC(CC(CCCC)CC)=C%27C%26=O)=O)=C(C%28=CC=CS%28)S%25)S%24)S%16)S%13)S%12)S4)SC(C%29=CC=C(C%30=CC(SC%31=C%32C(C%33=C(Cl)C(Cl)=C(CC(CCCC)CC)S%33)=C%34C(C(SC=C%35)=C%35S%34)=C%31C%36=C(Cl)C(Cl)=C(CC(CC)CCCC)S%36)=C%32S%30)S%29)=C3C2=O,CCc1sc(-c2c3sc4cc(-c5ccc(-c6sc(-c7ccc(-c8cc9sc%10c(-c%11sc(CC)c(Cl)c%11Cl)c%11c(sc%12cc(-c%13ccc(-c%14sc(-c%15ccc(-c%16cc%17sc%18c(-c%19sc(CC)c(Cl)c%19Cl)c%19c(sc%20cc(-c%21ccc(-c%22sc(-c%23cccs%23)c%23c%22C(=O)c%22c(CC)sc(CC)c%22C%23=O)s%21)sc%20%19)c(-c%19sc(CC)c(Cl)c%19Cl)c%18c%17s%16)s%15)c%15c%14C(=O)c%14c(CC)sc(CC)c%14C%15=O)s%13)sc%12%11)c(-c%11sc(CC)c(Cl)c%11Cl)c%10c9s8)s7)c7c6C(=O)c6c(CC)sc(CC)c6C7=O)s5)sc4c3c(-c3sc(CC)c(Cl)c3Cl)c3sc4ccsc4c23)c(Cl)c1Cl
252,IT-4F,PDBT-F,,10.1039/C9QM00212J,0.81,20.9,59.0,,sm,fused,7.0,polymer,N#CC(C#N)=C1C(=CC=2SC3=C(SC=4C=5C=C6C(=CC5C(C7=CC=C(C=C7)CCCCCC)(C8=CC=C(C=C8)CCCCCC)C34)C=9SC=%10C=C(SC%10C9C6(C%11=CC=C(C=C%11)CCCCCC)C%12=CC=C(C=C%12)CCCCCC)C=C%13C(=O)C%14=CC(F)=C(F)C=C%14C%13=C(C#N)C#N)C2)C(=O)C%15=CC(F)=C(F)C=C%151,CCc1ccc(C2(c3ccc(CC)cc3)c3cc4c(cc3-c3sc5cc(/C=C6\C(=O)c7cc(F)c(F)cc7C6=C(C#N)C#N)sc5c32)C(c2ccc(CC)cc2)(c2ccc(CC)cc2)c2c-4sc3cc(/C=C4\C(=O)c5cc(F)c(F)cc5C4=C(C#N)C#N)sc23)cc1,O=C(C1=C(CC(CC)CCCC)SC(CC(CCCC)CC)=C12)C3=C(C4=CC=C(C5=CC(S6)=C(S5)C(C6=C7C8=CC(F)=C(CC(CCCC)CC)S8)=C(C9=CC(F)=C(CC(CC)CCCC)S9)C%10=C7C(S%11)=C(S%10)C=C%11C%12=CC=C(C%13=C%14C(C(C%15=C(CC(CC)CCCC)SC(CC(CCCC)CC)=C%15C%14=O)=O)=C(C%16=CC=C(C%17=CC(S%18)=C(S%17)C(C%18=C%19C%20=CC(F)=C(CC(CCCC)CC)S%20)=C(C%21=CC(F)=C(CC(CC)CCCC)S%21)C%22=C%19C(S%23)=C(S%22)C=C%23C%24=CC=C(C%25=C%26C(C(C%27=C(CC(CC)CCCC)SC(CC(CCCC)CC)=C%27C%26=O)=O)=C(C%28=CC=CS%28)S%25)S%24)S%16)S%13)S%12)S4)SC(C%29=CC=C(C%30=CC(SC%31=C%32C(C%33=CC(F)=C(CC(CCCC)CC)S%33)=C%34C(C(SC=C%35)=C%35S%34)=C%31C%36=CC(F)=C(CC(CC)CCCC)S%36)=C%32S%30)S%29)=C3C2=O,CCc1sc(-c2c3sc4cc(-c5ccc(-c6sc(-c7ccc(-c8cc9sc%10c(-c%11cc(F)c(CC)s%11)c%11c(sc%12cc(-c%13ccc(-c%14sc(-c%15ccc(-c%16cc%17sc%18c(-c%19cc(F)c(CC)s%19)c%19c(sc%20cc(-c%21ccc(-c%22sc(-c%23cccs%23)c%23c%22C(=O)c%22c(CC)sc(CC)c%22C%23=O)s%21)sc%20%19)c(-c%19cc(F)c(CC)s%19)c%18c%17s%16)s%15)c%15c%14C(=O)c%14c(CC)sc(CC)c%14C%15=O)s%13)sc%12%11)c(-c%11cc(F)c(CC)s%11)c%10c9s8)s7)c7c6C(=O)c6c(CC)sc(CC)c6C7=O)s5)sc4c3c(-c3cc(F)c(CC)s3)c3sc4ccsc4c23)cc1F
253,IT-4F,PDBT-2F,,10.1039/C9QM00212J,0.87,20.6,57.0,,sm,fused,7.0,polymer,N#CC(C#N)=C1C(=CC=2SC3=C(SC=4C=5C=C6C(=CC5C(C7=CC=C(C=C7)CCCCCC)(C8=CC=C(C=C8)CCCCCC)C34)C=9SC=%10C=C(SC%10C9C6(C%11=CC=C(C=C%11)CCCCCC)C%12=CC=C(C=C%12)CCCCCC)C=C%13C(=O)C%14=CC(F)=C(F)C=C%14C%13=C(C#N)C#N)C2)C(=O)C%15=CC(F)=C(F)C=C%151,CCc1ccc(C2(c3ccc(CC)cc3)c3cc4c(cc3-c3sc5cc(/C=C6\C(=O)c7cc(F)c(F)cc7C6=C(C#N)C#N)sc5c32)C(c2ccc(CC)cc2)(c2ccc(CC)cc2)c2c-4sc3cc(/C=C4\C(=O)c5cc(F)c(F)cc5C4=C(C#N)C#N)sc23)cc1,O=C(C1=C(CC(CC)CCCC)SC(CC(CCCC)CC)=C12)C3=C(C4=CC=C(C5=CC(S6)=C(S5)C(C6=C7C8=C(F)C(F)=C(CC(CCCC)CC)S8)=C(C9=C(F)C(F)=C(CC(CC)CCCC)S9)C%10=C7C(S%11)=C(S%10)C=C%11C%12=CC=C(C%13=C%14C(C(C%15=C(CC(CC)CCCC)SC(CC(CCCC)CC)=C%15C%14=O)=O)=C(C%16=CC=C(C%17=CC(S%18)=C(S%17)C(C%18=C%19C%20=C(F)C(F)=C(CC(CCCC)CC)S%20)=C(C%21=C(F)C(F)=C(CC(CC)CCCC)S%21)C%22=C%19C(S%23)=C(S%22)C=C%23C%24=CC=C(C%25=C%26C(C(C%27=C(CC(CC)CCCC)SC(CC(CCCC)CC)=C%27C%26=O)=O)=C(C%28=CC=CS%28)S%25)S%24)S%16)S%13)S%12)S4)SC(C%29=CC=C(C%30=CC(SC%31=C%32C(C%33=C(F)C(F)=C(CC(CCCC)CC)S%33)=C%34C(C(SC=C%35)=C%35S%34)=C%31C%36=C(F)C(F)=C(CC(CC)CCCC)S%36)=C%32S%30)S%29)=C3C2=O,CCc1sc(-c2c3sc4cc(-c5ccc(-c6sc(-c7ccc(-c8cc9sc%10c(-c%11sc(CC)c(F)c%11F)c%11c(sc%12cc(-c%13ccc(-c%14sc(-c%15ccc(-c%16cc%17sc%18c(-c%19sc(CC)c(F)c%19F)c%19c(sc%20cc(-c%21ccc(-c%22sc(-c%23cccs%23)c%23c%22C(=O)c%22c(CC)sc(CC)c%22C%23=O)s%21)sc%20%19)c(-c%19sc(CC)c(F)c%19F)c%18c%17s%16)s%15)c%15c%14C(=O)c%14c(CC)sc(CC)c%14C%15=O)s%13)sc%12%11)c(-c%11sc(CC)c(F)c%11F)c%10c9s8)s7)c7c6C(=O)c6c(CC)sc(CC)c6C7=O)s5)sc4c3c(-c3sc(CC)c(F)c3F)c3sc4ccsc4c23)c(F)c1F
254,IT-4F,PDBT-Cl,,10.1039/C9QM00212J,0.82,22.3,69.0,,sm,fused,7.0,polymer,N#CC(C#N)=C1C(=CC=2SC3=C(SC=4C=5C=C6C(=CC5C(C7=CC=C(C=C7)CCCCCC)(C8=CC=C(C=C8)CCCCCC)C34)C=9SC=%10C=C(SC%10C9C6(C%11=CC=C(C=C%11)CCCCCC)C%12=CC=C(C=C%12)CCCCCC)C=C%13C(=O)C%14=CC(F)=C(F)C=C%14C%13=C(C#N)C#N)C2)C(=O)C%15=CC(F)=C(F)C=C%151,CCc1ccc(C2(c3ccc(CC)cc3)c3cc4c(cc3-c3sc5cc(/C=C6\C(=O)c7cc(F)c(F)cc7C6=C(C#N)C#N)sc5c32)C(c2ccc(CC)cc2)(c2ccc(CC)cc2)c2c-4sc3cc(/C=C4\C(=O)c5cc(F)c(F)cc5C4=C(C#N)C#N)sc23)cc1,O=C(C1=C(CC(CC)CCCC)SC(CC(CCCC)CC)=C12)C3=C(C4=CC=C(C5=CC(S6)=C(S5)C(C6=C7C8=CC(Cl)=C(CC(CCCC)CC)S8)=C(C9=CC(Cl)=C(CC(CC)CCCC)S9)C%10=C7C(S%11)=C(S%10)C=C%11C%12=CC=C(C%13=C%14C(C(C%15=C(CC(CC)CCCC)SC(CC(CCCC)CC)=C%15C%14=O)=O)=C(C%16=CC=C(C%17=CC(S%18)=C(S%17)C(C%18=C%19C%20=CC(Cl)=C(CC(CCCC)CC)S%20)=C(C%21=CC(Cl)=C(CC(CC)CCCC)S%21)C%22=C%19C(S%23)=C(S%22)C=C%23C%24=CC=C(C%25=C%26C(C(C%27=C(CC(CC)CCCC)SC(CC(CCCC)CC)=C%27C%26=O)=O)=C(C%28=CC=CS%28)S%25)S%24)S%16)S%13)S%12)S4)SC(C%29=CC=C(C%30=CC(SC%31=C%32C(C%33=CC(Cl)=C(CC(CCCC)CC)S%33)=C%34C(C(SC=C%35)=C%35S%34)=C%31C%36=CC(Cl)=C(CC(CC)CCCC)S%36)=C%32S%30)S%29)=C3C2=O,CCc1sc(-c2c3sc4cc(-c5ccc(-c6sc(-c7ccc(-c8cc9sc%10c(-c%11cc(Cl)c(CC)s%11)c%11c(sc%12cc(-c%13ccc(-c%14sc(-c%15ccc(-c%16cc%17sc%18c(-c%19cc(Cl)c(CC)s%19)c%19c(sc%20cc(-c%21ccc(-c%22sc(-c%23cccs%23)c%23c%22C(=O)c%22c(CC)sc(CC)c%22C%23=O)s%21)sc%20%19)c(-c%19cc(Cl)c(CC)s%19)c%18c%17s%16)s%15)c%15c%14C(=O)c%14c(CC)sc(CC)c%14C%15=O)s%13)sc%12%11)c(-c%11cc(Cl)c(CC)s%11)c%10c9s8)s7)c7c6C(=O)c6c(CC)sc(CC)c6C7=O)s5)sc4c3c(-c3cc(Cl)c(CC)s3)c3sc4ccsc4c23)cc1Cl
255,IT-4F,J100,,10.1039/D0TC03095C,0.85,17.5,46.0,,sm,fused,7.0,polymer,N#CC(C#N)=C1C(=CC=2SC3=C(SC=4C=5C=C6C(=CC5C(C7=CC=C(C=C7)CCCCCC)(C8=CC=C(C=C8)CCCCCC)C34)C=9SC=%10C=C(SC%10C9C6(C%11=CC=C(C=C%11)CCCCCC)C%12=CC=C(C=C%12)CCCCCC)C=C%13C(=O)C%14=CC(F)=C(F)C=C%14C%13=C(C#N)C#N)C2)C(=O)C%15=CC(F)=C(F)C=C%151,CCc1ccc(C2(c3ccc(CC)cc3)c3cc4c(cc3-c3sc5cc(/C=C6\C(=O)c7cc(F)c(F)cc7C6=C(C#N)C#N)sc5c32)C(c2ccc(CC)cc2)(c2ccc(CC)cc2)c2c-4sc3cc(/C=C4\C(=O)c5cc(F)c(F)cc5C4=C(C#N)C#N)sc23)cc1,CCC[Si](CCC)(CCC)C1=CC=C(S1)C2=C3SC(C4=CC=C(C5=C(C(Cl)=CC6=NN(CC(CCCCCCCC)CCCCCC)N=C65)Cl)S4)=CC3=C(C7=CC=C([Si](CCC)(CCC)CCC)S7)C8=C2C=C(S8)C9=CC=C(C(C%10=NN(CC(CCCCCCCC)CCCCCC)N=C%10%11)=C(Cl)C(Cl)=C%11C%12=CC=C(S%12)C%13=CC%14=C(C%15=CC=C([Si](CCC)(CCC)CCC)S%15)C%16=C(C(C%17=CC=C([Si](CCC)(CCC)CCC)S%17)=C%14S%13)C=C(S%16)C%18=CC=C(C(C%19=NN(CC(CCCCCCCC)CCCCCC)N=C%19%20)=C(Cl)C(Cl)=C%20C%21=CC=C(S%21)C%22=CC%23=C(C%24=CC=C([Si](CCC)(CCC)CCC)S%24)C%25=C(C(C%26=CC=C([Si](CCC)(CCC)CCC)S%26)=C%23S%22)C=C(S%25)C%27=CC=CS%27)S%18)S9,CCn1nc2c(-c3cccs3)c(Cl)c(Cl)c(-c3ccc(-c4cc5c(-c6ccc([Si](CC)(CC)CC)s6)c6sc(-c7ccc(-c8c(Cl)c(Cl)c(-c9ccc(-c%10cc%11c(-c%12ccc([Si](CC)(CC)CC)s%12)c%12sc(-c%13ccc(-c%14c(Cl)c(Cl)c(-c%15ccc(-c%16cc%17c(-c%18ccc([Si](CC)(CC)CC)s%18)c%18sccc%18c(-c%18ccc([Si](CC)(CC)CC)s%18)c%17s%16)s%15)c%15nn(CC)nc%14%15)s%13)cc%12c(-c%12ccc([Si](CC)(CC)CC)s%12)c%11s%10)s9)c9nn(CC)nc89)s7)cc6c(-c6ccc([Si](CC)(CC)CC)s6)c5s4)s3)c2n1
256,ITIC-F,T-EHPPD-T-EHBDT,,10.1039/D0NJ04573J,0.773,17.2,56.0,,sm,fused,7.0,polymer,N#CC(C#N)=C1C(=CC=2SC3=C(SC=4C=5C=C6C(=CC5C(C7=CC=C(C=C7)CCCCCC)(C8=CC=C(C=C8)CCCCCC)C34)C=9SC=%10C=C(SC%10C9C6(C%11=CC=C(C=C%11)CCCCCC)C%12=CC=C(C=C%12)CCCCCC)C=C%13C(=O)C%14=CC(F)=C(F)C=C%14C%13=C(C#N)C#N)C2)C(=O)C%15=CC(F)=C(F)C=C%151,CCc1ccc(C2(c3ccc(CC)cc3)c3cc4c(cc3-c3sc5cc(/C=C6\C(=O)c7cc(F)c(F)cc7C6=C(C#N)C#N)sc5c32)C(c2ccc(CC)cc2)(c2ccc(CC)cc2)c2c-4sc3cc(/C=C4\C(=O)c5cc(F)c(F)cc5C4=C(C#N)C#N)sc23)cc1,O=C1N(CC(CC)CCCC)C(C2=C1C(C3=CC=CS3)=NN=C2C4=CC=C(S4)C(S5)=CC6=C5C(C7=CC=C(CC(CCCC)CC)S7)=C(C=C(C(S8)=CC=C8C9=NN=C(C(C(N%10CC(CC)CCCC)=O)=C9C%10=O)C%11=CC=C(S%11)C(S%12)=CC%13=C%12C(C%14=CC=C(CC(CCCC)CC)S%14)=C(C=C(C(S%15)=CC=C%15C%16=NN=C(C(C(N%17CC(CC)CCCC)=O)=C%16C%17=O)C%18=CC=C(S%18)C(S%19)=CC%20=C%19C(C%21=CC=C(CC(CCCC)CC)S%21)=C(C=CS%22)C%22=C%20C%23=CC=C(CC(CC)CCCC)S%23)S%24)C%24=C%13C%25=CC=C(CC(CC)CCCC)S%25)S%26)C%26=C6C%27=CC=C(CC(CC)CCCC)S%27)=O,CCc1ccc(-c2c3cc(-c4ccc(-c5nnc(-c6ccc(-c7cc8c(-c9ccc(CC)s9)c9sc(-c%10ccc(-c%11nnc(-c%12ccc(-c%13cc%14c(-c%15ccc(CC)s%15)c%15sc(-c%16ccc(-c%17nnc(-c%18cccs%18)c%18c%17C(=O)N(CC)C%18=O)s%16)cc%15c(-c%15ccc(CC)s%15)c%14s%13)s%12)c%12c%11C(=O)N(CC)C%12=O)s%10)cc9c(-c9ccc(CC)s9)c8s7)s6)c6c5C(=O)N(CC)C6=O)s4)sc3c(-c3ccc(CC)s3)c3ccsc23)s1
257,IT-4F,F1,,10.1039/D0TA00098A,0.9329999999999999,20.6,70.0,,sm,fused,7.0,polymer,N#CC(C#N)=C1C(=CC=2SC3=C(SC=4C=5C=C6C(=CC5C(C7=CC=C(C=C7)CCCCCC)(C8=CC=C(C=C8)CCCCCC)C34)C=9SC=%10C=C(SC%10C9C6(C%11=CC=C(C=C%11)CCCCCC)C%12=CC=C(C=C%12)CCCCCC)C=C%13C(=O)C%14=CC(F)=C(F)C=C%14C%13=C(C#N)C#N)C2)C(=O)C%15=CC(F)=C(F)C=C%151,CCc1ccc(C2(c3ccc(CC)cc3)c3cc4c(cc3-c3sc5cc(/C=C6\C(=O)c7cc(F)c(F)cc7C6=C(C#N)C#N)sc5c32)C(c2ccc(CC)cc2)(c2ccc(CC)cc2)c2c-4sc3cc(/C=C4\C(=O)c5cc(F)c(F)cc5C4=C(C#N)C#N)sc23)cc1,CCC(CCCC)CC1=CC=C(S1)C2=C3C(SC(C4=C(C(OCC(F)(C)F)=O)C=C(C5=CC6=C(S5)C(C7=CC=C(CC(CCCC)CC)S7)=C8C(SC(C9=C(C(OCC(F)(F)F)=O)C=C(C%10=CC%11=C(S%10)C(C%12=CC=C(CC(CCCC)CC)S%12)=C%13C(SC(C%14=C(C(OCC(F)(F)F)=O)C=CS%14)=C%13)=C%11C%15=CC=C(CC(CCCC)CC)S%15)S9)=C8)=C6C%16=CC=C(CC(CCCC)CC)S%16)S4)=C3)=C(C%17=CC=C(CC(CCCC)CC)S%17)C%18=C2SC=C%18,O=C(C1=C(C2=CC3=C(C4=C(C(C5=CC=C(S5)CC)=C3S2)C=C(C6=CC(C(OCC(F)(F)F)=O)=C(S6)C7=CC8=C(C9=C(C(C%10=CC=C(S%10)CC)=C8S7)C=C(C%11=CC(C(OCC(F)(F)F)=O)=C(S%11)C%12=CC%13=C(C%14=C(C(C%15=CC=C(S%15)CC)=C%13S%12)C=CS%14)C%16=CC=C(S%16)CC)S9)C%17=CC=C(S%17)CC)S4)C%18=CC=C(S%18)CC)SC=C1)OCC(F)(F)F
258,IT-4F,PBB-H,,10.1039/D0TA04734A,0.82,21.5,67.8,,sm,fused,7.0,polymer,N#CC(C#N)=C1C(=CC=2SC3=C(SC=4C=5C=C6C(=CC5C(C7=CC=C(C=C7)CCCCCC)(C8=CC=C(C=C8)CCCCCC)C34)C=9SC=%10C=C(SC%10C9C6(C%11=CC=C(C=C%11)CCCCCC)C%12=CC=C(C=C%12)CCCCCC)C=C%13C(=O)C%14=CC(F)=C(F)C=C%14C%13=C(C#N)C#N)C2)C(=O)C%15=CC(F)=C(F)C=C%151,CCc1ccc(C2(c3ccc(CC)cc3)c3cc4c(cc3-c3sc5cc(/C=C6\C(=O)c7cc(F)c(F)cc7C6=C(C#N)C#N)sc5c32)C(c2ccc(CC)cc2)(c2ccc(CC)cc2)c2c-4sc3cc(/C=C4\C(=O)c5cc(F)c(F)cc5C4=C(C#N)C#N)sc23)cc1,CCCCCCC(CCCCCCCC)CC(S1)=CC=C1C2=C3C=CSC3=C(C4=CC=C(S4)CC(CCCCCC)CCCCCCCC)C5=C2SC(C6=CC=C(C(SC7=C8C9=CC=C(S9)CC(CCCCCCCC)CCCCCC)=NC7=C(C%10=CC=C(S%10)CC(CCCCCCCC)CCCCCC)C%11=C8N=C(S%11)C%12=CC=C(C(SC%13=C%14C%15=CC=C(S%15)CC(CCCCCC)CCCCCCCC)=CC%13=C(C%16=CC=C(S%16)CC(CCCCCCCC)CCCCCC)C%17=C%14C=C(S%17)C%18=CC=C(C(SC%19=C%20C%21=CC=C(S%21)CC(CCCCCCCC)CCCCCC)=NC%19=C(C%22=CC=C(S%22)CC(CCCCCCCC)CCCCCC)C%23=C%20N=C(S%23)C%24=CC=C(C(SC%25=C%26C%27=CC=C(S%27)CC(CCCCCC)CCCCCCCC)=CC%25=C(C%28=CC=C(S%28)CC(CCCCCCCC)CCCCCC)C%29=C%26C=C(S%29)C%30=CC=C(C(SC%31=C%32C%33=CC=C(S%33)CC(CCCCCCCC)CCCCCC)=NC%31=C(C%34=CC=C(S%34)CC(CCCCCCCC)CCCCCC)C%35=C%32N=C(S%35)C%36=CC=CS%36)S%30)S%24)S%18)S%12)S6)=C5,CCc1ccc(-c2c3cc(-c4ccc(-c5nc6c(-c7ccc(CC)s7)c7sc(-c8ccc(-c9cc%10c(-c%11ccc(CC)s%11)c%11sc(-c%12ccc(-c%13nc%14c(-c%15ccc(CC)s%15)c%15sc(-c%16ccc(-c%17cc%18c(-c%19ccc(CC)s%19)c%19sc(-c%20ccc(-c%21nc%22c(-c%23ccc(CC)s%23)c%23sc(-c%24cccs%24)nc%23c(-c%23ccc(CC)s%23)c%22s%21)s%20)cc%19c(-c%19ccc(CC)s%19)c%18s%17)s%16)nc%15c(-c%15ccc(CC)s%15)c%14s%13)s%12)cc%11c(-c%11ccc(CC)s%11)c%10s9)s8)nc7c(-c7ccc(CC)s7)c6s5)s4)sc3c(-c3ccc(CC)s3)c3ccsc23)s1
259,IT-4F,PBB-F,,10.1039/D0TA04734A,0.92,22.4,71.1,,sm,fused,7.0,polymer,N#CC(C#N)=C1C(=CC=2SC3=C(SC=4C=5C=C6C(=CC5C(C7=CC=C(C=C7)CCCCCC)(C8=CC=C(C=C8)CCCCCC)C34)C=9SC=%10C=C(SC%10C9C6(C%11=CC=C(C=C%11)CCCCCC)C%12=CC=C(C=C%12)CCCCCC)C=C%13C(=O)C%14=CC(F)=C(F)C=C%14C%13=C(C#N)C#N)C2)C(=O)C%15=CC(F)=C(F)C=C%151,CCc1ccc(C2(c3ccc(CC)cc3)c3cc4c(cc3-c3sc5cc(/C=C6\C(=O)c7cc(F)c(F)cc7C6=C(C#N)C#N)sc5c32)C(c2ccc(CC)cc2)(c2ccc(CC)cc2)c2c-4sc3cc(/C=C4\C(=O)c5cc(F)c(F)cc5C4=C(C#N)C#N)sc23)cc1,FC(C=C1C2=C3C=CSC3=C(C4=CC(F)=C(S4)CC(CCCCCC)CCCCCCCC)C5=C2SC(C6=CC=C(C(SC7=C8C9=CC=C(S9)CC(CCCCCCCC)CCCCCC)=NC7=C(C%10=CC=C(S%10)CC(CCCCCCCC)CCCCCC)C%11=C8N=C(S%11)C%12=CC=C(C(SC%13=C%14C%15=CC(F)=C(S%15)CC(CCCCCC)CCCCCCCC)=CC%13=C(C%16=CC(F)=C(S%16)CC(CCCCCCCC)CCCCCC)C%17=C%14C=C(S%17)C%18=CC=C(C(SC%19=C%20C%21=CC=C(S%21)CC(CCCCCCCC)CCCCCC)=NC%19=C(C%22=CC=C(S%22)CC(CCCCCCCC)CCCCCC)C%23=C%20N=C(S%23)C%24=CC=C(C(SC%25=C%26C%27=CC(F)=C(S%27)CC(CCCCCC)CCCCCCCC)=CC%25=C(C%28=CC(F)=C(S%28)CC(CCCCCCCC)CCCCCC)C%29=C%26C=C(S%29)C%30=CC=C(C(SC%31=C%32C%33=CC=C(S%33)CC(CCCCCCCC)CCCCCC)=NC%31=C(C%34=CC=C(S%34)CC(CCCCCCCC)CCCCCC)C%35=C%32N=C(S%35)C%36=CC=CS%36)S%30)S%24)S%18)S%12)S6)=C5)=C(S1)CC(CCCCCCCC)CCCCCC,CCC1=CC=C(S1)C2=C3SC(C4=CC=C(S4)C5=CC6=C(C7=C(C(C8=CC(F)=C(S8)CC)=C6S5)C=CS7)C9=CC(F)=C(S9)CC)=NC3=C(C%10=CC=C(S%10)CC)C%11=C2N=C(S%11)C%12=CC=C(S%12)C%13=CC%14=C(C%15=C(C(C%16=CC(F)=C(S%16)CC)=C%14S%13)C=C(C%17=CC=C(S%17)C%18=NC%19=C(C%20=C(C(C%21=CC=C(S%21)CC)=C%19S%18)N=C(C%22=CC=C(C%23=CC%24=C(C%25=C(C(C%26=CC(F)=C(S%26)CC)=C%24S%23)C=C(C%27=CC=C(S%27)C%28=NC%29=C(C%30=C(C(C%31=CC=C(S%31)CC)=C%29S%28)N=C(C%32=CC=CS%32)S%30)C%33=CC=C(S%33)CC)S%25)C%34=CC(F)=C(S%34)CC)S%22)S%20)C%35=CC=C(S%35)CC)S%15)C%36=CC(F)=C(S%36)CC
260,IT-4F,PBB-Cl,,10.1039/D0TA04734A,0.94,21.8,72.5,,sm,fused,7.0,polymer,N#CC(C#N)=C1C(=CC=2SC3=C(SC=4C=5C=C6C(=CC5C(C7=CC=C(C=C7)CCCCCC)(C8=CC=C(C=C8)CCCCCC)C34)C=9SC=%10C=C(SC%10C9C6(C%11=CC=C(C=C%11)CCCCCC)C%12=CC=C(C=C%12)CCCCCC)C=C%13C(=O)C%14=CC(F)=C(F)C=C%14C%13=C(C#N)C#N)C2)C(=O)C%15=CC(F)=C(F)C=C%151,CCc1ccc(C2(c3ccc(CC)cc3)c3cc4c(cc3-c3sc5cc(/C=C6\C(=O)c7cc(F)c(F)cc7C6=C(C#N)C#N)sc5c32)C(c2ccc(CC)cc2)(c2ccc(CC)cc2)c2c-4sc3cc(/C=C4\C(=O)c5cc(F)c(F)cc5C4=C(C#N)C#N)sc23)cc1,ClC(C=C1C2=C3C=CSC3=C(C4=CC(Cl)=C(S4)CC(CCCCCC)CCCCCCCC)C5=C2SC(C6=CC=C(C(SC7=C8C9=CC=C(S9)CC(CCCCCCCC)CCCCCC)=NC7=C(C%10=CC=C(S%10)CC(CCCCCCCC)CCCCCC)C%11=C8N=C(S%11)C%12=CC=C(C(SC%13=C%14C%15=CC(Cl)=C(S%15)CC(CCCCCC)CCCCCCCC)=CC%13=C(C%16=CC(Cl)=C(S%16)CC(CCCCCCCC)CCCCCC)C%17=C%14C=C(S%17)C%18=CC=C(C(SC%19=C%20C%21=CC=C(S%21)CC(CCCCCCCC)CCCCCC)=NC%19=C(C%22=CC=C(S%22)CC(CCCCCCCC)CCCCCC)C%23=C%20N=C(S%23)C%24=CC=C(C(SC%25=C%26C%27=CC(Cl)=C(S%27)CC(CCCCCC)CCCCCCCC)=CC%25=C(C%28=CC(Cl)=C(S%28)CC(CCCCCCCC)CCCCCC)C%29=C%26C=C(S%29)C%30=CC=C(C(SC%31=C%32C%33=CC=C(S%33)CC(CCCCCCCC)CCCCCC)=NC%31=C(C%34=CC=C(S%34)CC(CCCCCCCC)CCCCCC)C%35=C%32N=C(S%35)C%36=CC=CS%36)S%30)S%24)S%18)S%12)S6)=C5)=C(S1)CC(CCCCCCCC)CCCCCC,CCc1ccc(-c2c3nc(-c4ccc(-c5cc6c(-c7cc(Cl)c(CC)s7)c7sc(-c8ccc(-c9nc%10c(-c%11ccc(CC)s%11)c%11sc(-c%12ccc(-c%13cc%14c(-c%15cc(Cl)c(CC)s%15)c%15sc(-c%16ccc(-c%17nc%18c(-c%19ccc(CC)s%19)c%19sc(-c%20ccc(-c%21cc%22c(-c%23cc(Cl)c(CC)s%23)c%23sccc%23c(-c%23cc(Cl)c(CC)s%23)c%22s%21)s%20)nc%19c(-c%19ccc(CC)s%19)c%18s%17)s%16)cc%15c(-c%15cc(Cl)c(CC)s%15)c%14s%13)s%12)nc%11c(-c%11ccc(CC)s%11)c%10s9)s8)cc7c(-c7cc(Cl)c(CC)s7)c6s5)s4)sc3c(-c3ccc(CC)s3)c3nc(-c4cccs4)sc23)s1
261,IT-4F,PCE10-SF,,10.1039/D0TA11203H,0.682,8.48,41.5,,sm,fused,7.0,polymer,N#CC(C#N)=C1C(=CC=2SC3=C(SC=4C=5C=C6C(=CC5C(C7=CC=C(C=C7)CCCCCC)(C8=CC=C(C=C8)CCCCCC)C34)C=9SC=%10C=C(SC%10C9C6(C%11=CC=C(C=C%11)CCCCCC)C%12=CC=C(C=C%12)CCCCCC)C=C%13C(=O)C%14=CC(F)=C(F)C=C%14C%13=C(C#N)C#N)C2)C(=O)C%15=CC(F)=C(F)C=C%151,CCc1ccc(C2(c3ccc(CC)cc3)c3cc4c(cc3-c3sc5cc(/C=C6\C(=O)c7cc(F)c(F)cc7C6=C(C#N)C#N)sc5c32)C(c2ccc(CC)cc2)(c2ccc(CC)cc2)c2c-4sc3cc(/C=C4\C(=O)c5cc(F)c(F)cc5C4=C(C#N)C#N)sc23)cc1,FC1=C(C(OCC(CCCC)CC)=O)SC2=C(SC(C3=CC4=C(C5=CC(F)=C(SC(CC)CCCC)S5)C6=C(C=C(C7=C8C(C(F)=C(C(OCC(CCCC)CC)=O)S8)=C(C9=CC%10=C(C%11=CC(F)=C(SC(CC)CCCC)S%11)C%12=C(C=C(C%13=C%14C(C(F)=C(C(OCC(CCCC)CC)=O)S%14)=CS%13)S%12)C(C%15=CC(F)=C(SC(CC)CCCC)S%15)=C%10S9)S7)S6)C(C%16=CC(F)=C(SC(CC)CCCC)S%16)=C4S3)=C21)C(S%17)=CC%18=C%17C(C%19=CC(F)=C(SC(CC)CCCC)S%19)=C(C=CS%20)C%20=C%18C%21=CC(F)=C(SC(CC)CCCC)S%21,CCOC(=O)c1sc2c(-c3cc4c(-c5cc(F)c(SCC)s5)c5sc(-c6sc(-c7cc8c(-c9cc(F)c(SCC)s9)c9sc(-c%10sc(-c%11cc%12c(-c%13cc(F)c(SCC)s%13)c%13sccc%13c(-c%13cc(F)c(SCC)s%13)c%12s%11)c%11sc(C(=O)OCC)c(F)c%10%11)cc9c(-c9cc(F)c(SCC)s9)c8s7)c7sc(C(=O)OCC)c(F)c67)cc5c(-c5cc(F)c(SCC)s5)c4s3)scc2c1F
262,IT-4F,PCE10-2F,,10.1039/D0TA11203H,0.785,11.12,42.5,,sm,fused,7.0,polymer,N#CC(C#N)=C1C(=CC=2SC3=C(SC=4C=5C=C6C(=CC5C(C7=CC=C(C=C7)CCCCCC)(C8=CC=C(C=C8)CCCCCC)C34)C=9SC=%10C=C(SC%10C9C6(C%11=CC=C(C=C%11)CCCCCC)C%12=CC=C(C=C%12)CCCCCC)C=C%13C(=O)C%14=CC(F)=C(F)C=C%14C%13=C(C#N)C#N)C2)C(=O)C%15=CC(F)=C(F)C=C%151,CCc1ccc(C2(c3ccc(CC)cc3)c3cc4c(cc3-c3sc5cc(/C=C6\C(=O)c7cc(F)c(F)cc7C6=C(C#N)C#N)sc5c32)C(c2ccc(CC)cc2)(c2ccc(CC)cc2)c2c-4sc3cc(/C=C4\C(=O)c5cc(F)c(F)cc5C4=C(C#N)C#N)sc23)cc1,FC1=C(C(OCC(CCCC)CC)=O)SC2=C(SC(C3=CC4=C(C5=CC(F)=C(CC(CC)CCCC)S5)C6=C(C=C(C7=C8C(C(F)=C(C(OCC(CCCC)CC)=O)S8)=C(C9=CC%10=C(C%11=CC(F)=C(CC(CC)CCCC)S%11)C%12=C(C=C(C%13=C%14C(C(F)=C(C(OCC(CCCC)CC)=O)S%14)=CS%13)S%12)C(C%15=CC(F)=C(CC(CC)CCCC)S%15)=C%10S9)S7)S6)C(C%16=CC(F)=C(CC(CC)CCCC)S%16)=C4S3)=C21)C(S%17)=CC%18=C%17C(C%19=CC(F)=C(CC(CC)CCCC)S%19)=C(C=CS%20)C%20=C%18C%21=CC(F)=C(CC(CC)CCCC)S%21,CCOC(=O)c1sc2c(-c3cc4c(-c5cc(F)c(CC)s5)c5sc(-c6sc(-c7cc8c(-c9cc(F)c(CC)s9)c9sc(-c%10sc(-c%11cc%12c(-c%13cc(F)c(CC)s%13)c%13sccc%13c(-c%13cc(F)c(CC)s%13)c%12s%11)c%11sc(C(=O)OCC)c(F)c%10%11)cc9c(-c9cc(F)c(CC)s9)c8s7)c7sc(C(=O)OCC)c(F)c67)cc5c(-c5cc(F)c(CC)s5)c4s3)scc2c1F
263,IT-4F,J101,,10.1039/D0TC03095C,0.93,18.2,67.0,,sm,fused,7.0,polymer,N#CC(C#N)=C1C(=CC=2SC3=C(SC=4C=5C=C6C(=CC5C(C7=CC=C(C=C7)CCCCCC)(C8=CC=C(C=C8)CCCCCC)C34)C=9SC=%10C=C(SC%10C9C6(C%11=CC=C(C=C%11)CCCCCC)C%12=CC=C(C=C%12)CCCCCC)C=C%13C(=O)C%14=CC(F)=C(F)C=C%14C%13=C(C#N)C#N)C2)C(=O)C%15=CC(F)=C(F)C=C%151,CCc1ccc(C2(c3ccc(CC)cc3)c3cc4c(cc3-c3sc5cc(/C=C6\C(=O)c7cc(F)c(F)cc7C6=C(C#N)C#N)sc5c32)C(c2ccc(CC)cc2)(c2ccc(CC)cc2)c2c-4sc3cc(/C=C4\C(=O)c5cc(F)c(F)cc5C4=C(C#N)C#N)sc23)cc1,CCC[Si](CCC)(CCC)C1=C(Cl)C=C(S1)C2=C3SC(C4=CC=C(C5=C(C(Cl)=CC6=NN(CC(CCCCCCCC)CCCCCC)N=C65)Cl)S4)=CC3=C(C7=CC(Cl)=C([Si](CCC)(CCC)CCC)S7)C8=C2C=C(S8)C9=CC=C(C(C%10=NN(CC(CCCCCCCC)CCCCCC)N=C%10%11)=C(Cl)C(Cl)=C%11C%12=CC=C(S%12)C%13=CC%14=C(C%15=CC(Cl)=C([Si](CCC)(CCC)CCC)S%15)C%16=C(C(C%17=CC(Cl)=C([Si](CCC)(CCC)CCC)S%17)=C%14S%13)C=C(S%16)C%18=CC=C(C(C%19=NN(CC(CCCCCCCC)CCCCCC)N=C%19%20)=C(Cl)C(Cl)=C%20C%21=CC=C(S%21)C%22=CC%23=C(C%24=CC(Cl)=C([Si](CCC)(CCC)CCC)S%24)C%25=C(C(C%26=CC(Cl)=C([Si](CCC)(CCC)CCC)S%26)=C%23S%22)C=C(S%25)C%27=CC=CS%27)S%18)S9,CCn1nc2c(-c3cccs3)c(Cl)c(Cl)c(-c3ccc(-c4cc5c(-c6cc(Cl)c([Si](CC)(CC)CC)s6)c6sc(-c7ccc(-c8c(Cl)c(Cl)c(-c9ccc(-c%10cc%11c(-c%12cc(Cl)c([Si](CC)(CC)CC)s%12)c%12sc(-c%13ccc(-c%14c(Cl)c(Cl)c(-c%15ccc(-c%16cc%17c(-c%18cc(Cl)c([Si](CC)(CC)CC)s%18)c%18sccc%18c(-c%18cc(Cl)c([Si](CC)(CC)CC)s%18)c%17s%16)s%15)c%15nn(CC)nc%14%15)s%13)cc%12c(-c%12cc(Cl)c([Si](CC)(CC)CC)s%12)c%11s%10)s9)c9nn(CC)nc89)s7)cc6c(-c6cc(Cl)c([Si](CC)(CC)CC)s6)c5s4)s3)c2n1
264,IT-4F,P1-2F,,10.1039/D2QM00088A,0.858,17.6,53.5,,sm,fused,7.0,polymer,N#CC(C#N)=C1C(=CC=2SC3=C(SC=4C=5C=C6C(=CC5C(C7=CC=C(C=C7)CCCCCC)(C8=CC=C(C=C8)CCCCCC)C34)C=9SC=%10C=C(SC%10C9C6(C%11=CC=C(C=C%11)CCCCCC)C%12=CC=C(C=C%12)CCCCCC)C=C%13C(=O)C%14=CC(F)=C(F)C=C%14C%13=C(C#N)C#N)C2)C(=O)C%15=CC(F)=C(F)C=C%151,CCc1ccc(C2(c3ccc(CC)cc3)c3cc4c(cc3-c3sc5cc(/C=C6\C(=O)c7cc(F)c(F)cc7C6=C(C#N)C#N)sc5c32)C(c2ccc(CC)cc2)(c2ccc(CC)cc2)c2c-4sc3cc(/C=C4\C(=O)c5cc(F)c(F)cc5C4=C(C#N)C#N)sc23)cc1,ClC1=C(CC(CC)CCCC)SC(C2=C(C=C(C3=C(CC(CC)CCCC)C=C(C4=C(F)C=C(C5=CC(CC(CC)CCCC)=C(C(S6)=CC7=C6C(C8=CC(Cl)=C(CC(CC)CCCC)S8)=C(C=C(C9=C(CC(CC)CCCC)C=C(C%10=C(F)C=C(C%11=CC(CC(CC)CCCC)=C(C(S%12)=CC%13=C%12C(C%14=CC(Cl)=C(CC(CC)CCCC)S%14)=C(C=C(C%15=C(CC(CC)CCCC)C=C(C%16=C(F)C=C(C%17=CC(CC(CC)CCCC)=CS%17)C(F)=C%16)S%15)S%18)C%18=C%13C%19=CC(Cl)=C(CC(CCCC)CC)S%19)S%11)C(F)=C%10)S9)S%20)C%20=C7C%21=CC(Cl)=C(CC(CCCC)CC)S%21)S5)C(F)=C4)S3)S%22)C%22=C(C%23=CC(Cl)=C(CC(CCCC)CC)S%23)C%24=C2SC=C%24)=C1,CCC(S1)=C(Cl)C=C1C2=C3C(C=C(C4=C(CC)C=C(C5=C(F)C=C(C6=CC(CC)=C(C(S7)=CC8=C7C(C9=CC(Cl)=C(CC)S9)=C(C=C(C%10=C(CC)C=C(C%11=C(F)C=C(C%12=CC(CC)=C(C(S%13)=CC%14=C%13C(C%15=CC(Cl)=C(CC)S%15)=C(C=C(C%16=C(CC)C=C(C%17=C(F)C=C(C%18=CC(CC)=CS%18)C(F)=C%17)S%16)S%19)C%19=C%14C%20=CC(Cl)=C(CC)S%20)S%12)C(F)=C%11)S%10)S%21)C%21=C8C%22=CC(Cl)=C(CC)S%22)S6)C(F)=C5)S4)S3)=C(C%23=CC(Cl)=C(CC)S%23)C%24=C2C=CS%24
265,IT-4F,P2-2N,,10.1039/D2QM00088A,0.878,18.4,58.6,,sm,fused,7.0,polymer,N#CC(C#N)=C1C(=CC=2SC3=C(SC=4C=5C=C6C(=CC5C(C7=CC=C(C=C7)CCCCCC)(C8=CC=C(C=C8)CCCCCC)C34)C=9SC=%10C=C(SC%10C9C6(C%11=CC=C(C=C%11)CCCCCC)C%12=CC=C(C=C%12)CCCCCC)C=C%13C(=O)C%14=CC(F)=C(F)C=C%14C%13=C(C#N)C#N)C2)C(=O)C%15=CC(F)=C(F)C=C%151,CCc1ccc(C2(c3ccc(CC)cc3)c3cc4c(cc3-c3sc5cc(/C=C6\C(=O)c7cc(F)c(F)cc7C6=C(C#N)C#N)sc5c32)C(c2ccc(CC)cc2)(c2ccc(CC)cc2)c2c-4sc3cc(/C=C4\C(=O)c5cc(F)c(F)cc5C4=C(C#N)C#N)sc23)cc1,ClC1=C(CC(CC)CCCC)SC(C2=C(C=C(C3=C(CC(CCCC)CC)C=C(C4=NC=C(C5=CC(CC(CCCC)CC)=C(C(S6)=CC7=C6C(C8=CC(Cl)=C(CC(CC)CCCC)S8)=C(C=C(C9=C(CC(CCCC)CC)C=C(C%10=NC=C(C%11=CC(CC(CCCC)CC)=C(C(S%12)=CC%13=C%12C(C%14=CC(Cl)=C(CC(CC)CCCC)S%14)=C(C=C(C%15=C(CC(CCCC)CC)C=C(C%16=NC=C(C%17=CC(CC(CCCC)CC)=CS%17)N=C%16)S%15)S%18)C%18=C%13C%19=CC(Cl)=C(CC(CCCC)CC)S%19)S%11)N=C%10)S9)S%20)C%20=C7C%21=CC(Cl)=C(CC(CCCC)CC)S%21)S5)N=C4)S3)S%22)C%22=C(C%23=CC(Cl)=C(CC(CCCC)CC)S%23)C%24=C2SC=C%24)=C1,CCC(S1)=C(Cl)C=C1C2=C3C(C=C(C4=C(CC)C=C(C5=NC=C(C6=CC(CC)=C(C(S7)=CC8=C7C(C9=CC(Cl)=C(CC)S9)=C(C=C(C%10=C(CC)C=C(C%11=NC=C(C%12=CC(CC)=C(C(S%13)=CC%14=C%13C(C%15=CC(Cl)=C(CC)S%15)=C(C=C(C%16=C(CC)C=C(C%17=NC=C(C%18=CC(CC)=CS%18)N=C%17)S%16)S%19)C%19=C%14C%20=CC(Cl)=C(CC)S%20)S%12)N=C%11)S%10)S%21)C%21=C8C%22=CC(Cl)=C(CC)S%22)S6)N=C5)S4)S3)=C(C%23=CC(Cl)=C(CC)S%23)C%24=C2C=CS%24
266,INPIC-4F,PBDB-T,,10.1002/adfm.201903269,0.835,18.4,63.2,,sm,fused,9.0,polymer,N#CC(C#N)=C1C(=CC=2SC=3C=4SC=5C=6C=C7C(=CC6C(C8=CC=C(C=C8)CCCCCC)(C9=CC=C(C=C9)CCCCCC)C5C4N(C3C2)CCCCCCCC)C=%10SC=%11C=%12SC(C=C%13C(=O)C%14=CC(F)=C(F)C=C%14C%13=C(C#N)C#N)=CC%12N(C%11C%10C7(C%15=CC=C(C=C%15)CCCCCC)C%16=CC=C(C=C%16)CCCCCC)CCCCCCCC)C(=O)C%17=CC(F)=C(F)C=C%171,CCc1ccc(C2(c3ccc(CC)cc3)c3cc4c(cc3-c3sc5c6sc(/C=C7\C(=O)c8cc(F)c(F)cc8C7=C(C#N)C#N)cc6n(CC)c5c32)C(c2ccc(CC)cc2)(c2ccc(CC)cc2)c2c-4sc3c4sc(/C=C5\C(=O)c6cc(F)c(F)cc6C5=C(C#N)C#N)cc4n(CC)c23)cc1,CCC(CCCC)CC1=CC=C(S1)C2=C3C(SC(C4=CC=C(S4)C(SC(C5=CC=C(C6=CC7=C(S6)C(C8=CC=C(CC(CCCC)CC)S8)=C9C(SC(C%10=CC=C(S%10)C(SC(C%11=CC=C(C%12=CC%13=C(S%12)C(C%14=CC=C(CC(CCCC)CC)S%14)=C%15C(SC(C%16=CC=C(S%16)C(SC(C%17=CC=CS%17)=C%18C%19=O)=C%18C(C%20=C(CC(CCCC)CC)SC(CC(CCCC)CC)=C%20%19)=O)=C%15)=C%13C%21=CC=C(CC(CCCC)CC)S%21)S%11)=C%22C%23=O)=C%22C(C%24=C(CC(CCCC)CC)SC(CC(CCCC)CC)=C%24%23)=O)=C9)=C7C%25=CC=C(CC(CCCC)CC)S%25)S5)=C%26C%27=O)=C%26C(C%28=C(CC(CCCC)CC)SC(CC(CCCC)CC)=C%28%27)=O)=C3)=C(C%29=CC=C(CC(CCCC)CC)S%29)C%30=C2SC=C%30,CCc1ccc(-c2c3cc(-c4ccc(-c5sc(-c6ccc(-c7cc8c(-c9ccc(CC)s9)c9sc(-c%10ccc(-c%11sc(-c%12ccc(-c%13cc%14c(-c%15ccc(CC)s%15)c%15sc(-c%16ccc(-c%17sc(-c%18cccs%18)c%18c%17C(=O)c%17c(CC)sc(CC)c%17C%18=O)s%16)cc%15c(-c%15ccc(CC)s%15)c%14s%13)s%12)c%12c%11C(=O)c%11c(CC)sc(CC)c%11C%12=O)s%10)cc9c(-c9ccc(CC)s9)c8s7)s6)c6c5C(=O)c5c(CC)sc(CC)c5C6=O)s4)sc3c(-c3ccc(CC)s3)c3ccsc23)s1
268,p-INPOIC,PBDB-T,,10.1002/adfm.201903269,0.846,19.0,66.1,,sm,fused,9.0,polymer,N#CC(C#N)=C1C(=CC=2SC=3C=4SC=5C=6C=C7C(=CC6C(C8=CC=C(OCCCCCC)C=C8)(C9=CC=C(OCCCCCC)C=C9)C5C4N(C3C2)CCCCCCCC)C=%10SC=%11C=%12SC(C=C%13C(=O)C%14=CC(F)=C(F)C=C%14C%13=C(C#N)C#N)=CC%12N(C%11C%10C7(C%15=CC=C(OCCCCCC)C=C%15)C%16=CC=C(OCCCCCC)C=C%16)CCCCCCCC)C(=O)C%17=CC(F)=C(F)C=C%171,CCOc1ccc(C2(c3ccc(OCC)cc3)c3cc4c(cc3-c3sc5c6sc(/C=C7\C(=O)c8cc(F)c(F)cc8C7=C(C#N)C#N)cc6n(CC)c5c32)C(c2ccc(OCC)cc2)(c2ccc(OCC)cc2)c2c-4sc3c4sc(/C=C5\C(=O)c6cc(F)c(F)cc6C5=C(C#N)C#N)cc4n(CC)c23)cc1,CCC(CCCC)CC1=CC=C(S1)C2=C3C(SC(C4=CC=C(S4)C(SC(C5=CC=C(C6=CC7=C(S6)C(C8=CC=C(CC(CCCC)CC)S8)=C9C(SC(C%10=CC=C(S%10)C(SC(C%11=CC=C(C%12=CC%13=C(S%12)C(C%14=CC=C(CC(CCCC)CC)S%14)=C%15C(SC(C%16=CC=C(S%16)C(SC(C%17=CC=CS%17)=C%18C%19=O)=C%18C(C%20=C(CC(CCCC)CC)SC(CC(CCCC)CC)=C%20%19)=O)=C%15)=C%13C%21=CC=C(CC(CCCC)CC)S%21)S%11)=C%22C%23=O)=C%22C(C%24=C(CC(CCCC)CC)SC(CC(CCCC)CC)=C%24%23)=O)=C9)=C7C%25=CC=C(CC(CCCC)CC)S%25)S5)=C%26C%27=O)=C%26C(C%28=C(CC(CCCC)CC)SC(CC(CCCC)CC)=C%28%27)=O)=C3)=C(C%29=CC=C(CC(CCCC)CC)S%29)C%30=C2SC=C%30,CCc1ccc(-c2c3cc(-c4ccc(-c5sc(-c6ccc(-c7cc8c(-c9ccc(CC)s9)c9sc(-c%10ccc(-c%11sc(-c%12ccc(-c%13cc%14c(-c%15ccc(CC)s%15)c%15sc(-c%16ccc(-c%17sc(-c%18cccs%18)c%18c%17C(=O)c%17c(CC)sc(CC)c%17C%18=O)s%16)cc%15c(-c%15ccc(CC)s%15)c%14s%13)s%12)c%12c%11C(=O)c%11c(CC)sc(CC)c%11C%12=O)s%10)cc9c(-c9ccc(CC)s9)c8s7)s6)c6c5C(=O)c5c(CC)sc(CC)c5C6=O)s4)sc3c(-c3ccc(CC)s3)c3ccsc23)s1
269,m-INPOIC,PBDB-T,,10.1002/adfm.201903269,0.85,21.3,66.9,,sm,fused,9.0,polymer,N#CC(C#N)=C1C(=CC=2SC=3C=4SC=5C=6C=C7C(=CC6C(C=8C=CC=C(OCCCCCC)C8)(C=9C=CC=C(OCCCCCC)C9)C5C4N(C3C2)CCCCCCCC)C=%10SC=%11C=%12SC(C=C%13C(=O)C%14=CC(F)=C(F)C=C%14C%13=C(C#N)C#N)=CC%12N(C%11C%10C7(C=%15C=CC=C(OCCCCCC)C%15)C=%16C=CC=C(OCCCCCC)C%16)CCCCCCCC)C(=O)C%17=CC(F)=C(F)C=C%171,CCOc1cccc(C2(c3cccc(OCC)c3)c3cc4c(cc3-c3sc5c6sc(/C=C7\C(=O)c8cc(F)c(F)cc8C7=C(C#N)C#N)cc6n(CC)c5c32)C(c2cccc(OCC)c2)(c2cccc(OCC)c2)c2c-4sc3c4sc(/C=C5\C(=O)c6cc(F)c(F)cc6C5=C(C#N)C#N)cc4n(CC)c23)c1,CCC(CCCC)CC1=CC=C(S1)C2=C3C(SC(C4=CC=C(S4)C(SC(C5=CC=C(C6=CC7=C(S6)C(C8=CC=C(CC(CCCC)CC)S8)=C9C(SC(C%10=CC=C(S%10)C(SC(C%11=CC=C(C%12=CC%13=C(S%12)C(C%14=CC=C(CC(CCCC)CC)S%14)=C%15C(SC(C%16=CC=C(S%16)C(SC(C%17=CC=CS%17)=C%18C%19=O)=C%18C(C%20=C(CC(CCCC)CC)SC(CC(CCCC)CC)=C%20%19)=O)=C%15)=C%13C%21=CC=C(CC(CCCC)CC)S%21)S%11)=C%22C%23=O)=C%22C(C%24=C(CC(CCCC)CC)SC(CC(CCCC)CC)=C%24%23)=O)=C9)=C7C%25=CC=C(CC(CCCC)CC)S%25)S5)=C%26C%27=O)=C%26C(C%28=C(CC(CCCC)CC)SC(CC(CCCC)CC)=C%28%27)=O)=C3)=C(C%29=CC=C(CC(CCCC)CC)S%29)C%30=C2SC=C%30,CCc1ccc(-c2c3cc(-c4ccc(-c5sc(-c6ccc(-c7cc8c(-c9ccc(CC)s9)c9sc(-c%10ccc(-c%11sc(-c%12ccc(-c%13cc%14c(-c%15ccc(CC)s%15)c%15sc(-c%16ccc(-c%17sc(-c%18cccs%18)c%18c%17C(=O)c%17c(CC)sc(CC)c%17C%18=O)s%16)cc%15c(-c%15ccc(CC)s%15)c%14s%13)s%12)c%12c%11C(=O)c%11c(CC)sc(CC)c%11C%12=O)s%10)cc9c(-c9ccc(CC)s9)c8s7)s6)c6c5C(=O)c5c(CC)sc(CC)c5C6=O)s4)sc3c(-c3ccc(CC)s3)c3ccsc23)s1
270,BTP-4Cl,P3HT,,10.1039/D0EE01763A,0.5,5.16,39.0,,sm,y,8.0,polymer,N#CC(C#N)=C1C(=CC=2SC3=C(SC=4C=5C6=NSN=C6C=7C=8SC9=C(SC(C=C%10C(=O)C%11=CC(Cl)=C(Cl)C=C%11C%10=C(C#N)C#N)=C9CCCCCCCCCCC)C8N(C7C5N(C34)CC(CC)CCCC)CC(CC)CCCC)C2CCCCCCCCCCC)C(=O)C%12=CC(Cl)=C(Cl)C=C%121,CCC1=C(SC2=C1SC3=C2N(CC)C4=C3C5=NSN=C5C6=C4N(CC)C7=C6SC8=C7SC(/C=C9C(C%10=C(C\9=C(C#N)/C#N)C=C(Cl)C(Cl)=C%10)=O)=C8CC)/C=C%11C(C%12=C(C\%11=C(C#N)/C#N)C=C(Cl)C(Cl)=C%12)=O,CCCCCCC1=CSC(C2=C(CCCCCC)C=C(C3=C(CCCCCC)C=C(C4=C(CCCCCC)C=C(C5=C(CCCCCC)C=C(C6=C(CCCCCC)C=CS6)S5)S4)S3)S2)=C1,CCc1cc(C)sc1-c1sc(-c2cc(CC)c(-c3sc(-c4cc(CC)c(-c5sc(C)cc5CC)s4)cc3CC)s2)cc1CC
271,LL2-2Cl,PBDB-T,,10.1002/adfm.202103445,0.72,26.66,67.1,,sm,y,8.0,polymer,O=C1C2=CC(Cl)=C(C=C2C(/C1=C/C3=C(C4=C(S3)C(N(CC(CCCC)CC)C5=C6C7=NSN=C7C8=C5N(CC(CCCC)CC)C9=C8SC%10=C9SC(/C=C%11/C(C%12=C(C=C(C(Cl)=C%12)Cl)C%11=O)=C(C#N)/C#N)=C%10CCCCCCCCCCC)=C6S4)CCCCCCCCCCC)=C(C#N)\C#N)Cl,CCC1=C(/C=C2C(C3=CC(Cl)=C(Cl)C=C3C\2=C(C#N)/C#N)=O)SC4=C1SC5=C4N(C6=C5C7=NSN=C7C8=C6N(C9=C8SC%10=C9SC(/C=C%11C(C%12=C(C=C(C(Cl)=C%12)Cl)C\%11=C(C#N)\C#N)=O)=C%10CC)CC)CC,CCC(CCCC)CC1=CC=C(S1)C2=C3C(SC(C4=CC=C(S4)C(SC(C5=CC=C(C6=CC7=C(S6)C(C8=CC=C(CC(CCCC)CC)S8)=C9C(SC(C%10=CC=C(S%10)C(SC(C%11=CC=C(C%12=CC%13=C(S%12)C(C%14=CC=C(CC(CCCC)CC)S%14)=C%15C(SC(C%16=CC=C(S%16)C(SC(C%17=CC=CS%17)=C%18C%19=O)=C%18C(C%20=C(CC(CCCC)CC)SC(CC(CCCC)CC)=C%20%19)=O)=C%15)=C%13C%21=CC=C(CC(CCCC)CC)S%21)S%11)=C%22C%23=O)=C%22C(C%24=C(CC(CCCC)CC)SC(CC(CCCC)CC)=C%24%23)=O)=C9)=C7C%25=CC=C(CC(CCCC)CC)S%25)S5)=C%26C%27=O)=C%26C(C%28=C(CC(CCCC)CC)SC(CC(CCCC)CC)=C%28%27)=O)=C3)=C(C%29=CC=C(CC(CCCC)CC)S%29)C%30=C2SC=C%30,CCc1ccc(-c2c3cc(-c4ccc(-c5sc(-c6ccc(-c7cc8c(-c9ccc(CC)s9)c9sc(-c%10ccc(-c%11sc(-c%12ccc(-c%13cc%14c(-c%15ccc(CC)s%15)c%15sc(-c%16ccc(-c%17sc(-c%18cccs%18)c%18c%17C(=O)c%17c(CC)sc(CC)c%17C%18=O)s%16)cc%15c(-c%15ccc(CC)s%15)c%14s%13)s%12)c%12c%11C(=O)c%11c(CC)sc(CC)c%11C%12=O)s%10)cc9c(-c9ccc(CC)s9)c8s7)s6)c6c5C(=O)c5c(CC)sc(CC)c5C6=O)s4)sc3c(-c3ccc(CC)s3)c3ccsc23)s1
272,BTP-4Cl,PBDB-T,,10.1002/anie.202102622,0.75,22.9,68.8,,sm,y,8.0,polymer,N#CC(C#N)=C1C(=CC=2SC3=C(SC=4C=5C6=NSN=C6C=7C=8SC9=C(SC(C=C%10C(=O)C%11=CC(Cl)=C(Cl)C=C%11C%10=C(C#N)C#N)=C9CCCCCCCCCCC)C8N(C7C5N(C34)CC(CC)CCCC)CC(CC)CCCC)C2CCCCCCCCCCC)C(=O)C%12=CC(Cl)=C(Cl)C=C%121,CCC1=C(SC2=C1SC3=C2N(CC)C4=C3C5=NSN=C5C6=C4N(CC)C7=C6SC8=C7SC(/C=C9C(C%10=C(C\9=C(C#N)/C#N)C=C(Cl)C(Cl)=C%10)=O)=C8CC)/C=C%11C(C%12=C(C\%11=C(C#N)/C#N)C=C(Cl)C(Cl)=C%12)=O,CCC(CCCC)CC1=CC=C(S1)C2=C3C(SC(C4=CC=C(S4)C(SC(C5=CC=C(C6=CC7=C(S6)C(C8=CC=C(CC(CCCC)CC)S8)=C9C(SC(C%10=CC=C(S%10)C(SC(C%11=CC=C(C%12=CC%13=C(S%12)C(C%14=CC=C(CC(CCCC)CC)S%14)=C%15C(SC(C%16=CC=C(S%16)C(SC(C%17=CC=CS%17)=C%18C%19=O)=C%18C(C%20=C(CC(CCCC)CC)SC(CC(CCCC)CC)=C%20%19)=O)=C%15)=C%13C%21=CC=C(CC(CCCC)CC)S%21)S%11)=C%22C%23=O)=C%22C(C%24=C(CC(CCCC)CC)SC(CC(CCCC)CC)=C%24%23)=O)=C9)=C7C%25=CC=C(CC(CCCC)CC)S%25)S5)=C%26C%27=O)=C%26C(C%28=C(CC(CCCC)CC)SC(CC(CCCC)CC)=C%28%27)=O)=C3)=C(C%29=CC=C(CC(CCCC)CC)S%29)C%30=C2SC=C%30,CCc1ccc(-c2c3cc(-c4ccc(-c5sc(-c6ccc(-c7cc8c(-c9ccc(CC)s9)c9sc(-c%10ccc(-c%11sc(-c%12ccc(-c%13cc%14c(-c%15ccc(CC)s%15)c%15sc(-c%16ccc(-c%17sc(-c%18cccs%18)c%18c%17C(=O)c%17c(CC)sc(CC)c%17C%18=O)s%16)cc%15c(-c%15ccc(CC)s%15)c%14s%13)s%12)c%12c%11C(=O)c%11c(CC)sc(CC)c%11C%12=O)s%10)cc9c(-c9ccc(CC)s9)c8s7)s6)c6c5C(=O)c5c(CC)sc(CC)c5C6=O)s4)sc3c(-c3ccc(CC)s3)c3ccsc23)s1
273,Y6-4Cl,PBDB-TF,,10.1002/adfm.202000456,0.84,25.81,74.1,,sm,y,8.0,polymer,N#C/C(C#N)=C1C(C(C2=CC(Cl)=C(C=C2\1)Cl)=O)=CC3=C(CCCCCCCCCCC)C(SC4=C5N(CC(CCCC)CC)C6=C4C7=NSN=C7C8=C6N(CC(CCCC)CC)C9=C8SC%10=C9SC(C=C%11C(C%12=CC(Cl)=C(C=C%12/C%11=C(C#N)/C#N)Cl)=O)=C%10CCCCCCCCCCC)=C5S3,CCC1=C(/C=C2C(C3=CC(Cl)=C(Cl)C=C3C\2=C(C#N)/C#N)=O)SC4=C1SC5=C4N(C6=C5C7=NSN=C7C8=C6N(C9=C8SC%10=C9SC(/C=C%11C(C%12=C(C=C(C(Cl)=C%12)Cl)C\%11=C(C#N)\C#N)=O)=C%10CC)CC)CC,FC1=C(CC(CCCC)CC)SC(C2=C3C(SC(C4=CC=C(S4)C(SC(C5=CC=C(C6=CC7=C(S6)C(C8=CC(F)=C(CC(CCCC)CC)S8)=C9C(SC(C%10=CC=C(S%10)C(SC(C%11=CC=C(C%12=CC%13=C(S%12)C(C%14=CC(F)=C(CC(CCCC)CC)S%14)=C%15C(SC(C%16=CC=C(S%16)C(SC(C%17=CC=CS%17)=C%18C%19=O)=C%18C(C%20=C(CC(CCCC)CC)SC(CC(CCCC)CC)=C%20%19)=O)=C%15)=C%13C%21=CC(F)=C(CC(CCCC)CC)S%21)S%11)=C%22C%23=O)=C%22C(C%24=C(CC(CCCC)CC)SC(CC(CCCC)CC)=C%24%23)=O)=C9)=C7C%25=CC(F)=C(CC(CCCC)CC)S%25)S5)=C%26C%27=O)=C%26C(C%28=C(CC(CCCC)CC)SC(CC(CCCC)CC)=C%28%27)=O)=C3)=C(C%29=CC(F)=C(CC(CCCC)CC)S%29)C%30=C2SC=C%30)=C1,CCc1sc(-c2c3cc(-c4ccc(-c5sc(-c6ccc(-c7cc8c(-c9cc(F)c(CC)s9)c9sc(-c%10ccc(-c%11sc(-c%12ccc(-c%13cc%14c(-c%15cc(F)c(CC)s%15)c%15sc(-c%16ccc(-c%17sc(-c%18cccs%18)c%18c%17C(=O)c%17c(CC)sc(CC)c%17C%18=O)s%16)cc%15c(-c%15cc(F)c(CC)s%15)c%14s%13)s%12)c%12c%11C(=O)c%11c(CC)sc(CC)c%11C%12=O)s%10)cc9c(-c9cc(F)c(CC)s9)c8s7)s6)c6c5C(=O)c5c(CC)sc(CC)c5C6=O)s4)sc3c(-c3cc(F)c(CC)s3)c3ccsc23)cc1F
