Repository: brigreens/Meta-analysis_OSCs

This repository contains the data files and analysis notebooks to support the paper "Meta-Analysis of Molecular Design Strategies for Non-Fullerene Acceptor Based Organic Solar Cell Materials" (DOI: 10.26434/chemrxiv-2024-w29b1)

File: general_dataset_analysis/OSC_filtered_with_sidechains.csv (part 9 of 59)
,reported_acceptor,reported_donor,reference,DOI,Voc,Jsc,FF,PCE,acceptor_type,acceptor_class,fused_rings_in_core,donor_type,acc_SMILES_sidechains,acc_SMILES_shortened_sidechains,don_SMILES_sidechains,don_SMILES_shortened_sidechains
274,BTIC-4Cl,PBDB-TF,,10.1002/ange.202013053,0.86,18.73,69.27,,sm,y,8.0,polymer,O=C1C2=CC(Cl)=C(C=C2C(/C1=C/C3=C(C4=C(S3)C(N(CC(CCCC)CC)C5=C6C7=NSN=C7C8=C5N(CC(CCCC)CC)C9=C8SC%10=C9SC(/C=C%11/C(C%12=C(C=C(C(Cl)=C%12)Cl)C%11=O)=C(C#N)/C#N)=C%10CCCCCCCCCCC)=C6S4)CCCCCCCCCCC)=C(C#N)\C#N)Cl,O=C1C2=CC(Cl)=C(Cl)C=C2C(/C1=C/C3=C(CC)C(SC4=C5N(C6=C4C7=NSN=C7C8=C6N(C9=C8SC%10=C9SC(/C=C%11/C(C%12=C(C%11=O)C=C(Cl)C(Cl)=C%12)=C(C#N)/C#N)=C%10CC)CC)CC)=C5S3)=C(C#N)/C#N,FC1=C(CC(CCCC)CC)SC(C2=C3C(SC(C4=CC=C(S4)C(SC(C5=CC=C(C6=CC7=C(S6)C(C8=CC(F)=C(CC(CCCC)CC)S8)=C9C(SC(C%10=CC=C(S%10)C(SC(C%11=CC=C(C%12=CC%13=C(S%12)C(C%14=CC(F)=C(CC(CCCC)CC)S%14)=C%15C(SC(C%16=CC=C(S%16)C(SC(C%17=CC=CS%17)=C%18C%19=O)=C%18C(C%20=C(CC(CCCC)CC)SC(CC(CCCC)CC)=C%20%19)=O)=C%15)=C%13C%21=CC(F)=C(CC(CCCC)CC)S%21)S%11)=C%22C%23=O)=C%22C(C%24=C(CC(CCCC)CC)SC(CC(CCCC)CC)=C%24%23)=O)=C9)=C7C%25=CC(F)=C(CC(CCCC)CC)S%25)S5)=C%26C%27=O)=C%26C(C%28=C(CC(CCCC)CC)SC(CC(CCCC)CC)=C%28%27)=O)=C3)=C(C%29=CC(F)=C(CC(CCCC)CC)S%29)C%30=C2SC=C%30)=C1,CCc1sc(-c2c3cc(-c4ccc(-c5sc(-c6ccc(-c7cc8c(-c9cc(F)c(CC)s9)c9sc(-c%10ccc(-c%11sc(-c%12ccc(-c%13cc%14c(-c%15cc(F)c(CC)s%15)c%15sc(-c%16ccc(-c%17sc(-c%18cccs%18)c%18c%17C(=O)c%17c(CC)sc(CC)c%17C%18=O)s%16)cc%15c(-c%15cc(F)c(CC)s%15)c%14s%13)s%12)c%12c%11C(=O)c%11c(CC)sc(CC)c%11C%12=O)s%10)cc9c(-c9cc(F)c(CC)s9)c8s7)s6)c6c5C(=O)c5c(CC)sc(CC)c5C6=O)s4)sc3c(-c3cc(F)c(CC)s3)c3ccsc23)cc1F
280,SY2,PBDB-TF,,10.1002/adfm.202000456,0.852,25.29,74.3,,sm,y,8.0,polymer,N#C/C(C#N)=C1C(C(C2=CC(F)=C(C=C2\1)F)=O)=CC3=C(CCCCCCCCCCC)C(SC4=C5N(CC(CCCC)CC)C6=C4C7=NSN=C7C8=C6N(CC(CCCC)CC)C9=C8SC%10=C9SC(C=C%11C(C%12=CC(Cl)=C(C=C%12/C%11=C(C#N)\C#N)Cl)=O)=C%10CCCCCCCCCCC)=C5S3,CCC1=C(SC2=C1SC3=C2N(CC)C4=C3C5=NSN=C5C6=C4N(CC)C7=C6SC8=C7SC(/C=C9C(C%10=C(C\9=C(C#N)/C#N)C=C(Cl)C(Cl)=C%10)=O)=C8CC)/C=C%11C(C%12=C(C\%11=C(C#N)/C#N)C=C(F)C(F)=C%12)=O,FC1=C(CC(CCCC)CC)SC(C2=C3C(SC(C4=CC=C(S4)C(SC(C5=CC=C(C6=CC7=C(S6)C(C8=CC(F)=C(CC(CCCC)CC)S8)=C9C(SC(C%10=CC=C(S%10)C(SC(C%11=CC=C(C%12=CC%13=C(S%12)C(C%14=CC(F)=C(CC(CCCC)CC)S%14)=C%15C(SC(C%16=CC=C(S%16)C(SC(C%17=CC=CS%17)=C%18C%19=O)=C%18C(C%20=C(CC(CCCC)CC)SC(CC(CCCC)CC)=C%20%19)=O)=C%15)=C%13C%21=CC(F)=C(CC(CCCC)CC)S%21)S%11)=C%22C%23=O)=C%22C(C%24=C(CC(CCCC)CC)SC(CC(CCCC)CC)=C%24%23)=O)=C9)=C7C%25=CC(F)=C(CC(CCCC)CC)S%25)S5)=C%26C%27=O)=C%26C(C%28=C(CC(CCCC)CC)SC(CC(CCCC)CC)=C%28%27)=O)=C3)=C(C%29=CC(F)=C(CC(CCCC)CC)S%29)C%30=C2SC=C%30)=C1,CCc1sc(-c2c3cc(-c4ccc(-c5sc(-c6ccc(-c7cc8c(-c9cc(F)c(CC)s9)c9sc(-c%10ccc(-c%11sc(-c%12ccc(-c%13cc%14c(-c%15cc(F)c(CC)s%15)c%15sc(-c%16ccc(-c%17sc(-c%18cccs%18)c%18c%17C(=O)c%17c(CC)sc(CC)c%17C%18=O)s%16)cc%15c(-c%15cc(F)c(CC)s%15)c%14s%13)s%12)c%12c%11C(=O)c%11c(CC)sc(CC)c%11C%12=O)s%10)cc9c(-c9cc(F)c(CC)s9)c8s7)s6)c6c5C(=O)c5c(CC)sc(CC)c5C6=O)s4)sc3c(-c3cc(F)c(CC)s3)c3ccsc23)cc1F
281,BTP-2F-2Cl,BTR-Cl,,10.1002/advs.202004262,0.8234,22.35,71.41,,sm,y,8.0,sm,N#C/C(C#N)=C1C(C(C2=CC(F)=C(C=C2\1)F)=O)=CC3=C(CCCCCCCCCCC)C(SC4=C5N(CC(CCCC)CC)C6=C4C7=NSN=C7C8=C6N(CC(CCCC)CC)C9=C8SC%10=C9SC(C=C%11C(C%12=CC(Cl)=C(C=C%12/C%11=C(C#N)/C#N)Cl)=O)=C%10CCCCCCCCCCC)=C5S3,CCC1=C(SC2=C1SC3=C2N(CC)C4=C3C5=NSN=C5C6=C4N(CC)C7=C6SC8=C7SC(/C=C9C(C%10=C(C\9=C(C#N)/C#N)C=C(Cl)C(Cl)=C%10)=O)=C8CC)/C=C%11C(C%12=C(C\%11=C(C#N)/C#N)C=C(F)C(F)=C%12)=O,S=C(N(CCCCCC)C/1=O)SC1=C\C2=CC=C(S2)C(S3)=C(CCCCCC)C=C3C4=C(CCCCCC)C=C(S4)C5=CC6=C(S5)C(C7=CC(Cl)=C(CCCCCC)S7)=C8C(SC(C9=CC(CCCCCC)=C(C%10=CC(CCCCCC)=C(C%11=CC=C(/C=C%12SC(N(CCCCCC)C/%12=O)=S)S%11)S%10)S9)=C8)=C6C%13=CC(Cl)=C(CCCCCC)S%13,CCc1cc(-c2cc3c(-c4cc(Cl)c(CC)s4)c4sc(-c5cc(CC)c(-c6cc(CC)c(-c7ccc(/C=C8/SC(=S)N(CC)C8=O)s7)s6)s5)cc4c(-c4cc(Cl)c(CC)s4)c3s2)sc1-c1cc(CC)c(-c2ccc(/C=C3\SC(=S)N(CC)C3=O)s2)s1
282,Y6,P3HT,,10.1021/acs.jpcc.0c07162,0.45,11.66,45.49,,sm,y,8.0,polymer,N#CC(C#N)=C1C(=CC=2SC3=C(SC=4C=5C6=NSN=C6C=7C=8SC9=C(SC(C=C%10C(=O)C%11=CC(F)=C(F)C=C%11C%10=C(C#N)C#N)=C9CCCCCCCCCCC)C8N(C7C5N(C34)CC(CC)CCCC)CC(CC)CCCC)C2CCCCCCCCCCC)C(=O)C%12=CC(F)=C(F)C=C%121,CCC1=C(SC2=C1SC3=C2N(CC)C4=C3C5=NSN=C5C6=C4N(CC)C7=C6SC8=C7SC(/C=C9C(C%10=C(C\9=C(C#N)/C#N)C=C(F)C(F)=C%10)=O)=C8CC)/C=C%11C(C%12=CC(F)=C(C=C%12C\%11=C(C#N)/C#N)F)=O,CCCCCCC1=CSC(C2=C(CCCCCC)C=C(C3=C(CCCCCC)C=C(C4=C(CCCCCC)C=C(C5=C(CCCCCC)C=C(C6=C(CCCCCC)C=CS6)S5)S4)S3)S2)=C1,CCc1cc(C)sc1-c1sc(-c2cc(CC)c(-c3sc(-c4cc(CC)c(-c5sc(C)cc5CC)s4)cc3CC)s2)cc1CC
283,Y6,J52-Cl,,10.1021/acs.macromol.9b01233,0.84,23.77,61.44,,sm,y,8.0,polymer,N#CC(C#N)=C1C(=CC=2SC3=C(SC=4C=5C6=NSN=C6C=7C=8SC9=C(SC(C=C%10C(=O)C%11=CC(F)=C(F)C=C%11C%10=C(C#N)C#N)=C9CCCCCCCCCCC)C8N(C7C5N(C34)CC(CC)CCCC)CC(CC)CCCC)C2CCCCCCCCCCC)C(=O)C%12=CC(F)=C(F)C=C%121,CCC1=C(SC2=C1SC3=C2N(CC)C4=C3C5=NSN=C5C6=C4N(CC)C7=C6SC8=C7SC(/C=C9C(C%10=C(C\9=C(C#N)/C#N)C=C(F)C(F)=C%10)=O)=C8CC)/C=C%11C(C%12=CC(F)=C(C=C%12C\%11=C(C#N)/C#N)F)=O,ClC1=C(CC(CCCC)CC)SC(C2=C3SC(C4=CC=C(C5=C(C(F)=CC6=NN(CC(CCCCCCCC)CCCCCC)N=C65)F)S4)=CC3=C(C7=CC(Cl)=C(CC(CCCC)CC)S7)C8=C2C=C(S8)C9=CC=C(C(C%10=NN(CC(CCCCCCCC)CCCCCC)N=C%10%11)=C(F)C(F)=C%11C%12=CC=C(S%12)C%13=CC%14=C(C%15=CC(Cl)=C(CC(CCCC)CC)S%15)C%16=C(C(C%17=CC(Cl)=C(CC(CCCC)CC)S%17)=C%14S%13)C=C(S%16)C%18=CC=C(C(C%19=NN(CC(CCCCCCCC)CCCCCC)N=C%19%20)=C(F)C(F)=C%20C%21=CC=C(S%21)C%22=CC%23=C(C%24=CC(Cl)=C(CC(CCCC)CC)S%24)C%25=C(C(C%26=CC(Cl)=C(CC(CCCC)CC)S%26)=C%23S%22)C=C(S%25)C%27=CC=CS%27)S%18)S9)=C1,CCc1sc(-c2c3cc(-c4ccc(-c5c(F)c(F)c(-c6ccc(-c7cc8c(-c9cc(Cl)c(CC)s9)c9sc(-c%10ccc(-c%11c(F)c(F)c(-c%12ccc(-c%13cc%14c(-c%15cc(Cl)c(CC)s%15)c%15sc(-c%16ccc(-c%17c(F)c(F)c(-c%18cccs%18)c%18nn(CC)nc%17%18)s%16)cc%15c(-c%15cc(Cl)c(CC)s%15)c%14s%13)s%12)c%12nn(CC)nc%11%12)s%10)cc9c(-c9cc(Cl)c(CC)s9)c8s7)s6)c6nn(CC)nc56)s4)sc3c(-c3cc(Cl)c(CC)s3)c3ccsc23)cc1Cl
284,Y6,PBDB-TF,,10.1002/adfm.202000456,0.845,25.49,75.1,,sm,y,8.0,polymer,N#CC(C#N)=C1C(=CC=2SC3=C(SC=4C=5C6=NSN=C6C=7C=8SC9=C(SC(C=C%10C(=O)C%11=CC(F)=C(F)C=C%11C%10=C(C#N)C#N)=C9CCCCCCCCCCC)C8N(C7C5N(C34)CC(CC)CCCC)CC(CC)CCCC)C2CCCCCCCCCCC)C(=O)C%12=CC(F)=C(F)C=C%121,CCC1=C(SC2=C1SC3=C2N(CC)C4=C3C5=NSN=C5C6=C4N(CC)C7=C6SC8=C7SC(/C=C9C(C%10=C(C\9=C(C#N)/C#N)C=C(F)C(F)=C%10)=O)=C8CC)/C=C%11C(C%12=CC(F)=C(C=C%12C\%11=C(C#N)/C#N)F)=O,FC1=C(CC(CCCC)CC)SC(C2=C3C(SC(C4=CC=C(S4)C(SC(C5=CC=C(C6=CC7=C(S6)C(C8=CC(F)=C(CC(CCCC)CC)S8)=C9C(SC(C%10=CC=C(S%10)C(SC(C%11=CC=C(C%12=CC%13=C(S%12)C(C%14=CC(F)=C(CC(CCCC)CC)S%14)=C%15C(SC(C%16=CC=C(S%16)C(SC(C%17=CC=CS%17)=C%18C%19=O)=C%18C(C%20=C(CC(CCCC)CC)SC(CC(CCCC)CC)=C%20%19)=O)=C%15)=C%13C%21=CC(F)=C(CC(CCCC)CC)S%21)S%11)=C%22C%23=O)=C%22C(C%24=C(CC(CCCC)CC)SC(CC(CCCC)CC)=C%24%23)=O)=C9)=C7C%25=CC(F)=C(CC(CCCC)CC)S%25)S5)=C%26C%27=O)=C%26C(C%28=C(CC(CCCC)CC)SC(CC(CCCC)CC)=C%28%27)=O)=C3)=C(C%29=CC(F)=C(CC(CCCC)CC)S%29)C%30=C2SC=C%30)=C1,CCc1sc(-c2c3cc(-c4ccc(-c5sc(-c6ccc(-c7cc8c(-c9cc(F)c(CC)s9)c9sc(-c%10ccc(-c%11sc(-c%12ccc(-c%13cc%14c(-c%15cc(F)c(CC)s%15)c%15sc(-c%16ccc(-c%17sc(-c%18cccs%18)c%18c%17C(=O)c%17c(CC)sc(CC)c%17C%18=O)s%16)cc%15c(-c%15cc(F)c(CC)s%15)c%14s%13)s%12)c%12c%11C(=O)c%11c(CC)sc(CC)c%11C%12=O)s%10)cc9c(-c9cc(F)c(CC)s9)c8s7)s6)c6c5C(=O)c5c(CC)sc(CC)c5C6=O)s4)sc3c(-c3cc(F)c(CC)s3)c3ccsc23)cc1F
324,Y6,D18,,10.1016/j.scib.2020.01.001,0.86,27.7,76.6,,sm,y,8.0,polymer,N#CC(C#N)=C1C(=CC=2SC3=C(SC=4C=5C6=NSN=C6C=7C=8SC9=C(SC(C=C%10C(=O)C%11=CC(F)=C(F)C=C%11C%10=C(C#N)C#N)=C9CCCCCCCCCCC)C8N(C7C5N(C34)CC(CC)CCCC)CC(CC)CCCC)C2CCCCCCCCCCC)C(=O)C%12=CC(F)=C(F)C=C%121,CCC1=C(SC2=C1SC3=C2N(CC)C4=C3C5=NSN=C5C6=C4N(CC)C7=C6SC8=C7SC(/C=C9C(C%10=C(C\9=C(C#N)/C#N)C=C(F)C(F)=C%10)=O)=C8CC)/C=C%11C(C%12=CC(F)=C(C=C%12C\%11=C(C#N)/C#N)F)=O,FC1=C(CC)SC(C2=C3C(C=C(C4=C(CC(CCCC)CCCCCC)C=C(C5=CC6=C(C(SC(C7=CC(CC(CCCC)CCCCCC)=C(C(S8)=CC9=C8C(C%10=CC(F)=C(CC)S%10)=C(C=C(C%11=C(CC(CCCC)CCCCCC)C=C(C%12=CC%13=C(C(SC(C%14=CC(CC(CCCC)CCCCCC)=C(C(S%15)=CC%16=C%15C(C%17=CC(F)=C(CC)S%17)=C(C=C(C%18=C(CC(CCCC)CCCCCC)C=C(C%19=CC%20=C(C(SC(C%21=CC(CC(CCCC)CCCCCC)=CS%21)=C%22)=C%22C%23=NSN=C%23%20)S%19)S%18)S%24)C%24=C%16C%25=CC(F)=C(CC)S%25)S%14)=C%26)=C%26C%27=NSN=C%27%13)S%12)S%11)S%28)C%28=C9C%29=CC(F)=C(CC)S%29)S7)=C%30)=C%30C%31=NSN=C%316)S5)S4)S3)=C(C%32=CC(F)=C(CC)S%32)C%33=C2C=CS%33)=C1,CCc1csc(-c2cc3c4nsnc4c4cc(-c5cc(CC)c(-c6cc7c(-c8cc(F)c(CC)s8)c8sc(-c9sc(-c%10cc%11c%12nsnc%12c%12cc(-c%13cc(CC)c(-c%14cc%15c(-c%16cc(F)c(CC)s%16)c%16sc(-c%17sc(-c%18cc%19c%20nsnc%20c%20cc(-c%21cc(CC)c(-c%22cc%23c(-c%24cc(F)c(CC)s%24)c%24sccc%24c(-c%24cc(F)c(CC)s%24)c%23s%22)s%21)sc%20c%19s%18)cc%17CC)cc%16c(-c%16cc(F)c(CC)s%16)c%15s%14)s%13)sc%12c%11s%10)cc9CC)cc8c(-c8cc(F)c(CC)s8)c7s6)s5)sc4c3s2)c1
327,Y6,PBDB-T-2Cl,,10.1007/s11426-019-9669-3,0.882,25.605,73.3,,sm,y,8.0,polymer,N#CC(C#N)=C1C(=CC=2SC3=C(SC=4C=5C6=NSN=C6C=7C=8SC9=C(SC(C=C%10C(=O)C%11=CC(F)=C(F)C=C%11C%10=C(C#N)C#N)=C9CCCCCCCCCCC)C8N(C7C5N(C34)CC(CC)CCCC)CC(CC)CCCC)C2CCCCCCCCCCC)C(=O)C%12=CC(F)=C(F)C=C%121,CCC1=C(SC2=C1SC3=C2N(CC)C4=C3C5=NSN=C5C6=C4N(CC)C7=C6SC8=C7SC(/C=C9C(C%10=C(C\9=C(C#N)/C#N)C=C(F)C(F)=C%10)=O)=C8CC)/C=C%11C(C%12=CC(F)=C(C=C%12C\%11=C(C#N)/C#N)F)=O,ClC1=C(CC(CCCC)CC)SC(C2=C3C(SC(C4=CC=C(S4)C(SC(C5=CC=C(C6=CC7=C(S6)C(C8=CC(Cl)=C(CC(CCCC)CC)S8)=C9C(SC(C%10=CC=C(S%10)C(SC(C%11=CC=C(C%12=CC%13=C(S%12)C(C%14=CC(Cl)=C(CC(CCCC)CC)S%14)=C%15C(SC(C%16=CC=C(S%16)C(SC(C%17=CC=CS%17)=C%18C%19=O)=C%18C(C%20=C(CC(CCCC)CC)SC(CC(CCCC)CC)=C%20%19)=O)=C%15)=C%13C%21=CC(Cl)=C(CC(CCCC)CC)S%21)S%11)=C%22C%23=O)=C%22C(C%24=C(CC(CCCC)CC)SC(CC(CCCC)CC)=C%24%23)=O)=C9)=C7C%25=CC(Cl)=C(CC(CCCC)CC)S%25)S5)=C%26C%27=O)=C%26C(C%28=C(CC(CCCC)CC)SC(CC(CCCC)CC)=C%28%27)=O)=C3)=C(C%29=CC(Cl)=C(CC(CCCC)CC)S%29)C%30=C2SC=C%30)=C1,CCc1sc(-c2c3cc(-c4ccc(-c5sc(-c6ccc(-c7cc8c(-c9cc(Cl)c(CC)s9)c9sc(-c%10ccc(-c%11sc(-c%12ccc(-c%13cc%14c(-c%15cc(Cl)c(CC)s%15)c%15sc(-c%16ccc(-c%17sc(-c%18cccs%18)c%18c%17C(=O)c%17c(CC)sc(CC)c%17C%18=O)s%16)cc%15c(-c%15cc(Cl)c(CC)s%15)c%14s%13)s%12)c%12c%11C(=O)c%11c(CC)sc(CC)c%11C%12=O)s%10)cc9c(-c9cc(Cl)c(CC)s9)c8s7)s6)c6c5C(=O)c5c(CC)sc(CC)c5C6=O)s4)sc3c(-c3cc(Cl)c(CC)s3)c3ccsc23)cc1Cl
328,Y6,PTQ10,,10.1002/adma.201905480,0.87,24.81,75.1,,sm,y,8.0,polymer,N#CC(C#N)=C1C(=CC=2SC3=C(SC=4C=5C6=NSN=C6C=7C=8SC9=C(SC(C=C%10C(=O)C%11=CC(F)=C(F)C=C%11C%10=C(C#N)C#N)=C9CCCCCCCCCCC)C8N(C7C5N(C34)CC(CC)CCCC)CC(CC)CCCC)C2CCCCCCCCCCC)C(=O)C%12=CC(F)=C(F)C=C%121,CCC1=C(SC2=C1SC3=C2N(CC)C4=C3C5=NSN=C5C6=C4N(CC)C7=C6SC8=C7SC(/C=C9C(C%10=C(C\9=C(C#N)/C#N)C=C(F)C(F)=C%10)=O)=C8CC)/C=C%11C(C%12=CC(F)=C(C=C%12C\%11=C(C#N)/C#N)F)=O,FC(C(F)=C(C1=CC=C(C2=C(F)C(F)=C(C3=CC=C(C4=C(F)C(F)=CC5=C4N=CC(OCC(CCCCCC)CCCCCCCC)=N5)S3)C6=C2N=CC(OCC(CCCCCC)CCCCCCCC)=N6)S1)C7=C8N=CC(OCC(CCCCCC)CCCCCCCC)=N7)=C8C9=CC=CS9,CCOc1cnc2c(-c3ccc(-c4c(F)c(F)c(-c5ccc(-c6c(F)c(F)c(-c7cccs7)c7ncc(OCC)nc67)s5)c5ncc(OCC)nc45)s3)c(F)c(F)cc2n1
329,BTP-C11,PTQ10,,10.1002/aenm.202100079,0.86,25.1,75.9,,sm,y,8.0,polymer,N#C/C(C#N)=C1C(C=C(C(F)=C2)F)=C2C(C/1=C\C3=C(CCCCCCCCCCC)C4=C(S3)C5=C(S4)C6=C(N5CC(CC)CCCC)C7=C(C8=NSN=C86)C9=C(N7CC(CC)CCCC)C%10=C(S9)C(CCCCCCCCCCC)=C(/C=C%11C(C%12=CC(F)=C(F)C=C%12C\%11=C(C#N)/C#N)=O)S%10)=O,CCC1=C(SC2=C1SC3=C2N(CC)C4=C3C5=NSN=C5C6=C4N(CC)C7=C6SC8=C7SC(/C=C9C(C%10=C(C\9=C(C#N)/C#N)C=C(F)C(F)=C%10)=O)=C8CC)/C=C%11C(C%12=CC(F)=C(C=C%12C\%11=C(C#N)/C#N)F)=O,FC(C(F)=C(C1=CC=C(C2=C(F)C(F)=C(C3=CC=C(C4=C(F)C(F)=CC5=C4N=CC(OCC(CCCCCC)CCCCCCCC)=N5)S3)C6=C2N=CC(OCC(CCCCCC)CCCCCCCC)=N6)S1)C7=C8N=CC(OCC(CCCCCC)CCCCCCCC)=N7)=C8C9=CC=CS9,CCOc1cnc2c(-c3ccc(-c4c(F)c(F)c(-c5ccc(-c6c(F)c(F)c(-c7cccs7)c7ncc(OCC)nc67)s5)c5ncc(OCC)nc45)s3)c(F)c(F)cc2n1
332,Y6,P4T2F-HD,,10.1002/adfm.202201142,0.78,9.64,38.2,,sm,y,8.0,polymer,N#CC(C#N)=C1C(=CC=2SC3=C(SC=4C=5C6=NSN=C6C=7C=8SC9=C(SC(C=C%10C(=O)C%11=CC(F)=C(F)C=C%11C%10=C(C#N)C#N)=C9CCCCCCCCCCC)C8N(C7C5N(C34)CC(CC)CCCC)CC(CC)CCCC)C2CCCCCCCCCCC)C(=O)C%12=CC(F)=C(F)C=C%121,CCC1=C(SC2=C1SC3=C2N(CC)C4=C3C5=NSN=C5C6=C4N(CC)C7=C6SC8=C7SC(/C=C9C(C%10=C(C\9=C(C#N)/C#N)C=C(F)C(F)=C%10)=O)=C8CC)/C=C%11C(C%12=CC(F)=C(C=C%12C\%11=C(C#N)/C#N)F)=O,O=C1C2=C(CC(CCCCCCCCCC)CCCCCCCC)SC(CC(CCCCCCCC)CCCCCCCCCC)=C2C(C3=C(C4=CC=C(C5=CC=C(C(S6)=CC=C6C7=CC=C(C8=C9C(C(C%10=C(CC(CCCCCCCC)CCCCCCCCCC)SC(CC(CCCCCCCCCC)CCCCCCCC)=C%10C9=O)=O)=C(C%11=CC=C(C%12=CC=C(C(S%13)=CC=C%13C%14=CC=C(C%15=C%16C(C(C%17=C(CC(CCCCCCCC)CCCCCCCCCC)SC(CC(CCCCCCCCCC)CCCCCCCC)=C%17C%16=O)=O)=C(C%18=CC=C(C%19=CC=CS%19)S%18)S%15)S%14)S%12)S%11)S8)S7)S5)S4)SC(C%20=CC=C(C%21=CC=CS%21)S%20)=C31)=O,CCc1sc(CC)c2c1C(=O)c1c(-c3ccc(-c4cccs4)s3)sc(-c3ccc(-c4ccc(-c5ccc(-c6ccc(-c7sc(-c8ccc(-c9ccc(-c%10ccc(-c%11ccc(-c%12sc(-c%13ccc(-c%14cccs%14)s%13)c%13c%12C(=O)c%12c(CC)sc(CC)c%12C%13=O)s%11)s%10)s9)s8)c8c7C(=O)c7c(CC)sc(CC)c7C8=O)s6)s5)s4)s3)c1C2=O
333,Y6,P5TCN-2F,,10.1002/adfm.202201142,0.85,25.07,75.0,,sm,y,8.0,polymer,N#CC(C#N)=C1C(=CC=2SC3=C(SC=4C=5C6=NSN=C6C=7C=8SC9=C(SC(C=C%10C(=O)C%11=CC(F)=C(F)C=C%11C%10=C(C#N)C#N)=C9CCCCCCCCCCC)C8N(C7C5N(C34)CC(CC)CCCC)CC(CC)CCCC)C2CCCCCCCCCCC)C(=O)C%12=CC(F)=C(F)C=C%121,CCC1=C(SC2=C1SC3=C2N(CC)C4=C3C5=NSN=C5C6=C4N(CC)C7=C6SC8=C7SC(/C=C9C(C%10=C(C\9=C(C#N)/C#N)C=C(F)C(F)=C%10)=O)=C8CC)/C=C%11C(C%12=CC(F)=C(C=C%12C\%11=C(C#N)/C#N)F)=O,FC1=C(C2=C(F)C=C(C3=C(CC(CCCCCCCC)CCCCCCCCCC)C=C(C4=CC(C#N)=C(C5=CC(CC(CCCCCCCC)CCCCCCCCCC)=C(C6=CC(F)=C(C7=C(F)C=C(C8=C(CC(CCCCCCCC)CCCCCCCCCC)C=C(C9=CC(C#N)=C(C%10=CC(CC(CCCCCCCC)CCCCCCCCCC)=C(C%11=CC(F)=C(C%12=C(F)C=C(C%13=C(CC(CCCCCCCC)CCCCCCCCCC)C=C(C%14=CC(C#N)=C(C%15=CC(CC(CCCCCCCC)CCCCCCCCCC)=CS%15)S%14)S%13)S%12)S%11)S%10)S9)S8)S7)S6)S5)S4)S3)S2)SC=C1,FC1=C(C2=C(F)C=C(C3=C(CC)C=C(C4=CC(C#N)=C(C5=CC(CC)=C(C6=CC(F)=C(C7=C(F)C=C(C8=C(CC)C=C(C9=CC(C#N)=C(C%10=CC(CC)=C(C%11=CC(F)=C(C%12=C(F)C=C(C%13=C(CC)C=C(C%14=CC(C#N)=C(C%15=CC(CC)=CS%15)S%14)S%13)S%12)S%11)S%10)S9)S8)S7)S6)S5)S4)S3)S2)SC=C1
334,Y6,PE61,,10.1021/acsmacrolett.9b00368,0.66,23.41,55.3,,sm,y,8.0,polymer,N#CC(C#N)=C1C(=CC=2SC3=C(SC=4C=5C6=NSN=C6C=7C=8SC9=C(SC(C=C%10C(=O)C%11=CC(F)=C(F)C=C%11C%10=C(C#N)C#N)=C9CCCCCCCCCCC)C8N(C7C5N(C34)CC(CC)CCCC)CC(CC)CCCC)C2CCCCCCCCCCC)C(=O)C%12=CC(F)=C(F)C=C%121,CCC1=C(SC2=C1SC3=C2N(CC)C4=C3C5=NSN=C5C6=C4N(CC)C7=C6SC8=C7SC(/C=C9C(C%10=C(C\9=C(C#N)/C#N)C=C(F)C(F)=C%10)=O)=C8CC)/C=C%11C(C%12=CC(F)=C(C=C%12C\%11=C(C#N)/C#N)F)=O,CCCCC(CC)CC1=CC=C(C2=C3C(SC(C4=CC=C(S4)C(C5=NC(C6=CC=CC(OCCCCCCCC)=C6)=C(N=C5C(C7=CC=C(C8=CC9=C(C(C%10=CC=C(S%10)CC(CC)CCCC)=C%11C(SC(C%12=CC=C(S%12)C(C%13=NC(C%14=CC=CC(OCCCCCCCC)=C%14)=C(N=C%13C(C%15=CC=C(C%16=CC%17=C(C(C%18=CC=C(S%18)CC(CC)CCCC)=C%19C(SC(C%20=CC=CS%20)=C%19)=C%17C%21=CC=C(S%21)CC(CC)CCCC)S%16)S%15)=C%22F)C%23=CC(OCCCCCCCC)=CC=C%23)=C%22F)=C%11)=C9C%24=CC=C(S%24)CC(CC)CCCC)S8)S7)=C%25F)C%26=CC(OCCCCCCCC)=CC=C%26)=C%25F)=C3)=C(C%27=C2SC(C%28=CC=C(S%28)C%29=C(F)C(F)=CC%30=NC(C%31=CC=CC(OCCCCCCCC)=C%31)=C(N=C%30%29)C%32=CC(OCCCCCCCC)=CC=C%32)=C%27)C%33=CC=C(S%33)CC(CC)CCCC)S1,CCOC1=CC(C2=NC3=C(C(F)=C(C(C4=CC=C(S4)C5=CC6=C(C7=C(C(C8=CC=C(S8)CC)=C6S5)C=C(C9=CC=C(S9)C%10=C(C(F)=C(C%11=NC(C%12=CC(OCC)=CC=C%12)=C(N=C%10%11)C%13=CC(OCC)=CC=C%13)C%14=CC=C(S%14)C%15=CC%16=C(C%17=C(C(C%18=CC=C(S%18)CC)=C%16S%15)C=C(C%19=CC=C(S%19)C%20=C(C(F)=C(C%21=NC(C%22=CC(OCC)=CC=C%22)=C(N=C%20%21)C%23=CC(OCC)=CC=C%23)C%24=CC=C(S%24)C%25=CC%26=C(C%27=C(C(C%28=CC=C(S%28)CC)=C%26S%25)C=CS%27)C%29=CC=C(S%29)CC)F)S%17)C%30=CC=C(S%30)CC)F)S7)C%31=CC=C(S%31)CC)=C3N=C2C%32=CC(OCC)=CC=C%32)F)C%33=CC=CS%33)=CC=C1
335,Y6,PE62,,10.1021/acsmacrolett.9b00368,0.78,24.64,62.22,,sm,y,8.0,polymer,N#CC(C#N)=C1C(=CC=2SC3=C(SC=4C=5C6=NSN=C6C=7C=8SC9=C(SC(C=C%10C(=O)C%11=CC(F)=C(F)C=C%11C%10=C(C#N)C#N)=C9CCCCCCCCCCC)C8N(C7C5N(C34)CC(CC)CCCC)CC(CC)CCCC)C2CCCCCCCCCCC)C(=O)C%12=CC(F)=C(F)C=C%121,CCC1=C(SC2=C1SC3=C2N(CC)C4=C3C5=NSN=C5C6=C4N(CC)C7=C6SC8=C7SC(/C=C9C(C%10=C(C\9=C(C#N)/C#N)C=C(F)C(F)=C%10)=O)=C8CC)/C=C%11C(C%12=CC(F)=C(C=C%12C\%11=C(C#N)/C#N)F)=O,FC1=C(CC(CCCC)CC)SC(C2=C3C(SC(C4=CC=C(C(C5=NC(C6=CC=CC(OCCCCCCCC)=C6)=C(C7=CC(OCCCCCCCC)=CC=C7)N=C58)=C(F)C(F)=C8C9=CC=C(S9)C%10=CC%11=C(S%10)C(C%12=CC(F)=C(CC(CCCC)CC)S%12)=C%13C(SC(C%14=CC=C(C(C%15=NC(C%16=CC=CC(OCCCCCCCC)=C%16)=C(C%17=CC(OCCCCCCCC)=CC=C%17)N=C%15%18)=C(F)C(F)=C%18C%19=CC=C(S%19)C%20=CC%21=C(S%20)C(C%22=CC(F)=C(CC(CCCC)CC)S%22)=C%23C(SC(C%24=CC=CS%24)=C%23)=C%21C%25=CC(F)=C(CC(CCCC)CC)S%25)S%14)=C%13)=C%11C%26=CC(F)=C(CC(CCCC)CC)S%26)S4)=C3)=C(C%27=CC(F)=C(CC(CCCC)CC)S%27)C%28=C2SC(C%29=CC=C(C%30=C(C(F)=CC%31=NC(C%32=CC=CC(OCCCCCCCC)=C%32)=C(C%33=CC(OCCCCCCCC)=CC=C%33)N=C%31%30)F)S%29)=C%28)=C1,CCOc1cccc(-c2nc3c(-c4cccs4)c(F)c(F)c(-c4ccc(-c5cc6c(-c7cc(F)c(CC)s7)c7sc(-c8ccc(-c9c(F)c(F)c(-c%10ccc(-c%11cc%12c(-c%13cc(F)c(CC)s%13)c%13sc(-c%14ccc(-c%15c(F)c(F)c(-c%16ccc(-c%17cc%18c(-c%19cc(F)c(CC)s%19)c%19sccc%19c(-c%19cc(F)c(CC)s%19)c%18s%17)s%16)c%16nc(-c%17cccc(OCC)c%17)c(-c%17cccc(OCC)c%17)nc%15%16)s%14)cc%13c(-c%13cc(F)c(CC)s%13)c%12s%11)s%10)c%10nc(-c%11cccc(OCC)c%11)c(-c%11cccc(OCC)c%11)nc9%10)s8)cc7c(-c7cc(F)c(CC)s7)c6s5)s4)c3nc2-c2cccc(OCC)c2)c1
336,Y6,J52,,10.1016/j.cej.2022.136068,0.736,19.34,42.25,,sm,y,8.0,polymer,N#CC(C#N)=C1C(=CC=2SC3=C(SC=4C=5C6=NSN=C6C=7C=8SC9=C(SC(C=C%10C(=O)C%11=CC(F)=C(F)C=C%11C%10=C(C#N)C#N)=C9CCCCCCCCCCC)C8N(C7C5N(C34)CC(CC)CCCC)CC(CC)CCCC)C2CCCCCCCCCCC)C(=O)C%12=CC(F)=C(F)C=C%121,CCC1=C(SC2=C1SC3=C2N(CC)C4=C3C5=NSN=C5C6=C4N(CC)C7=C6SC8=C7SC(/C=C9C(C%10=C(C\9=C(C#N)/C#N)C=C(F)C(F)=C%10)=O)=C8CC)/C=C%11C(C%12=CC(F)=C(C=C%12C\%11=C(C#N)/C#N)F)=O,CCC(CCCC)CC1=CC=C(S1)C2=C3SC(C4=CC=C(C5=C(C(F)=CC6=NN(CC(CCCCCCCC)CCCCCC)N=C65)F)S4)=CC3=C(C7=CC=C(CC(CCCC)CC)S7)C8=C2C=C(S8)C9=CC=C(C(C%10=NN(CC(CCCCCCCC)CCCCCC)N=C%10%11)=C(F)C(F)=C%11C%12=CC=C(S%12)C%13=CC%14=C(C%15=CC=C(CC(CCCC)CC)S%15)C%16=C(C(C%17=CC=C(CC(CCCC)CC)S%17)=C%14S%13)C=C(S%16)C%18=CC=C(C(C%19=NN(CC(CCCCCCCC)CCCCCC)N=C%19%20)=C(F)C(F)=C%20C%21=CC=C(S%21)C%22=CC%23=C(C%24=CC=C(CC(CCCC)CC)S%24)C%25=C(C(C%26=CC=C(CC(CCCC)CC)S%26)=C%23S%22)C=C(S%25)C%27=CC=CS%27)S%18)S9,CCc1ccc(-c2c3cc(-c4ccc(-c5c(F)c(F)c(-c6ccc(-c7cc8c(-c9ccc(CC)s9)c9sc(-c%10ccc(-c%11c(F)c(F)c(-c%12ccc(-c%13cc%14c(-c%15ccc(CC)s%15)c%15sc(-c%16ccc(-c%17c(F)c(F)c(-c%18cccs%18)c%18nn(CC)nc%17%18)s%16)cc%15c(-c%15ccc(CC)s%15)c%14s%13)s%12)c%12nn(CC)nc%11%12)s%10)cc9c(-c9ccc(CC)s9)c8s7)s6)c6nn(CC)nc56)s4)sc3c(-c3ccc(CC)s3)c3ccsc23)s1
338,Y6,J71,,10.1016/j.nanoen.2020.104447,0.87,20.54,53.6,,sm,y,8.0,polymer,N#CC(C#N)=C1C(=CC=2SC3=C(SC=4C=5C6=NSN=C6C=7C=8SC9=C(SC(C=C%10C(=O)C%11=CC(F)=C(F)C=C%11C%10=C(C#N)C#N)=C9CCCCCCCCCCC)C8N(C7C5N(C34)CC(CC)CCCC)CC(CC)CCCC)C2CCCCCCCCCCC)C(=O)C%12=CC(F)=C(F)C=C%121,CCC1=C(SC2=C1SC3=C2N(CC)C4=C3C5=NSN=C5C6=C4N(CC)C7=C6SC8=C7SC(/C=C9C(C%10=C(C\9=C(C#N)/C#N)C=C(F)C(F)=C%10)=O)=C8CC)/C=C%11C(C%12=CC(F)=C(C=C%12C\%11=C(C#N)/C#N)F)=O,CCC[Si](CCC)(CCC)C1=CC=C(S1)C2=C3SC(C4=CC=C(C5=C(C(F)=CC6=NN(CC(CCCCCCCC)CCCCCC)N=C65)F)S4)=CC3=C(C7=CC=C([Si](CCC)(CCC)CCC)S7)C8=C2C=C(S8)C9=CC=C(C(C%10=NN(CC(CCCCCCCC)CCCCCC)N=C%10%11)=C(F)C(F)=C%11C%12=CC=C(S%12)C%13=CC%14=C(C%15=CC=C([Si](CCC)(CCC)CCC)S%15)C%16=C(C(C%17=CC=C([Si](CCC)(CCC)CCC)S%17)=C%14S%13)C=C(S%16)C%18=CC=C(C(C%19=NN(CC(CCCCCCCC)CCCCCC)N=C%19%20)=C(F)C(F)=C%20C%21=CC=C(S%21)C%22=CC%23=C(C%24=CC=C([Si](CCC)(CCC)CCC)S%24)C%25=C(C(C%26=CC=C([Si](CCC)(CCC)CCC)S%26)=C%23S%22)C=C(S%25)C%27=CC=CS%27)S%18)S9,CCN1N=C2C(C3=CC=CS3)=C(C(F)=C(C2=N1)C4=CC=C(S4)C5=CC6=C(C7=C(C(C8=CC=C(S8)[Si](CC)(CC)CC)=C6S5)C=C(C9=CC=C(S9)C%10=C(C(F)=C(C%11=NN(N=C%10%11)CC)C%12=CC=C(S%12)C%13=CC%14=C(C%15=C(C(C%16=CC=C(S%16)[Si](CC)(CC)CC)=C%14S%13)C=C(C%17=CC=C(S%17)C%18=C(C(F)=C(C%19=NN(N=C%18%19)CC)C%20=CC=C(S%20)C%21=CC%22=C(C%23=C(C(C%24=CC=C(S%24)[Si](CC)(CC)CC)=C%22S%21)C=CS%23)C%25=CC=C(S%25)[Si](CC)(CC)CC)F)S%15)C%26=CC=C(S%26)[Si](CC)(CC)CC)F)S7)C%27=CC=C(S%27)[Si](CC)(CC)CC)F
339,Y6,BSFTR,,10.1002/adma.201904283,0.85,23.16,69.66,,sm,y,8.0,sm,N#CC(C#N)=C1C(=CC=2SC3=C(SC=4C=5C6=NSN=C6C=7C=8SC9=C(SC(C=C%10C(=O)C%11=CC(F)=C(F)C=C%11C%10=C(C#N)C#N)=C9CCCCCCCCCCC)C8N(C7C5N(C34)CC(CC)CCCC)CC(CC)CCCC)C2CCCCCCCCCCC)C(=O)C%12=CC(F)=C(F)C=C%121,CCC1=C(SC2=C1SC3=C2N(CC)C4=C3C5=NSN=C5C6=C4N(CC)C7=C6SC8=C7SC(/C=C9C(C%10=C(C\9=C(C#N)/C#N)C=C(F)C(F)=C%10)=O)=C8CC)/C=C%11C(C%12=CC(F)=C(C=C%12C\%11=C(C#N)/C#N)F)=O,O=C1C(SC(=S)N1CC(CC)CCCC)=CC=2SC(=CC2)C=3SC(=CC3CCCCCC)C=4SC(=CC4CCCCCC)C=5SC6=C(C5)C(C=7SC(SCC(CC)CCCC)=C(F)C7)=C8SC(=CC8=C6C=9SC(SCC(CC)CCCC)=C(F)C9)C=%10SC(C=%11SC(C=%12SC(=CC%12)C=C%13SC(=S)N(C%13=O)CC(CC)CCCC)=C(C%11)CCCCCC)=C(C%10)CCCCCC,CCSc1sc(-c2c3cc(-c4cc(CC)c(-c5cc(CC)c(-c6ccc(/C=C7/SC(=S)N(CC)C7=O)s6)s5)s4)sc3c(-c3cc(F)c(SCC)s3)c3cc(-c4cc(CC)c(-c5cc(CC)c(-c6ccc(/C=C7/SC(=S)N(CC)C7=O)s6)s5)s4)sc23)cc1F
340,Y6,PTQ8,,10.1002/adma.201905480,0.89,3.11,32.5,,sm,y,8.0,polymer,N#CC(C#N)=C1C(=CC=2SC3=C(SC=4C=5C6=NSN=C6C=7C=8SC9=C(SC(C=C%10C(=O)C%11=CC(F)=C(F)C=C%11C%10=C(C#N)C#N)=C9CCCCCCCCCCC)C8N(C7C5N(C34)CC(CC)CCCC)CC(CC)CCCC)C2CCCCCCCCCCC)C(=O)C%12=CC(F)=C(F)C=C%121,CCC1=C(SC2=C1SC3=C2N(CC)C4=C3C5=NSN=C5C6=C4N(CC)C7=C6SC8=C7SC(/C=C9C(C%10=C(C\9=C(C#N)/C#N)C=C(F)C(F)=C%10)=O)=C8CC)/C=C%11C(C%12=CC(F)=C(C=C%12C\%11=C(C#N)/C#N)F)=O,FC1=C(C2=CC=C(C3=C(F)C(F)=C(C4=CC=C(C5=C(F)C(F)=C(C6=CC=CC7=C6N=CC(OCC(CCCCCC)CCCCCCCC)=N7)S5)C8=C4N=CC(OCC(CCCCCC)CCCCCCCC)=N8)S3)C9=C2N=CC(OCC(CCCCCC)CCCCCCCC)=N9)SC=C1F,CCOc1cnc2c(-c3sc(-c4ccc(-c5sc(-c6ccc(-c7scc(F)c7F)c7ncc(OCC)nc67)c(F)c5F)c5ncc(OCC)nc45)c(F)c3F)cccc2n1
341,Y6,PTQ7,,10.1002/adma.201905480,0.71,18.65,43.4,,sm,y,8.0,polymer,N#CC(C#N)=C1C(=CC=2SC3=C(SC=4C=5C6=NSN=C6C=7C=8SC9=C(SC(C=C%10C(=O)C%11=CC(F)=C(F)C=C%11C%10=C(C#N)C#N)=C9CCCCCCCCCCC)C8N(C7C5N(C34)CC(CC)CCCC)CC(CC)CCCC)C2CCCCCCCCCCC)C(=O)C%12=CC(F)=C(F)C=C%121,CCC1=C(SC2=C1SC3=C2N(CC)C4=C3C5=NSN=C5C6=C4N(CC)C7=C6SC8=C7SC(/C=C9C(C%10=C(C\9=C(C#N)/C#N)C=C(F)C(F)=C%10)=O)=C8CC)/C=C%11C(C%12=CC(F)=C(C=C%12C\%11=C(C#N)/C#N)F)=O,CCCCCCCCC(CCCCCC)COC(C=N1)=NC2=C1C(C3=CC=CS3)=CC=C2C4=CC=C(C5=CC=C(C6=CC=C(C7=CC=CC8=C7N=CC(OCC(CCCCCC)CCCCCCCC)=N8)S6)C9=C5N=CC(OCC(CCCCCC)CCCCCCCC)=N9)S4,CCOc1cnc2c(-c3ccc(-c4ccc(-c5ccc(-c6ccc(-c7cccs7)c7ncc(OCC)nc67)s5)c5ncc(OCC)nc45)s3)cccc2n1
342,Y6,PTQ9,,10.1002/adma.201905480,0.82,23.72,54.0,,sm,y,8.0,polymer,N#CC(C#N)=C1C(=CC=2SC3=C(SC=4C=5C6=NSN=C6C=7C=8SC9=C(SC(C=C%10C(=O)C%11=CC(F)=C(F)C=C%11C%10=C(C#N)C#N)=C9CCCCCCCCCCC)C8N(C7C5N(C34)CC(CC)CCCC)CC(CC)CCCC)C2CCCCCCCCCCC)C(=O)C%12=CC(F)=C(F)C=C%121,CCC1=C(SC2=C1SC3=C2N(CC)C4=C3C5=NSN=C5C6=C4N(CC)C7=C6SC8=C7SC(/C=C9C(C%10=C(C\9=C(C#N)/C#N)C=C(F)C(F)=C%10)=O)=C8CC)/C=C%11C(C%12=CC(F)=C(C=C%12C\%11=C(C#N)/C#N)F)=O,FC1=C(C2=CC=C(C3=CC(F)=C(C4=CC=C(C5=CC(F)=CC6=C5N=CC(OCC(CCCCCC)CCCCCCCC)=N6)S4)C7=C3N=CC(OCC(CCCCCC)CCCCCCCC)=N7)S2)C(N=C(OCC(CCCCCC)CCCCCCCC)C=N8)=C8C(C9=CC=CS9)=C1,CCOc1cnc2c(-c3ccc(-c4c(F)cc(-c5ccc(-c6c(F)cc(-c7cccs7)c7ncc(OCC)nc67)s5)c5ncc(OCC)nc45)s3)cc(F)cc2n1
343,Y6,SM1,,10.1002/adma.201908373,0.805,23.59,67.0,,sm,y,8.0,sm,N#CC(C#N)=C1C(=CC=2SC3=C(SC=4C=5C6=NSN=C6C=7C=8SC9=C(SC(C=C%10C(=O)C%11=CC(F)=C(F)C=C%11C%10=C(C#N)C#N)=C9CCCCCCCCCCC)C8N(C7C5N(C34)CC(CC)CCCC)CC(CC)CCCC)C2CCCCCCCCCCC)C(=O)C%12=CC(F)=C(F)C=C%121,CCC1=C(SC2=C1SC3=C2N(CC)C4=C3C5=NSN=C5C6=C4N(CC)C7=C6SC8=C7SC(/C=C9C(C%10=C(C\9=C(C#N)/C#N)C=C(F)C(F)=C%10)=O)=C8CC)/C=C%11C(C%12=CC(F)=C(C=C%12C\%11=C(C#N)/C#N)F)=O,N#CC(=CC=1SC(C=2SC(=CC2)C=3SC(=CC3CCCCCCCC)C=4SC=5C(C4)=C(C=6SC(=CC6)CC(CC)CCCC)C=7SC(=CC7C5C=8SC(=CC8)CC(CC)CCCC)C=9SC(C=%10SC(=CC%10)C=%11SC(C=C(C#N)C(=O)OCC(CC)CCCC)=CC%11CCCCCCCC)=C(C9)CCCCCCCC)=C(C1)CCCCCCCC)C(=O)OCC(CC)CCCC,CCOC(=O)/C(C#N)=C\c1cc(CC)c(-c2ccc(-c3sc(-c4cc5c(-c6ccc(CC)s6)c6sc(-c7cc(CC)c(-c8ccc(-c9sc(/C=C(\C#N)C(=O)OCC)cc9CC)s8)s7)cc6c(-c6ccc(CC)s6)c5s4)cc3CC)s2)s1
344,Y6,SM1-S,,10.1002/adma.201908373,0.825,23.23,67.7,,sm,y,8.0,sm,N#CC(C#N)=C1C(=CC=2SC3=C(SC=4C=5C6=NSN=C6C=7C=8SC9=C(SC(C=C%10C(=O)C%11=CC(F)=C(F)C=C%11C%10=C(C#N)C#N)=C9CCCCCCCCCCC)C8N(C7C5N(C34)CC(CC)CCCC)CC(CC)CCCC)C2CCCCCCCCCCC)C(=O)C%12=CC(F)=C(F)C=C%121,CCC1=C(SC2=C1SC3=C2N(CC)C4=C3C5=NSN=C5C6=C4N(CC)C7=C6SC8=C7SC(/C=C9C(C%10=C(C\9=C(C#N)/C#N)C=C(F)C(F)=C%10)=O)=C8CC)/C=C%11C(C%12=CC(F)=C(C=C%12C\%11=C(C#N)/C#N)F)=O,N#CC(=CC=1SC(C=2SC(=CC2)C=3SC(=CC3CCCCCCCC)C=4SC=5C(C4)=C(C=6SC(SCC(CC)CCCC)=CC6)C=7SC(=CC7C5C=8SC(SCC(CC)CCCC)=CC8)C=9SC(C=%10SC(=CC%10)C=%11SC(C=C(C#N)C(=O)OCC(CC)CCCC)=CC%11CCCCCCCC)=C(C9)CCCCCCCC)=C(C1)CCCCCCCC)C(=O)OCC(CC)CCCC,CCOC(=O)/C(C#N)=C\c1cc(CC)c(-c2ccc(-c3sc(-c4cc5c(-c6ccc(SCC)s6)c6sc(-c7cc(CC)c(-c8ccc(-c9sc(/C=C(\C#N)C(=O)OCC)cc9CC)s8)s7)cc6c(-c6ccc(SCC)s6)c5s4)cc3CC)s2)s1
345,Y6,SM1-F,,10.1002/adma.201908373,0.866,23.25,69.9,,sm,y,8.0,sm,N#CC(C#N)=C1C(=CC=2SC3=C(SC=4C=5C6=NSN=C6C=7C=8SC9=C(SC(C=C%10C(=O)C%11=CC(F)=C(F)C=C%11C%10=C(C#N)C#N)=C9CCCCCCCCCCC)C8N(C7C5N(C34)CC(CC)CCCC)CC(CC)CCCC)C2CCCCCCCCCCC)C(=O)C%12=CC(F)=C(F)C=C%121,CCC1=C(SC2=C1SC3=C2N(CC)C4=C3C5=NSN=C5C6=C4N(CC)C7=C6SC8=C7SC(/C=C9C(C%10=C(C\9=C(C#N)/C#N)C=C(F)C(F)=C%10)=O)=C8CC)/C=C%11C(C%12=CC(F)=C(C=C%12C\%11=C(C#N)/C#N)F)=O,N#CC(=CC=1SC(C=2SC(=CC2)C=3SC(=CC3CCCCCCCC)C=4SC=5C(C4)=C(C=6SC(=C(F)C6)CC(CC)CCCC)C=7SC(=CC7C5C=8SC(=C(F)C8)CC(CC)CCCC)C=9SC(C=%10SC(=CC%10)C=%11SC(C=C(C#N)C(=O)OCC(CC)CCCC)=CC%11CCCCCCCC)=C(C9)CCCCCCCC)=C(C1)CCCCCCCC)C(=O)OCC(CC)CCCC,CCOC(=O)/C(C#N)=C\c1cc(CC)c(-c2ccc(-c3sc(-c4cc5c(-c6cc(F)c(CC)s6)c6sc(-c7cc(CC)c(-c8ccc(-c9sc(/C=C(\C#N)C(=O)OCC)cc9CC)s8)s7)cc6c(-c6cc(F)c(CC)s6)c5s4)cc3CC)s2)s1
346,Y6,BTR-Cl,,10.1016/j.joule.2019.09.009,0.86,24.17,62.5,,sm,y,8.0,sm,N#CC(C#N)=C1C(=CC=2SC3=C(SC=4C=5C6=NSN=C6C=7C=8SC9=C(SC(C=C%10C(=O)C%11=CC(F)=C(F)C=C%11C%10=C(C#N)C#N)=C9CCCCCCCCCCC)C8N(C7C5N(C34)CC(CC)CCCC)CC(CC)CCCC)C2CCCCCCCCCCC)C(=O)C%12=CC(F)=C(F)C=C%121,CCC1=C(SC2=C1SC3=C2N(CC)C4=C3C5=NSN=C5C6=C4N(CC)C7=C6SC8=C7SC(/C=C9C(C%10=C(C\9=C(C#N)/C#N)C=C(F)C(F)=C%10)=O)=C8CC)/C=C%11C(C%12=CC(F)=C(C=C%12C\%11=C(C#N)/C#N)F)=O,S=C(N(CCCCCC)C/1=O)SC1=C\C2=CC=C(S2)C(S3)=C(CCCCCC)C=C3C4=C(CCCCCC)C=C(S4)C5=CC6=C(S5)C(C7=CC(Cl)=C(CCCCCC)S7)=C8C(SC(C9=CC(CCCCCC)=C(C%10=CC(CCCCCC)=C(C%11=CC=C(/C=C%12SC(N(CCCCCC)C/%12=O)=S)S%11)S%10)S9)=C8)=C6C%13=CC(Cl)=C(CCCCCC)S%13,CCc1cc(-c2cc3c(-c4cc(Cl)c(CC)s4)c4sc(-c5cc(CC)c(-c6cc(CC)c(-c7ccc(/C=C8/SC(=S)N(CC)C8=O)s7)s6)s5)cc4c(-c4cc(Cl)c(CC)s4)c3s2)sc1-c1cc(CC)c(-c2ccc(/C=C3\SC(=S)N(CC)C3=O)s2)s1
348,Y6,D18-Cl,,10.1002/solr.202200508,0.86,26.33,76.66,,sm,y,8.0,polymer,N#CC(C#N)=C1C(=CC=2SC3=C(SC=4C=5C6=NSN=C6C=7C=8SC9=C(SC(C=C%10C(=O)C%11=CC(F)=C(F)C=C%11C%10=C(C#N)C#N)=C9CCCCCCCCCCC)C8N(C7C5N(C34)CC(CC)CCCC)CC(CC)CCCC)C2CCCCCCCCCCC)C(=O)C%12=CC(F)=C(F)C=C%121,CCC1=C(SC2=C1SC3=C2N(CC)C4=C3C5=NSN=C5C6=C4N(CC)C7=C6SC8=C7SC(/C=C9C(C%10=C(C\9=C(C#N)/C#N)C=C(F)C(F)=C%10)=O)=C8CC)/C=C%11C(C%12=CC(F)=C(C=C%12C\%11=C(C#N)/C#N)F)=O,ClC1=C(CC(CC)CCCC)SC(C2=C3C(C=C(C4=C(CC(CCCCCC)CCCC)C=C(C5=CC6=C(C(SC(C7=CC(CC(CCCCCC)CCCC)=C(C8=CC9=C(C(C%10=CC(Cl)=C(CC(CCCC)CC)S%10)=C(C=C(C%11=C(CC(CCCCCC)CCCC)C=C(C%12=CC%13=C(C(SC(C%14=CC(CC(CCCCCC)CCCC)=C(C%15=CC%16=C(C(C%17=CC(Cl)=C(CC(CCCC)CC)S%17)=C(C=C(C%18=C(CC(CCCCCC)CCCC)C=C(C%19=CC%20=C(C(SC(C%21=CC(CC(CCCCCC)CCCC)=CS%21)=C%22)=C%22C%23=NSN=C%23%20)S%19)S%18)S%24)C%24=C%16C%25=CC(Cl)=C(CC(CC)CCCC)S%25)S%15)S%14)=C%26)=C%26C%27=NSN=C%27%13)S%12)S%11)S%28)C%28=C9C%29=CC(Cl)=C(CC(CC)CCCC)S%29)S8)S7)=C%30)=C%30C%31=NSN=C%316)S5)S4)S3)=C(C%32=CC(Cl)=C(CC(CCCC)CC)S%32)C%33=C2C=CS%33)=C1,ClC1=C(CC)SC(C2=C3C(C=C(C4=C(CC)C=C(C5=CC6=C(C(SC(C7=CC(CC)=C(C8=CC9=C(C(C%10=CC(Cl)=C(CC)S%10)=C(C=C(C%11=C(CC)C=C(C%12=CC%13=C(C(SC(C%14=CC(CC)=C(C%15=CC%16=C(C(C%17=CC(Cl)=C(CC)S%17)=C(C=C(C%18=C(CC)C=C(C%19=CC%20=C(C(SC(C%21=CC(CC)=CS%21)=C%22)=C%22C%23=NSN=C%23%20)S%19)S%18)S%24)C%24=C%16C%25=CC(Cl)=C(CC)S%25)S%15)S%14)=C%26)=C%26C%27=NSN=C%27%13)S%12)S%11)S%28)C%28=C9C%29=CC(Cl)=C(CC)S%29)S8)S7)=C%30)=C%30C%31=NSN=C%316)S5)S4)S3)=C(C%32=CC(Cl)=C(CC)S%32)C%33=C2C=CS%33)=C1
351,Y6,J52-FS,,10.1039/C9CC02904D,0.81,22.92,57.0,,sm,y,8.0,polymer,N#CC(C#N)=C1C(=CC=2SC3=C(SC=4C=5C6=NSN=C6C=7C=8SC9=C(SC(C=C%10C(=O)C%11=CC(F)=C(F)C=C%11C%10=C(C#N)C#N)=C9CCCCCCCCCCC)C8N(C7C5N(C34)CC(CC)CCCC)CC(CC)CCCC)C2CCCCCCCCCCC)C(=O)C%12=CC(F)=C(F)C=C%121,CCC1=C(SC2=C1SC3=C2N(CC)C4=C3C5=NSN=C5C6=C4N(CC)C7=C6SC8=C7SC(/C=C9C(C%10=C(C\9=C(C#N)/C#N)C=C(F)C(F)=C%10)=O)=C8CC)/C=C%11C(C%12=CC(F)=C(C=C%12C\%11=C(C#N)/C#N)F)=O,FC(C(F)=C(C1=NN(N=C21)CC(CCCCCCCC)CCCCCC)C3=CC=C(C4=CC5=C(C(C6=CC(F)=C(S6)SCC(CCCC)CC)=C7C=C(SC7=C5C8=CC(F)=C(S8)SCC(CC)CCCC)C9=CC=C(S9)C%10=C(C(F)=C(C%11=NN(N=C%10%11)CC(CCCCCCCC)CCCCCC)C%12=CC=C(C%13=CC%14=C(C(C%15=CC(F)=C(S%15)SCC(CCCC)CC)=C%16C=C(SC%16=C%14C%17=CC(F)=C(S%17)SCC(CC)CCCC)C%18=CC=C(S%18)C%19=C(C(F)=C(C%20=NN(N=C%19%20)CC(CCCCCCCC)CCCCCC)C%21=CC=CS%21)F)S%13)S%12)F)S4)S3)=C2C(S%22)=CC=C%22C(SC%23=C(C%24=C%25SC=C%24)C%26=CC(F)=C(S%26)SCC(CC)CCCC)=CC%23=C%25C%27=CC(F)=C(S%27)SCC(CCCC)CC,FC(C(F)=C(C1=NN(N=C21)CC)C3=CC=C(C4=CC5=C(C(C6=CC(F)=C(S6)SCC)=C7C=C(SC7=C5C8=CC(F)=C(S8)SCC)C9=CC=C(S9)C%10=C(C(F)=C(C%11=NN(N=C%10%11)CC)C%12=CC=C(C%13=CC%14=C(C(C%15=CC(F)=C(S%15)SCC)=C%16C=C(SC%16=C%14C%17=CC(F)=C(S%17)SCC)C%18=CC=C(S%18)C%19=C(C(F)=C(C%20=NN(N=C%19%20)CC)C%21=CC=CS%21)F)S%13)S%12)F)S4)S3)=C2C(S%22)=CC=C%22C(SC%23=C(C%24=C%25SC=C%24)C%26=CC(F)=C(S%26)SCC)=CC%23=C%25C%27=CC(F)=C(S%27)SCC
352,Y6,TPD-3F,,10.1002/aenm.202102648,0.87,21.07,62.2,,sm,y,8.0,polymer,N#CC(C#N)=C1C(=CC=2SC3=C(SC=4C=5C6=NSN=C6C=7C=8SC9=C(SC(C=C%10C(=O)C%11=CC(F)=C(F)C=C%11C%10=C(C#N)C#N)=C9CCCCCCCCCCC)C8N(C7C5N(C34)CC(CC)CCCC)CC(CC)CCCC)C2CCCCCCCCCCC)C(=O)C%12=CC(F)=C(F)C=C%121,CCC1=C(SC2=C1SC3=C2N(CC)C4=C3C5=NSN=C5C6=C4N(CC)C7=C6SC8=C7SC(/C=C9C(C%10=C(C\9=C(C#N)/C#N)C=C(F)C(F)=C%10)=O)=C8CC)/C=C%11C(C%12=CC(F)=C(C=C%12C\%11=C(C#N)/C#N)F)=O,FC1=C(CC(CCCCCCCC)CCCCCC)SC(C2=C3C(C=C(C4=CC=C(C5=C6C(C(N(CCCCCCCC)C6=O)=O)=C(C7=CC=C(C(S8)=CC9=C8C(C%10=CC(F)=C(CC(CCCCCC)CCCCCCCC)S%10)=C(C=C(C%11=CC=C(C%12=C%13C(C(N(CCCCCCCC)C%13=O)=O)=C(C%14=CC=C(C(S%15)=CC%16=C%15C(C%17=CC(F)=C(CC(CCCCCC)CCCCCCCC)S%17)=C(C=C(C%18=CC=C(C%19=C%20C(C(N(CCCCCCCC)C%20=O)=O)=C(C%21=CC=CS%21)S%19)S%18)S%22)C%22=C%16C%23=CC(F)=C(CC(CCCCCCCC)CCCCCC)S%23)S%14)S%12)S%11)S%24)C%24=C9C%25=CC(F)=C(CC(CCCCCCCC)CCCCCC)S%25)S7)S5)S4)S3)=C(C%26=CC(F)=C(CC(CCCCCC)CCCCCCCC)S%26)C%27=C2C=CS%27)=C1,CCc1sc(-c2c3cc(-c4ccc(-c5sc(-c6ccc(-c7cc8c(-c9cc(F)c(CC)s9)c9sc(-c%10ccc(-c%11sc(-c%12ccc(-c%13cc%14c(-c%15cc(F)c(CC)s%15)c%15sc(-c%16ccc(-c%17sc(-c%18cccs%18)c%18c%17C(=O)N(CC)C%18=O)s%16)cc%15c(-c%15cc(F)c(CC)s%15)c%14s%13)s%12)c%12c%11C(=O)N(CC)C%12=O)s%10)cc9c(-c9cc(F)c(CC)s9)c8s7)s6)c6c5C(=O)N(CC)C6=O)s4)sc3c(-c3cc(F)c(CC)s3)c3ccsc23)cc1F
353,Y6,TPD-3,,10.1002/aenm.202102648,0.83,26.7,68.5,,sm,y,8.0,polymer,N#CC(C#N)=C1C(=CC=2SC3=C(SC=4C=5C6=NSN=C6C=7C=8SC9=C(SC(C=C%10C(=O)C%11=CC(F)=C(F)C=C%11C%10=C(C#N)C#N)=C9CCCCCCCCCCC)C8N(C7C5N(C34)CC(CC)CCCC)CC(CC)CCCC)C2CCCCCCCCCCC)C(=O)C%12=CC(F)=C(F)C=C%121,CCC1=C(SC2=C1SC3=C2N(CC)C4=C3C5=NSN=C5C6=C4N(CC)C7=C6SC8=C7SC(/C=C9C(C%10=C(C\9=C(C#N)/C#N)C=C(F)C(F)=C%10)=O)=C8CC)/C=C%11C(C%12=CC(F)=C(C=C%12C\%11=C(C#N)/C#N)F)=O,O=C(N1CCCCCCCC)C2=C(C3=CC=C(C(S4)=CC5=C4C(C6=CC=C(CC(CCCCCC)CCCCCCCC)S6)=C(C=C(C7=CC=C(C8=C9C(C(N(CCCCCCCC)C9=O)=O)=C(C%10=CC=C(C(S%11)=CC%12=C%11C(C%13=CC=C(CC(CCCCCC)CCCCCCCC)S%13)=C(C=C(C%14=CC=C(C%15=C%16C(C(N(CCCCCCCC)C%16=O)=O)=C(C%17=CC=CS%17)S%15)S%14)S%18)C%18=C%12C%19=CC=C(CC(CCCCCCCC)CCCCCC)S%19)S%10)S8)S7)S%20)C%20=C5C%21=CC=C(CC(CCCCCCCC)CCCCCC)S%21)S3)SC(C(S%22)=CC=C%22C%23=CC%24=C(C%25=CC=C(CC(CCCCCC)CCCCCCCC)S%25)C%26=C(C=CS%26)C(C%27=CC=C(CC(CCCCCCCC)CCCCCC)S%27)=C%24S%23)=C2C1=O,CCc1ccc(-c2c3cc(-c4ccc(-c5sc(-c6ccc(-c7cc8c(-c9ccc(CC)s9)c9sc(-c%10ccc(-c%11sc(-c%12ccc(-c%13cc%14c(-c%15ccc(CC)s%15)c%15sc(-c%16ccc(-c%17sc(-c%18cccs%18)c%18c%17C(=O)N(CC)C%18=O)s%16)cc%15c(-c%15ccc(CC)s%15)c%14s%13)s%12)c%12c%11C(=O)N(CC)C%12=O)s%10)cc9c(-c9ccc(CC)s9)c8s7)s6)c6c5C(=O)N(CC)C6=O)s4)sc3c(-c3ccc(CC)s3)c3ccsc23)s1
354,Y6,Oc00,,10.1002/marc.202200591,0.77,23.97,66.0,,sm,y,8.0,polymer,N#CC(C#N)=C1C(=CC=2SC3=C(SC=4C=5C6=NSN=C6C=7C=8SC9=C(SC(C=C%10C(=O)C%11=CC(F)=C(F)C=C%11C%10=C(C#N)C#N)=C9CCCCCCCCCCC)C8N(C7C5N(C34)CC(CC)CCCC)CC(CC)CCCC)C2CCCCCCCCCCC)C(=O)C%12=CC(F)=C(F)C=C%121,CCC1=C(SC2=C1SC3=C2N(CC)C4=C3C5=NSN=C5C6=C4N(CC)C7=C6SC8=C7SC(/C=C9C(C%10=C(C\9=C(C#N)/C#N)C=C(F)C(F)=C%10)=O)=C8CC)/C=C%11C(C%12=CC(F)=C(C=C%12C\%11=C(C#N)/C#N)F)=O,FC(C(F)=C(C1=NON=C21)C3=CC=C(S3)C4=CC5=C(C6=C(C(C7=CC(CCCCCCCCCC)=C(S7)CCCCCCCCCC)=C5S4)C=CS6)C8=CC(CCCCCCCCCC)=C(S8)CCCCCCCCCC)=C2C9=CC=C(C%10=CC(C(C%11=CC(CCCCCCCCCC)=C(S%11)CCCCCCCCCC)=C%12S%13)=C(S%10)C(C%14=CC(CCCCCCCCCC)=C(S%14)CCCCCCCCCC)=C%12C=C%13C(S%15)=CC=C%15C(C%16=NON=C%17%16)=C(F)C(F)=C%17C%18=CC=C(C%19=CC(C(C%20=CC(CCCCCCCCCC)=C(S%20)CCCCCCCCCC)=C%21S%22)=C(S%19)C(C%23=CC(CCCCCCCCCC)=C(S%23)CCCCCCCCCC)=C%21C=C%22C(S%24)=CC=C%24C(C%25=NON=C%26%25)=C(F)C(F)=C%26C%27=CC=CS%27)S%18)S9,FC(C(F)=C(C1=NON=C21)C3=CC=C(S3)C4=CC5=C(C6=C(C(C7=CC(CC)=C(S7)CC)=C5S4)C=CS6)C8=CC(CC)=C(S8)CC)=C2C9=CC=C(C%10=CC(C(C%11=CC(CC)=C(S%11)CC)=C%12S%13)=C(S%10)C(C%14=CC(CC)=C(S%14)CC)=C%12C=C%13C(S%15)=CC=C%15C(C%16=NON=C%17%16)=C(F)C(F)=C%17C%18=CC=C(C%19=CC(C(C%20=CC(CC)=C(S%20)CC)=C%21S%22)=C(S%19)C(C%23=CC(CC)=C(S%23)CC)=C%21C=C%22C(S%24)=CC=C%24C(C%25=NON=C%26%25)=C(F)C(F)=C%26C%27=CC=CS%27)S%18)S9
355,BTPTT-4F,P2F-Ehp,,10.1007/s11426-019-9457-5,0.81,26.68,74.11,,sm,y,8.0,polymer,N#C/C(C#N)=C1C(C(C2=CC(F)=C(F)C=C2\1)=O)=CC3=C(C4=C(S3)C(N(C5=C6C7=NSN=C7C8=C5N(C9=C8SC%10=C9SC(C=C%11C(C%12=CC(F)=C(F)C=C%12/C%11=C(C#N)/C#N)=O)=C%10CCCCCCCCCCC)CC(CC)CCCC)CC(CC)CCCC)=C6S4)CCCCCCCCCCC,CCC1=C(/C=C2C(C3=C(C=C(C(F)=C3)F)C\2=C(C#N)\C#N)=O)SC4=C1SC5=C4N(C6=C5C7=NSN=C7C8=C6N(C9=C8SC%10=C9SC(/C=C%11C(C%12=C(C=C(C(F)=C%12)F)C\%11=C(C#N)\C#N)=O)=C%10CC)CC)CC,FC1=CC(C2=C3C(SC(C4=CC=C(S4)C(C5=NN(CCC(CCCC)CC)N=C5C(C6=CC=C(C7=CC8=C(S7)C(C9=CC(F)=C(CC(CCCC)CC)C(F)=C9)=C%10C(SC(C%11=CC=C(S%11)C(C%12=NN(CCC(CCCC)CC)N=C%12C(C%13=CC=C(C%14=CC%15=C(S%14)C(C%16=CC(F)=C(CC(CCCC)CC)C(F)=C%16)=C%17C(SC(C%18=CC=C(S%18)C(C%19=NN(CCC(CCCC)CC)N=C%19C(C%20=CC=CS%20)=C%21C%22=O)=C%21C(N%22CCCCCCCC)=O)=C%17)=C%15C%23=CC(F)=C(CC(CCCC)CC)C(F)=C%23)S%13)=C%24C%25=O)=C%24C(N%25CCCCCCCC)=O)=C%10)=C8C%26=CC(F)=C(CC(CCCC)CC)C(F)=C%26)S6)=C%27C%28=O)=C%27C(N%28CCCCCCCC)=O)=C3)=C(C%29=CC(F)=C(CC(CCCC)CC)C(F)=C%29)C%30=C2SC=C%30)=CC(F)=C1CC(CCCC)CC,CCc1c(F)cc(-c2c3cc(-c4ccc(-c5c6c(c(-c7ccc(-c8cc9c(-c%10cc(F)c(CC)c(F)c%10)c%10sc(-c%11ccc(-c%12c%13c(c(-c%14ccc(-c%15cc%16c(-c%17cc(F)c(CC)c(F)c%17)c%17sc(-c%18ccc(-c%19c%20c(c(-c%21cccs%21)c%21nn(CC)nc%19%21)C(=O)N(CC)C%20=O)s%18)cc%17c(-c%17cc(F)c(CC)c(F)c%17)c%16s%15)s%14)c%14nn(CC)nc%12%14)C(=O)N(CC)C%13=O)s%11)cc%10c(-c%10cc(F)c(CC)c(F)c%10)c9s8)s7)c7nn(CC)nc57)C(=O)N(CC)C6=O)s4)sc3c(-c3cc(F)c(CC)c(F)c3)c3ccsc23)cc1F
356,Y6,BTR,,10.1016/j.joule.2019.09.009,0.85,22.25,56.4,,sm,y,8.0,sm,N#CC(C#N)=C1C(=CC=2SC3=C(SC=4C=5C6=NSN=C6C=7C=8SC9=C(SC(C=C%10C(=O)C%11=CC(F)=C(F)C=C%11C%10=C(C#N)C#N)=C9CCCCCCCCCCC)C8N(C7C5N(C34)CC(CC)CCCC)CC(CC)CCCC)C2CCCCCCCCCCC)C(=O)C%12=CC(F)=C(F)C=C%121,CCC1=C(SC2=C1SC3=C2N(CC)C4=C3C5=NSN=C5C6=C4N(CC)C7=C6SC8=C7SC(/C=C9C(C%10=C(C\9=C(C#N)/C#N)C=C(F)C(F)=C%10)=O)=C8CC)/C=C%11C(C%12=CC(F)=C(C=C%12C\%11=C(C#N)/C#N)F)=O,S=C(N(CCCCCC)C/1=O)SC1=C\C2=CC=C(S2)C(S3)=C(CCCCCC)C=C3C4=C(CCCCCC)C=C(S4)C5=CC6=C(S5)C(C7=CC(CC(CCCC)CC)=C(CCCCCC)S7)=C8C(SC(C9=CC(CCCCCC)=C(C%10=CC(CCCCCC)=C(C%11=CC=C(/C=C%12SC(N(CCCCCC)C/%12=O)=S)S%11)S%10)S9)=C8)=C6C%13=CC(CC(CC)CCCC)=C(CCCCCC)S%13,CCc1cc(-c2c3cc(-c4cc(CC)c(-c5cc(CC)c(-c6ccc(/C=C7/SC(=S)N(CC)C7=O)s6)s5)s4)sc3c(-c3cc(CC)c(CC)s3)c3cc(-c4cc(CC)c(-c5cc(CC)c(-c6ccc(/C=C7/SC(=S)N(CC)C7=O)s6)s5)s4)sc23)sc1CC
358,Y6,SM-BTz-1,,10.1007/s40843-022-2172-6,0.94,17.76,63.0,,sm,y,8.0,sm,N#CC(C#N)=C1C(=CC=2SC3=C(SC=4C=5C6=NSN=C6C=7C=8SC9=C(SC(C=C%10C(=O)C%11=CC(F)=C(F)C=C%11C%10=C(C#N)C#N)=C9CCCCCCCCCCC)C8N(C7C5N(C34)CC(CC)CCCC)CC(CC)CCCC)C2CCCCCCCCCCC)C(=O)C%12=CC(F)=C(F)C=C%121,CCC1=C(SC2=C1SC3=C2N(CC)C4=C3C5=NSN=C5C6=C4N(CC)C7=C6SC8=C7SC(/C=C9C(C%10=C(C\9=C(C#N)/C#N)C=C(F)C(F)=C%10)=O)=C8CC)/C=C%11C(C%12=CC(F)=C(C=C%12C\%11=C(C#N)/C#N)F)=O,FC(C(F)=C(C1=CC=C(/C=C2C(N(CC(CC)CCCC)C(S/2)=S)=O)S1)C3=NN(CC(CCCCCC)CCCCCCCC)N=C34)=C4C5=CC=C(S5)C6=CC7=C(C8=CC=C(SCC(CC)CCCC)S8)C9=C(C=C(C%10=CC=C(C%11=C(F)C(F)=C(C%12=CC=C(/C=C%13C(N(CC(CC)CCCC)C(S/%13)=S)=O)S%12)C%14=NN(CC(CCCCCCCC)CCCCCC)N=C%14%11)S%10)S9)C(C%15=CC=C(SCC(CC)CCCC)S%15)=C7S6,CCSC1=CC=C(S1)C2=C3C(C=C(C4=CC=C(C5=C(F)C(F)=C(C6=CC=C(/C=C7C(N(CC)C(S/7)=S)=O)S6)C8=NN(CC)N=C85)S4)S3)=C(C9=CC=C(SCC)S9)C%10=C2C=C(C%11=CC=C(C%12=C(F)C(F)=C(C%13=CC=C(/C=C%14C(N(CC)C(S/%14)=S)=O)S%13)C%15=NN(CC)N=C%15%12)S%11)S%10
359,Y6,SM-BTz-2,,10.1007/s40843-022-2172-6,0.91,22.82,68.0,,sm,y,8.0,sm,N#CC(C#N)=C1C(=CC=2SC3=C(SC=4C=5C6=NSN=C6C=7C=8SC9=C(SC(C=C%10C(=O)C%11=CC(F)=C(F)C=C%11C%10=C(C#N)C#N)=C9CCCCCCCCCCC)C8N(C7C5N(C34)CC(CC)CCCC)CC(CC)CCCC)C2CCCCCCCCCCC)C(=O)C%12=CC(F)=C(F)C=C%121,CCC1=C(SC2=C1SC3=C2N(CC)C4=C3C5=NSN=C5C6=C4N(CC)C7=C6SC8=C7SC(/C=C9C(C%10=C(C\9=C(C#N)/C#N)C=C(F)C(F)=C%10)=O)=C8CC)/C=C%11C(C%12=CC(F)=C(C=C%12C\%11=C(C#N)/C#N)F)=O,FC(C(F)=C(C1=CC=C(/C=C2C(N(CCCC)C(S/2)=S)=O)S1)C3=NN(CC(CCCCCC)CCCCCCCC)N=C34)=C4C5=CC=C(S5)C6=CC7=C(C8=CC=C(SCC(CC)CCCC)S8)C9=C(C=C(C%10=CC=C(C%11=C(F)C(F)=C(C%12=CC=C(/C=C%13C(N(CCCC)C(S/%13)=S)=O)S%12)C%14=NN(CC(CCCCCCCC)CCCCCC)N=C%14%11)S%10)S9)C(C%15=CC=C(SCC(CC)CCCC)S%15)=C7S6,CCSC1=CC=C(S1)C2=C3C(C=C(C4=CC=C(C5=C(F)C(F)=C(C6=CC=C(/C=C7C(N(CC)C(S/7)=S)=O)S6)C8=NN(CC)N=C85)S4)S3)=C(C9=CC=C(SCC)S9)C%10=C2C=C(C%11=CC=C(C%12=C(F)C(F)=C(C%13=CC=C(/C=C%14C(N(CC)C(S/%14)=S)=O)S%13)C%15=NN(CC)N=C%15%12)S%11)S%10
360,Y6,PCN1,,10.1016/j.cej.2022.136068,0.871,22.65,61.23,,sm,y,8.0,polymer,N#CC(C#N)=C1C(=CC=2SC3=C(SC=4C=5C6=NSN=C6C=7C=8SC9=C(SC(C=C%10C(=O)C%11=CC(F)=C(F)C=C%11C%10=C(C#N)C#N)=C9CCCCCCCCCCC)C8N(C7C5N(C34)CC(CC)CCCC)CC(CC)CCCC)C2CCCCCCCCCCC)C(=O)C%12=CC(F)=C(F)C=C%121,CCC1=C(SC2=C1SC3=C2N(CC)C4=C3C5=NSN=C5C6=C4N(CC)C7=C6SC8=C7SC(/C=C9C(C%10=C(C\9=C(C#N)/C#N)C=C(F)C(F)=C%10)=O)=C8CC)/C=C%11C(C%12=CC(F)=C(C=C%12C\%11=C(C#N)/C#N)F)=O,N#CC1=C(C2=CC=C(C3=CC4=C(C5=CC=C(CC(CC)CCCC)S5)C6=C(C=C(C7=CC=C(C8=C(C#N)C(C#N)=C(C9=CC=C(C%10=CC%11=C(C%12=CC=C(CC(CC)CCCC)S%12)C%13=C(C=C(C%14=CC=C(C%15=C(C#N)C(C#N)=C(C%16=CC=C(C%17=CC%18=C(C%19=CC=C(CC(CC)CCCC)S%19)C%20=C(C=CS%20)C(C%21=CC=C(CC(CC)CCCC)S%21)=C%18S%17)S%16)C%22=NN(CC(CCCCCC)CCCCCCCC)N=C%22%15)S%14)S%13)C(C%23=CC=C(CC(CC)CCCC)S%23)=C%11S%10)S9)C%24=NN(CC(CCCCCC)CCCCCCCC)N=C%248)S7)S6)C(C%25=CC=C(CC(CC)CCCC)S%25)=C4S3)S2)C%26=NN(CC(CCCCCC)CCCCCCCC)N=C%26C(C%27=CC=CS%27)=C1C#N,CCN1N=C(C2=N1)C(C3=CC=C(C4=CC5=C(C6=CC=C(CC)S6)C7=C(C=C(C8=CC=C(C9=C(C#N)C(C#N)=C(C%10=CC=C(C%11=CC%12=C(C%13=CC=C(CC)S%13)C%14=C(C=C(C%15=CC=C(C%16=C(C#N)C(C#N)=C(C%17=CC=C(C%18=CC%19=C(C%20=CC=C(CC)S%20)C%21=C(C=CS%21)C(C%22=CC=C(CC)S%22)=C%19S%18)S%17)C%23=NN(CC)N=C%23%16)S%15)S%14)C(C%24=CC=C(CC)S%24)=C%12S%11)S%10)C%25=NN(CC)N=C%259)S8)S7)C(C%26=CC=C(CC)S%26)=C5S4)S3)=C(C#N)C(C#N)=C2C%27=CC=CS%27
361,Y6,PCN2,,10.1016/j.cej.2022.136068,0.862,25.35,69.48,,sm,y,8.0,polymer,N#CC(C#N)=C1C(=CC=2SC3=C(SC=4C=5C6=NSN=C6C=7C=8SC9=C(SC(C=C%10C(=O)C%11=CC(F)=C(F)C=C%11C%10=C(C#N)C#N)=C9CCCCCCCCCCC)C8N(C7C5N(C34)CC(CC)CCCC)CC(CC)CCCC)C2CCCCCCCCCCC)C(=O)C%12=CC(F)=C(F)C=C%121,CCC1=C(SC2=C1SC3=C2N(CC)C4=C3C5=NSN=C5C6=C4N(CC)C7=C6SC8=C7SC(/C=C9C(C%10=C(C\9=C(C#N)/C#N)C=C(F)C(F)=C%10)=O)=C8CC)/C=C%11C(C%12=CC(F)=C(C=C%12C\%11=C(C#N)/C#N)F)=O,N#CC1=C(C2=CC3=C(C(CCCCCCCCCCC)=C(C4=CC5=C(C6=CC=C(CC(CC)CCCC)S6)C7=C(C=C(C8=C(CCCCCCCCCCC)C9=C(S8)C=C(C%10=C(C#N)C(C#N)=C(C%11=CC%12=C(C(CCCCCCCCCCC)=C(C%13=CC%14=C(C%15=CC=C(CC(CC)CCCC)S%15)C%16=C(C=C(C%17=C(CCCCCCCCCCC)C%18=C(S%17)C=C(C%19=C(C#N)C(C#N)=C(C%20=CC%21=C(C(CCCCCCCCCCC)=C(C%22=CC%23=C(C%24=CC=C(CC(CC)CCCC)S%24)C%25=C(C=CS%25)C(C%26=CC=C(CC(CC)CCCC)S%26)=C%23S%22)S%21)S%20)C%27=NN(CC(CCCCCCCC)CCCCCC)N=C%27%19)S%18)S%16)C(C%28=CC=C(CC(CC)CCCC)S%28)=C%14S%13)S%12)S%11)C%29=NN(CC(CCCCCCCC)CCCCCC)N=C%29%10)S9)S7)C(C%30=CC=C(CC(CC)CCCC)S%30)=C5S4)S3)S2)C%31=NN(CC(CCCCCCCC)CCCCCC)N=C%31C(C%32=CC(SC=C%33CCCCCCCCCCC)=C%33S%32)=C1C#N,CCN1N=C(C2=N1)C(C3=CC4=C(C(CC)=C(C5=CC6=C(C7=CC=C(CC)S7)C8=C(C=C(C9=C(CC)C%10=C(S9)C=C(C%11=C(C#N)C(C#N)=C(C%12=CC%13=C(C(CC)=C(C%14=CC%15=C(C%16=CC=C(CC)S%16)C%17=C(C=C(C%18=C(CC)C%19=C(S%18)C=C(C%20=C(C#N)C(C#N)=C(C%21=CC%22=C(C(CC)=C(C%23=CC%24=C(C%25=CC=C(CC)S%25)C%26=C(C=CS%26)C(C%27=CC=C(CC)S%27)=C%24S%23)S%22)S%21)C%28=NN(CC)N=C%28%20)S%19)S%17)C(C%29=CC=C(CC)S%29)=C%15S%14)S%13)S%12)C%30=NN(CC)N=C%30%11)S%10)S8)C(C%31=CC=C(CC)S%31)=C6S5)S4)S3)=C(C#N)C(C#N)=C2C%32=CC(SC=C%33CC)=C%33S%32
