Repository: brigreens/Meta-analysis_OSCs

This repository contains the data files and analysis notebooks to support the paper "Meta-Analysis of Molecular Design Strategies for Non-Fullerene Acceptor Based Organic Solar Cell Materials" (DOI: 10.26434/chemrxiv-2024-w29b1)

File: general_dataset_analysis/OSC_filtered_with_sidechains.csv (part 10 of 59)
,reported_acceptor,reported_donor,reference,DOI,Voc,Jsc,FF,PCE,acceptor_type,acceptor_class,fused_rings_in_core,donor_type,acc_SMILES_sidechains,acc_SMILES_shortened_sidechains,don_SMILES_sidechains,don_SMILES_shortened_sidechains
362,Y6,PL1,,10.1016/j.cej.2022.139423,0.65,19.31,52.41,,sm,y,8.0,polymer,N#CC(C#N)=C1C(=CC=2SC3=C(SC=4C=5C6=NSN=C6C=7C=8SC9=C(SC(C=C%10C(=O)C%11=CC(F)=C(F)C=C%11C%10=C(C#N)C#N)=C9CCCCCCCCCCC)C8N(C7C5N(C34)CC(CC)CCCC)CC(CC)CCCC)C2CCCCCCCCCCC)C(=O)C%12=CC(F)=C(F)C=C%121,CCC1=C(SC2=C1SC3=C2N(CC)C4=C3C5=NSN=C5C6=C4N(CC)C7=C6SC8=C7SC(/C=C9C(C%10=C(C\9=C(C#N)/C#N)C=C(F)C(F)=C%10)=O)=C8CC)/C=C%11C(C%12=CC(F)=C(C=C%12C\%11=C(C#N)/C#N)F)=O,CCCCCCC(C=C1)=CC=C1C(C2=C3SC(C4=NC=CC5=NSN=C45)=C2)(C6=CC=C(CCCCCC)C=C6)C7=C3SC(C8=NC=C(C9=NSN=C98)C(SC%10=C%11C%12=CC=C(S%12)CC(CCCCCCCC)CCCCCCCCCC)=CC%10=C(C%13=CC=C(S%13)CC(CCCCCCCCCC)CCCCCCCC)C%14=C%11C=C(C%15=CN=C(C%16=NSN=C%16%15)C(S%17)=CC%18=C%17C(S%19)=C(C%18(C%20=CC=C(CCCCCC)C=C%20)C%21=CC=C(CCCCCC)C=C%21)C=C%19C%22=NC=C(C%23=NSN=C%23%22)C(SC%24=C%25C%26=CC=C(S%26)CC(CCCCCCCC)CCCCCCCCCC)=CC%24=C(C%27=CC=C(S%27)CC(CCCCCCCCCC)CCCCCCCC)C%28=C%25C=C(C%29=CN=C(C%30=NSN=C%30%29)C(S%31)=CC%32=C%31C(S%33)=C(C%32(C%34=CC=C(CCCCCC)C=C%34)C%35=CC=C(CCCCCC)C=C%35)C=C%33C%36=NC=C(C%37=NSN=C%37%36)C(SC%38=C%39C%40=CC=C(S%40)CC(CCCCCCCC)CCCCCCCCCC)=CC%38=C(C%41=CC=C(S%41)CC(CCCCCCCCCC)CCCCCCCC)C%42=C%39C=CS%42)S%28)S%14)=C7,CCC(S1)=CC=C1C(C2=C3C=C(C4=CN=C(C5=NSN=C54)C(S6)=CC7=C6C(S8)=C(C7(C9=CC=C(CC)C=C9)C%10=CC=C(CC)C=C%10)C=C8C%11=NC=C(C%12=NSN=C%12%11)C(SC%13=C%14C%15=CC=C(S%15)CC)=CC%13=C(C%16=CC=C(S%16)CC)C%17=C%14C=C(C%18=CN=C(C%19=NSN=C%19%18)C(S%20)=CC%21=C%20C(S%22)=C(C%21(C%23=CC=C(CC)C=C%23)C%24=CC=C(CC)C=C%24)C=C%22C%25=NC=C(C%26=NSN=C%26%25)C(SC%27=C%28C%29=CC=C(S%29)CC)=CC%27=C(C%30=CC=C(S%30)CC)C%31=C%28C=CS%31)S%17)S2)=C%32C=C(SC%32=C3C%33=CC=C(S%33)CC)C%34=CN=C(C%35=CC(C(C%36=CC=C(CC)C=C%36)(C%37=CC=C(CC)C=C%37)C%38=C%39SC(C%40=NC=CC%41=NSN=C%40%41)=C%38)=C%39S%35)C%42=NSN=C%34%42
363,Y6,PL2,,10.1016/j.cej.2022.139423,0.69,23.3,62.66,,sm,y,8.0,polymer,N#CC(C#N)=C1C(=CC=2SC3=C(SC=4C=5C6=NSN=C6C=7C=8SC9=C(SC(C=C%10C(=O)C%11=CC(F)=C(F)C=C%11C%10=C(C#N)C#N)=C9CCCCCCCCCCC)C8N(C7C5N(C34)CC(CC)CCCC)CC(CC)CCCC)C2CCCCCCCCCCC)C(=O)C%12=CC(F)=C(F)C=C%121,CCC1=C(SC2=C1SC3=C2N(CC)C4=C3C5=NSN=C5C6=C4N(CC)C7=C6SC8=C7SC(/C=C9C(C%10=C(C\9=C(C#N)/C#N)C=C(F)C(F)=C%10)=O)=C8CC)/C=C%11C(C%12=CC(F)=C(C=C%12C\%11=C(C#N)/C#N)F)=O,CCCCCCC(C=C1)=CC=C1C(C2=C3SC(C4=NC=CC5=NSN=C45)=C2)(C6=CC=C(CCCCCC)C=C6)C7=C3SC8=C7SC9=C8C(C%10=CC=C(CCCCCC)C=C%10)(C%11=CC=C(CCCCCC)C=C%11)C%12=C9SC(C%13=NC=C(C%14=NSN=C%14%13)C(SC%15=C%16C%17=CC=C(S%17)CC(CCCCCCCC)CCCCCCCCCC)=CC%15=C(C%18=CC=C(S%18)CC(CCCCCCCCCC)CCCCCCCC)C%19=C%16C=C(C%20=CN=C(C%21=NSN=C%21%20)C(S%22)=CC%23=C%22C%24=C(C%23(C%25=CC=C(CCCCCC)C=C%25)C%26=CC=C(CCCCCC)C=C%26)C%27=C(C(C(C%28=CC=C(CCCCCC)C=C%28)(C%29=CC=C(CCCCCC)C=C%29)C%30=C%31SC(C%32=NC=C(C%33=NSN=C%33%32)C(SC%34=C%35C%36=CC=C(S%36)CC(CCCCCCCC)CCCCCCCCCC)=CC%34=C(C%37=CC=C(S%37)CC(CCCCCCCCCC)CCCCCCCC)C%38=C%35C=C(C%39=CN=C(C%40=NSN=C%40%39)C(S%41)=CC%42=C%41C%43=C(C%42(C%44=CC=C(CCCCCC)C=C%44)C%45=CC=C(CCCCCC)C=C%45)C%46=C(C(C(C%47=CC=C(CCCCCC)C=C%47)(C%48=CC=C(CCCCCC)C=C%48)C%49=C%50SC(C%51=NC=C(C%52=NSN=C%52%51)C(SC%53=C%54C%55=CC=C(S%55)CC(CCCCCCCC)CCCCCCCCCC)=CC%53=C(C%56=CC=C(S%56)CC(CCCCCCCCCC)CCCCCCCC)C%57=C%54C=CS%57)=C%49)=C%50S%46)S%43)S%38)=C%30)=C%31S%27)S%24)S%19)=C%12,CCC(C=C1)=CC=C1C2(C3=CC=C(C=C3)CC)C(C4=C(S5)C6=C(S4)C(SC(C7=NC=C(C(SC8=C9C%10=CC=C(CC)S%10)=CC8=C(C%11=C9C=CS%11)C%12=CC=C(CC)S%12)C%13=NSN=C%137)=C%14)=C%14C6(C%15=CC=C(C=C%15)CC)C%16=CC=C(C=C%16)CC)=C5C%17=C2C=C(S%17)C%18=NC=C(C(S%19)=CC%20=C%19C(C%21=CC=C(CC)S%21)=C%22C=C(SC%22=C%20C%23=CC=C(CC)S%23)C(C%24=NSN=C%24%25)=CN=C%25C%26=CC(C(C%27=CC=C(C=C%27)CC)(C%28=CC=C(C=C%28)CC)C%29=C%30SC%31=C%29SC%32=C%31C(C%33=CC=C(C=C%33)CC)(C%34=CC=C(C=C%34)CC)C%35=C%32SC(C%36=NC=C(C(S%37)=CC%38=C%37C(C%39=CC=C(CC)S%39)=C%40C=C(SC%40=C%38C%41=CC=C(CC)S%41)C(C%42=NSN=C%42%43)=CN=C%43C%44=CC(C(C%45=CC=C(C=C%45)CC)(C%46=CC=C(C=C%46)CC)C%47=C%48SC%49=C%47SC%50=C%49C(C%51=CC=C(C=C%51)CC)(C%52=CC=C(C=C%52)CC)C%53=C%50SC(C%54=NC=CC%55=NSN=C%54%55)=C%53)=C%48S%44)C%56=NSN=C%36%56)=C%35)=C%30S%26)C%57=NSN=C%18%57
364,Y6,PBB-TSD,,10.1016/j.cej.2022.139462,0.871,20.61,57.6,,sm,y,8.0,polymer,N#CC(C#N)=C1C(=CC=2SC3=C(SC=4C=5C6=NSN=C6C=7C=8SC9=C(SC(C=C%10C(=O)C%11=CC(F)=C(F)C=C%11C%10=C(C#N)C#N)=C9CCCCCCCCCCC)C8N(C7C5N(C34)CC(CC)CCCC)CC(CC)CCCC)C2CCCCCCCCCCC)C(=O)C%12=CC(F)=C(F)C=C%121,CCC1=C(SC2=C1SC3=C2N(CC)C4=C3C5=NSN=C5C6=C4N(CC)C7=C6SC8=C7SC(/C=C9C(C%10=C(C\9=C(C#N)/C#N)C=C(F)C(F)=C%10)=O)=C8CC)/C=C%11C(C%12=CC(F)=C(C=C%12C\%11=C(C#N)/C#N)F)=O,CCC(CC)CSC(S1)=CC=C1C(C2=C3C=C(C4=CC=C(C5=NC6=C(C(C7=CC=C(CC(CCCCCC)CCCCCCCC)S7)=C(N=C(C8=CC=C(C(SC9=C%10C%11=CC=C(SCC(CC)CC)S%11)=CC9=C(C%12=C%10C=C(C%13=CC=C(C%14=NC%15=C(C(C%16=CC=C(CC(CCCCCC)CCCCCCCC)S%16)=C(N=C(C%17=CC=C(C(SC%18=C%19C%20=CC=C(SCC(CC)CC)S%20)=CC%18=C(C%21=C%19C=C(C%22=CC=C(C%23=NC%24=C(C(C%25=CC=C(CC(CCCCCC)CCCCCCCC)S%25)=C(N=C(C%26=CC=CS%26)S%27)C%27=C%24C%28=CC=C(CC(CCCCCCCC)CCCCCC)S%28)S%23)S%22)S%21)C%29=CC=C(SCC(CC)CC)S%29)S%17)S%30)C%30=C%15C%31=CC=C(CC(CCCCCCCC)CCCCCC)S%31)S%14)S%13)S%12)C%32=CC=C(SCC(CC)CC)S%32)S8)S%33)C%33=C6C%34=CC=C(CC(CCCCCCCC)CCCCCC)S%34)S5)S4)S2)=C%35C=CSC%35=C3C%36=CC=C(SCC(CC)CC)S%36,CCSC(S1)=CC=C1C(C2=C3C=C(C4=CC=C(C5=NC6=C(C(C7=CC=C(CC)S7)=C(N=C(C8=CC=C(C(SC9=C%10C%11=CC=C(SCC)S%11)=CC9=C(C%12=C%10C=C(C%13=CC=C(C%14=NC%15=C(C(C%16=CC=C(CC)S%16)=C(N=C(C%17=CC=C(C(SC%18=C%19C%20=CC=C(SCC)S%20)=CC%18=C(C%21=C%19C=C(C%22=CC=C(C%23=NC%24=C(C(C%25=CC=C(CC)S%25)=C(N=C(C%26=CC=CS%26)S%27)C%27=C%24C%28=CC=C(CC)S%28)S%23)S%22)S%21)C%29=CC=C(SCC)S%29)S%17)S%30)C%30=C%15C%31=CC=C(CC)S%31)S%14)S%13)S%12)C%32=CC=C(SCC)S%32)S8)S%33)C%33=C6C%34=CC=C(CC)S%34)S5)S4)S2)=C%35C=CSC%35=C3C%36=CC=C(SCC)S%36
365,Y6,PDCBT-Cl,,10.1016/j.joule.2020.04.014,0.88,2.2,27.1,,sm,y,8.0,polymer,N#CC(C#N)=C1C(=CC=2SC3=C(SC=4C=5C6=NSN=C6C=7C=8SC9=C(SC(C=C%10C(=O)C%11=CC(F)=C(F)C=C%11C%10=C(C#N)C#N)=C9CCCCCCCCCCC)C8N(C7C5N(C34)CC(CC)CCCC)CC(CC)CCCC)C2CCCCCCCCCCC)C(=O)C%12=CC(F)=C(F)C=C%121,CCC1=C(SC2=C1SC3=C2N(CC)C4=C3C5=NSN=C5C6=C4N(CC)C7=C6SC8=C7SC(/C=C9C(C%10=C(C\9=C(C#N)/C#N)C=C(F)C(F)=C%10)=O)=C8CC)/C=C%11C(C%12=CC(F)=C(C=C%12C\%11=C(C#N)/C#N)F)=O,O=C(OCC(CCCCCC)CCCC)C1=C(SC(C2=CC(C(OCC(CCCCCC)CCCC)=O)=C(C3=CC=C(C4=C(Cl)C=C(C5=C(C(OCC(CCCCCC)CCCC)=O)C=C(C6=CC(C(OCC(CCCCCC)CCCC)=O)=C(C7=CC=C(C8=C(Cl)C=C(C9=C(C(OCC(CCCCCC)CCCC)=O)C=CS9)S8)S7)S6)S5)S4)S3)S2)=C1)C%10=CC(Cl)=C(S%10)C%11=CC=C(S%11)C%12=C(C(OCC(CCCCCC)CCCC)=O)C=CS%12,COC(=O)c1csc(-c2cc(C(=O)OC)c(-c3cc(Cl)c(-c4ccc(-c5sc(-c6cc(C(=O)OC)c(-c7cc(Cl)c(-c8ccc(-c9sc(-c%10cc(C(=O)OC)c(-c%11cc(Cl)c(-c%12cccs%12)s%11)s%10)cc9C(=O)OC)s8)s7)s6)cc5C(=O)OC)s4)s3)s2)c1
366,Y6,PTQE-EH,,10.1016/j.matchemphys.2022.126225,0.8,14.2,42.0,,sm,y,8.0,polymer,N#CC(C#N)=C1C(=CC=2SC3=C(SC=4C=5C6=NSN=C6C=7C=8SC9=C(SC(C=C%10C(=O)C%11=CC(F)=C(F)C=C%11C%10=C(C#N)C#N)=C9CCCCCCCCCCC)C8N(C7C5N(C34)CC(CC)CCCC)CC(CC)CCCC)C2CCCCCCCCCCC)C(=O)C%12=CC(F)=C(F)C=C%121,CCC1=C(SC2=C1SC3=C2N(CC)C4=C3C5=NSN=C5C6=C4N(CC)C7=C6SC8=C7SC(/C=C9C(C%10=C(C\9=C(C#N)/C#N)C=C(F)C(F)=C%10)=O)=C8CC)/C=C%11C(C%12=CC(F)=C(C=C%12C\%11=C(C#N)/C#N)F)=O,O=C(OCC(CCCC)CC)C(C(C(OCC(CC)CCCC)=O)=N1)=NC2=C1C(C3=CC=CS3)=CC=C2C4=CC=C(C5=CC=C(C6=CC=C(C7=CC=CC8=C7N=C(C(OCC(CC)CCCC)=O)C(C(OCC(CCCC)CC)=O)=N8)S6)C9=C5N=C(C(OCC(CC)CCCC)=O)C(C(OCC(CCCC)CC)=O)=N9)S4,CCOC(C(C(C(OCC)=O)=N1)=NC2=C1C(C3=CC=CS3)=CC=C2C4=CC=C(C5=CC=C(C6=CC=C(C7=CC=CC8=C7N=C(C(OCC)=O)C(C(OCC)=O)=N8)S6)C9=C5N=C(C(OCC)=O)C(C(OCC)=O)=N9)S4)=O
367,Y6,PTQE-C8,,10.1016/j.matchemphys.2022.126225,0.76,20.8,58.0,,sm,y,8.0,polymer,N#CC(C#N)=C1C(=CC=2SC3=C(SC=4C=5C6=NSN=C6C=7C=8SC9=C(SC(C=C%10C(=O)C%11=CC(F)=C(F)C=C%11C%10=C(C#N)C#N)=C9CCCCCCCCCCC)C8N(C7C5N(C34)CC(CC)CCCC)CC(CC)CCCC)C2CCCCCCCCCCC)C(=O)C%12=CC(F)=C(F)C=C%121,CCC1=C(SC2=C1SC3=C2N(CC)C4=C3C5=NSN=C5C6=C4N(CC)C7=C6SC8=C7SC(/C=C9C(C%10=C(C\9=C(C#N)/C#N)C=C(F)C(F)=C%10)=O)=C8CC)/C=C%11C(C%12=CC(F)=C(C=C%12C\%11=C(C#N)/C#N)F)=O,O=C(OCCCCCCCC)C(C(C(OCCCCCCCC)=O)=N1)=NC2=C1C(C3=CC=CS3)=CC=C2C4=CC=C(C5=CC=C(C6=CC=C(C7=CC=CC8=C7N=C(C(OCCCCCCCC)=O)C(C(OCCCCCCCC)=O)=N8)S6)C9=C5N=C(C(OCCCCCCCC)=O)C(C(OCCCCCCCC)=O)=N9)S4,CCOC(C(C(C(OCC)=O)=N1)=NC2=C1C(C3=CC=CS3)=CC=C2C4=CC=C(C5=CC=C(C6=CC=C(C7=CC=CC8=C7N=C(C(OCC)=O)C(C(OCC)=O)=N8)S6)C9=C5N=C(C(OCC)=O)C(C(OCC)=O)=N9)S4)=O
368,Y6,SW1,,10.1016/j.nanoen.2022.107801,0.8059999999999999,25.09,63.8,,sm,y,8.0,sm,N#CC(C#N)=C1C(=CC=2SC3=C(SC=4C=5C6=NSN=C6C=7C=8SC9=C(SC(C=C%10C(=O)C%11=CC(F)=C(F)C=C%11C%10=C(C#N)C#N)=C9CCCCCCCCCCC)C8N(C7C5N(C34)CC(CC)CCCC)CC(CC)CCCC)C2CCCCCCCCCCC)C(=O)C%12=CC(F)=C(F)C=C%121,CCC1=C(SC2=C1SC3=C2N(CC)C4=C3C5=NSN=C5C6=C4N(CC)C7=C6SC8=C7SC(/C=C9C(C%10=C(C\9=C(C#N)/C#N)C=C(F)C(F)=C%10)=O)=C8CC)/C=C%11C(C%12=CC(F)=C(C=C%12C\%11=C(C#N)/C#N)F)=O,S=C(N(CC)C/1=O)SC1=C/C(S2)=CC=C2C3=C(CCCCCC)C=C(S3)C(S4)=C(CCCCCC)C=C4C(SC5=C(C6=C7SC(C8=CC(CCCCCC)=C(C9=CC(CCCCCC)=C(C%10=CC=C(/C=C%11SC(N(CC)C\%11=O)=S)S%10)S9)S8)=C6)C%12=CC=C(S%12)SCC(CC)CCCC)=CC5=C7C(S%13)=CC=C%13SCC(CC)CCCC,CCSC1=CC=C(S1)C2=C3C=C(SC3=C(C4=C2SC(C5=CC(CC)=C(C6=CC(CC)=C(C7=CC=C(/C=C8SC(N(CC)C\8=O)=S)S7)S6)S5)=C4)C9=CC=C(S9)SCC)C%10=CC(CC)=C(C%11=CC(CC)=C(C%12=CC=C(/C=C%13SC(N(CC)C\%13=O)=S)S%12)S%11)S%10
369,Y6,SW2,,10.1016/j.nanoen.2022.107801,0.835,25.1,74.0,,sm,y,8.0,sm,N#CC(C#N)=C1C(=CC=2SC3=C(SC=4C=5C6=NSN=C6C=7C=8SC9=C(SC(C=C%10C(=O)C%11=CC(F)=C(F)C=C%11C%10=C(C#N)C#N)=C9CCCCCCCCCCC)C8N(C7C5N(C34)CC(CC)CCCC)CC(CC)CCCC)C2CCCCCCCCCCC)C(=O)C%12=CC(F)=C(F)C=C%121,CCC1=C(SC2=C1SC3=C2N(CC)C4=C3C5=NSN=C5C6=C4N(CC)C7=C6SC8=C7SC(/C=C9C(C%10=C(C\9=C(C#N)/C#N)C=C(F)C(F)=C%10)=O)=C8CC)/C=C%11C(C%12=CC(F)=C(C=C%12C\%11=C(C#N)/C#N)F)=O,S=C(N(CC)C/1=O)SC1=C/C(S2)=CC=C2C3=C(CCCCCC)C=C(S3)C(S4)=C(CCCCCC)C=C4C(SC5=C(C6=C7SC(C8=CC(CCCCCC)=C(C9=CC(CCCCCC)=C(C%10=CC=C(/C=C%11SC(N(CC)C\%11=O)=S)S%10)S9)S8)=C6)C%12=CN=C(S%12)SCC(CC)CCCC)=CC5=C7C(S%13)=CN=C%13SCC(CC)CCCC,CCSC1=NC=C(S1)C2=C3C=C(SC3=C(C4=C2SC(C5=CC(CC)=C(C6=CC(CC)=C(C7=CC=C(/C=C8SC(N(CC)C\8=O)=S)S7)S6)S5)=C4)C9=CN=C(S9)SCC)C%10=CC(CC)=C(C%11=CC(CC)=C(C%12=CC=C(/C=C%13SC(N(CC)C\%13=O)=S)S%12)S%11)S%10
370,Y6,PIDT-phanQ,,10.1016/j.polymer.2022.124867,0.73,18.5,67.2,,sm,y,8.0,polymer,N#CC(C#N)=C1C(=CC=2SC3=C(SC=4C=5C6=NSN=C6C=7C=8SC9=C(SC(C=C%10C(=O)C%11=CC(F)=C(F)C=C%11C%10=C(C#N)C#N)=C9CCCCCCCCCCC)C8N(C7C5N(C34)CC(CC)CCCC)CC(CC)CCCC)C2CCCCCCCCCCC)C(=O)C%12=CC(F)=C(F)C=C%121,CCC1=C(SC2=C1SC3=C2N(CC)C4=C3C5=NSN=C5C6=C4N(CC)C7=C6SC8=C7SC(/C=C9C(C%10=C(C\9=C(C#N)/C#N)C=C(F)C(F)=C%10)=O)=C8CC)/C=C%11C(C%12=CC(F)=C(C=C%12C\%11=C(C#N)/C#N)F)=O,CCCCCCC(C=C1)=CC=C1C2(C3=CC=C(CCCCCC)C=C3)C4=C(SC=C4)C(C2=C5)=CC6=C5C(S7)=C(C6(C8=CC=C(CCCCCC)C=C8)C9=CC=C(CCCCCC)C=C9)C=C7C%10=CC=C(C%11=CC(C%12(C%13=CC=C(CCCCCC)C=C%13)C%14=CC=C(CCCCCC)C=C%14)=C(S%11)C(C%12=C%15)=CC%16=C%15C(S%17)=C(C%16(C%18=CC=C(CCCCCC)C=C%18)C%19=CC=C(CCCCCC)C=C%19)C=C%17C%20=CC=C(C%21=CC(C%22(C%23=CC=C(CCCCCC)C=C%23)C%24=CC=C(CCCCCC)C=C%24)=C(S%21)C(C%22=C%25)=CC%26=C%25C(S%27)=C(C%26(C%28=CC=C(CCCCCC)C=C%28)C%29=CC=C(CCCCCC)C=C%29)C=C%27C%30=CC=CC%31=C%30N=C%32C(C(C=CC=C%33)=C%33C%34=C%32C=CC=C%34)=N%31)C%35=C%20N=C%36C(C(C=CC=C%37)=C%37C%38=C%36C=CC=C%38)=N%35)C%39=C%10N=C%40C(C(C=CC=C%41)=C%41C%42=C%40C=CC=C%42)=N%39,CCC(C=C1)=CC=C1C2(C3=CC=C(CC)C=C3)C4=C(SC=C4)C(C2=C5)=CC6=C5C(S7)=C(C6(C8=CC=C(CC)C=C8)C9=CC=C(CC)C=C9)C=C7C%10=CC=C(C%11=CC(C%12(C%13=CC=C(CC)C=C%13)C%14=CC=C(CC)C=C%14)=C(S%11)C(C%12=C%15)=CC%16=C%15C(S%17)=C(C%16(C%18=CC=C(CC)C=C%18)C%19=CC=C(CC)C=C%19)C=C%17C%20=CC=C(C%21=CC(C%22(C%23=CC=C(CC)C=C%23)C%24=CC=C(CC)C=C%24)=C(S%21)C(C%22=C%25)=CC%26=C%25C(S%27)=C(C%26(C%28=CC=C(CC)C=C%28)C%29=CC=C(CC)C=C%29)C=C%27C%30=CC=CC%31=C%30N=C%32C(C(C=CC=C%33)=C%33C%34=C%32C=CC=C%34)=N%31)C%35=C%20N=C%36C(C(C=CC=C%37)=C%37C%38=C%36C=CC=C%38)=N%35)C%39=C%10N=C%40C(C(C=CC=C%41)=C%41C%42=C%40C=CC=C%42)=N%39
371,Y6,PIDT-2FphanQ,,10.1016/j.polymer.2022.124867,0.84,19.7,65.9,,sm,y,8.0,polymer,N#CC(C#N)=C1C(=CC=2SC3=C(SC=4C=5C6=NSN=C6C=7C=8SC9=C(SC(C=C%10C(=O)C%11=CC(F)=C(F)C=C%11C%10=C(C#N)C#N)=C9CCCCCCCCCCC)C8N(C7C5N(C34)CC(CC)CCCC)CC(CC)CCCC)C2CCCCCCCCCCC)C(=O)C%12=CC(F)=C(F)C=C%121,CCC1=C(SC2=C1SC3=C2N(CC)C4=C3C5=NSN=C5C6=C4N(CC)C7=C6SC8=C7SC(/C=C9C(C%10=C(C\9=C(C#N)/C#N)C=C(F)C(F)=C%10)=O)=C8CC)/C=C%11C(C%12=CC(F)=C(C=C%12C\%11=C(C#N)/C#N)F)=O,FC1=C(C2=CC(C3(C4=CC=C(CCCCCC)C=C4)C5=CC=C(CCCCCC)C=C5)=C(S2)C(C3=C6)=CC7=C6C(S8)=C(C7(C9=CC=C(CCCCCC)C=C9)C%10=CC=C(CCCCCC)C=C%10)C=C8C%11=C(F)C(F)=C(C%12=CC(C%13(C%14=CC=C(CCCCCC)C=C%14)C%15=CC=C(CCCCCC)C=C%15)=C(S%12)C(C%13=C%16)=CC%17=C%16C(S%18)=C(C%17(C%19=CC=C(CCCCCC)C=C%19)C%20=CC=C(CCCCCC)C=C%20)C=C%18C%21=C(F)C(F)=CC%22=C%21N=C%23C(C(C=CC=C%24)=C%24C%25=C%23C=CC=C%25)=N%22)C%26=C%11N=C%27C(C(C=CC=C%28)=C%28C%29=C%27C=CC=C%29)=N%26)C(N=C(C(C=CC=C%30)=C%30C%31=C%32C=CC=C%31)C%32=N%33)=C%33C(C%34=CC(C(C%35=CC=C(CCCCCC)C=C%35)(C%36=CC=C(CCCCCC)C=C%36)C%37=C%38C=C%39C(C(SC=C%40)=C%40C%39(C%41=CC=C(CCCCCC)C=C%41)C%42=CC=C(CCCCCC)C=C%42)=C%37)=C%38S%34)=C1F,CCC(C=C1)=CC=C1C2(C3=CC=C(CC)C=C3)C4=C(SC=C4)C(C2=C5)=CC6=C5C(S7)=C(C6(C8=CC=C(CC)C=C8)C9=CC=C(CC)C=C9)C=C7C%10=C(F)C(F)=C(C%11=CC(C%12(C%13=CC=C(CC)C=C%13)C%14=CC=C(CC)C=C%14)=C(S%11)C(C%12=C%15)=CC%16=C%15C(S%17)=C(C%16(C%18=CC=C(CC)C=C%18)C%19=CC=C(CC)C=C%19)C=C%17C%20=C(F)C(F)=C(C%21=CC(C%22(C%23=CC=C(CC)C=C%23)C%24=CC=C(CC)C=C%24)=C(S%21)C(C%22=C%25)=CC%26=C%25C(S%27)=C(C%26(C%28=CC=C(CC)C=C%28)C%29=CC=C(CC)C=C%29)C=C%27C%30=C(F)C(F)=CC%31=C%30N=C%32C(C(C=CC=C%33)=C%33C%34=C%32C=CC=C%34)=N%31)C%35=C%20N=C%36C(C(C=CC=C%37)=C%37C%38=C%36C=CC=C%38)=N%35)C%39=C%10N=C%40C(C(C=CC=C%41)=C%41C%42=C%40C=CC=C%42)=N%39
372,Y6,PIDT-FphanQ,,10.1016/j.polymer.2022.124867,0.79,21.4,68.7,,sm,y,8.0,polymer,N#CC(C#N)=C1C(=CC=2SC3=C(SC=4C=5C6=NSN=C6C=7C=8SC9=C(SC(C=C%10C(=O)C%11=CC(F)=C(F)C=C%11C%10=C(C#N)C#N)=C9CCCCCCCCCCC)C8N(C7C5N(C34)CC(CC)CCCC)CC(CC)CCCC)C2CCCCCCCCCCC)C(=O)C%12=CC(F)=C(F)C=C%121,CCC1=C(SC2=C1SC3=C2N(CC)C4=C3C5=NSN=C5C6=C4N(CC)C7=C6SC8=C7SC(/C=C9C(C%10=C(C\9=C(C#N)/C#N)C=C(F)C(F)=C%10)=O)=C8CC)/C=C%11C(C%12=CC(F)=C(C=C%12C\%11=C(C#N)/C#N)F)=O,FC(C=C(C1=CC(C2(C3=CC=C(CCCCCC)C=C3)C4=CC=C(CCCCCC)C=C4)=C(S1)C(C2=C5)=CC6=C5C(S7)=C(C6(C8=CC=C(CCCCCC)C=C8)C9=CC=C(CCCCCC)C=C9)C=C7C%10=C(F)C=C(C%11=CC(C%12(C%13=CC=C(CCCCCC)C=C%13)C%14=CC=C(CCCCCC)C=C%14)=C(S%11)C(C%12=C%15)=CC%16=C%15C(S%17)=C(C%16(C%18=CC=C(CCCCCC)C=C%18)C%19=CC=C(CCCCCC)C=C%19)C=C%17C%20=C(F)C=CC%21=C%20N=C%22C(C(C=CC=C%23)=C%23C%24=C%22C=CC=C%24)=N%21)C%25=C%10N=C%26C(C(C=CC=C%27)=C%27C%28=C%26C=CC=C%28)=N%25)C%29=C%30N=C%31C(C(C=CC=C%32)=C%32C%33=C%31C=CC=C%33)=N%29)=C%30C%34=CC(C(C%35=CC=C(CCCCCC)C=C%35)(C%36=CC=C(CCCCCC)C=C%36)C%37=C%38C=C%39C(C(SC=C%40)=C%40C%39(C%41=CC=C(CCCCCC)C=C%41)C%42=CC=C(CCCCCC)C=C%42)=C%37)=C%38S%34,CCC(C=C1)=CC=C1C2(C3=CC=C(CC)C=C3)C4=C(SC=C4)C(C2=C5)=CC6=C5C(S7)=C(C6(C8=CC=C(CC)C=C8)C9=CC=C(CC)C=C9)C=C7C%10=CC(F)=C(C%11=CC(C%12(C%13=CC=C(CC)C=C%13)C%14=CC=C(CC)C=C%14)=C(S%11)C(C%12=C%15)=CC%16=C%15C(S%17)=C(C%16(C%18=CC=C(CC)C=C%18)C%19=CC=C(CC)C=C%19)C=C%17C%20=CC(F)=C(C%21=CC(C%22(C%23=CC=C(CC)C=C%23)C%24=CC=C(CC)C=C%24)=C(S%21)C(C%22=C%25)=CC%26=C%25C(S%27)=C(C%26(C%28=CC=C(CC)C=C%28)C%29=CC=C(CC)C=C%29)C=C%27C%30=CC(F)=CC%31=C%30N=C%32C(C(C=CC=C%33)=C%33C%34=C%32C=CC=C%34)=N%31)C%35=C%20N=C%36C(C(C=CC=C%37)=C%37C%38=C%36C=CC=C%38)=N%35)C%39=C%10N=C%40C(C(C=CC=C%41)=C%41C%42=C%40C=CC=C%42)=N%39
373,Y6,P127,,10.1016/j.polymer.2022.124892,0.82,22.24,67.0,,sm,y,8.0,polymer,N#CC(C#N)=C1C(=CC=2SC3=C(SC=4C=5C6=NSN=C6C=7C=8SC9=C(SC(C=C%10C(=O)C%11=CC(F)=C(F)C=C%11C%10=C(C#N)C#N)=C9CCCCCCCCCCC)C8N(C7C5N(C34)CC(CC)CCCC)CC(CC)CCCC)C2CCCCCCCCCCC)C(=O)C%12=CC(F)=C(F)C=C%121,CCC1=C(SC2=C1SC3=C2N(CC)C4=C3C5=NSN=C5C6=C4N(CC)C7=C6SC8=C7SC(/C=C9C(C%10=C(C\9=C(C#N)/C#N)C=C(F)C(F)=C%10)=O)=C8CC)/C=C%11C(C%12=CC(F)=C(C=C%12C\%11=C(C#N)/C#N)F)=O,O=C(C1=C(CC(CC)CCCC)SC(CC(CCCC)CC)=C1C2=O)C3=C2C=C(C4=C(C5=C6SC(C(S7)=CC8=C7C(C9=CC=C(CC(CCCC)CC)S9)=C(C=C(C%10=C(CCCCCCCCCCCC)C(C(C(CCCCCCCCCCCC)=C(C(S%11)=CC%12=C%11C(C%13=CC=C(CC(CCCC)CC)S%13)=C(C=C(C%14=C(CCCCCCCCCCCC)C(C(C(CCCCCCCCCCCC)=CS%15)=C%15C%16=CC(C(C%17=C(CC(CC)CCCC)SC(CC(CCCC)CC)=C%17C%18=O)=O)=C%18C=C%16%19)=C%19S%14)S%20)C%20=C%12C%21=CC=C(CC(CCCC)CC)S%21)S%22)=C%22C%23=CC(C(C%24=C(CC(CC)CCCC)SC(CC(CCCC)CC)=C%24C%25=O)=O)=C%25C=C%23%26)=C%26S%10)S%27)C%27=C8C%28=CC=C(CC(CCCC)CC)S%28)=C5CCCCCCCCCCCC)C(CCCCCCCCCCCC)=C(C%29=CC%30=C(C%31=CC=C(CC(CCCC)CC)S%31)C%32=C(C=CS%32)C(C%33=CC=C(CC(CCCC)CC)S%33)=C%30S%29)S4)C6=C3,CCC(S1)=CC=C1C2=C3C(C=C(C4=C(CC)C(C(C(CC)=C(C(S5)=CC6=C5C(C7=CC=C(CC)S7)=C(C=C(C8=C(CC)C(C(C(CC)=C(C(S9)=CC%10=C9C(C%11=CC=C(CC)S%11)=C(C=C(C%12=C(CC)C(C(C(CC)=CS%13)=C%13C%14=CC(C(C%15=C(CC)SC(CC)=C%15C%16=O)=O)=C%16C=C%14%17)=C%17S%12)S%18)C%18=C%10C%19=CC=C(CC)S%19)S%20)=C%20C%21=CC(C(C%22=C(CC)SC(CC)=C%22C%23=O)=O)=C%23C=C%21%24)=C%24S8)S%25)C%25=C6C%26=CC=C(CC)S%26)S%27)=C%27C%28=CC(C(C%29=C(CC)SC(CC)=C%29C%30=O)=O)=C%30C=C%28%31)=C%31S4)S3)=C(C%32=CC=C(CC)S%32)C%33=C2C=CS%33
374,Y6,P126,,10.1016/j.polymer.2022.124892,0.89,23.52,72.0,,sm,y,8.0,polymer,N#CC(C#N)=C1C(=CC=2SC3=C(SC=4C=5C6=NSN=C6C=7C=8SC9=C(SC(C=C%10C(=O)C%11=CC(F)=C(F)C=C%11C%10=C(C#N)C#N)=C9CCCCCCCCCCC)C8N(C7C5N(C34)CC(CC)CCCC)CC(CC)CCCC)C2CCCCCCCCCCC)C(=O)C%12=CC(F)=C(F)C=C%121,CCC1=C(SC2=C1SC3=C2N(CC)C4=C3C5=NSN=C5C6=C4N(CC)C7=C6SC8=C7SC(/C=C9C(C%10=C(C\9=C(C#N)/C#N)C=C(F)C(F)=C%10)=O)=C8CC)/C=C%11C(C%12=CC(F)=C(C=C%12C\%11=C(C#N)/C#N)F)=O,O=C(C1=C(CC(CC)CCCC)SC(CC(CCCC)CC)=C1C2=O)C3=C2C=C(C4=C(C5=C6SC(C(S7)=CC8=C7C(C9=NC(CCCCCCCCCCC)=C(CCCCCCCCCCC)S9)=C(C=C(C%10=C(CCCCCCCCCCCC)C(C(C(CCCCCCCCCCCC)=C(C(S%11)=CC%12=C%11C(C%13=NC(CCCCCCCCCCC)=C(CCCCCCCCCCC)S%13)=C(C=C(C%14=C(CCCCCCCCCCCC)C(C(C(CCCCCCCCCCCC)=CS%15)=C%15C%16=CC(C(C%17=C(CC(CC)CCCC)SC(CC(CCCC)CC)=C%17C%18=O)=O)=C%18C=C%16%19)=C%19S%14)S%20)C%20=C%12C%21=NC(CCCCCCCCCCC)=C(CCCCCCCCCCC)S%21)S%22)=C%22C%23=CC(C(C%24=C(CC(CC)CCCC)SC(CC(CCCC)CC)=C%24C%25=O)=O)=C%25C=C%23%26)=C%26S%10)S%27)C%27=C8C%28=NC(CCCCCCCCCCC)=C(CCCCCCCCCCC)S%28)=C5CCCCCCCCCCCC)C(CCCCCCCCCCCC)=C(C%29=CC%30=C(C%31=NC(CCCCCCCCCCC)=C(CCCCCCCCCCC)S%31)C%32=C(C=CS%32)C(C%33=NC(CCCCCCCCCCC)=C(CCCCCCCCCCC)S%33)=C%30S%29)S4)C6=C3,CCC(S1)=C(CC)N=C1C2=C3C(C=C(C4=C(CC)C(C(C(CC)=C(C(S5)=CC6=C5C(C7=NC(CC)=C(CC)S7)=C(C=C(C8=C(CC)C(C(C(CC)=C(C(S9)=CC%10=C9C(C%11=NC(CC)=C(CC)S%11)=C(C=C(C%12=C(CC)C(C(C(CC)=CS%13)=C%13C%14=CC(C(C%15=C(CC)SC(CC)=C%15C%16=O)=O)=C%16C=C%14%17)=C%17S%12)S%18)C%18=C%10C%19=NC(CC)=C(CC)S%19)S%20)=C%20C%21=CC(C(C%22=C(CC)SC(CC)=C%22C%23=O)=O)=C%23C=C%21%24)=C%24S8)S%25)C%25=C6C%26=NC(CC)=C(CC)S%26)S%27)=C%27C%28=CC(C(C%29=C(CC)SC(CC)=C%29C%30=O)=O)=C%30C=C%28%31)=C%31S4)S3)=C(C%32=NC(CC)=C(CC)S%32)C%33=C2C=CS%33
375,Y6,D16,,10.1016/j.scib.2019.10.002,0.85,25.41,74.9,,sm,y,8.0,polymer,N#CC(C#N)=C1C(=CC=2SC3=C(SC=4C=5C6=NSN=C6C=7C=8SC9=C(SC(C=C%10C(=O)C%11=CC(F)=C(F)C=C%11C%10=C(C#N)C#N)=C9CCCCCCCCCCC)C8N(C7C5N(C34)CC(CC)CCCC)CC(CC)CCCC)C2CCCCCCCCCCC)C(=O)C%12=CC(F)=C(F)C=C%121,CCC1=C(SC2=C1SC3=C2N(CC)C4=C3C5=NSN=C5C6=C4N(CC)C7=C6SC8=C7SC(/C=C9C(C%10=C(C\9=C(C#N)/C#N)C=C(F)C(F)=C%10)=O)=C8CC)/C=C%11C(C%12=CC(F)=C(C=C%12C\%11=C(C#N)/C#N)F)=O,O=C1SC2=C(SC(C3=CC(CC(CCCCCC)CCCC)=C(C4=CC5=C(C6=CC=C(CC(CCCC)CC)S6)C7=C(C=C(C8=C(CC(CCCCCC)CCCC)C=C(C9=CC%10=C(C(SC(C%11=CC(CC(CCCCCC)CCCC)=C(C%12=CC%13=C(C%14=CC=C(CC(CCCC)CC)S%14)C%15=C(C=C(C%16=C(CC(CCCCCC)CCCC)C=C(C%17=CC%18=C(C(SC(C%19=CC(CC(CCCCCC)CCCC)=CS%19)=C%20)=C%20SC%18=O)S%17)S%16)S%15)C(C%21=CC=C(CC(CC)CCCC)S%21)=C%13S%12)S%11)=C%22)=C%22SC%10=O)S9)S8)S7)C(C%23=CC=C(CC(CC)CCCC)S%23)=C5S4)S3)=C2)C%24=C1C=C(S%24)C%25=CC(CC(CCCCCC)CCCC)=C(C(S%26)=CC%27=C%26C(C%28=CC=C(CC(CCCC)CC)S%28)=C(C=CS%29)C%29=C%27C%30=CC=C(CC(CC)CCCC)S%30)S%25,CCC1=CSC(C2=CC(S3)=C(S2)C4=C(C=C(S4)C5=CC(CC)=C(S5)C6=CC7=C(C8=C(C(C9=CC=C(S9)CC)=C7S6)C=C(C%10=C(CC)C=C(C%11=CC(S%12)=C(S%11)C%13=C(C=C(S%13)C%14=CC(CC)=C(S%14)C%15=CC%16=C(C%17=C(C(C%18=CC=C(S%18)CC)=C%16S%15)C=C(C%19=C(CC)C=C(C%20=CC(S%21)=C(S%20)C%22=C(C=C(S%22)C%23=CC(CC)=C(S%23)C%24=CC%25=C(C%26=C(C(C%27=CC=C(S%27)CC)=C%25S%24)C=CS%26)C%28=CC=C(S%28)CC)C%21=O)S%19)S%17)C%29=CC=C(S%29)CC)C%12=O)S%10)S8)C%30=CC=C(S%30)CC)C3=O)=C1
376,Y6,W1,,10.1016/j.scib.2019.11.030,0.88,25.87,70.7,,sm,y,8.0,polymer,N#CC(C#N)=C1C(=CC=2SC3=C(SC=4C=5C6=NSN=C6C=7C=8SC9=C(SC(C=C%10C(=O)C%11=CC(F)=C(F)C=C%11C%10=C(C#N)C#N)=C9CCCCCCCCCCC)C8N(C7C5N(C34)CC(CC)CCCC)CC(CC)CCCC)C2CCCCCCCCCCC)C(=O)C%12=CC(F)=C(F)C=C%121,CCC1=C(SC2=C1SC3=C2N(CC)C4=C3C5=NSN=C5C6=C4N(CC)C7=C6SC8=C7SC(/C=C9C(C%10=C(C\9=C(C#N)/C#N)C=C(F)C(F)=C%10)=O)=C8CC)/C=C%11C(C%12=CC(F)=C(C=C%12C\%11=C(C#N)/C#N)F)=O,FC(C(C1=CC=C(C2=CC3=C(S2)C(C4=CC(F)=C(CC(CCCC)CC)S4)=C5C(SC(C6=CC=C(S6)C(C(F)=C(F)C(C7=CC=C(C8=CC9=C(S8)C(C%10=CC(F)=C(CC(CCCC)CC)S%10)=C%11C(SC(C%12=CC=C(S%12)C(C(F)=C(F)C(C%13=CC=CS%13)=C%14OCCCCCCCC)=C%14OCCCCCCCC)=C%11)=C9C%15=CC(F)=C(CC(CCCC)CC)S%15)S7)=C%16OCCCCCCCC)=C%16OCCCCCCCC)=C5)=C3C%17=CC(F)=C(CC(CCCC)CC)S%17)S1)=C(OCCCCCCCC)C(OCCCCCCCC)=C%18C%19=CC=C(C(SC%20=C(C%21=CC(F)=C(CC(CCCC)CC)S%21)C%22=C%23SC=C%22)=CC%20=C%23C%24=CC(F)=C(CC(CCCC)CC)S%24)S%19)=C%18F,CCOc1c(OCC)c(-c2ccc(-c3cc4c(-c5cc(F)c(CC)s5)c5sc(-c6ccc(-c7c(F)c(F)c(-c8ccc(-c9cc%10c(-c%11cc(F)c(CC)s%11)c%11sc(-c%12ccc(-c%13c(F)c(F)c(-c%14ccc(-c%15cc%16c(-c%17cc(F)c(CC)s%17)c%17sccc%17c(-c%17cc(F)c(CC)s%17)c%16s%15)s%14)c(OCC)c%13OCC)s%12)cc%11c(-c%11cc(F)c(CC)s%11)c%10s9)s8)c(OCC)c7OCC)s6)cc5c(-c5cc(F)c(CC)s5)c4s3)s2)c(F)c(F)c1-c1cccs1
377,Y6,PIDT-T8BT,,10.1021/acs.chemmater.2c00533,0.69,17.6,50.0,,sm,y,8.0,polymer,N#CC(C#N)=C1C(=CC=2SC3=C(SC=4C=5C6=NSN=C6C=7C=8SC9=C(SC(C=C%10C(=O)C%11=CC(F)=C(F)C=C%11C%10=C(C#N)C#N)=C9CCCCCCCCCCC)C8N(C7C5N(C34)CC(CC)CCCC)CC(CC)CCCC)C2CCCCCCCCCCC)C(=O)C%12=CC(F)=C(F)C=C%121,CCC1=C(SC2=C1SC3=C2N(CC)C4=C3C5=NSN=C5C6=C4N(CC)C7=C6SC8=C7SC(/C=C9C(C%10=C(C\9=C(C#N)/C#N)C=C(F)C(F)=C%10)=O)=C8CC)/C=C%11C(C%12=CC(F)=C(C=C%12C\%11=C(C#N)/C#N)F)=O,FC1=C(C2=CC(CCCCCCCC)=C(C3=CC4=C(C(C=C(C(C5=CC=C(CCCCCC)C=C5)(C6=CC=C(CCCCCC)C=C6)C7=C8SC=C7)C8=C9)=C9C4(C%10=CC=C(CCCCCC)C=C%10)C%11=CC=C(CCCCCC)C=C%11)S3)S2)C%12=NSN=C%12C(C%13=CC(CCCCCCCC)=C(C(S%14)=CC%15=C%14C%16=CC(C%17(C%18=CC=C(CCCCCC)C=C%18)C%19=CC=C(CCCCCC)C=C%19)=C(C=C%16C%15(C%20=CC=C(CCCCCC)C=C%20)C%21=CC=C(CCCCCC)C=C%21)C%22=C%17C=C(S%22)C(S%23)=C(CCCCCCCC)C=C%23C%24=C(F)C(F)=C(C%25=CC(CCCCCCCC)=C(C(S%26)=CC%27=C%26C%28=CC(C%29(C%30=CC=C(CCCCCC)C=C%30)C%31=CC=C(CCCCCC)C=C%31)=C(C=C%28C%27(C%32=CC=C(CCCCCC)C=C%32)C%33=CC=C(CCCCCC)C=C%33)C%34=C%29C=C(S%34)C(S%35)=C(CCCCCCCC)C=C%35C%36=C(F)C(F)=C(C%37=CC(CCCCCCCC)=CS%37)C%38=NSN=C%38%36)S%25)C%39=NSN=C%39%24)S%13)=C1F,FC1=C(C2=CC(CC)=C(C3=CC4=C(C(C=C(C(C5=CC=C(CC)C=C5)(C6=CC=C(CC)C=C6)C7=C8SC=C7)C8=C9)=C9C4(C%10=CC=C(CC)C=C%10)C%11=CC=C(CC)C=C%11)S3)S2)C%12=NSN=C%12C(C%13=CC(CC)=C(C(S%14)=CC%15=C%14C%16=CC(C%17(C%18=CC=C(CC)C=C%18)C%19=CC=C(CC)C=C%19)=C(C=C%16C%15(C%20=CC=C(CC)C=C%20)C%21=CC=C(CC)C=C%21)C%22=C%17C=C(S%22)C(S%23)=C(CC)C=C%23C%24=C(F)C(F)=C(C%25=CC(CC)=C(C(S%26)=CC%27=C%26C%28=CC(C%29(C%30=CC=C(CC)C=C%30)C%31=CC=C(CC)C=C%31)=C(C=C%28C%27(C%32=CC=C(CC)C=C%32)C%33=CC=C(CC)C=C%33)C%34=C%29C=C(S%34)C(S%35)=C(CC)C=C%35C%36=C(F)C(F)=C(C%37=CC(CC)=CS%37)C%38=NSN=C%38%36)S%25)C%39=NSN=C%39%24)S%13)=C1F
378,Y6,PIDT-T12BT,,10.1021/acs.chemmater.2c00533,0.75,24.5,69.0,,sm,y,8.0,polymer,N#CC(C#N)=C1C(=CC=2SC3=C(SC=4C=5C6=NSN=C6C=7C=8SC9=C(SC(C=C%10C(=O)C%11=CC(F)=C(F)C=C%11C%10=C(C#N)C#N)=C9CCCCCCCCCCC)C8N(C7C5N(C34)CC(CC)CCCC)CC(CC)CCCC)C2CCCCCCCCCCC)C(=O)C%12=CC(F)=C(F)C=C%121,CCC1=C(SC2=C1SC3=C2N(CC)C4=C3C5=NSN=C5C6=C4N(CC)C7=C6SC8=C7SC(/C=C9C(C%10=C(C\9=C(C#N)/C#N)C=C(F)C(F)=C%10)=O)=C8CC)/C=C%11C(C%12=CC(F)=C(C=C%12C\%11=C(C#N)/C#N)F)=O,FC1=C(C2=CC(CCCCCCCCCCCC)=C(C3=CC4=C(C(C=C(C(C5=CC=C(CCCCCC)C=C5)(C6=CC=C(CCCCCC)C=C6)C7=C8SC=C7)C8=C9)=C9C4(C%10=CC=C(CCCCCC)C=C%10)C%11=CC=C(CCCCCC)C=C%11)S3)S2)C%12=NSN=C%12C(C%13=CC(CCCCCCCCCCCC)=C(C(S%14)=CC%15=C%14C%16=CC(C%17(C%18=CC=C(CCCCCC)C=C%18)C%19=CC=C(CCCCCC)C=C%19)=C(C=C%16C%15(C%20=CC=C(CCCCCC)C=C%20)C%21=CC=C(CCCCCC)C=C%21)C%22=C%17C=C(S%22)C(S%23)=C(CCCCCCCCCCCC)C=C%23C%24=C(F)C(F)=C(C%25=CC(CCCCCCCCCCCC)=C(C(S%26)=CC%27=C%26C%28=CC(C%29(C%30=CC=C(CCCCCC)C=C%30)C%31=CC=C(CCCCCC)C=C%31)=C(C=C%28C%27(C%32=CC=C(CCCCCC)C=C%32)C%33=CC=C(CCCCCC)C=C%33)C%34=C%29C=C(S%34)C(S%35)=C(CCCCCCCCCCCC)C=C%35C%36=C(F)C(F)=C(C%37=CC(CCCCCCCCCCCC)=CS%37)C%38=NSN=C%38%36)S%25)C%39=NSN=C%39%24)S%13)=C1F,FC1=C(C2=CC(CC)=C(C3=CC4=C(C(C=C(C(C5=CC=C(CC)C=C5)(C6=CC=C(CC)C=C6)C7=C8SC=C7)C8=C9)=C9C4(C%10=CC=C(CC)C=C%10)C%11=CC=C(CC)C=C%11)S3)S2)C%12=NSN=C%12C(C%13=CC(CC)=C(C(S%14)=CC%15=C%14C%16=CC(C%17(C%18=CC=C(CC)C=C%18)C%19=CC=C(CC)C=C%19)=C(C=C%16C%15(C%20=CC=C(CC)C=C%20)C%21=CC=C(CC)C=C%21)C%22=C%17C=C(S%22)C(S%23)=C(CC)C=C%23C%24=C(F)C(F)=C(C%25=CC(CC)=C(C(S%26)=CC%27=C%26C%28=CC(C%29(C%30=CC=C(CC)C=C%30)C%31=CC=C(CC)C=C%31)=C(C=C%28C%27(C%32=CC=C(CC)C=C%32)C%33=CC=C(CC)C=C%33)C%34=C%29C=C(S%34)C(S%35)=C(CC)C=C%35C%36=C(F)C(F)=C(C%37=CC(CC)=CS%37)C%38=NSN=C%38%36)S%25)C%39=NSN=C%39%24)S%13)=C1F
379,Y6,TTOT,,10.1021/acs.chemmater.2c00929,0.62,22.8,52.0,,sm,y,8.0,polymer,N#CC(C#N)=C1C(=CC=2SC3=C(SC=4C=5C6=NSN=C6C=7C=8SC9=C(SC(C=C%10C(=O)C%11=CC(F)=C(F)C=C%11C%10=C(C#N)C#N)=C9CCCCCCCCCCC)C8N(C7C5N(C34)CC(CC)CCCC)CC(CC)CCCC)C2CCCCCCCCCCC)C(=O)C%12=CC(F)=C(F)C=C%121,CCC1=C(SC2=C1SC3=C2N(CC)C4=C3C5=NSN=C5C6=C4N(CC)C7=C6SC8=C7SC(/C=C9C(C%10=C(C\9=C(C#N)/C#N)C=C(F)C(F)=C%10)=O)=C8CC)/C=C%11C(C%12=CC(F)=C(C=C%12C\%11=C(C#N)/C#N)F)=O,CCCCC(CC)CC(S1)=CC=C1C(C2=C3SC(C4=CC=C(C5=CC(/C=N/OCC(CCCC)CCCCCC)=C(C6=CC=C(C(S7)=CC(C7=C(C8=CC=C(CC(CC)CCCC)S8)C9=C%10SC(C%11=CC=C(C%12=CC(/C=N/OCC(CCCC)CCCCCC)=C(C%13=CC=C(C(S%14)=CC(C%14=C(C%15=CC=C(CC(CC)CCCC)S%15)C%16=C%17SC(C%18=CC=C(C%19=CC(/C=N/OCC(CCCC)CCCCCC)=C(C%20=CC=CS%20)S%19)S%18)=C%16)=C%17C%21=CC=C(CC(CC)CCCC)S%21)S%13)S%12)S%11)=C9)=C%10C%22=CC=C(CC(CC)CCCC)S%22)S6)S5)S4)=C2)=C%23C(C=CS%23)=C3C%24=CC=C(CC(CC)CCCC)S%24,CCC(S1)=CC=C1C2=C(C=CS3)C3=C(C4=CC=C(CC)S4)C5=C2SC(C6=CC=C(C7=CC(/C=N/OCC)=C(C8=CC=C(C(S9)=CC(C9=C(C%10=CC=C(CC)S%10)C%11=C%12SC(C%13=CC=C(C%14=CC(/C=N/OCC)=C(C%15=CC=C(C(S%16)=CC(C%16=C(C%17=CC=C(CC)S%17)C%18=C%19SC(C%20=CC=C(C%21=CC(/C=N/OCC)=C(C%22=CC=CS%22)S%21)S%20)=C%18)=C%19C%23=CC=C(CC)S%23)S%15)S%14)S%13)=C%11)=C%12C%24=CC=C(CC)S%24)S8)S7)S6)=C5
380,Y6,TTOTCl,,10.1021/acs.chemmater.2c00929,0.72,30.15,71.0,,sm,y,8.0,polymer,N#CC(C#N)=C1C(=CC=2SC3=C(SC=4C=5C6=NSN=C6C=7C=8SC9=C(SC(C=C%10C(=O)C%11=CC(F)=C(F)C=C%11C%10=C(C#N)C#N)=C9CCCCCCCCCCC)C8N(C7C5N(C34)CC(CC)CCCC)CC(CC)CCCC)C2CCCCCCCCCCC)C(=O)C%12=CC(F)=C(F)C=C%121,CCC1=C(SC2=C1SC3=C2N(CC)C4=C3C5=NSN=C5C6=C4N(CC)C7=C6SC8=C7SC(/C=C9C(C%10=C(C\9=C(C#N)/C#N)C=C(F)C(F)=C%10)=O)=C8CC)/C=C%11C(C%12=CC(F)=C(C=C%12C\%11=C(C#N)/C#N)F)=O,ClC1=C(CC(CC)CCCC)SC(C2=C(C=CS3)C3=C(C4=CC(Cl)=C(CC(CC)CCCC)S4)C5=C2SC(C6=CC=C(C7=CC(/C=N/OCC(CCCC)CCCCCC)=C(C8=CC=C(C(S9)=CC(C9=C(C%10=CC(Cl)=C(CC(CC)CCCC)S%10)C%11=C%12SC(C%13=CC=C(C%14=CC(/C=N/OCC(CCCC)CCCCCC)=C(C%15=CC=C(C(S%16)=CC(C%16=C(C%17=CC(Cl)=C(CC(CC)CCCC)S%17)C%18=C%19SC(C%20=CC=C(C%21=CC(/C=N/OCC(CCCC)CCCCCC)=C(C%22=CC=CS%22)S%21)S%20)=C%18)=C%19C%23=CC(Cl)=C(CC(CC)CCCC)S%23)S%15)S%14)S%13)=C%11)=C%12C%24=CC(Cl)=C(CC(CC)CCCC)S%24)S8)S7)S6)=C5)=C1,CCC(S1)=C(Cl)C=C1C2=C(C=CS3)C3=C(C4=CC(Cl)=C(CC)S4)C5=C2SC(C6=CC=C(C7=CC(/C=N/OCC)=C(C8=CC=C(C(S9)=CC(C9=C(C%10=CC(Cl)=C(CC)S%10)C%11=C%12SC(C%13=CC=C(C%14=CC(/C=N/OCC)=C(C%15=CC=C(C(S%16)=CC(C%16=C(C%17=CC(Cl)=C(CC)S%17)C%18=C%19SC(C%20=CC=C(C%21=CC(/C=N/OCC)=C(C%22=CC=CS%22)S%21)S%20)=C%18)=C%19C%23=CC(Cl)=C(CC)S%23)S%15)S%14)S%13)=C%11)=C%12C%24=CC(Cl)=C(CC)S%24)S8)S7)S6)=C5
381,Y6,PBB,,10.1021/acs.macromol.0c00405,0.84,4.25,42.36,,sm,y,8.0,polymer,N#CC(C#N)=C1C(=CC=2SC3=C(SC=4C=5C6=NSN=C6C=7C=8SC9=C(SC(C=C%10C(=O)C%11=CC(F)=C(F)C=C%11C%10=C(C#N)C#N)=C9CCCCCCCCCCC)C8N(C7C5N(C34)CC(CC)CCCC)CC(CC)CCCC)C2CCCCCCCCCCC)C(=O)C%12=CC(F)=C(F)C=C%121,CCC1=C(SC2=C1SC3=C2N(CC)C4=C3C5=NSN=C5C6=C4N(CC)C7=C6SC8=C7SC(/C=C9C(C%10=C(C\9=C(C#N)/C#N)C=C(F)C(F)=C%10)=O)=C8CC)/C=C%11C(C%12=CC(F)=C(C=C%12C\%11=C(C#N)/C#N)F)=O,O=C(C1=C(CC(CC)CCCC)SC(CC(CCCC)CC)=C12)C3=C(C(S4)=CC5=C4C(C6=CC=C(CC(CC)CCCC)S6)=C(C=C(C7=C8C(C(C9=C(CC(CC)CCCC)SC(CC(CCCC)CC)=C9C8=O)=O)=C(C(S%10)=CC%11=C%10C(C%12=CC=C(CC(CC)CCCC)S%12)=C(C=C(C%13=C%14C(C(C%15=C(CC(CC)CCCC)SC(CC(CCCC)CC)=C%15C%14=O)=O)=CS%13)S%16)C%16=C%11C%17=CC=C(CC(CC)CCCC)S%17)S7)S%18)C%18=C5C%19=CC=C(CC(CC)CCCC)S%19)SC(C%20=CC%21=C(C%22=CC=C(CC(CC)CCCC)S%22)C%23=C(C=CS%23)C(C%24=CC=C(CC(CC)CCCC)S%24)=C%21S%20)=C3C2=O,CCc1ccc(-c2c3cc(-c4sc(-c5cc6c(-c7ccc(CC)s7)c7sc(-c8sc(-c9cc%10c(-c%11ccc(CC)s%11)c%11sc(-c%12scc%13c%12C(=O)c%12c(CC)sc(CC)c%12C%13=O)cc%11c(-c%11ccc(CC)s%11)c%10s9)c9c8C(=O)c8c(CC)sc(CC)c8C9=O)cc7c(-c7ccc(CC)s7)c6s5)c5c4C(=O)c4c(CC)sc(CC)c4C5=O)sc3c(-c3ccc(CC)s3)c3ccsc23)s1
382,Y6,PBBSe-H,,10.1021/acs.macromol.0c00405,0.65,22.23,56.4,,sm,y,8.0,polymer,N#CC(C#N)=C1C(=CC=2SC3=C(SC=4C=5C6=NSN=C6C=7C=8SC9=C(SC(C=C%10C(=O)C%11=CC(F)=C(F)C=C%11C%10=C(C#N)C#N)=C9CCCCCCCCCCC)C8N(C7C5N(C34)CC(CC)CCCC)CC(CC)CCCC)C2CCCCCCCCCCC)C(=O)C%12=CC(F)=C(F)C=C%121,CCC1=C(SC2=C1SC3=C2N(CC)C4=C3C5=NSN=C5C6=C4N(CC)C7=C6SC8=C7SC(/C=C9C(C%10=C(C\9=C(C#N)/C#N)C=C(F)C(F)=C%10)=O)=C8CC)/C=C%11C(C%12=CC(F)=C(C=C%12C\%11=C(C#N)/C#N)F)=O,O=C(C1=C(CC(CC)CCCC)SC(CC(CCCC)CC)=C12)C3=C(C4=CC=C(C(S5)=CC6=C5C(C7=CC=C(CC(CC)CCCC)S7)=C(C=C(C8=CC=C(C9=C%10C(C(C%11=C(CC(CC)CCCC)SC(CC(CCCC)CC)=C%11C%10=O)=O)=C(C%12=CC=C(C(S%13)=CC%14=C%13C(C%15=CC=C(CC(CC)CCCC)S%15)=C(C=C(C%16=CC=C(C%17=C%18C(C(C%19=C(CC(CC)CCCC)SC(CC(CCCC)CC)=C%19C%18=O)=O)=C(C%20=CC=C[Se]%20)S%17)[Se]%16)S%21)C%21=C%14C%22=CC=C(CC(CC)CCCC)S%22)[Se]%12)S9)[Se]8)S%23)C%23=C6C%24=CC=C(CC(CC)CCCC)S%24)[Se]4)SC(C([Se]%25)=CC=C%25C%26=CC%27=C(C%28=CC=C(CC(CC)CCCC)S%28)C%29=C(C=CS%29)C(C%30=CC=C(CC(CC)CCCC)S%30)=C%27S%26)=C3C2=O,CCc1ccc(-c2c3cc(-c4ccc(-c5sc(-c6ccc(-c7cc8c(-c9ccc(CC)s9)c9sc(-c%10ccc(-c%11sc(-c%12ccc(-c%13cc%14c(-c%15ccc(CC)s%15)c%15sc(-c%16ccc(-c%17sc(-c%18ccc[se]%18)c%18c%17C(=O)c%17c(CC)sc(CC)c%17C%18=O)[se]%16)cc%15c(-c%15ccc(CC)s%15)c%14s%13)[se]%12)c%12c%11C(=O)c%11c(CC)sc(CC)c%11C%12=O)[se]%10)cc9c(-c9ccc(CC)s9)c8s7)[se]6)c6c5C(=O)c5c(CC)sc(CC)c5C6=O)[se]4)sc3c(-c3ccc(CC)s3)c3ccsc23)s1
383,Y6,PBBSe-Cl,,10.1021/acs.macromol.0c00405,0.82,24.07,73.16,,sm,y,8.0,polymer,N#CC(C#N)=C1C(=CC=2SC3=C(SC=4C=5C6=NSN=C6C=7C=8SC9=C(SC(C=C%10C(=O)C%11=CC(F)=C(F)C=C%11C%10=C(C#N)C#N)=C9CCCCCCCCCCC)C8N(C7C5N(C34)CC(CC)CCCC)CC(CC)CCCC)C2CCCCCCCCCCC)C(=O)C%12=CC(F)=C(F)C=C%121,CCC1=C(SC2=C1SC3=C2N(CC)C4=C3C5=NSN=C5C6=C4N(CC)C7=C6SC8=C7SC(/C=C9C(C%10=C(C\9=C(C#N)/C#N)C=C(F)C(F)=C%10)=O)=C8CC)/C=C%11C(C%12=CC(F)=C(C=C%12C\%11=C(C#N)/C#N)F)=O,O=C(C1=C(CC(CC)CCCC)SC(CC(CCCC)CC)=C12)C3=C(C4=CC=C(C(S5)=CC6=C5C(C7=CC(Cl)=C(CC(CC)CCCC)S7)=C(C=C(C8=CC=C(C9=C%10C(C(C%11=C(CC(CC)CCCC)SC(CC(CCCC)CC)=C%11C%10=O)=O)=C(C%12=CC=C(C(S%13)=CC%14=C%13C(C%15=CC(Cl)=C(CC(CC)CCCC)S%15)=C(C=C(C%16=CC=C(C%17=C%18C(C(C%19=C(CC(CC)CCCC)SC(CC(CCCC)CC)=C%19C%18=O)=O)=C(C%20=CC=C[Se]%20)S%17)[Se]%16)S%21)C%21=C%14C%22=CC(Cl)=C(CC(CC)CCCC)S%22)[Se]%12)S9)[Se]8)S%23)C%23=C6C%24=CC(Cl)=C(CC(CC)CCCC)S%24)[Se]4)SC(C([Se]%25)=CC=C%25C%26=CC%27=C(C%28=CC(Cl)=C(CC(CC)CCCC)S%28)C%29=C(C=CS%29)C(C%30=CC(Cl)=C(CC(CC)CCCC)S%30)=C%27S%26)=C3C2=O,CCc1sc(-c2c3cc(-c4ccc(-c5sc(-c6ccc(-c7cc8c(-c9cc(Cl)c(CC)s9)c9sc(-c%10ccc(-c%11sc(-c%12ccc(-c%13cc%14c(-c%15cc(Cl)c(CC)s%15)c%15sc(-c%16ccc(-c%17sc(-c%18ccc[se]%18)c%18c%17C(=O)c%17c(CC)sc(CC)c%17C%18=O)[se]%16)cc%15c(-c%15cc(Cl)c(CC)s%15)c%14s%13)[se]%12)c%12c%11C(=O)c%11c(CC)sc(CC)c%11C%12=O)[se]%10)cc9c(-c9cc(Cl)c(CC)s9)c8s7)[se]6)c6c5C(=O)c5c(CC)sc(CC)c5C6=O)[se]4)sc3c(-c3cc(Cl)c(CC)s3)c3ccsc23)cc1Cl
384,Y6,OPz4,,10.1021/acs.macromol.0c01462,0.25,1.48,27.5,,sm,y,8.0,polymer,N#CC(C#N)=C1C(=CC=2SC3=C(SC=4C=5C6=NSN=C6C=7C=8SC9=C(SC(C=C%10C(=O)C%11=CC(F)=C(F)C=C%11C%10=C(C#N)C#N)=C9CCCCCCCCCCC)C8N(C7C5N(C34)CC(CC)CCCC)CC(CC)CCCC)C2CCCCCCCCCCC)C(=O)C%12=CC(F)=C(F)C=C%121,CCC1=C(SC2=C1SC3=C2N(CC)C4=C3C5=NSN=C5C6=C4N(CC)C7=C6SC8=C7SC(/C=C9C(C%10=C(C\9=C(C#N)/C#N)C=C(F)C(F)=C%10)=O)=C8CC)/C=C%11C(C%12=CC(F)=C(C=C%12C\%11=C(C#N)/C#N)F)=O,FC(C=C(S1)C2=C3C=CSC3=C(C4=C2SC(C5=NC(C(OCC)=O)=C(C(SC6=C(C7=C8SC(C9=NC(C(OCC)=O)=C(C(SC%10=C(C%11=C%12SC(C%13=NC(C(OCC)=O)=CS%13)=C%11)C%14=CC(F)=C(S%14)CC(CCCC)CC)=CC%10=C%12C(S%15)=CC(F)=C%15CC(CCCC)CC)S9)=C7)C%16=CC(F)=C(S%16)CC(CCCC)CC)=CC6=C8C(S%17)=CC(F)=C%17CC(CCCC)CC)S5)=C4)C%18=CC(F)=C(S%18)CC(CCCC)CC)=C1CC(CCCC)CC,CCC1=C(C=C(S1)C2=C3C=CSC3=C(C4=C2SC(C5=NC(C(OCC)=O)=C(C(SC6=C(C7=C8SC(C9=NC(C(OCC)=O)=C(C(SC%10=C(C%11=C%12SC(C%13=NC(C(OCC)=O)=CS%13)=C%11)C%14=CC(F)=C(S%14)CC)=CC%10=C%12C(S%15)=CC(F)=C%15CC)S9)=C7)C%16=CC(F)=C(S%16)CC)=CC6=C8C(S%17)=CC(F)=C%17CC)S5)=C4)C%18=CC(F)=C(S%18)CC)F
385,Y6,PBTz-TF,,10.1021/acs.macromol.1c01301,0.8009999999999999,24.67,74.6,,sm,y,8.0,polymer,N#CC(C#N)=C1C(=CC=2SC3=C(SC=4C=5C6=NSN=C6C=7C=8SC9=C(SC(C=C%10C(=O)C%11=CC(F)=C(F)C=C%11C%10=C(C#N)C#N)=C9CCCCCCCCCCC)C8N(C7C5N(C34)CC(CC)CCCC)CC(CC)CCCC)C2CCCCCCCCCCC)C(=O)C%12=CC(F)=C(F)C=C%121,CCC1=C(SC2=C1SC3=C2N(CC)C4=C3C5=NSN=C5C6=C4N(CC)C7=C6SC8=C7SC(/C=C9C(C%10=C(C\9=C(C#N)/C#N)C=C(F)C(F)=C%10)=O)=C8CC)/C=C%11C(C%12=CC(F)=C(C=C%12C\%11=C(C#N)/C#N)F)=O,FC(C=C(S1)C2=C3C=CSC3=C(C4=C2SC(C5=C(C=C(C6=C(SC(CCCCCCCCCC)=N7)C7=C(C8=CC(CC(CCCC)CC)=C(C(SC9=C(C%10=C%11SC(C%12=C(C=C(C%13=C(SC(CCCCCCCCCC)=N%14)C%14=C(C%15=CC(CC(CCCC)CC)=C(C(SC%16=C(C%17=C%18SC(C%19=C(C=C(C%20=C(SC(CCCCCCCCCC)=N%21)C%21=C(C%22=CC(CC(CCCC)CC)=CS%22)C%23=C%20N=C(CCCCCCCCCC)S%23)S%19)CC(CC)CCCC)=C%17)C%24=CC(F)=C(S%24)CC(CCCC)CC)=CC%16=C%18C(S%25)=CC(F)=C%25CC(CCCC)CC)S%15)C%26=C%13N=C(CCCCCCCCCC)S%26)S%12)CC(CC)CCCC)=C%10)C%27=CC(F)=C(S%27)CC(CCCC)CC)=CC9=C%11C(S%28)=CC(F)=C%28CC(CCCC)CC)S8)C%29=C6N=C(CCCCCCCCCC)S%29)S5)CC(CC)CCCC)=C4)C%30=CC(F)=C(S%30)CC(CCCC)CC)=C1CC(CCCC)CC,CCC1=C(C=C(S1)C2=C3C=CSC3=C(C4=C2SC(C5=C(C=C(C6=C(SC(CC)=N7)C7=C(C8=CC(CC)=C(C(SC9=C(C%10=C%11SC(C%12=C(C=C(C%13=C(SC(CC)=N%14)C%14=C(C%15=CC(CC)=C(C(SC%16=C(C%17=C%18SC(C%19=C(C=C(C%20=C(SC(CC)=N%21)C%21=C(C%22=CC(CC)=CS%22)C%23=C%20N=C(CC)S%23)S%19)CC)=C%17)C%24=CC(F)=C(S%24)CC)=CC%16=C%18C(S%25)=CC(F)=C%25CC)S%15)C%26=C%13N=C(CC)S%26)S%12)CC)=C%10)C%27=CC(F)=C(S%27)CC)=CC9=C%11C(S%28)=CC(F)=C%28CC)S8)C%29=C6N=C(CC)S%29)S5)CC)=C4)C%30=CC(F)=C(S%30)CC)F
386,Y6,PBTz-TCl,,10.1021/acs.macromol.1c01301,0.8059999999999999,24.71,75.38,,sm,y,8.0,polymer,N#CC(C#N)=C1C(=CC=2SC3=C(SC=4C=5C6=NSN=C6C=7C=8SC9=C(SC(C=C%10C(=O)C%11=CC(F)=C(F)C=C%11C%10=C(C#N)C#N)=C9CCCCCCCCCCC)C8N(C7C5N(C34)CC(CC)CCCC)CC(CC)CCCC)C2CCCCCCCCCCC)C(=O)C%12=CC(F)=C(F)C=C%121,CCC1=C(SC2=C1SC3=C2N(CC)C4=C3C5=NSN=C5C6=C4N(CC)C7=C6SC8=C7SC(/C=C9C(C%10=C(C\9=C(C#N)/C#N)C=C(F)C(F)=C%10)=O)=C8CC)/C=C%11C(C%12=CC(F)=C(C=C%12C\%11=C(C#N)/C#N)F)=O,ClC(C=C(S1)C2=C3C=CSC3=C(C4=C2SC(C5=C(C=C(C6=C(SC(CCCCCCCCCC)=N7)C7=C(C8=CC(CC(CCCC)CC)=C(C(SC9=C(C%10=C%11SC(C%12=C(C=C(C%13=C(SC(CCCCCCCCCC)=N%14)C%14=C(C%15=CC(CC(CCCC)CC)=C(C(SC%16=C(C%17=C%18SC(C%19=C(C=C(C%20=C(SC(CCCCCCCCCC)=N%21)C%21=C(C%22=CC(CC(CCCC)CC)=CS%22)C%23=C%20N=C(CCCCCCCCCC)S%23)S%19)CC(CC)CCCC)=C%17)C%24=CC(Cl)=C(S%24)CC(CCCC)CC)=CC%16=C%18C(S%25)=CC(Cl)=C%25CC(CCCC)CC)S%15)C%26=C%13N=C(CCCCCCCCCC)S%26)S%12)CC(CC)CCCC)=C%10)C%27=CC(Cl)=C(S%27)CC(CCCC)CC)=CC9=C%11C(S%28)=CC(Cl)=C%28CC(CCCC)CC)S8)C%29=C6N=C(CCCCCCCCCC)S%29)S5)CC(CC)CCCC)=C4)C%30=CC(Cl)=C(S%30)CC(CCCC)CC)=C1CC(CCCC)CC,CCC1=C(C=C(S1)C2=C3C=CSC3=C(C4=C2SC(C5=C(C=C(C6=C(SC(CC)=N7)C7=C(C8=CC(CC)=C(C(SC9=C(C%10=C%11SC(C%12=C(C=C(C%13=C(SC(CC)=N%14)C%14=C(C%15=CC(CC)=C(C(SC%16=C(C%17=C%18SC(C%19=C(C=C(C%20=C(SC(CC)=N%21)C%21=C(C%22=CC(CC)=CS%22)C%23=C%20N=C(CC)S%23)S%19)CC)=C%17)C%24=CC(Cl)=C(S%24)CC)=CC%16=C%18C(S%25)=CC(Cl)=C%25CC)S%15)C%26=C%13N=C(CC)S%26)S%12)CC)=C%10)C%27=CC(Cl)=C(S%27)CC)=CC9=C%11C(S%28)=CC(Cl)=C%28CC)S8)C%29=C6N=C(CC)S%29)S5)CC)=C4)C%30=CC(Cl)=C(S%30)CC)Cl
387,Y6,PE32,,10.1021/acs.macromol.9b01233,0.75,18.44,53.03,,sm,y,8.0,polymer,N#CC(C#N)=C1C(=CC=2SC3=C(SC=4C=5C6=NSN=C6C=7C=8SC9=C(SC(C=C%10C(=O)C%11=CC(F)=C(F)C=C%11C%10=C(C#N)C#N)=C9CCCCCCCCCCC)C8N(C7C5N(C34)CC(CC)CCCC)CC(CC)CCCC)C2CCCCCCCCCCC)C(=O)C%12=CC(F)=C(F)C=C%121,CCC1=C(SC2=C1SC3=C2N(CC)C4=C3C5=NSN=C5C6=C4N(CC)C7=C6SC8=C7SC(/C=C9C(C%10=C(C\9=C(C#N)/C#N)C=C(F)C(F)=C%10)=O)=C8CC)/C=C%11C(C%12=CC(F)=C(C=C%12C\%11=C(C#N)/C#N)F)=O,ClC1=C(CC(CCCC)CC)SC(C2=C3SC(C4=CC=C(C5=C(OC)C(OC)=CC6=NN(CC(CCCCCCCC)CCCCCC)N=C56)S4)=CC3=C(C7=CC(Cl)=C(CC(CCCC)CC)S7)C8=C2C=C(S8)C9=CC=C(C(C%10=NN(CC(CCCCCCCC)CCCCCC)N=C%10C(C%11=CC=C(S%11)C%12=CC%13=C(C%14=CC(Cl)=C(CC(CCCC)CC)S%14)C%15=C(C(C%16=CC(Cl)=C(CC(CCCC)CC)S%16)=C%13S%12)C=C(S%15)C%17=CC=C(C(C%18=NN(CC(CCCCCCCC)CCCCCC)N=C%18C(C%19=CC=C(S%19)C%20=CC%21=C(C%22=CC(Cl)=C(CC(CCCC)CC)S%22)C%23=C(C(C%24=CC(Cl)=C(CC(CCCC)CC)S%24)=C%21S%20)C=C(S%23)C%25=CC=CS%25)=C%26OC)=C%26OC)S%17)=C%27OC)=C%27OC)S9)=C1,CCc1sc(-c2c3cc(-c4ccc(-c5c(OC)c(OC)c(-c6ccc(-c7cc8c(-c9cc(Cl)c(CC)s9)c9sc(-c%10ccc(-c%11c(OC)c(OC)c(-c%12ccc(-c%13cc%14c(-c%15cc(Cl)c(CC)s%15)c%15sc(-c%16ccc(-c%17c(OC)c(OC)c(-c%18cccs%18)c%18nn(CC)nc%17%18)s%16)cc%15c(-c%15cc(Cl)c(CC)s%15)c%14s%13)s%12)c%12nn(CC)nc%11%12)s%10)cc9c(-c9cc(Cl)c(CC)s9)c8s7)s6)c6nn(CC)nc56)s4)sc3c(-c3cc(Cl)c(CC)s3)c3ccsc23)cc1Cl
388,Y6,PE31,,10.1021/acs.macromol.9b01233,0.8,20.45,48.86,,sm,y,8.0,polymer,N#CC(C#N)=C1C(=CC=2SC3=C(SC=4C=5C6=NSN=C6C=7C=8SC9=C(SC(C=C%10C(=O)C%11=CC(F)=C(F)C=C%11C%10=C(C#N)C#N)=C9CCCCCCCCCCC)C8N(C7C5N(C34)CC(CC)CCCC)CC(CC)CCCC)C2CCCCCCCCCCC)C(=O)C%12=CC(F)=C(F)C=C%121,CCC1=C(SC2=C1SC3=C2N(CC)C4=C3C5=NSN=C5C6=C4N(CC)C7=C6SC8=C7SC(/C=C9C(C%10=C(C\9=C(C#N)/C#N)C=C(F)C(F)=C%10)=O)=C8CC)/C=C%11C(C%12=CC(F)=C(C=C%12C\%11=C(C#N)/C#N)F)=O,ClC1=C(CC(CCCC)CC)SC(C2=C3SC(C4=CC=C(C5=CC=CC6=NN(CC(CCCCCCCC)CCCCCC)N=C56)S4)=CC3=C(C7=CC(Cl)=C(CC(CCCC)CC)S7)C8=C2C=C(S8)C9=CC=C(C%10=CC=C(C%11=NN(CC(CCCCCCCC)CCCCCC)N=C%11%10)C%12=CC=C(S%12)C%13=CC%14=C(C%15=CC(Cl)=C(CC(CCCC)CC)S%15)C%16=C(C(C%17=CC(Cl)=C(CC(CCCC)CC)S%17)=C%14S%13)C=C(S%16)C%18=CC=C(C%19=CC=C(C%20=NN(CC(CCCCCCCC)CCCCCC)N=C%20%19)C%21=CC=C(S%21)C%22=CC%23=C(C%24=CC(Cl)=C(CC(CCCC)CC)S%24)C%25=C(C(C%26=CC(Cl)=C(CC(CCCC)CC)S%26)=C%23S%22)C=C(S%25)C%27=CC=CS%27)S%18)S9)=C1,CCc1sc(-c2c3cc(-c4ccc(-c5ccc(-c6ccc(-c7cc8c(-c9cc(Cl)c(CC)s9)c9sc(-c%10ccc(-c%11ccc(-c%12ccc(-c%13cc%14c(-c%15cc(Cl)c(CC)s%15)c%15sc(-c%16ccc(-c%17ccc(-c%18cccs%18)c%18nn(CC)nc%17%18)s%16)cc%15c(-c%15cc(Cl)c(CC)s%15)c%14s%13)s%12)c%12nn(CC)nc%11%12)s%10)cc9c(-c9cc(Cl)c(CC)s9)c8s7)s6)c6nn(CC)nc56)s4)sc3c(-c3cc(Cl)c(CC)s3)c3ccsc23)cc1Cl
389,Y6,PE4,,10.1021/acs.macromol.9b01233,0.84,22.21,75.43,,sm,y,8.0,polymer,N#CC(C#N)=C1C(=CC=2SC3=C(SC=4C=5C6=NSN=C6C=7C=8SC9=C(SC(C=C%10C(=O)C%11=CC(F)=C(F)C=C%11C%10=C(C#N)C#N)=C9CCCCCCCCCCC)C8N(C7C5N(C34)CC(CC)CCCC)CC(CC)CCCC)C2CCCCCCCCCCC)C(=O)C%12=CC(F)=C(F)C=C%121,CCC1=C(SC2=C1SC3=C2N(CC)C4=C3C5=NSN=C5C6=C4N(CC)C7=C6SC8=C7SC(/C=C9C(C%10=C(C\9=C(C#N)/C#N)C=C(F)C(F)=C%10)=O)=C8CC)/C=C%11C(C%12=CC(F)=C(C=C%12C\%11=C(C#N)/C#N)F)=O,ClC1=C(CC(CCCC)CC)SC(C2=C3SC(C4=C(CCCCCC)C5=C(C=C(C6=C(C(F)=CC7=NN(CC(CCCCCCCC)CCCCCC)N=C76)F)S5)S4)=CC3=C(C8=CC(Cl)=C(CC(CCCC)CC)S8)C9=C2C=C(S9)C%10=C(CCCCCC)C(SC(C(C%11=NN(CC(CCCCCCCC)CCCCCC)N=C%11%12)=C(F)C(F)=C%12C%13=CC(SC(C%14=CC%15=C(C%16=CC(Cl)=C(CC(CCCC)CC)S%16)C%17=C(C(C%18=CC(Cl)=C(CC(CCCC)CC)S%18)=C%15S%14)C=C(S%17)C%19=C(CCCCCC)C(SC(C(C%20=NN(CC(CCCCCCCC)CCCCCC)N=C%20%21)=C(F)C(F)=C%21C%22=CC(SC(C%23=CC%24=C(C%25=CC(Cl)=C(CC(CCCC)CC)S%25)C%26=C(C(C%27=CC(Cl)=C(CC(CCCC)CC)S%27)=C%24S%23)C=C(S%26)C%28=C(CCCCCC)C(SC=C%29)=C%29S%28)=C%30CCCCCC)=C%30S%22)=C%31)=C%31S%19)=C%32CCCCCC)=C%32S%13)=C%33)=C%33S%10)=C1,CCc1sc(-c2c3cc(-c4sc5cc(-c6c(F)c(F)c(-c7cc8sc(-c9cc%10c(-c%11cc(Cl)c(CC)s%11)c%11sc(-c%12sc%13cc(-c%14c(F)c(F)c(-c%15cc%16sc(-c%17cc%18c(-c%19cc(Cl)c(CC)s%19)c%19sc(-c%20sc%21cc(-c%22c(F)c(F)c(-c%23cc%24scc(CC)c%24s%23)c%23nn(CC)nc%22%23)sc%21c%20CC)cc%19c(-c%19cc(Cl)c(CC)s%19)c%18s%17)c(CC)c%16s%15)c%15nn(CC)nc%14%15)sc%13c%12CC)cc%11c(-c%11cc(Cl)c(CC)s%11)c%10s9)c(CC)c8s7)c7nn(CC)nc67)sc5c4CC)sc3c(-c3cc(Cl)c(CC)s3)c3ccsc23)cc1Cl
