Repository: brigreens/Meta-analysis_OSCs

This repository contains the data files and analysis notebooks to support the paper "Meta-Analysis of Molecular Design Strategies for Non-Fullerene Acceptor Based Organic Solar Cell Materials" (DOI: 10.26434/chemrxiv-2024-w29b1)

File: general_dataset_analysis/OSC_filtered_with_sidechains.csv (part 11 of 59)
,reported_acceptor,reported_donor,reference,DOI,Voc,Jsc,FF,PCE,acceptor_type,acceptor_class,fused_rings_in_core,donor_type,acc_SMILES_sidechains,acc_SMILES_shortened_sidechains,don_SMILES_sidechains,don_SMILES_shortened_sidechains
390,Y6,PClBDT-8ttTPD,,10.1021/acsami.0c14367,0.87,19.31,60.0,,sm,y,8.0,polymer,N#CC(C#N)=C1C(=CC=2SC3=C(SC=4C=5C6=NSN=C6C=7C=8SC9=C(SC(C=C%10C(=O)C%11=CC(F)=C(F)C=C%11C%10=C(C#N)C#N)=C9CCCCCCCCCCC)C8N(C7C5N(C34)CC(CC)CCCC)CC(CC)CCCC)C2CCCCCCCCCCC)C(=O)C%12=CC(F)=C(F)C=C%121,CCC1=C(SC2=C1SC3=C2N(CC)C4=C3C5=NSN=C5C6=C4N(CC)C7=C6SC8=C7SC(/C=C9C(C%10=C(C\9=C(C#N)/C#N)C=C(F)C(F)=C%10)=O)=C8CC)/C=C%11C(C%12=CC(F)=C(C=C%12C\%11=C(C#N)/C#N)F)=O,CCCCC(CC(SC(C1=C2SC(C(SC3=C4SC(C(SC(C5=CC(SC(C(S6)=CC7=C6C(C8=CC(Cl)=C(CC(CC)CCCC)S8)=C9C(SC(C(SC%10=C%11SC(C(SC(C%12=CC(SC(C(S%13)=CC%14=C%13C(C%15=CC(Cl)=C(CC(CC)CCCC)S%15)=C%16C(SC(C(SC%17=C%18SC(C(SC(C%19=CC(SC=C%20CCCCCCCC)=C%20S%19)=C%21C%22=O)=C%21C(N%22CC(CCCCCC)CCCCCCCC)=O)=C%17)=C%18CCCCCCCC)=C%16)=C%14C%23=CC(Cl)=C(S%23)CC(CC)CCCC)=C%24CCCCCCCC)=C%24S%12)=C%25C%26=O)=C%25C(N%26CC(CCCCCC)CCCCCCCC)=O)=C%10)=C%11CCCCCCCC)=C9)=C7C%27=CC(Cl)=C(S%27)CC(CC)CCCC)=C%28CCCCCCCC)=C%28S5)=C%29C%30=O)=C%29C(N%30CC(CCCCCC)CCCCCCCC)=O)=C3)=C4CCCCCCCC)=CC2=C(C%31=C1C=CS%31)C%32=CC(Cl)=C(CC(CC)CCCC)S%32)=C%33)=C%33Cl)CC,CCC1=C(Cl)C=C(C2=C3C=CSC3=C(C4=CC(Cl)=C(CC)S4)C5=C2SC(C6=C(CC)C7=C(C=C(S7)C8=C9C(C(N(CC)C9=O)=O)=C(C%10=CC%11=C(C(CC)=C(C%12=CC%13=C(C%14=C(C(C%15=CC(Cl)=C(CC)S%15)=C%13S%12)C=C(C%16=C(CC)C%17=C(C=C(S%17)C%18=C%19C(C(N(CC)C%19=O)=O)=C(C%20=CC%21=C(C(CC)=C(C%22=CC%23=C(C%24=C(C(C%25=CC(Cl)=C(CC)S%25)=C%23S%22)C=C(C%26=C(CC)C%27=C(C=C(S%27)C%28=C%29C(C(N(CC)C%29=O)=O)=C(C%30=CC%31=C(C(CC)=CS%31)S%30)S%28)S%26)S%24)C%32=CC(Cl)=C(CC)S%32)S%21)S%20)S%18)S%16)S%14)C%33=CC(Cl)=C(CC)S%33)S%11)S%10)S8)S6)=C5)S1
391,Y6,PFBDT-8ttTPD,,10.1021/acsami.0c14367,0.84,24.99,72.0,,sm,y,8.0,polymer,N#CC(C#N)=C1C(=CC=2SC3=C(SC=4C=5C6=NSN=C6C=7C=8SC9=C(SC(C=C%10C(=O)C%11=CC(F)=C(F)C=C%11C%10=C(C#N)C#N)=C9CCCCCCCCCCC)C8N(C7C5N(C34)CC(CC)CCCC)CC(CC)CCCC)C2CCCCCCCCCCC)C(=O)C%12=CC(F)=C(F)C=C%121,CCC1=C(SC2=C1SC3=C2N(CC)C4=C3C5=NSN=C5C6=C4N(CC)C7=C6SC8=C7SC(/C=C9C(C%10=C(C\9=C(C#N)/C#N)C=C(F)C(F)=C%10)=O)=C8CC)/C=C%11C(C%12=CC(F)=C(C=C%12C\%11=C(C#N)/C#N)F)=O,CCCCC(CC(SC(C1=C2SC(C(SC3=C4SC(C(SC(C5=CC(SC(C(S6)=CC7=C6C(C8=CC(F)=C(CC(CC)CCCC)S8)=C9C(SC(C(SC%10=C%11SC(C(SC(C%12=CC(SC(C(S%13)=CC%14=C%13C(C%15=CC(F)=C(CC(CC)CCCC)S%15)=C%16C(SC(C(SC%17=C%18SC(C(SC(C%19=CC(SC=C%20CCCCCCCC)=C%20S%19)=C%21C%22=O)=C%21C(N%22CC(CCCCCC)CCCCCCCC)=O)=C%17)=C%18CCCCCCCC)=C%16)=C%14C%23=CC(F)=C(S%23)CC(CC)CCCC)=C%24CCCCCCCC)=C%24S%12)=C%25C%26=O)=C%25C(N%26CC(CCCCCC)CCCCCCCC)=O)=C%10)=C%11CCCCCCCC)=C9)=C7C%27=CC(F)=C(S%27)CC(CC)CCCC)=C%28CCCCCCCC)=C%28S5)=C%29C%30=O)=C%29C(N%30CC(CCCCCC)CCCCCCCC)=O)=C3)=C4CCCCCCCC)=CC2=C(C%31=C1C=CS%31)C%32=CC(F)=C(CC(CC)CCCC)S%32)=C%33)=C%33F)CC,CCC1=C(C=C(S1)C2=C3C=CSC3=C(C4=C2SC(C5=C(C6=C(S5)C=C(C7=C8C(C(N(C8=O)CC)=O)=C(S7)C9=CC%10=C(S9)C(CC)=C(S%10)C%11=CC%12=C(C%13=CC(F)=C(S%13)CC)C(SC(C%14=C(C%15=C(S%14)C=C(C%16=C%17C(C(N(C%17=O)CC)=O)=C(S%16)C%18=CC%19=C(S%18)C(CC)=C(S%19)C%20=CC%21=C(C%22=CC(F)=C(S%22)CC)C(SC(C%23=C(C%24=C(S%23)C=C(C%25=C%26C(C(N(C%26=O)CC)=O)=C(S%25)C%27=CC%28=C(S%27)C(CC)=CS%28)S%24)CC)=C%29)=C%29C(C%30=CC(F)=C(S%30)CC)=C%21S%20)S%15)CC)=C%31)=C%31C(C%32=CC(F)=C(S%32)CC)=C%12S%11)S6)CC)=C4)C%33=CC(F)=C(S%33)CC)F
392,Y6,P-P,,10.1021/acsami.1c00327,0.616,24.2,54.32,,sm,y,8.0,polymer,N#CC(C#N)=C1C(=CC=2SC3=C(SC=4C=5C6=NSN=C6C=7C=8SC9=C(SC(C=C%10C(=O)C%11=CC(F)=C(F)C=C%11C%10=C(C#N)C#N)=C9CCCCCCCCCCC)C8N(C7C5N(C34)CC(CC)CCCC)CC(CC)CCCC)C2CCCCCCCCCCC)C(=O)C%12=CC(F)=C(F)C=C%121,CCC1=C(SC2=C1SC3=C2N(CC)C4=C3C5=NSN=C5C6=C4N(CC)C7=C6SC8=C7SC(/C=C9C(C%10=C(C\9=C(C#N)/C#N)C=C(F)C(F)=C%10)=O)=C8CC)/C=C%11C(C%12=CC(F)=C(C=C%12C\%11=C(C#N)/C#N)F)=O,CCC(CCCC)CC(C=C1)=CC=C1C2=C3OC(C4=CC=C(C5=C(C(F)=CC6=NN(CC(CCCCCC)CCCC)N=C65)F)S4)=CC3=C(C7=CC=C(CC(CCCC)CC)C=C7)C8=C2C=C(O8)C9=CC=C(C(C%10=NN(CC(CCCCCC)CCCC)N=C%10%11)=C(F)C(F)=C%11C%12=CC=C(S%12)C%13=CC%14=C(C%15=CC=C(CC(CCCC)CC)C=C%15)C%16=C(C(C%17=CC=C(CC(CCCC)CC)C=C%17)=C%14O%13)C=C(O%16)C%18=CC=C(C(C%19=NN(CC(CCCCCC)CCCC)N=C%19%20)=C(F)C(F)=C%20C%21=CC=C(S%21)C%22=CC%23=C(C%24=CC=C(CC(CCCC)CC)C=C%24)C%25=C(C(C%26=CC=C(CC(CCCC)CC)C=C%26)=C%23O%22)C=C(O%25)C%27=CC=CS%27)S%18)S9,CCc1ccc(-c2c3cc(-c4ccc(-c5c(F)c(F)c(-c6ccc(-c7cc8c(-c9ccc(CC)cc9)c9oc(-c%10ccc(-c%11c(F)c(F)c(-c%12ccc(-c%13cc%14c(-c%15ccc(CC)cc%15)c%15oc(-c%16ccc(-c%17c(F)c(F)c(-c%18cccs%18)c%18nn(CC)nc%17%18)s%16)cc%15c(-c%15ccc(CC)cc%15)c%14o%13)s%12)c%12nn(CC)nc%11%12)s%10)cc9c(-c9ccc(CC)cc9)c8o7)s6)c6nn(CC)nc56)s4)oc3c(-c3ccc(CC)cc3)c3ccoc23)cc1
393,Y6,P-CIT,,10.1021/acsami.1c00327,0.77,19.71,70.12,,sm,y,8.0,polymer,N#CC(C#N)=C1C(=CC=2SC3=C(SC=4C=5C6=NSN=C6C=7C=8SC9=C(SC(C=C%10C(=O)C%11=CC(F)=C(F)C=C%11C%10=C(C#N)C#N)=C9CCCCCCCCCCC)C8N(C7C5N(C34)CC(CC)CCCC)CC(CC)CCCC)C2CCCCCCCCCCC)C(=O)C%12=CC(F)=C(F)C=C%121,CCC1=C(SC2=C1SC3=C2N(CC)C4=C3C5=NSN=C5C6=C4N(CC)C7=C6SC8=C7SC(/C=C9C(C%10=C(C\9=C(C#N)/C#N)C=C(F)C(F)=C%10)=O)=C8CC)/C=C%11C(C%12=CC(F)=C(C=C%12C\%11=C(C#N)/C#N)F)=O,ClC1=C(CC(CCCC)CC)SC(C2=C3OC(C4=CC=C(C5=C(C(F)=CC6=NN(CC(CCCCCC)CCCC)N=C65)F)S4)=CC3=C(C7=CC(Cl)=C(CC(CCCC)CC)S7)C8=C2C=C(O8)C9=CC=C(C(C%10=NN(CC(CCCCCC)CCCC)N=C%10%11)=C(F)C(F)=C%11C%12=CC=C(S%12)C%13=CC%14=C(C%15=CC(Cl)=C(CC(CCCC)CC)S%15)C%16=C(C(C%17=CC(Cl)=C(CC(CCCC)CC)S%17)=C%14O%13)C=C(O%16)C%18=CC=C(C(C%19=NN(CC(CCCCCC)CCCC)N=C%19%20)=C(F)C(F)=C%20C%21=CC=C(S%21)C%22=CC%23=C(C%24=CC(Cl)=C(CC(CCCC)CC)S%24)C%25=C(C(C%26=CC(Cl)=C(CC(CCCC)CC)S%26)=C%23O%22)C=C(O%25)C%27=CC=CS%27)S%18)S9)=C1,CCc1sc(-c2c3cc(-c4ccc(-c5c(F)c(F)c(-c6ccc(-c7cc8c(-c9cc(Cl)c(CC)s9)c9oc(-c%10ccc(-c%11c(F)c(F)c(-c%12ccc(-c%13cc%14c(-c%15cc(Cl)c(CC)s%15)c%15oc(-c%16ccc(-c%17c(F)c(F)c(-c%18cccs%18)c%18nn(CC)nc%17%18)s%16)cc%15c(-c%15cc(Cl)c(CC)s%15)c%14o%13)s%12)c%12nn(CC)nc%11%12)s%10)cc9c(-c9cc(Cl)c(CC)s9)c8o7)s6)c6nn(CC)nc56)s4)oc3c(-c3cc(Cl)c(CC)s3)c3ccoc23)cc1Cl
394,Y6,PBDTTO,,10.1021/acsami.1c02442,0.83,27.03,59.0,,sm,y,8.0,polymer,N#CC(C#N)=C1C(=CC=2SC3=C(SC=4C=5C6=NSN=C6C=7C=8SC9=C(SC(C=C%10C(=O)C%11=CC(F)=C(F)C=C%11C%10=C(C#N)C#N)=C9CCCCCCCCCCC)C8N(C7C5N(C34)CC(CC)CCCC)CC(CC)CCCC)C2CCCCCCCCCCC)C(=O)C%12=CC(F)=C(F)C=C%121,CCC1=C(SC2=C1SC3=C2N(CC)C4=C3C5=NSN=C5C6=C4N(CC)C7=C6SC8=C7SC(/C=C9C(C%10=C(C\9=C(C#N)/C#N)C=C(F)C(F)=C%10)=O)=C8CC)/C=C%11C(C%12=CC(F)=C(C=C%12C\%11=C(C#N)/C#N)F)=O,CO/N=C/C(C=C(C1=CC(C(C2=CC=C(S2)CC(CCCC)CC)=C3S4)=C(S1)C(C5=CC=C(S5)CC(CC)CCCC)=C3C=C4C6=C(/C=N/OC)C=C(C7=CC(C(C8=CC=C(S8)CC(CCCC)CC)=C9S%10)=C(S7)C(C%11=CC=C(S%11)CC(CC)CCCC)=C9C=C%10C%12=C(/C=N/OC)C=CS%12)S6)S%13)=C%13C%14=CC%15=C(C%16=C(C(C%17=CC=C(S%17)CC(CCCC)CC)=C%15S%14)C=CS%16)C%18=CC=C(S%18)CC(CC)CCCC,CCC(S1)=CC=C1C(C2=C(C(C3=CC=C(S3)CC)=C4S5)C=CS2)=C4C=C5C6=C(/C=N/OC)C=C(C7=CC(C(C8=CC=C(S8)CC)=C9S%10)=C(S7)C(C%11=CC=C(S%11)CC)=C9C=C%10C%12=C(/C=N/OC)C=C(C%13=CC(C(C%14=CC=C(S%14)CC)=C%15S%16)=C(S%13)C(C%17=CC=C(S%17)CC)=C%15C=C%16C%18=C(/C=N/OC)C=CS%18)S%12)S6
395,Y6,S35,,10.1021/acsami.1c07863,0.85,22.54,62.35,,sm,y,8.0,sm,N#CC(C#N)=C1C(=CC=2SC3=C(SC=4C=5C6=NSN=C6C=7C=8SC9=C(SC(C=C%10C(=O)C%11=CC(F)=C(F)C=C%11C%10=C(C#N)C#N)=C9CCCCCCCCCCC)C8N(C7C5N(C34)CC(CC)CCCC)CC(CC)CCCC)C2CCCCCCCCCCC)C(=O)C%12=CC(F)=C(F)C=C%121,CCC1=C(SC2=C1SC3=C2N(CC)C4=C3C5=NSN=C5C6=C4N(CC)C7=C6SC8=C7SC(/C=C9C(C%10=C(C\9=C(C#N)/C#N)C=C(F)C(F)=C%10)=O)=C8CC)/C=C%11C(C%12=CC(F)=C(C=C%12C\%11=C(C#N)/C#N)F)=O,S=C(S/C1=C/C2=CC=C(C(SC(C3=C(C=C(C4=CC5=C(C(C6=CC(F)=C(C(F)=C6)CC(CC)CCCC)=C7C(SC(C8=CC(CCCCCC)=C(S8)C9=CC(CCCCCC)=C(S9)C%10=CC=C(S%10)/C=C%11SC(N(C\%11=O)CCCCCC)=S)=C7)=C5C%12=CC(F)=C(C(F)=C%12)CC(CCCC)CC)S4)S3)CCCCCC)=C%13)=C%13CCCCCC)S2)N(C1=O)CCCCCC,S=C(S/C1=C/C2=CC=C(C(SC(C3=C(C=C(C4=CC5=C(C(C6=CC(F)=C(C(F)=C6)CC)=C7C(SC(C8=CC(CC)=C(S8)C9=CC(CC)=C(S9)C%10=CC=C(S%10)/C=C%11SC(N(C\%11=O)CC)=S)=C7)=C5C%12=CC(F)=C(C(F)=C%12)CC)S4)S3)CC)=C%13)=C%13CC)S2)N(C1=O)CC
396,Y6,S35-1Si,,10.1021/acsami.1c07863,0.86,22.93,61.84,,sm,y,8.0,sm,N#CC(C#N)=C1C(=CC=2SC3=C(SC=4C=5C6=NSN=C6C=7C=8SC9=C(SC(C=C%10C(=O)C%11=CC(F)=C(F)C=C%11C%10=C(C#N)C#N)=C9CCCCCCCCCCC)C8N(C7C5N(C34)CC(CC)CCCC)CC(CC)CCCC)C2CCCCCCCCCCC)C(=O)C%12=CC(F)=C(F)C=C%121,CCC1=C(SC2=C1SC3=C2N(CC)C4=C3C5=NSN=C5C6=C4N(CC)C7=C6SC8=C7SC(/C=C9C(C%10=C(C\9=C(C#N)/C#N)C=C(F)C(F)=C%10)=O)=C8CC)/C=C%11C(C%12=CC(F)=C(C=C%12C\%11=C(C#N)/C#N)F)=O,S=C(S/C1=C/C2=CC=C(C(SC(C3=C(C=C(C4=CC5=C(C(C6=CC(F)=C(C(F)=C6)CCCCC[Si](O[Si](C)(C)C)(O[Si](C)(C)C)C)=C7C(SC(C8=CC(CCCCCC)=C(S8)C9=CC(CCCCCC)=C(S9)C%10=CC=C(S%10)/C=C%11SC(N(C\%11=O)CCCCCC)=S)=C7)=C5C%12=CC(F)=C(C(F)=C%12)CC(CCCC)CC)S4)S3)CCCCCC)=C%13)=C%13CCCCCC)S2)N(C1=O)CCCCCC,S=C(S/C1=C/C2=CC=C(C(SC(C3=C(C=C(C4=CC5=C(C(C6=CC(F)=C(C(F)=C6)CC)=C7C(SC(C8=CC(CC)=C(S8)C9=CC(CC)=C(S9)C%10=CC=C(S%10)/C=C%11SC(N(C\%11=O)CC)=S)=C7)=C5C%12=CC(F)=C(C(F)=C%12)CC)S4)S3)CC)=C%13)=C%13CC)S2)N(C1=O)CC
397,Y6,S35-2Si,,10.1021/acsami.1c07863,0.83,23.59,68.8,,sm,y,8.0,sm,N#CC(C#N)=C1C(=CC=2SC3=C(SC=4C=5C6=NSN=C6C=7C=8SC9=C(SC(C=C%10C(=O)C%11=CC(F)=C(F)C=C%11C%10=C(C#N)C#N)=C9CCCCCCCCCCC)C8N(C7C5N(C34)CC(CC)CCCC)CC(CC)CCCC)C2CCCCCCCCCCC)C(=O)C%12=CC(F)=C(F)C=C%121,CCC1=C(SC2=C1SC3=C2N(CC)C4=C3C5=NSN=C5C6=C4N(CC)C7=C6SC8=C7SC(/C=C9C(C%10=C(C\9=C(C#N)/C#N)C=C(F)C(F)=C%10)=O)=C8CC)/C=C%11C(C%12=CC(F)=C(C=C%12C\%11=C(C#N)/C#N)F)=O,S=C(S/C1=C/C2=CC=C(C(SC(C3=C(C=C(C4=CC5=C(C(C6=CC(F)=C(C(F)=C6)CCCCC[Si](O[Si](C)(C)C)(O[Si](C)(C)C)C)=C7C(SC(C8=CC(CCCCCC)=C(S8)C9=CC(CCCCCC)=C(S9)C%10=CC=C(S%10)/C=C%11SC(N(C\%11=O)CCCCCC)=S)=C7)=C5C%12=CC(F)=C(CCCCC[Si](O[Si](C)(C)C)(O[Si](C)(C)C)C)C(F)=C%12)S4)S3)CCCCCC)=C%13)=C%13CCCCCC)S2)N(C1=O)CCCCCC,S=C(S/C1=C/C2=CC=C(C(SC(C3=C(C=C(C4=CC5=C(C(C6=CC(F)=C(C(F)=C6)CC)=C7C(SC(C8=CC(CC)=C(S8)C9=CC(CC)=C(S9)C%10=CC=C(S%10)/C=C%11SC(N(C\%11=O)CC)=S)=C7)=C5C%12=CC(F)=C(C(F)=C%12)CC)S4)S3)CC)=C%13)=C%13CC)S2)N(C1=O)CC
398,Y6,SM1-Oct,,10.1021/acsami.1c15377,0.7659999999999999,22.39,68.4,,sm,y,8.0,sm,N#CC(C#N)=C1C(=CC=2SC3=C(SC=4C=5C6=NSN=C6C=7C=8SC9=C(SC(C=C%10C(=O)C%11=CC(F)=C(F)C=C%11C%10=C(C#N)C#N)=C9CCCCCCCCCCC)C8N(C7C5N(C34)CC(CC)CCCC)CC(CC)CCCC)C2CCCCCCCCCCC)C(=O)C%12=CC(F)=C(F)C=C%121,CCC1=C(SC2=C1SC3=C2N(CC)C4=C3C5=NSN=C5C6=C4N(CC)C7=C6SC8=C7SC(/C=C9C(C%10=C(C\9=C(C#N)/C#N)C=C(F)C(F)=C%10)=O)=C8CC)/C=C%11C(C%12=CC(F)=C(C=C%12C\%11=C(C#N)/C#N)F)=O,O=C(/C(C#N)=C\C1=CC(CCCCCCCC)=C(S1)C2=CC=C(S2)C3=C(CCCCCCCC)C=C(C4=CC5=C(C6=C(C(C7=CC=C(S7)CCCCCCCC)=C5S4)C=C(C8=CC(CCCCCCCC)=C(S8)C9=CC=C(S9)C%10=C(CCCCCCCC)C=C(/C=C(C(OCCCCCCCC)=O)\C#N)S%10)S6)C%11=CC=C(S%11)CCCCCCCC)S3)OCCCCCCCC,CCOC(=O)/C(C#N)=C\c1cc(CC)c(-c2ccc(-c3sc(-c4cc5c(-c6ccc(CC)s6)c6sc(-c7cc(CC)c(-c8ccc(-c9sc(/C=C(\C#N)C(=O)OCC)cc9CC)s8)s7)cc6c(-c6ccc(CC)s6)c5s4)cc3CC)s2)s1
399,Y6,PNTzBDT-Cl,,10.1021/acsami.2c01606,0.83,21.0,60.0,,sm,y,8.0,polymer,N#CC(C#N)=C1C(=CC=2SC3=C(SC=4C=5C6=NSN=C6C=7C=8SC9=C(SC(C=C%10C(=O)C%11=CC(F)=C(F)C=C%11C%10=C(C#N)C#N)=C9CCCCCCCCCCC)C8N(C7C5N(C34)CC(CC)CCCC)CC(CC)CCCC)C2CCCCCCCCCCC)C(=O)C%12=CC(F)=C(F)C=C%121,CCC1=C(SC2=C1SC3=C2N(CC)C4=C3C5=NSN=C5C6=C4N(CC)C7=C6SC8=C7SC(/C=C9C(C%10=C(C\9=C(C#N)/C#N)C=C(F)C(F)=C%10)=O)=C8CC)/C=C%11C(C%12=CC(F)=C(C=C%12C\%11=C(C#N)/C#N)F)=O,ClC1=C(CC(CCCC)CC)SC(C2=C3C(C=C(C4=C(CC(CCCC)CCCCCC)C=C(C5=CC(C6=NSN=C6C(C7=CC(CC(CCCC)CCCCCC)=C(C(S8)=CC9=C8C(C%10=CC(Cl)=C(CC(CCCC)CC)S%10)=C(C=C(C%11=C(CC(CCCC)CCCCCC)C=C(C%12=CC(C%13=NSN=C%13C(C%14=CC(CC(CCCC)CCCCCC)=C(C(S%15)=CC%16=C%15C(C%17=CC(Cl)=C(CC(CCCC)CC)S%17)=C(C=C(C%18=C(CC(CCCC)CCCCCC)C=C(C%19=CC(C%20=NSN=C%20C(C%21=CC(CC(CCCC)CCCCCC)=CS%21)=C%22)=C%22C%23=NSN=C%23%19)S%18)S%24)C%24=C%16C%25=CC(Cl)=C(CC(CCCC)CC)S%25)S%14)=C%26)=C%26C%27=NSN=C%27%12)S%11)S%28)C%28=C9C%29=CC(Cl)=C(CC(CCCC)CC)S%29)S7)=C%30)=C%30C%31=NSN=C%315)S4)S3)=C(C%32=CC(Cl)=C(CC(CCCC)CC)S%32)C%33=C2C=CS%33)=C1,CCC(C=C(C1=CC(C2=NSN=C2C(C3=CC(CC)=C(C(S4)=CC5=C4C(C6=CC(Cl)=C(CC)S6)=C(C=C(C7=C(CC)C=C(C8=CC(C9=NSN=C9C(C%10=CC(CC)=C(C(S%11)=CC%12=C%11C(C%13=CC(Cl)=C(CC)S%13)=C(C=C(C%14=C(CC)C=C(C%15=CC(C%16=NSN=C%16C(C%17=CC(CC)=CS%17)=C%18)=C%18C%19=NSN=C%19%15)S%14)S%20)C%20=C%12C%21=CC(Cl)=C(CC)S%21)S%10)=C%22)=C%22C%23=NSN=C%238)S7)S%24)C%24=C5C%25=CC(Cl)=C(CC)S%25)S3)=C%26)=C%26C%27=NSN=C%271)S%28)=C%28C%29=CC%30=C(C%31=CC(Cl)=C(CC)S%31)C%32=C(C=CS%32)C(C%33=CC(Cl)=C(CC)S%33)=C%30S%29
400,Y6,PNTz4T,,10.1021/acsami.2c01606,0.71,23.4,67.0,,sm,y,8.0,polymer,N#CC(C#N)=C1C(=CC=2SC3=C(SC=4C=5C6=NSN=C6C=7C=8SC9=C(SC(C=C%10C(=O)C%11=CC(F)=C(F)C=C%11C%10=C(C#N)C#N)=C9CCCCCCCCCCC)C8N(C7C5N(C34)CC(CC)CCCC)CC(CC)CCCC)C2CCCCCCCCCCC)C(=O)C%12=CC(F)=C(F)C=C%121,CCC1=C(SC2=C1SC3=C2N(CC)C4=C3C5=NSN=C5C6=C4N(CC)C7=C6SC8=C7SC(/C=C9C(C%10=C(C\9=C(C#N)/C#N)C=C(F)C(F)=C%10)=O)=C8CC)/C=C%11C(C%12=CC(F)=C(C=C%12C\%11=C(C#N)/C#N)F)=O,CCCCCCCCCCCCC(CCCCCCCCCC)CC(C=C(C1=CC(C2=NSN=C2C(C3=CC(CC(CCCCCCCCCCCC)CCCCCCCCCC)=C(C4=CC=C(S4)C5=CC=C(C6=C(CC(CCCCCCCCCC)CCCCCCCCCCCC)C=C(C7=CC(C8=NSN=C8C(C9=CC(CC(CCCCCCCCCCCC)CCCCCCCCCC)=C(C%10=CC=C(S%10)C%11=CC=C(C%12=C(CC(CCCCCCCCCC)CCCCCCCCCCCC)C=C(C%13=CC(C%14=NSN=C%14C(C%15=CC(CC(CCCCCCCCCCCC)CCCCCCCCCC)=CS%15)=C%16)=C%16C%17=NSN=C%17%13)S%12)S%11)S9)=C%18)=C%18C%19=NSN=C%197)S6)S5)S3)=C%20)=C%20C%21=NSN=C%211)S%22)=C%22C%23=CC=C(C%24=CC=CS%24)S%23,CCC(C=C(C1=CC(C2=NSN=C2C(C3=CC(CC)=C(C4=CC=C(S4)C5=CC=C(C6=C(CC)C=C(C7=CC(C8=NSN=C8C(C9=CC(CC)=C(C%10=CC=C(S%10)C%11=CC=C(C%12=C(CC)C=C(C%13=CC(C%14=NSN=C%14C(C%15=CC(CC)=CS%15)=C%16)=C%16C%17=NSN=C%17%13)S%12)S%11)S9)=C%18)=C%18C%19=NSN=C%197)S6)S5)S3)=C%20)=C%20C%21=NSN=C%211)S%22)=C%22C%23=CC=C(C%24=CC=CS%24)S%23
401,Y6,PNTzBDT,,10.1021/acsami.2c01606,0.77,24.0,68.0,,sm,y,8.0,polymer,N#CC(C#N)=C1C(=CC=2SC3=C(SC=4C=5C6=NSN=C6C=7C=8SC9=C(SC(C=C%10C(=O)C%11=CC(F)=C(F)C=C%11C%10=C(C#N)C#N)=C9CCCCCCCCCCC)C8N(C7C5N(C34)CC(CC)CCCC)CC(CC)CCCC)C2CCCCCCCCCCC)C(=O)C%12=CC(F)=C(F)C=C%121,CCC1=C(SC2=C1SC3=C2N(CC)C4=C3C5=NSN=C5C6=C4N(CC)C7=C6SC8=C7SC(/C=C9C(C%10=C(C\9=C(C#N)/C#N)C=C(F)C(F)=C%10)=O)=C8CC)/C=C%11C(C%12=CC(F)=C(C=C%12C\%11=C(C#N)/C#N)F)=O,CCC(CCCC)CC(S1)=CC=C1C2=C3C(C=C(C4=C(CC(CCCC)CCCCCC)C=C(C5=CC(C6=NSN=C6C(C7=CC(CC(CCCC)CCCCCC)=C(C(S8)=CC9=C8C(C%10=CC=C(CC(CCCC)CC)S%10)=C(C=C(C%11=C(CC(CCCC)CCCCCC)C=C(C%12=CC(C%13=NSN=C%13C(C%14=CC(CC(CCCC)CCCCCC)=C(C(S%15)=CC%16=C%15C(C%17=CC=C(CC(CCCC)CC)S%17)=C(C=C(C%18=C(CC(CCCC)CCCCCC)C=C(C%19=CC(C%20=NSN=C%20C(C%21=CC(CC(CCCC)CCCCCC)=CS%21)=C%22)=C%22C%23=NSN=C%23%19)S%18)S%24)C%24=C%16C%25=CC=C(CC(CCCC)CC)S%25)S%14)=C%26)=C%26C%27=NSN=C%27%12)S%11)S%28)C%28=C9C%29=CC=C(CC(CCCC)CC)S%29)S7)=C%30)=C%30C%31=NSN=C%315)S4)S3)=C(C%32=CC=C(CC(CCCC)CC)S%32)C%33=C2C=CS%33,CCC(C=C(C1=CC(C2=NSN=C2C(C3=CC(CC)=C(C(S4)=CC5=C4C(C6=CC=C(CC)S6)=C(C=C(C7=C(CC)C=C(C8=CC(C9=NSN=C9C(C%10=CC(CC)=C(C(S%11)=CC%12=C%11C(C%13=CC=C(CC)S%13)=C(C=C(C%14=C(CC)C=C(C%15=CC(C%16=NSN=C%16C(C%17=CC(CC)=CS%17)=C%18)=C%18C%19=NSN=C%19%15)S%14)S%20)C%20=C%12C%21=CC=C(CC)S%21)S%10)=C%22)=C%22C%23=NSN=C%238)S7)S%24)C%24=C5C%25=CC=C(CC)S%25)S3)=C%26)=C%26C%27=NSN=C%271)S%28)=C%28C%29=CC%30=C(C%31=CC=C(CC)S%31)C%32=C(C=CS%32)C(C%33=CC=C(CC)S%33)=C%30S%29
402,Y6,PNTzBDT-F,,10.1021/acsami.2c01606,0.79,24.5,69.0,,sm,y,8.0,polymer,N#CC(C#N)=C1C(=CC=2SC3=C(SC=4C=5C6=NSN=C6C=7C=8SC9=C(SC(C=C%10C(=O)C%11=CC(F)=C(F)C=C%11C%10=C(C#N)C#N)=C9CCCCCCCCCCC)C8N(C7C5N(C34)CC(CC)CCCC)CC(CC)CCCC)C2CCCCCCCCCCC)C(=O)C%12=CC(F)=C(F)C=C%121,CCC1=C(SC2=C1SC3=C2N(CC)C4=C3C5=NSN=C5C6=C4N(CC)C7=C6SC8=C7SC(/C=C9C(C%10=C(C\9=C(C#N)/C#N)C=C(F)C(F)=C%10)=O)=C8CC)/C=C%11C(C%12=CC(F)=C(C=C%12C\%11=C(C#N)/C#N)F)=O,FC1=C(CC(CCCC)CC)SC(C2=C3C(C=C(C4=C(CC(CCCC)CCCCCC)C=C(C5=CC(C6=NSN=C6C(C7=CC(CC(CCCC)CCCCCC)=C(C(S8)=CC9=C8C(C%10=CC(F)=C(CC(CCCC)CC)S%10)=C(C=C(C%11=C(CC(CCCC)CCCCCC)C=C(C%12=CC(C%13=NSN=C%13C(C%14=CC(CC(CCCC)CCCCCC)=C(C(S%15)=CC%16=C%15C(C%17=CC(F)=C(CC(CCCC)CC)S%17)=C(C=C(C%18=C(CC(CCCC)CCCCCC)C=C(C%19=CC(C%20=NSN=C%20C(C%21=CC(CC(CCCC)CCCCCC)=CS%21)=C%22)=C%22C%23=NSN=C%23%19)S%18)S%24)C%24=C%16C%25=CC(F)=C(CC(CCCC)CC)S%25)S%14)=C%26)=C%26C%27=NSN=C%27%12)S%11)S%28)C%28=C9C%29=CC(F)=C(CC(CCCC)CC)S%29)S7)=C%30)=C%30C%31=NSN=C%315)S4)S3)=C(C%32=CC(F)=C(CC(CCCC)CC)S%32)C%33=C2C=CS%33)=C1,CCC(C=C(C1=CC(C2=NSN=C2C(C3=CC(CC)=C(C(S4)=CC5=C4C(C6=CC(F)=C(CC)S6)=C(C=C(C7=C(CC)C=C(C8=CC(C9=NSN=C9C(C%10=CC(CC)=C(C(S%11)=CC%12=C%11C(C%13=CC(F)=C(CC)S%13)=C(C=C(C%14=C(CC)C=C(C%15=CC(C%16=NSN=C%16C(C%17=CC(CC)=CS%17)=C%18)=C%18C%19=NSN=C%19%15)S%14)S%20)C%20=C%12C%21=CC(F)=C(CC)S%21)S%10)=C%22)=C%22C%23=NSN=C%238)S7)S%24)C%24=C5C%25=CC(F)=C(CC)S%25)S3)=C%26)=C%26C%27=NSN=C%271)S%28)=C%28C%29=CC%30=C(C%31=CC(F)=C(CC)S%31)C%32=C(C=CS%32)C(C%33=CC(F)=C(CC)S%33)=C%30S%29
403,Y6,PFSBDTTzBO,,10.1021/acsami.2c06077,0.8390000000000001,4.45,42.0,,sm,y,8.0,polymer,N#CC(C#N)=C1C(=CC=2SC3=C(SC=4C=5C6=NSN=C6C=7C=8SC9=C(SC(C=C%10C(=O)C%11=CC(F)=C(F)C=C%11C%10=C(C#N)C#N)=C9CCCCCCCCCCC)C8N(C7C5N(C34)CC(CC)CCCC)CC(CC)CCCC)C2CCCCCCCCCCC)C(=O)C%12=CC(F)=C(F)C=C%121,CCC1=C(SC2=C1SC3=C2N(CC)C4=C3C5=NSN=C5C6=C4N(CC)C7=C6SC8=C7SC(/C=C9C(C%10=C(C\9=C(C#N)/C#N)C=C(F)C(F)=C%10)=O)=C8CC)/C=C%11C(C%12=CC(F)=C(C=C%12C\%11=C(C#N)/C#N)F)=O,CCCCC(CCCCCC)CC(C=C(S1)C2=NC3=C(S2)N=C(C4=CC(CC(CCCCCC)CCCC)=C(S4)C5=CC6=C(C(C7=CC(F)=C(S7)SCC(CCCC)CC)=C8C=C(SC8=C6C9=CC(F)=C(S9)SCC(CCCC)CC)C%10=C(C=C(S%10)C%11=NC%12=C(S%11)N=C(C%13=CC(CC(CCCCCC)CCCC)=C(S%13)C%14=CC%15=C(C(C%16=CC(F)=C(S%16)SCC(CC)CCCC)=C%17C=C(SC%17=C%15C%18=CC(F)=C(S%18)SCC(CCCC)CC)C%19=C(C=C(S%19)C%20=NC%21=C(S%20)N=C(C%22=CC(CC(CCCCCC)CCCC)=CS%22)S%21)CC(CCCCCC)CCCC)S%14)S%12)CC(CCCCCC)CCCC)S5)S3)=C1C(S%23)=CC(C%23=C%24C%25=CC(F)=C(S%25)SCC(CCCC)CC)=C(C%26=C%24C=CS%26)C%27=CC(F)=C(S%27)SCC(CC)CCCC,CCC1=C(SC(C2=NC(SC(C3=CC(CC)=C(C(S4)=CC5=C4C(C6=CC(F)=C(SCC)S6)=C(C=C(C7=C(CC)C=C(C8=NC(SC(C9=CC(CC)=C(C(S%10)=CC%11=C%10C(C%12=CC(F)=C(SCC)S%12)=C(C=C(C%13=C(CC)C=C(C%14=NC(SC(C%15=CC(CC)=CS%15)=N%16)=C%16S%14)S%13)S%17)C%17=C%11C%18=CC(F)=C(SCC)S%18)S9)=N%19)=C%19S8)S7)S%20)C%20=C5C%21=CC(F)=C(SCC)S%21)S3)=N%22)=C%22S2)=C1)C%23=CC%24=C(C%25=CC(F)=C(SCC)S%25)C%26=C(C=CS%26)C(C%27=CC(F)=C(SCC)S%27)=C%24S%23
404,Y6,PBDTTzBO,,10.1021/acsami.2c06077,0.848,21.04,67.0,,sm,y,8.0,polymer,N#CC(C#N)=C1C(=CC=2SC3=C(SC=4C=5C6=NSN=C6C=7C=8SC9=C(SC(C=C%10C(=O)C%11=CC(F)=C(F)C=C%11C%10=C(C#N)C#N)=C9CCCCCCCCCCC)C8N(C7C5N(C34)CC(CC)CCCC)CC(CC)CCCC)C2CCCCCCCCCCC)C(=O)C%12=CC(F)=C(F)C=C%121,CCC1=C(SC2=C1SC3=C2N(CC)C4=C3C5=NSN=C5C6=C4N(CC)C7=C6SC8=C7SC(/C=C9C(C%10=C(C\9=C(C#N)/C#N)C=C(F)C(F)=C%10)=O)=C8CC)/C=C%11C(C%12=CC(F)=C(C=C%12C\%11=C(C#N)/C#N)F)=O,CCC(CC1=CC=C(C2=C3C(C=C(S3)C4=C(C=C(S4)C5=NC6=C(S5)N=C(C7=CC(CC(CCCCCC)CCCC)=C(S7)C8=CC9=C(C(C%10=CC=C(S%10)CC(CC)CCCC)=C%11C=C(SC%11=C9C%12=CC=C(S%12)CC(CC)CCCC)C%13=C(C=C(S%13)C%14=NC%15=C(S%14)N=C(C%16=CC(CC(CCCCCC)CCCC)=C(S%16)C%17=CC%18=C(C(C%19=CC=C(S%19)CC(CC)CCCC)=C%20C=C(SC%20=C%18C%21=CC=C(S%21)CC(CC)CCCC)C%22=C(C=C(S%22)C%23=NC%24=C(S%23)N=C(C%25=CC(CC(CCCCCC)CCCC)=CS%25)S%24)CC(CCCCCC)CCCC)S%17)S%15)CC(CCCCCC)CCCC)S8)S6)CC(CCCCCC)CCCC)=C(C%26=C2C=CS%26)C%27=CC=C(S%27)CC(CC)CCCC)S1)CCCC,CCC(S1)=CC=C1C2=C3C(C=C(C4=C(CC)C=C(C5=NC(SC(C6=CC(CC)=C(C(S7)=CC8=C7C(C9=CC=C(CC)S9)=C(C=C(C%10=C(CC)C=C(C%11=NC(SC(C%12=CC(CC)=C(C(S%13)=CC%14=C%13C(C%15=CC=C(CC)S%15)=C(C=C(C%16=C(CC)C=C(C%17=NC(SC(C%18=CC(CC)=CS%18)=N%19)=C%19S%17)S%16)S%20)C%20=C%14C%21=CC=C(CC)S%21)S%12)=N%22)=C%22S%11)S%10)S%23)C%23=C8C%24=CC=C(CC)S%24)S6)=N%25)=C%25S5)S4)S3)=C(C%26=CC=C(CC)S%26)C%27=C2C=CS%27
405,Y6,PFBDTTzBO,,10.1021/acsami.2c06077,0.872,12.89,58.1,,sm,y,8.0,polymer,N#CC(C#N)=C1C(=CC=2SC3=C(SC=4C=5C6=NSN=C6C=7C=8SC9=C(SC(C=C%10C(=O)C%11=CC(F)=C(F)C=C%11C%10=C(C#N)C#N)=C9CCCCCCCCCCC)C8N(C7C5N(C34)CC(CC)CCCC)CC(CC)CCCC)C2CCCCCCCCCCC)C(=O)C%12=CC(F)=C(F)C=C%121,CCC1=C(SC2=C1SC3=C2N(CC)C4=C3C5=NSN=C5C6=C4N(CC)C7=C6SC8=C7SC(/C=C9C(C%10=C(C\9=C(C#N)/C#N)C=C(F)C(F)=C%10)=O)=C8CC)/C=C%11C(C%12=CC(F)=C(C=C%12C\%11=C(C#N)/C#N)F)=O,CCC(CCCC)CC1=C(C=C(S1)C2=C3C(C=C(C4=C(CC(CCCC)CCCCCC)C=C(C5=NC6=C(N=C(S6)C7=CC(CC(CCCC)CCCCCC)=C(C8=CC9=C(S8)C(C%10=CC(F)=C(CC(CCCC)CC)S%10)=C%11C=C(C%12=C(CC(CCCC)CCCCCC)C=C(C%13=NC%14=C(N=C(S%14)C%15=CC(CC(CCCC)CCCCCC)=C(C%16=CC%17=C(S%16)C(C%18=CC(F)=C(CC(CCCC)CC)S%18)=C%19C=C(C%20=C(CC(CCCC)CCCCCC)C=C(C%21=NC%22=C(N=C(S%22)C%23=CC(CC(CCCC)CCCCCC)=CS%23)S%21)S%20)SC%19=C%17C%24=CC(F)=C(CC(CCCC)CC)S%24)S%15)S%13)S%12)SC%11=C9C%25=CC(F)=C(CC(CCCC)CC)S%25)S7)S5)S4)S3)=C(C%26=CC(F)=C(CC(CCCC)CC)S%26)C%27=C2C=CS%27)F,CCC1=C(F)C=C(C2=C3C(C=C(S3)C4=C(C=C(S4)C5=NC6=C(S5)N=C(C7=CC(CC)=C(S7)C8=CC9=C(C(C%10=CC(F)=C(S%10)CC)=C%11C=C(SC%11=C9C%12=CC(F)=C(S%12)CC)C%13=C(C=C(S%13)C%14=NC%15=C(S%14)N=C(C%16=CC(CC)=C(S%16)C%17=CC%18=C(C(C%19=CC(F)=C(S%19)CC)=C%20C=C(SC%20=C%18C%21=CC(F)=C(S%21)CC)C%22=C(C=C(S%22)C%23=NC%24=C(S%23)N=C(C%25=CC(CC)=CS%25)S%24)CC)S%17)S%15)CC)S8)S6)CC)=C(C%26=C2C=CS%26)C%27=CC(F)=C(S%27)CC)S1
406,Y6,PBDTFBTA-2T,,10.1021/acsami.9b20204,0.78,22.73,66.4,,sm,y,8.0,polymer,N#CC(C#N)=C1C(=CC=2SC3=C(SC=4C=5C6=NSN=C6C=7C=8SC9=C(SC(C=C%10C(=O)C%11=CC(F)=C(F)C=C%11C%10=C(C#N)C#N)=C9CCCCCCCCCCC)C8N(C7C5N(C34)CC(CC)CCCC)CC(CC)CCCC)C2CCCCCCCCCCC)C(=O)C%12=CC(F)=C(F)C=C%121,CCC1=C(SC2=C1SC3=C2N(CC)C4=C3C5=NSN=C5C6=C4N(CC)C7=C6SC8=C7SC(/C=C9C(C%10=C(C\9=C(C#N)/C#N)C=C(F)C(F)=C%10)=O)=C8CC)/C=C%11C(C%12=CC(F)=C(C=C%12C\%11=C(C#N)/C#N)F)=O,FC1=C(C2=CC=C(C3=CC4=C(C(C5=CC=C(S5)SCC(CCCC)CCCCCC)=C6C=CSC6=C4C7=CC=C(S7)SCC(CCCCCC)CCCC)S3)S2)C8=NN(CC(CCCC)CCCCCC)N=C8C(C9=CC=C(S9)C%10=CC%11=C(C%12=C(C(C%13=CC=C(S%13)SCC(CCCCCC)CCCC)=C%11S%10)C=C(S%12)C%14=CC=C(S%14)C%15=C(C(F)=C(C%16=NN(N=C%16%15)CC(CCCC)CCCCCC)C%17=CC=C(S%17)C%18=CC%19=C(C%20=C(C(C%21=CC=C(S%21)SCC(CCCCCC)CCCC)=C%19S%18)C=C(S%20)C%22=CC=C(S%22)C%23=C(C(F)=C(C%24=NN(N=C%24%23)CC(CCCC)CCCCCC)C%25=CC=CS%25)F)C%26=CC=C(S%26)SCC(CCCC)CCCCCC)F)C%27=CC=C(S%27)SCC(CCCC)CCCCCC)=C1F,CCN1N=C(C2=N1)C(C3=CC=C(C4=CC5=C(C6=CC=C(SCC)S6)C7=C(C=C(C8=CC=C(C9=C(F)C(F)=C(C%10=CC=C(C%11=CC%12=C(C%13=CC=C(SCC)S%13)C%14=C(C=C(C%15=CC=C(C%16=C(F)C(F)=C(C%17=CC=CS%17)C%18=NN(CC)N=C%18%16)S%15)S%14)C(C%19=CC=C(SCC)S%19)=C%12S%11)S%10)C%20=NN(CC)N=C%209)S8)S7)C(C%21=CC=C(SCC)S%21)=C5S4)S3)=C(F)C(F)=C2C%22=CC=C(S%22)C(S%23)=CC%24=C%23C(C%25=CC=C(SCC)S%25)=C(C=CS%26)C%26=C%24C%27=CC=C(SCC)S%27
407,Y6,PBDTFTBA-2Si,,10.1021/acsami.9b20204,0.75,23.41,67.9,,sm,y,8.0,polymer,N#CC(C#N)=C1C(=CC=2SC3=C(SC=4C=5C6=NSN=C6C=7C=8SC9=C(SC(C=C%10C(=O)C%11=CC(F)=C(F)C=C%11C%10=C(C#N)C#N)=C9CCCCCCCCCCC)C8N(C7C5N(C34)CC(CC)CCCC)CC(CC)CCCC)C2CCCCCCCCCCC)C(=O)C%12=CC(F)=C(F)C=C%121,CCC1=C(SC2=C1SC3=C2N(CC)C4=C3C5=NSN=C5C6=C4N(CC)C7=C6SC8=C7SC(/C=C9C(C%10=C(C\9=C(C#N)/C#N)C=C(F)C(F)=C%10)=O)=C8CC)/C=C%11C(C%12=CC(F)=C(C=C%12C\%11=C(C#N)/C#N)F)=O,FC1=C(C2=CC=C(C3=CC4=C(C(C5=CC=C(S5)SCCCCCC[Si](C)(O[Si](C)(C)C)O[Si](C)(C)C)=C6C=CSC6=C4C7=CC=C(SCCCCCC[Si](C)(O[Si](C)(C)C)O[Si](C)(C)C)S7)S3)S2)C8=NN(CC(CCCC)CCCCCC)N=C8C(C9=CC=C(S9)C%10=CC%11=C(C%12=C(C(C%13=CC=C(SCCCCCC[Si](C)(O[Si](C)(C)C)O[Si](C)(C)C)S%13)=C%11S%10)C=C(S%12)C%14=CC=C(S%14)C%15=C(C(F)=C(C%16=NN(N=C%16%15)CC(CCCC)CCCCCC)C%17=CC=C(S%17)C%18=CC%19=C(C%20=C(C(C%21=CC=C(SCCCCCC[Si](C)(O[Si](C)(C)C)O[Si](C)(C)C)S%21)=C%19S%18)C=C(S%20)C%22=CC=C(S%22)C%23=C(C(F)=C(C%24=NN(N=C%24%23)CC(CCCC)CCCCCC)C%25=CC=CS%25)F)C%26=CC=C(S%26)SCCCCC[Si](C)(O[Si](C)(C)C)O[Si](C)(C)C)F)C%27=CC=C(S%27)SCCCCC[Si](C)(O[Si](C)(C)C)O[Si](C)(C)C)=C1F,CCN1N=C(C2=N1)C(C3=CC=C(C4=CC5=C(C6=CC=C(SCC)S6)C7=C(C=C(C8=CC=C(C9=C(F)C(F)=C(C%10=CC=C(C%11=CC%12=C(C%13=CC=C(SCC)S%13)C%14=C(C=C(C%15=CC=C(C%16=C(F)C(F)=C(C%17=CC=CS%17)C%18=NN(CC)N=C%18%16)S%15)S%14)C(C%19=CC=C(SCC)S%19)=C%12S%11)S%10)C%20=NN(CC)N=C%209)S8)S7)C(C%21=CC=C(SCC)S%21)=C5S4)S3)=C(F)C(F)=C2C%22=CC=C(S%22)C(S%23)=CC%24=C%23C(C%25=CC=C(SCC)S%25)=C(C=CS%26)C%26=C%24C%27=CC=C(SCC)S%27
408,Y6,PBDTFTBA-Tsi,,10.1021/acsami.9b20204,0.77,24.63,74.8,,sm,y,8.0,polymer,N#CC(C#N)=C1C(=CC=2SC3=C(SC=4C=5C6=NSN=C6C=7C=8SC9=C(SC(C=C%10C(=O)C%11=CC(F)=C(F)C=C%11C%10=C(C#N)C#N)=C9CCCCCCCCCCC)C8N(C7C5N(C34)CC(CC)CCCC)CC(CC)CCCC)C2CCCCCCCCCCC)C(=O)C%12=CC(F)=C(F)C=C%121,CCC1=C(SC2=C1SC3=C2N(CC)C4=C3C5=NSN=C5C6=C4N(CC)C7=C6SC8=C7SC(/C=C9C(C%10=C(C\9=C(C#N)/C#N)C=C(F)C(F)=C%10)=O)=C8CC)/C=C%11C(C%12=CC(F)=C(C=C%12C\%11=C(C#N)/C#N)F)=O,FC1=C(C2=CC=C(C3=CC4=C(C(C5=CC=C(S5)SCCCCCC[Si](C)(O[Si](C)(C)C)O[Si](C)(C)C)=C6C=CSC6=C4C7=CC=C(S7)SCC(CCCCCC)CCCC)S3)S2)C8=NN(CC(CCCC)CCCCCC)N=C8C(C9=CC=C(S9)C%10=CC%11=C(C%12=C(C(C%13=CC=C(S%13)SCC(CCCCCC)CCCC)=C%11S%10)C=C(S%12)C%14=CC=C(S%14)C%15=C(C(F)=C(C%16=NN(N=C%16%15)CC(CCCC)CCCCCC)C%17=CC=C(S%17)C%18=CC%19=C(C%20=C(C(C%21=CC=C(S%21)SCC(CCCCCC)CCCC)=C%19S%18)C=C(S%20)C%22=CC=C(S%22)C%23=C(C(F)=C(C%24=NN(N=C%24%23)CC(CCCC)CCCCCC)C%25=CC=CS%25)F)C%26=CC=C(S%26)SCCCCC[Si](C)(O[Si](C)(C)C)O[Si](C)(C)C)F)C%27=CC=C(S%27)SCCCCC[Si](C)(O[Si](C)(C)C)O[Si](C)(C)C)=C1F,CCN1N=C(C2=N1)C(C3=CC=C(C4=CC5=C(C6=CC=C(SCC)S6)C7=C(C=C(C8=CC=C(C9=C(F)C(F)=C(C%10=CC=C(C%11=CC%12=C(C%13=CC=C(SCC)S%13)C%14=C(C=C(C%15=CC=C(C%16=C(F)C(F)=C(C%17=CC=CS%17)C%18=NN(CC)N=C%18%16)S%15)S%14)C(C%19=CC=C(SCC)S%19)=C%12S%11)S%10)C%20=NN(CC)N=C%209)S8)S7)C(C%21=CC=C(SCC)S%21)=C5S4)S3)=C(F)C(F)=C2C%22=CC=C(S%22)C(S%23)=CC%24=C%23C(C%25=CC=C(SCC)S%25)=C(C=CS%26)C%26=C%24C%27=CC=C(SCC)S%27
409,Y6,PBDB-T-H,,10.1021/acsami.9b22275,0.8,20.78,60.0,,sm,y,8.0,polymer,N#CC(C#N)=C1C(=CC=2SC3=C(SC=4C=5C6=NSN=C6C=7C=8SC9=C(SC(C=C%10C(=O)C%11=CC(F)=C(F)C=C%11C%10=C(C#N)C#N)=C9CCCCCCCCCCC)C8N(C7C5N(C34)CC(CC)CCCC)CC(CC)CCCC)C2CCCCCCCCCCC)C(=O)C%12=CC(F)=C(F)C=C%121,CCC1=C(SC2=C1SC3=C2N(CC)C4=C3C5=NSN=C5C6=C4N(CC)C7=C6SC8=C7SC(/C=C9C(C%10=C(C\9=C(C#N)/C#N)C=C(F)C(F)=C%10)=O)=C8CC)/C=C%11C(C%12=CC(F)=C(C=C%12C\%11=C(C#N)/C#N)F)=O,O=C(C1=C(SC(CC(CC)CCCC)=C12)CC(CCCC)CC)C3=C(SC(C4=CC=C(C5=CC6=C(C(C(S7)=CC(Cl)=C7CCCCCCCCCCCCC)=C8C=C(SC8=C6C9=CC(Cl)=C(S9)CCCCCCCCCCCCC)C%10=CC=C(S%10)C%11=C(C(C%12=C(SC(CC(CC)CCCC)=C%12C%13=O)CC(CCCC)CC)=O)C%13=C(C%14=CC=C(C%15=CC%16=C(C(C(S%17)=CC(Cl)=C%17CCCCCCCCCCCCC)=C%18C=C(SC%18=C%16C%19=CC(Cl)=C(S%19)CCCCCCCCCCCCC)C%20=CC=C(S%20)C%21=C(C(C%22=C(SC(CC(CC)CCCC)=C%22C%23=O)CC(CCCC)CC)=O)C%23=C(C%24=CC=CS%24)S%21)S%15)S%14)S%11)S5)S4)=C3C2=O)C(S%25)=CC=C%25C(SC%26=C(C%27=C%28SC=C%27)C%29=CC(Cl)=C(S%29)CCCCCCCCCCCCC)=CC%26=C%28C(S%30)=CC(Cl)=C%30CCCCCCCCCCCCC,CCC1=C(Cl)C=C(S1)C2=C3C=C(SC3=C(C4=C2SC=C4)C5=CC(Cl)=C(S5)CC)C6=CC=C(S6)C7=C(C(C8=C(SC(CC)=C8C9=O)CC)=O)C9=C(C%10=CC=C(S%10)C%11=CC%12=C(C%13=C(C(C%14=CC(Cl)=C(S%14)CC)=C%12S%11)C=C(C%15=CC=C(S%15)C%16=C(C(C%17=C(SC(CC)=C%17C%18=O)CC)=O)C%18=C(C%19=CC=C(S%19)C%20=CC%21=C(C%22=C(C(C%23=CC(Cl)=C(S%23)CC)=C%21S%20)C=C(C%24=CC=C(S%24)C%25=C(C(C%26=C(SC(CC)=C%26C%27=O)CC)=O)C%27=C(C%28=CC=CS%28)S%25)S%22)C%29=CC(Cl)=C(S%29)CC)S%16)S%13)C%30=CC(Cl)=C(S%30)CC)S7
410,Y6,PBDB-T-T,,10.1021/acsami.9b22275,0.78,24.74,66.0,,sm,y,8.0,polymer,N#CC(C#N)=C1C(=CC=2SC3=C(SC=4C=5C6=NSN=C6C=7C=8SC9=C(SC(C=C%10C(=O)C%11=CC(F)=C(F)C=C%11C%10=C(C#N)C#N)=C9CCCCCCCCCCC)C8N(C7C5N(C34)CC(CC)CCCC)CC(CC)CCCC)C2CCCCCCCCCCC)C(=O)C%12=CC(F)=C(F)C=C%121,CCC1=C(SC2=C1SC3=C2N(CC)C4=C3C5=NSN=C5C6=C4N(CC)C7=C6SC8=C7SC(/C=C9C(C%10=C(C\9=C(C#N)/C#N)C=C(F)C(F)=C%10)=O)=C8CC)/C=C%11C(C%12=CC(F)=C(C=C%12C\%11=C(C#N)/C#N)F)=O,O=C(C1=C(SC(CC(CC)CCCC)=C12)CC(CCCC)CC)C3=C(SC(C4=CC=C(C5=CC6=C(C(C(S7)=CC(Cl)=C7CCCCCCCCCCCCCC8=CC=C(CCCCCC)S8)=C9C=C(SC9=C6C%10=CC(Cl)=C(S%10)CCCCCCCCCCCCCC%11=CC=C(CCCCCC)S%11)C%12=CC=C(S%12)C%13=C(C(C%14=C(SC(CC(CC)CCCC)=C%14C%15=O)CC(CCCC)CC)=O)C%15=C(C%16=CC=C(C%17=CC%18=C(C(C(S%19)=CC(Cl)=C%19CCCCCCCCCCCCCC%20=CC=C(CCCCCC)S%20)=C%21C=C(SC%21=C%18C%22=CC(Cl)=C(S%22)CCCCCCCCCCCCCC%23=CC=C(CCCCCC)S%23)C%24=CC=C(S%24)C%25=C(C(C%26=C(SC(CC(CC)CCCC)=C%26C%27=O)CC(CCCC)CC)=O)C%27=C(C%28=CC=CS%28)S%25)S%17)S%16)S%13)S5)S4)=C3C2=O)C(S%29)=CC=C%29C(SC%30=C(C%31=C%32SC=C%31)C%33=CC(Cl)=C(S%33)CCCCCCCCCCCCCC%34=CC=C(CCCCCC)S%34)=CC%30=C%32C(S%35)=CC(Cl)=C%35CCCCCCCCCCCCC%36=CC=C(CCCCCC)S%36,CCC1=C(Cl)C=C(S1)C2=C3C=C(SC3=C(C4=C2SC=C4)C5=CC(Cl)=C(S5)CC)C6=CC=C(S6)C7=C(C(C8=C(SC(CC)=C8C9=O)CC)=O)C9=C(C%10=CC=C(S%10)C%11=CC%12=C(C%13=C(C(C%14=CC(Cl)=C(S%14)CC)=C%12S%11)C=C(C%15=CC=C(S%15)C%16=C(C(C%17=C(SC(CC)=C%17C%18=O)CC)=O)C%18=C(C%19=CC=C(S%19)C%20=CC%21=C(C%22=C(C(C%23=CC(Cl)=C(S%23)CC)=C%21S%20)C=C(C%24=CC=C(S%24)C%25=C(C(C%26=C(SC(CC)=C%26C%27=O)CC)=O)C%27=C(C%28=CC=CS%28)S%25)S%22)C%29=CC(Cl)=C(S%29)CC)S%16)S%13)C%30=CC(Cl)=C(S%30)CC)S7
411,Y6,PBDB-T-Ome,,10.1021/acsami.9b22275,0.76,24.14,69.0,,sm,y,8.0,polymer,N#CC(C#N)=C1C(=CC=2SC3=C(SC=4C=5C6=NSN=C6C=7C=8SC9=C(SC(C=C%10C(=O)C%11=CC(F)=C(F)C=C%11C%10=C(C#N)C#N)=C9CCCCCCCCCCC)C8N(C7C5N(C34)CC(CC)CCCC)CC(CC)CCCC)C2CCCCCCCCCCC)C(=O)C%12=CC(F)=C(F)C=C%121,CCC1=C(SC2=C1SC3=C2N(CC)C4=C3C5=NSN=C5C6=C4N(CC)C7=C6SC8=C7SC(/C=C9C(C%10=C(C\9=C(C#N)/C#N)C=C(F)C(F)=C%10)=O)=C8CC)/C=C%11C(C%12=CC(F)=C(C=C%12C\%11=C(C#N)/C#N)F)=O,O=C(C1=C(SC(CC(CC)CCCC)=C12)CC(CCCC)CC)C3=C(SC(C4=CC=C(C5=CC6=C(C(C(S7)=CC(Cl)=C7CCCCCCCCCCCCCOC)=C8C=C(SC8=C6C9=CC(Cl)=C(S9)CCCCCCCCCCCCCOC)C%10=CC=C(S%10)C%11=C(C(C%12=C(SC(CC(CC)CCCC)=C%12C%13=O)CC(CCCC)CC)=O)C%13=C(C%14=CC=C(C%15=CC%16=C(C(C(S%17)=CC(Cl)=C%17CCCCCCCCCCCCCOC)=C%18C=C(SC%18=C%16C%19=CC(Cl)=C(S%19)CCCCCCCCCCCCCOC)C%20=CC=C(S%20)C%21=C(C(C%22=C(SC(CC(CC)CCCC)=C%22C%23=O)CC(CCCC)CC)=O)C%23=C(C%24=CC=CS%24)S%21)S%15)S%14)S%11)S5)S4)=C3C2=O)C(S%25)=CC=C%25C(SC%26=C(C%27=C%28SC=C%27)C%29=CC(Cl)=C(S%29)CCCCCCCCCCCCCOC)=CC%26=C%28C(S%30)=CC(Cl)=C%30CCCCCCCCCCCCCOC,CCC1=C(Cl)C=C(S1)C2=C3C=C(SC3=C(C4=C2SC=C4)C5=CC(Cl)=C(S5)CC)C6=CC=C(S6)C7=C(C(C8=C(SC(CC)=C8C9=O)CC)=O)C9=C(C%10=CC=C(S%10)C%11=CC%12=C(C%13=C(C(C%14=CC(Cl)=C(S%14)CC)=C%12S%11)C=C(C%15=CC=C(S%15)C%16=C(C(C%17=C(SC(CC)=C%17C%18=O)CC)=O)C%18=C(C%19=CC=C(S%19)C%20=CC%21=C(C%22=C(C(C%23=CC(Cl)=C(S%23)CC)=C%21S%20)C=C(C%24=CC=C(S%24)C%25=C(C(C%26=C(SC(CC)=C%26C%27=O)CC)=O)C%27=C(C%28=CC=CS%28)S%25)S%22)C%29=CC(Cl)=C(S%29)CC)S%16)S%13)C%30=CC(Cl)=C(S%30)CC)S7
412,Y6,PBDB-T-Br,,10.1021/acsami.9b22275,0.79,25.32,66.0,,sm,y,8.0,polymer,N#CC(C#N)=C1C(=CC=2SC3=C(SC=4C=5C6=NSN=C6C=7C=8SC9=C(SC(C=C%10C(=O)C%11=CC(F)=C(F)C=C%11C%10=C(C#N)C#N)=C9CCCCCCCCCCC)C8N(C7C5N(C34)CC(CC)CCCC)CC(CC)CCCC)C2CCCCCCCCCCC)C(=O)C%12=CC(F)=C(F)C=C%121,CCC1=C(SC2=C1SC3=C2N(CC)C4=C3C5=NSN=C5C6=C4N(CC)C7=C6SC8=C7SC(/C=C9C(C%10=C(C\9=C(C#N)/C#N)C=C(F)C(F)=C%10)=O)=C8CC)/C=C%11C(C%12=CC(F)=C(C=C%12C\%11=C(C#N)/C#N)F)=O,O=C(C1=C(SC(CC(CC)CCCC)=C12)CC(CCCC)CC)C3=C(SC(C4=CC=C(C5=CC6=C(C(C(S7)=CC(Cl)=C7CCCCCCCCCCCCCBr)=C8C=C(SC8=C6C9=CC(Cl)=C(S9)CCCCCCCCCCCCCBr)C%10=CC=C(S%10)C%11=C(C(C%12=C(SC(CC(CC)CCCC)=C%12C%13=O)CC(CCCC)CC)=O)C%13=C(C%14=CC=C(C%15=CC%16=C(C(C(S%17)=CC(Cl)=C%17CCCCCCCCCCCCCBr)=C%18C=C(SC%18=C%16C%19=CC(Cl)=C(S%19)CCCCCCCCCCCCCBr)C%20=CC=C(S%20)C%21=C(C(C%22=C(SC(CC(CC)CCCC)=C%22C%23=O)CC(CCCC)CC)=O)C%23=C(C%24=CC=CS%24)S%21)S%15)S%14)S%11)S5)S4)=C3C2=O)C(S%25)=CC=C%25C(SC%26=C(C%27=C%28SC=C%27)C%29=CC(Cl)=C(S%29)CCCCCCCCCCCCCBr)=CC%26=C%28C(S%30)=CC(Cl)=C%30CCCCCCCCCCCCCBr,CCC1=C(Cl)C=C(S1)C2=C3C=C(SC3=C(C4=C2SC=C4)C5=CC(Cl)=C(S5)CC)C6=CC=C(S6)C7=C(C(C8=C(SC(CC)=C8C9=O)CC)=O)C9=C(C%10=CC=C(S%10)C%11=CC%12=C(C%13=C(C(C%14=CC(Cl)=C(S%14)CC)=C%12S%11)C=C(C%15=CC=C(S%15)C%16=C(C(C%17=C(SC(CC)=C%17C%18=O)CC)=O)C%18=C(C%19=CC=C(S%19)C%20=CC%21=C(C%22=C(C(C%23=CC(Cl)=C(S%23)CC)=C%21S%20)C=C(C%24=CC=C(S%24)C%25=C(C(C%26=C(SC(CC)=C%26C%27=O)CC)=O)C%27=C(C%28=CC=CS%28)S%25)S%22)C%29=CC(Cl)=C(S%29)CC)S%16)S%13)C%30=CC(Cl)=C(S%30)CC)S7
413,Y6,PE2,,10.1039/C9CC02904D,0.83,23.24,70.0,,sm,y,8.0,polymer,N#CC(C#N)=C1C(=CC=2SC3=C(SC=4C=5C6=NSN=C6C=7C=8SC9=C(SC(C=C%10C(=O)C%11=CC(F)=C(F)C=C%11C%10=C(C#N)C#N)=C9CCCCCCCCCCC)C8N(C7C5N(C34)CC(CC)CCCC)CC(CC)CCCC)C2CCCCCCCCCCC)C(=O)C%12=CC(F)=C(F)C=C%121,CCC1=C(SC2=C1SC3=C2N(CC)C4=C3C5=NSN=C5C6=C4N(CC)C7=C6SC8=C7SC(/C=C9C(C%10=C(C\9=C(C#N)/C#N)C=C(F)C(F)=C%10)=O)=C8CC)/C=C%11C(C%12=CC(F)=C(C=C%12C\%11=C(C#N)/C#N)F)=O,FC(C=C1C(C2=C3SC=C2)=C4SC(C5=C(CCCCCC)C(SC(C6=C(C(F)=C(C7=NN(N=C67)CC(CCCCCCCC)CCCCCC)C8=CC9=C(C(CCCCCC)=C(C%10=CC%11=C(C(C%12=CC(F)=C(S%12)SCC(CCCC)CC)=C%13C=C(SC%13=C%11C%14=CC(F)=C(S%14)SCC(CC)CCCC)C%15=C(CCCCCC)C(SC(C%16=C(C(F)=C(C%17=NN(N=C%16%17)CC(CCCCCCCC)CCCCCC)C%18=CC%19=C(C(CCCCCC)=C(C%20=CC%21=C(C(C%22=CC(F)=C(S%22)SCC(CCCC)CC)=C%23C=C(SC%23=C%21C%24=CC(F)=C(S%24)SCC(CC)CCCC)C%25=C(CCCCCC)C(SC(C%26=C(C(F)=C(C%27=NN(N=C%26%27)CC(CCCCCCCC)CCCCCC)C%28=CC%29=C(C(CCCCCC)=CS%29)S%28)F)=C%30)=C%30S%25)S%20)S%19)S%18)F)=C%31)=C%31S%15)S%10)S9)S8)F)=C%32)=C%32S5)=CC4=C3C%33=CC(F)=C(S%33)SCC(CCCC)CC)=C(S1)SCC(CC)CCCC,FC(C=C1C(C2=C3SC=C2)=C4SC(C5=C(CC)C(SC(C6=C(C(F)=C(C7=NN(N=C67)CC)C8=CC9=C(C(CC)=C(C%10=CC%11=C(C(C%12=CC(F)=C(S%12)SCC)=C%13C=C(SC%13=C%11C%14=CC(F)=C(S%14)SCC)C%15=C(CC)C(SC(C%16=C(C(F)=C(C%17=NN(N=C%16%17)CC)C%18=CC%19=C(C(CC)=C(C%20=CC%21=C(C(C%22=CC(F)=C(S%22)SCC)=C%23C=C(SC%23=C%21C%24=CC(F)=C(S%24)SCC)C%25=C(CC)C(SC(C%26=C(C(F)=C(C%27=NN(N=C%26%27)CC)C%28=CC%29=C(C(CC)=CS%29)S%28)F)=C%30)=C%30S%25)S%20)S%19)S%18)F)=C%31)=C%31S%15)S%10)S9)S8)F)=C%32)=C%32S5)=CC4=C3C%33=CC(F)=C(S%33)SCC)=C(S1)SCC
414,Y6,PTzBI-pF,,10.1021/acsenergylett.0c00939,0.8,4.88,36.5,,sm,y,8.0,polymer,N#CC(C#N)=C1C(=CC=2SC3=C(SC=4C=5C6=NSN=C6C=7C=8SC9=C(SC(C=C%10C(=O)C%11=CC(F)=C(F)C=C%11C%10=C(C#N)C#N)=C9CCCCCCCCCCC)C8N(C7C5N(C34)CC(CC)CCCC)CC(CC)CCCC)C2CCCCCCCCCCC)C(=O)C%12=CC(F)=C(F)C=C%121,CCC1=C(SC2=C1SC3=C2N(CC)C4=C3C5=NSN=C5C6=C4N(CC)C7=C6SC8=C7SC(/C=C9C(C%10=C(C\9=C(C#N)/C#N)C=C(F)C(F)=C%10)=O)=C8CC)/C=C%11C(C%12=CC(F)=C(C=C%12C\%11=C(C#N)/C#N)F)=O,FC(C=C(C1=CC2=C(C3=C(C(C4=CC(F)=C(S4)CC(CCCC)CC)=C2S1)C=C(C5=CC(F)=C(C6=C7C(C(N(C7=O)CCCCCCCC)=O)=C(C8=NN(N=C68)CCC(CCCC)CC)C9=C(F)C=C(C%10=CC%11=C(C%12=C(C(C%13=CC(F)=C(S%13)CC(CCCC)CC)=C%11S%10)C=C(C%14=CC(F)=C(C%15=C%16C(C(N(C%16=O)CCCCCCCC)=O)=C(C%17=NN(N=C%15%17)CCC(CCCC)CC)C%18=C(F)C=CS%18)S%14)S%12)C%19=CC(F)=C(S%19)CC(CC)CCCC)S9)S5)S3)C%20=CC(F)=C(S%20)CC(CC)CCCC)S%21)=C%21C(C%22=NN(N=C%23%22)CCC(CCCC)CC)=C(C(N(C%24=O)CCCCCCCC)=O)C%24=C%23C%25=C(F)C=C(S%25)C%26=CC%27=C(S%26)C(C%28=CC(F)=C(S%28)CC(CC)CCCC)=C%29C=CSC%29=C%27C%30=CC(F)=C(S%30)CC(CCCC)CC,CCC(S1)=C(F)C=C1C2=C3C=CSC3=C(C4=CC(F)=C(S4)CC)C5=C2SC(C6=CC(F)=C(C7=C8C(C(N(C8=O)CC)=O)=C(C9=NN(N=C79)CC)C%10=C(F)C=C(C%11=CC%12=C(C%13=C(C(C%14=CC(F)=C(S%14)CC)=C%12S%11)C=C(C%15=CC(F)=C(C%16=C%17C(C(N(C%17=O)CC)=O)=C(C%18=NN(N=C%16%18)CC)C%19=C(F)C=C(C%20=CC%21=C(C%22=C(C(C%23=CC(F)=C(S%23)CC)=C%21S%20)C=C(C%24=CC(F)=C(C%25=C%26C(C(N(C%26=O)CC)=O)=C(C%27=NN(N=C%25%27)CC)C%28=C(F)C=CS%28)S%24)S%22)C%29=CC(F)=C(S%29)CC)S%19)S%15)S%13)C%30=CC(F)=C(S%30)CC)S%10)S6)=C5
415,Y6,PTzBI-dF,,10.1021/acsenergylett.0c00939,0.85,26.33,75.5,,sm,y,8.0,polymer,N#CC(C#N)=C1C(=CC=2SC3=C(SC=4C=5C6=NSN=C6C=7C=8SC9=C(SC(C=C%10C(=O)C%11=CC(F)=C(F)C=C%11C%10=C(C#N)C#N)=C9CCCCCCCCCCC)C8N(C7C5N(C34)CC(CC)CCCC)CC(CC)CCCC)C2CCCCCCCCCCC)C(=O)C%12=CC(F)=C(F)C=C%121,CCC1=C(SC2=C1SC3=C2N(CC)C4=C3C5=NSN=C5C6=C4N(CC)C7=C6SC8=C7SC(/C=C9C(C%10=C(C\9=C(C#N)/C#N)C=C(F)C(F)=C%10)=O)=C8CC)/C=C%11C(C%12=CC(F)=C(C=C%12C\%11=C(C#N)/C#N)F)=O,FC1=C(C2=CC3=C(C4=C(C(C5=CC(F)=C(S5)CC(CCCC)CC)=C3S2)C=C(C6=C(F)C=C(C7=C8C(C(N(C8=O)CCCCCCCC)=O)=C(C9=NN(N=C79)CCC(CCCC)CC)C%10=CC(F)=C(C%11=CC%12=C(C%13=C(C(C%14=CC(F)=C(S%14)CC(CCCC)CC)=C%12S%11)C=C(C%15=C(F)C=C(C%16=C%17C(C(N(C%17=O)CCCCCCCC)=O)=C(C%18=NN(N=C%16%18)CCC(CCCC)CC)C%19=CC(F)=CS%19)S%15)S%13)C%20=CC(F)=C(S%20)CC(CC)CCCC)S%10)S6)S4)C%21=CC(F)=C(S%21)CC(CC)CCCC)SC(C(C%22=NN(N=C%23%22)CCC(CCCC)CC)=C(C(N(C%24=O)CCCCCCCC)=O)C%24=C%23C%25=CC(F)=C(S%25)C%26=CC%27=C(S%26)C(C%28=CC(F)=C(S%28)CC(CC)CCCC)=C%29C=CSC%29=C%27C%30=CC(F)=C(S%30)CC(CCCC)CC)=C1,CCC(S1)=C(F)C=C1C2=C3C=CSC3=C(C4=CC(F)=C(S4)CC)C5=C2SC(C6=C(F)C=C(C7=C8C(C(N(C8=O)CC)=O)=C(C9=NN(N=C79)CC)C%10=CC(F)=C(C%11=CC%12=C(C%13=C(C(C%14=CC(F)=C(S%14)CC)=C%12S%11)C=C(C%15=C(F)C=C(C%16=C%17C(C(N(C%17=O)CC)=O)=C(C%18=NN(N=C%16%18)CC)C%19=CC(F)=C(C%20=CC%21=C(C%22=C(C(C%23=CC(F)=C(S%23)CC)=C%21S%20)C=C(C%24=C(F)C=C(C%25=C%26C(C(N(C%26=O)CC)=O)=C(C%27=NN(N=C%25%27)CC)C%28=CC(F)=CS%28)S%24)S%22)C%29=CC(F)=C(S%29)CC)S%19)S%15)S%13)C%30=CC(F)=C(S%30)CC)S%10)S6)=C5
416,Y6,PTPD,,10.1021/acsenergylett.9b02842,0.66,19.5,46.0,,sm,y,8.0,polymer,N#CC(C#N)=C1C(=CC=2SC3=C(SC=4C=5C6=NSN=C6C=7C=8SC9=C(SC(C=C%10C(=O)C%11=CC(F)=C(F)C=C%11C%10=C(C#N)C#N)=C9CCCCCCCCCCC)C8N(C7C5N(C34)CC(CC)CCCC)CC(CC)CCCC)C2CCCCCCCCCCC)C(=O)C%12=CC(F)=C(F)C=C%121,CCC1=C(SC2=C1SC3=C2N(CC)C4=C3C5=NSN=C5C6=C4N(CC)C7=C6SC8=C7SC(/C=C9C(C%10=C(C\9=C(C#N)/C#N)C=C(F)C(F)=C%10)=O)=C8CC)/C=C%11C(C%12=CC(F)=C(C=C%12C\%11=C(C#N)/C#N)F)=O,O=C(N1CC(CCCCCC)CCCCCCCC)C2=C(C3=CC=C(C(S4)=CC5=C4C(C6=CC=C(CCCCCCCC)S6)=C(C=C(C7=CC=C(C8=C9C(C(N(CC(CCCCCC)CCCCCCCC)C9=O)=O)=C(C%10=CC=C(C(S%11)=CC%12=C%11C(C%13=CC=C(CCCCCCCC)S%13)=C(C=C(C%14=CC=C(C%15=C%16C(C(N(CC(CCCCCC)CCCCCCCC)C%16=O)=O)=C(C%17=CC=CS%17)S%15)S%14)S%18)C%18=C%12C%19=CC=C(CCCCCCCC)S%19)S%10)S8)S7)S%20)C%20=C5C%21=CC=C(CCCCCCCC)S%21)S3)SC(C(S%22)=CC=C%22C%23=CC%24=C(C%25=CC=C(CCCCCCCC)S%25)C%26=C(C=CS%26)C(C%27=CC=C(CCCCCCCC)S%27)=C%24S%23)=C2C1=O,CCC(S1)=CC=C1C2=C3C(C=C(C4=CC=C(C5=C6C(C(N(CC)C6=O)=O)=C(C7=CC=C(C(S8)=CC9=C8C(C%10=CC=C(CC)S%10)=C(C=C(C%11=CC=C(C%12=C%13C(C(N(CC)C%13=O)=O)=C(C%14=CC=C(C(S%15)=CC%16=C%15C(C%17=CC=C(CC)S%17)=C(C=C(C%18=CC=C(C%19=C%20C(C(N(CC)C%20=O)=O)=C(C%21=CC=CS%21)S%19)S%18)S%22)C%22=C%16C%23=CC=C(CC)S%23)S%14)S%12)S%11)S%24)C%24=C9C%25=CC=C(CC)S%25)S7)S5)S4)S3)=C(C%26=CC=C(CC)S%26)C%27=C2C=CS%27
417,Y6,PBiTPD,,10.1021/acsenergylett.9b02842,0.83,25.6,66.7,,sm,y,8.0,polymer,N#CC(C#N)=C1C(=CC=2SC3=C(SC=4C=5C6=NSN=C6C=7C=8SC9=C(SC(C=C%10C(=O)C%11=CC(F)=C(F)C=C%11C%10=C(C#N)C#N)=C9CCCCCCCCCCC)C8N(C7C5N(C34)CC(CC)CCCC)CC(CC)CCCC)C2CCCCCCCCCCC)C(=O)C%12=CC(F)=C(F)C=C%121,CCC1=C(SC2=C1SC3=C2N(CC)C4=C3C5=NSN=C5C6=C4N(CC)C7=C6SC8=C7SC(/C=C9C(C%10=C(C\9=C(C#N)/C#N)C=C(F)C(F)=C%10)=O)=C8CC)/C=C%11C(C%12=CC(F)=C(C=C%12C\%11=C(C#N)/C#N)F)=O,CCCCCCCCC1=CC=C(S1)C2=C3C(SC(C4=CC=C(C(SC(C(SC(C5=CC=C(S5)C6=CC7=C(S6)C(C8=CC=C(CCCCCCCC)S8)=C9C(SC(C%10=CC=C(C(SC(C(SC(C%11=CC=C(S%11)C%12=CC%13=C(S%12)C(C%14=CC=C(CCCCCCCC)S%14)=C%15C(SC(C%16=CC=CS%16)=C%15)=C%13C%17=CC=C(CCCCCCCC)S%17)=C%18C%19=O)=C%18C(N%19CC(CCCCCCCC)CCCCCC)=O)=C%20C%21=O)=C%20C(N%21CC(CCCCCCCC)CCCCCC)=O)S%10)=C9)=C7C%22=CC=C(CCCCCCCC)S%22)=C%23C%24=O)=C%23C(N%24CC(CCCCCCCC)CCCCCC)=O)=C%25C%26=O)=C%25C(N%26CC(CCCCCCCC)CCCCCC)=O)S4)=C3)=C(C%27=CC=C(CCCCCCCC)S%27)C%28=C2SC(C%29=CC=C(C(SC(C(SC=C%30C(N%31CC(CCCCCCCC)CCCCCC)=O)=C%30C%31=O)=C%32C(N%33CC(CCCCCCCC)CCCCCC)=O)=C%32C%33=O)S%29)=C%28,CCc1ccc(-c2c3cc(-c4ccc(-c5sc(-c6sc(-c7ccc(-c8cc9c(-c%10ccc(CC)s%10)c%10sc(-c%11ccc(-c%12sc(-c%13sc(-c%14ccc(-c%15cc%16c(-c%17ccc(CC)s%17)c%17sc(-c%18ccc(-c%19sc(-c%20sc(-c%21cccs%21)c%21c%20C(=O)N(CC)C%21=O)c%20c%19C(=O)N(CC)C%20=O)s%18)cc%17c(-c%17ccc(CC)s%17)c%16s%15)s%14)c%14c%13C(=O)N(CC)C%14=O)c%13c%12C(=O)N(CC)C%13=O)s%11)cc%10c(-c%10ccc(CC)s%10)c9s8)s7)c7c6C(=O)N(CC)C7=O)c6c5C(=O)N(CC)C6=O)s4)sc3c(-c3ccc(CC)s3)c3ccsc23)s1
418,Y6,PE63,,10.1021/acsmacrolett.9b00368,0.83,24.68,63.74,,sm,y,8.0,polymer,N#CC(C#N)=C1C(=CC=2SC3=C(SC=4C=5C6=NSN=C6C=7C=8SC9=C(SC(C=C%10C(=O)C%11=CC(F)=C(F)C=C%11C%10=C(C#N)C#N)=C9CCCCCCCCCCC)C8N(C7C5N(C34)CC(CC)CCCC)CC(CC)CCCC)C2CCCCCCCCCCC)C(=O)C%12=CC(F)=C(F)C=C%121,CCC1=C(SC2=C1SC3=C2N(CC)C4=C3C5=NSN=C5C6=C4N(CC)C7=C6SC8=C7SC(/C=C9C(C%10=C(C\9=C(C#N)/C#N)C=C(F)C(F)=C%10)=O)=C8CC)/C=C%11C(C%12=CC(F)=C(C=C%12C\%11=C(C#N)/C#N)F)=O,FC1=C(SC(C2=C3C(SC(C4=CC=C(C(C5=NC(C6=CC=CC(OCCCCCCCC)=C6)=C(N=C57)C8=CC(OCCCCCCCC)=CC=C8)=C(F)C(F)=C7C(S9)=CC=C9C%10=CC%11=C(S%10)C(C%12=CC(F)=C(S%12)SCC(CC)CCCC)=C%13C(SC(C%14=CC=C(C(C%15=NC(C%16=CC=CC(OCCCCCCCC)=C%16)=C(N=C%15%17)C%18=CC(OCCCCCCCC)=CC=C%18)=C(F)C(F)=C%17C(S%19)=CC=C%19C%20=CC%21=C(S%20)C(C%22=CC(F)=C(S%22)SCC(CC)CCCC)=C%23C(SC(C%24=CC=CS%24)=C%23)=C%21C%25=CC(F)=C(S%25)SCC(CC)CCCC)S%14)=C%13)=C%11C%26=CC(F)=C(S%26)SCC(CC)CCCC)S4)=C3)=C(C%27=C2SC(C%28=CC=C(S%28)C%29=C(F)C(F)=CC%30=NC(C%31=CC=CC(OCCCCCCCC)=C%31)=C(N=C%30%29)C%32=CC(OCCCCCCCC)=CC=C%32)=C%27)C%33=CC(F)=C(S%33)SCC(CC)CCCC)=C1)SCC(CC)CCCC,CCOC1=CC(C2=NC3=C(C(F)=C(C(C4=CC=C(S4)C5=CC6=C(C7=C(C(C8=CC(F)=C(S8)SCC)=C6S5)C=C(C9=CC=C(S9)C%10=C(C(F)=C(C%11=NC(C%12=CC(OCC)=CC=C%12)=C(N=C%10%11)C%13=CC(OCC)=CC=C%13)C%14=CC=C(S%14)C%15=CC%16=C(C%17=C(C(C%18=CC(F)=C(S%18)SCC)=C%16S%15)C=C(C%19=CC=C(S%19)C%20=C(C(F)=C(C%21=NC(C%22=CC(OCC)=CC=C%22)=C(N=C%20%21)C%23=CC(OCC)=CC=C%23)C%24=CC=C(S%24)C%25=CC%26=C(C%27=C(C(C%28=CC(F)=C(S%28)SCC)=C%26S%25)C=CS%27)C%29=CC(F)=C(S%29)SCC)F)S%17)C%30=CC(F)=C(S%30)SCC)F)S7)C%31=CC(F)=C(S%31)SCC)=C3N=C2C%32=CC(OCC)=CC=C%32)F)C%33=CC=CS%33)=CC=C1
