Repository: brigreens/Meta-analysis_OSCs

This repository contains the data files and analysis notebooks to support the paper "Meta-Analysis of Molecular Design Strategies for Non-Fullerene Acceptor Based Organic Solar Cell Materials" (DOI: 10.26434/chemrxiv-2024-w29b1)

File: general_dataset_analysis/OSC_filtered_with_sidechains.csv (part 12 of 59)
,reported_acceptor,reported_donor,reference,DOI,Voc,Jsc,FF,PCE,acceptor_type,acceptor_class,fused_rings_in_core,donor_type,acc_SMILES_sidechains,acc_SMILES_shortened_sidechains,don_SMILES_sidechains,don_SMILES_shortened_sidechains
419,Y6,PIDTTDTffBTA,,10.1021/acsmacrolett.9b00704,0.74,22.7,66.73,,sm,y,8.0,polymer,N#CC(C#N)=C1C(=CC=2SC3=C(SC=4C=5C6=NSN=C6C=7C=8SC9=C(SC(C=C%10C(=O)C%11=CC(F)=C(F)C=C%11C%10=C(C#N)C#N)=C9CCCCCCCCCCC)C8N(C7C5N(C34)CC(CC)CCCC)CC(CC)CCCC)C2CCCCCCCCCCC)C(=O)C%12=CC(F)=C(F)C=C%121,CCC1=C(SC2=C1SC3=C2N(CC)C4=C3C5=NSN=C5C6=C4N(CC)C7=C6SC8=C7SC(/C=C9C(C%10=C(C\9=C(C#N)/C#N)C=C(F)C(F)=C%10)=O)=C8CC)/C=C%11C(C%12=CC(F)=C(C=C%12C\%11=C(C#N)/C#N)F)=O,CCCCCCC(C=C1)=CC=C1C2(C3=CC=C(CCCCCC)C=C3)C4=CC(C5=C(C6(C7=CC=C(CCCCCC)C=C7)C8=CC=C(CCCCCC)C=C8)C9=C(C=C(C%10=C(C(F)=C(C%11=CC(SC%12=C%13C(C%14=CC=C(CCCCCC)C=C%14)(C%15=CC=C(CCCCCC)C=C%15)C%16=CC(C%17=C(C%18(C%19=CC=C(CCCCCC)C=C%19)C%20=CC=C(CCCCCC)C=C%20)C%21=C(C=C(C%22=C(C(F)=C(C%23=CC(SC%24=C%25C(C%26=CC=C(CCCCCC)C=C%26)(C%27=CC=C(CCCCCC)C=C%27)C%28=CC(C%29=C(C%30(C%31=CC=C(CCCCCC)C=C%31)C%32=CC=C(CCCCCC)C=C%32)C%33=C(C=C(C%34=C(C(F)=CC%35=NN(CC(CCCCCCCC)CCCCCC)N=C%35%34)F)S%33)S%29)=C%30C=C%24%28)=C%25S%23)C%36=NN(CC(CCCCCCCC)CCCCCC)N=C%36%22)F)S%21)S%17)=C%18C=C%12%16)=C%13S%11)C%37=NN(CC(CCCCCCCC)CCCCCC)N=C%37%10)F)S9)S5)=C6C=C4C%38=C2C(SC=C%39)=C%39S%38,CCc1ccc(C2(c3ccc(CC)cc3)c3cc4c(cc3-c3sc5ccsc5c32)C(c2ccc(CC)cc2)(c2ccc(CC)cc2)c2c-4sc3cc(-c4sc(-c5c(F)c(F)c(-c6cc(CC)c(-c7cc8sc9c(c8s7)C(c7ccc(CC)cc7)(c7ccc(CC)cc7)c7cc8c(cc7-9)C(c7ccc(CC)cc7)(c7ccc(CC)cc7)c7c-8sc8cc(-c9sc(-c%10c(F)c(F)c(-c%11cc(CC)c(-c%12cc%13sc%14c(c%13s%12)C(c%12ccc(CC)cc%12)(c%12ccc(CC)cc%12)c%12cc%13c(cc%12-%14)C(c%12ccc(CC)cc%12)(c%12ccc(CC)cc%12)c%12c-%13sc%13cc(-c%14sc(-c%15c(F)c(F)c(-c%16cc(CC)cs%16)c%16nn(CC)nc%15%16)cc%14CC)sc%12%13)s%11)c%11nn(CC)nc%10%11)cc9CC)sc78)s6)c6nn(CC)nc56)cc4CC)sc23)cc1
420,Y6,ZR1,,10.1038/s41467-019-13292-1,0.861,24.34,68.44,,sm,y,8.0,sm,N#CC(C#N)=C1C(=CC=2SC3=C(SC=4C=5C6=NSN=C6C=7C=8SC9=C(SC(C=C%10C(=O)C%11=CC(F)=C(F)C=C%11C%10=C(C#N)C#N)=C9CCCCCCCCCCC)C8N(C7C5N(C34)CC(CC)CCCC)CC(CC)CCCC)C2CCCCCCCCCCC)C(=O)C%12=CC(F)=C(F)C=C%121,CCC1=C(SC2=C1SC3=C2N(CC)C4=C3C5=NSN=C5C6=C4N(CC)C7=C6SC8=C7SC(/C=C9C(C%10=C(C\9=C(C#N)/C#N)C=C(F)C(F)=C%10)=O)=C8CC)/C=C%11C(C%12=CC(F)=C(C=C%12C\%11=C(C#N)/C#N)F)=O,O=C1C(SC(=S)N1CCCCCC)=CC=2SC(=CC2)C=3SC(=CC3CCCCCCCC)C=4SC5=C(SC6=C(C=7SC(=CC7)CC(CCCC)CCCCCC)C=8C=9SC(=CC9SC8C(C=%10SC(=CC%10)CC(CCCC)CCCCCC)=C56)C=%11SC(C=%12SC(=CC%12)C=C%13SC(=S)N(C%13=O)CCCCCC)=C(C%11)CCCCCCCC)C4,CCc1ccc(-c2c3sc4cc(-c5cc(CC)c(-c6ccc(/C=C7/SC(=S)N(CC)C7=O)s6)s5)sc4c3c(-c3ccc(CC)s3)c3sc4cc(-c5cc(CC)c(-c6ccc(/C=C7/SC(=S)N(CC)C7=O)s6)s5)sc4c23)s1
421,Y6,S4,,10.1039/C9EE01890E,0.929,12.777000000000001,48.5,,sm,y,8.0,polymer,N#CC(C#N)=C1C(=CC=2SC3=C(SC=4C=5C6=NSN=C6C=7C=8SC9=C(SC(C=C%10C(=O)C%11=CC(F)=C(F)C=C%11C%10=C(C#N)C#N)=C9CCCCCCCCCCC)C8N(C7C5N(C34)CC(CC)CCCC)CC(CC)CCCC)C2CCCCCCCCCCC)C(=O)C%12=CC(F)=C(F)C=C%121,CCC1=C(SC2=C1SC3=C2N(CC)C4=C3C5=NSN=C5C6=C4N(CC)C7=C6SC8=C7SC(/C=C9C(C%10=C(C\9=C(C#N)/C#N)C=C(F)C(F)=C%10)=O)=C8CC)/C=C%11C(C%12=CC(F)=C(C=C%12C\%11=C(C#N)/C#N)F)=O,FC(C=C(S1)C2=C3C=CSC3=C(C4=C2SC(C5=C(F)C(C(OC)=O)=C(C(SC6=C(C7=C8SC(C9=C(F)C(C(OC)=O)=C(C(SC%10=C(C%11=C%12SC(C%13=C(F)C(C(OC)=O)=CS%13)=C%11)C%14=CC(F)=C(S%14)CC(CCCC)CC)=CC%10=C%12C(S%15)=CC(F)=C%15CC(CCCC)CC)S9)=C7)C%16=CC(F)=C(S%16)CC(CCCC)CC)=CC6=C8C(S%17)=CC(F)=C%17CC(CCCC)CC)S5)=C4)C%18=CC(F)=C(S%18)CC(CCCC)CC)=C1CC(CCCC)CC,CCC1=C(C=C(S1)C2=C3C=CSC3=C(C4=C2SC(C5=C(F)C(C(OC)=O)=C(C(SC6=C(C7=C8SC(C9=C(F)C(C(OC)=O)=C(C(SC%10=C(C%11=C%12SC(C%13=C(F)C(C(OC)=O)=CS%13)=C%11)C%14=CC(F)=C(S%14)CC)=CC%10=C%12C(S%15)=CC(F)=C%15CC)S9)=C7)C%16=CC(F)=C(S%16)CC)=CC6=C8C(S%17)=CC(F)=C%17CC)S5)=C4)C%18=CC(F)=C(S%18)CC)F
422,Y6,L1,,10.1039/d0ta02427a,0.83,24.11,71.2,,sm,y,8.0,polymer,N#CC(C#N)=C1C(=CC=2SC3=C(SC=4C=5C6=NSN=C6C=7C=8SC9=C(SC(C=C%10C(=O)C%11=CC(F)=C(F)C=C%11C%10=C(C#N)C#N)=C9CCCCCCCCCCC)C8N(C7C5N(C34)CC(CC)CCCC)CC(CC)CCCC)C2CCCCCCCCCCC)C(=O)C%12=CC(F)=C(F)C=C%121,CCC1=C(SC2=C1SC3=C2N(CC)C4=C3C5=NSN=C5C6=C4N(CC)C7=C6SC8=C7SC(/C=C9C(C%10=C(C\9=C(C#N)/C#N)C=C(F)C(F)=C%10)=O)=C8CC)/C=C%11C(C%12=CC(F)=C(C=C%12C\%11=C(C#N)/C#N)F)=O,O=C1OC2=C(SC(C3=CC(CC(CCCCCC)CCCC)=C(C4=CC5=C(C6=CC=C(CC(CCCC)CC)S6)C7=C(C=C(C8=C(CC(CCCCCC)CCCC)C=C(C9=CC%10=C(C(SC(C%11=CC(CC(CCCCCC)CCCC)=C(C%12=CC%13=C(C%14=CC=C(CC(CCCC)CC)S%14)C%15=C(C=C(C%16=C(CC(CCCCCC)CCCC)C=C(C%17=CC%18=C(C(SC(C%19=CC(CC(CCCCCC)CCCC)=CS%19)=C%20)=C%20OC%18=O)S%17)S%16)S%15)C(C%21=CC=C(CC(CC)CCCC)S%21)=C%13S%12)S%11)=C%22)=C%22OC%10=O)S9)S8)S7)C(C%23=CC=C(CC(CC)CCCC)S%23)=C5S4)S3)=C2)C%24=C1C=C(S%24)C%25=CC(CC(CCCCCC)CCCC)=C(C(S%26)=CC%27=C%26C(C%28=CC=C(CC(CCCC)CC)S%28)=C(C=CS%29)C%29=C%27C%30=CC=C(CC(CC)CCCC)S%30)S%25,CCc1csc(-c2cc3oc(=O)c4cc(-c5cc(CC)c(-c6cc7c(-c8ccc(CC)s8)c8sc(-c9sc(-c%10cc%11oc(=O)c%12cc(-c%13cc(CC)c(-c%14cc%15c(-c%16ccc(CC)s%16)c%16sc(-c%17sc(-c%18cc%19oc(=O)c%20cc(-c%21cc(CC)c(-c%22cc%23c(-c%24ccc(CC)s%24)c%24sccc%24c(-c%24ccc(CC)s%24)c%23s%22)s%21)sc%20c%19s%18)cc%17CC)cc%16c(-c%16ccc(CC)s%16)c%15s%14)s%13)sc%12c%11s%10)cc9CC)cc8c(-c8ccc(CC)s8)c7s6)s5)sc4c3s2)c1
423,Y6,PBCT-2F,,10.1039/D1EE01957K,0.85,27.2,74.3,,sm,y,8.0,polymer,N#CC(C#N)=C1C(=CC=2SC3=C(SC=4C=5C6=NSN=C6C=7C=8SC9=C(SC(C=C%10C(=O)C%11=CC(F)=C(F)C=C%11C%10=C(C#N)C#N)=C9CCCCCCCCCCC)C8N(C7C5N(C34)CC(CC)CCCC)CC(CC)CCCC)C2CCCCCCCCCCC)C(=O)C%12=CC(F)=C(F)C=C%121,CCC1=C(SC2=C1SC3=C2N(CC)C4=C3C5=NSN=C5C6=C4N(CC)C7=C6SC8=C7SC(/C=C9C(C%10=C(C\9=C(C#N)/C#N)C=C(F)C(F)=C%10)=O)=C8CC)/C=C%11C(C%12=CC(F)=C(C=C%12C\%11=C(C#N)/C#N)F)=O,FC1=C(CC(CC)CCCC)SC(C2=C3C(C=C(C4=C(CCCCCCCC)C=C(C5=C(C#N)C=C(C6=CC(CCCCCCCC)=C(C(S7)=CC8=C7C(C9=CC(F)=C(CC(CCCC)CC)S9)=C(C=C(C%10=C(CCCCCCCC)C=C(C%11=C(C#N)C=C(C%12=CC(CCCCCCCC)=C(C(S%13)=CC%14=C%13C(C%15=CC(F)=C(CC(CCCC)CC)S%15)=C(C=C(C%16=C(CCCCCCCC)C=C(C%17=C(C#N)C=C(C%18=CC(CCCCCCCC)=CS%18)S%17)S%16)S%19)C%19=C%14C%20=CC(F)=C(CC(CC)CCCC)S%20)S%12)S%11)S%10)S%21)C%21=C8C%22=CC(F)=C(CC(CC)CCCC)S%22)S6)S5)S4)S3)=C(C%23=CC(F)=C(CC(CCCC)CC)S%23)C%24=C2C=CS%24)=C1,CCc1csc(-c2cc(C#N)c(-c3cc(CC)c(-c4cc5c(-c6cc(F)c(CC)s6)c6sc(-c7sc(-c8cc(C#N)c(-c9cc(CC)c(-c%10cc%11c(-c%12cc(F)c(CC)s%12)c%12sc(-c%13sc(-c%14cc(C#N)c(-c%15cc(CC)c(-c%16cc%17c(-c%18cc(F)c(CC)s%18)c%18sccc%18c(-c%18cc(F)c(CC)s%18)c%17s%16)s%15)s%14)cc%13CC)cc%12c(-c%12cc(F)c(CC)s%12)c%11s%10)s9)s8)cc7CC)cc6c(-c6cc(F)c(CC)s6)c5s4)s3)s2)c1
424,Y6,P125,,10.1039/D1SE01748A,0.86,23.78,64.0,,sm,y,8.0,polymer,N#CC(C#N)=C1C(=CC=2SC3=C(SC=4C=5C6=NSN=C6C=7C=8SC9=C(SC(C=C%10C(=O)C%11=CC(F)=C(F)C=C%11C%10=C(C#N)C#N)=C9CCCCCCCCCCC)C8N(C7C5N(C34)CC(CC)CCCC)CC(CC)CCCC)C2CCCCCCCCCCC)C(=O)C%12=CC(F)=C(F)C=C%121,CCC1=C(SC2=C1SC3=C2N(CC)C4=C3C5=NSN=C5C6=C4N(CC)C7=C6SC8=C7SC(/C=C9C(C%10=C(C\9=C(C#N)/C#N)C=C(F)C(F)=C%10)=O)=C8CC)/C=C%11C(C%12=CC(F)=C(C=C%12C\%11=C(C#N)/C#N)F)=O,O=C(N(CC(CCCCCCCCCC)CCCCCCCC)C1=O)C(C1=N2)=NC3=C2C4=C(C5=C3C=C(C6=CC7=C(C(C8=NC(CCCCCCCCCCC)=C(CCCCCCCCCCC)S8)=C(C=C(C9=CC%10=C(C(SC(C%11=CC%12=C(C(C%13=NC(CCCCCCCCCCC)=C(CCCCCCCCCCC)S%13)=C(C=C(C%14=CC%15=C(C(SC=C%16)=C%16C%17=C%15N=C%18C(C(N(CC(CCCCCCCCCC)CCCCCCCC)C%18=O)=O)=N%17)S%14)S%19)C%19=C%12C%20=NC(CCCCCCCCCCC)=C(CCCCCCCCCCC)S%20)S%11)=C%21)=C%21C%22=C%10N=C%23C(C(N(CC(CCCCCCCCCC)CCCCCCCC)C%23=O)=O)=N%22)S9)S%24)C%24=C7C%25=NC(CCCCCCCCCCC)=C(CCCCCCCCCCC)S%25)S6)S5)SC(C(S%26)=CC(C%26=C%27C%28=NC(CCCCCCCCCCC)=C(CCCCCCCCCCC)S%28)=C(C%29=NC(CCCCCCCCCCC)=C(CCCCCCCCCCC)S%29)C%30=C%27C=CS%30)=C4,CCC1=C(CC)SC(C2=C3C(C=C(C4=CC5=C(C(SC(C6=CC7=C(C(C8=NC(CC)=C(CC)S8)=C(C=C(C9=CC%10=C(C(SC(C%11=CC%12=C(C(C%13=NC(CC)=C(CC)S%13)=C(C=C(C%14=CC%15=C(C(SC=C%16)=C%16C%17=C%15N=C%18C(C(N(CC)C%18=O)=O)=N%17)S%14)S%19)C%19=C%12C%20=NC(CC)=C(CC)S%20)S%11)=C%21)=C%21C%22=C%10N=C%23C(C(N(CC)C%23=O)=O)=N%22)S9)S%24)C%24=C7C%25=NC(CC)=C(CC)S%25)S6)=C%26)=C%26C%27=C5N=C%28C(C(N(CC)C%28=O)=O)=N%27)S4)S3)=C(C%29=NC(CC)=C(CC)S%29)C%30=C2C=CS%30)=N1
425,Y6,Qx-8F,,10.1039/D1TA01500A,0.627,19.06,50.71,,sm,y,8.0,polymer,N#CC(C#N)=C1C(=CC=2SC3=C(SC=4C=5C6=NSN=C6C=7C=8SC9=C(SC(C=C%10C(=O)C%11=CC(F)=C(F)C=C%11C%10=C(C#N)C#N)=C9CCCCCCCCCCC)C8N(C7C5N(C34)CC(CC)CCCC)CC(CC)CCCC)C2CCCCCCCCCCC)C(=O)C%12=CC(F)=C(F)C=C%121,CCC1=C(SC2=C1SC3=C2N(CC)C4=C3C5=NSN=C5C6=C4N(CC)C7=C6SC8=C7SC(/C=C9C(C%10=C(C\9=C(C#N)/C#N)C=C(F)C(F)=C%10)=O)=C8CC)/C=C%11C(C%12=CC(F)=C(C=C%12C\%11=C(C#N)/C#N)F)=O,FC1=C(OCC(CC)CCCC)C(F)=C(F)C(C(C(C2=C(F)C(F)=C(OCC(CCCC)CC)C(F)=C2F)=N3)=NC4=C3C(C5=CC=C(S5)C6=CC7=C(C8=CC=C(CC(CCCC)CC)S8)C9=C(C=C(C%10=CC=C(S%10)C(C%11=C%12N=C(C%13=C(F)C(F)=C(OCC(CCCC)CC)C(F)=C%13F)C(C%14=C(F)C(F)=C(OCC(CC)CCCC)C(F)=C%14F)=N%11)=CC=C%12C%15=CC=C(S%15)C%16=CC%17=C(C%18=CC=C(CC(CCCC)CC)S%18)C%19=C(C=C(C%20=CC=C(S%20)C(C%21=C%22N=C(C%23=C(F)C(F)=C(OCC(CCCC)CC)C(F)=C%23F)C(C%24=C(F)C(F)=C(OCC(CC)CCCC)C(F)=C%24F)=N%21)=CC=C%22C%25=CC=C(S%25)C%26=CC%27=C(C%28=CC=C(CC(CCCC)CC)S%28)C%29=C(C=CS%29)C(C%30=CC=C(CC(CC)CCCC)S%30)=C%27S%26)S%19)C(C%31=CC=C(CC(CC)CCCC)S%31)=C%17S%16)S9)C(C%32=CC=C(CC(CC)CCCC)S%32)=C7S6)=CC=C4C%33=CC=CS%33)=C1F,CCOc1c(F)c(F)c(-c2nc3c(-c4cccs4)ccc(-c4ccc(-c5cc6c(-c7ccc(CC)s7)c7sc(-c8ccc(-c9ccc(-c%10ccc(-c%11cc%12c(-c%13ccc(CC)s%13)c%13sc(-c%14ccc(-c%15ccc(-c%16ccc(-c%17cc%18c(-c%19ccc(CC)s%19)c%19sccc%19c(-c%19ccc(CC)s%19)c%18s%17)s%16)c%16nc(-c%17c(F)c(F)c(OCC)c(F)c%17F)c(-c%17c(F)c(F)c(OCC)c(F)c%17F)nc%15%16)s%14)cc%13c(-c%13ccc(CC)s%13)c%12s%11)s%10)c%10nc(-c%11c(F)c(F)c(OCC)c(F)c%11F)c(-c%11c(F)c(F)c(OCC)c(F)c%11F)nc9%10)s8)cc7c(-c7ccc(CC)s7)c6s5)s4)c3nc2-c2c(F)c(F)c(OCC)c(F)c2F)c(F)c1F
426,Y6,Qx-10F,,10.1039/D1TA01500A,0.779,24.83,65.84,,sm,y,8.0,polymer,N#CC(C#N)=C1C(=CC=2SC3=C(SC=4C=5C6=NSN=C6C=7C=8SC9=C(SC(C=C%10C(=O)C%11=CC(F)=C(F)C=C%11C%10=C(C#N)C#N)=C9CCCCCCCCCCC)C8N(C7C5N(C34)CC(CC)CCCC)CC(CC)CCCC)C2CCCCCCCCCCC)C(=O)C%12=CC(F)=C(F)C=C%121,CCC1=C(SC2=C1SC3=C2N(CC)C4=C3C5=NSN=C5C6=C4N(CC)C7=C6SC8=C7SC(/C=C9C(C%10=C(C\9=C(C#N)/C#N)C=C(F)C(F)=C%10)=O)=C8CC)/C=C%11C(C%12=CC(F)=C(C=C%12C\%11=C(C#N)/C#N)F)=O,FC1=C(OCC(CC)CCCC)C(F)=C(F)C(C(C(C2=C(F)C(F)=C(OCC(CCCC)CC)C(F)=C2F)=N3)=NC4=C3C(C5=CC=C(S5)C6=CC7=C(C8=CC=C(CC(CCCC)CC)S8)C9=C(C=C(C%10=CC=C(S%10)C(C%11=C%12N=C(C%13=C(F)C(F)=C(OCC(CCCC)CC)C(F)=C%13F)C(C%14=C(F)C(F)=C(OCC(CC)CCCC)C(F)=C%14F)=N%11)=C(F)C(F)=C%12C%15=CC=C(S%15)C%16=CC%17=C(C%18=CC=C(CC(CCCC)CC)S%18)C%19=C(C=C(C%20=CC=C(S%20)C(C%21=C%22N=C(C%23=C(F)C(F)=C(OCC(CCCC)CC)C(F)=C%23F)C(C%24=C(F)C(F)=C(OCC(CC)CCCC)C(F)=C%24F)=N%21)=C(F)C(F)=C%22C%25=CC=C(S%25)C%26=CC%27=C(C%28=CC=C(CC(CCCC)CC)S%28)C%29=C(C=CS%29)C(C%30=CC=C(CC(CC)CCCC)S%30)=C%27S%26)S%19)C(C%31=CC=C(CC(CC)CCCC)S%31)=C%17S%16)S9)C(C%32=CC=C(CC(CC)CCCC)S%32)=C7S6)=C(F)C(F)=C4C%33=CC=CS%33)=C1F,CCOc1c(F)c(F)c(-c2nc3c(-c4cccs4)c(F)c(F)c(-c4ccc(-c5cc6c(-c7ccc(CC)s7)c7sc(-c8ccc(-c9c(F)c(F)c(-c%10ccc(-c%11cc%12c(-c%13ccc(CC)s%13)c%13sc(-c%14ccc(-c%15c(F)c(F)c(-c%16ccc(-c%17cc%18c(-c%19ccc(CC)s%19)c%19sccc%19c(-c%19ccc(CC)s%19)c%18s%17)s%16)c%16nc(-c%17c(F)c(F)c(OCC)c(F)c%17F)c(-c%17c(F)c(F)c(OCC)c(F)c%17F)nc%15%16)s%14)cc%13c(-c%13ccc(CC)s%13)c%12s%11)s%10)c%10nc(-c%11c(F)c(F)c(OCC)c(F)c%11F)c(-c%11c(F)c(F)c(OCC)c(F)c%11F)nc9%10)s8)cc7c(-c7ccc(CC)s7)c6s5)s4)c3nc2-c2c(F)c(F)c(OCC)c(F)c2F)c(F)c1F
427,Y6,Qx-12F,,10.1039/D1TA01500A,0.847,24.55,72.88,,sm,y,8.0,polymer,N#CC(C#N)=C1C(=CC=2SC3=C(SC=4C=5C6=NSN=C6C=7C=8SC9=C(SC(C=C%10C(=O)C%11=CC(F)=C(F)C=C%11C%10=C(C#N)C#N)=C9CCCCCCCCCCC)C8N(C7C5N(C34)CC(CC)CCCC)CC(CC)CCCC)C2CCCCCCCCCCC)C(=O)C%12=CC(F)=C(F)C=C%121,CCC1=C(SC2=C1SC3=C2N(CC)C4=C3C5=NSN=C5C6=C4N(CC)C7=C6SC8=C7SC(/C=C9C(C%10=C(C\9=C(C#N)/C#N)C=C(F)C(F)=C%10)=O)=C8CC)/C=C%11C(C%12=CC(F)=C(C=C%12C\%11=C(C#N)/C#N)F)=O,FC1=C(OCC(CC)CCCC)C(F)=C(F)C(C(C(C2=C(F)C(F)=C(OCC(CCCC)CC)C(F)=C2F)=N3)=NC4=C3C(C5=CC=C(S5)C6=CC7=C(C8=CC(F)=C(CC(CCCC)CC)S8)C9=C(C=C(C%10=CC=C(S%10)C(C%11=C%12N=C(C%13=C(F)C(F)=C(OCC(CCCC)CC)C(F)=C%13F)C(C%14=C(F)C(F)=C(OCC(CC)CCCC)C(F)=C%14F)=N%11)=C(F)C(F)=C%12C%15=CC=C(S%15)C%16=CC%17=C(C%18=CC(F)=C(CC(CCCC)CC)S%18)C%19=C(C=C(C%20=CC=C(S%20)C(C%21=C%22N=C(C%23=C(F)C(F)=C(OCC(CCCC)CC)C(F)=C%23F)C(C%24=C(F)C(F)=C(OCC(CC)CCCC)C(F)=C%24F)=N%21)=C(F)C(F)=C%22C%25=CC=C(S%25)C%26=CC%27=C(C%28=CC(F)=C(CC(CCCC)CC)S%28)C%29=C(C=CS%29)C(C%30=CC(F)=C(CC(CC)CCCC)S%30)=C%27S%26)S%19)C(C%31=CC(F)=C(CC(CC)CCCC)S%31)=C%17S%16)S9)C(C%32=CC(F)=C(CC(CC)CCCC)S%32)=C7S6)=C(F)C(F)=C4C%33=CC=CS%33)=C1F,CCOc1c(F)c(F)c(-c2nc3c(-c4cccs4)c(F)c(F)c(-c4ccc(-c5cc6c(-c7cc(F)c(CC)s7)c7sc(-c8ccc(-c9c(F)c(F)c(-c%10ccc(-c%11cc%12c(-c%13cc(F)c(CC)s%13)c%13sc(-c%14ccc(-c%15c(F)c(F)c(-c%16ccc(-c%17cc%18c(-c%19cc(F)c(CC)s%19)c%19sccc%19c(-c%19cc(F)c(CC)s%19)c%18s%17)s%16)c%16nc(-c%17c(F)c(F)c(OCC)c(F)c%17F)c(-c%17c(F)c(F)c(OCC)c(F)c%17F)nc%15%16)s%14)cc%13c(-c%13cc(F)c(CC)s%13)c%12s%11)s%10)c%10nc(-c%11c(F)c(F)c(OCC)c(F)c%11F)c(-c%11c(F)c(F)c(OCC)c(F)c%11F)nc9%10)s8)cc7c(-c7cc(F)c(CC)s7)c6s5)s4)c3nc2-c2c(F)c(F)c(OCC)c(F)c2F)c(F)c1F
428,Y6,3BDT-4,,10.1039/D1TA01680F,0.8290000000000001,17.0,41.3,,sm,y,8.0,sm,N#CC(C#N)=C1C(=CC=2SC3=C(SC=4C=5C6=NSN=C6C=7C=8SC9=C(SC(C=C%10C(=O)C%11=CC(F)=C(F)C=C%11C%10=C(C#N)C#N)=C9CCCCCCCCCCC)C8N(C7C5N(C34)CC(CC)CCCC)CC(CC)CCCC)C2CCCCCCCCCCC)C(=O)C%12=CC(F)=C(F)C=C%121,CCC1=C(SC2=C1SC3=C2N(CC)C4=C3C5=NSN=C5C6=C4N(CC)C7=C6SC8=C7SC(/C=C9C(C%10=C(C\9=C(C#N)/C#N)C=C(F)C(F)=C%10)=O)=C8CC)/C=C%11C(C%12=CC(F)=C(C=C%12C\%11=C(C#N)/C#N)F)=O,S=C(S/1)N(CCCCCC)C(C1=C/C(S2)=CC=C2C3=C(CCCCCCCC)C=C(S3)C4=CC5=C(C6=CC=C(CC(CC)CCCC)S6)C7=C(C=C(C8=CC9=C(C%10=CC=C(CC(CC)CCCC)S%10)C%11=C(C=C(C%12=CC%13=C(C%14=CC=C(CC(CC)CCCC)S%14)C%15=C(C=C(C%16=CC(CCCCCCCC)=C(C%17=CC=C(/C=C%18C(N(CCCCCC)C(S/%18)=S)=O)S%17)S%16)S%15)C(C%19=CC=C(CC(CC)CCCC)S%19)=C%13S%12)S%11)C(C%20=CC=C(CC(CC)CCCC)S%20)=C9S8)S7)C(C%21=CC=C(CC(CC)CCCC)S%21)=C5S4)=O,CCc1ccc(-c2c3cc(-c4cc5c(-c6ccc(CC)s6)c6sc(-c7cc8c(-c9ccc(CC)s9)c9sc(-c%10cc(CC)c(-c%11ccc(/C=C%12/SC(=S)N(CC)C%12=O)s%11)s%10)cc9c(-c9ccc(CC)s9)c8s7)cc6c(-c6ccc(CC)s6)c5s4)sc3c(-c3ccc(CC)s3)c3cc(-c4cc(CC)c(-c5ccc(/C=C6\SC(=S)N(CC)C6=O)s5)s4)sc23)s1
429,Y6,3BDT-5,,10.1039/D1TA01680F,0.84,21.3,58.1,,sm,y,8.0,sm,N#CC(C#N)=C1C(=CC=2SC3=C(SC=4C=5C6=NSN=C6C=7C=8SC9=C(SC(C=C%10C(=O)C%11=CC(F)=C(F)C=C%11C%10=C(C#N)C#N)=C9CCCCCCCCCCC)C8N(C7C5N(C34)CC(CC)CCCC)CC(CC)CCCC)C2CCCCCCCCCCC)C(=O)C%12=CC(F)=C(F)C=C%121,CCC1=C(SC2=C1SC3=C2N(CC)C4=C3C5=NSN=C5C6=C4N(CC)C7=C6SC8=C7SC(/C=C9C(C%10=C(C\9=C(C#N)/C#N)C=C(F)C(F)=C%10)=O)=C8CC)/C=C%11C(C%12=CC(F)=C(C=C%12C\%11=C(C#N)/C#N)F)=O,O=C(OCC(CCCC)CC)/C(C#N)=C\C(S1)=CC=C1C2=C(CCCCCCCC)C=C(S2)C(S3)=CC4=C3C(C5=CC=C(CC(CC)CCCC)S5)=C(C=C(C(S6)=CC7=C6C(C8=CC=C(CC(CC)CCCC)S8)=C(C=C(C(S9)=CC%10=C9C(C%11=CC=C(CC(CC)CCCC)S%11)=C(C=C(C%12=CC(CCCCCCCC)=C(C%13=CC=C(/C=C(C(OCC(CCCC)CC)=O)\C#N)S%13)S%12)S%14)C%14=C%10C%15=CC=C(CC(CC)CCCC)S%15)S%16)C%16=C7C%17=CC=C(CC(CC)CCCC)S%17)S%18)C%18=C4C%19=CC=C(CC(CC)CCCC)S%19,CCOC(=O)/C(C#N)=C/c1ccc(-c2sc(-c3cc4c(-c5ccc(CC)s5)c5sc(-c6cc7c(-c8ccc(CC)s8)c8sc(-c9cc%10c(-c%11ccc(CC)s%11)c%11sc(-c%12cc(CC)c(-c%13ccc(/C=C(\C#N)C(=O)OCC)s%13)s%12)cc%11c(-c%11ccc(CC)s%11)c%10s9)cc8c(-c8ccc(CC)s8)c7s6)cc5c(-c5ccc(CC)s5)c4s3)cc2CC)s1
430,Y6,P-FP,,10.1039/D1TA04214A,0.815,23.27,70.37,,sm,y,8.0,polymer,N#CC(C#N)=C1C(=CC=2SC3=C(SC=4C=5C6=NSN=C6C=7C=8SC9=C(SC(C=C%10C(=O)C%11=CC(F)=C(F)C=C%11C%10=C(C#N)C#N)=C9CCCCCCCCCCC)C8N(C7C5N(C34)CC(CC)CCCC)CC(CC)CCCC)C2CCCCCCCCCCC)C(=O)C%12=CC(F)=C(F)C=C%121,CCC1=C(SC2=C1SC3=C2N(CC)C4=C3C5=NSN=C5C6=C4N(CC)C7=C6SC8=C7SC(/C=C9C(C%10=C(C\9=C(C#N)/C#N)C=C(F)C(F)=C%10)=O)=C8CC)/C=C%11C(C%12=CC(F)=C(C=C%12C\%11=C(C#N)/C#N)F)=O,FC(C(F)=C(C1=CC=C(C(O2)=CC3=C2C(C4=CC(F)=C(CC(CCCC)CC)C(F)=C4)=C(C=C(C5=CC=C(C6=C(F)C(F)=C(C7=CC=C(C(O8)=CC9=C8C(C%10=CC(F)=C(CC(CCCC)CC)C(F)=C%10)=C(C=C(C%11=CC=C(C%12=C(F)C(F)=C(C%13=CC=CS%13)C%14=NN(CC(CCCCCCCC)CCCCCC)N=C%14%12)S%11)O%15)C%15=C9C%16=CC(F)=C(CC(CC)CCCC)C(F)=C%16)S7)C%17=NN(CC(CCCCCCCC)CCCCCC)N=C%176)S5)O%18)C%18=C3C%19=CC(F)=C(CC(CC)CCCC)C(F)=C%19)S1)C%20=NN(CC(CCCCCCCC)CCCCCC)N=C%20%21)=C%21C(S%22)=CC=C%22C%23=CC%24=C(C%25=CC(F)=C(CC(CCCC)CC)C(F)=C%25)C%26=C(C=CO%26)C(C%27=CC(F)=C(CC(CC)CCCC)C(F)=C%27)=C%24O%23,CCc1c(F)cc(-c2c3cc(-c4ccc(-c5c(F)c(F)c(-c6ccc(-c7cc8c(-c9cc(F)c(CC)c(F)c9)c9oc(-c%10ccc(-c%11c(F)c(F)c(-c%12ccc(-c%13cc%14c(-c%15cc(F)c(CC)c(F)c%15)c%15oc(-c%16ccc(-c%17c(F)c(F)c(-c%18cccs%18)c%18nn(CC)nc%17%18)s%16)cc%15c(-c%15cc(F)c(CC)c(F)c%15)c%14o%13)s%12)c%12nn(CC)nc%11%12)s%10)cc9c(-c9cc(F)c(CC)c(F)c9)c8o7)s6)c6nn(CC)nc56)s4)oc3c(-c3cc(F)c(CC)c(F)c3)c3ccoc23)cc1F
431,Y6,P-FT,,10.1039/D1TA04214A,0.745,21.87,65.12,,sm,y,8.0,polymer,N#CC(C#N)=C1C(=CC=2SC3=C(SC=4C=5C6=NSN=C6C=7C=8SC9=C(SC(C=C%10C(=O)C%11=CC(F)=C(F)C=C%11C%10=C(C#N)C#N)=C9CCCCCCCCCCC)C8N(C7C5N(C34)CC(CC)CCCC)CC(CC)CCCC)C2CCCCCCCCCCC)C(=O)C%12=CC(F)=C(F)C=C%121,CCC1=C(SC2=C1SC3=C2N(CC)C4=C3C5=NSN=C5C6=C4N(CC)C7=C6SC8=C7SC(/C=C9C(C%10=C(C\9=C(C#N)/C#N)C=C(F)C(F)=C%10)=O)=C8CC)/C=C%11C(C%12=CC(F)=C(C=C%12C\%11=C(C#N)/C#N)F)=O,FC1=C(CC(CCCC)CC)SC(C2=C3OC(C4=CC=C(C5=C(C(F)=CC6=NN(CC(CCCCCC)CCCC)N=C65)F)S4)=CC3=C(C7=CC(F)=C(CC(CCCC)CC)S7)C8=C2C=C(O8)C9=CC=C(C(C%10=NN(CC(CCCCCC)CCCC)N=C%10%11)=C(F)C(F)=C%11C%12=CC=C(S%12)C%13=CC%14=C(C%15=CC(F)=C(CC(CCCC)CC)S%15)C%16=C(C(C%17=CC(F)=C(CC(CCCC)CC)S%17)=C%14O%13)C=C(O%16)C%18=CC=C(C(C%19=NN(CC(CCCCCC)CCCC)N=C%19%20)=C(F)C(F)=C%20C%21=CC=C(S%21)C%22=CC%23=C(C%24=CC(F)=C(CC(CCCC)CC)S%24)C%25=C(C(C%26=CC(F)=C(CC(CCCC)CC)S%26)=C%23O%22)C=C(O%25)C%27=CC=CS%27)S%18)S9)=C1,CCc1sc(-c2c3cc(-c4ccc(-c5c(F)c(F)c(-c6ccc(-c7cc8c(-c9cc(F)c(CC)s9)c9oc(-c%10ccc(-c%11c(F)c(F)c(-c%12ccc(-c%13cc%14c(-c%15cc(F)c(CC)s%15)c%15oc(-c%16ccc(-c%17c(F)c(F)c(-c%18cccs%18)c%18nn(CC)nc%17%18)s%16)cc%15c(-c%15cc(F)c(CC)s%15)c%14o%13)s%12)c%12nn(CC)nc%11%12)s%10)cc9c(-c9cc(F)c(CC)s9)c8o7)s6)c6nn(CC)nc56)s4)oc3c(-c3cc(F)c(CC)s3)c3ccoc23)cc1F
432,Y6,P(DTB-BDD),,10.1039/D2ME00166G,0.83,23.76,64.0,,sm,y,8.0,polymer,N#CC(C#N)=C1C(=CC=2SC3=C(SC=4C=5C6=NSN=C6C=7C=8SC9=C(SC(C=C%10C(=O)C%11=CC(F)=C(F)C=C%11C%10=C(C#N)C#N)=C9CCCCCCCCCCC)C8N(C7C5N(C34)CC(CC)CCCC)CC(CC)CCCC)C2CCCCCCCCCCC)C(=O)C%12=CC(F)=C(F)C=C%121,CCC1=C(SC2=C1SC3=C2N(CC)C4=C3C5=NSN=C5C6=C4N(CC)C7=C6SC8=C7SC(/C=C9C(C%10=C(C\9=C(C#N)/C#N)C=C(F)C(F)=C%10)=O)=C8CC)/C=C%11C(C%12=CC(F)=C(C=C%12C\%11=C(C#N)/C#N)F)=O,O=C1C2=C(CCCCCCCC)SC(CCCCCCCC)=C2C(C3=C(C4=CC=C(C(S5)=CC(C5=C(SC(C6=CC=C(C7=C8C(C(C9=C(CCCCCCCC)SC(CCCCCCCC)=C9C8=O)=O)=C(C%10=CC=C(C(S%11)=CC(C%11=C(SC(C%12=CC=C(C%13=C%14C(C(C%15=C(CCCCCCCC)SC(CCCCCCCC)=C%15C%14=O)=O)=C(C%16=CC=CS%16)S%13)S%12)=C%17)C%17=C%18CCCCCCCCCCC)=C%18CCCCCCCCCCC)S%10)S7)S6)=C%19)C%19=C%20CCCCCCCCCCC)=C%20CCCCCCCCCCC)S4)SC(C(S%21)=CC=C%21C%22=CC%23=C(CCCCCCCCCCC)C(CCCCCCCCCCC)=C(C=CS%24)C%24=C%23S%22)=C31)=O,CCC1=C(C=CS2)C2=C(SC(C3=CC=C(C4=C5C(C(C6=C(CC)SC(CC)=C6C5=O)=O)=C(C7=CC=C(C(S8)=CC(C8=C(SC(C9=CC=C(C%10=C%11C(C(C%12=C(CC)SC(CC)=C%12C%11=O)=O)=C(C%13=CC=C(C(S%14)=CC(C%14=C(SC(C%15=CC=C(C%16=C%17C(C(C%18=C(CC)SC(CC)=C%18C%17=O)=O)=C(C%19=CC=CS%19)S%16)S%15)=C%20)C%20=C%21CC)=C%21CC)S%13)S%10)S9)=C%22)C%22=C%23CC)=C%23CC)S7)S4)S3)=C%24)C%24=C1CC
433,Y6,PoPhBT-IDT,,10.1039/D2QM00479H,0.75,7.7,42.0,,sm,y,8.0,polymer,N#CC(C#N)=C1C(=CC=2SC3=C(SC=4C=5C6=NSN=C6C=7C=8SC9=C(SC(C=C%10C(=O)C%11=CC(F)=C(F)C=C%11C%10=C(C#N)C#N)=C9CCCCCCCCCCC)C8N(C7C5N(C34)CC(CC)CCCC)CC(CC)CCCC)C2CCCCCCCCCCC)C(=O)C%12=CC(F)=C(F)C=C%121,CCC1=C(SC2=C1SC3=C2N(CC)C4=C3C5=NSN=C5C6=C4N(CC)C7=C6SC8=C7SC(/C=C9C(C%10=C(C\9=C(C#N)/C#N)C=C(F)C(F)=C%10)=O)=C8CC)/C=C%11C(C%12=CC(F)=C(C=C%12C\%11=C(C#N)/C#N)F)=O,CCCCCCC(C=C1)=CC=C1C(C2=C3SC=C2)(C4=CC=C(CCCCCC)C=C4)C(C3=C5)=CC6=C5C(C7=CC=C(CCCCCC)C=C7)(C8=CC=C(CCCCCC)C=C8)C9=C6SC(C%10=CC=C(C%11=CC(C%12=CC=C(C(S%13)=CC%14=C%13C%15=CC(C%16(C%17=CC=C(CCCCCC)C=C%17)C%18=CC=C(CCCCCC)C=C%18)=C(C=C%15C%14(C%19=CC=C(CCCCCC)C=C%19)C%20=CC=C(CCCCCC)C=C%20)C%21=C%16C=C(S%21)C%22=CC=C(C%23=CC(C%24=CC=CC%25=NSN=C%24%25)=C(OCC(CCCCCCCCCC)CCCCCCCC)C(OCC(CCCCCCCC)CCCCCCCCCC)=C%23)C%26=NSN=C%26%22)C%27=NSN=C%12%27)=C(OCC(CCCCCCCCCC)CCCCCCCC)C(OCC(CCCCCCCC)CCCCCCCCCC)=C%11)C%28=NSN=C%28%10)=C9,CCC(C=C1)=CC=C1C(C2=C3SC=C2)(C4=CC=C(CC)C=C4)C(C3=C5)=CC6=C5C(C7=CC=C(CC)C=C7)(C8=CC=C(CC)C=C8)C9=C6SC(C%10=CC=C(C%11=CC(C%12=CC=C(C(S%13)=CC%14=C%13C%15=CC(C%16(C%17=CC=C(CC)C=C%17)C%18=CC=C(CC)C=C%18)=C(C=C%15C%14(C%19=CC=C(CC)C=C%19)C%20=CC=C(CC)C=C%20)C%21=C%16C=C(S%21)C%22=CC=C(C%23=CC(C%24=CC=CC%25=NSN=C%24%25)=C(OCC)C(OCC)=C%23)C%26=NSN=C%26%22)C%27=NSN=C%12%27)=C(OCC)C(OCC)=C%11)C%28=NSN=C%28%10)=C9
434,Y6,PTPTz-IDT,,10.1039/D2QM00479H,0.83,16.0,62.0,,sm,y,8.0,polymer,N#CC(C#N)=C1C(=CC=2SC3=C(SC=4C=5C6=NSN=C6C=7C=8SC9=C(SC(C=C%10C(=O)C%11=CC(F)=C(F)C=C%11C%10=C(C#N)C#N)=C9CCCCCCCCCCC)C8N(C7C5N(C34)CC(CC)CCCC)CC(CC)CCCC)C2CCCCCCCCCCC)C(=O)C%12=CC(F)=C(F)C=C%121,CCC1=C(SC2=C1SC3=C2N(CC)C4=C3C5=NSN=C5C6=C4N(CC)C7=C6SC8=C7SC(/C=C9C(C%10=C(C\9=C(C#N)/C#N)C=C(F)C(F)=C%10)=O)=C8CC)/C=C%11C(C%12=CC(F)=C(C=C%12C\%11=C(C#N)/C#N)F)=O,CCCCCCC(C=C1)=CC=C1C(C2=C3SC=C2)(C4=CC=C(CCCCCC)C=C4)C(C3=C5)=CC6=C5C(C7=CC=C(CCCCCC)C=C7)(C8=CC=C(CCCCCC)C=C8)C9=C6SC(C%10=CC(C(C=C(C(S%11)=CC%12=C%11C%13=CC(C%14(C%15=CC=C(CCCCCC)C=C%15)C%16=CC=C(CCCCCC)C=C%16)=C(C=C%13C%12(C%17=CC=C(CCCCCC)C=C%17)C%18=CC=C(CCCCCC)C=C%18)C%19=C%14C=C(S%19)C%20=CC(C(C=CC%21=NSN=C%21%22)=C%22C%23=C%24C=C(OCC(CCCCCCCC)CCCCCCCCCC)C(OCC(CCCCCCCCCC)CCCCCCCC)=C%23)=C%24C%25=NSN=C%25%20)C%26=NSN=C%26%27)=C%27C%28=C%29C=C(OCC(CCCCCCCC)CCCCCCCCCC)C(OCC(CCCCCCCCCC)CCCCCCCC)=C%28)=C%29C%30=NSN=C%30%10)=C9,CCC(C=C1)=CC=C1C(C2=C3SC=C2)(C4=CC=C(CC)C=C4)C(C3=C5)=CC6=C5C(C7=CC=C(CC)C=C7)(C8=CC=C(CC)C=C8)C9=C6SC(C%10=CC(C(C=C(C(S%11)=CC%12=C%11C%13=CC(C%14(C%15=CC=C(CC)C=C%15)C%16=CC=C(CC)C=C%16)=C(C=C%13C%12(C%17=CC=C(CC)C=C%17)C%18=CC=C(CC)C=C%18)C%19=C%14C=C(S%19)C%20=CC(C(C=CC%21=NSN=C%21%22)=C%22C%23=C%24C=C(OCC)C(OCC)=C%23)=C%24C%25=NSN=C%25%20)C%26=NSN=C%26%27)=C%27C%28=C%29C=C(OCC)C(OCC)=C%28)=C%29C%30=NSN=C%30%10)=C9
435,Y6,PTPTz-2Th-IDT,,10.1039/D2QM00479H,0.75,20.1,60.0,,sm,y,8.0,polymer,N#CC(C#N)=C1C(=CC=2SC3=C(SC=4C=5C6=NSN=C6C=7C=8SC9=C(SC(C=C%10C(=O)C%11=CC(F)=C(F)C=C%11C%10=C(C#N)C#N)=C9CCCCCCCCCCC)C8N(C7C5N(C34)CC(CC)CCCC)CC(CC)CCCC)C2CCCCCCCCCCC)C(=O)C%12=CC(F)=C(F)C=C%121,CCC1=C(SC2=C1SC3=C2N(CC)C4=C3C5=NSN=C5C6=C4N(CC)C7=C6SC8=C7SC(/C=C9C(C%10=C(C\9=C(C#N)/C#N)C=C(F)C(F)=C%10)=O)=C8CC)/C=C%11C(C%12=CC(F)=C(C=C%12C\%11=C(C#N)/C#N)F)=O,CCCCCCC(C=C1)=CC=C1C(C2=C3SC=C2)(C4=CC=C(CCCCCC)C=C4)C(C3=C5)=CC6=C5C(C7=CC=C(CCCCCC)C=C7)(C8=CC=C(CCCCCC)C=C8)C9=C6SC(C%10=CC=C(C%11=CC=C(C%12=CC(C(C=C(C%13=CC=C(C%14=CC=C(C(S%15)=CC%16=C%15C%17=CC(C%18(C%19=CC=C(CCCCCC)C=C%19)C%20=CC=C(CCCCCC)C=C%20)=C(C=C%17C%16(C%21=CC=C(CCCCCC)C=C%21)C%22=CC=C(CCCCCC)C=C%22)C%23=C%18C=C(S%23)C%24=CC=C(C%25=CC=C(C%26=CC(C(C=C(C%27=CC=C(C%28=CC=CS%28)S%27)C%29=NSN=C%29%30)=C%30C%31=C%32C=C(OCC(CCCCCCCC)CCCCCCCCCC)C(OCC(CCCCCCCCCC)CCCCCCCC)=C%31)=C%32C%33=NSN=C%33%26)S%25)S%24)S%14)S%13)C%34=NSN=C%34%35)=C%35C%36=C%37C=C(OCC(CCCCCCCC)CCCCCCCCCC)C(OCC(CCCCCCCCCC)CCCCCCCC)=C%36)=C%37C%38=NSN=C%38%12)S%11)S%10)=C9,CCC(C=C1)=CC=C1C(C2=C3SC=C2)(C4=CC=C(CC)C=C4)C(C3=C5)=CC6=C5C(C7=CC=C(CC)C=C7)(C8=CC=C(CC)C=C8)C9=C6SC(C%10=CC=C(C%11=CC=C(C%12=CC(C(C=C(C%13=CC=C(C%14=CC=C(C(S%15)=CC%16=C%15C%17=CC(C%18(C%19=CC=C(CC)C=C%19)C%20=CC=C(CC)C=C%20)=C(C=C%17C%16(C%21=CC=C(CC)C=C%21)C%22=CC=C(CC)C=C%22)C%23=C%18C=C(S%23)C%24=CC=C(C%25=CC=C(C%26=CC(C(C=C(C%27=CC=C(C%28=CC=CS%28)S%27)C%29=NSN=C%29%30)=C%30C%31=C%32C=C(OCC)C(OCC)=C%31)=C%32C%33=NSN=C%33%26)S%25)S%24)S%14)S%13)C%34=NSN=C%34%35)=C%35C%36=C%37C=C(OCC)C(OCC)=C%36)=C%37C%38=NSN=C%38%12)S%11)S%10)=C9
436,Y6,PTPTz-Th-IDT,,10.1039/D2QM00479H,0.79,20.4,65.0,,sm,y,8.0,polymer,N#CC(C#N)=C1C(=CC=2SC3=C(SC=4C=5C6=NSN=C6C=7C=8SC9=C(SC(C=C%10C(=O)C%11=CC(F)=C(F)C=C%11C%10=C(C#N)C#N)=C9CCCCCCCCCCC)C8N(C7C5N(C34)CC(CC)CCCC)CC(CC)CCCC)C2CCCCCCCCCCC)C(=O)C%12=CC(F)=C(F)C=C%121,CCC1=C(SC2=C1SC3=C2N(CC)C4=C3C5=NSN=C5C6=C4N(CC)C7=C6SC8=C7SC(/C=C9C(C%10=C(C\9=C(C#N)/C#N)C=C(F)C(F)=C%10)=O)=C8CC)/C=C%11C(C%12=CC(F)=C(C=C%12C\%11=C(C#N)/C#N)F)=O,CCCCCCC(C=C1)=CC=C1C(C2=C3SC=C2)(C4=CC=C(CCCCCC)C=C4)C(C3=C5)=CC6=C5C(C7=CC=C(CCCCCC)C=C7)(C8=CC=C(CCCCCC)C=C8)C9=C6SC(C%10=CC=C(C%11=CC(C(C=C(C%12=CC=C(C(S%13)=CC%14=C%13C%15=CC(C%16(C%17=CC=C(CCCCCC)C=C%17)C%18=CC=C(CCCCCC)C=C%18)=C(C=C%15C%14(C%19=CC=C(CCCCCC)C=C%19)C%20=CC=C(CCCCCC)C=C%20)C%21=C%16C=C(S%21)C%22=CC=C(C%23=CC(C(C=C(C%24=CC=CS%24)C%25=NSN=C%25%26)=C%26C%27=C%28C=C(OCC(CCCCCCCC)CCCCCCCCCC)C(OCC(CCCCCCCCCC)CCCCCCCC)=C%27)=C%28C%29=NSN=C%29%23)S%22)S%12)C%30=NSN=C%30%31)=C%31C%32=C%33C=C(OCC(CCCCCCCC)CCCCCCCCCC)C(OCC(CCCCCCCCCC)CCCCCCCC)=C%32)=C%33C%34=NSN=C%34%11)S%10)=C9,CCC1=CC=C(C(C2=CC=C(C=C2)CC)(C3=CC4=C(C(C5=CC=C(C=C5)CC)(C6=C4SC(C7=CC=C(S7)C8=CC9=C(C%10=NSN=C%108)C(C=C(C(OCC)=C%11)OCC)=C%11C%12=C9C=C(C%13=NSN=C%13%12)C%14=CC=C(C%15=CC(C(C%16=CC=C(C=C%16)CC)(C%17=CC%18=C(C(C%19=CC=C(C=C%19)CC)(C%20=C%18SC(C%21=CC=C(S%21)C%22=CC%23=C(C%24=NSN=C%24%22)C(C=C(C(OCC)=C%25)OCC)=C%25C%26=C%23C=C(C%27=NSN=C%27%26)C%28=CC=CS%28)=C%20)C%29=CC=C(C=C%29)CC)C=C%17%30)C%31=CC=C(C=C%31)CC)=C%30S%15)S%14)=C6)C%32=CC=C(C=C%32)CC)C=C3%33)C%34=C%33SC=C%34)C=C1
437,Y6,P_BDTT-TfQT_,,10.1002/pol.20220582,0.76,17.08,52.0,,sm,y,8.0,polymer,N#CC(C#N)=C1C(=CC=2SC3=C(SC=4C=5C6=NSN=C6C=7C=8SC9=C(SC(C=C%10C(=O)C%11=CC(F)=C(F)C=C%11C%10=C(C#N)C#N)=C9CCCCCCCCCCC)C8N(C7C5N(C34)CC(CC)CCCC)CC(CC)CCCC)C2CCCCCCCCCCC)C(=O)C%12=CC(F)=C(F)C=C%121,CCC1=C(SC2=C1SC3=C2N(CC)C4=C3C5=NSN=C5C6=C4N(CC)C7=C6SC8=C7SC(/C=C9C(C%10=C(C\9=C(C#N)/C#N)C=C(F)C(F)=C%10)=O)=C8CC)/C=C%11C(C%12=CC(F)=C(C=C%12C\%11=C(C#N)/C#N)F)=O,FC(C=C1C(S2)=CC=C2C(SC3=C(C4=C5SC=C4)C6=CC=C(S6)CC(CC)CCCC)=CC3=C5C(S7)=CC=C7CC(CC)CCCC)=C(C8=NC(CCCCCCCCCCCC)=C(N=C18)CCCCCCCCCCCC)C9=CC=C(C%10=CC%11=C(C(C(S%12)=CC=C%12CC(CC)CCCC)=C%13C=C(SC%13=C%11C%14=CC=C(S%14)CC(CC)CCCC)C%15=CC=C(S%15)C%16=CC(F)=C(C%17=NC(CCCCCCCCCCCC)=C(N=C%16%17)CCCCCCCCCCCC)C%18=CC=C(C%19=CC%20=C(C(C(S%21)=CC=C%21CC(CC)CCCC)=C%22C=C(SC%22=C%20C%23=CC=C(S%23)CC(CC)CCCC)C%24=CC=C(S%24)C%25=CC(F)=C(C%26=NC(CCCCCCCCCCCC)=C(N=C%25%26)CCCCCCCCCCCC)C%27=CC=CS%27)S%19)S%18)S%10)S9,CCC1=CC=C(S1)C2=C3C=C(SC3=C(C4=C2SC=C4)C5=CC=C(S5)CC)C6=CC=C(S6)C7=CC(F)=C(C8=NC(CC)=C(N=C78)CC)C9=CC=C(C%10=CC%11=C(C(C(S%12)=CC=C%12CC)=C%13C=C(SC%13=C%11C%14=CC=C(S%14)CC)C%15=CC=C(S%15)C%16=CC(F)=C(C%17=NC(CC)=C(N=C%16%17)CC)C%18=CC=C(C%19=CC%20=C(C(C(S%21)=CC=C%21CC)=C%22C=C(SC%22=C%20C%23=CC=C(S%23)CC)C%24=CC=C(S%24)C%25=CC(F)=C(C%26=NC(CC)=C(N=C%25%26)CC)C%27=CC=CS%27)S%19)S%18)S%10)S9
438,SY3,PBDB-TF,,10.1002/adfm.202000456,0.858,25.54,74.1,,sm,y,8.0,polymer,N#C/C(C#N)=C1C(C(C2=CC=C(C=C2\1)Cl)=O)=CC3=C(CCCCCCCCCCC)C(SC4=C5N(CC(CCCC)CC)C6=C4C7=NSN=C7C8=C6N(CC(CCCC)CC)C9=C8SC%10=C9SC(C=C%11C(C%12=CC(Cl)=C(C=C%12/C%11=C(C#N)\C#N)Cl)=O)=C%10CCCCCCCCCCC)=C5S3,CCC1=C(SC2=C1SC3=C2N(CC)C4=C3C5=NSN=C5C6=C4N(CC)C7=C6SC8=C7SC(/C=C9C(C%10=C(C\9=C(C#N)/C#N)C=C(Cl)C(Cl)=C%10)=O)=C8CC)/C=C%11C(C%12=C(C\%11=C(C#N)/C#N)C=C(Cl)C=C%12)=O,FC1=C(CC(CCCC)CC)SC(C2=C3C(SC(C4=CC=C(S4)C(SC(C5=CC=C(C6=CC7=C(S6)C(C8=CC(F)=C(CC(CCCC)CC)S8)=C9C(SC(C%10=CC=C(S%10)C(SC(C%11=CC=C(C%12=CC%13=C(S%12)C(C%14=CC(F)=C(CC(CCCC)CC)S%14)=C%15C(SC(C%16=CC=C(S%16)C(SC(C%17=CC=CS%17)=C%18C%19=O)=C%18C(C%20=C(CC(CCCC)CC)SC(CC(CCCC)CC)=C%20%19)=O)=C%15)=C%13C%21=CC(F)=C(CC(CCCC)CC)S%21)S%11)=C%22C%23=O)=C%22C(C%24=C(CC(CCCC)CC)SC(CC(CCCC)CC)=C%24%23)=O)=C9)=C7C%25=CC(F)=C(CC(CCCC)CC)S%25)S5)=C%26C%27=O)=C%26C(C%28=C(CC(CCCC)CC)SC(CC(CCCC)CC)=C%28%27)=O)=C3)=C(C%29=CC(F)=C(CC(CCCC)CC)S%29)C%30=C2SC=C%30)=C1,CCc1sc(-c2c3cc(-c4ccc(-c5sc(-c6ccc(-c7cc8c(-c9cc(F)c(CC)s9)c9sc(-c%10ccc(-c%11sc(-c%12ccc(-c%13cc%14c(-c%15cc(F)c(CC)s%15)c%15sc(-c%16ccc(-c%17sc(-c%18cccs%18)c%18c%17C(=O)c%17c(CC)sc(CC)c%17C%18=O)s%16)cc%15c(-c%15cc(F)c(CC)s%15)c%14s%13)s%12)c%12c%11C(=O)c%11c(CC)sc(CC)c%11C%12=O)s%10)cc9c(-c9cc(F)c(CC)s9)c8s7)s6)c6c5C(=O)c5c(CC)sc(CC)c5C6=O)s4)sc3c(-c3cc(F)c(CC)s3)c3ccsc23)cc1F
439,SY1,PBDB-TF,,10.1002/adfm.202000456,0.871,25.41,76.0,,sm,y,8.0,polymer,N#C/C(C#N)=C1C(C(C2=CC(F)=C(C=C2\1)F)=O)=CC3=C(CCCCCCCCCCC)C(SC4=C5N(CC(CCCC)CC)C6=C4C7=NSN=C7C8=C6N(CC(CCCC)CC)C9=C8SC%10=C9SC(C=C%11C(C%12=CC(Cl)=CC=C%12/C%11=C(C#N)\C#N)=O)=C%10CCCCCCCCCCC)=C5S3,CCC1=C(SC2=C1SC3=C2N(CC)C4=C3C5=NSN=C5C6=C4N(CC)C7=C6SC8=C7SC(/C=C9C(C%10=C(C\9=C(C#N)/C#N)C=C(F)C(F)=C%10)=O)=C8CC)/C=C%11C(C%12=C(C\%11=C(C#N)/C#N)C=C(Cl)C=C%12)=O,FC1=C(CC(CCCC)CC)SC(C2=C3C(SC(C4=CC=C(S4)C(SC(C5=CC=C(C6=CC7=C(S6)C(C8=CC(F)=C(CC(CCCC)CC)S8)=C9C(SC(C%10=CC=C(S%10)C(SC(C%11=CC=C(C%12=CC%13=C(S%12)C(C%14=CC(F)=C(CC(CCCC)CC)S%14)=C%15C(SC(C%16=CC=C(S%16)C(SC(C%17=CC=CS%17)=C%18C%19=O)=C%18C(C%20=C(CC(CCCC)CC)SC(CC(CCCC)CC)=C%20%19)=O)=C%15)=C%13C%21=CC(F)=C(CC(CCCC)CC)S%21)S%11)=C%22C%23=O)=C%22C(C%24=C(CC(CCCC)CC)SC(CC(CCCC)CC)=C%24%23)=O)=C9)=C7C%25=CC(F)=C(CC(CCCC)CC)S%25)S5)=C%26C%27=O)=C%26C(C%28=C(CC(CCCC)CC)SC(CC(CCCC)CC)=C%28%27)=O)=C3)=C(C%29=CC(F)=C(CC(CCCC)CC)S%29)C%30=C2SC=C%30)=C1,CCc1sc(-c2c3cc(-c4ccc(-c5sc(-c6ccc(-c7cc8c(-c9cc(F)c(CC)s9)c9sc(-c%10ccc(-c%11sc(-c%12ccc(-c%13cc%14c(-c%15cc(F)c(CC)s%15)c%15sc(-c%16ccc(-c%17sc(-c%18cccs%18)c%18c%17C(=O)c%17c(CC)sc(CC)c%17C%18=O)s%16)cc%15c(-c%15cc(F)c(CC)s%15)c%14s%13)s%12)c%12c%11C(=O)c%11c(CC)sc(CC)c%11C%12=O)s%10)cc9c(-c9cc(F)c(CC)s9)c8s7)s6)c6c5C(=O)c5c(CC)sc(CC)c5C6=O)s4)sc3c(-c3cc(F)c(CC)s3)c3ccsc23)cc1F
440,IPT2F-Th,PBDB-T,,10.1002/adfm.202006141,0.86,20.44,71.2,,sm,fused,7.0,polymer,O=C1C2=C(C=C(F)C=C2)C(/C1=C/C(S3)=CC4=C3C(S5)=C(N4C6=CC=C(CCCCCC)S6)C7=C5C(C=C(C(C8=CC=C(CCCCCC)C=C8)(C9=CC=C(CCCCCC)C=C9)C%10=C%11SC(/C=C%12/C(C(C=C(F)C=C%13)=C%13C%12=O)=C(C#N)/C#N)=C%10)C%11=C%14)=C%14C7(C%15=CC=C(CCCCCC)C=C%15)C%16=CC=C(CCCCCC)C=C%16)=C(C#N)\C#N,CCc1ccc(C2(c3ccc(CC)cc3)c3cc4c(cc3-c3sc(/C=C5\C(=O)c6ccc(F)cc6C5=C(C#N)C#N)cc32)C(c2ccc(CC)cc2)(c2ccc(CC)cc2)c2c-4sc3c4sc(/C=C5\C(=O)c6ccc(F)cc6C5=C(C#N)C#N)cc4n(-c4ccc(CC)s4)c23)cc1,CCC(CCCC)CC1=CC=C(S1)C2=C3C(SC(C4=CC=C(S4)C(SC(C5=CC=C(C6=CC7=C(S6)C(C8=CC=C(CC(CCCC)CC)S8)=C9C(SC(C%10=CC=C(S%10)C(SC(C%11=CC=C(C%12=CC%13=C(S%12)C(C%14=CC=C(CC(CCCC)CC)S%14)=C%15C(SC(C%16=CC=C(S%16)C(SC(C%17=CC=CS%17)=C%18C%19=O)=C%18C(C%20=C(CC(CCCC)CC)SC(CC(CCCC)CC)=C%20%19)=O)=C%15)=C%13C%21=CC=C(CC(CCCC)CC)S%21)S%11)=C%22C%23=O)=C%22C(C%24=C(CC(CCCC)CC)SC(CC(CCCC)CC)=C%24%23)=O)=C9)=C7C%25=CC=C(CC(CCCC)CC)S%25)S5)=C%26C%27=O)=C%26C(C%28=C(CC(CCCC)CC)SC(CC(CCCC)CC)=C%28%27)=O)=C3)=C(C%29=CC=C(CC(CCCC)CC)S%29)C%30=C2SC=C%30,CCc1ccc(-c2c3cc(-c4ccc(-c5sc(-c6ccc(-c7cc8c(-c9ccc(CC)s9)c9sc(-c%10ccc(-c%11sc(-c%12ccc(-c%13cc%14c(-c%15ccc(CC)s%15)c%15sc(-c%16ccc(-c%17sc(-c%18cccs%18)c%18c%17C(=O)c%17c(CC)sc(CC)c%17C%18=O)s%16)cc%15c(-c%15ccc(CC)s%15)c%14s%13)s%12)c%12c%11C(=O)c%11c(CC)sc(CC)c%11C%12=O)s%10)cc9c(-c9ccc(CC)s9)c8s7)s6)c6c5C(=O)c5c(CC)sc(CC)c5C6=O)s4)sc3c(-c3ccc(CC)s3)c3ccsc23)s1
441,IPT2F-Ph,PBDB-T,,10.1002/adfm.202006141,0.86,21.18,72.11,,sm,fused,7.0,polymer,O=C1C2=C(C=C(F)C=C2)C(/C1=C/C(S3)=CC4=C3C(S5)=C(N4C6=CC=C(CCCCCC)C=C6)C7=C5C(C=C(C(C8=CC=C(CCCCCC)C=C8)(C9=CC=C(CCCCCC)C=C9)C%10=C%11SC(/C=C%12/C(C(C=C(F)C=C%13)=C%13C%12=O)=C(C#N)/C#N)=C%10)C%11=C%14)=C%14C7(C%15=CC=C(CCCCCC)C=C%15)C%16=CC=C(CCCCCC)C=C%16)=C(C#N)\C#N,CCc1ccc(-n2c3cc(/C=C4\C(=O)c5ccc(F)cc5C4=C(C#N)C#N)sc3c3sc4c(c32)C(c2ccc(CC)cc2)(c2ccc(CC)cc2)c2cc3c(cc2-4)C(c2ccc(CC)cc2)(c2ccc(CC)cc2)c2cc(/C=C4\C(=O)c5ccc(F)cc5C4=C(C#N)C#N)sc2-3)cc1,CCC(CCCC)CC1=CC=C(S1)C2=C3C(SC(C4=CC=C(S4)C(SC(C5=CC=C(C6=CC7=C(S6)C(C8=CC=C(CC(CCCC)CC)S8)=C9C(SC(C%10=CC=C(S%10)C(SC(C%11=CC=C(C%12=CC%13=C(S%12)C(C%14=CC=C(CC(CCCC)CC)S%14)=C%15C(SC(C%16=CC=C(S%16)C(SC(C%17=CC=CS%17)=C%18C%19=O)=C%18C(C%20=C(CC(CCCC)CC)SC(CC(CCCC)CC)=C%20%19)=O)=C%15)=C%13C%21=CC=C(CC(CCCC)CC)S%21)S%11)=C%22C%23=O)=C%22C(C%24=C(CC(CCCC)CC)SC(CC(CCCC)CC)=C%24%23)=O)=C9)=C7C%25=CC=C(CC(CCCC)CC)S%25)S5)=C%26C%27=O)=C%26C(C%28=C(CC(CCCC)CC)SC(CC(CCCC)CC)=C%28%27)=O)=C3)=C(C%29=CC=C(CC(CCCC)CC)S%29)C%30=C2SC=C%30,CCc1ccc(-c2c3cc(-c4ccc(-c5sc(-c6ccc(-c7cc8c(-c9ccc(CC)s9)c9sc(-c%10ccc(-c%11sc(-c%12ccc(-c%13cc%14c(-c%15ccc(CC)s%15)c%15sc(-c%16ccc(-c%17sc(-c%18cccs%18)c%18c%17C(=O)c%17c(CC)sc(CC)c%17C%18=O)s%16)cc%15c(-c%15ccc(CC)s%15)c%14s%13)s%12)c%12c%11C(=O)c%11c(CC)sc(CC)c%11C%12=O)s%10)cc9c(-c9ccc(CC)s9)c8s7)s6)c6c5C(=O)c5c(CC)sc(CC)c5C6=O)s4)sc3c(-c3ccc(CC)s3)c3ccsc23)s1
442,IPT2F-TT,PBDB-T,,10.1002/adfm.202006141,0.84,22.24,75.06,,sm,fused,7.0,polymer,O=C1C2=C(C=C(F)C=C2)C(/C1=C/C(S3)=CC4=C3C(S5)=C(N4C6=CC7=C(C=C(CCCCCC)S7)S6)C8=C5C(C=C(C(C9=CC=C(CCCCCC)C=C9)(C%10=CC=C(CCCCCC)C=C%10)C%11=C%12SC(/C=C%13/C(C(C=C(F)C=C%14)=C%14C%13=O)=C(C#N)/C#N)=C%11)C%12=C%15)=C%15C8(C%16=CC=C(CCCCCC)C=C%16)C%17=CC=C(CCCCCC)C=C%17)=C(C#N)\C#N,CCc1ccc(C2(c3ccc(CC)cc3)c3cc4c(cc3-c3sc(/C=C5\C(=O)c6ccc(F)cc6C5=C(C#N)C#N)cc32)C(c2ccc(CC)cc2)(c2ccc(CC)cc2)c2c-4sc3c4sc(/C=C5\C(=O)c6ccc(F)cc6C5=C(C#N)C#N)cc4n(-c4cc5sc(CC)cc5s4)c23)cc1,CCC(CCCC)CC1=CC=C(S1)C2=C3C(SC(C4=CC=C(S4)C(SC(C5=CC=C(C6=CC7=C(S6)C(C8=CC=C(CC(CCCC)CC)S8)=C9C(SC(C%10=CC=C(S%10)C(SC(C%11=CC=C(C%12=CC%13=C(S%12)C(C%14=CC=C(CC(CCCC)CC)S%14)=C%15C(SC(C%16=CC=C(S%16)C(SC(C%17=CC=CS%17)=C%18C%19=O)=C%18C(C%20=C(CC(CCCC)CC)SC(CC(CCCC)CC)=C%20%19)=O)=C%15)=C%13C%21=CC=C(CC(CCCC)CC)S%21)S%11)=C%22C%23=O)=C%22C(C%24=C(CC(CCCC)CC)SC(CC(CCCC)CC)=C%24%23)=O)=C9)=C7C%25=CC=C(CC(CCCC)CC)S%25)S5)=C%26C%27=O)=C%26C(C%28=C(CC(CCCC)CC)SC(CC(CCCC)CC)=C%28%27)=O)=C3)=C(C%29=CC=C(CC(CCCC)CC)S%29)C%30=C2SC=C%30,CCc1ccc(-c2c3cc(-c4ccc(-c5sc(-c6ccc(-c7cc8c(-c9ccc(CC)s9)c9sc(-c%10ccc(-c%11sc(-c%12ccc(-c%13cc%14c(-c%15ccc(CC)s%15)c%15sc(-c%16ccc(-c%17sc(-c%18cccs%18)c%18c%17C(=O)c%17c(CC)sc(CC)c%17C%18=O)s%16)cc%15c(-c%15ccc(CC)s%15)c%14s%13)s%12)c%12c%11C(=O)c%11c(CC)sc(CC)c%11C%12=O)s%10)cc9c(-c9ccc(CC)s9)c8s7)s6)c6c5C(=O)c5c(CC)sc(CC)c5C6=O)s4)sc3c(-c3ccc(CC)s3)c3ccsc23)s1
443,C6OB-F,PBDT-H,,10.1002/adfm.202100870,0.6970000000000001,23.02,63.0,,sm,y,8.0,polymer,O=C1C2=CC(F)=C(C=C2C(/C1=C/C3=C(CCCCCCCCCCC)C4=C(C5=C(S4)C(C6=NSN=C6C7=C8N(CCCCCCOC9=CC=CC=C9)C%10=C7SC%11=C%10SC(/C=C%12/C(C%13=C(C%12=O)C=C(F)C(F)=C%13)=C(C#N)/C#N)=C%11CCCCCCCCCCC)=C8N5CCCCCCOC%14=CC=CC=C%14)S3)=C(C#N)\C#N)F,O=C1C2=CC(F)=C(F)C=C2C(/C1=C/C3=C(C4=C(S3)C(N(C5=C6C7=NSN=C7C8=C5N(C9=C8SC%10=C9SC(/C=C%11/C(C%12=C(C=C(C(F)=C%12)F)C%11=O)=C(C#N)/C#N)=C%10CC)CC)CC)=C6S4)CC)=C(C#N)\C#N,CCCCC(CC)CC(S1)=CC=C1C2=C(SC(C(S3)=C(CCCCCCCC)C(S4)=C3C=C4C(S5)=C(C(N(C6=O)CCCCCCCC)=O)C6=C5C7=CC(S8)=C(S7)C(CCCCCCCC)=C8C9=CC(C(C%10=CC=C(S%10)CC(CC)CCCC)=C(SC(C(S%11)=C(CCCCCCCC)C(S%12)=C%11C=C%12C(S%13)=C(C(N(C%14=O)CCCCCCCC)=O)C%14=C%13C%15=CC(S%16)=C(S%15)C(CCCCCCCC)=C%16C%17=CC(C(C%18=CC=C(S%18)CC(CC)CCCC)=C(SC=C%19)C%19=C%20C%21=CC=C(S%21)CC(CCCC)CC)=C%20S%17)=C%22)C%22=C%23C%24=CC=C(S%24)CC(CCCC)CC)=C%23S9)=C%25)C%25=C(C%26=CC=C(S%26)CC(CCCC)CC)C%27=C2C=C(C%28=C(C%29=C(S%28)C=C(C%30=C%31C(C(N(C%31=O)CCCCCCCC)=O)=C(S%30)C%32=CC%33=C(S%32)C(CCCCCCCC)=CS%33)S%29)CCCCCCCC)S%27,CCC1=CC=C(S1)C2=C3C=CSC3=C(C4=C2SC(C5=C(C6=C(S5)C=C(C7=C8C(C(N(C8=O)CC)=O)=C(S7)C9=CC%10=C(S9)C(CC)=C(S%10)C%11=CC%12=C(C%13=CC=C(S%13)CC)C(SC(C%14=C(C%15=C(S%14)C=C(C%16=C%17C(C(N(C%17=O)CC)=O)=C(S%16)C%18=CC%19=C(S%18)C(CC)=C(S%19)C%20=CC%21=C(C%22=CC=C(S%22)CC)C(SC(C%23=C(C%24=C(S%23)C=C(C%25=C%26C(C(N(C%26=O)CC)=O)=C(S%25)C%27=CC%28=C(S%27)C(CC)=CS%28)S%24)CC)=C%29)=C%29C(C%30=CC=C(S%30)CC)=C%21S%20)S%15)CC)=C%31)=C%31C(C%32=CC=C(S%32)CC)=C%12S%11)S6)CC)=C4)C%33=CC=C(S%33)CC
444,C6OB-F,PBDT-F,,10.1002/adfm.202100870,0.8390000000000001,24.97,73.0,,sm,y,8.0,polymer,O=C1C2=CC(F)=C(C=C2C(/C1=C/C3=C(CCCCCCCCCCC)C4=C(C5=C(S4)C(C6=NSN=C6C7=C8N(CCCCCCOC9=CC=CC=C9)C%10=C7SC%11=C%10SC(/C=C%12/C(C%13=C(C%12=O)C=C(F)C(F)=C%13)=C(C#N)/C#N)=C%11CCCCCCCCCCC)=C8N5CCCCCCOC%14=CC=CC=C%14)S3)=C(C#N)\C#N)F,O=C1C2=CC(F)=C(F)C=C2C(/C1=C/C3=C(C4=C(S3)C(N(C5=C6C7=NSN=C7C8=C5N(C9=C8SC%10=C9SC(/C=C%11/C(C%12=C(C=C(C(F)=C%12)F)C%11=O)=C(C#N)/C#N)=C%10CC)CC)CC)=C6S4)CC)=C(C#N)\C#N,CCCCC(CC)CC(S1)=C(F)C=C1C2=C(SC(C(S3)=C(CCCCCCCC)C(S4)=C3C=C4C(S5)=C(C(N(C6=O)CCCCCCCC)=O)C6=C5C7=CC(S8)=C(S7)C(CCCCCCCC)=C8C9=CC(C(C%10=CC(F)=C(S%10)CC(CC)CCCC)=C(SC(C(S%11)=C(CCCCCCCC)C(S%12)=C%11C=C%12C(S%13)=C(C(N(C%14=O)CCCCCCCC)=O)C%14=C%13C%15=CC(S%16)=C(S%15)C(CCCCCCCC)=C%16C%17=CC(C(C%18=CC(F)=C(S%18)CC(CC)CCCC)=C(SC=C%19)C%19=C%20C%21=CC(F)=C(S%21)CC(CCCC)CC)=C%20S%17)=C%22)C%22=C%23C%24=CC(F)=C(S%24)CC(CCCC)CC)=C%23S9)=C%25)C%25=C(C%26=CC(F)=C(S%26)CC(CCCC)CC)C%27=C2C=C(C%28=C(C%29=C(S%28)C=C(C%30=C%31C(C(N(C%31=O)CCCCCCCC)=O)=C(S%30)C%32=CC%33=C(S%32)C(CCCCCCCC)=CS%33)S%29)CCCCCCCC)S%27,CCC1=C(C=C(S1)C2=C3C=CSC3=C(C4=C2SC(C5=C(C6=C(S5)C=C(C7=C8C(C(N(C8=O)CC)=O)=C(S7)C9=CC%10=C(S9)C(CC)=C(S%10)C%11=CC%12=C(C%13=CC(F)=C(S%13)CC)C(SC(C%14=C(C%15=C(S%14)C=C(C%16=C%17C(C(N(C%17=O)CC)=O)=C(S%16)C%18=CC%19=C(S%18)C(CC)=C(S%19)C%20=CC%21=C(C%22=CC(F)=C(S%22)CC)C(SC(C%23=C(C%24=C(S%23)C=C(C%25=C%26C(C(N(C%26=O)CC)=O)=C(S%25)C%27=CC%28=C(S%27)C(CC)=CS%28)S%24)CC)=C%29)=C%29C(C%30=CC(F)=C(S%30)CC)=C%21S%20)S%15)CC)=C%31)=C%31C(C%32=CC(F)=C(S%32)CC)=C%12S%11)S6)CC)=C4)C%33=CC(F)=C(S%33)CC)F
445,A2,PBDT-Cl,,10.1002/adfm.202201150,0.828,25.79,73.0,,sm,y,8.0,polymer,O=C(C1=CC(F)=C(C=C1C/2=C(C#N)\C#N)F)C2=C/C(SC3=C4SC5=C3N(CCCCCCOC6=CC=CC=C6)C7=C5C8=NSN=C8C9=C7N(CCCCCCOC%10=CC=CC=C%10)C%11=C9SC%12=C%11SC(/C=C%13C(C%14=C(C\%13=C(C#N)/C#N)C=C(F)C(F)=C%14)=O)=C%12CCCCCCCCCCC)=C4CCCCCCCCCCC,CCC1=C(SC2=C1SC3=C2N(CC)C4=C3C5=NSN=C5C6=C4N(CC)C7=C6SC8=C7SC(/C=C9C(C%10=C(C\9=C(C#N)/C#N)C=C(F)C(F)=C%10)=O)=C8CC)/C=C%11C(C%12=CC(F)=C(C=C%12C\%11=C(C#N)/C#N)F)=O,CCCCC(CC)CC(S1)=C(Cl)C=C1C2=C(SC(C(S3)=C(CCCCCCCC)C(S4)=C3C=C4C(S5)=C(C(N(C6=O)CCCCCCCC)=O)C6=C5C7=CC(S8)=C(S7)C(CCCCCCCC)=C8C9=CC(C(C%10=CC(Cl)=C(S%10)CC(CC)CCCC)=C(SC(C(S%11)=C(CCCCCCCC)C(S%12)=C%11C=C%12C(S%13)=C(C(N(C%14=O)CCCCCCCC)=O)C%14=C%13C%15=CC(S%16)=C(S%15)C(CCCCCCCC)=C%16C%17=CC(C(C%18=CC(Cl)=C(S%18)CC(CC)CCCC)=C(SC=C%19)C%19=C%20C%21=CC(Cl)=C(S%21)CC(CCCC)CC)=C%20S%17)=C%22)C%22=C%23C%24=CC(Cl)=C(S%24)CC(CCCC)CC)=C%23S9)=C%25)C%25=C(C%26=CC(Cl)=C(S%26)CC(CCCC)CC)C%27=C2C=C(C%28=C(C%29=C(S%28)C=C(C%30=C%31C(C(N(C%31=O)CCCCCCCC)=O)=C(S%30)C%32=CC%33=C(S%32)C(CCCCCCCC)=CS%33)S%29)CCCCCCCC)S%27,CCC1=C(Cl)C=C(C2=C(C=CS3)C3=C(C4=CC(Cl)=C(CC)S4)C5=C2SC(C6=C(CC)C(SC(C7=C8C(C(N(CC)C8=O)=O)=C(C9=CC%10=C(C(CC)=C(C(S%11)=CC(C%11=C(C%12=CC(Cl)=C(CC)S%12)C%13=C%14SC(C%15=C(CC)C(SC(C%16=C%17C(C(N(CC)C%17=O)=O)=C(C%18=CC%19=C(C(CC)=C(C(S%20)=CC(C%20=C(C%21=CC(Cl)=C(CC)S%21)C%22=C%23SC(C%24=C(CC)C(SC(C%25=C%26C(C(N(CC)C%26=O)=O)=C(C%27=CC%28=C(C(CC)=CS%28)S%27)S%25)=C%29)=C%29S%24)=C%22)=C%23C%30=CC(Cl)=C(CC)S%30)S%19)S%18)S%16)=C%31)=C%31S%15)=C%13)=C%14C%32=CC(Cl)=C(CC)S%32)S%10)S9)S7)=C%33)=C%33S6)=C5)S1
446,C6OB-Me,PBDT-H,,10.1002/adfm.202100870,0.903,21.42,65.0,,sm,y,8.0,polymer,O=C1C2=CC=C(C=C2C(/C1=C/C3=C(CCCCCCCCCCC)C4=C(C5=C(S4)C(C6=NSN=C6C7=C8N(CCCCCCOC9=CC=CC=C9)C%10=C7SC%11=C%10SC(/C=C%12/C(C%13=C(C%12=O)C=CC(C)=C%13)=C(C#N)/C#N)=C%11CCCCCCCCCCC)=C8N5CCCCCCOC%14=CC=CC=C%14)S3)=C(C#N)\C#N)C,O=C1C2=CC=C(C=C2C(/C1=C/C3=C(CC)C4=C(C5=C(S4)C(C6=NSN=C6C7=C8N(CC)C9=C7SC%10=C9SC(/C=C%11/C(C%12=C(C%11=O)C=CC(C)=C%12)=C(C#N)/C#N)=C%10CC)=C8N5CC)S3)=C(C#N)\C#N)C,CCCCC(CC)CC(S1)=CC=C1C2=C(SC(C(S3)=C(CCCCCCCC)C(S4)=C3C=C4C(S5)=C(C(N(C6=O)CCCCCCCC)=O)C6=C5C7=CC(S8)=C(S7)C(CCCCCCCC)=C8C9=CC(C(C%10=CC=C(S%10)CC(CC)CCCC)=C(SC(C(S%11)=C(CCCCCCCC)C(S%12)=C%11C=C%12C(S%13)=C(C(N(C%14=O)CCCCCCCC)=O)C%14=C%13C%15=CC(S%16)=C(S%15)C(CCCCCCCC)=C%16C%17=CC(C(C%18=CC=C(S%18)CC(CC)CCCC)=C(SC=C%19)C%19=C%20C%21=CC=C(S%21)CC(CCCC)CC)=C%20S%17)=C%22)C%22=C%23C%24=CC=C(S%24)CC(CCCC)CC)=C%23S9)=C%25)C%25=C(C%26=CC=C(S%26)CC(CCCC)CC)C%27=C2C=C(C%28=C(C%29=C(S%28)C=C(C%30=C%31C(C(N(C%31=O)CCCCCCCC)=O)=C(S%30)C%32=CC%33=C(S%32)C(CCCCCCCC)=CS%33)S%29)CCCCCCCC)S%27,CCC1=CC=C(S1)C2=C3C=CSC3=C(C4=C2SC(C5=C(C6=C(S5)C=C(C7=C8C(C(N(C8=O)CC)=O)=C(S7)C9=CC%10=C(S9)C(CC)=C(S%10)C%11=CC%12=C(C%13=CC=C(S%13)CC)C(SC(C%14=C(C%15=C(S%14)C=C(C%16=C%17C(C(N(C%17=O)CC)=O)=C(S%16)C%18=CC%19=C(S%18)C(CC)=C(S%19)C%20=CC%21=C(C%22=CC=C(S%22)CC)C(SC(C%23=C(C%24=C(S%23)C=C(C%25=C%26C(C(N(C%26=O)CC)=O)=C(S%25)C%27=CC%28=C(S%27)C(CC)=CS%28)S%24)CC)=C%29)=C%29C(C%30=CC=C(S%30)CC)=C%21S%20)S%15)CC)=C%31)=C%31C(C%32=CC=C(S%32)CC)=C%12S%11)S6)CC)=C4)C%33=CC=C(S%33)CC
