Repository: brigreens/Meta-analysis_OSCs

This repository contains the data files and analysis notebooks to support the paper "Meta-Analysis of Molecular Design Strategies for Non-Fullerene Acceptor Based Organic Solar Cell Materials" (DOI: 10.26434/chemrxiv-2024-w29b1)

File: general_dataset_analysis/OSC_filtered_with_sidechains.csv (part 14 of 59)
,reported_acceptor,reported_donor,reference,DOI,Voc,Jsc,FF,PCE,acceptor_type,acceptor_class,fused_rings_in_core,donor_type,acc_SMILES_sidechains,acc_SMILES_shortened_sidechains,don_SMILES_sidechains,don_SMILES_shortened_sidechains
475,LA16,PBDB-TF,,10.1002/adfm.202107026,0.868,20.59,76.87,,sm,fused,5.0,polymer,O=C(C/1=C\C2=CC(C3(CCCCC4=CC=CC=C4)CCCCC5=CC=CC=C5)=C(C6=C3C(OC)=C(C7=C6OC)C8=C(C7(CCCCC9=CC=CC=C9)CCCCC%10=CC=CC=C%10)C=C(/C=C%11C(C%12=CSC=C%12C\%11=C(C#N)/C#N)=O)S8)S2)C%13=CSC=C%13C1=C(C#N)/C#N,CCC1(C2=C(C3=C(C4=C(C(OC)=C31)C5=C(C4(CC)CC)C=C(/C=C6C(C7=CSC=C7C\6=C(C#N)/C#N)=O)S5)OC)SC(/C=C8C(C9=CSC=C9C\8=C(C#N)/C#N)=O)=C2)CC,FC1=C(CC(CCCC)CC)SC(C2=C3C(SC(C4=CC=C(S4)C(SC(C5=CC=C(C6=CC7=C(S6)C(C8=CC(F)=C(CC(CCCC)CC)S8)=C9C(SC(C%10=CC=C(S%10)C(SC(C%11=CC=C(C%12=CC%13=C(S%12)C(C%14=CC(F)=C(CC(CCCC)CC)S%14)=C%15C(SC(C%16=CC=C(S%16)C(SC(C%17=CC=CS%17)=C%18C%19=O)=C%18C(C%20=C(CC(CCCC)CC)SC(CC(CCCC)CC)=C%20%19)=O)=C%15)=C%13C%21=CC(F)=C(CC(CCCC)CC)S%21)S%11)=C%22C%23=O)=C%22C(C%24=C(CC(CCCC)CC)SC(CC(CCCC)CC)=C%24%23)=O)=C9)=C7C%25=CC(F)=C(CC(CCCC)CC)S%25)S5)=C%26C%27=O)=C%26C(C%28=C(CC(CCCC)CC)SC(CC(CCCC)CC)=C%28%27)=O)=C3)=C(C%29=CC(F)=C(CC(CCCC)CC)S%29)C%30=C2SC=C%30)=C1,CCc1sc(-c2c3cc(-c4ccc(-c5sc(-c6ccc(-c7cc8c(-c9cc(F)c(CC)s9)c9sc(-c%10ccc(-c%11sc(-c%12ccc(-c%13cc%14c(-c%15cc(F)c(CC)s%15)c%15sc(-c%16ccc(-c%17sc(-c%18cccs%18)c%18c%17C(=O)c%17c(CC)sc(CC)c%17C%18=O)s%16)cc%15c(-c%15cc(F)c(CC)s%15)c%14s%13)s%12)c%12c%11C(=O)c%11c(CC)sc(CC)c%11C%12=O)s%10)cc9c(-c9cc(F)c(CC)s9)c8s7)s6)c6c5C(=O)c5c(CC)sc(CC)c5C6=O)s4)sc3c(-c3cc(F)c(CC)s3)c3ccsc23)cc1F
476,PhO4T-1,PBDB-T,,10.1002/adfm.202108861,0.8590000000000001,20.71,54.46,,sm,unfused,2.0,polymer,N#C/C(C#N)=C(C1=C(C2=O)C=C(F)C(F)=C1)\C2=C\C3=CC=C(S3)C(S4)=C(C5=C(OCCCCCCCC)C=CC=C5OCCCCCCCC)C=C4C6=CC(OCC(CCCC)CC)=C(C(S7)=CC(C8=C(OCCCCCCCC)C=CC=C8OCCCCCCCC)=C7C9=CC=C(/C=C(C(C%10=C%11C=C(F)C(F)=C%10)=O)/C%11=C(C#N)\C#N)S9)C=C6OCC(CC)CCCC,CCOC1=CC(C(S2)=CC(C3=C(OCC)C=CC=C3OCC)=C2C4=CC=C(/C=C(C(C5=C6C=C(F)C(F)=C5)=O)/C6=C(C#N)\C#N)S4)=C(OCC)C=C1C7=CC(C8=C(OCC)C=CC=C8OCC)=C(C9=CC=C(/C=C%10/C(C%11=C(C%10=O)C=C(F)C(F)=C%11)=C(C#N)\C#N)S9)S7,CCC(CCCC)CC1=CC=C(S1)C2=C3C(SC(C4=CC=C(S4)C(SC(C5=CC=C(C6=CC7=C(S6)C(C8=CC=C(CC(CCCC)CC)S8)=C9C(SC(C%10=CC=C(S%10)C(SC(C%11=CC=C(C%12=CC%13=C(S%12)C(C%14=CC=C(CC(CCCC)CC)S%14)=C%15C(SC(C%16=CC=C(S%16)C(SC(C%17=CC=CS%17)=C%18C%19=O)=C%18C(C%20=C(CC(CCCC)CC)SC(CC(CCCC)CC)=C%20%19)=O)=C%15)=C%13C%21=CC=C(CC(CCCC)CC)S%21)S%11)=C%22C%23=O)=C%22C(C%24=C(CC(CCCC)CC)SC(CC(CCCC)CC)=C%24%23)=O)=C9)=C7C%25=CC=C(CC(CCCC)CC)S%25)S5)=C%26C%27=O)=C%26C(C%28=C(CC(CCCC)CC)SC(CC(CCCC)CC)=C%28%27)=O)=C3)=C(C%29=CC=C(CC(CCCC)CC)S%29)C%30=C2SC=C%30,CCc1ccc(-c2c3cc(-c4ccc(-c5sc(-c6ccc(-c7cc8c(-c9ccc(CC)s9)c9sc(-c%10ccc(-c%11sc(-c%12ccc(-c%13cc%14c(-c%15ccc(CC)s%15)c%15sc(-c%16ccc(-c%17sc(-c%18cccs%18)c%18c%17C(=O)c%17c(CC)sc(CC)c%17C%18=O)s%16)cc%15c(-c%15ccc(CC)s%15)c%14s%13)s%12)c%12c%11C(=O)c%11c(CC)sc(CC)c%11C%12=O)s%10)cc9c(-c9ccc(CC)s9)c8s7)s6)c6c5C(=O)c5c(CC)sc(CC)c5C6=O)s4)sc3c(-c3ccc(CC)s3)c3ccsc23)s1
477,PhO4T-2,PBDB-T,,10.1002/adfm.202108861,0.841,21.49,65.91,,sm,unfused,2.0,polymer,N#C/C(C#N)=C(C1=C(C2=O)C=C(Cl)C(Cl)=C1)\C2=C\C3=CC=C(S3)C(S4)=C(C5=C(OCCCCCCCC)C=CC=C5OCCCCCCCC)C=C4C6=CC(OCC(CCCC)CC)=C(C(S7)=CC(C8=C(OCCCCCCCC)C=CC=C8OCCCCCCCC)=C7C9=CC=C(/C=C(C(C%10=C%11C=C(Cl)C(Cl)=C%10)=O)/C%11=C(C#N)\C#N)S9)C=C6OCC(CC)CCCC,CCOC1=CC(C(S2)=CC(C3=C(OCC)C=CC=C3OCC)=C2C4=CC=C(/C=C(C(C5=C6C=C(Cl)C(Cl)=C5)=O)/C6=C(C#N)\C#N)S4)=C(OCC)C=C1C7=CC(C8=C(OCC)C=CC=C8OCC)=C(C9=CC=C(/C=C%10/C(C%11=C(C%10=O)C=C(Cl)C(Cl)=C%11)=C(C#N)\C#N)S9)S7,CCC(CCCC)CC1=CC=C(S1)C2=C3C(SC(C4=CC=C(S4)C(SC(C5=CC=C(C6=CC7=C(S6)C(C8=CC=C(CC(CCCC)CC)S8)=C9C(SC(C%10=CC=C(S%10)C(SC(C%11=CC=C(C%12=CC%13=C(S%12)C(C%14=CC=C(CC(CCCC)CC)S%14)=C%15C(SC(C%16=CC=C(S%16)C(SC(C%17=CC=CS%17)=C%18C%19=O)=C%18C(C%20=C(CC(CCCC)CC)SC(CC(CCCC)CC)=C%20%19)=O)=C%15)=C%13C%21=CC=C(CC(CCCC)CC)S%21)S%11)=C%22C%23=O)=C%22C(C%24=C(CC(CCCC)CC)SC(CC(CCCC)CC)=C%24%23)=O)=C9)=C7C%25=CC=C(CC(CCCC)CC)S%25)S5)=C%26C%27=O)=C%26C(C%28=C(CC(CCCC)CC)SC(CC(CCCC)CC)=C%28%27)=O)=C3)=C(C%29=CC=C(CC(CCCC)CC)S%29)C%30=C2SC=C%30,CCc1ccc(-c2c3cc(-c4ccc(-c5sc(-c6ccc(-c7cc8c(-c9ccc(CC)s9)c9sc(-c%10ccc(-c%11sc(-c%12ccc(-c%13cc%14c(-c%15ccc(CC)s%15)c%15sc(-c%16ccc(-c%17sc(-c%18cccs%18)c%18c%17C(=O)c%17c(CC)sc(CC)c%17C%18=O)s%16)cc%15c(-c%15ccc(CC)s%15)c%14s%13)s%12)c%12c%11C(=O)c%11c(CC)sc(CC)c%11C%12=O)s%10)cc9c(-c9ccc(CC)s9)c8s7)s6)c6c5C(=O)c5c(CC)sc(CC)c5C6=O)s4)sc3c(-c3ccc(CC)s3)c3ccsc23)s1
478,PhO4T-3,PBDB-T,,10.1002/adfm.202108861,0.8390000000000001,23.03,71.21,,sm,unfused,3.0,polymer,N#C/C(C#N)=C(C1=C(C2=O)C=C3C(C=C(Cl)C(Cl)=C3)=C1)\C2=C\C4=CC=C(S4)C(S5)=C(C6=C(OCCCCCCCC)C=CC=C6OCCCCCCCC)C=C5C7=CC(OCC(CCCC)CC)=C(C(S8)=CC(C9=C(OCCCCCCCC)C=CC=C9OCCCCCCCC)=C8C%10=CC=C(/C=C(C(C%11=C%12C=C(C=C(Cl)C(Cl)=C%13)C%13=C%11)=O)/C%12=C(C#N)\C#N)S%10)C=C7OCC(CC)CCCC,CCOC1=CC(C(S2)=CC(C3=C(OCC)C=CC=C3OCC)=C2C4=CC=C(/C=C(C(C5=C6C=C(C=C(Cl)C(Cl)=C7)C7=C5)=O)/C6=C(C#N)\C#N)S4)=C(OCC)C=C1C8=CC(C9=C(OCC)C=CC=C9OCC)=C(C%10=CC=C(/C=C%11/C(C%12=C(C%11=O)C=C%13C(C=C(Cl)C(Cl)=C%13)=C%12)=C(C#N)\C#N)S%10)S8,CCC(CCCC)CC1=CC=C(S1)C2=C3C(SC(C4=CC=C(S4)C(SC(C5=CC=C(C6=CC7=C(S6)C(C8=CC=C(CC(CCCC)CC)S8)=C9C(SC(C%10=CC=C(S%10)C(SC(C%11=CC=C(C%12=CC%13=C(S%12)C(C%14=CC=C(CC(CCCC)CC)S%14)=C%15C(SC(C%16=CC=C(S%16)C(SC(C%17=CC=CS%17)=C%18C%19=O)=C%18C(C%20=C(CC(CCCC)CC)SC(CC(CCCC)CC)=C%20%19)=O)=C%15)=C%13C%21=CC=C(CC(CCCC)CC)S%21)S%11)=C%22C%23=O)=C%22C(C%24=C(CC(CCCC)CC)SC(CC(CCCC)CC)=C%24%23)=O)=C9)=C7C%25=CC=C(CC(CCCC)CC)S%25)S5)=C%26C%27=O)=C%26C(C%28=C(CC(CCCC)CC)SC(CC(CCCC)CC)=C%28%27)=O)=C3)=C(C%29=CC=C(CC(CCCC)CC)S%29)C%30=C2SC=C%30,CCc1ccc(-c2c3cc(-c4ccc(-c5sc(-c6ccc(-c7cc8c(-c9ccc(CC)s9)c9sc(-c%10ccc(-c%11sc(-c%12ccc(-c%13cc%14c(-c%15ccc(CC)s%15)c%15sc(-c%16ccc(-c%17sc(-c%18cccs%18)c%18c%17C(=O)c%17c(CC)sc(CC)c%17C%18=O)s%16)cc%15c(-c%15ccc(CC)s%15)c%14s%13)s%12)c%12c%11C(=O)c%11c(CC)sc(CC)c%11C%12=O)s%10)cc9c(-c9ccc(CC)s9)c8s7)s6)c6c5C(=O)c5c(CC)sc(CC)c5C6=O)s4)sc3c(-c3ccc(CC)s3)c3ccsc23)s1
479,BTIC-2Br-m,PBDB-TF,,10.1002/advs.201903784,0.88,25.03,73.13,,sm,y,8.0,polymer,N#C/C(C#N)=C1C(C(C2=CC=C(C=C2\1)Br)=O)=CC3=C(CCCCCCCCCCC)C(SC4=C5N(CC(CCCC)CC)C6=C4C7=NSN=C7C8=C6N(CC(CCCC)CC)C9=C8SC%10=C9SC(C=C%11C(C%12=CC=C(C=C%12/C%11=C(C#N)/C#N)Br)=O)=C%10CCCCCCCCCCC)=C5S3,CCC1=C(SC2=C1SC3=C2N(CC)C4=C3C5=NSN=C5C6=C4N(CC)C7=C6SC8=C7SC(/C=C9C(C%10=C(C\9=C(C#N)/C#N)C=C(Br)C=C%10)=O)=C8CC)/C=C%11C(C%12=C(C\%11=C(C#N)/C#N)C=C(Br)C=C%12)=O,FC1=C(CC(CCCC)CC)SC(C2=C3C(SC(C4=CC=C(S4)C(SC(C5=CC=C(C6=CC7=C(S6)C(C8=CC(F)=C(CC(CCCC)CC)S8)=C9C(SC(C%10=CC=C(S%10)C(SC(C%11=CC=C(C%12=CC%13=C(S%12)C(C%14=CC(F)=C(CC(CCCC)CC)S%14)=C%15C(SC(C%16=CC=C(S%16)C(SC(C%17=CC=CS%17)=C%18C%19=O)=C%18C(C%20=C(CC(CCCC)CC)SC(CC(CCCC)CC)=C%20%19)=O)=C%15)=C%13C%21=CC(F)=C(CC(CCCC)CC)S%21)S%11)=C%22C%23=O)=C%22C(C%24=C(CC(CCCC)CC)SC(CC(CCCC)CC)=C%24%23)=O)=C9)=C7C%25=CC(F)=C(CC(CCCC)CC)S%25)S5)=C%26C%27=O)=C%26C(C%28=C(CC(CCCC)CC)SC(CC(CCCC)CC)=C%28%27)=O)=C3)=C(C%29=CC(F)=C(CC(CCCC)CC)S%29)C%30=C2SC=C%30)=C1,CCc1sc(-c2c3cc(-c4ccc(-c5sc(-c6ccc(-c7cc8c(-c9cc(F)c(CC)s9)c9sc(-c%10ccc(-c%11sc(-c%12ccc(-c%13cc%14c(-c%15cc(F)c(CC)s%15)c%15sc(-c%16ccc(-c%17sc(-c%18cccs%18)c%18c%17C(=O)c%17c(CC)sc(CC)c%17C%18=O)s%16)cc%15c(-c%15cc(F)c(CC)s%15)c%14s%13)s%12)c%12c%11C(=O)c%11c(CC)sc(CC)c%11C%12=O)s%10)cc9c(-c9cc(F)c(CC)s9)c8s7)s6)c6c5C(=O)c5c(CC)sc(CC)c5C6=O)s4)sc3c(-c3cc(F)c(CC)s3)c3ccsc23)cc1F
480,TPT10,PTQ10,,10.1021/jacs.9b09939,0.92,17.25,58.2,,sm,y,8.0,polymer,O=C1C2=CC=C(C=C2C(/C1=C/C3=C(CCCCCCCCCCC)C(SC4=C5N(C6=C4C7=NSN=C7C8=C6N(C9=C8SC%10=C9SC(/C=C%11/C(C%12=C(C%11=O)C=CC(Br)=C%12)=C(C#N)\C#N)=C%10CCCCCCCCCCC)CC(CCCC)CC)CC(CCCC)CC)=C5S3)=C(C#N)\C#N)Br,CCC1=C(SC2=C1SC3=C2N(CC)C4=C3C5=NSN=C5C6=C4N(CC)C7=C6SC8=C7SC(/C=C9C(C%10=C(C\9=C(C#N)/C#N)C=C(Br)C=C%10)=O)=C8CC)/C=C%11C(C%12=C(C\%11=C(C#N)/C#N)C=C(Br)C=C%12)=O,FC(C(F)=C(C1=CC=C(C2=C(F)C(F)=C(C3=CC=C(C4=C(F)C(F)=CC5=C4N=CC(OCC(CCCCCC)CCCCCCCC)=N5)S3)C6=C2N=CC(OCC(CCCCCC)CCCCCCCC)=N6)S1)C7=C8N=CC(OCC(CCCCCC)CCCCCCCC)=N7)=C8C9=CC=CS9,CCOc1cnc2c(-c3ccc(-c4c(F)c(F)c(-c5ccc(-c6c(F)c(F)c(-c7cccs7)c7ncc(OCC)nc67)s5)c5ncc(OCC)nc45)s3)c(F)c(F)cc2n1
481,H3,BT-O1,,10.1002/adfm.202112433,0.757,11.04,48.67,,sm,y,8.0,sm,N#C/C(C#N)=C1C(C(C2=CC=C(Br)C=C2\1)=O)=CC3=C(C4=C(S3)C(N(C5=C6C7=NSN=C7C8=C5N(C9=C8SC%10=C9SC(C=C%11C(C%12=CC=C(Br)C=C%12/C%11=C(C#N)/C#N)=O)=C%10CCCCCCCCCCC)CC(CC)CCCC)CC(CC)CCCC)=C6S4)CCCCCCCCCCC,N#C/C(C#N)=C1C(C(C2=CC=C(Br)C=C2\1)=O)=CC3=C(C4=C(S3)C(N(C5=C6C7=NSN=C7C8=C5N(C9=C8SC%10=C9SC(C=C%11C(C%12=CC=C(Br)C=C%12/C%11=C(C#N)/C#N)=O)=C%10CC)CC)CC)=C6S4)CC,S=C(S/C1=C/C2=CC=C(C3=CC(OCCCCCCCC)=C(S3)C4=CC5=C(C6=C(C(C7=CC=C(S7)CC(CCCC)CCCCCC)=C8C(SC9=C8SC(C%10=C(C=C(S%10)C%11=CC=C(S%11)/C=C%12SC(N(C/%12=O)CCCCCC)=S)OCCCCCCCC)=C9)=C6C%13=CC=C(S%13)CC(CCCCCC)CCCC)S5)S4)S2)N(C1=O)CCCCCC,CCC(S1)=CC=C1C2=C(SC3=C4SC(C5=C(OCC)C=C(C6=CC=C(/C=C7SC(N(CC)C/7=O)=S)S6)S5)=C3)C4=C(C8=CC=C(CC)S8)C9=C2C%10=C(C=C(C%11=C(OCC)C=C(C%12=CC=C(/C=C%13SC(N(CC)C/%13=O)=S)S%12)S%11)S%10)S9
482,H3,BT-O2,,10.1002/adfm.202112433,0.848,23.76,69.45,,sm,y,8.0,sm,N#C/C(C#N)=C1C(C(C2=CC=C(Br)C=C2\1)=O)=CC3=C(C4=C(S3)C(N(C5=C6C7=NSN=C7C8=C5N(C9=C8SC%10=C9SC(C=C%11C(C%12=CC=C(Br)C=C%12/C%11=C(C#N)/C#N)=O)=C%10CCCCCCCCCCC)CC(CC)CCCC)CC(CC)CCCC)=C6S4)CCCCCCCCCCC,N#C/C(C#N)=C1C(C(C2=CC=C(Br)C=C2\1)=O)=CC3=C(C4=C(S3)C(N(C5=C6C7=NSN=C7C8=C5N(C9=C8SC%10=C9SC(C=C%11C(C%12=CC=C(Br)C=C%12/C%11=C(C#N)/C#N)=O)=C%10CC)CC)CC)=C6S4)CC,S=C(S/C1=C/C2=CC=C(C3=C(C=C(S3)C4=CC5=C(C6=C(C(C7=CC=C(S7)CC(CCC)CCCCCC)=C8C(SC9=C8SC(C%10=CC(OCCCCCCCC)=C(S%10)C%11=CC=C(S%11)/C=C%12SC(N(C/%12=O)CCCCCC)=S)=C9)=C6C%13=CC=C(S%13)CC(CCCCCC)CCCC)S5)S4)OCCCCCCCC)S2)N(C1=O)CCCCCC,CCC(S1)=CC=C1C2=C(SC3=C4SC(C5=CC(OCC)=C(C6=CC=C(/C=C7SC(N(CC)C/7=O)=S)S6)S5)=C3)C4=C(C8=CC=C(CC)S8)C9=C2C%10=C(C=C(C%11=CC(OCC)=C(C%12=CC=C(/C=C%13SC(N(CC)C/%13=O)=S)S%12)S%11)S%10)S9
483,TPT10,PTQ11,,10.1021/jacs.9b09939,0.88,24.79,74.8,,sm,y,8.0,polymer,O=C1C2=CC=C(C=C2C(/C1=C/C3=C(CCCCCCCCCCC)C(SC4=C5N(C6=C4C7=NSN=C7C8=C6N(C9=C8SC%10=C9SC(/C=C%11/C(C%12=C(C%11=O)C=CC(Br)=C%12)=C(C#N)\C#N)=C%10CCCCCCCCCCC)CC(CCCC)CC)CC(CCCC)CC)=C5S3)=C(C#N)\C#N)Br,CCC1=C(SC2=C1SC3=C2N(CC)C4=C3C5=NSN=C5C6=C4N(CC)C7=C6SC8=C7SC(/C=C9C(C%10=C(C\9=C(C#N)/C#N)C=C(Br)C=C%10)=O)=C8CC)/C=C%11C(C%12=C(C\%11=C(C#N)/C#N)C=C(Br)C=C%12)=O,FC(C(F)=C(C1=CC=C(C2=C(F)C(F)=C(C3=CC=C(C4=C(F)C(F)=CC5=C4N=C(C)C(OCC(CCCCCC)CCCCCCCC)=N5)S3)C6=C2N=C(C)C(OCC(CCCCCC)CCCCCCCC)=N6)S1)C7=C8N=C(C)C(OCC(CCCCCC)CCCCCCCC)=N7)=C8C9=CC=CS9,CCOc1nc2cc(F)c(F)c(-c3ccc(-c4c(F)c(F)c(-c5ccc(-c6c(F)c(F)c(-c7cccs7)c7nc(C)c(OCC)nc67)s5)c5nc(C)c(OCC)nc45)s3)c2nc1C
484,C9-2TC,PBDB-T-2F,,10.1002/adfm.202112511,0.8859999999999999,25.5,75.0,,sm,y,8.0,polymer,O=C1C2=C(Cl)SC=C2C(/C1=C/C3=C(CCCCCCCCC)C(SC4=C5N(C6=C4C7=NSN=C7C8=C6N(C9=C8SC%10=C9SC(/C=C%11/C(C%12=CSC(Cl)=C%12C%11=O)=C(C#N)\C#N)=C%10CCCCCCCCC)CC(CCCCCC)CCCC)CC(CCCCCC)CCCC)=C5S3)=C(C#N)\C#N,O=C1C2=C(Cl)SC=C2C(/C1=C/C3=C(CC)C(SC4=C5N(C6=C4C7=NSN=C7C8=C6N(C9=C8SC%10=C9SC(/C=C%11/C(C%12=CSC(Cl)=C%12C%11=O)=C(C#N)\C#N)=C%10CC)CC)CC)=C5S3)=C(C#N)\C#N,FC1=C(CC(CCCC)CC)SC(C2=C3C(SC(C4=CC=C(S4)C(SC(C5=CC=C(C6=CC7=C(S6)C(C8=CC(F)=C(CC(CCCC)CC)S8)=C9C(SC(C%10=CC=C(S%10)C(SC(C%11=CC=C(C%12=CC%13=C(S%12)C(C%14=CC(F)=C(CC(CCCC)CC)S%14)=C%15C(SC(C%16=CC=C(S%16)C(SC(C%17=CC=CS%17)=C%18C%19=O)=C%18C(C%20=C(CC(CCCC)CC)SC(CC(CCCC)CC)=C%20%19)=O)=C%15)=C%13C%21=CC(F)=C(CC(CCCC)CC)S%21)S%11)=C%22C%23=O)=C%22C(C%24=C(CC(CCCC)CC)SC(CC(CCCC)CC)=C%24%23)=O)=C9)=C7C%25=CC(F)=C(CC(CCCC)CC)S%25)S5)=C%26C%27=O)=C%26C(C%28=C(CC(CCCC)CC)SC(CC(CCCC)CC)=C%28%27)=O)=C3)=C(C%29=CC(F)=C(CC(CCCC)CC)S%29)C%30=C2SC=C%30)=C1,CCc1sc(-c2c3cc(-c4ccc(-c5sc(-c6ccc(-c7cc8c(-c9cc(F)c(CC)s9)c9sc(-c%10ccc(-c%11sc(-c%12ccc(-c%13cc%14c(-c%15cc(F)c(CC)s%15)c%15sc(-c%16ccc(-c%17sc(-c%18cccs%18)c%18c%17C(=O)c%17c(CC)sc(CC)c%17C%18=O)s%16)cc%15c(-c%15cc(F)c(CC)s%15)c%14s%13)s%12)c%12c%11C(=O)c%11c(CC)sc(CC)c%11C%12=O)s%10)cc9c(-c9cc(F)c(CC)s9)c8s7)s6)c6c5C(=O)c5c(CC)sc(CC)c5C6=O)s4)sc3c(-c3cc(F)c(CC)s3)c3ccsc23)cc1F
485,BTP-eC9,PBDB-T-2F,,10.1002/adfm.202112511,0.848,26.9,80.0,,sm,y,8.0,polymer,N#C/C(C#N)=C1C(C(C2=CC(Cl)=C(C=C2\1)Cl)=O)=CC3=C(CCCCCCCCC)C(SC4=C5N(CC(CCCCCC)CCCC)C6=C4C7=NSN=C7C8=C6N(CC(CCCCCC)CCCC)C9=C8SC%10=C9SC(C=C%11C(C%12=CC(Cl)=C(C=C%12/C%11=C(C#N)/C#N)Cl)=O)=C%10CCCCCCCCC)=C5S3,CCC1=C(SC2=C1SC3=C2N(CC)C4=C3C5=NSN=C5C6=C4N(CC)C7=C6SC8=C7SC(/C=C9C(C%10=C(C\9=C(C#N)/C#N)C=C(Cl)C(Cl)=C%10)=O)=C8CC)/C=C%11C(C%12=C(C\%11=C(C#N)/C#N)C=C(Cl)C(Cl)=C%12)=O,FC1=C(CC(CCCC)CC)SC(C2=C3C(SC(C4=CC=C(S4)C(SC(C5=CC=C(C6=CC7=C(S6)C(C8=CC(F)=C(CC(CCCC)CC)S8)=C9C(SC(C%10=CC=C(S%10)C(SC(C%11=CC=C(C%12=CC%13=C(S%12)C(C%14=CC(F)=C(CC(CCCC)CC)S%14)=C%15C(SC(C%16=CC=C(S%16)C(SC(C%17=CC=CS%17)=C%18C%19=O)=C%18C(C%20=C(CC(CCCC)CC)SC(CC(CCCC)CC)=C%20%19)=O)=C%15)=C%13C%21=CC(F)=C(CC(CCCC)CC)S%21)S%11)=C%22C%23=O)=C%22C(C%24=C(CC(CCCC)CC)SC(CC(CCCC)CC)=C%24%23)=O)=C9)=C7C%25=CC(F)=C(CC(CCCC)CC)S%25)S5)=C%26C%27=O)=C%26C(C%28=C(CC(CCCC)CC)SC(CC(CCCC)CC)=C%28%27)=O)=C3)=C(C%29=CC(F)=C(CC(CCCC)CC)S%29)C%30=C2SC=C%30)=C1,CCc1sc(-c2c3cc(-c4ccc(-c5sc(-c6ccc(-c7cc8c(-c9cc(F)c(CC)s9)c9sc(-c%10ccc(-c%11sc(-c%12ccc(-c%13cc%14c(-c%15cc(F)c(CC)s%15)c%15sc(-c%16ccc(-c%17sc(-c%18cccs%18)c%18c%17C(=O)c%17c(CC)sc(CC)c%17C%18=O)s%16)cc%15c(-c%15cc(F)c(CC)s%15)c%14s%13)s%12)c%12c%11C(=O)c%11c(CC)sc(CC)c%11C%12=O)s%10)cc9c(-c9cc(F)c(CC)s9)c8s7)s6)c6c5C(=O)c5c(CC)sc(CC)c5C6=O)s4)sc3c(-c3cc(F)c(CC)s3)c3ccsc23)cc1F
489,BTP-4Cl-C9-12,PM6,,10.1021/acsmaterialslett.2c00764,0.84,26.9,77.2,,sm,y,8.0,polymer,N#C/C(C#N)=C1C(C=C(C(Cl)=C2)Cl)=C2C(C/1=C\C3=C(CCCCCCCCC)C4=C(S3)C5=C(S4)C6=C(N5CC(CCCC)CCCCCC)C7=C(C8=NSN=C86)C9=C(N7CC(CCCC)CCCCCC)C%10=C(S9)C(CCCCCCCCC)=C(/C=C%11C(C%12=C(C=C(C(Cl)=C%12)Cl)C\%11=C(C#N)\C#N)=O)S%10)=O,CCC1=C(/C=C2C(C3=C(C=C(C(Cl)=C3)Cl)C\2=C(C#N)\C#N)=O)SC4=C1SC5=C4N(C6=C5C7=NSN=C7C8=C6N(C9=C8SC%10=C9SC(/C=C%11C(C%12=C(C=C(C(Cl)=C%12)Cl)C\%11=C(C#N)\C#N)=O)=C%10CC)CC)CC,FC1=C(CC(CCCC)CC)SC(C2=C3C(SC(C4=CC=C(S4)C(SC(C5=CC=C(C6=CC7=C(S6)C(C8=CC(F)=C(CC(CCCC)CC)S8)=C9C(SC(C%10=CC=C(S%10)C(SC(C%11=CC=C(C%12=CC%13=C(S%12)C(C%14=CC(F)=C(CC(CCCC)CC)S%14)=C%15C(SC(C%16=CC=C(S%16)C(SC(C%17=CC=CS%17)=C%18C%19=O)=C%18C(C%20=C(CC(CCCC)CC)SC(CC(CCCC)CC)=C%20%19)=O)=C%15)=C%13C%21=CC(F)=C(CC(CCCC)CC)S%21)S%11)=C%22C%23=O)=C%22C(C%24=C(CC(CCCC)CC)SC(CC(CCCC)CC)=C%24%23)=O)=C9)=C7C%25=CC(F)=C(CC(CCCC)CC)S%25)S5)=C%26C%27=O)=C%26C(C%28=C(CC(CCCC)CC)SC(CC(CCCC)CC)=C%28%27)=O)=C3)=C(C%29=CC(F)=C(CC(CCCC)CC)S%29)C%30=C2SC=C%30)=C1,CCc1sc(-c2c3cc(-c4ccc(-c5sc(-c6ccc(-c7cc8c(-c9cc(F)c(CC)s9)c9sc(-c%10ccc(-c%11sc(-c%12ccc(-c%13cc%14c(-c%15cc(F)c(CC)s%15)c%15sc(-c%16ccc(-c%17sc(-c%18cccs%18)c%18c%17C(=O)c%17c(CC)sc(CC)c%17C%18=O)s%16)cc%15c(-c%15cc(F)c(CC)s%15)c%14s%13)s%12)c%12c%11C(=O)c%11c(CC)sc(CC)c%11C%12=O)s%10)cc9c(-c9cc(F)c(CC)s9)c8s7)s6)c6c5C(=O)c5c(CC)sc(CC)c5C6=O)s4)sc3c(-c3cc(F)c(CC)s3)c3ccsc23)cc1F
493,BTP-eC9,PM6,,10.1021/acsenergylett.2c02201,0.8370000000000001,26.72,77.7,,sm,y,8.0,polymer,N#C/C(C#N)=C1C(C(C2=CC(Cl)=C(C=C2\1)Cl)=O)=CC3=C(CCCCCCCCC)C(SC4=C5N(CC(CCCCCC)CCCC)C6=C4C7=NSN=C7C8=C6N(CC(CCCCCC)CCCC)C9=C8SC%10=C9SC(C=C%11C(C%12=CC(Cl)=C(C=C%12/C%11=C(C#N)/C#N)Cl)=O)=C%10CCCCCCCCC)=C5S3,CCC1=C(SC2=C1SC3=C2N(CC)C4=C3C5=NSN=C5C6=C4N(CC)C7=C6SC8=C7SC(/C=C9C(C%10=C(C\9=C(C#N)/C#N)C=C(Cl)C(Cl)=C%10)=O)=C8CC)/C=C%11C(C%12=C(C\%11=C(C#N)/C#N)C=C(Cl)C(Cl)=C%12)=O,ClC1=C(CC(CCCC)CC)SC(C2=C3C(SC(C4=CC=C(S4)C(SC(C5=CC=C(C6=CC7=C(S6)C(C8=CC(Cl)=C(CC(CCCC)CC)S8)=C9C(SC(C%10=CC=C(S%10)C(SC(C%11=CC=C(C%12=CC%13=C(S%12)C(C%14=CC(Cl)=C(CC(CCCC)CC)S%14)=C%15C(SC(C%16=CC=C(S%16)C(SC(C%17=CC=CS%17)=C%18C%19=O)=C%18C(C%20=C(CC(CCCC)CC)SC(CC(CCCC)CC)=C%20%19)=O)=C%15)=C%13C%21=CC(Cl)=C(CC(CCCC)CC)S%21)S%11)=C%22C%23=O)=C%22C(C%24=C(CC(CCCC)CC)SC(CC(CCCC)CC)=C%24%23)=O)=C9)=C7C%25=CC(Cl)=C(CC(CCCC)CC)S%25)S5)=C%26C%27=O)=C%26C(C%28=C(CC(CCCC)CC)SC(CC(CCCC)CC)=C%28%27)=O)=C3)=C(C%29=CC(Cl)=C(CC(CCCC)CC)S%29)C%30=C2SC=C%30)=C1,CCc1sc(-c2c3cc(-c4ccc(-c5sc(-c6ccc(-c7cc8c(-c9cc(Cl)c(CC)s9)c9sc(-c%10ccc(-c%11sc(-c%12ccc(-c%13cc%14c(-c%15cc(Cl)c(CC)s%15)c%15sc(-c%16ccc(-c%17sc(-c%18cccs%18)c%18c%17C(=O)c%17c(CC)sc(CC)c%17C%18=O)s%16)cc%15c(-c%15cc(Cl)c(CC)s%15)c%14s%13)s%12)c%12c%11C(=O)c%11c(CC)sc(CC)c%11C%12=O)s%10)cc9c(-c9cc(Cl)c(CC)s9)c8s7)s6)c6c5C(=O)c5c(CC)sc(CC)c5C6=O)s4)sc3c(-c3cc(Cl)c(CC)s3)c3ccsc23)cc1Cl
494,eC9,P5T,,10.1021/acsmaterialslett.1c00328,0.8320000000000001,14.6,50.5,,sm,y,8.0,polymer,N#C/C(C#N)=C1C(C(C2=CC(Cl)=C(C=C2\1)Cl)=O)=CC3=C(CCCCCCCCC)C(SC4=C5N(CC(CCCCCC)CCCC)C6=C4C7=NSN=C7C8=C6N(CC(CCCCCC)CCCC)C9=C8SC%10=C9SC(C=C%11C(C%12=CC(Cl)=C(C=C%12/C%11=C(C#N)/C#N)Cl)=O)=C%10CCCCCCCCC)=C5S3,CCC1=C(SC2=C1SC3=C2N(CC)C4=C3C5=NSN=C5C6=C4N(CC)C7=C6SC8=C7SC(/C=C9C(C%10=C(C\9=C(C#N)/C#N)C=C(Cl)C(Cl)=C%10)=O)=C8CC)/C=C%11C(C%12=C(C\%11=C(C#N)/C#N)C=C(Cl)C(Cl)=C%12)=O,O=C1C2=C(CC(CCCCCCCCCC)CCCCCCCC)SC(CC(CCCCCCCCCC)CCCCCCCC)=C2C(C3=C(C4=CC=C(C5=CC=C(C(S6)=CC=C6C7=CC=C(C8=C9C(C(C%10=C(CC(CCCCCCCCCC)CCCCCCCC)SC(CC(CCCCCCCCCC)CCCCCCCC)=C%10C9=O)=O)=C(C%11=CC=C(C%12=CC=C(C(S%13)=CC=C%13C%14=CC=C(C%15=C%16C(C(C%17=C(CC(CCCCCCCCCC)CCCCCCCC)SC(CC(CCCCCCCCCC)CCCCCCCC)=C%17C%16=O)=O)=C(C%18=CC=C(C%19=CC=CS%19)S%18)S%15)S%14)S%12)S%11)S8)S7)S5)S4)SC(C%20=CC=C(C%21=CC=CS%21)S%20)=C31)=O,O=C1C2=C(CC)SC(CC)=C2C(C3=C(C4=CC=C(C5=CC=C(C(S6)=CC=C6C7=CC=C(C8=C9C(C(C%10=C(CC)SC(CC)=C%10C9=O)=O)=C(C%11=CC=C(C%12=CC=C(C(S%13)=CC=C%13C%14=CC=C(C%15=C%16C(C(C%17=C(CC)SC(CC)=C%17C%16=O)=O)=C(C%18=CC=C(C%19=CC=CS%19)S%18)S%15)S%14)S%12)S%11)S8)S7)S5)S4)SC(C%20=CC=C(C%21=CC=CS%21)S%20)=C31)=O
495,eC9,P5T-2F,,10.1021/acsmaterialslett.1c00328,0.8370000000000001,26.5,78.9,,sm,y,8.0,polymer,N#C/C(C#N)=C1C(C(C2=CC(Cl)=C(C=C2\1)Cl)=O)=CC3=C(CCCCCCCCC)C(SC4=C5N(CC(CCCCCC)CCCC)C6=C4C7=NSN=C7C8=C6N(CC(CCCCCC)CCCC)C9=C8SC%10=C9SC(C=C%11C(C%12=CC(Cl)=C(C=C%12/C%11=C(C#N)/C#N)Cl)=O)=C%10CCCCCCCCC)=C5S3,CCC1=C(SC2=C1SC3=C2N(CC)C4=C3C5=NSN=C5C6=C4N(CC)C7=C6SC8=C7SC(/C=C9C(C%10=C(C\9=C(C#N)/C#N)C=C(Cl)C(Cl)=C%10)=O)=C8CC)/C=C%11C(C%12=C(C\%11=C(C#N)/C#N)C=C(Cl)C(Cl)=C%12)=O,O=C1C2=C(CC(CCCCCCCCCC)CCCCCCCC)SC(CC(CCCCCCCCCC)CCCCCCCC)=C2C(C3=C(C4=CC=C(C5=CC(F)=C(C(S6)=C(F)C=C6C7=CC=C(C8=C9C(C(C%10=C(CC(CCCCCCCCCC)CCCCCCCC)SC(CC(CCCCCCCCCC)CCCCCCCC)=C%10C9=O)=O)=C(C%11=CC=C(C%12=CC(F)=C(C(S%13)=C(F)C=C%13C%14=CC=C(C%15=C%16C(C(C%17=C(CC(CCCCCCCCCC)CCCCCCCC)SC(CC(CCCCCCCCCC)CCCCCCCC)=C%17C%16=O)=O)=C(C%18=CC=C(C%19=CC(F)=CS%19)S%18)S%15)S%14)S%12)S%11)S8)S7)S5)S4)SC(C%20=CC=C(C%21=CC(F)=CS%21)S%20)=C31)=O,O=C1C2=C(CC)SC(CC)=C2C(C3=C(C4=CC=C(C5=CC(F)=C(C(S6)=C(F)C=C6C7=CC=C(C8=C9C(C(C%10=C(CC)SC(CC)=C%10C9=O)=O)=C(C%11=CC=C(C%12=CC(F)=C(C(S%13)=C(F)C=C%13C%14=CC=C(C%15=C%16C(C(C%17=C(CC)SC(CC)=C%17C%16=O)=O)=C(C%18=CC=C(C%19=CC(F)=CS%19)S%18)S%15)S%14)S%12)S%11)S8)S7)S5)S4)SC(C%20=CC=C(C%21=CC(F)=CS%21)S%20)=C31)=O
496,BTP-eC9,MPhS-C2,,10.1002/adma.202207020,0.888,26.62,72.38,,sm,y,8.0,sm,N#C/C(C#N)=C1C(C(C2=CC(Cl)=C(C=C2\1)Cl)=O)=CC3=C(CCCCCCCCC)C(SC4=C5N(CC(CCCCCC)CCCC)C6=C4C7=NSN=C7C8=C6N(CC(CCCCCC)CCCC)C9=C8SC%10=C9SC(C=C%11C(C%12=CC(Cl)=C(C=C%12/C%11=C(C#N)/C#N)Cl)=O)=C%10CCCCCCCCC)=C5S3,CCC1=C(SC2=C1SC3=C2N(CC)C4=C3C5=NSN=C5C6=C4N(CC)C7=C6SC8=C7SC(/C=C9C(C%10=C(C\9=C(C#N)/C#N)C=C(Cl)C(Cl)=C%10)=O)=C8CC)/C=C%11C(C%12=C(C\%11=C(C#N)/C#N)C=C(Cl)C(Cl)=C%12)=O,S=C(N(C/1=O)CC)SC1=C\C(S2)=CC=C2C(S3)=C(CCCCCCCC)C=C3C4=CC(SC(C(C5=CC(SCC(CCCCCCCC)CCCCCC)=CC=C5)=C67)=C8C(C9=CC(SCC(CCCCCC)CCCCCCCC)=CC=C9)=C7SC%10=C6SC(C%11=CC(CCCCCCCC)=C(S%11)C%12=CC=C(S%12)/C=C%13SC(N(C/%13=O)CC)=S)=C%10)=C8S4,CCC(C=C1C2=CC(SC(C(C3=CC(SCC)=CC=C3)=C45)=C6C(C7=CC(SCC)=CC=C7)=C5SC8=C4SC(C9=CC(CC)=C(S9)C%10=CC=C(S%10)/C=C%11SC(N(C/%11=O)CC)=S)=C8)=C6S2)=C(S1)C%12=CC=C(S%12)/C=C%13SC(N(C/%13=O)CC)=S
497,BTP-eC9,MPhS-C4,,10.1002/adma.202207020,0.873,25.61,70.28,,sm,y,8.0,sm,N#C/C(C#N)=C1C(C(C2=CC(Cl)=C(C=C2\1)Cl)=O)=CC3=C(CCCCCCCCC)C(SC4=C5N(CC(CCCCCC)CCCC)C6=C4C7=NSN=C7C8=C6N(CC(CCCCCC)CCCC)C9=C8SC%10=C9SC(C=C%11C(C%12=CC(Cl)=C(C=C%12/C%11=C(C#N)/C#N)Cl)=O)=C%10CCCCCCCCC)=C5S3,CCC1=C(SC2=C1SC3=C2N(CC)C4=C3C5=NSN=C5C6=C4N(CC)C7=C6SC8=C7SC(/C=C9C(C%10=C(C\9=C(C#N)/C#N)C=C(Cl)C(Cl)=C%10)=O)=C8CC)/C=C%11C(C%12=C(C\%11=C(C#N)/C#N)C=C(Cl)C(Cl)=C%12)=O,S=C(N(C/1=O)CCCC)SC1=C\C(S2)=CC=C2C(S3)=C(CCCCCCCC)C=C3C4=CC(SC(C(C5=CC(SCC(CCCCCCCC)CCCCCC)=CC=C5)=C67)=C8C(C9=CC(SCC(CCCCCC)CCCCCCCC)=CC=C9)=C7SC%10=C6SC(C%11=CC(CCCCCCCC)=C(S%11)C%12=CC=C(S%12)/C=C%13SC(N(C/%13=O)CCCC)=S)=C%10)=C8S4,CCC(C=C1C2=CC(SC(C(C3=CC(SCC)=CC=C3)=C45)=C6C(C7=CC(SCC)=CC=C7)=C5SC8=C4SC(C9=CC(CC)=C(S9)C%10=CC=C(S%10)/C=C%11SC(N(C/%11=O)CC)=S)=C8)=C6S2)=C(S1)C%12=CC=C(S%12)/C=C%13SC(N(C/%13=O)CC)=S
498,BTP-eC9,MPhS-C6,,10.1002/adma.202207020,0.84,25.49,75.6,,sm,y,8.0,sm,N#C/C(C#N)=C1C(C(C2=CC(Cl)=C(C=C2\1)Cl)=O)=CC3=C(CCCCCCCCC)C(SC4=C5N(CC(CCCCCC)CCCC)C6=C4C7=NSN=C7C8=C6N(CC(CCCCCC)CCCC)C9=C8SC%10=C9SC(C=C%11C(C%12=CC(Cl)=C(C=C%12/C%11=C(C#N)/C#N)Cl)=O)=C%10CCCCCCCCC)=C5S3,CCC1=C(SC2=C1SC3=C2N(CC)C4=C3C5=NSN=C5C6=C4N(CC)C7=C6SC8=C7SC(/C=C9C(C%10=C(C\9=C(C#N)/C#N)C=C(Cl)C(Cl)=C%10)=O)=C8CC)/C=C%11C(C%12=C(C\%11=C(C#N)/C#N)C=C(Cl)C(Cl)=C%12)=O,S=C(N(C/1=O)CCCCCC)SC1=C\C(S2)=CC=C2C(S3)=C(CCCCCCCC)C=C3C4=CC(SC(C(C5=CC(SCC(CCCCCCCC)CCCCCC)=CC=C5)=C67)=C8C(C9=CC(SCC(CCCCCC)CCCCCCCC)=CC=C9)=C7SC%10=C6SC(C%11=CC(CCCCCCCC)=C(S%11)C%12=CC=C(S%12)/C=C%13SC(N(C/%13=O)CCCCCC)=S)=C%10)=C8S4,CCC(C=C1C2=CC(SC(C(C3=CC(SCC)=CC=C3)=C45)=C6C(C7=CC(SCC)=CC=C7)=C5SC8=C4SC(C9=CC(CC)=C(S9)C%10=CC=C(S%10)/C=C%11SC(N(C/%11=O)CC)=S)=C8)=C6S2)=C(S1)C%12=CC=C(S%12)/C=C%13SC(N(C/%13=O)CC)=S
499,BTP-eC9,D18-Cl,,10.1021/acsaem.2c02025,0.87,24.6,72.2,,sm,y,8.0,polymer,N#C/C(C#N)=C1C(C(C2=CC(Cl)=C(C=C2\1)Cl)=O)=CC3=C(CCCCCCCCC)C(SC4=C5N(CC(CCCCCC)CCCC)C6=C4C7=NSN=C7C8=C6N(CC(CCCCCC)CCCC)C9=C8SC%10=C9SC(C=C%11C(C%12=CC(Cl)=C(C=C%12/C%11=C(C#N)/C#N)Cl)=O)=C%10CCCCCCCCC)=C5S3,CCC1=C(SC2=C1SC3=C2N(CC)C4=C3C5=NSN=C5C6=C4N(CC)C7=C6SC8=C7SC(/C=C9C(C%10=C(C\9=C(C#N)/C#N)C=C(Cl)C(Cl)=C%10)=O)=C8CC)/C=C%11C(C%12=C(C\%11=C(C#N)/C#N)C=C(Cl)C(Cl)=C%12)=O,ClC1=C(CC(CC)CCCC)SC(C2=C3C(C=C(C4=C(CC(CCCCCC)CCCC)C=C(C5=CC6=C(C(SC(C7=CC(CC(CCCCCC)CCCC)=C(C8=CC9=C(C(C%10=CC(Cl)=C(CC(CCCC)CC)S%10)=C(C=C(C%11=C(CC(CCCCCC)CCCC)C=C(C%12=CC%13=C(C(SC(C%14=CC(CC(CCCCCC)CCCC)=C(C%15=CC%16=C(C(C%17=CC(Cl)=C(CC(CCCC)CC)S%17)=C(C=C(C%18=C(CC(CCCCCC)CCCC)C=C(C%19=CC%20=C(C(SC(C%21=CC(CC(CCCCCC)CCCC)=CS%21)=C%22)=C%22C%23=NSN=C%23%20)S%19)S%18)S%24)C%24=C%16C%25=CC(Cl)=C(CC(CC)CCCC)S%25)S%15)S%14)=C%26)=C%26C%27=NSN=C%27%13)S%12)S%11)S%28)C%28=C9C%29=CC(Cl)=C(CC(CC)CCCC)S%29)S8)S7)=C%30)=C%30C%31=NSN=C%316)S5)S4)S3)=C(C%32=CC(Cl)=C(CC(CCCC)CC)S%32)C%33=C2C=CS%33)=C1,ClC1=C(CC)SC(C2=C3C(C=C(C4=C(CC)C=C(C5=CC6=C(C(SC(C7=CC(CC)=C(C8=CC9=C(C(C%10=CC(Cl)=C(CC)S%10)=C(C=C(C%11=C(CC)C=C(C%12=CC%13=C(C(SC(C%14=CC(CC)=C(C%15=CC%16=C(C(C%17=CC(Cl)=C(CC)S%17)=C(C=C(C%18=C(CC)C=C(C%19=CC%20=C(C(SC(C%21=CC(CC)=CS%21)=C%22)=C%22C%23=NSN=C%23%20)S%19)S%18)S%24)C%24=C%16C%25=CC(Cl)=C(CC)S%25)S%15)S%14)=C%26)=C%26C%27=NSN=C%27%13)S%12)S%11)S%28)C%28=C9C%29=CC(Cl)=C(CC)S%29)S8)S7)=C%30)=C%30C%31=NSN=C%316)S5)S4)S3)=C(C%32=CC(Cl)=C(CC)S%32)C%33=C2C=CS%33)=C1
500,BTP-eC9,PT-2F,,10.1002/aenm.202201603,0.77,23.97,65.0,,sm,y,8.0,polymer,N#C/C(C#N)=C1C(C(C2=CC(Cl)=C(C=C2\1)Cl)=O)=CC3=C(CCCCCCCCC)C(SC4=C5N(CC(CCCCCC)CCCC)C6=C4C7=NSN=C7C8=C6N(CC(CCCCCC)CCCC)C9=C8SC%10=C9SC(C=C%11C(C%12=CC(Cl)=C(C=C%12/C%11=C(C#N)/C#N)Cl)=O)=C%10CCCCCCCCC)=C5S3,CCC1=C(SC2=C1SC3=C2N(CC)C4=C3C5=NSN=C5C6=C4N(CC)C7=C6SC8=C7SC(/C=C9C(C%10=C(C\9=C(C#N)/C#N)C=C(Cl)C(Cl)=C%10)=O)=C8CC)/C=C%11C(C%12=C(C\%11=C(C#N)/C#N)C=C(Cl)C(Cl)=C%12)=O,FC(C(F)=C(C1=CC(CC(CCCCCCCCCC)CCCCCCCC)=C(C2=CC=C(C3=CC=C(C(SC(C4=C(F)C(F)=C(C5=CC(CC(CCCCCCCCCC)CCCCCCCC)=C(C6=CC=C(C7=CC=C(C(SC(C8=C(F)C(F)=C(C9=CC(CC(CCCCCCCCCC)CCCCCCCC)=C(C%10=CC=C(C%11=CC=CS%11)S%10)S9)S8)=C%12)=C%12CC(CCCCCCCC)CCCCCCCCCC)S7)S6)S5)S4)=C%13)=C%13CC(CCCCCCCC)CCCCCCCCCC)S3)S2)S1)S%14)=C%14C%15=CC(CC(CCCCCCCC)CCCCCCCCCC)=CS%15,CCC1=CSC(C2=C(F)C(F)=C(C3=CC(CC)=C(C4=CC=C(C5=CC=C(C(SC(C6=C(F)C(F)=C(C7=CC(CC)=C(C8=CC=C(C9=CC=C(C(SC(C%10=C(F)C(F)=C(C%11=CC(CC)=C(C%12=CC=C(C%13=CC=CS%13)S%12)S%11)S%10)=C%14)=C%14CC)S9)S8)S7)S6)=C%15)=C%15CC)S5)S4)S3)S2)=C1
501,BTP-eC9,PT-4F,,10.1002/aenm.202201603,0.8290000000000001,24.69,76.0,,sm,y,8.0,polymer,N#C/C(C#N)=C1C(C(C2=CC(Cl)=C(C=C2\1)Cl)=O)=CC3=C(CCCCCCCCC)C(SC4=C5N(CC(CCCCCC)CCCC)C6=C4C7=NSN=C7C8=C6N(CC(CCCCCC)CCCC)C9=C8SC%10=C9SC(C=C%11C(C%12=CC(Cl)=C(C=C%12/C%11=C(C#N)/C#N)Cl)=O)=C%10CCCCCCCCC)=C5S3,CCC1=C(SC2=C1SC3=C2N(CC)C4=C3C5=NSN=C5C6=C4N(CC)C7=C6SC8=C7SC(/C=C9C(C%10=C(C\9=C(C#N)/C#N)C=C(Cl)C(Cl)=C%10)=O)=C8CC)/C=C%11C(C%12=C(C\%11=C(C#N)/C#N)C=C(Cl)C(Cl)=C%12)=O,FC(C(F)=C(C1=CC(CC(CCCCCCCCCC)CCCCCCCC)=C(C2=CC(F)=C(C3=C(F)C=C(C(SC(C4=C(F)C(F)=C(C5=CC(CC(CCCCCCCCCC)CCCCCCCC)=C(C6=CC(F)=C(C7=C(F)C=C(C(SC(C8=C(F)C(F)=C(C9=CC(CC(CCCCCCCCCC)CCCCCCCC)=C(C%10=CC(F)=C(C%11=C(F)C=CS%11)S%10)S9)S8)=C%12)=C%12CC(CCCCCCCC)CCCCCCCCCC)S7)S6)S5)S4)=C%13)=C%13CC(CCCCCCCC)CCCCCCCCCC)S3)S2)S1)S%14)=C%14C%15=CC(CC(CCCCCCCC)CCCCCCCCCC)=CS%15,CCC1=CSC(C2=C(F)C(F)=C(C3=CC(CC)=C(C4=CC(F)=C(C5=C(F)C=C(C(SC(C6=C(F)C(F)=C(C7=CC(CC)=C(C8=CC(F)=C(C9=C(F)C=C(C(SC(C%10=C(F)C(F)=C(C%11=CC(CC)=C(C%12=CC(F)=C(C%13=C(F)C=CS%13)S%12)S%11)S%10)=C%14)=C%14CC)S9)S8)S7)S6)=C%15)=C%15CC)S5)S4)S3)S2)=C1
502,BTP-eC9,PBDS-T,,10.1016/j.cej.2022.134878,0.86,25.5,74.0,,sm,y,8.0,polymer,N#C/C(C#N)=C1C(C(C2=CC(Cl)=C(C=C2\1)Cl)=O)=CC3=C(CCCCCCCCC)C(SC4=C5N(CC(CCCCCC)CCCC)C6=C4C7=NSN=C7C8=C6N(CC(CCCCCC)CCCC)C9=C8SC%10=C9SC(C=C%11C(C%12=CC(Cl)=C(C=C%12/C%11=C(C#N)/C#N)Cl)=O)=C%10CCCCCCCCC)=C5S3,CCC1=C(SC2=C1SC3=C2N(CC)C4=C3C5=NSN=C5C6=C4N(CC)C7=C6SC8=C7SC(/C=C9C(C%10=C(C\9=C(C#N)/C#N)C=C(Cl)C(Cl)=C%10)=O)=C8CC)/C=C%11C(C%12=C(C\%11=C(C#N)/C#N)C=C(Cl)C(Cl)=C%12)=O,O=C(C1=C(CC(CC)CCCC)SC(CC(CCCC)CC)=C12)C3=C(C4=CC=C(C(S5)=CC6=C5C(C7=CC=C([Si](CCC)(CCC)CCC)S7)=C(C=C(C8=CC=C(C9=C%10C(C(C%11=C(CC(CC)CCCC)SC(CC(CCCC)CC)=C%11C%10=O)=O)=C(C%12=CC=C(C(S%13)=CC%14=C%13C(C%15=CC=C([Si](CCC)(CCC)CCC)S%15)=C(C=C(C%16=CC=C(C%17=C%18C(C(C%19=C(CC(CC)CCCC)SC(CC(CCCC)CC)=C%19C%18=O)=O)=C(C%20=CC=CS%20)S%17)S%16)S%21)C%21=C%14C%22=CC=C([Si](CCC)(CCC)CCC)S%22)S%12)S9)S8)S%23)C%23=C6C%24=CC=C([Si](CCC)(CCC)CCC)S%24)S4)SC(C(S%25)=CC=C%25C%26=CC%27=C(C%28=CC=C([Si](CCC)(CCC)CCC)S%28)C%29=C(C=CS%29)C(C%30=CC=C([Si](CCC)(CCC)CCC)S%30)=C%27S%26)=C3C2=O,O=C(C1=C(CC)SC(CC)=C12)C3=C(C4=CC=C(C(S5)=CC6=C5C(C7=CC=C([Si](CC)(CC)CC)S7)=C(C=C(C8=CC=C(C9=C%10C(C(C%11=C(CC)SC(CC)=C%11C%10=O)=O)=C(C%12=CC=C(C(S%13)=CC%14=C%13C(C%15=CC=C([Si](CC)(CC)CC)S%15)=C(C=C(C%16=CC=C(C%17=C%18C(C(C%19=C(CC)SC(CC)=C%19C%18=O)=O)=C(C%20=CC=CS%20)S%17)S%16)S%21)C%21=C%14C%22=CC=C([Si](CC)(CC)CC)S%22)S%12)S9)S8)S%23)C%23=C6C%24=CC=C([Si](CC)(CC)CC)S%24)S4)SC(C(S%25)=CC=C%25C%26=CC%27=C(C%28=CC=C([Si](CC)(CC)CC)S%28)C%29=C(C=CS%29)C(C%30=CC=C([Si](CC)(CC)CC)S%30)=C%27S%26)=C3C2=O
503,BTP-eC9,PBDTTS-2FQx,,10.1016/j.cej.2022.135182,0.84,21.2,66.8,,sm,y,8.0,polymer,N#C/C(C#N)=C1C(C(C2=CC(Cl)=C(C=C2\1)Cl)=O)=CC3=C(CCCCCCCCC)C(SC4=C5N(CC(CCCCCC)CCCC)C6=C4C7=NSN=C7C8=C6N(CC(CCCCCC)CCCC)C9=C8SC%10=C9SC(C=C%11C(C%12=CC(Cl)=C(C=C%12/C%11=C(C#N)/C#N)Cl)=O)=C%10CCCCCCCCC)=C5S3,CCC1=C(SC2=C1SC3=C2N(CC)C4=C3C5=NSN=C5C6=C4N(CC)C7=C6SC8=C7SC(/C=C9C(C%10=C(C\9=C(C#N)/C#N)C=C(Cl)C(Cl)=C%10)=O)=C8CC)/C=C%11C(C%12=C(C\%11=C(C#N)/C#N)C=C(Cl)C(Cl)=C%12)=O,FC(C(F)=C(C1=CC=C(C(S2)=CC3=C2C(C4=CC=C(SCC(CCCC)CC)S4)=C(C=C(C5=CC=C(C6=C(F)C(F)=C(C7=CC=C(C(S8)=CC9=C8C(C%10=CC=C(SCC(CCCC)CC)S%10)=C(C=C(C%11=CC=C(C%12=C(F)C(F)=C(C%13=CC=C(C(S%14)=CC%15=C%14C(C%16=CC=C(SCC(CCCC)CC)S%16)=C(C=CS%17)C%17=C%15C%18=CC=C(SCC(CC)CCCC)S%18)S%13)C%19=C%12N=C(C%20=CC=C(F)C(OCC(CC)CCCC)=C%20)C(C%21=CC(OCC(CCCC)CC)=C(F)C=C%21)=N%19)S%11)S%22)C%22=C9C%23=CC=C(SCC(CC)CCCC)S%23)S7)C%24=C6N=C(C%25=CC=C(F)C(OCC(CC)CCCC)=C%25)C(C%26=CC(OCC(CCCC)CC)=C(F)C=C%26)=N%24)S5)S%27)C%27=C3C%28=CC=C(SCC(CC)CCCC)S%28)S1)C%29=C%30N=C(C%31=CC=C(F)C(OCC(CC)CCCC)=C%31)C(C%32=CC(OCC(CCCC)CC)=C(F)C=C%32)=N%29)=C%30C%33=CC=CS%33,FC1=C(C2=CC=CS2)C(N=C(C(C3=CC(OCC)=C(C=C3)F)=N4)C5=CC=C(C(OCC)=C5)F)=C4C(C6=CC=C(S6)C7=CC8=C(C(C9=CC=C(S9)SCC)=C%10C=C(SC%10=C8C%11=CC=C(S%11)SCC)C%12=CC=C(S%12)C%13=C(C(F)=C(C%14=C%13N=C(C(C%15=CC(OCC)=C(C=C%15)F)=N%14)C%16=CC=C(C(OCC)=C%16)F)C%17=CC=C(S%17)C%18=CC%19=C(C(C%20=CC=C(S%20)SCC)=C%21C=C(SC%21=C%19C%22=CC=C(S%22)SCC)C%23=CC=C(S%23)C%24=C(C(F)=C(C%25=C%24N=C(C(C%26=CC(OCC)=C(C=C%26)F)=N%25)C%27=CC=C(C(OCC)=C%27)F)C%28=CC=C(S%28)C%29=CC%30=C(C(C%31=CC=C(S%31)SCC)=C%32C=CSC%32=C%30C%33=CC=C(S%33)SCC)S%29)F)S%18)F)S7)=C1F
504,BTP-eC9,PBDTTS-2ClQx,,10.1016/j.cej.2022.135182,0.85,25.6,74.0,,sm,y,8.0,polymer,N#C/C(C#N)=C1C(C(C2=CC(Cl)=C(C=C2\1)Cl)=O)=CC3=C(CCCCCCCCC)C(SC4=C5N(CC(CCCCCC)CCCC)C6=C4C7=NSN=C7C8=C6N(CC(CCCCCC)CCCC)C9=C8SC%10=C9SC(C=C%11C(C%12=CC(Cl)=C(C=C%12/C%11=C(C#N)/C#N)Cl)=O)=C%10CCCCCCCCC)=C5S3,CCC1=C(SC2=C1SC3=C2N(CC)C4=C3C5=NSN=C5C6=C4N(CC)C7=C6SC8=C7SC(/C=C9C(C%10=C(C\9=C(C#N)/C#N)C=C(Cl)C(Cl)=C%10)=O)=C8CC)/C=C%11C(C%12=C(C\%11=C(C#N)/C#N)C=C(Cl)C(Cl)=C%12)=O,FC1=C(C2=CC=CS2)C(N=C(C(C3=CC(OCC(CC)CCCC)=C(C=C3)Cl)=N4)C5=CC=C(C(OCC(CCCC)CC)=C5)Cl)=C4C(C6=CC=C(S6)C7=CC8=C(C(C9=CC=C(S9)SCC(CC)CCCC)=C%10C=C(SC%10=C8C%11=CC=C(S%11)SCC(CCCC)CC)C%12=CC=C(S%12)C%13=C(C(F)=C(C%14=C%13N=C(C(C%15=CC(OCC(CC)CCCC)=C(C=C%15)Cl)=N%14)C%16=CC=C(C(OCC(CCCC)CC)=C%16)Cl)C%17=CC=C(S%17)C%18=CC%19=C(C(C%20=CC=C(S%20)SCC(CC)CCCC)=C%21C=C(SC%21=C%19C%22=CC=C(S%22)SCC(CCCC)CC)C%23=CC=C(S%23)C%24=C(C(F)=C(C%25=C%24N=C(C(C%26=CC(OCC(CC)CCCC)=C(C=C%26)Cl)=N%25)C%27=CC=C(C(OCC(CCCC)CC)=C%27)Cl)C%28=CC=C(S%28)C%29=CC%30=C(C(C%31=CC=C(S%31)SCC(CC)CCCC)=C%32C=CSC%32=C%30C%33=CC=C(S%33)SCC(CCCC)CC)S%29)F)S%18)F)S7)=C1F,FC(C(F)=C(C1=CC=C(C(S2)=CC3=C2C(C4=CC=C(SCC)S4)=C(C=C(C5=CC=C(C6=C(F)C(F)=C(C7=CC=C(C(S8)=CC9=C8C(C%10=CC=C(SCC)S%10)=C(C=C(C%11=CC=C(C%12=C(F)C(F)=C(C%13=CC=C(C(S%14)=CC%15=C%14C(C%16=CC=C(SCC)S%16)=C(C=CS%17)C%17=C%15C%18=CC=C(SCC)S%18)S%13)C%19=C%12N=C(C%20=CC=C(Cl)C(OCC)=C%20)C(C%21=CC(OCC)=C(Cl)C=C%21)=N%19)S%11)S%22)C%22=C9C%23=CC=C(SCC)S%23)S7)C%24=C6N=C(C%25=CC=C(Cl)C(OCC)=C%25)C(C%26=CC(OCC)=C(Cl)C=C%26)=N%24)S5)S%27)C%27=C3C%28=CC=C(SCC)S%28)S1)C%29=C%30N=C(C%31=CC=C(Cl)C(OCC)=C%31)C(C%32=CC(OCC)=C(Cl)C=C%32)=N%29)=C%30C%33=CC=CS%33
505,eC9,PTVT-T,,10.1093/nsr/nwab031,0.79,26.22,78.0,,sm,y,8.0,polymer,N#C/C(C#N)=C1C(C(C2=CC(Cl)=C(C=C2\1)Cl)=O)=CC3=C(CCCCCCCCC)C(SC4=C5N(CC(CCCCCC)CCCC)C6=C4C7=NSN=C7C8=C6N(CC(CCCCCC)CCCC)C9=C8SC%10=C9SC(C=C%11C(C%12=CC(Cl)=C(C=C%12/C%11=C(C#N)/C#N)Cl)=O)=C%10CCCCCCCCC)=C5S3,CCC1=C(SC2=C1SC3=C2N(CC)C4=C3C5=NSN=C5C6=C4N(CC)C7=C6SC8=C7SC(/C=C9C(C%10=C(C\9=C(C#N)/C#N)C=C(Cl)C(Cl)=C%10)=O)=C8CC)/C=C%11C(C%12=C(C\%11=C(C#N)/C#N)C=C(Cl)C(Cl)=C%12)=O,O=C(OCC(CCCCCC)CCCC)C1=C(/C=C/C2=C(C(OCC(CCCC)CCCCCC)=O)C=C(C3=CC=C(C4=CC(C(OCC(CCCCCC)CCCC)=O)=C(/C=C/C5=C(C(OCC(CCCC)CCCCCC)=O)C=C(C6=CC=C(C7=CC(C(OCC(CCCCCC)CCCC)=O)=C(/C=C/C8=C(C(OCC(CCCC)CCCCCC)=O)C=CS8)S7)S6)S5)S4)S3)S2)SC(C9=CC=CS9)=C1,O=C(OCC)C1=C(/C=C/C2=C(C(OCC)=O)C=C(C3=CC=C(C4=CC(C(OCC)=O)=C(/C=C/C5=C(C(OCC)=O)C=C(C6=CC=C(C7=CC(C(OCC)=O)=C(/C=C/C8=C(C(OCC)=O)C=CS8)S7)S6)S5)S4)S3)S2)SC(C9=CC=CS9)=C1
507,AC9,PBDB-T-2F,,10.1002/adfm.202112511,0.871,26.75,79.0,,sm,y,8.0,polymer,O=C1C2=CC(Cl)=C(C=C2C(/C1=C/C3=C(CCCCCCCCC)C(SC4=C5N(C6=C4C7=NSN=C7C8=C6N(C9=C8SC%10=C9SC(/C=C%11/C(C%12=CSC(Cl)=C%12C%11=O)=C(C#N)\C#N)=C%10CCCCCCCCC)CC(CCCCCC)CCCC)CC(CCCCCC)CCCC)=C5S3)=C(C#N)\C#N)Cl,O=C1C2=CC(Cl)=C(C=C2C(/C1=C/C3=C(CC)C(SC4=C5N(C6=C4C7=NSN=C7C8=C6N(C9=C8SC%10=C9SC(/C=C%11/C(C%12=CSC(Cl)=C%12C%11=O)=C(C#N)\C#N)=C%10CC)CC)CC)=C5S3)=C(C#N)\C#N)Cl,FC1=C(CC(CCCC)CC)SC(C2=C3C(SC(C4=CC=C(S4)C(SC(C5=CC=C(C6=CC7=C(S6)C(C8=CC(F)=C(CC(CCCC)CC)S8)=C9C(SC(C%10=CC=C(S%10)C(SC(C%11=CC=C(C%12=CC%13=C(S%12)C(C%14=CC(F)=C(CC(CCCC)CC)S%14)=C%15C(SC(C%16=CC=C(S%16)C(SC(C%17=CC=CS%17)=C%18C%19=O)=C%18C(C%20=C(CC(CCCC)CC)SC(CC(CCCC)CC)=C%20%19)=O)=C%15)=C%13C%21=CC(F)=C(CC(CCCC)CC)S%21)S%11)=C%22C%23=O)=C%22C(C%24=C(CC(CCCC)CC)SC(CC(CCCC)CC)=C%24%23)=O)=C9)=C7C%25=CC(F)=C(CC(CCCC)CC)S%25)S5)=C%26C%27=O)=C%26C(C%28=C(CC(CCCC)CC)SC(CC(CCCC)CC)=C%28%27)=O)=C3)=C(C%29=CC(F)=C(CC(CCCC)CC)S%29)C%30=C2SC=C%30)=C1,CCc1sc(-c2c3cc(-c4ccc(-c5sc(-c6ccc(-c7cc8c(-c9cc(F)c(CC)s9)c9sc(-c%10ccc(-c%11sc(-c%12ccc(-c%13cc%14c(-c%15cc(F)c(CC)s%15)c%15sc(-c%16ccc(-c%17sc(-c%18cccs%18)c%18c%17C(=O)c%17c(CC)sc(CC)c%17C%18=O)s%16)cc%15c(-c%15cc(F)c(CC)s%15)c%14s%13)s%12)c%12c%11C(=O)c%11c(CC)sc(CC)c%11C%12=O)s%10)cc9c(-c9cc(F)c(CC)s9)c8s7)s6)c6c5C(=O)c5c(CC)sc(CC)c5C6=O)s4)sc3c(-c3cc(F)c(CC)s3)c3ccsc23)cc1F
508,Y6-1O,PBDB-TF,,10.1002/adfm.202200807,0.898,17.85,65.4,,sm,y,8.0,polymer,O=C1C2=CC(F)=C(F)C=C2C(/C1=C/C3=C(C4=C(S3)C(N(CC(CCCC)CC)C5=C6C7=NSN=C7C8=C5N(CC(CCCC)CC)C9=C8SC%10=C9SC(/C=C%11/C(C%12=C(C=C(C(F)=C%12)F)C%11=O)=C(C#N)/C#N)=C%10CCCCCCCCCCC)=C6S4)OCCCCCCCCCCC)=C(C#N)\C#N,CCOC1=C(SC2=C1SC3=C2N(CC)C4=C3C5=NSN=C5C6=C4N(CC)C7=C6SC8=C7SC(/C=C9C(C%10=C(C\9=C(C#N)/C#N)C=C(F)C(F)=C%10)=O)=C8CC)/C=C%11C(C%12=CC(F)=C(C=C%12C\%11=C(C#N)/C#N)F)=O,FC1=C(CC(CCCC)CC)SC(C2=C3C(SC(C4=CC=C(S4)C(SC(C5=CC=C(C6=CC7=C(S6)C(C8=CC(F)=C(CC(CCCC)CC)S8)=C9C(SC(C%10=CC=C(S%10)C(SC(C%11=CC=C(C%12=CC%13=C(S%12)C(C%14=CC(F)=C(CC(CCCC)CC)S%14)=C%15C(SC(C%16=CC=C(S%16)C(SC(C%17=CC=CS%17)=C%18C%19=O)=C%18C(C%20=C(CC(CCCC)CC)SC(CC(CCCC)CC)=C%20%19)=O)=C%15)=C%13C%21=CC(F)=C(CC(CCCC)CC)S%21)S%11)=C%22C%23=O)=C%22C(C%24=C(CC(CCCC)CC)SC(CC(CCCC)CC)=C%24%23)=O)=C9)=C7C%25=CC(F)=C(CC(CCCC)CC)S%25)S5)=C%26C%27=O)=C%26C(C%28=C(CC(CCCC)CC)SC(CC(CCCC)CC)=C%28%27)=O)=C3)=C(C%29=CC(F)=C(CC(CCCC)CC)S%29)C%30=C2SC=C%30)=C1,CCc1sc(-c2c3cc(-c4ccc(-c5sc(-c6ccc(-c7cc8c(-c9cc(F)c(CC)s9)c9sc(-c%10ccc(-c%11sc(-c%12ccc(-c%13cc%14c(-c%15cc(F)c(CC)s%15)c%15sc(-c%16ccc(-c%17sc(-c%18cccs%18)c%18c%17C(=O)c%17c(CC)sc(CC)c%17C%18=O)s%16)cc%15c(-c%15cc(F)c(CC)s%15)c%14s%13)s%12)c%12c%11C(=O)c%11c(CC)sc(CC)c%11C%12=O)s%10)cc9c(-c9cc(F)c(CC)s9)c8s7)s6)c6c5C(=O)c5c(CC)sc(CC)c5C6=O)s4)sc3c(-c3cc(F)c(CC)s3)c3ccsc23)cc1F
512,Y6-1O,D18,,10.1002/aenm.202201850,0.89,23.49,72.4,,sm,y,8.0,polymer,O=C1C2=CC(F)=C(F)C=C2C(/C1=C/C3=C(C4=C(S3)C(N(CC(CCCC)CC)C5=C6C7=NSN=C7C8=C5N(CC(CCCC)CC)C9=C8SC%10=C9SC(/C=C%11/C(C%12=C(C=C(C(F)=C%12)F)C%11=O)=C(C#N)/C#N)=C%10CCCCCCCCCCC)=C6S4)OCCCCCCCCCCC)=C(C#N)\C#N,CCOC1=C(SC2=C1SC3=C2N(CC)C4=C3C5=NSN=C5C6=C4N(CC)C7=C6SC8=C7SC(/C=C9C(C%10=C(C\9=C(C#N)/C#N)C=C(F)C(F)=C%10)=O)=C8CC)/C=C%11C(C%12=CC(F)=C(C=C%12C\%11=C(C#N)/C#N)F)=O,FC1=C(SC(C2=C3C(C=C(S3)C4=C(C=C(S4)C5=CC6=C(S5)C7=C(C8=NSN=C86)C=C(C9=CC(CC(CCCC)CCCCCC)=C(S9)C%10=CC%11=C(C(C%12=CC(F)=C(S%12)CC(CC)CCCC)=C%13C=C(SC%13=C%11C%14=CC(F)=C(S%14)CC(CCCC)CC)C%15=C(C=C(S%15)C%16=CC%17=C(S%16)C%18=C(C%19=NSN=C%19%17)C=C(C%20=CC(CC(CCCC)CCCCCC)=C(S%20)C%21=CC%22=C(C(C%23=CC(F)=C(S%23)CC(CC)CCCC)=C%24C=C(SC%24=C%22C%25=CC(F)=C(S%25)CC(CCCC)CC)C%26=C(C=C(S%26)C%27=CC%28=C(S%27)C%29=C(C%30=NSN=C%30%28)C=C(C%31=CC(CC(CCCC)CCCCCC)=CS%31)S%29)CC(CCCCCC)CCCC)S%21)S%18)CC(CCCCCC)CCCC)S%10)S7)CC(CCCCCC)CCCC)=C(C%32=C2C=CS%32)C%33=CC(F)=C(S%33)CC(CC)CCCC)=C1)CC(CCCC)CC,FC1=C(CC)SC(C2=C3C(C=C(C4=C(CC)C=C(C5=CC6=C(C(SC(C7=CC(CC)=C(C(S8)=CC9=C8C(C%10=CC(F)=C(CC)S%10)=C(C=C(C%11=C(CC)C=C(C%12=CC%13=C(C(SC(C%14=CC(CC)=C(C(S%15)=CC%16=C%15C(C%17=CC(F)=C(CC)S%17)=C(C=C(C%18=C(CC)C=C(C%19=CC%20=C(C(SC(C%21=CC(CC)=CS%21)=C%22)=C%22C%23=NSN=C%23%20)S%19)S%18)S%24)C%24=C%16C%25=CC(F)=C(CC)S%25)S%14)=C%26)=C%26C%27=NSN=C%27%13)S%12)S%11)S%28)C%28=C9C%29=CC(F)=C(CC)S%29)S7)=C%30)=C%30C%31=NSN=C%316)S5)S4)S3)=C(C%32=CC(F)=C(CC)S%32)C%33=C2C=CS%33)=C1
513,Y6-1O,D18-Fu,,10.1002/aenm.202201850,0.89,23.72,77.3,,sm,y,8.0,polymer,O=C1C2=CC(F)=C(F)C=C2C(/C1=C/C3=C(C4=C(S3)C(N(CC(CCCC)CC)C5=C6C7=NSN=C7C8=C5N(CC(CCCC)CC)C9=C8SC%10=C9SC(/C=C%11/C(C%12=C(C=C(C(F)=C%12)F)C%11=O)=C(C#N)/C#N)=C%10CCCCCCCCCCC)=C6S4)OCCCCCCCCCCC)=C(C#N)\C#N,CCOC1=C(SC2=C1SC3=C2N(CC)C4=C3C5=NSN=C5C6=C4N(CC)C7=C6SC8=C7SC(/C=C9C(C%10=C(C\9=C(C#N)/C#N)C=C(F)C(F)=C%10)=O)=C8CC)/C=C%11C(C%12=CC(F)=C(C=C%12C\%11=C(C#N)/C#N)F)=O,FC1=C(CC(CC)CCCC)SC(C2=C3C(C=C(C4=C(CC(CCCC)CCCCCC)C=C(C5=CC6=C(C(SC(C7=CC(CC(CCCCCC)CCCC)=C(C(O8)=CC9=C8C(C%10=CC(F)=C(CC(CCCC)CC)S%10)=C(C=C(C%11=C(CC(CCCC)CCCCCC)C=C(C%12=CC%13=C(C(SC(C%14=CC(CC(CCCCCC)CCCC)=C(C(O%15)=CC%16=C%15C(C%17=CC(F)=C(CC(CCCC)CC)S%17)=C(C=C(C%18=C(CC(CCCC)CCCCCC)C=C(C%19=CC%20=C(C(SC(C%21=CC(CC(CCCCCC)CCCC)=CS%21)=C%22)=C%22C%23=NSN=C%23%20)S%19)S%18)O%24)C%24=C%16C%25=CC(F)=C(CC(CC)CCCC)S%25)S%14)=C%26)=C%26C%27=NSN=C%27%13)S%12)S%11)O%28)C%28=C9C%29=CC(F)=C(CC(CC)CCCC)S%29)S7)=C%30)=C%30C%31=NSN=C%316)S5)S4)O3)=C(C%32=CC(F)=C(CC(CCCC)CC)S%32)C%33=C2C=CO%33)=C1,FC1=C(CC)SC(C2=C3C(C=C(C4=C(CC)C=C(C5=CC6=C(C(SC(C7=CC(CC)=C(C(O8)=CC9=C8C(C%10=CC(F)=C(CC)S%10)=C(C=C(C%11=C(CC)C=C(C%12=CC%13=C(C(SC(C%14=CC(CC)=C(C(O%15)=CC%16=C%15C(C%17=CC(F)=C(CC)S%17)=C(C=C(C%18=C(CC)C=C(C%19=CC%20=C(C(SC(C%21=CC(CC)=CS%21)=C%22)=C%22C%23=NSN=C%23%20)S%19)S%18)O%24)C%24=C%16C%25=CC(F)=C(CC)S%25)S%14)=C%26)=C%26C%27=NSN=C%27%13)S%12)S%11)O%28)C%28=C9C%29=CC(F)=C(CC)S%29)S7)=C%30)=C%30C%31=NSN=C%316)S5)S4)O3)=C(C%32=CC(F)=C(CC)S%32)C%33=C2C=CO%33)=C1
514,Y7-BO,PBDB-TF,,10.1002/adfm.202200807,0.862,25.65,76.26,,sm,y,8.0,polymer,N#C/C(C#N)=C1C(C(C2=CC(Cl)=C(C=C2\1)Cl)=O)=CC3=C(CCCCCCCCCCC)C(SC4=C5N(CC(CCCCCC)CCCC)C6=C4C7=NSN=C7C8=C6N(CC(CCCCCC)CCCC)C9=C8SC%10=C9SC(C=C%11C(C%12=CC(Cl)=C(C=C%12/C%11=C(C#N)/C#N)Cl)=O)=C%10CCCCCCCCCCC)=C5S3,CCC1=C(/C=C2C(C3=CC(Cl)=C(Cl)C=C3C\2=C(C#N)/C#N)=O)SC4=C1SC5=C4N(C6=C5C7=NSN=C7C8=C6N(C9=C8SC%10=C9SC(/C=C%11C(C%12=C(C=C(C(Cl)=C%12)Cl)C\%11=C(C#N)\C#N)=O)=C%10CC)CC)CC,FC1=C(CC(CCCC)CC)SC(C2=C3C(SC(C4=CC=C(S4)C(SC(C5=CC=C(C6=CC7=C(S6)C(C8=CC(F)=C(CC(CCCC)CC)S8)=C9C(SC(C%10=CC=C(S%10)C(SC(C%11=CC=C(C%12=CC%13=C(S%12)C(C%14=CC(F)=C(CC(CCCC)CC)S%14)=C%15C(SC(C%16=CC=C(S%16)C(SC(C%17=CC=CS%17)=C%18C%19=O)=C%18C(C%20=C(CC(CCCC)CC)SC(CC(CCCC)CC)=C%20%19)=O)=C%15)=C%13C%21=CC(F)=C(CC(CCCC)CC)S%21)S%11)=C%22C%23=O)=C%22C(C%24=C(CC(CCCC)CC)SC(CC(CCCC)CC)=C%24%23)=O)=C9)=C7C%25=CC(F)=C(CC(CCCC)CC)S%25)S5)=C%26C%27=O)=C%26C(C%28=C(CC(CCCC)CC)SC(CC(CCCC)CC)=C%28%27)=O)=C3)=C(C%29=CC(F)=C(CC(CCCC)CC)S%29)C%30=C2SC=C%30)=C1,CCc1sc(-c2c3cc(-c4ccc(-c5sc(-c6ccc(-c7cc8c(-c9cc(F)c(CC)s9)c9sc(-c%10ccc(-c%11sc(-c%12ccc(-c%13cc%14c(-c%15cc(F)c(CC)s%15)c%15sc(-c%16ccc(-c%17sc(-c%18cccs%18)c%18c%17C(=O)c%17c(CC)sc(CC)c%17C%18=O)s%16)cc%15c(-c%15cc(F)c(CC)s%15)c%14s%13)s%12)c%12c%11C(=O)c%11c(CC)sc(CC)c%11C%12=O)s%10)cc9c(-c9cc(F)c(CC)s9)c8s7)s6)c6c5C(=O)c5c(CC)sc(CC)c5C6=O)s4)sc3c(-c3cc(F)c(CC)s3)c3ccsc23)cc1F
516,BO-4Cl,PBDB-TF,,10.1002/advs.202103428,0.863,25.7,76.0,,sm,y,8.0,polymer,O=C1C2=CC(Cl)=C(C=C2C(/C1=C/C3=C(CCCCCCCCCCC)C(SC4=C5N(CC(CCCC)CCCCCC)C6=C4C7=NSN=C7C8=C6N(CC(CCCC)CCCCCC)C9=C8SC%10=C9SC(/C=C%11/C(C%12=C(C%11=O)C=C(Cl)C(Cl)=C%12)=C(C#N)/C#N)=C%10CCCCCCCCCCC)=C5S3)=C(C#N)/C#N)Cl,CCC1=C(SC2=C1SC3=C2N(CC)C4=C3C5=NSN=C5C6=C4N(CC)C7=C6SC8=C7SC(/C=C9C(C%10=C(C\9=C(C#N)/C#N)C=C(Cl)C(Cl)=C%10)=O)=C8CC)/C=C%11C(C%12=CC(Cl)=C(C=C%12C\%11=C(C#N)/C#N)Cl)=O,FC1=C(CC(CCCC)CC)SC(C2=C3C(SC(C4=CC=C(S4)C(SC(C5=CC=C(C6=CC7=C(S6)C(C8=CC(F)=C(CC(CCCC)CC)S8)=C9C(SC(C%10=CC=C(S%10)C(SC(C%11=CC=C(C%12=CC%13=C(S%12)C(C%14=CC(F)=C(CC(CCCC)CC)S%14)=C%15C(SC(C%16=CC=C(S%16)C(SC(C%17=CC=CS%17)=C%18C%19=O)=C%18C(C%20=C(CC(CCCC)CC)SC(CC(CCCC)CC)=C%20%19)=O)=C%15)=C%13C%21=CC(F)=C(CC(CCCC)CC)S%21)S%11)=C%22C%23=O)=C%22C(C%24=C(CC(CCCC)CC)SC(CC(CCCC)CC)=C%24%23)=O)=C9)=C7C%25=CC(F)=C(CC(CCCC)CC)S%25)S5)=C%26C%27=O)=C%26C(C%28=C(CC(CCCC)CC)SC(CC(CCCC)CC)=C%28%27)=O)=C3)=C(C%29=CC(F)=C(CC(CCCC)CC)S%29)C%30=C2SC=C%30)=C1,CCc1sc(-c2c3cc(-c4ccc(-c5sc(-c6ccc(-c7cc8c(-c9cc(F)c(CC)s9)c9sc(-c%10ccc(-c%11sc(-c%12ccc(-c%13cc%14c(-c%15cc(F)c(CC)s%15)c%15sc(-c%16ccc(-c%17sc(-c%18cccs%18)c%18c%17C(=O)c%17c(CC)sc(CC)c%17C%18=O)s%16)cc%15c(-c%15cc(F)c(CC)s%15)c%14s%13)s%12)c%12c%11C(=O)c%11c(CC)sc(CC)c%11C%12=O)s%10)cc9c(-c9cc(F)c(CC)s9)c8s7)s6)c6c5C(=O)c5c(CC)sc(CC)c5C6=O)s4)sc3c(-c3cc(F)c(CC)s3)c3ccsc23)cc1F
524,BO-4Cl,BTR,,10.1007/s40843-020-1269-9,0.83,18.93,72.0,,sm,y,8.0,sm,O=C1C2=CC(Cl)=C(C=C2C(/C1=C/C3=C(CCCCCCCCCCC)C(SC4=C5N(CC(CCCC)CCCCCC)C6=C4C7=NSN=C7C8=C6N(CC(CCCC)CCCCCC)C9=C8SC%10=C9SC(/C=C%11/C(C%12=C(C%11=O)C=C(Cl)C(Cl)=C%12)=C(C#N)/C#N)=C%10CCCCCCCCCCC)=C5S3)=C(C#N)/C#N)Cl,CCC1=C(SC2=C1SC3=C2N(CC)C4=C3C5=NSN=C5C6=C4N(CC)C7=C6SC8=C7SC(/C=C9C(C%10=C(C\9=C(C#N)/C#N)C=C(Cl)C(Cl)=C%10)=O)=C8CC)/C=C%11C(C%12=CC(Cl)=C(C=C%12C\%11=C(C#N)/C#N)Cl)=O,S=C(N(CCCCCC)C/1=O)SC1=C\C2=CC=C(S2)C(S3)=C(CCCCCC)C=C3C4=C(CCCCCC)C=C(S4)C5=CC6=C(S5)C(C7=CC(CC(CCCC)CC)=C(CCCCCC)S7)=C8C(SC(C9=CC(CCCCCC)=C(C%10=CC(CCCCCC)=C(C%11=CC=C(/C=C%12SC(N(CCCCCC)C/%12=O)=S)S%11)S%10)S9)=C8)=C6C%13=CC(CC(CC)CCCC)=C(CCCCCC)S%13,CCc1cc(-c2c3cc(-c4cc(CC)c(-c5cc(CC)c(-c6ccc(/C=C7/SC(=S)N(CC)C7=O)s6)s5)s4)sc3c(-c3cc(CC)c(CC)s3)c3cc(-c4cc(CC)c(-c5cc(CC)c(-c6ccc(/C=C7/SC(=S)N(CC)C7=O)s6)s5)s4)sc23)sc1CC
