Repository: brigreens/Meta-analysis_OSCs

This repository contains the data files and analysis notebooks to support the paper "Meta-Analysis of Molecular Design Strategies for Non-Fullerene Acceptor Based Organic Solar Cell Materials" (DOI: 10.26434/chemrxiv-2024-w29b1)

File: general_dataset_analysis/OSC_filtered_with_sidechains.csv (part 16 of 59)
,reported_acceptor,reported_donor,reference,DOI,Voc,Jsc,FF,PCE,acceptor_type,acceptor_class,fused_rings_in_core,donor_type,acc_SMILES_sidechains,acc_SMILES_shortened_sidechains,don_SMILES_sidechains,don_SMILES_shortened_sidechains
564,N3,SM-Reh,,10.1002/adma.202202752,0.8340000000000001,25.42,69.64,,sm,y,8.0,sm,N#CC(C#N)=C1C(=CC=2SC3=C(SC=4C=5C6=NSN=C6C=7C=8SC9=C(SC(C=C%10C(=O)C%11=CC(F)=C(F)C=C%11C%10=C(C#N)C#N)=C9CCCCCCCCCCC)C8N(C7C5N(C34)CCC(CC)CCCC)CCC(CC)CCCC)C2CCCCCCCCCCC)C(=O)C%12=CC(F)=C(F)C=C%121,CCC1=C(/C=C2C(C3=C(C=C(C(F)=C3)F)C\2=C(C#N)\C#N)=O)SC4=C1SC5=C4N(C6=C5C7=NSN=C7C8=C6N(C9=C8SC%10=C9SC(/C=C%11C(C%12=C(C=C(C(F)=C%12)F)C\%11=C(C#N)\C#N)=O)=C%10CC)CC)CC,FC1=C(CC(CC)CCCC)SC(C2=C(SC(C3=CC(CCCCCC)=C(C4=CC(CCCCCC)=C(C5=CC=C(/C=C6SC(N(CC(CC)CCCC)C\6=O)=S)S5)S4)S3)=C7)C7=C(C8=C(F)C(F)=C(CC(CC)CCCC)S8)C9=C2C=C(C%10=CC(CCCCCC)=C(C%11=CC(CCCCCC)=C(C%12=CC=C(/C=C%13SC(N(CC(CC)CCCC)C/%13=O)=S)S%12)S%11)S%10)S9)=C1F,S=C(N(CC)C/1=O)SC1=C\C2=CC=C(S2)C(S3)=C(CC)C=C3C4=C(CC)C=C(S4)C5=CC6=C(S5)C(C7=C(F)C(F)=C(CC)S7)=C8C(SC(C9=CC(CC)=C(C%10=CC(CC)=C(C%11=CC=C(/C=C%12SC(N(CC)C\%12=O)=S)S%11)S%10)S9)=C8)=C6C%13=C(F)C(F)=C(CC)S%13
565,N3,SM-CA,,10.1002/adma.202202752,0.838,24.33,75.62,,sm,y,8.0,sm,N#CC(C#N)=C1C(=CC=2SC3=C(SC=4C=5C6=NSN=C6C=7C=8SC9=C(SC(C=C%10C(=O)C%11=CC(F)=C(F)C=C%11C%10=C(C#N)C#N)=C9CCCCCCCCCCC)C8N(C7C5N(C34)CCC(CC)CCCC)CCC(CC)CCCC)C2CCCCCCCCCCC)C(=O)C%12=CC(F)=C(F)C=C%121,CCC1=C(/C=C2C(C3=C(C=C(C(F)=C3)F)C\2=C(C#N)\C#N)=O)SC4=C1SC5=C4N(C6=C5C7=NSN=C7C8=C6N(C9=C8SC%10=C9SC(/C=C%11C(C%12=C(C=C(C(F)=C%12)F)C\%11=C(C#N)\C#N)=O)=C%10CC)CC)CC,FC1=C(CC(CC)CCCC)SC(C2=C(SC(C3=CC(CCCCCC)=C(C4=CC(CCCCCC)=C(C5=CC=C(/C=C(C#N)/C(OCC(CCCC)CC)=O)S5)S4)S3)=C6)C6=C(C7=C(F)C(F)=C(CC(CC)CCCC)S7)C8=C2C=C(C9=CC(CCCCCC)=C(C%10=CC(CCCCCC)=C(C%11=CC=C(/C=C(C#N)/C(OCC(CC)CCCC)=O)S%11)S%10)S9)S8)=C1F,CCC1=C(C2=CC=C(/C=C(C#N)/C(OCC)=O)S2)SC(C3=C(CC)C=C(S3)C4=CC5=C(S4)C(C6=C(F)C(F)=C(CC)S6)=C7C(SC(C8=CC(CC)=C(C9=CC(CC)=C(C%10=CC=C(/C=C(C#N)/C(OCC)=O)S%10)S9)S8)=C7)=C5C%11=C(F)C(F)=C(CC)S%11)=C1
566,N3,SM-CA-Reh,,10.1002/adma.202202752,0.8420000000000001,25.06,77.5,,sm,y,8.0,sm,N#CC(C#N)=C1C(=CC=2SC3=C(SC=4C=5C6=NSN=C6C=7C=8SC9=C(SC(C=C%10C(=O)C%11=CC(F)=C(F)C=C%11C%10=C(C#N)C#N)=C9CCCCCCCCCCC)C8N(C7C5N(C34)CCC(CC)CCCC)CCC(CC)CCCC)C2CCCCCCCCCCC)C(=O)C%12=CC(F)=C(F)C=C%121,CCC1=C(/C=C2C(C3=C(C=C(C(F)=C3)F)C\2=C(C#N)\C#N)=O)SC4=C1SC5=C4N(C6=C5C7=NSN=C7C8=C6N(C9=C8SC%10=C9SC(/C=C%11C(C%12=C(C=C(C(F)=C%12)F)C\%11=C(C#N)\C#N)=O)=C%10CC)CC)CC,FC1=C(CC(CC)CCCC)SC(C2=C(SC(C3=CC(CCCCCC)=C(C4=CC(CCCCCC)=C(C5=CC=C(/C=C6SC(N(CC(CC)CCCC)C\6=O)=S)S5)S4)S3)=C7)C7=C(C8=C(F)C(F)=C(CC(CC)CCCC)S8)C9=C2C=C(C%10=CC(CCCCCC)=C(C%11=CC(CCCCCC)=C(C%12=CC=C(/C=C(C#N)/C(OCC(CC)CCCC)=O)S%12)S%11)S%10)S9)=C1F,CCC1=C(C2=CC=C(/C=C(C#N)/C(OCC)=O)S2)SC(C3=C(CC)C=C(S3)C4=CC5=C(S4)C(C6=C(F)C(F)=C(CC)S6)=C7C(SC(C8=CC(CC)=C(C9=CC(CC)=C(C%10=CC=C(/C=C%11SC(N(CC)C\%11=O)=S)S%10)S9)S8)=C7)=C5C%12=C(F)C(F)=C(CC)S%12)=C1
567,N3,BTR-Cl,,10.1021/acsaem.2c02395,0.828,17.88,66.5,,sm,y,8.0,sm,N#CC(C#N)=C1C(=CC=2SC3=C(SC=4C=5C6=NSN=C6C=7C=8SC9=C(SC(C=C%10C(=O)C%11=CC(F)=C(F)C=C%11C%10=C(C#N)C#N)=C9CCCCCCCCCCC)C8N(C7C5N(C34)CCC(CC)CCCC)CCC(CC)CCCC)C2CCCCCCCCCCC)C(=O)C%12=CC(F)=C(F)C=C%121,CCC1=C(/C=C2C(C3=C(C=C(C(F)=C3)F)C\2=C(C#N)\C#N)=O)SC4=C1SC5=C4N(C6=C5C7=NSN=C7C8=C6N(C9=C8SC%10=C9SC(/C=C%11C(C%12=C(C=C(C(F)=C%12)F)C\%11=C(C#N)\C#N)=O)=C%10CC)CC)CC,S=C(N(CCCCCC)C/1=O)SC1=C\C2=CC=C(S2)C(S3)=C(CCCCCC)C=C3C4=C(CCCCCC)C=C(S4)C5=CC6=C(S5)C(C7=CC(Cl)=C(CCCCCC)S7)=C8C(SC(C9=CC(CCCCCC)=C(C%10=CC(CCCCCC)=C(C%11=CC=C(/C=C%12SC(N(CCCCCC)C/%12=O)=S)S%11)S%10)S9)=C8)=C6C%13=CC(Cl)=C(CCCCCC)S%13,CCc1cc(-c2cc3c(-c4cc(Cl)c(CC)s4)c4sc(-c5cc(CC)c(-c6cc(CC)c(-c7ccc(/C=C8/SC(=S)N(CC)C8=O)s7)s6)s5)cc4c(-c4cc(Cl)c(CC)s4)c3s2)sc1-c1cc(CC)c(-c2ccc(/C=C3\SC(=S)N(CC)C3=O)s2)s1
568,N3,D18-Cl,,10.1021/acsaem.2c02395,0.86,26.74,71.92,,sm,y,8.0,polymer,N#CC(C#N)=C1C(=CC=2SC3=C(SC=4C=5C6=NSN=C6C=7C=8SC9=C(SC(C=C%10C(=O)C%11=CC(F)=C(F)C=C%11C%10=C(C#N)C#N)=C9CCCCCCCCCCC)C8N(C7C5N(C34)CCC(CC)CCCC)CCC(CC)CCCC)C2CCCCCCCCCCC)C(=O)C%12=CC(F)=C(F)C=C%121,CCC1=C(/C=C2C(C3=C(C=C(C(F)=C3)F)C\2=C(C#N)\C#N)=O)SC4=C1SC5=C4N(C6=C5C7=NSN=C7C8=C6N(C9=C8SC%10=C9SC(/C=C%11C(C%12=C(C=C(C(F)=C%12)F)C\%11=C(C#N)\C#N)=O)=C%10CC)CC)CC,ClC1=C(CC(CC)CCCC)SC(C2=C3C(C=C(C4=C(CC(CCCCCC)CCCC)C=C(C5=CC6=C(C(SC(C7=CC(CC(CCCCCC)CCCC)=C(C8=CC9=C(C(C%10=CC(Cl)=C(CC(CCCC)CC)S%10)=C(C=C(C%11=C(CC(CCCCCC)CCCC)C=C(C%12=CC%13=C(C(SC(C%14=CC(CC(CCCCCC)CCCC)=C(C%15=CC%16=C(C(C%17=CC(Cl)=C(CC(CCCC)CC)S%17)=C(C=C(C%18=C(CC(CCCCCC)CCCC)C=C(C%19=CC%20=C(C(SC(C%21=CC(CC(CCCCCC)CCCC)=CS%21)=C%22)=C%22C%23=NSN=C%23%20)S%19)S%18)S%24)C%24=C%16C%25=CC(Cl)=C(CC(CC)CCCC)S%25)S%15)S%14)=C%26)=C%26C%27=NSN=C%27%13)S%12)S%11)S%28)C%28=C9C%29=CC(Cl)=C(CC(CC)CCCC)S%29)S8)S7)=C%30)=C%30C%31=NSN=C%316)S5)S4)S3)=C(C%32=CC(Cl)=C(CC(CCCC)CC)S%32)C%33=C2C=CS%33)=C1,ClC1=C(CC)SC(C2=C3C(C=C(C4=C(CC)C=C(C5=CC6=C(C(SC(C7=CC(CC)=C(C8=CC9=C(C(C%10=CC(Cl)=C(CC)S%10)=C(C=C(C%11=C(CC)C=C(C%12=CC%13=C(C(SC(C%14=CC(CC)=C(C%15=CC%16=C(C(C%17=CC(Cl)=C(CC)S%17)=C(C=C(C%18=C(CC)C=C(C%19=CC%20=C(C(SC(C%21=CC(CC)=CS%21)=C%22)=C%22C%23=NSN=C%23%20)S%19)S%18)S%24)C%24=C%16C%25=CC(Cl)=C(CC)S%25)S%15)S%14)=C%26)=C%26C%27=NSN=C%27%13)S%12)S%11)S%28)C%28=C9C%29=CC(Cl)=C(CC)S%29)S8)S7)=C%30)=C%30C%31=NSN=C%316)S5)S4)S3)=C(C%32=CC(Cl)=C(CC)S%32)C%33=C2C=CS%33)=C1
569,N3,BTR,,10.1021/acsaem.1c02534,0.7959999999999999,22.1,64.49,,sm,y,7.0,sm,N#CC(C#N)=C1C(=CC=2SC3=C(SC=4C=5C6=NSN=C6C=7C=8SC9=C(SC(C=C%10C(=O)C%11=CC(F)=C(F)C=C%11C%10=C(C#N)C#N)=C9CCCCCCCCCCC)C8N(C7C5N(C34)CCC(CC)CCCC)CCC(CC)CCCC)C2CCCCCCCCCCC)C(=O)C%12=CC(F)=C(F)C=C%121,CCC1=C(/C=C2C(C3=C(C=C(C(F)=C3)F)C\2=C(C#N)\C#N)=O)SC4=C1SC5=C4N(C6=C5C7=NSN=C7C8=C6N(C9=C8SC%10=C9SC(/C=C%11C(C%12=C(C=C(C(F)=C%12)F)C\%11=C(C#N)\C#N)=O)=C%10CC)CC)CC,S=C(N(CCCCCC)C/1=O)SC1=C\C2=CC=C(S2)C(S3)=C(CCCCCC)C=C3C4=C(CCCCCC)C=C(S4)C5=CC6=C(S5)C(C7=CC(CC(CCCC)CC)=C(CCCCCC)S7)=C8C(SC(C9=CC(CCCCCC)=C(C%10=CC(CCCCCC)=C(C%11=CC=C(/C=C%12SC(N(CCCCCC)C/%12=O)=S)S%11)S%10)S9)=C8)=C6C%13=CC(CC(CC)CCCC)=C(CCCCCC)S%13,CCc1cc(-c2c3cc(-c4cc(CC)c(-c5cc(CC)c(-c6ccc(/C=C7/SC(=S)N(CC)C7=O)s6)s5)s4)sc3c(-c3cc(CC)c(CC)s3)c3cc(-c4cc(CC)c(-c5cc(CC)c(-c6ccc(/C=C7/SC(=S)N(CC)C7=O)s6)s5)s4)sc23)sc1CC
570,N3,C-2F,,10.1021/acsami.1c24017,0.85,24.87,69.33,,sm,y,8.0,sm,N#CC(C#N)=C1C(=CC=2SC3=C(SC=4C=5C6=NSN=C6C=7C=8SC9=C(SC(C=C%10C(=O)C%11=CC(F)=C(F)C=C%11C%10=C(C#N)C#N)=C9CCCCCCCCCCC)C8N(C7C5N(C34)CCC(CC)CCCC)CCC(CC)CCCC)C2CCCCCCCCCCC)C(=O)C%12=CC(F)=C(F)C=C%121,CCC1=C(/C=C2C(C3=C(C=C(C(F)=C3)F)C\2=C(C#N)\C#N)=O)SC4=C1SC5=C4N(C6=C5C7=NSN=C7C8=C6N(C9=C8SC%10=C9SC(/C=C%11C(C%12=C(C=C(C(F)=C%12)F)C\%11=C(C#N)\C#N)=O)=C%10CC)CC)CC,S=C(N(CCCCCC)C/1=O)SC1=C\C2=CC=C(S2)C(S3)=C(CCCCCC)C=C3C4=C(CCCCCC)C=C(S4)C5=CC6=C(S5)C(C7=CC(F)=C(CC(CCCC)CC)C(F)=C7)=C8C(SC(C9=CC(CCCCCC)=C(C%10=CC(CCCCCC)=C(C%11=CC=C(/C=C%12SC(N(CCCCCC)C\%12=O)=S)S%11)S%10)S9)=C8)=C6C%13=CC(F)=C(CC(CCCC)CC)C(F)=C%13,S=C(N(CC)C/1=O)SC1=C\C2=CC=C(S2)C(S3)=C(CC)C=C3C4=C(CC)C=C(S4)C5=CC6=C(S5)C(C7=CC(F)=C(CC)C(F)=C7)=C8C(SC(C9=CC(CC)=C(C%10=CC(CC)=C(C%11=CC=C(/C=C%12SC(N(CC)C\%12=O)=S)S%11)S%10)S9)=C8)=C6C%13=CC(F)=C(CC)C(F)=C%13
571,N3,C-F,,10.1021/acsami.1c24017,0.79,20.51,47.52,,sm,y,8.0,sm,N#CC(C#N)=C1C(=CC=2SC3=C(SC=4C=5C6=NSN=C6C=7C=8SC9=C(SC(C=C%10C(=O)C%11=CC(F)=C(F)C=C%11C%10=C(C#N)C#N)=C9CCCCCCCCCCC)C8N(C7C5N(C34)CCC(CC)CCCC)CCC(CC)CCCC)C2CCCCCCCCCCC)C(=O)C%12=CC(F)=C(F)C=C%121,CCC1=C(/C=C2C(C3=C(C=C(C(F)=C3)F)C\2=C(C#N)\C#N)=O)SC4=C1SC5=C4N(C6=C5C7=NSN=C7C8=C6N(C9=C8SC%10=C9SC(/C=C%11C(C%12=C(C=C(C(F)=C%12)F)C\%11=C(C#N)\C#N)=O)=C%10CC)CC)CC,S=C(N(CCCCCC)C/1=O)SC1=C\C2=CC=C(S2)C(S3)=C(CCCCCC)C=C3C4=C(CCCCCC)C=C(S4)C5=CC6=C(S5)C(C7=CC(F)=C(CC(CCCC)CC)C=C7)=C8C(SC(C9=CC(CCCCCC)=C(C%10=CC(CCCCCC)=C(C%11=CC=C(/C=C%12SC(N(CCCCCC)C\%12=O)=S)S%11)S%10)S9)=C8)=C6C%13=CC(F)=C(CC(CCCC)CC)C=C%13,S=C(N(CC)C/1=O)SC1=C\C2=CC=C(S2)C(S3)=C(CC)C=C3C4=C(CC)C=C(S4)C5=CC6=C(S5)C(C7=CC(F)=C(CC)C=C7)=C8C(SC(C9=CC(CC)=C(C%10=CC(CC)=C(C%11=CC=C(/C=C%12SC(N(CC)C\%12=O)=S)S%11)S%10)S9)=C8)=C6C%13=CC(F)=C(CC)C=C%13
572,N3,BDT-DF,,10.1021/acsami.2c07791,0.8540000000000001,24.3,68.8,,sm,y,7.0,sm,N#CC(C#N)=C1C(=CC=2SC3=C(SC=4C=5C6=NSN=C6C=7C=8SC9=C(SC(C=C%10C(=O)C%11=CC(F)=C(F)C=C%11C%10=C(C#N)C#N)=C9CCCCCCCCCCC)C8N(C7C5N(C34)CCC(CC)CCCC)CCC(CC)CCCC)C2CCCCCCCCCCC)C(=O)C%12=CC(F)=C(F)C=C%121,CCC1=C(/C=C2C(C3=C(C=C(C(F)=C3)F)C\2=C(C#N)\C#N)=O)SC4=C1SC5=C4N(C6=C5C7=NSN=C7C8=C6N(C9=C8SC%10=C9SC(/C=C%11C(C%12=C(C=C(C(F)=C%12)F)C\%11=C(C#N)\C#N)=O)=C%10CC)CC)CC,O=C(CC(CC)CCCC)/C(C#N)=C/C1=CC=C(S1)C(S2)=C(CCCCCC)C=C2C3=C(CCCCCC)C=C(S3)C4=CC5=C(S4)C(C6=C(F)C=C(CC(CC)CCCC)S6)=C7C(SC(C8=CC(CCCCCC)=C(C9=CC(CCCCCC)=C(C%10=CC=C(/C=C(C#N)/C(CC(CCCC)CC)=O)S%10)S9)S8)=C7)=C5C%11=C(F)C=C(CC(CCCC)CC)S%11,CCC1=C(C2=CC=C(/C=C(C#N)/C(CC)=O)S2)SC(C3=C(CC)C=C(S3)C4=CC5=C(S4)C(C6=C(F)C=C(CC)S6)=C7C(SC(C8=CC(CC)=C(C9=CC(CC)=C(C%10=CC=C(/C=C(C#N)/C(CC)=O)S%10)S9)S8)=C7)=C5C%11=C(F)C=C(CC)S%11)=C1
573,N3,BDT-UF,,10.1021/acsami.2c07791,0.855,24.8,69.9,,sm,y,7.0,sm,N#CC(C#N)=C1C(=CC=2SC3=C(SC=4C=5C6=NSN=C6C=7C=8SC9=C(SC(C=C%10C(=O)C%11=CC(F)=C(F)C=C%11C%10=C(C#N)C#N)=C9CCCCCCCCCCC)C8N(C7C5N(C34)CCC(CC)CCCC)CCC(CC)CCCC)C2CCCCCCCCCCC)C(=O)C%12=CC(F)=C(F)C=C%121,CCC1=C(/C=C2C(C3=C(C=C(C(F)=C3)F)C\2=C(C#N)\C#N)=O)SC4=C1SC5=C4N(C6=C5C7=NSN=C7C8=C6N(C9=C8SC%10=C9SC(/C=C%11C(C%12=C(C=C(C(F)=C%12)F)C\%11=C(C#N)\C#N)=O)=C%10CC)CC)CC,O=C(CC(CC)CCCC)/C(C#N)=C/C1=CC=C(S1)C(S2)=C(CCCCCC)C=C2C3=C(CCCCCC)C=C(S3)C4=CC5=C(S4)C(C6=CC(F)=C(CC(CC)CCCC)S6)=C7C(SC(C8=CC(CCCCCC)=C(C9=CC(CCCCCC)=C(C%10=CC=C(/C=C(C#N)/C(CC(CCCC)CC)=O)S%10)S9)S8)=C7)=C5C%11=CC(F)=C(CC(CCCC)CC)S%11,CCC1=C(C2=CC=C(/C=C(C#N)/C(CC)=O)S2)SC(C3=C(CC)C=C(S3)C4=CC5=C(S4)C(C6=CC(F)=C(CC)S6)=C7C(SC(C8=CC(CC)=C(C9=CC(CC)=C(C%10=CC=C(/C=C(C#N)/C(CC)=O)S%10)S9)S8)=C7)=C5C%11=CC(F)=C(CC)S%11)=C1
574,N3,PNTB-OH,,10.1021/acsmaterialslett.2c00329,0.84,16.21,49.87,,sm,y,7.0,polymer,N#CC(C#N)=C1C(=CC=2SC3=C(SC=4C=5C6=NSN=C6C=7C=8SC9=C(SC(C=C%10C(=O)C%11=CC(F)=C(F)C=C%11C%10=C(C#N)C#N)=C9CCCCCCCCCCC)C8N(C7C5N(C34)CCC(CC)CCCC)CCC(CC)CCCC)C2CCCCCCCCCCC)C(=O)C%12=CC(F)=C(F)C=C%121,CCC1=C(/C=C2C(C3=C(C=C(C(F)=C3)F)C\2=C(C#N)\C#N)=O)SC4=C1SC5=C4N(C6=C5C7=NSN=C7C8=C6N(C9=C8SC%10=C9SC(/C=C%11C(C%12=C(C=C(C(F)=C%12)F)C\%11=C(C#N)\C#N)=O)=C%10CC)CC)CC,O=C(C1=CC=C2C3=C(SC(C4=CC(CC(CC)CCCC)=C(C(S5)=CC=C5C6=CC(C(S6)=C(C7=CC(Cl)=C(S7)CC(CCCCCC)CCCC)C8=C9SC(C(S%10)=CC=C%10C(S%11)=C(CC(CC)CCCC)C=C%11C(SC(C%12=CC(CC(CC)CCCC)=CS%12)=C%13C%14=C%15C%16=C%17C=C%14)=C%13C%15=CC=C%16C(N(C%17=O)CCCCCCO)=O)=C8)=C9C%18=CC(Cl)=C(S%18)CC(CCCCCC)CCCC)S4)=C3C%19=C2C1=C%20C=C%19)C%21=CC(CC(CC)CCCC)=C(S%21)C%22=CC=C(S%22)C%23=CC%24=C(S%23)C(C%25=CC(Cl)=C(S%25)CC(CCCCCC)CCCC)=C%26C(SC(C%27=CC=C(S%27)C%28=C(C=C(C%29=C(C%30=C(S%29)C%31=CC(CC(CC)CCCC)=C(S%31)C%32=CC=C(S%32)C%33=CC%34=C(S%33)C(C%35=CC(Cl)=C(S%35)CC(CCCCCC)CCCC)=C%36C(SC(C%37=CC=CS%37)=C%36)=C%34C%38=CC(Cl)=C(S%38)CC(CCCCCC)CCCC)C%39=C(C%40=C%41C=C%39)C%30=CC=C%40C(N(C%41=O)CCCCCCO)=O)S%28)CC(CC)CCCC)=C%26)=C%24C%42=CC(Cl)=C(S%42)CC(CCCCCC)CCCC)N(C%20=O)CCCCCCO,CCC1=C(SC(C2=C(C3=C(C4=CC=C5C(N(CC)C6=O)=O)C5=C6C=C3)C4=C(C7=CC(CC)=C(C8=CC=C(C9=CC%10=C(C(C%11=CC(Cl)=C(CC)S%11)=C%12C(SC(C%13=CC=C(C%14=C(CC)C=C(S%14)C%15=C(C%16=C(C%17=CC=C%18C(N(CC)C%19=O)=O)C%18=C%19C=C%16)C%17=C(C%20=CC(CC)=C(C%21=CC=C(C%22=CC%23=C(C(C%24=CC(Cl)=C(CC)S%24)=C%25C(SC(C%26=CC=CS%26)=C%25)=C%23C%27=CC(Cl)=C(CC)S%27)S%22)S%21)S%20)S%15)S%13)=C%12)=C%10C%28=CC(Cl)=C(CC)S%28)S9)S8)S7)S2)=C1)C%29=CC=C(C%30=CC%31=C(C%32=CC(Cl)=C(CC)S%32)C(SC(C%33=CC=C(C(SC(C%34=C%35C(C%36=C(C%35=CC=C%37C(N(CC)C%38=O)=O)C%37=C%38C=C%36)=C(C%39=CC(CC)=CS%39)S%34)=C%40)=C%40CC)S%33)=C%41)=C%41C(C%42=CC(Cl)=C(CC)S%42)=C%31S%30)S%29
575,N3,PNTB-Oac,,10.1021/acsmaterialslett.2c00329,0.86,26.08,73.71,,sm,y,7.0,polymer,N#CC(C#N)=C1C(=CC=2SC3=C(SC=4C=5C6=NSN=C6C=7C=8SC9=C(SC(C=C%10C(=O)C%11=CC(F)=C(F)C=C%11C%10=C(C#N)C#N)=C9CCCCCCCCCCC)C8N(C7C5N(C34)CCC(CC)CCCC)CCC(CC)CCCC)C2CCCCCCCCCCC)C(=O)C%12=CC(F)=C(F)C=C%121,CCC1=C(/C=C2C(C3=C(C=C(C(F)=C3)F)C\2=C(C#N)\C#N)=O)SC4=C1SC5=C4N(C6=C5C7=NSN=C7C8=C6N(C9=C8SC%10=C9SC(/C=C%11C(C%12=C(C=C(C(F)=C%12)F)C\%11=C(C#N)\C#N)=O)=C%10CC)CC)CC,O=C(C1=CC=C2C3=C(SC(C4=CC(CC(CC)CCCC)=C(C(S5)=CC=C5C6=CC(C(S6)=C(C7=CC(Cl)=C(S7)CC(CCCCCC)CCCC)C8=C9SC(C(S%10)=CC=C%10C(S%11)=C(CC(CC)CCCC)C=C%11C(SC(C%12=CC(CC(CC)CCCC)=CS%12)=C%13C%14=C%15C%16=C%17C=C%14)=C%13C%15=CC=C%16C(N(C%17=O)CCCCCCOC(C)=O)=O)=C8)=C9C%18=CC(Cl)=C(S%18)CC(CCCCCC)CCCC)S4)=C3C%19=C2C1=C%20C=C%19)C%21=CC(CC(CC)CCCC)=C(S%21)C%22=CC=C(S%22)C%23=CC%24=C(S%23)C(C%25=CC(Cl)=C(S%25)CC(CCCCCC)CCCC)=C%26C(SC(C%27=CC=C(S%27)C%28=C(C=C(C%29=C(C%30=C(S%29)C%31=CC(CC(CC)CCCC)=C(S%31)C%32=CC=C(S%32)C%33=CC%34=C(S%33)C(C%35=CC(Cl)=C(S%35)CC(CCCCCC)CCCC)=C%36C(SC(C%37=CC=CS%37)=C%36)=C%34C%38=CC(Cl)=C(S%38)CC(CCCCCC)CCCC)C%39=C(C%40=C%41C=C%39)C%30=CC=C%40C(N(C%41=O)CCCCCCOC(C)=O)=O)S%28)CC(CC)CCCC)=C%26)=C%24C%42=CC(Cl)=C(S%42)CC(CCCCCC)CCCC)N(C%20=O)CCCCCCOC(C)=O,CCC1=C(SC(C2=C(C3=C(C4=CC=C5C(N(CC)C6=O)=O)C5=C6C=C3)C4=C(C7=CC(CC)=C(C8=CC=C(C9=CC%10=C(C(C%11=CC(Cl)=C(CC)S%11)=C%12C(SC(C%13=CC=C(C%14=C(CC)C=C(S%14)C%15=C(C%16=C(C%17=CC=C%18C(N(CC)C%19=O)=O)C%18=C%19C=C%16)C%17=C(C%20=CC(CC)=C(C%21=CC=C(C%22=CC%23=C(C(C%24=CC(Cl)=C(CC)S%24)=C%25C(SC(C%26=CC=CS%26)=C%25)=C%23C%27=CC(Cl)=C(CC)S%27)S%22)S%21)S%20)S%15)S%13)=C%12)=C%10C%28=CC(Cl)=C(CC)S%28)S9)S8)S7)S2)=C1)C%29=CC=C(C%30=CC%31=C(C%32=CC(Cl)=C(CC)S%32)C(SC(C%33=CC=C(C(SC(C%34=C%35C(C%36=C(C%35=CC=C%37C(N(CC)C%38=O)=O)C%37=C%38C=C%36)=C(C%39=CC(CC)=CS%39)S%34)=C%40)=C%40CC)S%33)=C%41)=C%41C(C%42=CC(Cl)=C(CC)S%42)=C%31S%30)S%29
576,FFI-1,P3HT,,10.1002/adma.201103927,0.76,4.4,56.0,,sm,fused,5.0,polymer,N#CC1=CC=C2C=3C1=CC=CC3C4=C(C=5SC=CC5)C=6C(=O)N(C(=O)C6C(C=7SC=CC7)=C24)CCCCCCCC,CCN1C(=O)c2c(c(-c3cccs3)c3c(c2-c2cccs2)-c2cccc4c(C#N)ccc-3c24)C1=O,CCCCCCC1=CSC(C2=C(CCCCCC)C=C(C3=C(CCCCCC)C=C(C4=C(CCCCCC)C=C(C5=C(CCCCCC)C=C(C6=C(CCCCCC)C=CS6)S5)S4)S3)S2)=C1,CCc1cc(C)sc1-c1sc(-c2cc(CC)c(-c3sc(-c4cc(CC)c(-c5sc(C)cc5CC)s4)cc3CC)s2)cc1CC
577,P(NDIHD-FT2),PBDTT-TT-F,,10.1002/adma.201501214,0.8,11.2,55.0,,polymer,,,polymer,O=C(C1=C2C(C3=O)=CC=C(C(N(C4=O)CC(CCCCCC)CCCCCCCC)=O)C2=C4C(C5=CC(F)=C(S5)C6=C(F)C=C(C7=C(C8=O)C9=C(C=C(C%10=C9C(C(N(C%10=O)CC(CCCCCCCC)CCCCCC)=O)=C7)C%11=CC(F)=C(S%11)C%12=C(F)C=C(C%13=C(C%14=O)C%15=C(C=C(C%16=C%15C(C(N(C%16=O)CC(CCCCCCCC)CCCCCC)=O)=C%13)C%17=CC(F)=C(S%17)C%18=C(F)C=CS%18)C(N%14CC(CCCCCC)CCCCCCCC)=O)S%12)C(N8CC(CCCCCCCC)CCCCCC)=O)S6)=C1)N3CC(CCCCCCCC)CCCCCC,CCN1C(C2=C3C(C1=O)=CC=C(C(N(C4=O)CC)=O)C3=C4C(C5=CC(F)=C(S5)C6=C(F)C=C(C7=C(C8=O)C9=C(C=C(C%10=C9C(C(N(C%10=O)CC)=O)=C7)C%11=CC(F)=C(S%11)C%12=C(F)C=C(C%13=C(C%14=O)C%15=C(C=C(C%16=C%15C(C(N(C%16=O)CC)=O)=C%13)C%17=CC(F)=C(S%17)C%18=C(F)C=CS%18)C(N%14CC)=O)S%12)C(N8CC)=O)S6)=C2)=O,CCC(CCCC)CC1=CC=C(S1)C2=C3C(SC(C4=C5C(F)=C(C(OCC(CCCC)CC)=O)SC5=C(S4)C6=CC7=C(S6)C(C8=CC=C(CC(CCCC)CC)S8)=C9C(SC(C%10=C%11C(F)=C(C(OCC(CCCC)CC)=O)SC%11=C(S%10)C%12=CC%13=C(S%12)C(C%14=CC=C(CC(CCCC)CC)S%14)=C%15C(SC=C%15)=C%13C%16=CC=C(CC(CCCC)CC)S%16)=C9)=C7C%17=CC=C(CC(CCCC)CC)S%17)=C3)=C(C%18=CC=C(CC(CCCC)CC)S%18)C%19=C2SC(C%20=C%21SC(C(OCC(CCCC)CC)=O)=C(F)C%21=CS%20)=C%19,CCOC(=O)c1sc2c(-c3cc4c(-c5ccc(CC)s5)c5sc(-c6sc(-c7cc8c(-c9ccc(CC)s9)c9sc(-c%10sc(-c%11cc%12c(-c%13ccc(CC)s%13)c%13sccc%13c(-c%13ccc(CC)s%13)c%12s%11)c%11sc(C(=O)OCC)c(F)c%10%11)cc9c(-c9ccc(CC)s9)c8s7)c7sc(C(=O)OCC)c(F)c67)cc5c(-c5ccc(CC)s5)c4s3)scc2c1F
578,N2200,PBDB-T,,10.1039/D2RA03062D,0.87,11.0,67.22,,polymer,,,polymer,O=C(N(CC(CCCCCCCCCC)CCCCCCCC)C(C1=C(C2=CC=C(C3=CC=C(C(C=C4C(N(CC(CCCCCCCCCC)CCCCCCCC)C(C5=C(C6=CC=C(C7=CC=C(C(C=C8C(N(CC(CCCCCCCCCC)CCCCCCCC)C(C9=CC=C%10C(N%11CC(CCCCCCCCCC)CCCCCCCC)=O)=O)=O)=C(C%10=C89)C%11=O)S7)S6)C=C%12C(N%13CC(CCCCCCCCCC)CCCCCCCC)=O)=O)=O)=C(C%12=C45)C%13=O)S3)S2)C=C%14C(N%15CC(CCCCCCCCCC)CCCCCCCC)=O)=O)C%16=CC(C%17=CC=C(S%17)C%18=CC=CS%18)=C(C%14=C%161)C%15=O,CCN1C(=O)c2ccc3c4c(c(-c5ccc(-c6ccc(-c7cc8c9c(c(-c%10ccc(-c%11ccc(-c%12cc%13c%14c(c(-c%15ccc(-c%16cccs%16)s%15)cc%15c%14c%12C(=O)N(CC)C%15=O)C(=O)N(CC)C%13=O)s%11)s%10)cc%10c9c7C(=O)N(CC)C%10=O)C(=O)N(CC)C8=O)s6)s5)cc(c24)C1=O)C(=O)N(CC)C3=O,CCC(CCCC)CC1=CC=C(S1)C2=C3C(SC(C4=CC=C(S4)C(SC(C5=CC=C(C6=CC7=C(S6)C(C8=CC=C(CC(CCCC)CC)S8)=C9C(SC(C%10=CC=C(S%10)C(SC(C%11=CC=C(C%12=CC%13=C(S%12)C(C%14=CC=C(CC(CCCC)CC)S%14)=C%15C(SC(C%16=CC=C(S%16)C(SC(C%17=CC=CS%17)=C%18C%19=O)=C%18C(C%20=C(CC(CCCC)CC)SC(CC(CCCC)CC)=C%20%19)=O)=C%15)=C%13C%21=CC=C(CC(CCCC)CC)S%21)S%11)=C%22C%23=O)=C%22C(C%24=C(CC(CCCC)CC)SC(CC(CCCC)CC)=C%24%23)=O)=C9)=C7C%25=CC=C(CC(CCCC)CC)S%25)S5)=C%26C%27=O)=C%26C(C%28=C(CC(CCCC)CC)SC(CC(CCCC)CC)=C%28%27)=O)=C3)=C(C%29=CC=C(CC(CCCC)CC)S%29)C%30=C2SC=C%30,CCc1ccc(-c2c3cc(-c4ccc(-c5sc(-c6ccc(-c7cc8c(-c9ccc(CC)s9)c9sc(-c%10ccc(-c%11sc(-c%12ccc(-c%13cc%14c(-c%15ccc(CC)s%15)c%15sc(-c%16ccc(-c%17sc(-c%18cccs%18)c%18c%17C(=O)c%17c(CC)sc(CC)c%17C%18=O)s%16)cc%15c(-c%15ccc(CC)s%15)c%14s%13)s%12)c%12c%11C(=O)c%11c(CC)sc(CC)c%11C%12=O)s%10)cc9c(-c9ccc(CC)s9)c8s7)s6)c6c5C(=O)c5c(CC)sc(CC)c5C6=O)s4)sc3c(-c3ccc(CC)s3)c3ccsc23)s1
580,P(NDI2OD-T2),PBDTT-TT-F,,10.1002/adma.201501214,0.79,11.92,56.0,,polymer,,,polymer,O=C(C1=C2C(C3=O)=CC=C(C(N(C4=O)CC(CCCCCCCCCC)CCCCCCCC)=O)C2=C4C(C5=CC=C(S5)C6=CC=C(C7=C(C8=O)C9=C(C=C(C%10=C9C(C(N(C%10=O)CC(CCCCCCCC)CCCCCCCCCC)=O)=C7)C%11=CC=C(S%11)C%12=CC=C(C%13=C(C%14=O)C%15=C(C=C(C%16=C%15C(C(N(C%16=O)CC(CCCCCCCC)CCCCCCCCCC)=O)=C%13)C%17=CC=C(S%17)C%18=CC=CS%18)C(N%14CC(CCCCCCCCCC)CCCCCCCC)=O)S%12)C(N8CC(CCCCCCCC)CCCCCCCCCC)=O)S6)=C1)N3CC(CCCCCCCC)CCCCCCCCCC,CCN1C(C2=C3C(C1=O)=CC=C(C(N(C4=O)CC)=O)C3=C4C(C5=CC=C(S5)C6=CC=C(C7=C(C8=O)C9=C(C=C(C%10=C9C(C(N(C%10=O)CC)=O)=C7)C%11=CC=C(S%11)C%12=CC=C(C%13=C(C%14=O)C%15=C(C=C(C%16=C%15C(C(N(C%16=O)CC)=O)=C%13)C%17=CC=C(S%17)C%18=CC=CS%18)C(N%14CC)=O)S%12)C(N8CC)=O)S6)=C2)=O,CCC(CCCC)CC1=CC=C(S1)C2=C3C(SC(C4=C5C(F)=C(C(OCC(CCCC)CC)=O)SC5=C(S4)C6=CC7=C(S6)C(C8=CC=C(CC(CCCC)CC)S8)=C9C(SC(C%10=C%11C(F)=C(C(OCC(CCCC)CC)=O)SC%11=C(S%10)C%12=CC%13=C(S%12)C(C%14=CC=C(CC(CCCC)CC)S%14)=C%15C(SC=C%15)=C%13C%16=CC=C(CC(CCCC)CC)S%16)=C9)=C7C%17=CC=C(CC(CCCC)CC)S%17)=C3)=C(C%18=CC=C(CC(CCCC)CC)S%18)C%19=C2SC(C%20=C%21SC(C(OCC(CCCC)CC)=O)=C(F)C%21=CS%20)=C%19,CCOC(=O)c1sc2c(-c3cc4c(-c5ccc(CC)s5)c5sc(-c6sc(-c7cc8c(-c9ccc(CC)s9)c9sc(-c%10sc(-c%11cc%12c(-c%13ccc(CC)s%13)c%13sccc%13c(-c%13ccc(CC)s%13)c%12s%11)c%11sc(C(=O)OCC)c(F)c%10%11)cc9c(-c9ccc(CC)s9)c8s7)c7sc(C(=O)OCC)c(F)c67)cc5c(-c5ccc(CC)s5)c4s3)scc2c1F
582,N2200,J52-Cl,,10.1021/acsami.1c19200,0.95,13.71,69.58,,poymer,,,polymer,O=C(N(CC(CCCCCCCCCC)CCCCCCCC)C(C1=C(C2=CC=C(C3=CC=C(C(C=C4C(N(CC(CCCCCCCCCC)CCCCCCCC)C(C5=C(C6=CC=C(C7=CC=C(C(C=C8C(N(CC(CCCCCCCCCC)CCCCCCCC)C(C9=CC=C%10C(N%11CC(CCCCCCCCCC)CCCCCCCC)=O)=O)=O)=C(C%10=C89)C%11=O)S7)S6)C=C%12C(N%13CC(CCCCCCCCCC)CCCCCCCC)=O)=O)=O)=C(C%12=C45)C%13=O)S3)S2)C=C%14C(N%15CC(CCCCCCCCCC)CCCCCCCC)=O)=O)C%16=CC(C%17=CC=C(S%17)C%18=CC=CS%18)=C(C%14=C%161)C%15=O,CCN1C(=O)c2ccc3c4c(c(-c5ccc(-c6ccc(-c7cc8c9c(c(-c%10ccc(-c%11ccc(-c%12cc%13c%14c(c(-c%15ccc(-c%16cccs%16)s%15)cc%15c%14c%12C(=O)N(CC)C%15=O)C(=O)N(CC)C%13=O)s%11)s%10)cc%10c9c7C(=O)N(CC)C%10=O)C(=O)N(CC)C8=O)s6)s5)cc(c24)C1=O)C(=O)N(CC)C3=O,ClC1=C(CC(CCCC)CC)SC(C2=C3SC(C4=CC=C(C5=C(C(F)=CC6=NN(CC(CCCCCCCC)CCCCCC)N=C65)F)S4)=CC3=C(C7=CC(Cl)=C(CC(CCCC)CC)S7)C8=C2C=C(S8)C9=CC=C(C(C%10=NN(CC(CCCCCCCC)CCCCCC)N=C%10%11)=C(F)C(F)=C%11C%12=CC=C(S%12)C%13=CC%14=C(C%15=CC(Cl)=C(CC(CCCC)CC)S%15)C%16=C(C(C%17=CC(Cl)=C(CC(CCCC)CC)S%17)=C%14S%13)C=C(S%16)C%18=CC=C(C(C%19=NN(CC(CCCCCCCC)CCCCCC)N=C%19%20)=C(F)C(F)=C%20C%21=CC=C(S%21)C%22=CC%23=C(C%24=CC(Cl)=C(CC(CCCC)CC)S%24)C%25=C(C(C%26=CC(Cl)=C(CC(CCCC)CC)S%26)=C%23S%22)C=C(S%25)C%27=CC=CS%27)S%18)S9)=C1,CCc1sc(-c2c3cc(-c4ccc(-c5c(F)c(F)c(-c6ccc(-c7cc8c(-c9cc(Cl)c(CC)s9)c9sc(-c%10ccc(-c%11c(F)c(F)c(-c%12ccc(-c%13cc%14c(-c%15cc(Cl)c(CC)s%15)c%15sc(-c%16ccc(-c%17c(F)c(F)c(-c%18cccs%18)c%18nn(CC)nc%17%18)s%16)cc%15c(-c%15cc(Cl)c(CC)s%15)c%14s%13)s%12)c%12nn(CC)nc%11%12)s%10)cc9c(-c9cc(Cl)c(CC)s9)c8s7)s6)c6nn(CC)nc56)s4)sc3c(-c3cc(Cl)c(CC)s3)c3ccsc23)cc1Cl
583,N2200,Cl-PBDB-T,,10.1039/D2SE00372D,0.96,11.39,55.0,,polymer,,,polymer,O=C(N(CC(CCCCCCCCCC)CCCCCCCC)C(C1=C(C2=CC=C(C3=CC=C(C(C=C4C(N(CC(CCCCCCCCCC)CCCCCCCC)C(C5=C(C6=CC=C(C7=CC=C(C(C=C8C(N(CC(CCCCCCCCCC)CCCCCCCC)C(C9=CC=C%10C(N%11CC(CCCCCCCCCC)CCCCCCCC)=O)=O)=O)=C(C%10=C89)C%11=O)S7)S6)C=C%12C(N%13CC(CCCCCCCCCC)CCCCCCCC)=O)=O)=O)=C(C%12=C45)C%13=O)S3)S2)C=C%14C(N%15CC(CCCCCCCCCC)CCCCCCCC)=O)=O)C%16=CC(C%17=CC=C(S%17)C%18=CC=CS%18)=C(C%14=C%161)C%15=O,CCN1C(=O)c2ccc3c4c(c(-c5ccc(-c6ccc(-c7cc8c9c(c(-c%10ccc(-c%11ccc(-c%12cc%13c%14c(c(-c%15ccc(-c%16cccs%16)s%15)cc%15c%14c%12C(=O)N(CC)C%15=O)C(=O)N(CC)C%13=O)s%11)s%10)cc%10c9c7C(=O)N(CC)C%10=O)C(=O)N(CC)C8=O)s6)s5)cc(c24)C1=O)C(=O)N(CC)C3=O,ClC1=C(CC(CCCC)CC)SC(C2=C3C(SC(C4=CC=C(S4)C(SC(C5=CC=C(C6=CC7=C(S6)C(C8=CC(Cl)=C(CC(CCCC)CC)S8)=C9C(SC(C%10=CC=C(S%10)C(SC(C%11=CC=C(C%12=CC%13=C(S%12)C(C%14=CC(Cl)=C(CC(CCCC)CC)S%14)=C%15C(SC(C%16=CC=C(S%16)C(SC(C%17=CC=CS%17)=C%18C%19=O)=C%18C(C%20=C(CC(CCCC)CC)SC(CC(CCCC)CC)=C%20%19)=O)=C%15)=C%13C%21=CC(Cl)=C(CC(CCCC)CC)S%21)S%11)=C%22C%23=O)=C%22C(C%24=C(CC(CCCC)CC)SC(CC(CCCC)CC)=C%24%23)=O)=C9)=C7C%25=CC(Cl)=C(CC(CCCC)CC)S%25)S5)=C%26C%27=O)=C%26C(C%28=C(CC(CCCC)CC)SC(CC(CCCC)CC)=C%28%27)=O)=C3)=C(C%29=CC(Cl)=C(CC(CCCC)CC)S%29)C%30=C2SC=C%30)=C1,CCc1sc(-c2c3cc(-c4ccc(-c5sc(-c6ccc(-c7cc8c(-c9cc(Cl)c(CC)s9)c9sc(-c%10ccc(-c%11sc(-c%12ccc(-c%13cc%14c(-c%15cc(Cl)c(CC)s%15)c%15sc(-c%16ccc(-c%17sc(-c%18cccs%18)c%18c%17C(=O)c%17c(CC)sc(CC)c%17C%18=O)s%16)cc%15c(-c%15cc(Cl)c(CC)s%15)c%14s%13)s%12)c%12c%11C(=O)c%11c(CC)sc(CC)c%11C%12=O)s%10)cc9c(-c9cc(Cl)c(CC)s9)c8s7)s6)c6c5C(=O)c5c(CC)sc(CC)c5C6=O)s4)sc3c(-c3cc(Cl)c(CC)s3)c3ccsc23)cc1Cl
584,N2200,J52,,10.1021/acsami.1c19200,0.79,16.23,66.68,,polymer,,,polymer,O=C(N(CC(CCCCCCCCCC)CCCCCCCC)C(C1=C(C2=CC=C(C3=CC=C(C(C=C4C(N(CC(CCCCCCCCCC)CCCCCCCC)C(C5=C(C6=CC=C(C7=CC=C(C(C=C8C(N(CC(CCCCCCCCCC)CCCCCCCC)C(C9=CC=C%10C(N%11CC(CCCCCCCCCC)CCCCCCCC)=O)=O)=O)=C(C%10=C89)C%11=O)S7)S6)C=C%12C(N%13CC(CCCCCCCCCC)CCCCCCCC)=O)=O)=O)=C(C%12=C45)C%13=O)S3)S2)C=C%14C(N%15CC(CCCCCCCCCC)CCCCCCCC)=O)=O)C%16=CC(C%17=CC=C(S%17)C%18=CC=CS%18)=C(C%14=C%161)C%15=O,CCN1C(=O)c2ccc3c4c(c(-c5ccc(-c6ccc(-c7cc8c9c(c(-c%10ccc(-c%11ccc(-c%12cc%13c%14c(c(-c%15ccc(-c%16cccs%16)s%15)cc%15c%14c%12C(=O)N(CC)C%15=O)C(=O)N(CC)C%13=O)s%11)s%10)cc%10c9c7C(=O)N(CC)C%10=O)C(=O)N(CC)C8=O)s6)s5)cc(c24)C1=O)C(=O)N(CC)C3=O,CCC(CCCC)CC1=CC=C(S1)C2=C3SC(C4=CC=C(C5=C(C(F)=CC6=NN(CC(CCCCCCCC)CCCCCC)N=C65)F)S4)=CC3=C(C7=CC=C(CC(CCCC)CC)S7)C8=C2C=C(S8)C9=CC=C(C(C%10=NN(CC(CCCCCCCC)CCCCCC)N=C%10%11)=C(F)C(F)=C%11C%12=CC=C(S%12)C%13=CC%14=C(C%15=CC=C(CC(CCCC)CC)S%15)C%16=C(C(C%17=CC=C(CC(CCCC)CC)S%17)=C%14S%13)C=C(S%16)C%18=CC=C(C(C%19=NN(CC(CCCCCCCC)CCCCCC)N=C%19%20)=C(F)C(F)=C%20C%21=CC=C(S%21)C%22=CC%23=C(C%24=CC=C(CC(CCCC)CC)S%24)C%25=C(C(C%26=CC=C(CC(CCCC)CC)S%26)=C%23S%22)C=C(S%25)C%27=CC=CS%27)S%18)S9,CCc1ccc(-c2c3cc(-c4ccc(-c5c(F)c(F)c(-c6ccc(-c7cc8c(-c9ccc(CC)s9)c9sc(-c%10ccc(-c%11c(F)c(F)c(-c%12ccc(-c%13cc%14c(-c%15ccc(CC)s%15)c%15sc(-c%16ccc(-c%17c(F)c(F)c(-c%18cccs%18)c%18nn(CC)nc%17%18)s%16)cc%15c(-c%15ccc(CC)s%15)c%14s%13)s%12)c%12nn(CC)nc%11%12)s%10)cc9c(-c9ccc(CC)s9)c8s7)s6)c6nn(CC)nc56)s4)sc3c(-c3ccc(CC)s3)c3ccsc23)s1
585,N2200,PBBSB,,10.1002/aenm.201703291,0.73,7.81,52.0,,polymer,,,polymer,O=C(N(CC(CCCCCCCCCC)CCCCCCCC)C(C1=C(C2=CC=C(C3=CC=C(C(C=C4C(N(CC(CCCCCCCCCC)CCCCCCCC)C(C5=C(C6=CC=C(C7=CC=C(C(C=C8C(N(CC(CCCCCCCCCC)CCCCCCCC)C(C9=CC=C%10C(N%11CC(CCCCCCCCCC)CCCCCCCC)=O)=O)=O)=C(C%10=C89)C%11=O)S7)S6)C=C%12C(N%13CC(CCCCCCCCCC)CCCCCCCC)=O)=O)=O)=C(C%12=C45)C%13=O)S3)S2)C=C%14C(N%15CC(CCCCCCCCCC)CCCCCCCC)=O)=O)C%16=CC(C%17=CC=C(S%17)C%18=CC=CS%18)=C(C%14=C%161)C%15=O,CCN1C(=O)c2ccc3c4c(c(-c5ccc(-c6ccc(-c7cc8c9c(c(-c%10ccc(-c%11ccc(-c%12cc%13c%14c(c(-c%15ccc(-c%16cccs%16)s%15)cc%15c%14c%12C(=O)N(CC)C%15=O)C(=O)N(CC)C%13=O)s%11)s%10)cc%10c9c7C(=O)N(CC)C%10=O)C(=O)N(CC)C8=O)s6)s5)cc(c24)C1=O)C(=O)N(CC)C3=O,CCCCC(CCCCCC)CC(S1)=CC=C1C2=C3C(C=C(C4=CC=C(C5=CC6=C(C(SC(C7=CC=C(C(S8)=CC9=C8C(C%10=CC=C(CC(CCCC)CCCCCC)S%10)=C(C=C(C%11=CC=C(C%12=CC%13=C(C(SC(C%14=CC=C(C(S%15)=CC%16=C%15C(C%17=CC=C(CC(CCCC)CCCCCC)S%17)=C(C=C(C%18=CC=C(C%19=CC%20=C(C(SC(C%21=CC=CC%22=NSN=C%22%21)=C%23)=C%23[Si]%20(CC(CC)CCCC)CC(CC)CCCC)S%19)C%24=NSN=C%24%18)S%25)C%25=C%16C%26=CC=C(CC(CCCCCC)CCCC)S%26)C%27=NSN=C%27%14)=C%28)=C%28[Si]%13(CC(CC)CCCC)CC(CC)CCCC)S%12)C%29=NSN=C%29%11)S%30)C%30=C9C%31=CC=C(CC(CCCCCC)CCCC)S%31)C%32=NSN=C%327)=C%33)=C%33[Si]6(CC(CC)CCCC)CC(CC)CCCC)S5)C%34=NSN=C%344)S3)=C(C%35=CC=C(CC(CCCC)CCCCCC)S%35)C%36=C2C=CS%36,CCc1ccc(-c2c3cc(-c4ccc(-c5cc6c(s5)-c5sc(-c7ccc(-c8cc9c(-c%10ccc(CC)s%10)c%10sc(-c%11ccc(-c%12cc%13c(s%12)-c%12sc(-c%14ccc(-c%15cc%16c(-c%17ccc(CC)s%17)c%17sc(-c%18ccc(-c%19cc%20c(s%19)-c%19sc(-c%21cccc%22nsnc%21%22)cc%19[Si]%20(CC)CC)c%19nsnc%18%19)cc%17c(-c%17ccc(CC)s%17)c%16s%15)c%15nsnc%14%15)cc%12[Si]%13(CC)CC)c%12nsnc%11%12)cc%10c(-c%10ccc(CC)s%10)c9s8)c8nsnc78)cc5[Si]6(CC)CC)c5nsnc45)sc3c(-c3ccc(CC)s3)c3ccsc23)s1
586,N2200,PBFSF,,10.1002/aenm.201703291,0.83,11.95,61.0,,polymer,,,polymer,O=C(N(CC(CCCCCCCCCC)CCCCCCCC)C(C1=C(C2=CC=C(C3=CC=C(C(C=C4C(N(CC(CCCCCCCCCC)CCCCCCCC)C(C5=C(C6=CC=C(C7=CC=C(C(C=C8C(N(CC(CCCCCCCCCC)CCCCCCCC)C(C9=CC=C%10C(N%11CC(CCCCCCCCCC)CCCCCCCC)=O)=O)=O)=C(C%10=C89)C%11=O)S7)S6)C=C%12C(N%13CC(CCCCCCCCCC)CCCCCCCC)=O)=O)=O)=C(C%12=C45)C%13=O)S3)S2)C=C%14C(N%15CC(CCCCCCCCCC)CCCCCCCC)=O)=O)C%16=CC(C%17=CC=C(S%17)C%18=CC=CS%18)=C(C%14=C%161)C%15=O,CCN1C(=O)c2ccc3c4c(c(-c5ccc(-c6ccc(-c7cc8c9c(c(-c%10ccc(-c%11ccc(-c%12cc%13c%14c(c(-c%15ccc(-c%16cccs%16)s%15)cc%15c%14c%12C(=O)N(CC)C%15=O)C(=O)N(CC)C%13=O)s%11)s%10)cc%10c9c7C(=O)N(CC)C%10=O)C(=O)N(CC)C8=O)s6)s5)cc(c24)C1=O)C(=O)N(CC)C3=O,FC(C=C(C1=CC2=C(C(SC(C3=CC(F)=C(C(S4)=CC5=C4C(C6=CC=C(CC(CCCC)CCCCCC)S6)=C(C=C(C7=C(F)C=C(C8=CC9=C(C(SC(C%10=CC(F)=C(C(S%11)=CC%12=C%11C(C%13=CC=C(CC(CCCC)CCCCCC)S%13)=C(C=C(C%14=C(F)C=C(C%15=CC%16=C(C(SC(C%17=CC(F)=CC%18=NSN=C%18%17)=C%19)=C%19[Si]%16(CC(CC)CCCC)CC(CC)CCCC)S%15)C%20=NSN=C%20%14)S%21)C%21=C%12C%22=CC=C(CC(CCCCCC)CCCC)S%22)C%23=NSN=C%23%10)=C%24)=C%24[Si]9(CC(CC)CCCC)CC(CC)CCCC)S8)C%25=NSN=C%257)S%26)C%26=C5C%27=CC=C(CC(CCCCCC)CCCC)S%27)C%28=NSN=C%283)=C%29)=C%29[Si]2(CC(CC)CCCC)CC(CC)CCCC)S1)C%30=NSN=C%30%31)=C%31C%32=CC%33=C(C%34=CC=C(CC(CCCC)CCCCCC)S%34)C%35=C(C=CS%35)C(C%36=CC=C(CC(CCCCCC)CCCC)S%36)=C%33S%32,CCc1ccc(-c2c3cc(-c4c(F)cc(-c5cc6c(s5)-c5sc(-c7cc(F)c(-c8cc9c(-c%10ccc(CC)s%10)c%10sc(-c%11c(F)cc(-c%12cc%13c(s%12)-c%12sc(-c%14cc(F)c(-c%15cc%16c(-c%17ccc(CC)s%17)c%17sc(-c%18c(F)cc(-c%19cc%20c(s%19)-c%19sc(-c%21cc(F)cc%22nsnc%21%22)cc%19[Si]%20(CC)CC)c%19nsnc%18%19)cc%17c(-c%17ccc(CC)s%17)c%16s%15)c%15nsnc%14%15)cc%12[Si]%13(CC)CC)c%12nsnc%11%12)cc%10c(-c%10ccc(CC)s%10)c9s8)c8nsnc78)cc5[Si]6(CC)CC)c5nsnc45)sc3c(-c3ccc(CC)s3)c3ccsc23)s1
587,N2200,PFBZ,,10.1039/C8TA05376F,0.9,13.5,67.0,,polymer,,,polymer,O=C(N(CC(CCCCCCCCCC)CCCCCCCC)C(C1=C(C2=CC=C(C3=CC=C(C(C=C4C(N(CC(CCCCCCCCCC)CCCCCCCC)C(C5=C(C6=CC=C(C7=CC=C(C(C=C8C(N(CC(CCCCCCCCCC)CCCCCCCC)C(C9=CC=C%10C(N%11CC(CCCCCCCCCC)CCCCCCCC)=O)=O)=O)=C(C%10=C89)C%11=O)S7)S6)C=C%12C(N%13CC(CCCCCCCCCC)CCCCCCCC)=O)=O)=O)=C(C%12=C45)C%13=O)S3)S2)C=C%14C(N%15CC(CCCCCCCCCC)CCCCCCCC)=O)=O)C%16=CC(C%17=CC=C(S%17)C%18=CC=CS%18)=C(C%14=C%161)C%15=O,CCN1C(=O)c2ccc3c4c(c(-c5ccc(-c6ccc(-c7cc8c9c(c(-c%10ccc(-c%11ccc(-c%12cc%13c%14c(c(-c%15ccc(-c%16cccs%16)s%15)cc%15c%14c%12C(=O)N(CC)C%15=O)C(=O)N(CC)C%13=O)s%11)s%10)cc%10c9c7C(=O)N(CC)C%10=O)C(=O)N(CC)C8=O)s6)s5)cc(c24)C1=O)C(=O)N(CC)C3=O,FC1=C(C2=CC=C(C3=CC4=C(C(C5=CC(F)=C(S5)CC(CCCC)CC)=C6C=CSC6=C4C7=CC(F)=C(S7)CC(CC)CCCC)S3)S2)C8=NN(CC(CCCCCC)CCCCCCCC)N=C8C(C9=CC=C(C(SC%10=C%11C%12=CC(F)=C(S%12)CC(CC)CCCC)=CC%10=C(C%13=CC(F)=C(S%13)CC(CCCC)CC)C%14=C%11C=C(S%14)C(S%15)=CC=C%15C%16=C(C(F)=C(C%17=NN(N=C%17%16)CC(CCCCCC)CCCCCCCC)C%18=CC=C(C(SC%19=C%20C%21=CC(F)=C(S%21)CC(CC)CCCC)=CC%19=C(C%22=CC(F)=C(S%22)CC(CCCC)CC)C%23=C%20C=C(S%23)C(S%24)=CC=C%24C%25=C(C(F)=C(C%26=NN(N=C%26%25)CC(CCCCCC)CCCCCCCC)C%27=CC=CS%27)F)S%18)F)S9)=C1F,CCc1sc(-c2c3cc(-c4ccc(-c5c(F)c(F)c(-c6ccc(-c7cc8c(-c9cc(F)c(CC)s9)c9sc(-c%10ccc(-c%11c(F)c(F)c(-c%12ccc(-c%13cc%14c(-c%15cc(F)c(CC)s%15)c%15sc(-c%16ccc(-c%17c(F)c(F)c(-c%18cccs%18)c%18nn(CC)nc%17%18)s%16)cc%15c(-c%15cc(F)c(CC)s%15)c%14s%13)s%12)c%12nn(CC)nc%11%12)s%10)cc9c(-c9cc(F)c(CC)s9)c8s7)s6)c6nn(CC)nc56)s4)sc3c(-c3cc(F)c(CC)s3)c3ccsc23)cc1F
588,P(NDI2OD-FT2),PBDTT-TT-F,,10.1002/adma.201501214,0.81,12.32,63.0,,polymer,,,polymer,O=C(C1=C2C(C3=O)=CC=C(C(N(C4=O)CC(CCCCCCCCCC)CCCCCCCC)=O)C2=C4C(C5=CC(F)=C(S5)C6=C(F)C=C(C7=C(C8=O)C9=C(C=C(C%10=C9C(C(N(C%10=O)CC(CCCCCCCC)CCCCCCCCCC)=O)=C7)C%11=CC(F)=C(S%11)C%12=C(F)C=C(C%13=C(C%14=O)C%15=C(C=C(C%16=C%15C(C(N(C%16=O)CC(CCCCCCCC)CCCCCCCCCC)=O)=C%13)C%17=CC(F)=C(S%17)C%18=C(F)C=CS%18)C(N%14CC(CCCCCCCCCC)CCCCCCCC)=O)S%12)C(N8CC(CCCCCCCC)CCCCCCCCCC)=O)S6)=C1)N3CC(CCCCCCCC)CCCCCCCCCC,CCN1C(C2=C3C(C1=O)=CC=C(C(N(C4=O)CC)=O)C3=C4C(C5=CC(F)=C(S5)C6=C(F)C=C(C7=C(C8=O)C9=C(C=C(C%10=C9C(C(N(C%10=O)CC)=O)=C7)C%11=CC(F)=C(S%11)C%12=C(F)C=C(C%13=C(C%14=O)C%15=C(C=C(C%16=C%15C(C(N(C%16=O)CC)=O)=C%13)C%17=CC(F)=C(S%17)C%18=C(F)C=CS%18)C(N%14CC)=O)S%12)C(N8CC)=O)S6)=C2)=O,CCC(CCCC)CC1=CC=C(S1)C2=C3C(SC(C4=C5C(F)=C(C(OCC(CCCC)CC)=O)SC5=C(S4)C6=CC7=C(S6)C(C8=CC=C(CC(CCCC)CC)S8)=C9C(SC(C%10=C%11C(F)=C(C(OCC(CCCC)CC)=O)SC%11=C(S%10)C%12=CC%13=C(S%12)C(C%14=CC=C(CC(CCCC)CC)S%14)=C%15C(SC=C%15)=C%13C%16=CC=C(CC(CCCC)CC)S%16)=C9)=C7C%17=CC=C(CC(CCCC)CC)S%17)=C3)=C(C%18=CC=C(CC(CCCC)CC)S%18)C%19=C2SC(C%20=C%21SC(C(OCC(CCCC)CC)=O)=C(F)C%21=CS%20)=C%19,CCOC(=O)c1sc2c(-c3cc4c(-c5ccc(CC)s5)c5sc(-c6sc(-c7cc8c(-c9ccc(CC)s9)c9sc(-c%10sc(-c%11cc%12c(-c%13ccc(CC)s%13)c%13sccc%13c(-c%13ccc(CC)s%13)c%12s%11)c%11sc(C(=O)OCC)c(F)c%10%11)cc9c(-c9ccc(CC)s9)c8s7)c7sc(C(=O)OCC)c(F)c67)cc5c(-c5ccc(CC)s5)c4s3)scc2c1F
589,P(NDIDT-FT2),PBDTT-TT-F,,10.1002/adma.201501214,0.81,13.53,62.0,,polymer,,,polymer,O=C(C1=C2C(C3=O)=CC=C(C(N(C4=O)CC(CCCCCCCCCC)CCCCCCCCCCCC)=O)C2=C4C(C5=CC(F)=C(S5)C6=C(F)C=C(C7=C(C8=O)C9=C(C=C(C%10=C9C(C(N(C%10=O)CC(CCCCCCCCCC)CCCCCCCCCCCC)=O)=C7)C%11=CC(F)=C(S%11)C%12=C(F)C=C(C%13=C(C%14=O)C%15=C(C=C(C%16=C%15C(C(N(C%16=O)CC(CCCCCCCCCCCC)CCCCCCCCCC)=O)=C%13)C%17=CC(F)=C(S%17)C%18=C(F)C=CS%18)C(N%14CC(CCCCCCCCCC)CCCCCCCCCCCC)=O)S%12)C(N8CC(CCCCCCCCCC)CCCCCCCCCCCC)=O)S6)=C1)N3CC(CCCCCCCCCCCC)CCCCCCCCCC,CCN1C(C2=C3C(C1=O)=CC=C(C(N(C4=O)CC)=O)C3=C4C(C5=CC(F)=C(S5)C6=C(F)C=C(C7=C(C8=O)C9=C(C=C(C%10=C9C(C(N(C%10=O)CC)=O)=C7)C%11=CC(F)=C(S%11)C%12=C(F)C=C(C%13=C(C%14=O)C%15=C(C=C(C%16=C%15C(C(N(C%16=O)CC)=O)=C%13)C%17=CC(F)=C(S%17)C%18=C(F)C=CS%18)C(N%14CC)=O)S%12)C(N8CC)=O)S6)=C2)=O,CCC(CCCC)CC1=CC=C(S1)C2=C3C(SC(C4=C5C(F)=C(C(OCC(CCCC)CC)=O)SC5=C(S4)C6=CC7=C(S6)C(C8=CC=C(CC(CCCC)CC)S8)=C9C(SC(C%10=C%11C(F)=C(C(OCC(CCCC)CC)=O)SC%11=C(S%10)C%12=CC%13=C(S%12)C(C%14=CC=C(CC(CCCC)CC)S%14)=C%15C(SC=C%15)=C%13C%16=CC=C(CC(CCCC)CC)S%16)=C9)=C7C%17=CC=C(CC(CCCC)CC)S%17)=C3)=C(C%18=CC=C(CC(CCCC)CC)S%18)C%19=C2SC(C%20=C%21SC(C(OCC(CCCC)CC)=O)=C(F)C%21=CS%20)=C%19,CCOC(=O)c1sc2c(-c3cc4c(-c5ccc(CC)s5)c5sc(-c6sc(-c7cc8c(-c9ccc(CC)s9)c9sc(-c%10sc(-c%11cc%12c(-c%13ccc(CC)s%13)c%13sccc%13c(-c%13ccc(CC)s%13)c%12s%11)c%11sc(C(=O)OCC)c(F)c%10%11)cc9c(-c9ccc(CC)s9)c8s7)c7sc(C(=O)OCC)c(F)c67)cc5c(-c5ccc(CC)s5)c4s3)scc2c1F
590,IEIC,PBDB-T,,10.1021/acsami.9b10243,1.02,15.05,48.0,,sm,fused,5.0,polymer,N#CC(C#N)=C1C=2C=CC=CC2C(=O)C1=CC=3SC(C=4SC=5C=6C=C7C(=CC6C(C8=CC=C(C=C8)CCCCCC)(C9=CC=C(C=C9)CCCCCC)C5C4)C=%10SC(=CC%10C7(C%11=CC=C(C=C%11)CCCCCC)C%12=CC=C(C=C%12)CCCCCC)C=%13SC(C=C%14C(=O)C=%15C=CC=CC%15C%14=C(C#N)C#N)=CC%13CC(CC)CCCC)=C(C3)CC(CC)CCCC,CCc1ccc(C2(c3ccc(CC)cc3)c3cc4c(cc3-c3sc(-c5sc(/C=C6\C(=O)c7ccccc7C6=C(C#N)C#N)cc5CC)cc32)C(c2ccc(CC)cc2)(c2ccc(CC)cc2)c2cc(-c3sc(/C=C5\C(=O)c6ccccc6C5=C(C#N)C#N)cc3CC)sc2-4)cc1,CCC(CCCC)CC1=CC=C(S1)C2=C3C(SC(C4=CC=C(S4)C(SC(C5=CC=C(C6=CC7=C(S6)C(C8=CC=C(CC(CCCC)CC)S8)=C9C(SC(C%10=CC=C(S%10)C(SC(C%11=CC=C(C%12=CC%13=C(S%12)C(C%14=CC=C(CC(CCCC)CC)S%14)=C%15C(SC(C%16=CC=C(S%16)C(SC(C%17=CC=CS%17)=C%18C%19=O)=C%18C(C%20=C(CC(CCCC)CC)SC(CC(CCCC)CC)=C%20%19)=O)=C%15)=C%13C%21=CC=C(CC(CCCC)CC)S%21)S%11)=C%22C%23=O)=C%22C(C%24=C(CC(CCCC)CC)SC(CC(CCCC)CC)=C%24%23)=O)=C9)=C7C%25=CC=C(CC(CCCC)CC)S%25)S5)=C%26C%27=O)=C%26C(C%28=C(CC(CCCC)CC)SC(CC(CCCC)CC)=C%28%27)=O)=C3)=C(C%29=CC=C(CC(CCCC)CC)S%29)C%30=C2SC=C%30,CCc1ccc(-c2c3cc(-c4ccc(-c5sc(-c6ccc(-c7cc8c(-c9ccc(CC)s9)c9sc(-c%10ccc(-c%11sc(-c%12ccc(-c%13cc%14c(-c%15ccc(CC)s%15)c%15sc(-c%16ccc(-c%17sc(-c%18cccs%18)c%18c%17C(=O)c%17c(CC)sc(CC)c%17C%18=O)s%16)cc%15c(-c%15ccc(CC)s%15)c%14s%13)s%12)c%12c%11C(=O)c%11c(CC)sc(CC)c%11C%12=O)s%10)cc9c(-c9ccc(CC)s9)c8s7)s6)c6c5C(=O)c5c(CC)sc(CC)c5C6=O)s4)sc3c(-c3ccc(CC)s3)c3ccsc23)s1
591,IEIC,PTB7-Th,,10.1039/C4EE03424D,0.97,13.55,48.0,,sm,fused,5.0,polymer,N#CC(C#N)=C1C=2C=CC=CC2C(=O)C1=CC=3SC(C=4SC=5C=6C=C7C(=CC6C(C8=CC=C(C=C8)CCCCCC)(C9=CC=C(C=C9)CCCCCC)C5C4)C=%10SC(=CC%10C7(C%11=CC=C(C=C%11)CCCCCC)C%12=CC=C(C=C%12)CCCCCC)C=%13SC(C=C%14C(=O)C=%15C=CC=CC%15C%14=C(C#N)C#N)=CC%13CC(CC)CCCC)=C(C3)CC(CC)CCCC,CCc1ccc(C2(c3ccc(CC)cc3)c3cc4c(cc3-c3sc(-c5sc(/C=C6\C(=O)c7ccccc7C6=C(C#N)C#N)cc5CC)cc32)C(c2ccc(CC)cc2)(c2ccc(CC)cc2)c2cc(-c3sc(/C=C5\C(=O)c6ccccc6C5=C(C#N)C#N)cc3CC)sc2-4)cc1,FC1=C(C(OCC(CCCC)CC)=O)SC2=C(SC=C21)C(S3)=CC4=C3C(C5=CC=C(CC(CC)CCCC)S5)=C(C=C(C6=C(C(F)=C(C(OCC(CCCC)CC)=O)S7)C7=C(S6)C(S8)=CC9=C8C(C%10=CC=C(CC(CCCC)CC)S%10)=C(C=C(C%11=C(C(F)=C(C(OCC(CCCC)CC)=O)S%12)C%12=C(S%11)C(S%13)=CC%14=C%13C(C%15=CC=C(CC(CC)CCCC)S%15)=C(C=CS%16)C%16=C%14C%17=CC=C(CC(CC)CCCC)S%17)S%18)C%18=C9C%19=CC=C(CC(CCCC)CC)S%19)S%20)C%20=C4C%21=CC=C(CC(CC)CCCC)S%21,CCOC(=O)c1sc2c(-c3cc4c(-c5ccc(CC)s5)c5sc(-c6sc(-c7cc8c(-c9ccc(CC)s9)c9sc(-c%10sc(-c%11cc%12c(-c%13ccc(CC)s%13)c%13sccc%13c(-c%13ccc(CC)s%13)c%12s%11)c%11sc(C(=O)OCC)c(F)c%10%11)cc9c(-c9ccc(CC)s9)c8s7)c7sc(C(=O)OCC)c(F)c67)cc5c(-c5ccc(CC)s5)c4s3)scc2c1F
592,IEIC,PBDB-TF,,10.1021/acsami.9b10243,1.11,7.65,45.0,,sm,fused,5.0,polymer,N#CC(C#N)=C1C=2C=CC=CC2C(=O)C1=CC=3SC(C=4SC=5C=6C=C7C(=CC6C(C8=CC=C(C=C8)CCCCCC)(C9=CC=C(C=C9)CCCCCC)C5C4)C=%10SC(=CC%10C7(C%11=CC=C(C=C%11)CCCCCC)C%12=CC=C(C=C%12)CCCCCC)C=%13SC(C=C%14C(=O)C=%15C=CC=CC%15C%14=C(C#N)C#N)=CC%13CC(CC)CCCC)=C(C3)CC(CC)CCCC,CCc1ccc(C2(c3ccc(CC)cc3)c3cc4c(cc3-c3sc(-c5sc(/C=C6\C(=O)c7ccccc7C6=C(C#N)C#N)cc5CC)cc32)C(c2ccc(CC)cc2)(c2ccc(CC)cc2)c2cc(-c3sc(/C=C5\C(=O)c6ccccc6C5=C(C#N)C#N)cc3CC)sc2-4)cc1,FC1=C(CC(CCCC)CC)SC(C2=C3C(SC(C4=CC=C(S4)C(SC(C5=CC=C(C6=CC7=C(S6)C(C8=CC(F)=C(CC(CCCC)CC)S8)=C9C(SC(C%10=CC=C(S%10)C(SC(C%11=CC=C(C%12=CC%13=C(S%12)C(C%14=CC(F)=C(CC(CCCC)CC)S%14)=C%15C(SC(C%16=CC=C(S%16)C(SC(C%17=CC=CS%17)=C%18C%19=O)=C%18C(C%20=C(CC(CCCC)CC)SC(CC(CCCC)CC)=C%20%19)=O)=C%15)=C%13C%21=CC(F)=C(CC(CCCC)CC)S%21)S%11)=C%22C%23=O)=C%22C(C%24=C(CC(CCCC)CC)SC(CC(CCCC)CC)=C%24%23)=O)=C9)=C7C%25=CC(F)=C(CC(CCCC)CC)S%25)S5)=C%26C%27=O)=C%26C(C%28=C(CC(CCCC)CC)SC(CC(CCCC)CC)=C%28%27)=O)=C3)=C(C%29=CC(F)=C(CC(CCCC)CC)S%29)C%30=C2SC=C%30)=C1,CCc1sc(-c2c3cc(-c4ccc(-c5sc(-c6ccc(-c7cc8c(-c9cc(F)c(CC)s9)c9sc(-c%10ccc(-c%11sc(-c%12ccc(-c%13cc%14c(-c%15cc(F)c(CC)s%15)c%15sc(-c%16ccc(-c%17sc(-c%18cccs%18)c%18c%17C(=O)c%17c(CC)sc(CC)c%17C%18=O)s%16)cc%15c(-c%15cc(F)c(CC)s%15)c%14s%13)s%12)c%12c%11C(=O)c%11c(CC)sc(CC)c%11C%12=O)s%10)cc9c(-c9cc(F)c(CC)s9)c8s7)s6)c6c5C(=O)c5c(CC)sc(CC)c5C6=O)s4)sc3c(-c3cc(F)c(CC)s3)c3ccsc23)cc1F
593,IEIC,PffT2-FTAZ-2DT,,10.1002/adma.201502775,1.0,12.7,62.0,,sm,fused,5.0,polymer,N#CC(C#N)=C1C=2C=CC=CC2C(=O)C1=CC=3SC(C=4SC=5C=6C=C7C(=CC6C(C8=CC=C(C=C8)CCCCCC)(C9=CC=C(C=C9)CCCCCC)C5C4)C=%10SC(=CC%10C7(C%11=CC=C(C=C%11)CCCCCC)C%12=CC=C(C=C%12)CCCCCC)C=%13SC(C=C%14C(=O)C=%15C=CC=CC%15C%14=C(C#N)C#N)=CC%13CC(CC)CCCC)=C(C3)CC(CC)CCCC,CCc1ccc(C2(c3ccc(CC)cc3)c3cc4c(cc3-c3sc(-c5sc(/C=C6\C(=O)c7ccccc7C6=C(C#N)C#N)cc5CC)cc32)C(c2ccc(CC)cc2)(c2ccc(CC)cc2)c2cc(-c3sc(/C=C5\C(=O)c6ccccc6C5=C(C#N)C#N)cc3CC)sc2-4)cc1,FC1=C(C2=C(F)C=C(C3=C(CC(CCCCCCCCCCCC)CCCCCCCCCC)C=C(C4=C(C(F)=C(C5=CC(CC(CCCCCCCCCCCC)CCCCCCCCCC)=C(C6=CC(F)=C(C7=C(F)C=C(C8=C(CC(CCCCCCCCCCCC)CCCCCCCCCC)C=C(C9=C(C(F)=C(C%10=CC(CC(CCCCCCCCCCCC)CCCCCCCCCC)=C(C%11=CC(F)=C(C%12=C(F)C=C(C%13=C(CC(CCCCCCCCCCCC)CCCCCCCCCC)C=C(C%14=C(C(F)=CC%15=NN(CCC)N=C%15%14)F)S%13)S%12)S%11)S%10)C%16=NN(CCC)N=C%169)F)S8)S7)S6)S5)C%17=NN(CCC)N=C%174)F)S3)S2)SC(C%18=C(CC(CCCCCCCCCCCC)CCCCCCCCCC)C=CS%18)=C1,CCc1csc(-c2c(F)c(F)c(-c3cc(CC)c(-c4cc(F)c(-c5sc(-c6sc(-c7c(F)c(F)c(-c8cc(CC)c(-c9cc(F)c(-c%10sc(-c%11sc(-c%12c(F)c(F)c(-c%13cc(CC)c(-c%14cc(F)c(-c%15sccc%15F)s%14)s%13)c%13nn(CC)nc%12%13)cc%11CC)cc%10F)s9)s8)c8nn(CC)nc78)cc6CC)cc5F)s4)s3)c3nn(CC)nc23)c1
594,IEIC,PBDTTT-E-T,,10.1002/adma.201602642,0.9,11.7,47.0,,sm,fused,5.0,polymer,N#CC(C#N)=C1C=2C=CC=CC2C(=O)C1=CC=3SC(C=4SC=5C=6C=C7C(=CC6C(C8=CC=C(C=C8)CCCCCC)(C9=CC=C(C=C9)CCCCCC)C5C4)C=%10SC(=CC%10C7(C%11=CC=C(C=C%11)CCCCCC)C%12=CC=C(C=C%12)CCCCCC)C=%13SC(C=C%14C(=O)C=%15C=CC=CC%15C%14=C(C#N)C#N)=CC%13CC(CC)CCCC)=C(C3)CC(CC)CCCC,CCc1ccc(C2(c3ccc(CC)cc3)c3cc4c(cc3-c3sc(-c5sc(/C=C6\C(=O)c7ccccc7C6=C(C#N)C#N)cc5CC)cc32)C(c2ccc(CC)cc2)(c2ccc(CC)cc2)c2cc(-c3sc(/C=C5\C(=O)c6ccccc6C5=C(C#N)C#N)cc3CC)sc2-4)cc1,CCC(CCCC)CC1=CC=C(S1)C2=C3C(SC(C4=C5C=C(C(OCC(CCCC)CC)=O)SC5=C(S4)C6=CC7=C(S6)C(C8=CC=C(CC(CCCC)CC)S8)=C9C(SC(C%10=C%11C=C(C(OCC(CCCC)CC)=O)SC%11=C(S%10)C%12=CC%13=C(S%12)C(C%14=CC=C(CC(CCCC)CC)S%14)=C%15C(SC=C%15)=C%13C%16=CC=C(CC(CCCC)CC)S%16)=C9)=C7C%17=CC=C(CC(CCCC)CC)S%17)=C3)=C(C%18=CC=C(CC(CCCC)CC)S%18)C%19=C2SC(C%20=C%21SC(C(OCC(CCCC)CC)=O)=CC%21=CS%20)=C%19,CCOC(=O)c1cc2csc(-c3cc4c(-c5ccc(CC)s5)c5sc(-c6sc(-c7cc8c(-c9ccc(CC)s9)c9sc(-c%10sc(-c%11cc%12c(-c%13ccc(CC)s%13)c%13sccc%13c(-c%13ccc(CC)s%13)c%12s%11)c%11sc(C(=O)OCC)cc%10%11)cc9c(-c9ccc(CC)s9)c8s7)c7sc(C(=O)OCC)cc67)cc5c(-c5ccc(CC)s5)c4s3)c2s1
595,IEIC,BDT-2DPP,,10.1039/C5TA10424F,0.9,8.24,54.0,,sm,fused,5.0,sm,N#CC(C#N)=C1C=2C=CC=CC2C(=O)C1=CC=3SC(C=4SC=5C=6C=C7C(=CC6C(C8=CC=C(C=C8)CCCCCC)(C9=CC=C(C=C9)CCCCCC)C5C4)C=%10SC(=CC%10C7(C%11=CC=C(C=C%11)CCCCCC)C%12=CC=C(C=C%12)CCCCCC)C=%13SC(C=C%14C(=O)C=%15C=CC=CC%15C%14=C(C#N)C#N)=CC%13CC(CC)CCCC)=C(C3)CC(CC)CCCC,CCc1ccc(C2(c3ccc(CC)cc3)c3cc4c(cc3-c3sc(-c5sc(/C=C6\C(=O)c7ccccc7C6=C(C#N)C#N)cc5CC)cc32)C(c2ccc(CC)cc2)(c2ccc(CC)cc2)c2cc(-c3sc(/C=C5\C(=O)c6ccccc6C5=C(C#N)C#N)cc3CC)sc2-4)cc1,O=C1C=2C(C(=O)N(C2C=3SC=CC3)CC(CC)CCCC)=C(C=4SC(=CC4)C=5SC=6C(C5)=C(C=7SC(=CC7)CC(CC)CCCC)C=8SC(=CC8C6C=9SC(=CC9)CC(CC)CCCC)C=%10SC(=CC%10)C%11=C%12C(=O)N(C(C=%13SC=CC%13)=C%12C(=O)N%11CC(CC)CCCC)CC(CC)CCCC)N1CC(CC)CCCC,CCc1ccc(-c2c3cc(-c4ccc(C5=C6C(=O)N(CC)C(c7cccs7)=C6C(=O)N5CC)s4)sc3c(-c3ccc(CC)s3)c3cc(-c4ccc(C5=C6C(=O)N(CC)C(c7cccs7)=C6C(=O)N5CC)s4)sc23)s1
596,IEIC,BDTS-2DPP,,10.1039/C5TA10424F,0.94,10.87,59.0,,sm,fused,5.0,sm,N#CC(C#N)=C1C=2C=CC=CC2C(=O)C1=CC=3SC(C=4SC=5C=6C=C7C(=CC6C(C8=CC=C(C=C8)CCCCCC)(C9=CC=C(C=C9)CCCCCC)C5C4)C=%10SC(=CC%10C7(C%11=CC=C(C=C%11)CCCCCC)C%12=CC=C(C=C%12)CCCCCC)C=%13SC(C=C%14C(=O)C=%15C=CC=CC%15C%14=C(C#N)C#N)=CC%13CC(CC)CCCC)=C(C3)CC(CC)CCCC,CCc1ccc(C2(c3ccc(CC)cc3)c3cc4c(cc3-c3sc(-c5sc(/C=C6\C(=O)c7ccccc7C6=C(C#N)C#N)cc5CC)cc32)C(c2ccc(CC)cc2)(c2ccc(CC)cc2)c2cc(-c3sc(/C=C5\C(=O)c6ccccc6C5=C(C#N)C#N)cc3CC)sc2-4)cc1,O=C1C=2C(C(=O)N(C2C=3SC(=CC3)C=4SC=5C(C4)=C(C=6SC(SCCCCCCCC)=CC6)C=7SC(=CC7C5C=8SC(SCCCCCCCC)=CC8)C=9SC(=CC9)C%10=C%11C(=O)N(C(C=%12SC=CC%12)=C%11C(=O)N%10CC(CC)CCCC)CC(CC)CCCC)CC(CC)CCCC)=C(C=%13SC=CC%13)N1CC(CC)CCCC,CCSc1ccc(-c2c3cc(-c4ccc(C5=C6C(=O)N(CC)C(c7cccs7)=C6C(=O)N5CC)s4)sc3c(-c3ccc(SCC)s3)c3cc(-c4ccc(C5=C6C(=O)N(CC)C(c7cccs7)=C6C(=O)N5CC)s4)sc23)s1
597,FPDI-F,PTB7-Th,,10.1002/adma.201504120,0.92,8.71,40.0,,sm,PDI,17.0,polymer,O=C(N(C1=O)C(CCCCC)CCCCC)C2=CC(C3=C4C5=C(C(C=C6C(N(C(CCCCC)CCCCC)C7=O)=O)=C8C9=C5C=C%10C%11=C9C(CC=C%11C(N(C(CCCCC)CCCCC)C%10=O)=O)=C%12C8C6=C7C=C%12)O3)=C%13C%14=C4C=C%15C%16=C(C(N(C%15=O)C(CCCCC)CCCCC)=O)C=CC(C%17=CC=C1C2=C%13%17)=C%14%16,O=C(N(C1=O)CC)C2=CC(C3=C4C5=C(C(C=C6C(N(CC)C7=O)=O)=C8C9=C5C=C%10C%11=C9C(CC=C%11C(N(CC)C%10=O)=O)=C%12C8C6=C7C=C%12)O3)=C%13C%14=C4C=C%15C%16=C(C(N(C%15=O)CC)=O)C=CC(C%17=CC=C1C2=C%13%17)=C%14%16,FC1=C(C(OCC(CCCC)CC)=O)SC2=C(SC=C21)C(S3)=CC4=C3C(C5=CC=C(CC(CC)CCCC)S5)=C(C=C(C6=C(C(F)=C(C(OCC(CCCC)CC)=O)S7)C7=C(S6)C(S8)=CC9=C8C(C%10=CC=C(CC(CCCC)CC)S%10)=C(C=C(C%11=C(C(F)=C(C(OCC(CCCC)CC)=O)S%12)C%12=C(S%11)C(S%13)=CC%14=C%13C(C%15=CC=C(CC(CC)CCCC)S%15)=C(C=CS%16)C%16=C%14C%17=CC=C(CC(CC)CCCC)S%17)S%18)C%18=C9C%19=CC=C(CC(CCCC)CC)S%19)S%20)C%20=C4C%21=CC=C(CC(CC)CCCC)S%21,CCOC(=O)c1sc2c(-c3cc4c(-c5ccc(CC)s5)c5sc(-c6sc(-c7cc8c(-c9ccc(CC)s9)c9sc(-c%10sc(-c%11cc%12c(-c%13ccc(CC)s%13)c%13sccc%13c(-c%13ccc(CC)s%13)c%12s%11)c%11sc(C(=O)OCC)c(F)c%10%11)cc9c(-c9ccc(CC)s9)c8s7)c7sc(C(=O)OCC)c(F)c67)cc5c(-c5ccc(CC)s5)c4s3)scc2c1F
