Repository: brigreens/Meta-analysis_OSCs

This repository contains the data files and analysis notebooks to support the paper "Meta-Analysis of Molecular Design Strategies for Non-Fullerene Acceptor Based Organic Solar Cell Materials" (DOI: 10.26434/chemrxiv-2024-w29b1)

File: general_dataset_analysis/OSC_filtered_with_sidechains.csv (part 18 of 59)
,reported_acceptor,reported_donor,reference,DOI,Voc,Jsc,FF,PCE,acceptor_type,acceptor_class,fused_rings_in_core,donor_type,acc_SMILES_sidechains,acc_SMILES_shortened_sidechains,don_SMILES_sidechains,don_SMILES_shortened_sidechains
641,BDCPDT-IC,PBDB-T,,10.1021/acsami.9b08462,0.86,16.56,65.52,,sm,fused,7.0,polymer,O=C(C(C=CC=C1)=C1C/2=C(C#N)/C#N)C2=C/C3=CC(C4(C5=CC=C(CCCCCC)C=C5)C6=CC=C(C=C6)CCCCCC)=C(C7=C4C8=CC9=C(C%10=C(C%11=C(C%10(C%12=CC=C(CCCCCC)C=C%12)C%13=CC=C(CCCCCC)C=C%13)C=C(/C=C%14C(C(C=CC=C%15)=C%15C\%14=C(C#N)\C#N)=O)S%11)S9)C=C8S7)S3,CCC1=CC=C(C2(C3=C(C4=C2C5=CC6=C(C7=C(C8=C(C7(C9=CC=C(CC)C=C9)C%10=CC=C(CC)C=C%10)C=C(/C=C%11C(C(C=CC=C%12)=C%12C\%11=C(C#N)\C#N)=O)S8)S6)C=C5S4)SC(/C=C%13C(C(C=CC=C%14)=C%14C\%13=C(C#N)\C#N)=O)=C3)C%15=CC=C(CC)C=C%15)C=C1,CCC(CCCC)CC1=CC=C(S1)C2=C3C(SC(C4=CC=C(S4)C(SC(C5=CC=C(C6=CC7=C(S6)C(C8=CC=C(CC(CCCC)CC)S8)=C9C(SC(C%10=CC=C(S%10)C(SC(C%11=CC=C(C%12=CC%13=C(S%12)C(C%14=CC=C(CC(CCCC)CC)S%14)=C%15C(SC(C%16=CC=C(S%16)C(SC(C%17=CC=CS%17)=C%18C%19=O)=C%18C(C%20=C(CC(CCCC)CC)SC(CC(CCCC)CC)=C%20%19)=O)=C%15)=C%13C%21=CC=C(CC(CCCC)CC)S%21)S%11)=C%22C%23=O)=C%22C(C%24=C(CC(CCCC)CC)SC(CC(CCCC)CC)=C%24%23)=O)=C9)=C7C%25=CC=C(CC(CCCC)CC)S%25)S5)=C%26C%27=O)=C%26C(C%28=C(CC(CCCC)CC)SC(CC(CCCC)CC)=C%28%27)=O)=C3)=C(C%29=CC=C(CC(CCCC)CC)S%29)C%30=C2SC=C%30,CCc1ccc(-c2c3cc(-c4ccc(-c5sc(-c6ccc(-c7cc8c(-c9ccc(CC)s9)c9sc(-c%10ccc(-c%11sc(-c%12ccc(-c%13cc%14c(-c%15ccc(CC)s%15)c%15sc(-c%16ccc(-c%17sc(-c%18cccs%18)c%18c%17C(=O)c%17c(CC)sc(CC)c%17C%18=O)s%16)cc%15c(-c%15ccc(CC)s%15)c%14s%13)s%12)c%12c%11C(=O)c%11c(CC)sc(CC)c%11C%12=O)s%10)cc9c(-c9ccc(CC)s9)c8s7)s6)c6c5C(=O)c5c(CC)sc(CC)c5C6=O)s4)sc3c(-c3ccc(CC)s3)c3ccsc23)s1
643,NFBDT,PBDB-T,,10.1021/jacs.7b01170,0.868,17.85,67.2,,sm,fused,7.0,polymer,N#CC(C#N)=C1C=2C=CC=CC2C(=O)C1=CC=3SC=4C=5SC=6C=C7C(SC=8C=9SC(C=C%10C(=O)C=%11C=CC=CC%11C%10=C(C#N)C#N)=CC9C(C%12=CC=C(C=C%12)CCCCCC)(C%13=CC=C(C=C%13)CCCCCC)C87)=CC6C5C(C%14=CC=C(C=C%14)CCCCCC)(C%15=CC=C(C=C%15)CCCCCC)C4C3,CCc1ccc(C2(c3ccc(CC)cc3)c3cc(/C=C4\C(=O)c5ccccc5C4=C(C#N)C#N)sc3-c3sc4cc5c6c(sc5cc4c32)-c2sc(/C=C3\C(=O)c4ccccc4C3=C(C#N)C#N)cc2C6(c2ccc(CC)cc2)c2ccc(CC)cc2)cc1,CCC(CCCC)CC1=CC=C(S1)C2=C3C(SC(C4=CC=C(S4)C(SC(C5=CC=C(C6=CC7=C(S6)C(C8=CC=C(CC(CCCC)CC)S8)=C9C(SC(C%10=CC=C(S%10)C(SC(C%11=CC=C(C%12=CC%13=C(S%12)C(C%14=CC=C(CC(CCCC)CC)S%14)=C%15C(SC(C%16=CC=C(S%16)C(SC(C%17=CC=CS%17)=C%18C%19=O)=C%18C(C%20=C(CC(CCCC)CC)SC(CC(CCCC)CC)=C%20%19)=O)=C%15)=C%13C%21=CC=C(CC(CCCC)CC)S%21)S%11)=C%22C%23=O)=C%22C(C%24=C(CC(CCCC)CC)SC(CC(CCCC)CC)=C%24%23)=O)=C9)=C7C%25=CC=C(CC(CCCC)CC)S%25)S5)=C%26C%27=O)=C%26C(C%28=C(CC(CCCC)CC)SC(CC(CCCC)CC)=C%28%27)=O)=C3)=C(C%29=CC=C(CC(CCCC)CC)S%29)C%30=C2SC=C%30,CCc1ccc(-c2c3cc(-c4ccc(-c5sc(-c6ccc(-c7cc8c(-c9ccc(CC)s9)c9sc(-c%10ccc(-c%11sc(-c%12ccc(-c%13cc%14c(-c%15ccc(CC)s%15)c%15sc(-c%16ccc(-c%17sc(-c%18cccs%18)c%18c%17C(=O)c%17c(CC)sc(CC)c%17C%18=O)s%16)cc%15c(-c%15ccc(CC)s%15)c%14s%13)s%12)c%12c%11C(=O)c%11c(CC)sc(CC)c%11C%12=O)s%10)cc9c(-c9ccc(CC)s9)c8s7)s6)c6c5C(=O)c5c(CC)sc(CC)c5C6=O)s4)sc3c(-c3ccc(CC)s3)c3ccsc23)s1
644,NFBDT,PTB7-Th,,10.1002/adma.201707508,0.8,14.59,58.0,,sm,fused,7.0,polymer,N#CC(C#N)=C1C=2C=CC=CC2C(=O)C1=CC=3SC=4C=5SC=6C=C7C(SC=8C=9SC(C=C%10C(=O)C=%11C=CC=CC%11C%10=C(C#N)C#N)=CC9C(C%12=CC=C(C=C%12)CCCCCC)(C%13=CC=C(C=C%13)CCCCCC)C87)=CC6C5C(C%14=CC=C(C=C%14)CCCCCC)(C%15=CC=C(C=C%15)CCCCCC)C4C3,CCc1ccc(C2(c3ccc(CC)cc3)c3cc(/C=C4\C(=O)c5ccccc5C4=C(C#N)C#N)sc3-c3sc4cc5c6c(sc5cc4c32)-c2sc(/C=C3\C(=O)c4ccccc4C3=C(C#N)C#N)cc2C6(c2ccc(CC)cc2)c2ccc(CC)cc2)cc1,FC1=C(C(OCC(CCCC)CC)=O)SC2=C(SC=C21)C(S3)=CC4=C3C(C5=CC=C(CC(CC)CCCC)S5)=C(C=C(C6=C(C(F)=C(C(OCC(CCCC)CC)=O)S7)C7=C(S6)C(S8)=CC9=C8C(C%10=CC=C(CC(CCCC)CC)S%10)=C(C=C(C%11=C(C(F)=C(C(OCC(CCCC)CC)=O)S%12)C%12=C(S%11)C(S%13)=CC%14=C%13C(C%15=CC=C(CC(CC)CCCC)S%15)=C(C=CS%16)C%16=C%14C%17=CC=C(CC(CC)CCCC)S%17)S%18)C%18=C9C%19=CC=C(CC(CCCC)CC)S%19)S%20)C%20=C4C%21=CC=C(CC(CC)CCCC)S%21,CCOC(=O)c1sc2c(-c3cc4c(-c5ccc(CC)s5)c5sc(-c6sc(-c7cc8c(-c9ccc(CC)s9)c9sc(-c%10sc(-c%11cc%12c(-c%13ccc(CC)s%13)c%13sccc%13c(-c%13ccc(CC)s%13)c%12s%11)c%11sc(C(=O)OCC)c(F)c%10%11)cc9c(-c9ccc(CC)s9)c8s7)c7sc(C(=O)OCC)c(F)c67)cc5c(-c5ccc(CC)s5)c4s3)scc2c1F
645,ITIC1,FTAZ,,10.1002/adma.201702125,0.9209999999999999,16.45,56.4,,sm,fused,7.0,polymer,N#CC(C#N)=C1C=2C=CC=CC2C(=O)C1=CC=3SC=4C=5SC=6C=C7C(SC=8C=9SC(C=C%10C(=O)C=%11C=CC=CC%11C%10=C(C#N)C#N)=CC9C(C%12=CC=C(C=C%12)CCCCCC)(C%13=CC=C(C=C%13)CCCCCC)C87)=CC6C5C(C%14=CC=C(C=C%14)CCCCCC)(C%15=CC=C(C=C%15)CCCCCC)C4C3,CCc1ccc(C2(c3ccc(CC)cc3)c3cc(/C=C4\C(=O)c5ccccc5C4=C(C#N)C#N)sc3-c3sc4cc5c6c(sc5cc4c32)-c2sc(/C=C3\C(=O)c4ccccc4C3=C(C#N)C#N)cc2C6(c2ccc(CC)cc2)c2ccc(CC)cc2)cc1,CCCCC(CCCCCC)CCC1=C2C=C(C3=CC=C(C4=C(C(F)=C(C5=CC=C(C6=CC(C(CCC(CCCCCC)CCCC)=C7SC(C8=CC=C(C9=C(C(F)=CC%10=NN(CC(CCCCCC)CC)N=C%109)F)S8)=CC7=C%11CCC(CCCCCC)CCCC)=C%11S6)S5)C%12=NN(CC(CCCCCC)CCCC)N=C%124)F)S3)SC2=C(CCC(CCCCCC)CCCC)C%13=C1SC(C%14=CC=C(C(C%15=NN(CC(CCCCCC)CCCC)N=C%15%16)=C(F)C(F)=C%16C%17=CC=C(S%17)C%18=CC%19=C(CCC(CCCCCC)CCCC)C%20=C(C(CCC(CCCCCC)CCCC)=C%19S%18)C=C(S%20)C%21=CC=CS%21)S%14)=C%13,CCc1c2cc(-c3ccc(-c4c(F)c(F)c(-c5ccc(-c6cc7c(CC)c8sc(-c9ccc(-c%10c(F)c(F)c(-c%11ccc(-c%12cc%13c(CC)c%14sc(-c%15ccc(-c%16c(F)c(F)c(-c%17cccs%17)c%17nn(CC)nc%16%17)s%15)cc%14c(CC)c%13s%12)s%11)c%11nn(CC)nc%10%11)s9)cc8c(CC)c7s6)s5)c5nn(CC)nc45)s3)sc2c(CC)c2ccsc12
646,BDT-IC,J71,,10.1002/solr.201700107,0.92,17.3,65.5,,sm,fused,7.0,polymer,O=C(C(C=CC=C1)=C1C/2=C(C#N)/C#N)C2=C/C3=CC(C4(C5=CC=C(CCCCCC)C=C5)C6=CC=C(CCCCCC)C=C6)=C(S3)C7=C4C8=CC(SC9=C%10C(C%11=CC=C(CCCCCC)C=C%11)(C%12=CC=C(CCCCCC)C=C%12)C%13=C9SC(/C=C%14C(C(C=CC=C%15)=C%15C\%14=C(C#N)\C#N)=O)=C%13)=C%10C=C8S7,CCc1ccc(C2(c3ccc(CC)cc3)c3cc(/C=C4\C(=O)c5ccccc5C4=C(C#N)C#N)sc3-c3sc4cc5c6c(sc5cc4c32)-c2sc(/C=C3\C(=O)c4ccccc4C3=C(C#N)C#N)cc2C6(c2ccc(CC)cc2)c2ccc(CC)cc2)cc1,CCC[Si](CCC)(CCC)C1=CC=C(S1)C2=C3SC(C4=CC=C(C5=C(C(F)=CC6=NN(CC(CCCCCCCC)CCCCCC)N=C65)F)S4)=CC3=C(C7=CC=C([Si](CCC)(CCC)CCC)S7)C8=C2C=C(S8)C9=CC=C(C(C%10=NN(CC(CCCCCCCC)CCCCCC)N=C%10%11)=C(F)C(F)=C%11C%12=CC=C(S%12)C%13=CC%14=C(C%15=CC=C([Si](CCC)(CCC)CCC)S%15)C%16=C(C(C%17=CC=C([Si](CCC)(CCC)CCC)S%17)=C%14S%13)C=C(S%16)C%18=CC=C(C(C%19=NN(CC(CCCCCCCC)CCCCCC)N=C%19%20)=C(F)C(F)=C%20C%21=CC=C(S%21)C%22=CC%23=C(C%24=CC=C([Si](CCC)(CCC)CCC)S%24)C%25=C(C(C%26=CC=C([Si](CCC)(CCC)CCC)S%26)=C%23S%22)C=C(S%25)C%27=CC=CS%27)S%18)S9,CCN1N=C2C(C3=CC=CS3)=C(C(F)=C(C2=N1)C4=CC=C(S4)C5=CC6=C(C7=C(C(C8=CC=C(S8)[Si](CC)(CC)CC)=C6S5)C=C(C9=CC=C(S9)C%10=C(C(F)=C(C%11=NN(N=C%10%11)CC)C%12=CC=C(S%12)C%13=CC%14=C(C%15=C(C(C%16=CC=C(S%16)[Si](CC)(CC)CC)=C%14S%13)C=C(C%17=CC=C(S%17)C%18=C(C(F)=C(C%19=NN(N=C%18%19)CC)C%20=CC=C(S%20)C%21=CC%22=C(C%23=C(C(C%24=CC=C(S%24)[Si](CC)(CC)CC)=C%22S%21)C=CS%23)C%25=CC=C(S%25)[Si](CC)(CC)CC)F)S%15)C%26=CC=C(S%26)[Si](CC)(CC)CC)F)S7)C%27=CC=C(S%27)[Si](CC)(CC)CC)F
647,ITIC1,J71,,10.1039/C8TA05800H,0.9209999999999999,15.74,62.0,,sm,fused,7.0,polymer,N#CC(C#N)=C1C=2C=CC=CC2C(=O)C1=CC=3SC=4C=5SC=6C=C7C(SC=8C=9SC(C=C%10C(=O)C=%11C=CC=CC%11C%10=C(C#N)C#N)=CC9C(C%12=CC=C(C=C%12)CCCCCC)(C%13=CC=C(C=C%13)CCCCCC)C87)=CC6C5C(C%14=CC=C(C=C%14)CCCCCC)(C%15=CC=C(C=C%15)CCCCCC)C4C3,CCc1ccc(C2(c3ccc(CC)cc3)c3cc(/C=C4\C(=O)c5ccccc5C4=C(C#N)C#N)sc3-c3sc4cc5c6c(sc5cc4c32)-c2sc(/C=C3\C(=O)c4ccccc4C3=C(C#N)C#N)cc2C6(c2ccc(CC)cc2)c2ccc(CC)cc2)cc1,CCC[Si](CCC)(CCC)C1=CC=C(S1)C2=C3SC(C4=CC=C(C5=C(C(F)=CC6=NN(CC(CCCCCCCC)CCCCCC)N=C65)F)S4)=CC3=C(C7=CC=C([Si](CCC)(CCC)CCC)S7)C8=C2C=C(S8)C9=CC=C(C(C%10=NN(CC(CCCCCCCC)CCCCCC)N=C%10%11)=C(F)C(F)=C%11C%12=CC=C(S%12)C%13=CC%14=C(C%15=CC=C([Si](CCC)(CCC)CCC)S%15)C%16=C(C(C%17=CC=C([Si](CCC)(CCC)CCC)S%17)=C%14S%13)C=C(S%16)C%18=CC=C(C(C%19=NN(CC(CCCCCCCC)CCCCCC)N=C%19%20)=C(F)C(F)=C%20C%21=CC=C(S%21)C%22=CC%23=C(C%24=CC=C([Si](CCC)(CCC)CCC)S%24)C%25=C(C(C%26=CC=C([Si](CCC)(CCC)CCC)S%26)=C%23S%22)C=C(S%25)C%27=CC=CS%27)S%18)S9,CCN1N=C2C(C3=CC=CS3)=C(C(F)=C(C2=N1)C4=CC=C(S4)C5=CC6=C(C7=C(C(C8=CC=C(S8)[Si](CC)(CC)CC)=C6S5)C=C(C9=CC=C(S9)C%10=C(C(F)=C(C%11=NN(N=C%10%11)CC)C%12=CC=C(S%12)C%13=CC%14=C(C%15=C(C(C%16=CC=C(S%16)[Si](CC)(CC)CC)=C%14S%13)C=C(C%17=CC=C(S%17)C%18=C(C(F)=C(C%19=NN(N=C%18%19)CC)C%20=CC=C(S%20)C%21=CC%22=C(C%23=C(C(C%24=CC=C(S%24)[Si](CC)(CC)CC)=C%22S%21)C=CS%23)C%25=CC=C(S%25)[Si](CC)(CC)CC)F)S%15)C%26=CC=C(S%26)[Si](CC)(CC)CC)F)S7)C%27=CC=C(S%27)[Si](CC)(CC)CC)F
648,ITIC2,FTAZ,,10.1002/adma.201702125,0.92,18.63,63.0,,sm,fused,7.0,polymer,N#CC(C#N)=C1C=2C=CC=CC2C(=O)C1=CC=3SC=4C=5SC6=C(C=7SC(=CC7)CC(CC)CCCC)C8=C(SC=9C=%10SC(C=C%11C(=O)C=%12C=CC=CC%12C%11=C(C#N)C#N)=CC%10C(C%13=CC=C(C=C%13)CCCCCC)(C%14=CC=C(C=C%14)CCCCCC)C98)C(C=%15SC(=CC%15)CC(CC)CCCC)=C6C5C(C%16=CC=C(C=C%16)CCCCCC)(C%17=CC=C(C=C%17)CCCCCC)C4C3,CCc1ccc(C2(c3ccc(CC)cc3)c3cc(/C=C4\C(=O)c5ccccc5C4=C(C#N)C#N)sc3-c3sc4c(-c5ccc(CC)s5)c5c6c(sc5c(-c5ccc(CC)s5)c4c32)-c2sc(/C=C3\C(=O)c4ccccc4C3=C(C#N)C#N)cc2C6(c2ccc(CC)cc2)c2ccc(CC)cc2)cc1,CCCCC(CCCCCC)CCC1=C2C=C(C3=CC=C(C4=C(C(F)=C(C5=CC=C(C6=CC(C(CCC(CCCCCC)CCCC)=C7SC(C8=CC=C(C9=C(C(F)=CC%10=NN(CC(CCCCCC)CC)N=C%109)F)S8)=CC7=C%11CCC(CCCCCC)CCCC)=C%11S6)S5)C%12=NN(CC(CCCCCC)CCCC)N=C%124)F)S3)SC2=C(CCC(CCCCCC)CCCC)C%13=C1SC(C%14=CC=C(C(C%15=NN(CC(CCCCCC)CCCC)N=C%15%16)=C(F)C(F)=C%16C%17=CC=C(S%17)C%18=CC%19=C(CCC(CCCCCC)CCCC)C%20=C(C(CCC(CCCCCC)CCCC)=C%19S%18)C=C(S%20)C%21=CC=CS%21)S%14)=C%13,CCc1c2cc(-c3ccc(-c4c(F)c(F)c(-c5ccc(-c6cc7c(CC)c8sc(-c9ccc(-c%10c(F)c(F)c(-c%11ccc(-c%12cc%13c(CC)c%14sc(-c%15ccc(-c%16c(F)c(F)c(-c%17cccs%17)c%17nn(CC)nc%16%17)s%15)cc%14c(CC)c%13s%12)s%11)c%11nn(CC)nc%10%11)s9)cc8c(CC)c7s6)s5)c5nn(CC)nc45)s3)sc2c(CC)c2ccsc12
649,IDIC,PBDB-T,,10.1002/adma.201807832,0.8190000000000001,17.27,73.6,,sm,fused,5.0,polymer,N#CC(C#N)=C1C=2C=CC=CC2C(=O)C1=CC=3SC=4C=5C=C6C(=CC5C(C4C3)(CCCCCC)CCCCCC)C=7SC(C=C8C(=O)C=9C=CC=CC9C8=C(C#N)C#N)=CC7C6(CCCCCC)CCCCCC,CCC1(CC)c2cc3c(cc2-c2sc(/C=C4\C(=O)c5ccccc5C4=C(C#N)C#N)cc21)C(CC)(CC)c1cc(/C=C2\C(=O)c4ccccc4C2=C(C#N)C#N)sc1-3,CCC(CCCC)CC1=CC=C(S1)C2=C3C(SC(C4=CC=C(S4)C(SC(C5=CC=C(C6=CC7=C(S6)C(C8=CC=C(CC(CCCC)CC)S8)=C9C(SC(C%10=CC=C(S%10)C(SC(C%11=CC=C(C%12=CC%13=C(S%12)C(C%14=CC=C(CC(CCCC)CC)S%14)=C%15C(SC(C%16=CC=C(S%16)C(SC(C%17=CC=CS%17)=C%18C%19=O)=C%18C(C%20=C(CC(CCCC)CC)SC(CC(CCCC)CC)=C%20%19)=O)=C%15)=C%13C%21=CC=C(CC(CCCC)CC)S%21)S%11)=C%22C%23=O)=C%22C(C%24=C(CC(CCCC)CC)SC(CC(CCCC)CC)=C%24%23)=O)=C9)=C7C%25=CC=C(CC(CCCC)CC)S%25)S5)=C%26C%27=O)=C%26C(C%28=C(CC(CCCC)CC)SC(CC(CCCC)CC)=C%28%27)=O)=C3)=C(C%29=CC=C(CC(CCCC)CC)S%29)C%30=C2SC=C%30,CCc1ccc(-c2c3cc(-c4ccc(-c5sc(-c6ccc(-c7cc8c(-c9ccc(CC)s9)c9sc(-c%10ccc(-c%11sc(-c%12ccc(-c%13cc%14c(-c%15ccc(CC)s%15)c%15sc(-c%16ccc(-c%17sc(-c%18cccs%18)c%18c%17C(=O)c%17c(CC)sc(CC)c%17C%18=O)s%16)cc%15c(-c%15ccc(CC)s%15)c%14s%13)s%12)c%12c%11C(=O)c%11c(CC)sc(CC)c%11C%12=O)s%10)cc9c(-c9ccc(CC)s9)c8s7)s6)c6c5C(=O)c5c(CC)sc(CC)c5C6=O)s4)sc3c(-c3ccc(CC)s3)c3ccsc23)s1
650,IDIC,PTB7-Th,,10.1039/C7TA10391C,0.81,10.9,56.0,,sm,fused,5.0,polymer,N#CC(C#N)=C1C=2C=CC=CC2C(=O)C1=CC=3SC=4C=5C=C6C(=CC5C(C4C3)(CCCCCC)CCCCCC)C=7SC(C=C8C(=O)C=9C=CC=CC9C8=C(C#N)C#N)=CC7C6(CCCCCC)CCCCCC,CCC1(CC)c2cc3c(cc2-c2sc(/C=C4\C(=O)c5ccccc5C4=C(C#N)C#N)cc21)C(CC)(CC)c1cc(/C=C2\C(=O)c4ccccc4C2=C(C#N)C#N)sc1-3,FC1=C(C(OCC(CCCC)CC)=O)SC2=C(SC=C21)C(S3)=CC4=C3C(C5=CC=C(CC(CC)CCCC)S5)=C(C=C(C6=C(C(F)=C(C(OCC(CCCC)CC)=O)S7)C7=C(S6)C(S8)=CC9=C8C(C%10=CC=C(CC(CCCC)CC)S%10)=C(C=C(C%11=C(C(F)=C(C(OCC(CCCC)CC)=O)S%12)C%12=C(S%11)C(S%13)=CC%14=C%13C(C%15=CC=C(CC(CC)CCCC)S%15)=C(C=CS%16)C%16=C%14C%17=CC=C(CC(CC)CCCC)S%17)S%18)C%18=C9C%19=CC=C(CC(CCCC)CC)S%19)S%20)C%20=C4C%21=CC=C(CC(CC)CCCC)S%21,CCOC(=O)c1sc2c(-c3cc4c(-c5ccc(CC)s5)c5sc(-c6sc(-c7cc8c(-c9ccc(CC)s9)c9sc(-c%10sc(-c%11cc%12c(-c%13ccc(CC)s%13)c%13sccc%13c(-c%13ccc(CC)s%13)c%12s%11)c%11sc(C(=O)OCC)c(F)c%10%11)cc9c(-c9ccc(CC)s9)c8s7)c7sc(C(=O)OCC)c(F)c67)cc5c(-c5ccc(CC)s5)c4s3)scc2c1F
651,IDIC,PBDB-TF,,10.1002/adma.201704546,0.97,17.8,69.0,,sm,fused,5.0,polymer,N#CC(C#N)=C1C=2C=CC=CC2C(=O)C1=CC=3SC=4C=5C=C6C(=CC5C(C4C3)(CCCCCC)CCCCCC)C=7SC(C=C8C(=O)C=9C=CC=CC9C8=C(C#N)C#N)=CC7C6(CCCCCC)CCCCCC,CCC1(CC)c2cc3c(cc2-c2sc(/C=C4\C(=O)c5ccccc5C4=C(C#N)C#N)cc21)C(CC)(CC)c1cc(/C=C2\C(=O)c4ccccc4C2=C(C#N)C#N)sc1-3,FC1=C(CC(CCCC)CC)SC(C2=C3C(SC(C4=CC=C(S4)C(SC(C5=CC=C(C6=CC7=C(S6)C(C8=CC(F)=C(CC(CCCC)CC)S8)=C9C(SC(C%10=CC=C(S%10)C(SC(C%11=CC=C(C%12=CC%13=C(S%12)C(C%14=CC(F)=C(CC(CCCC)CC)S%14)=C%15C(SC(C%16=CC=C(S%16)C(SC(C%17=CC=CS%17)=C%18C%19=O)=C%18C(C%20=C(CC(CCCC)CC)SC(CC(CCCC)CC)=C%20%19)=O)=C%15)=C%13C%21=CC(F)=C(CC(CCCC)CC)S%21)S%11)=C%22C%23=O)=C%22C(C%24=C(CC(CCCC)CC)SC(CC(CCCC)CC)=C%24%23)=O)=C9)=C7C%25=CC(F)=C(CC(CCCC)CC)S%25)S5)=C%26C%27=O)=C%26C(C%28=C(CC(CCCC)CC)SC(CC(CCCC)CC)=C%28%27)=O)=C3)=C(C%29=CC(F)=C(CC(CCCC)CC)S%29)C%30=C2SC=C%30)=C1,CCc1sc(-c2c3cc(-c4ccc(-c5sc(-c6ccc(-c7cc8c(-c9cc(F)c(CC)s9)c9sc(-c%10ccc(-c%11sc(-c%12ccc(-c%13cc%14c(-c%15cc(F)c(CC)s%15)c%15sc(-c%16ccc(-c%17sc(-c%18cccs%18)c%18c%17C(=O)c%17c(CC)sc(CC)c%17C%18=O)s%16)cc%15c(-c%15cc(F)c(CC)s%15)c%14s%13)s%12)c%12c%11C(=O)c%11c(CC)sc(CC)c%11C%12=O)s%10)cc9c(-c9cc(F)c(CC)s9)c8s7)s6)c6c5C(=O)c5c(CC)sc(CC)c5C6=O)s4)sc3c(-c3cc(F)c(CC)s3)c3ccsc23)cc1F
653,IDIC,PTQ10,,10.1021/acs.chemmater.2c01121,0.92,17.5,69.0,,sm,fused,5.0,polymer,N#CC(C#N)=C1C=2C=CC=CC2C(=O)C1=CC=3SC=4C=5C=C6C(=CC5C(C4C3)(CCCCCC)CCCCCC)C=7SC(C=C8C(=O)C=9C=CC=CC9C8=C(C#N)C#N)=CC7C6(CCCCCC)CCCCCC,CCC1(CC)c2cc3c(cc2-c2sc(/C=C4\C(=O)c5ccccc5C4=C(C#N)C#N)cc21)C(CC)(CC)c1cc(/C=C2\C(=O)c4ccccc4C2=C(C#N)C#N)sc1-3,FC(C(F)=C(C1=CC=C(C2=C(F)C(F)=C(C3=CC=C(C4=C(F)C(F)=CC5=C4N=CC(OCC(CCCCCC)CCCCCCCC)=N5)S3)C6=C2N=CC(OCC(CCCCCC)CCCCCCCC)=N6)S1)C7=C8N=CC(OCC(CCCCCC)CCCCCCCC)=N7)=C8C9=CC=CS9,CCOc1cnc2c(-c3ccc(-c4c(F)c(F)c(-c5ccc(-c6c(F)c(F)c(-c7cccs7)c7ncc(OCC)nc67)s5)c5ncc(OCC)nc45)s3)c(F)c(F)cc2n1
657,IDIC,FTAZ,,10.1002/adma.201706363,0.84,20.8,71.8,,sm,fused,5.0,polymer,N#CC(C#N)=C1C=2C=CC=CC2C(=O)C1=CC=3SC=4C=5C=C6C(=CC5C(C4C3)(CCCCCC)CCCCCC)C=7SC(C=C8C(=O)C=9C=CC=CC9C8=C(C#N)C#N)=CC7C6(CCCCCC)CCCCCC,CCC1(CC)c2cc3c(cc2-c2sc(/C=C4\C(=O)c5ccccc5C4=C(C#N)C#N)cc21)C(CC)(CC)c1cc(/C=C2\C(=O)c4ccccc4C2=C(C#N)C#N)sc1-3,CCCCC(CCCCCC)CCC1=C2C=C(C3=CC=C(C4=C(C(F)=C(C5=CC=C(C6=CC(C(CCC(CCCCCC)CCCC)=C7SC(C8=CC=C(C9=C(C(F)=CC%10=NN(CC(CCCCCC)CC)N=C%109)F)S8)=CC7=C%11CCC(CCCCCC)CCCC)=C%11S6)S5)C%12=NN(CC(CCCCCC)CCCC)N=C%124)F)S3)SC2=C(CCC(CCCCCC)CCCC)C%13=C1SC(C%14=CC=C(C(C%15=NN(CC(CCCCCC)CCCC)N=C%15%16)=C(F)C(F)=C%16C%17=CC=C(S%17)C%18=CC%19=C(CCC(CCCCCC)CCCC)C%20=C(C(CCC(CCCCCC)CCCC)=C%19S%18)C=C(S%20)C%21=CC=CS%21)S%14)=C%13,CCc1c2cc(-c3ccc(-c4c(F)c(F)c(-c5ccc(-c6cc7c(CC)c8sc(-c9ccc(-c%10c(F)c(F)c(-c%11ccc(-c%12cc%13c(CC)c%14sc(-c%15ccc(-c%16c(F)c(F)c(-c%17cccs%17)c%17nn(CC)nc%16%17)s%15)cc%14c(CC)c%13s%12)s%11)c%11nn(CC)nc%10%11)s9)cc8c(CC)c7s6)s5)c5nn(CC)nc45)s3)sc2c(CC)c2ccsc12
658,IDIC,PTZ1,,10.1002/adma.201702291,0.92,16.4,76.2,,sm,fused,5.0,polymer,N#CC(C#N)=C1C=2C=CC=CC2C(=O)C1=CC=3SC=4C=5C=C6C(=CC5C(C4C3)(CCCCCC)CCCCCC)C=7SC(C=C8C(=O)C=9C=CC=CC9C8=C(C#N)C#N)=CC7C6(CCCCCC)CCCCCC,CCC1(CC)c2cc3c(cc2-c2sc(/C=C4\C(=O)c5ccccc5C4=C(C#N)C#N)cc21)C(CC)(CC)c1cc(/C=C2\C(=O)c4ccccc4C2=C(C#N)C#N)sc1-3,CCCCC(CCCCCC)CC1=CC=C(S1)C2=C3C(SC(C4=C(CC(CCCC)CC)C=C(S4)C5=NC6=C(S5)N=C(C7=CC(CC(CCCC)CC)=C(S7)C8=CC9=C(S8)C(C%10=CC=C(CC(CCCCCC)CCCC)S%10)=C%11C(SC(C%12=C(CC(CCCC)CC)C=C(S%12)C%13=NC%14=C(S%13)N=C(C%15=CC(CC(CCCC)CC)=C(S%15)C%16=CC%17=C(S%16)C(C%18=CC=C(CC(CCCCCC)CCCC)S%18)=C%19C(SC(C%20=C(CC(CCCC)CC)C=C(S%20)C%21=NC%22=C(S%21)N=CS%22)=C%19)=C%17C%23=CC=C(CC(CCCCCC)CCCC)S%23)S%14)=C%11)=C9C%24=CC=C(CC(CCCCCC)CCCC)S%24)S6)=C3)=C(C%25=CC=C(CC(CCCCCC)CCCC)S%25)C%26=C2SC(C%27=C(CC(CCCC)CC)C=CS%27)=C%26,CCc1csc(-c2nc3sc(-c4cc(CC)c(-c5cc6c(-c7ccc(CC)s7)c7sc(-c8sc(-c9nc%10sc(-c%11cc(CC)c(-c%12cc%13c(-c%14ccc(CC)s%14)c%14sc(-c%15sc(-c%16nc%17sc(-c%18cc(CC)c(-c%19cc%20c(-c%21ccc(CC)s%21)c%21sccc%21c(-c%21ccc(CC)s%21)c%20s%19)s%18)nc%17s%16)cc%15CC)cc%14c(-c%14ccc(CC)s%14)c%13s%12)s%11)nc%10s9)cc8CC)cc7c(-c7ccc(CC)s7)c6s5)s4)nc3s2)c1
659,IDIC,SM1,,10.1021/acs.chemmater.7b02536,0.905,15.18,73.55,,sm,fused,5.0,sm,N#CC(C#N)=C1C=2C=CC=CC2C(=O)C1=CC=3SC=4C=5C=C6C(=CC5C(C4C3)(CCCCCC)CCCCCC)C=7SC(C=C8C(=O)C=9C=CC=CC9C8=C(C#N)C#N)=CC7C6(CCCCCC)CCCCCC,CCC1(CC)c2cc3c(cc2-c2sc(/C=C4\C(=O)c5ccccc5C4=C(C#N)C#N)cc21)C(CC)(CC)c1cc(/C=C2\C(=O)c4ccccc4C2=C(C#N)C#N)sc1-3,N#CC(=CC=1SC(C=2SC(=CC2)C=3SC(=CC3CCCCCCCC)C=4SC=5C(C4)=C(C=6SC(=CC6)CC(CC)CCCC)C=7SC(=CC7C5C=8SC(=CC8)CC(CC)CCCC)C=9SC(C=%10SC(=CC%10)C=%11SC(C=C(C#N)C(=O)OCC(CC)CCCC)=CC%11CCCCCCCC)=C(C9)CCCCCCCC)=C(C1)CCCCCCCC)C(=O)OCC(CC)CCCC,CCOC(=O)/C(C#N)=C\c1cc(CC)c(-c2ccc(-c3sc(-c4cc5c(-c6ccc(CC)s6)c6sc(-c7cc(CC)c(-c8ccc(-c9sc(/C=C(\C#N)C(=O)OCC)cc9CC)s8)s7)cc6c(-c6ccc(CC)s6)c5s4)cc3CC)s2)s1
661,IDIC,H11,,10.1021/jacs.6b12826,0.977,15.21,65.46,,sm,fused,5.0,sm,N#CC(C#N)=C1C=2C=CC=CC2C(=O)C1=CC=3SC=4C=5C=C6C(=CC5C(C4C3)(CCCCCC)CCCCCC)C=7SC(C=C8C(=O)C=9C=CC=CC9C8=C(C#N)C#N)=CC7C6(CCCCCC)CCCCCC,CCC1(CC)c2cc3c(cc2-c2sc(/C=C4\C(=O)c5ccccc5C4=C(C#N)C#N)cc21)C(CC)(CC)c1cc(/C=C2\C(=O)c4ccccc4C2=C(C#N)C#N)sc1-3,N#CC(=CC=1SC(=CC1)C2=C(F)C(F)=C(C=3SC(=CC3)C=4SC=5C(C4)=C(C=6SC(=CC6)CC(CC)CCCC)C=7SC(=CC7C5C=8SC(=CC8)CC(CC)CCCC)C=9SC(=CC9)C%10=C(F)C(F)=C(C=%11SC(=CC%11)C=C(C#N)C(=O)OCC(CC)CCCC)C%12=NN(N=C%12%10)CC(CCCCCC)CCCCCCCC)C%13=NN(N=C%132)CC(CCCCCC)CCCCCCCC)C(=O)OCC(CC)CCCC,CCOC(=O)/C(C#N)=C\c1ccc(-c2c(F)c(F)c(-c3ccc(-c4cc5c(-c6ccc(CC)s6)c6sc(-c7ccc(-c8c(F)c(F)c(-c9ccc(/C=C(\C#N)C(=O)OCC)s9)c9nn(CC)nc89)s7)cc6c(-c6ccc(CC)s6)c5s4)s3)c3nn(CC)nc23)s1
662,IDIC,P(Cl),,10.1002/solr.202000074,0.818,18.6,70.2,,sm,fused,,polymer,N#CC(C#N)=C1C=2C=CC=CC2C(=O)C1=CC=3SC=4C=5C=C6C(=CC5C(C4C3)(CCCCCC)CCCCCC)C=7SC(C=C8C(=O)C=9C=CC=CC9C8=C(C#N)C#N)=CC7C6(CCCCCC)CCCCCC,CCC1(CC)c2cc3c(cc2-c2sc(/C=C4\C(=O)c5ccccc5C4=C(C#N)C#N)cc21)C(CC)(CC)c1cc(/C=C2\C(=O)c4ccccc4C2=C(C#N)C#N)sc1-3,ClC1=C(C(S2)=CC(C2=C(C3=CC=C(CC(CCCC)CC)S3)C4=C5SC(C6=CC(Cl)=C(C(S7)=CC(C7=C(C8=CC=C(CC(CCCC)CC)S8)C9=C%10SC(C%11=CC(Cl)=CS%11)=C9)=C%10C%12=CC=C(CC(CC)CCCC)S%12)S6)=C4)=C5C%13=CC=C(CC(CC)CCCC)S%13)SC(C(S%14)=CC%15=C%14C(C%16=CC=C(CC(CC)CCCC)S%16)=C(C=CS%17)C%17=C%15C%18=CC=C(CC(CCCC)CC)S%18)=C1,CCC1=CC=C(C2=C(C=CS3)C3=C(C4=CC=C(CC)S4)C5=C2SC(C6=CC(Cl)=C(C(S7)=CC(C7=C(C8=CC=C(CC)S8)C9=C%10SC(C%11=CC(Cl)=C(C(S%12)=CC(C%12=C(C%13=CC=C(CC)S%13)C%14=C%15SC(C%16=CC(Cl)=CS%16)=C%14)=C%15C%17=CC=C(CC)S%17)S%11)=C9)=C%10C%18=CC=C(CC)S%18)S6)=C5)S1
663,IDIC,P(F-Cl),,10.1002/solr.202000074,0.9590000000000001,16.8,62.4,,sm,fused,,polymer,N#CC(C#N)=C1C=2C=CC=CC2C(=O)C1=CC=3SC=4C=5C=C6C(=CC5C(C4C3)(CCCCCC)CCCCCC)C=7SC(C=C8C(=O)C=9C=CC=CC9C8=C(C#N)C#N)=CC7C6(CCCCCC)CCCCCC,CCC1(CC)c2cc3c(cc2-c2sc(/C=C4\C(=O)c5ccccc5C4=C(C#N)C#N)cc21)C(CC)(CC)c1cc(/C=C2\C(=O)c4ccccc4C2=C(C#N)C#N)sc1-3,ClC1=C(C(S2)=CC(C2=C(C3=CC(F)=C(CC(CCCC)CC)S3)C4=C5SC(C6=CC(Cl)=C(C(S7)=CC(C7=C(C8=CC(F)=C(CC(CCCC)CC)S8)C9=C%10SC(C%11=CC(Cl)=CS%11)=C9)=C%10C%12=CC(F)=C(CC(CC)CCCC)S%12)S6)=C4)=C5C%13=CC(F)=C(CC(CC)CCCC)S%13)SC(C(S%14)=CC%15=C%14C(C%16=CC(F)=C(CC(CC)CCCC)S%16)=C(C=CS%17)C%17=C%15C%18=CC(F)=C(CC(CCCC)CC)S%18)=C1,CCC1=C(F)C=C(S1)C2=C3C=CSC3=C(C4=C2SC(C5=CC(Cl)=C(S5)C6=CC7=C(C8=CC(F)=C(S8)CC)C(SC(C9=CC(Cl)=C(S9)C%10=CC%11=C(C%12=CC(F)=C(S%12)CC)C(SC(C%13=CC(Cl)=CS%13)=C%14)=C%14C(C%15=CC(F)=C(S%15)CC)=C%11S%10)=C%16)=C%16C(C%17=CC(F)=C(S%17)CC)=C7S6)=C4)C%18=CC(F)=C(S%18)CC
664,IDIC,PATTD,,10.1002/solr.202200643,0.9,10.98,66.0,,sm,fused,5.0,polymer,N#CC(C#N)=C1C=2C=CC=CC2C(=O)C1=CC=3SC=4C=5C=C6C(=CC5C(C4C3)(CCCCCC)CCCCCC)C=7SC(C=C8C(=O)C=9C=CC=CC9C8=C(C#N)C#N)=CC7C6(CCCCCC)CCCCCC,CCC1(CC)c2cc3c(cc2-c2sc(/C=C4\C(=O)c5ccccc5C4=C(C#N)C#N)cc21)C(CC)(CC)c1cc(/C=C2\C(=O)c4ccccc4C2=C(C#N)C#N)sc1-3,O=C1C2=C(CC(CC)CCCC)SC(CC(CC)CCCC)=C2C(C3=C(C4=CC=C(C5=CC(C(C(OCC(CCCCCCCCCC)CCCCCCCC)=O)=C6)=C(S5)C(C6=C7)=CC8=C7C9=C(C(C(OCC(CCCCCCCC)CCCCCCCCCC)=O)=C8)C=C(C%10=CC=C(C%11=C%12C(C(C%13=C(CC(CC)CCCC)SC(CC(CC)CCCC)=C%13C%12=O)=O)=C(C%14=CC=C(C%15=CC(C(C(OCC(CCCCCCCCCC)CCCCCCCC)=O)=C%16)=C(S%15)C(C%16=C%17)=CC%18=C%17C%19=C(C(C(OCC(CCCCCCCC)CCCCCCCCCC)=O)=C%18)C=C(C%20=CC=C(C%21=C%22C(C(C%23=C(CC(CC)CCCC)SC(CC(CC)CCCC)=C%23C%22=O)=O)=C(C%24=CC=CS%24)S%21)S%20)S%19)S%14)S%11)S%10)S9)S4)SC(C(S%25)=CC=C%25C%26=CC(C(C(OCC(CCCCCCCC)CCCCCCCCCC)=O)=CC%27=C%28C=C%29C(C(SC=C%30)=C%30C(C(OCC(CCCCCCCCCC)CCCCCCCC)=O)=C%29)=C%27)=C%28S%26)=C31)=O,O=C1C2=C(CC)SC(CC)=C2C(C3=C(C4=CC=C(C5=CC(C(C(OCC)=O)=C6)=C(S5)C(C6=C7)=CC8=C7C9=C(C(C(OCC)=O)=C8)C=C(C%10=CC=C(C%11=C%12C(C(C%13=C(CC)SC(CC)=C%13C%12=O)=O)=C(C%14=CC=C(C%15=CC(C(C(OCC)=O)=C%16)=C(S%15)C(C%16=C%17)=CC%18=C%17C%19=C(C(C(OCC)=O)=C%18)C=C(C%20=CC=C(C%21=C%22C(C(C%23=C(CC)SC(CC)=C%23C%22=O)=O)=C(C%24=CC=CS%24)S%21)S%20)S%19)S%14)S%11)S%10)S9)S4)SC(C(S%25)=CC=C%25C%26=CC(C(C(OCC)=O)=CC%27=C%28C=C%29C(C(SC=C%30)=C%30C(C(OCC)=O)=C%29)=C%27)=C%28S%26)=C31)=O
665,IDIC,PDCBT-Cl,,10.1016/j.joule.2020.04.014,0.95,15.2,65.8,,sm,fused,5.0,polymer,N#CC(C#N)=C1C=2C=CC=CC2C(=O)C1=CC=3SC=4C=5C=C6C(=CC5C(C4C3)(CCCCCC)CCCCCC)C=7SC(C=C8C(=O)C=9C=CC=CC9C8=C(C#N)C#N)=CC7C6(CCCCCC)CCCCCC,CCC1(CC)c2cc3c(cc2-c2sc(/C=C4\C(=O)c5ccccc5C4=C(C#N)C#N)cc21)C(CC)(CC)c1cc(/C=C2\C(=O)c4ccccc4C2=C(C#N)C#N)sc1-3,O=C(OCC(CCCCCC)CCCC)C1=C(SC(C2=CC(C(OCC(CCCCCC)CCCC)=O)=C(C3=CC=C(C4=C(Cl)C=C(C5=C(C(OCC(CCCCCC)CCCC)=O)C=C(C6=CC(C(OCC(CCCCCC)CCCC)=O)=C(C7=CC=C(C8=C(Cl)C=C(C9=C(C(OCC(CCCCCC)CCCC)=O)C=CS9)S8)S7)S6)S5)S4)S3)S2)=C1)C%10=CC(Cl)=C(S%10)C%11=CC=C(S%11)C%12=C(C(OCC(CCCCCC)CCCC)=O)C=CS%12,COC(=O)c1csc(-c2cc(C(=O)OC)c(-c3cc(Cl)c(-c4ccc(-c5sc(-c6cc(C(=O)OC)c(-c7cc(Cl)c(-c8ccc(-c9sc(-c%10cc(C(=O)OC)c(-c%11cc(Cl)c(-c%12cccs%12)s%11)s%10)cc9C(=O)OC)s8)s7)s6)cc5C(=O)OC)s4)s3)s2)c1
666,IDIC,SM2,,10.1021/acs.chemmater.7b02536,0.768,10.77,64.4,,sm,fused,5.0,sm,N#CC(C#N)=C1C=2C=CC=CC2C(=O)C1=CC=3SC=4C=5C=C6C(=CC5C(C4C3)(CCCCCC)CCCCCC)C=7SC(C=C8C(=O)C=9C=CC=CC9C8=C(C#N)C#N)=CC7C6(CCCCCC)CCCCCC,CCC1(CC)c2cc3c(cc2-c2sc(/C=C4\C(=O)c5ccccc5C4=C(C#N)C#N)cc21)C(CC)(CC)c1cc(/C=C2\C(=O)c4ccccc4C2=C(C#N)C#N)sc1-3,CCCCCCCCC1=C(SC(C(SC2=C(C3=CC=C(CC(CCCC)CC)S3)C4=C5SC(C6=CC(CCCCCCCC)=C(C7=CC=C(C8=C(CCCCCCCC)C=C(C=CC(OCC(CCCC)CC)=O)S8)S7)S6)=C4)=CC2=C5C9=CC=C(CC(CCCC)CC)S9)=C1)C%10=CC=C(S%10)C%11=C(CCCCCCCC)C=C(S%11)C=CC(OCC(CCCC)CC)=O,CCOC(/C=C\C1=CC(CC)=C(S1)C2=CC=C(S2)C3=C(CC)C=C(C4=CC5=C(C6=C(C(C7=CC=C(S7)CC)=C5S4)C=C(C8=CC(CC)=C(S8)C9=CC=C(S9)C%10=C(CC)C=C(/C=C/C(OCC)=O)S%10)S6)C%11=CC=C(S%11)CC)S3)=O
667,IDIC,DRBDT-STVT,,10.1021/acsami.7b17961,0.887,10.93,67.17,,sm,fused,5.0,sm,N#CC(C#N)=C1C=2C=CC=CC2C(=O)C1=CC=3SC=4C=5C=C6C(=CC5C(C4C3)(CCCCCC)CCCCCC)C=7SC(C=C8C(=O)C=9C=CC=CC9C8=C(C#N)C#N)=CC7C6(CCCCCC)CCCCCC,CCC1(CC)c2cc3c(cc2-c2sc(/C=C4\C(=O)c5ccccc5C4=C(C#N)C#N)cc21)C(CC)(CC)c1cc(/C=C2\C(=O)c4ccccc4C2=C(C#N)C#N)sc1-3,S=C(N(CC)C/1=O)SC1=C\C2=CC(CCCCCCCC)=C(S2)C(S3)=CC=C3C4=C(CCCCCCCC)C=C(S4)C5=CC6=C(S5)C(C7=CC=C(/C=C/C8=CC=C(SCC(CCCCCC)CCCCCCCC)S8)S7)=C9C(SC(C%10=CC(CCCCCCCC)=C(C%11=CC=C(C%12=C(CCCCCCCC)C=C(/C=C%13SC(N(CC)C/%13=O)=S)S%12)S%11)S%10)=C9)=C6C%14=CC=C(/C=C/C%15=CC=C(SCC(CCCCCCCC)CCCCCC)S%15)S%14,CCSc1ccc(/C=C/c2ccc(-c3c4cc(-c5cc(CC)c(-c6ccc(-c7sc(/C=C8/SC(=S)N(CC)C8=O)cc7CC)s6)s5)sc4c(-c4ccc(/C=C/c5ccc(SCC)s5)s4)c4cc(-c5cc(CC)c(-c6ccc(-c7sc(/C=C8/SC(=S)N(CC)C8=O)cc7CC)s6)s5)sc34)s2)s1
668,IDIC,DRBDT-TVT,,10.1021/acsami.7b17961,0.84,12.22,64.58,,sm,fused,5.0,sm,N#CC(C#N)=C1C=2C=CC=CC2C(=O)C1=CC=3SC=4C=5C=C6C(=CC5C(C4C3)(CCCCCC)CCCCCC)C=7SC(C=C8C(=O)C=9C=CC=CC9C8=C(C#N)C#N)=CC7C6(CCCCCC)CCCCCC,CCC1(CC)c2cc3c(cc2-c2sc(/C=C4\C(=O)c5ccccc5C4=C(C#N)C#N)cc21)C(CC)(CC)c1cc(/C=C2\C(=O)c4ccccc4C2=C(C#N)C#N)sc1-3,S=C(N(CC)C/1=O)SC1=C\C2=CC(CCCCCCCC)=C(S2)C(S3)=CC=C3C4=C(CCCCCCCC)C=C(S4)C5=CC6=C(S5)C(C7=CC=C(/C=C/C8=CC=C(CC(CCCCCC)CCCCCCCC)S8)S7)=C9C(SC(C%10=CC(CCCCCCCC)=C(C%11=CC=C(C%12=C(CCCCCCCC)C=C(/C=C%13SC(N(CC)C/%13=O)=S)S%12)S%11)S%10)=C9)=C6C%14=CC=C(/C=C/C%15=CC=C(CC(CCCCCCCC)CCCCCC)S%15)S%14,CCc1ccc(/C=C/c2ccc(-c3c4cc(-c5cc(CC)c(-c6ccc(-c7sc(/C=C8/SC(=S)N(CC)C8=O)cc7CC)s6)s5)sc4c(-c4ccc(/C=C/c5ccc(CC)s5)s4)c4cc(-c5cc(CC)c(-c6ccc(-c7sc(/C=C8/SC(=S)N(CC)C8=O)cc7CC)s6)s5)sc34)s2)s1
669,IDIC,P4_yang,,10.1021/acsami.8b04432,1.06,4.82,57.43,,sm,fused,5.0,polymer,N#CC(C#N)=C1C=2C=CC=CC2C(=O)C1=CC=3SC=4C=5C=C6C(=CC5C(C4C3)(CCCCCC)CCCCCC)C=7SC(C=C8C(=O)C=9C=CC=CC9C8=C(C#N)C#N)=CC7C6(CCCCCC)CCCCCC,CCC1(CC)c2cc3c(cc2-c2sc(/C=C4\C(=O)c5ccccc5C4=C(C#N)C#N)cc21)C(CC)(CC)c1cc(/C=C2\C(=O)c4ccccc4C2=C(C#N)C#N)sc1-3,FC1=C(C2=CC=C(C3=C(F)C(F)=C(C4=CC=CS4)C(F)=C3F)S2)C5=NC(C6=CC(OCCCCCCCC)=C(C=C6)OCCCCCCCC)=C(C7=CC=C(OCCCCCCCC)C(OCCCCCCCC)=C7)N=C5C(C8=CC=C(S8)C9=C(F)C(F)=C(C(F)=C9F)C%10=CC=C(S%10)C%11=C(F)C(F)=C(C%12=NC(C%13=CC=C(OCCCCCCCC)C(OCCCCCCCC)=C%13)=C(N=C%12%11)C%14=CC(OCCCCCCCC)=C(C=C%14)OCCCCCCCC)C%15=CC=C(S%15)C%16=C(F)C(F)=C(C(F)=C%16F)C%17=CC=C(S%17)C%18=C(F)C(F)=CC%19=NC(C%20=CC=C(OCCCCCCCC)C(OCCCCCCCC)=C%20)=C(N=C%19%18)C%21=CC(OCCCCCCCC)=C(C=C%21)OCCCCCCCC)=C1F,CCOC1=C(OCC)C=C(C2=NC3=CC(F)=C(C(C4=CC=C(S4)C5=C(F)C(F)=C(C6=CC=C(C(C(F)=C(C(C7=CC=C(S7)C8=C(F)C(F)=C(C9=CC=C(C(C(F)=C(C(C%10=CC=C(S%10)C%11=C(F)C(F)=C(C%12=CC=CS%12)C(F)=C%11F)=C%13N=C%14C%15=CC(OCC)=C(OCC)C=C%15)F)=C%13N=C%14C%16=CC(OCC)=C(C=C%16)OCC)S9)C(F)=C8F)=C%17N=C%18C%19=CC(OCC)=C(OCC)C=C%19)F)=C%17N=C%18C%20=CC(OCC)=C(C=C%20)OCC)S6)C(F)=C5F)=C3N=C2C%21=CC(OCC)=C(OCC)C=C%21)F)C=C1
670,IDIC,P1_yang,,10.1021/acsami.8b04432,0.86,8.53,66.22,,sm,fused,5.0,polymer,N#CC(C#N)=C1C=2C=CC=CC2C(=O)C1=CC=3SC=4C=5C=C6C(=CC5C(C4C3)(CCCCCC)CCCCCC)C=7SC(C=C8C(=O)C=9C=CC=CC9C8=C(C#N)C#N)=CC7C6(CCCCCC)CCCCCC,CCC1(CC)c2cc3c(cc2-c2sc(/C=C4\C(=O)c5ccccc5C4=C(C#N)C#N)cc21)C(CC)(CC)c1cc(/C=C2\C(=O)c4ccccc4C2=C(C#N)C#N)sc1-3,FC(C(F)=C(C1=CC=C(C2=CC=C(C3=CC=C(C4=C(C(F)=C(C5=CC=C(C6=CC=C(C7=CC=C(C8=C(C(F)=CC9=NC(C%10=CC=C(C(OCCCCCCCC)=C%10)OCCCCCCCC)=C(C%11=CC(OCCCCCCCC)=C(OCCCCCCCC)C=C%11)N=C98)F)S7)C=C6)S5)C%12=NC(C%13=CC=C(C(OCCCCCCCC)=C%13)OCCCCCCCC)=C(C%14=CC(OCCCCCCCC)=C(OCCCCCCCC)C=C%14)N=C%124)F)S3)C=C2)S1)C%15=NC(C%16=CC=C(C(OCCCCCCCC)=C%16)OCCCCCCCC)=C(C%17=CC(OCCCCCCCC)=C(OCCCCCCCC)C=C%17)N=C%15%18)=C%18C%19=CC=C(S%19)C%20=CC=C(C=C%20)C%21=CC=CS%21,CCOC1=C(OCC)C=C(C2=NC3=CC(F)=C(C(C4=CC=C(S4)C5=CC=C(C6=CC=C(C(C(F)=C(C(C7=CC=C(S7)C8=CC=C(C9=CC(C(C(F)=C(C(C%10=CC=C(S%10)C%11=CC=C(C%12=CC=CS%12)C=C%11)=C%13N=C%14C%15=CC(OCC)=C(OCC)C=C%15)F)=C%13N=C%14C%16=CC(OCC)=C(C=C%16)OCC)=CS9)C=C8)=C%17N=C%18C%19=CC(OCC)=C(OCC)C=C%19)F)=C%17N=C%18C%20=CC(OCC)=C(C=C%20)OCC)S6)C=C5)=C3N=C2C%21=CC(OCC)=C(OCC)C=C%21)F)C=C1
671,IDIC,P2_yang,,10.1021/acsami.8b04432,0.91,13.15,64.84,,sm,fused,5.0,polymer,N#CC(C#N)=C1C=2C=CC=CC2C(=O)C1=CC=3SC=4C=5C=C6C(=CC5C(C4C3)(CCCCCC)CCCCCC)C=7SC(C=C8C(=O)C=9C=CC=CC9C8=C(C#N)C#N)=CC7C6(CCCCCC)CCCCCC,CCC1(CC)c2cc3c(cc2-c2sc(/C=C4\C(=O)c5ccccc5C4=C(C#N)C#N)cc21)C(CC)(CC)c1cc(/C=C2\C(=O)c4ccccc4C2=C(C#N)C#N)sc1-3,FC1=C(C2=CC=C(C3=CC=C(C4=CC=CS4)C=C3F)S2)C5=NC(C6=CC(OCCCCCCCC)=C(C=C6)OCCCCCCCC)=C(C7=CC=C(OCCCCCCCC)C(OCCCCCCCC)=C7)N=C5C(C8=CC=C(S8)C9=CC=C(C(F)=C9)C%10=CC=C(S%10)C%11=C(F)C(F)=C(C%12=NC(C%13=CC=C(OCCCCCCCC)C(OCCCCCCCC)=C%13)=C(N=C%12%11)C%14=CC(OCCCCCCCC)=C(C=C%14)OCCCCCCCC)C%15=CC=C(S%15)C%16=CC(F)=C(C=C%16)C%17=CC=C(S%17)C%18=C(F)C(F)=CC%19=NC(C%20=CC=C(OCCCCCCCC)C(OCCCCCCCC)=C%20)=C(N=C%19%18)C%21=CC(OCCCCCCCC)=C(C=C%21)OCCCCCCCC)=C1F,CCOC1=C(OCC)C=C(C2=NC3=CC(F)=C(C(C4=CC=C(S4)C5=C(F)C=C(C6=CC=C(C(C(F)=C(C(C7=CC=C(S7)C8=C(F)C=C(C9=CC=C(C(C(F)=C(C(C%10=CC=C(S%10)C%11=C(F)C=C(C%12=CC=CS%12)C=C%11)=C%13N=C%14C%15=CC(OCC)=C(OCC)C=C%15)F)=C%13N=C%14C%16=CC(OCC)=C(C=C%16)OCC)S9)C=C8)=C%17N=C%18C%19=CC(OCC)=C(OCC)C=C%19)F)=C%17N=C%18C%20=CC(OCC)=C(C=C%20)OCC)S6)C=C5)=C3N=C2C%21=CC(OCC)=C(OCC)C=C%21)F)C=C1
672,IDIC,P3_yang,,10.1021/acsami.8b04432,1.0,15.99,60.89,,sm,fused,5.0,polymer,N#CC(C#N)=C1C=2C=CC=CC2C(=O)C1=CC=3SC=4C=5C=C6C(=CC5C(C4C3)(CCCCCC)CCCCCC)C=7SC(C=C8C(=O)C=9C=CC=CC9C8=C(C#N)C#N)=CC7C6(CCCCCC)CCCCCC,CCC1(CC)c2cc3c(cc2-c2sc(/C=C4\C(=O)c5ccccc5C4=C(C#N)C#N)cc21)C(CC)(CC)c1cc(/C=C2\C(=O)c4ccccc4C2=C(C#N)C#N)sc1-3,FC1=C(C2=CC=C(C3=CC(F)=C(C4=CC=CS4)C=C3F)S2)C5=NC(C6=CC(OCCCCCCCC)=C(C=C6)OCCCCCCCC)=C(C7=CC=C(OCCCCCCCC)C(OCCCCCCCC)=C7)N=C5C(C8=CC=C(S8)C9=C(F)C=C(C(F)=C9)C%10=CC=C(S%10)C%11=C(F)C(F)=C(C%12=NC(C%13=CC=C(OCCCCCCCC)C(OCCCCCCCC)=C%13)=C(N=C%12%11)C%14=CC(OCCCCCCCC)=C(C=C%14)OCCCCCCCC)C%15=CC=C(S%15)C%16=CC(F)=C(C=C%16F)C%17=CC=C(S%17)C%18=C(F)C(F)=CC%19=NC(C%20=CC=C(OCCCCCCCC)C(OCCCCCCCC)=C%20)=C(N=C%19%18)C%21=CC(OCCCCCCCC)=C(C=C%21)OCCCCCCCC)=C1F,CCOC1=C(OCC)C=C(C2=NC3=CC(F)=C(C(C4=CC=C(S4)C5=C(F)C=C(C6=CC=C(C(C(F)=C(C(C7=CC=C(S7)C8=C(F)C=C(C9=CC=C(C(C(F)=C(C(C%10=CC=C(S%10)C%11=C(F)C=C(C%12=CC=CS%12)C(F)=C%11)=C%13N=C%14C%15=CC(OCC)=C(OCC)C=C%15)F)=C%13N=C%14C%16=CC(OCC)=C(C=C%16)OCC)S9)C(F)=C8)=C%17N=C%18C%19=CC(OCC)=C(OCC)C=C%19)F)=C%17N=C%18C%20=CC(OCC)=C(C=C%20)OCC)S6)C(F)=C5)=C3N=C2C%21=CC(OCC)=C(OCC)C=C%21)F)C=C1
673,IDIC,P[DTffBT-TbT(6)]-2OD,,10.1021/acsami.8b19449,0.778,12.9,68.2,,sm,fused,5.0,polymer,N#CC(C#N)=C1C=2C=CC=CC2C(=O)C1=CC=3SC=4C=5C=C6C(=CC5C(C4C3)(CCCCCC)CCCCCC)C=7SC(C=C8C(=O)C=9C=CC=CC9C8=C(C#N)C#N)=CC7C6(CCCCCC)CCCCCC,CCC1(CC)c2cc3c(cc2-c2sc(/C=C4\C(=O)c5ccccc5C4=C(C#N)C#N)cc21)C(CC)(CC)c1cc(/C=C2\C(=O)c4ccccc4C2=C(C#N)C#N)sc1-3,FC1=C(C2=CC(C(CCCCCCCC)CCCCCCCCCC)=CS2)C3=NSN=C3C(C4=CC(C(CCCCCCCCCC)CCCCCCCC)=C(C5=CC=C(C6=CC(SC(C7=C(C(CCCCCCCC)CCCCCCCCCC)C=C(S7)C8=C(F)C(F)=C(C9=CC(C(CCCCCCCCCC)CCCCCCCC)=C(C%10=CC=C(C%11=CC(SC(C%12=C(C(CCCCCCCC)CCCCCCCCCC)C=C(S%12)C%13=C(F)C(F)=C(C%14=CC(C(CCCCCCCCCC)CCCCCCCC)=C(C%15=CC=C(C%16=CC(SC=C%17)=C%17C=C%16)S%15)S%14)C%18=NSN=C%18%13)=C%19)=C%19C=C%11)S%10)S9)C%20=NSN=C%208)=C%21)=C%21C=C6)S5)S4)=C1F,CCC1=CSC(C2=C(F)C(F)=C(C3=CC(CC)=C(C4=CC=C(C5=CC(SC(C6=C(CC)C=C(S6)C7=C(F)C(F)=C(C8=CC(CC)=C(C9=CC=C(C%10=CC(SC(C%11=C(CC)C=C(S%11)C%12=C(F)C(F)=C(C%13=CC(CC)=C(C%14=CC=C(C%15=CC(SC=C%16)=C%16C=C%15)S%14)S%13)C%17=NSN=C%17%12)=C%18)=C%18C=C%10)S9)S8)C%19=NSN=C%197)=C%20)=C%20C=C5)S4)S3)C%21=NSN=C%212)=C1
674,IDIC,P[DTffBT-TbT(5)]-2OD,,10.1021/acsami.8b19449,0.899,17.5,53.7,,sm,fused,5.0,polymer,N#CC(C#N)=C1C=2C=CC=CC2C(=O)C1=CC=3SC=4C=5C=C6C(=CC5C(C4C3)(CCCCCC)CCCCCC)C=7SC(C=C8C(=O)C=9C=CC=CC9C8=C(C#N)C#N)=CC7C6(CCCCCC)CCCCCC,CCC1(CC)c2cc3c(cc2-c2sc(/C=C4\C(=O)c5ccccc5C4=C(C#N)C#N)cc21)C(CC)(CC)c1cc(/C=C2\C(=O)c4ccccc4C2=C(C#N)C#N)sc1-3,FC1=C(C2=CC(C(CCCCCCCC)CCCCCCCCCC)=CS2)C3=NSN=C3C(C4=CC(C(CCCCCCCCCC)CCCCCCCC)=C(C5=CC=C(C6=CC=C(SC(C7=C(C(CCCCCCCC)CCCCCCCCCC)C=C(S7)C8=C(F)C(F)=C(C9=CC(C(CCCCCCCCCC)CCCCCCCC)=C(C%10=CC=C(C%11=CC=C(SC(C%12=C(C(CCCCCCCC)CCCCCCCCCC)C=C(S%12)C%13=C(F)C(F)=C(C%14=CC(C(CCCCCCCCCC)CCCCCCCC)=C(C%15=CC=C(C%16=CC=C(SC=C%17)C%17=C%16)S%15)S%14)C%18=NSN=C%18%13)=C%19)C%19=C%11)S%10)S9)C%20=NSN=C%208)=C%21)C%21=C6)S5)S4)=C1F,CCC1=CSC(C2=C(F)C(F)=C(C3=CC(CC)=C(C4=CC=C(C5=CC=C(SC(C6=C(CC)C=C(S6)C7=C(F)C(F)=C(C8=CC(CC)=C(C9=CC=C(C%10=CC=C(SC(C%11=C(CC)C=C(S%11)C%12=C(F)C(F)=C(C%13=CC(CC)=C(C%14=CC=C(C%15=CC=C(SC=C%16)C%16=C%15)S%14)S%13)C%17=NSN=C%17%12)=C%18)C%18=C%10)S9)S8)C%19=NSN=C%197)=C%20)C%20=C5)S4)S3)C%21=NSN=C%212)=C1
675,IDIC,SM-Cl,,10.1021/acsami.9b16900,0.972,12.61,63.08,,sm,fused,5.0,sm,N#CC(C#N)=C1C=2C=CC=CC2C(=O)C1=CC=3SC=4C=5C=C6C(=CC5C(C4C3)(CCCCCC)CCCCCC)C=7SC(C=C8C(=O)C=9C=CC=CC9C8=C(C#N)C#N)=CC7C6(CCCCCC)CCCCCC,CCC1(CC)c2cc3c(cc2-c2sc(/C=C4\C(=O)c5ccccc5C4=C(C#N)C#N)cc21)C(CC)(CC)c1cc(/C=C2\C(=O)c4ccccc4C2=C(C#N)C#N)sc1-3,N#CC(C(OCC(CCCC)CC)=O)=CC1=CC(CCCCCCCC)=C(C2=CC=C(C3=C(CCCCCCCC)C=C(C(SC4=C(C5=CC(Cl)=C(CC(CCCC)CC)S5)C6=C7SC(C8=CC(CCCCCCCC)=C(C9=CC=C(C%10=C(CCCCCCCC)C=C(C=C(C(OCC(CCCC)CC)=O)C#N)S%10)S9)S8)=C6)=CC4=C7C%11=CC(Cl)=C(CC(CCCC)CC)S%11)S3)S2)S1,CCOC(=O)/C(C#N)=C\c1cc(CC)c(-c2ccc(-c3sc(-c4cc5c(-c6cc(Cl)c(CC)s6)c6sc(-c7cc(CC)c(-c8ccc(-c9sc(/C=C(\C#N)C(=O)OCC)cc9CC)s8)s7)cc6c(-c6cc(Cl)c(CC)s6)c5s4)cc3CC)s2)s1
676,IC-C6IDT-IC,PBDB-T1,,10.1021/jacs.6b00853,0.89,15.05,65.0,,sm,fused,5.0,polymer,N#CC(C#N)=C1C=2C=CC=CC2C(=O)C1=CC=3SC=4C=5C=C6C(=CC5C(C4C3)(CCCCCC)CCCCCC)C=7SC(C=C8C(=O)C=9C=CC=CC9C8=C(C#N)C#N)=CC7C6(CCCCCC)CCCCCC,O=C(C1=C(C/2=C(C#N)\C#N)C=CC=C1)C2=C/C3=CC4=C(S3)C5=C(C=C6C(C(CC)(C7=C6SC(/C=C8C(C9=C(C\8=C(C#N)/C#N)C=CC=C9)=O)=C7)CC)=C5)C(CC)4CC,O=C(C1=C(SC(CC(CCCC)CC)=C12)CC(CC)CCCC)C3=C(SC(C4=CC=C(C5=CC6=C(S5)C7=C(C8=C(C(C9=CC=C(S9)CCCCCCCC)=C7S6)C(SC(C%10=CC=C(S%10)C%11=C(C(C%12=C(SC(CC(CCCC)CC)=C%12C%13=O)CC(CC)CCCC)=O)C%13=C(C%14=CC=C(C%15=CC%16=C(S%15)C%17=C(C%18=C(C(C%19=CC=C(S%19)CCCCCCCC)=C%17S%16)C(SC(C%20=CC=C(S%20)C%21=C(C(C%22=C(SC(CC(CCCC)CC)=C%22C%23=O)CC(CC)CCCC)=O)C%23=C(C%24=CC=CS%24)S%21)=C%25)=C%25S%18)C%26=CC=C(S%26)CCCCCCCC)S%14)S%11)=C%27)=C%27S8)C%28=CC=C(S%28)CCCCCCCC)S4)=C3C2=O)C%29=CC=C(C%30=CC%31=C(S%30)C%32=C(S%31)C(C%33=CC=C(S%33)CCCCCCCC)=C%34C(SC=C%35)=C%35SC%34=C%32C%36=CC=C(S%36)CCCCCCCC)S%29,O=C(C1=C(SC(CC)=C12)CC)C3=C(SC(C4=CC=C(C5=CC6=C(S5)C7=C(C8=C(C(C9=CC=C(S9)CC)=C7S6)C(SC(C%10=CC=C(S%10)C%11=C(C(C%12=C(SC(CC)=C%12C%13=O)CC)=O)C%13=C(C%14=CC=C(C%15=CC%16=C(S%15)C%17=C(C%18=C(C(C%19=CC=C(S%19)CC)=C%17S%16)C(SC(C%20=CC=C(S%20)C%21=C(C(C%22=C(SC(CC)=C%22C%23=O)CC)=O)C%23=C(C%24=CC=CS%24)S%21)=C%25)=C%25S%18)C%26=CC=C(S%26)CC)S%14)S%11)=C%27)=C%27S8)C%28=CC=C(S%28)CC)S4)=C3C2=O)C%29=CC=C(C%30=CC%31=C(S%30)C%32=C(S%31)C(C%33=CC=C(S%33)CC)=C%34C(SC=C%35)=C%35SC%34=C%32C%36=CC=C(S%36)CC)S%29
677,IC-C6IDT-IC,DRTB-T,,10.1021/jacs.6b11612,0.98,14.23,65.0,,sm,fused,5.0,sm,N#CC(C#N)=C1C=2C=CC=CC2C(=O)C1=CC=3SC=4C=5C=C6C(=CC5C(C4C3)(CCCCCC)CCCCCC)C=7SC(C=C8C(=O)C=9C=CC=CC9C8=C(C#N)C#N)=CC7C6(CCCCCC)CCCCCC,O=C(C1=C(C/2=C(C#N)\C#N)C=CC=C1)C2=C/C3=CC4=C(S3)C5=C(C=C6C(C(CC)(C7=C6SC(/C=C8C(C9=C(C\8=C(C#N)/C#N)C=CC=C9)=O)=C7)CC)=C5)C(CC)4CC,O=C1C(SC(=S)N1CC)=CC=2SC=3C(C2)=C(C=4SC(=CC4)CC(CC)CCCC)C=5SC(=CC5C3C=6SC(=CC6)CC(CC)CCCC)C=7SC=8C(C7)=C(C=9SC(=CC9)CC(CC)CCCC)C=%10SC(=CC%10C8C=%11SC(=CC%11)CC(CC)CCCC)C=%12SC=%13C(C%12)=C(C=%14SC(=CC%14)CC(CC)CCCC)C=%15SC(C=C%16SC(=S)N(C%16=O)CC)=CC%15C%13C=%17SC(=CC%17)CC(CC)CCCC,CCc1ccc(-c2c3cc(-c4cc5c(-c6ccc(CC)s6)c6sc(-c7cc8c(-c9ccc(CC)s9)c9sc(/C=C%10/SC(=S)N(CC)C%10=O)cc9c(-c9ccc(CC)s9)c8s7)cc6c(-c6ccc(CC)s6)c5s4)sc3c(-c3ccc(CC)s3)c3cc(/C=C4\SC(=S)N(CC)C4=O)sc23)s1
678,IDIC,H12,,10.1021/jacs.6b12826,0.955,10.51,54.89,,sm,fused,5.0,sm,N#CC(C#N)=C1C=2C=CC=CC2C(=O)C1=CC=3SC=4C=5C=C6C(=CC5C(C4C3)(CCCCCC)CCCCCC)C=7SC(C=C8C(=O)C=9C=CC=CC9C8=C(C#N)C#N)=CC7C6(CCCCCC)CCCCCC,CCC1(CC)c2cc3c(cc2-c2sc(/C=C4\C(=O)c5ccccc5C4=C(C#N)C#N)cc21)C(CC)(CC)c1cc(/C=C2\C(=O)c4ccccc4C2=C(C#N)C#N)sc1-3,N#CC(=CC=1SC(=CC1)C2=C(F)C(F)=C(C3=NN(N=C32)CC(CCCCCC)CCCCCCCC)C=4SC(=CC4)C=5SC=6C(OCC(CC)CCCC)=C7C=C(SC7=C(OCC(CC)CCCC)C6C5)C=8SC(=CC8)C9=C(F)C(F)=C(C%10=NN(N=C%109)CC(CCCCCC)CCCCCCCC)C=%11SC(=CC%11)C=C(C#N)C(=O)OCC(CC)CCCC)C(=O)OCC(CC)CCCC,CCOC(=O)/C(C#N)=C\c1ccc(-c2c(F)c(F)c(-c3ccc(-c4cc5c(OCC)c6sc(-c7ccc(-c8c(F)c(F)c(-c9ccc(/C=C(\C#N)C(=O)OCC)s9)c9nn(CC)nc89)s7)cc6c(OCC)c5s4)s3)c3nn(CC)nc23)s1
679,IDIC,NDTR,,10.1039/C7QM00397H,0.89,13.2,56.6,,sm,fused,5.0,sm,N#CC(C#N)=C1C=2C=CC=CC2C(=O)C1=CC=3SC=4C=5C=C6C(=CC5C(C4C3)(CCCCCC)CCCCCC)C=7SC(C=C8C(=O)C=9C=CC=CC9C8=C(C#N)C#N)=CC7C6(CCCCCC)CCCCCC,CCC1(CC)c2cc3c(cc2-c2sc(/C=C4\C(=O)c5ccccc5C4=C(C#N)C#N)cc21)C(CC)(CC)c1cc(/C=C2\C(=O)c4ccccc4C2=C(C#N)C#N)sc1-3,CCCCCCCCC1=C(SC(C2=C(CCCCCCCC)C=C(C(SC3=C4C=C5C6=CC=C(CC(CCCC)CC)S6)=CC3=C(C7=CC=C(CC(CCCC)CC)S7)C=C4C8=C5C=C(C9=CC(CCCCCCCC)=C(C%10=CC(CCCCCCCC)=C(C%11=CC=C(/C=C%12SC(N(CC)C/%12=O)=S)S%11)S%10)S9)S8)S2)=C1)C%13=CC=C(S%13)/C=C%14SC(N(CC)C\%14=O)=S,CCc1ccc(-c2cc3c4cc(-c5cc(CC)c(-c6cc(CC)c(-c7ccc(/C=C8/SC(=S)N(CC)C8=O)s7)s6)s5)sc4c(-c4ccc(CC)s4)cc3c3sc(-c4cc(CC)c(-c5cc(CC)c(-c6ccc(/C=C7\SC(=S)N(CC)C7=O)s6)s5)s4)cc23)s1
680,IDIC,PT4FB,,10.1039/C8TA08769E,0.97,13.72,71.0,,sm,fused,5.0,polymer,N#CC(C#N)=C1C=2C=CC=CC2C(=O)C1=CC=3SC=4C=5C=C6C(=CC5C(C4C3)(CCCCCC)CCCCCC)C=7SC(C=C8C(=O)C=9C=CC=CC9C8=C(C#N)C#N)=CC7C6(CCCCCC)CCCCCC,CCC1(CC)c2cc3c(cc2-c2sc(/C=C4\C(=O)c5ccccc5C4=C(C#N)C#N)cc21)C(CC)(CC)c1cc(/C=C2\C(=O)c4ccccc4C2=C(C#N)C#N)sc1-3,FC(C(C1=CC=C(S1)C2=C(CC(CCCCCCCCCCCC)CCCCCCCCCC)C=C(C(C3=NN(CCCCCCCC)N=C34)=C(F)C(F)=C4C5=CC(CC(CCCCCCCCCCCC)CCCCCCCCCC)=C(S5)C6=CC=C(S6)C(C(F)=C(F)C(C7=CC=C(S7)C8=C(CC(CCCCCCCCCCCC)CCCCCCCCCC)C=C(C(C9=NN(CCCCCCCC)N=C9%10)=C(F)C(F)=C%10C%11=CC(CC(CCCCCCCCCCCC)CCCCCCCCCC)=C(S%11)C%12=CC=C(S%12)C(C(F)=C(F)C(C%13=CC=C(S%13)C%14=C(CC(CCCCCCCCCCCC)CCCCCCCCCC)C=CS%14)=C%15F)=C%15F)S8)=C%16F)=C%16F)S2)=C(F)C(F)=C%17C%18=CC=C(C%19=C(CC(CCCCCCCCCCCC)CCCCCCCCCC)C=C(C%20=C(C(F)=CC%21=NN(CCCCCCCC)N=C%21%20)F)S%19)S%18)=C%17F,CCc1csc(-c2c(F)c(F)c(-c3cc(CC)c(-c4ccc(-c5c(F)c(F)c(-c6ccc(-c7sc(-c8c(F)c(F)c(-c9cc(CC)c(-c%10ccc(-c%11c(F)c(F)c(-c%12ccc(-c%13sc(-c%14c(F)c(F)c(-c%15cc(CC)c(-c%16ccc(-c%17c(F)c(F)c(-c%18cccs%18)c(F)c%17F)s%16)s%15)c%15nn(CC)nc%14%15)cc%13CC)s%12)c(F)c%11F)s%10)s9)c9nn(CC)nc89)cc7CC)s6)c(F)c5F)s4)s3)c3nn(CC)nc23)c1
681,IDIC,PTT4FB,,10.1039/C8TA08769E,0.96,16.24,67.0,,sm,fused,5.0,polymer,N#CC(C#N)=C1C=2C=CC=CC2C(=O)C1=CC=3SC=4C=5C=C6C(=CC5C(C4C3)(CCCCCC)CCCCCC)C=7SC(C=C8C(=O)C=9C=CC=CC9C8=C(C#N)C#N)=CC7C6(CCCCCC)CCCCCC,CCC1(CC)c2cc3c(cc2-c2sc(/C=C4\C(=O)c5ccccc5C4=C(C#N)C#N)cc21)C(CC)(CC)c1cc(/C=C2\C(=O)c4ccccc4C2=C(C#N)C#N)sc1-3,FC(C(C1=CC=C(S1)C2=C(C3=CC=C(CC(CCCCCCCCCCCC)CCCCCCCCCC)S3)C=C(C(C4=NN(CCCCCCCC)N=C45)=C(F)C(F)=C5C6=CC(C7=CC=C(CC(CCCCCCCCCCCC)CCCCCCCCCC)S7)=C(S6)C8=CC=C(S8)C(C(F)=C(F)C(C9=CC=C(S9)C%10=C(C%11=CC=C(CC(CCCCCCCCCCCC)CCCCCCCCCC)S%11)C=C(C(C%12=NN(CCCCCCCC)N=C%12%13)=C(F)C(F)=C%13C%14=CC(C%15=CC=C(CC(CCCCCCCCCCCC)CCCCCCCCCC)S%15)=C(S%14)C%16=CC=C(S%16)C(C(F)=C(F)C(C%17=CC=C(S%17)C%18=C(C%19=CC=C(CC(CCCCCCCCCCCC)CCCCCCCCCC)S%19)C=CS%18)=C%20F)=C%20F)S%10)=C%21F)=C%21F)S2)=C(F)C(F)=C%22C%23=CC=C(C%24=C(C%25=CC=C(CC(CCCCCCCCCCCC)CCCCCCCCCC)S%25)C=C(C%26=C(C(F)=CC%27=NN(CCCCCCCC)N=C%27%26)F)S%24)S%23)=C%22F,CCc1ccc(-c2csc(-c3c(F)c(F)c(-c4cc(-c5ccc(CC)s5)c(-c5ccc(-c6c(F)c(F)c(-c7ccc(-c8sc(-c9c(F)c(F)c(-c%10cc(-c%11ccc(CC)s%11)c(-c%11ccc(-c%12c(F)c(F)c(-c%13ccc(-c%14sc(-c%15c(F)c(F)c(-c%16cc(-c%17ccc(CC)s%17)c(-c%17ccc(-c%18c(F)c(F)c(-c%19cccs%19)c(F)c%18F)s%17)s%16)c%16nn(CC)nc%15%16)cc%14-c%14ccc(CC)s%14)s%13)c(F)c%12F)s%11)s%10)c%10nn(CC)nc9%10)cc8-c8ccc(CC)s8)s7)c(F)c6F)s5)s4)c4nn(CC)nc34)c2)s1
682,IEICO-4Cl,PBDB-T,,10.1002/adma.201703080,0.7440000000000001,20.8,62.5,,sm,fused,5.0,polymer,N#CC(C#N)=C1C(=CC=2SC(=C(OCC(CC)CCCC)C2)C=3SC=4C=5C=C6C(=CC5C(C7=CC=C(C=C7)CCCCCC)(C8=CC=C(C=C8)CCCCCC)C4C3)C=9SC(=CC9C6(C%10=CC=C(C=C%10)CCCCCC)C%11=CC=C(C=C%11)CCCCCC)C=%12SC(=CC%12OCC(CC)CCCC)C=C%13C(=O)C%14=CC(Cl)=C(Cl)C=C%14C%13=C(C#N)C#N)C(=O)C%15=CC(Cl)=C(Cl)C=C%151,CCOc1cc(/C=C2\C(=O)c3cc(Cl)c(Cl)cc3C2=C(C#N)C#N)sc1-c1cc2c(s1)-c1cc3c(cc1C2(c1ccc(CC)cc1)c1ccc(CC)cc1)-c1sc(-c2sc(/C=C4\C(=O)c5cc(Cl)c(Cl)cc5C4=C(C#N)C#N)cc2OCC)cc1C3(c1ccc(CC)cc1)c1ccc(CC)cc1,CCC(CCCC)CC1=CC=C(S1)C2=C3C(SC(C4=CC=C(S4)C(SC(C5=CC=C(C6=CC7=C(S6)C(C8=CC=C(CC(CCCC)CC)S8)=C9C(SC(C%10=CC=C(S%10)C(SC(C%11=CC=C(C%12=CC%13=C(S%12)C(C%14=CC=C(CC(CCCC)CC)S%14)=C%15C(SC(C%16=CC=C(S%16)C(SC(C%17=CC=CS%17)=C%18C%19=O)=C%18C(C%20=C(CC(CCCC)CC)SC(CC(CCCC)CC)=C%20%19)=O)=C%15)=C%13C%21=CC=C(CC(CCCC)CC)S%21)S%11)=C%22C%23=O)=C%22C(C%24=C(CC(CCCC)CC)SC(CC(CCCC)CC)=C%24%23)=O)=C9)=C7C%25=CC=C(CC(CCCC)CC)S%25)S5)=C%26C%27=O)=C%26C(C%28=C(CC(CCCC)CC)SC(CC(CCCC)CC)=C%28%27)=O)=C3)=C(C%29=CC=C(CC(CCCC)CC)S%29)C%30=C2SC=C%30,CCc1ccc(-c2c3cc(-c4ccc(-c5sc(-c6ccc(-c7cc8c(-c9ccc(CC)s9)c9sc(-c%10ccc(-c%11sc(-c%12ccc(-c%13cc%14c(-c%15ccc(CC)s%15)c%15sc(-c%16ccc(-c%17sc(-c%18cccs%18)c%18c%17C(=O)c%17c(CC)sc(CC)c%17C%18=O)s%16)cc%15c(-c%15ccc(CC)s%15)c%14s%13)s%12)c%12c%11C(=O)c%11c(CC)sc(CC)c%11C%12=O)s%10)cc9c(-c9ccc(CC)s9)c8s7)s6)c6c5C(=O)c5c(CC)sc(CC)c5C6=O)s4)sc3c(-c3ccc(CC)s3)c3ccsc23)s1
683,IEICO-4Cl,PTB7-Th,,10.1002/adma.201703080,0.727,22.8,62.0,,sm,fused,5.0,polymer,N#CC(C#N)=C1C(=CC=2SC(=C(OCC(CC)CCCC)C2)C=3SC=4C=5C=C6C(=CC5C(C7=CC=C(C=C7)CCCCCC)(C8=CC=C(C=C8)CCCCCC)C4C3)C=9SC(=CC9C6(C%10=CC=C(C=C%10)CCCCCC)C%11=CC=C(C=C%11)CCCCCC)C=%12SC(=CC%12OCC(CC)CCCC)C=C%13C(=O)C%14=CC(Cl)=C(Cl)C=C%14C%13=C(C#N)C#N)C(=O)C%15=CC(Cl)=C(Cl)C=C%151,CCOc1cc(/C=C2\C(=O)c3cc(Cl)c(Cl)cc3C2=C(C#N)C#N)sc1-c1cc2c(s1)-c1cc3c(cc1C2(c1ccc(CC)cc1)c1ccc(CC)cc1)-c1sc(-c2sc(/C=C4\C(=O)c5cc(Cl)c(Cl)cc5C4=C(C#N)C#N)cc2OCC)cc1C3(c1ccc(CC)cc1)c1ccc(CC)cc1,FC1=C(C(OCC(CCCC)CC)=O)SC2=C(SC=C21)C(S3)=CC4=C3C(C5=CC=C(CC(CC)CCCC)S5)=C(C=C(C6=C(C(F)=C(C(OCC(CCCC)CC)=O)S7)C7=C(S6)C(S8)=CC9=C8C(C%10=CC=C(CC(CCCC)CC)S%10)=C(C=C(C%11=C(C(F)=C(C(OCC(CCCC)CC)=O)S%12)C%12=C(S%11)C(S%13)=CC%14=C%13C(C%15=CC=C(CC(CC)CCCC)S%15)=C(C=CS%16)C%16=C%14C%17=CC=C(CC(CC)CCCC)S%17)S%18)C%18=C9C%19=CC=C(CC(CCCC)CC)S%19)S%20)C%20=C4C%21=CC=C(CC(CC)CCCC)S%21,CCOC(=O)c1sc2c(-c3cc4c(-c5ccc(CC)s5)c5sc(-c6sc(-c7cc8c(-c9ccc(CC)s9)c9sc(-c%10sc(-c%11cc%12c(-c%13ccc(CC)s%13)c%13sccc%13c(-c%13ccc(CC)s%13)c%12s%11)c%11sc(C(=O)OCC)c(F)c%10%11)cc9c(-c9ccc(CC)s9)c8s7)c7sc(C(=O)OCC)c(F)c67)cc5c(-c5ccc(CC)s5)c4s3)scc2c1F
