Repository: brigreens/Meta-analysis_OSCs

This repository contains the data files and analysis notebooks to support the paper "Meta-Analysis of Molecular Design Strategies for Non-Fullerene Acceptor Based Organic Solar Cell Materials" (DOI: 10.26434/chemrxiv-2024-w29b1)

File: general_dataset_analysis/OSC_filtered_with_sidechains.csv (part 19 of 59)
,reported_acceptor,reported_donor,reference,DOI,Voc,Jsc,FF,PCE,acceptor_type,acceptor_class,fused_rings_in_core,donor_type,acc_SMILES_sidechains,acc_SMILES_shortened_sidechains,don_SMILES_sidechains,don_SMILES_shortened_sidechains
684,IEICO-4Cl,J52,,10.1002/adma.201703080,0.7,23.8,60.7,,sm,fused,5.0,polymer,N#CC(C#N)=C1C(=CC=2SC(=C(OCC(CC)CCCC)C2)C=3SC=4C=5C=C6C(=CC5C(C7=CC=C(C=C7)CCCCCC)(C8=CC=C(C=C8)CCCCCC)C4C3)C=9SC(=CC9C6(C%10=CC=C(C=C%10)CCCCCC)C%11=CC=C(C=C%11)CCCCCC)C=%12SC(=CC%12OCC(CC)CCCC)C=C%13C(=O)C%14=CC(Cl)=C(Cl)C=C%14C%13=C(C#N)C#N)C(=O)C%15=CC(Cl)=C(Cl)C=C%151,CCOc1cc(/C=C2\C(=O)c3cc(Cl)c(Cl)cc3C2=C(C#N)C#N)sc1-c1cc2c(s1)-c1cc3c(cc1C2(c1ccc(CC)cc1)c1ccc(CC)cc1)-c1sc(-c2sc(/C=C4\C(=O)c5cc(Cl)c(Cl)cc5C4=C(C#N)C#N)cc2OCC)cc1C3(c1ccc(CC)cc1)c1ccc(CC)cc1,CCC(CCCC)CC1=CC=C(S1)C2=C3SC(C4=CC=C(C5=C(C(F)=CC6=NN(CC(CCCCCCCC)CCCCCC)N=C65)F)S4)=CC3=C(C7=CC=C(CC(CCCC)CC)S7)C8=C2C=C(S8)C9=CC=C(C(C%10=NN(CC(CCCCCCCC)CCCCCC)N=C%10%11)=C(F)C(F)=C%11C%12=CC=C(S%12)C%13=CC%14=C(C%15=CC=C(CC(CCCC)CC)S%15)C%16=C(C(C%17=CC=C(CC(CCCC)CC)S%17)=C%14S%13)C=C(S%16)C%18=CC=C(C(C%19=NN(CC(CCCCCCCC)CCCCCC)N=C%19%20)=C(F)C(F)=C%20C%21=CC=C(S%21)C%22=CC%23=C(C%24=CC=C(CC(CCCC)CC)S%24)C%25=C(C(C%26=CC=C(CC(CCCC)CC)S%26)=C%23S%22)C=C(S%25)C%27=CC=CS%27)S%18)S9,CCc1ccc(-c2c3cc(-c4ccc(-c5c(F)c(F)c(-c6ccc(-c7cc8c(-c9ccc(CC)s9)c9sc(-c%10ccc(-c%11c(F)c(F)c(-c%12ccc(-c%13cc%14c(-c%15ccc(CC)s%15)c%15sc(-c%16ccc(-c%17c(F)c(F)c(-c%18cccs%18)c%18nn(CC)nc%17%18)s%16)cc%15c(-c%15ccc(CC)s%15)c%14s%13)s%12)c%12nn(CC)nc%11%12)s%10)cc9c(-c9ccc(CC)s9)c8s7)s6)c6nn(CC)nc56)s4)sc3c(-c3ccc(CC)s3)c3ccsc23)s1
685,m-ITIC,J91,,10.1002/adma.201703344,0.98,18.03,65.5,,sm,fused,7.0,polymer,N#CC(C#N)=C1C=2C=CC=CC2C(=O)C1=CC=3SC4=C(SC=5C=6C=C7C(=CC6C(C=8C=CC=C(C8)CCCCCC)(C=9C=CC=C(C9)CCCCCC)C45)C=%10SC=%11C=C(SC%11C%10C7(C=%12C=CC=C(C%12)CCCCCC)C=%13C=CC=C(C%13)CCCCCC)C=C%14C(=O)C=%15C=CC=CC%15C%14=C(C#N)C#N)C3,CCc1cccc(C2(c3cccc(CC)c3)c3cc4c(cc3-c3sc5cc(/C=C6\C(=O)c7ccccc7C6=C(C#N)C#N)sc5c32)C(c2cccc(CC)c2)(c2cccc(CC)c2)c2c-4sc3cc(/C=C4\C(=O)c5ccccc5C4=C(C#N)C#N)sc23)c1,FC1=C(CC(CCCC)CC)SC(C2=C3SC(C4=CC=C(C5=C(C(F)=CC6=NN(CC(CCCCCCCC)CCCCCC)N=C65)F)S4)=CC3=C(C7=C(F)C(F)=C(CC(CCCC)CC)S7)C8=C2C=C(S8)C9=CC=C(C(C%10=NN(CC(CCCCCCCC)CCCCCC)N=C%10%11)=C(F)C(F)=C%11C%12=CC=C(S%12)C%13=CC%14=C(C%15=C(F)C(F)=C(CC(CCCC)CC)S%15)C%16=C(C(C%17=C(F)C(F)=C(CC(CCCC)CC)S%17)=C%14S%13)C=C(S%16)C%18=CC=C(C(C%19=NN(CC(CCCCCCCC)CCCCCC)N=C%19%20)=C(F)C(F)=C%20C%21=CC=C(S%21)C%22=CC%23=C(C%24=C(F)C(F)=C(CC(CCCC)CC)S%24)C%25=C(C(C%26=C(F)C(F)=C(CC(CCCC)CC)S%26)=C%23S%22)C=C(S%25)C%27=CC=CS%27)S%18)S9)=C1F,CCc1sc(-c2c3cc(-c4ccc(-c5c(F)c(F)c(-c6ccc(-c7cc8c(-c9sc(CC)c(F)c9F)c9sc(-c%10ccc(-c%11c(F)c(F)c(-c%12ccc(-c%13cc%14c(-c%15sc(CC)c(F)c%15F)c%15sc(-c%16ccc(-c%17c(F)c(F)c(-c%18cccs%18)c%18nn(CC)nc%17%18)s%16)cc%15c(-c%15sc(CC)c(F)c%15F)c%14s%13)s%12)c%12nn(CC)nc%11%12)s%10)cc9c(-c9sc(CC)c(F)c9F)c8s7)s6)c6nn(CC)nc56)s4)sc3c(-c3sc(CC)c(F)c3F)c3ccsc23)c(F)c1F
686,m-ITIC,J52,,10.1002/adma.201703344,0.701,17.16,49.73,,sm,fused,7.0,polymer,N#CC(C#N)=C1C=2C=CC=CC2C(=O)C1=CC=3SC4=C(SC=5C=6C=C7C(=CC6C(C=8C=CC=C(C8)CCCCCC)(C=9C=CC=C(C9)CCCCCC)C45)C=%10SC=%11C=C(SC%11C%10C7(C=%12C=CC=C(C%12)CCCCCC)C=%13C=CC=C(C%13)CCCCCC)C=C%14C(=O)C=%15C=CC=CC%15C%14=C(C#N)C#N)C3,CCc1cccc(C2(c3cccc(CC)c3)c3cc4c(cc3-c3sc5cc(/C=C6\C(=O)c7ccccc7C6=C(C#N)C#N)sc5c32)C(c2cccc(CC)c2)(c2cccc(CC)c2)c2c-4sc3cc(/C=C4\C(=O)c5ccccc5C4=C(C#N)C#N)sc23)c1,CCC(CCCC)CC1=CC=C(S1)C2=C3SC(C4=CC=C(C5=C(C(F)=CC6=NN(CC(CCCCCCCC)CCCCCC)N=C65)F)S4)=CC3=C(C7=CC=C(CC(CCCC)CC)S7)C8=C2C=C(S8)C9=CC=C(C(C%10=NN(CC(CCCCCCCC)CCCCCC)N=C%10%11)=C(F)C(F)=C%11C%12=CC=C(S%12)C%13=CC%14=C(C%15=CC=C(CC(CCCC)CC)S%15)C%16=C(C(C%17=CC=C(CC(CCCC)CC)S%17)=C%14S%13)C=C(S%16)C%18=CC=C(C(C%19=NN(CC(CCCCCCCC)CCCCCC)N=C%19%20)=C(F)C(F)=C%20C%21=CC=C(S%21)C%22=CC%23=C(C%24=CC=C(CC(CCCC)CC)S%24)C%25=C(C(C%26=CC=C(CC(CCCC)CC)S%26)=C%23S%22)C=C(S%25)C%27=CC=CS%27)S%18)S9,CCc1ccc(-c2c3cc(-c4ccc(-c5c(F)c(F)c(-c6ccc(-c7cc8c(-c9ccc(CC)s9)c9sc(-c%10ccc(-c%11c(F)c(F)c(-c%12ccc(-c%13cc%14c(-c%15ccc(CC)s%15)c%15sc(-c%16ccc(-c%17c(F)c(F)c(-c%18cccs%18)c%18nn(CC)nc%17%18)s%16)cc%15c(-c%15ccc(CC)s%15)c%14s%13)s%12)c%12nn(CC)nc%11%12)s%10)cc9c(-c9ccc(CC)s9)c8s7)s6)c6nn(CC)nc56)s4)sc3c(-c3ccc(CC)s3)c3ccsc23)s1
687,m-ITIC,J71,,10.1002/aenm.201702324,0.94,18.09,70.6,,sm,fused,7.0,polymer,N#CC(C#N)=C1C=2C=CC=CC2C(=O)C1=CC=3SC4=C(SC=5C=6C=C7C(=CC6C(C=8C=CC=C(C8)CCCCCC)(C=9C=CC=C(C9)CCCCCC)C45)C=%10SC=%11C=C(SC%11C%10C7(C=%12C=CC=C(C%12)CCCCCC)C=%13C=CC=C(C%13)CCCCCC)C=C%14C(=O)C=%15C=CC=CC%15C%14=C(C#N)C#N)C3,CCc1cccc(C2(c3cccc(CC)c3)c3cc4c(cc3-c3sc5cc(/C=C6\C(=O)c7ccccc7C6=C(C#N)C#N)sc5c32)C(c2cccc(CC)c2)(c2cccc(CC)c2)c2c-4sc3cc(/C=C4\C(=O)c5ccccc5C4=C(C#N)C#N)sc23)c1,CCC[Si](CCC)(CCC)C1=CC=C(S1)C2=C3SC(C4=CC=C(C5=C(C(F)=CC6=NN(CC(CCCCCCCC)CCCCCC)N=C65)F)S4)=CC3=C(C7=CC=C([Si](CCC)(CCC)CCC)S7)C8=C2C=C(S8)C9=CC=C(C(C%10=NN(CC(CCCCCCCC)CCCCCC)N=C%10%11)=C(F)C(F)=C%11C%12=CC=C(S%12)C%13=CC%14=C(C%15=CC=C([Si](CCC)(CCC)CCC)S%15)C%16=C(C(C%17=CC=C([Si](CCC)(CCC)CCC)S%17)=C%14S%13)C=C(S%16)C%18=CC=C(C(C%19=NN(CC(CCCCCCCC)CCCCCC)N=C%19%20)=C(F)C(F)=C%20C%21=CC=C(S%21)C%22=CC%23=C(C%24=CC=C([Si](CCC)(CCC)CCC)S%24)C%25=C(C(C%26=CC=C([Si](CCC)(CCC)CCC)S%26)=C%23S%22)C=C(S%25)C%27=CC=CS%27)S%18)S9,CCN1N=C2C(C3=CC=CS3)=C(C(F)=C(C2=N1)C4=CC=C(S4)C5=CC6=C(C7=C(C(C8=CC=C(S8)[Si](CC)(CC)CC)=C6S5)C=C(C9=CC=C(S9)C%10=C(C(F)=C(C%11=NN(N=C%10%11)CC)C%12=CC=C(S%12)C%13=CC%14=C(C%15=C(C(C%16=CC=C(S%16)[Si](CC)(CC)CC)=C%14S%13)C=C(C%17=CC=C(S%17)C%18=C(C(F)=C(C%19=NN(N=C%18%19)CC)C%20=CC=C(S%20)C%21=CC%22=C(C%23=C(C(C%24=CC=C(S%24)[Si](CC)(CC)CC)=C%22S%21)C=CS%23)C%25=CC=C(S%25)[Si](CC)(CC)CC)F)S%15)C%26=CC=C(S%26)[Si](CC)(CC)CC)F)S7)C%27=CC=C(S%27)[Si](CC)(CC)CC)F
688,m-ITIC,J61,,10.1021/jacs.6b09110,0.91,18.31,71.0,,sm,fused,7.0,polymer,N#CC(C#N)=C1C=2C=CC=CC2C(=O)C1=CC=3SC4=C(SC=5C=6C=C7C(=CC6C(C=8C=CC=C(C8)CCCCCC)(C=9C=CC=C(C9)CCCCCC)C45)C=%10SC=%11C=C(SC%11C%10C7(C=%12C=CC=C(C%12)CCCCCC)C=%13C=CC=C(C%13)CCCCCC)C=C%14C(=O)C=%15C=CC=CC%15C%14=C(C#N)C#N)C3,CCc1cccc(C2(c3cccc(CC)c3)c3cc4c(cc3-c3sc5cc(/C=C6\C(=O)c7ccccc7C6=C(C#N)C#N)sc5c32)C(c2cccc(CC)c2)(c2cccc(CC)c2)c2c-4sc3cc(/C=C4\C(=O)c5ccccc5C4=C(C#N)C#N)sc23)c1,CCCCCCCCC(CCCCCC)CN(N=C1C(C2=CC=C(C3=CC4=C(C5=C(C=CS5)C(C6=CC=C(SCCCCCCCCCCCC)S6)=C4S3)C7=CC=C(S7)SCCCCCCCCCCCC)S2)=C8F)N=C1C(C9=CC=C(C(S%10)=CC(C(C%11=CC=C(SCCCCCCCCCCCC)S%11)=C%12S%13)=C%10C(C%14=CC=C(S%14)SCCCCCCCCCCCC)=C%12C=C%13C(S%15)=CC=C%15C%16=C(F)C(F)=C(C%17=NN(N=C%17%16)CC(CCCCCC)CCCCCCCC)C%18=CC=C(C(S%19)=CC(C(C%20=CC=C(SCCCCCCCCCCCC)S%20)=C%21S%22)=C%19C(C%23=CC=C(S%23)SCCCCCCCCCCCC)=C%21C=C%22C(S%24)=CC=C%24C%25=C(F)C(F)=C(C%26=NN(N=C%26%25)CC(CCCCCC)CCCCCCCC)C%27=CC=CS%27)S%18)S9)=C8F,CCN(N=C1C(C2=CC=C(C3=CC4=C(C5=C(C=CS5)C(C6=CC=C(SCC)S6)=C4S3)C7=CC=C(S7)SCC)S2)=C8F)N=C1C(C9=CC=C(C(S%10)=CC(C(C%11=CC=C(SCC)S%11)=C%12S%13)=C%10C(C%14=CC=C(S%14)SCC)=C%12C=C%13C(S%15)=CC=C%15C%16=C(F)C(F)=C(C%17=NN(N=C%17%16)CC)C%18=CC=C(C(S%19)=CC(C(C%20=CC=C(SCC)S%20)=C%21S%22)=C%19C(C%23=CC=C(S%23)SCC)=C%21C=C%22C(S%24)=CC=C%24C%25=C(F)C(F)=C(C%26=NN(N=C%26%25)CC)C%27=CC=CS%27)S%18)S9)=C8F
689,m-ITIC,J81,,10.1002/aenm.201700746,0.96,16.48,69.8,,sm,fused,7.0,polymer,N#CC(C#N)=C1C=2C=CC=CC2C(=O)C1=CC=3SC4=C(SC=5C=6C=C7C(=CC6C(C=8C=CC=C(C8)CCCCCC)(C=9C=CC=C(C9)CCCCCC)C45)C=%10SC=%11C=C(SC%11C%10C7(C=%12C=CC=C(C%12)CCCCCC)C=%13C=CC=C(C%13)CCCCCC)C=C%14C(=O)C=%15C=CC=CC%15C%14=C(C#N)C#N)C3,CCc1cccc(C2(c3cccc(CC)c3)c3cc4c(cc3-c3sc5cc(/C=C6\C(=O)c7ccccc7C6=C(C#N)C#N)sc5c32)C(c2cccc(CC)c2)(c2cccc(CC)c2)c2c-4sc3cc(/C=C4\C(=O)c5ccccc5C4=C(C#N)C#N)sc23)c1,CCC[Si](CCC)(CCC)C1=CC=C(S1)C2=C3OC(C4=CC=C(C5=C(C(F)=CC6=NN(CC(CCCCCCCC)CCCCCC)N=C65)F)S4)=CC3=C(C7=CC=C([Si](CCC)(CCC)CCC)S7)C8=C2C=C(O8)C9=CC=C(C(C%10=NN(CC(CCCCCCCC)CCCCCC)N=C%10%11)=C(F)C(F)=C%11C%12=CC=C(S%12)C%13=CC%14=C(C%15=CC=C([Si](CCC)(CCC)CCC)S%15)C%16=C(C(C%17=CC=C([Si](CCC)(CCC)CCC)S%17)=C%14O%13)C=C(O%16)C%18=CC=C(C(C%19=NN(CC(CCCCCCCC)CCCCCC)N=C%19%20)=C(F)C(F)=C%20C%21=CC=C(S%21)C%22=CC%23=C(C%24=CC=C([Si](CCC)(CCC)CCC)S%24)C%25=C(C(C%26=CC=C([Si](CCC)(CCC)CCC)S%26)=C%23O%22)C=C(O%25)C%27=CC=CS%27)S%18)S9,CCn1nc2c(-c3cccs3)c(F)c(F)c(-c3ccc(-c4cc5c(-c6ccc([Si](CC)(CC)CC)s6)c6oc(-c7ccc(-c8c(F)c(F)c(-c9ccc(-c%10cc%11c(-c%12ccc([Si](CC)(CC)CC)s%12)c%12oc(-c%13ccc(-c%14c(F)c(F)c(-c%15ccc(-c%16cc%17c(-c%18ccc([Si](CC)(CC)CC)s%18)c%18occc%18c(-c%18ccc([Si](CC)(CC)CC)s%18)c%17o%16)s%15)c%15nn(CC)nc%14%15)s%13)cc%12c(-c%12ccc([Si](CC)(CC)CC)s%12)c%11o%10)s9)c9nn(CC)nc89)s7)cc6c(-c6ccc([Si](CC)(CC)CC)s6)c5o4)s3)c2n1
690,m-ITIC,J74,,10.1002/aenm.201702324,0.99,15.89,61.2,,sm,fused,7.0,polymer,N#CC(C#N)=C1C=2C=CC=CC2C(=O)C1=CC=3SC4=C(SC=5C=6C=C7C(=CC6C(C=8C=CC=C(C8)CCCCCC)(C=9C=CC=C(C9)CCCCCC)C45)C=%10SC=%11C=C(SC%11C%10C7(C=%12C=CC=C(C%12)CCCCCC)C=%13C=CC=C(C%13)CCCCCC)C=C%14C(=O)C=%15C=CC=CC%15C%14=C(C#N)C#N)C3,CCc1cccc(C2(c3cccc(CC)c3)c3cc4c(cc3-c3sc5cc(/C=C6\C(=O)c7ccccc7C6=C(C#N)C#N)sc5c32)C(c2cccc(CC)c2)(c2cccc(CC)c2)c2c-4sc3cc(/C=C4\C(=O)c5ccccc5C4=C(C#N)C#N)sc23)c1,C[Si](C)(C1=CC=C(C2=C3SC(C4=CC=C(S4)C5=C(F)C(F)=CC6=NN(N=C65)CC(CCCCCC)CCCCCCCC)=CC3=C(C7=C2C=C(C8=CC=C(S8)C(C9=NN(N=C9C(C%10=CC=C(C%11=CC%12=C(C%13=C(C=C(C%14=CC=C(S%14)C(C%15=NN(N=C%15C(C%16=CC=C(C%17=CC%18=C(C%19=C(C=C(C%20=CC=CS%20)S%19)C(C%21=CC=C(S%21)[Si](CCCCCCCC)(C)C)=C%18S%17)C%22=CC=C(S%22)[Si](CCCCCCCC)(C)C)S%16)=C%23F)CC(CCCCCC)CCCCCCCC)=C%23F)S%13)C(C%24=CC=C(S%24)[Si](CCCCCCCC)(C)C)=C%12S%11)C%25=CC=C(S%25)[Si](CCCCCCCC)(C)C)S%10)=C%26F)CC(CCCCCC)CCCCCCCC)=C%26F)S7)C%27=CC=C(S%27)[Si](CCCCCCCC)(C)C)S1)CCCCCCCC,CCN1N=C2C(C3=CC=CS3)=C(C(F)=C(C2=N1)C4=CC=C(S4)C5=CC6=C(C7=C(C(C8=CC=C(S8)[Si](CC)(CC)CC)=C6S5)C=C(C9=CC=C(S9)C%10=C(C(F)=C(C%11=NN(N=C%10%11)CC)C%12=CC=C(S%12)C%13=CC%14=C(C%15=C(C(C%16=CC=C(S%16)[Si](CC)(CC)CC)=C%14S%13)C=C(C%17=CC=C(S%17)C%18=C(C(F)=C(C%19=NN(N=C%18%19)CC)C%20=CC=C(S%20)C%21=CC%22=C(C%23=C(C(C%24=CC=C(S%24)[Si](CC)(CC)CC)=C%22S%21)C=CS%23)C%25=CC=C(S%25)[Si](CC)(CC)CC)F)S%15)C%26=CC=C(S%26)[Si](CC)(CC)CC)F)S7)C%27=CC=C(S%27)[Si](CC)(CC)CC)F
691,m-ITIC,J72,,10.1002/aenm.201702324,0.96,16.35,65.0,,sm,fused,7.0,polymer,N#CC(C#N)=C1C=2C=CC=CC2C(=O)C1=CC=3SC4=C(SC=5C=6C=C7C(=CC6C(C=8C=CC=C(C8)CCCCCC)(C=9C=CC=C(C9)CCCCCC)C45)C=%10SC=%11C=C(SC%11C%10C7(C=%12C=CC=C(C%12)CCCCCC)C=%13C=CC=C(C%13)CCCCCC)C=C%14C(=O)C=%15C=CC=CC%15C%14=C(C#N)C#N)C3,CCc1cccc(C2(c3cccc(CC)c3)c3cc4c(cc3-c3sc5cc(/C=C6\C(=O)c7ccccc7C6=C(C#N)C#N)sc5c32)C(c2cccc(CC)c2)(c2cccc(CC)c2)c2c-4sc3cc(/C=C4\C(=O)c5ccccc5C4=C(C#N)C#N)sc23)c1,CC(C)[Si](C(C)C)(C1=CC=C(C2=C3SC(C4=CC=C(S4)C5=C(F)C(F)=CC6=NN(N=C65)CC(CCCCCC)CCCCCCCC)=CC3=C(C7=C2C=C(C8=CC=C(S8)C(C9=NN(N=C9C(C%10=CC=C(C%11=CC%12=C(C%13=C(C=C(C%14=CC=C(S%14)C(C%15=NN(N=C%15C(C%16=CC=C(C%17=CC%18=C(C%19=C(C=C(C%20=CC=CS%20)S%19)C(C%21=CC=C(S%21)[Si](C(C)C)(C(C)C)C(C)C)=C%18S%17)C%22=CC=C(S%22)[Si](C(C)C)(C(C)C)C(C)C)S%16)=C%23F)CC(CCCCCC)CCCCCCCC)=C%23F)S%13)C(C%24=CC=C(S%24)[Si](C(C)C)(C(C)C)C(C)C)=C%12S%11)C%25=CC=C(S%25)[Si](C(C)C)(C(C)C)C(C)C)S%10)=C%26F)CC(CCCCCC)CCCCCCCC)=C%26F)S7)C%27=CC=C(S%27)[Si](C(C)C)(C(C)C)C(C)C)S1)C(C)C,CCN1N=C2C(C3=CC=CS3)=C(C(F)=C(C2=N1)C4=CC=C(S4)C5=CC6=C(C7=C(C(C8=CC=C(S8)[Si](CC)(CC)CC)=C6S5)C=C(C9=CC=C(S9)C%10=C(C(F)=C(C%11=NN(N=C%10%11)CC)C%12=CC=C(S%12)C%13=CC%14=C(C%15=C(C(C%16=CC=C(S%16)[Si](CC)(CC)CC)=C%14S%13)C=C(C%17=CC=C(S%17)C%18=C(C(F)=C(C%19=NN(N=C%18%19)CC)C%20=CC=C(S%20)C%21=CC%22=C(C%23=C(C(C%24=CC=C(S%24)[Si](CC)(CC)CC)=C%22S%21)C=CS%23)C%25=CC=C(S%25)[Si](CC)(CC)CC)F)S%15)C%26=CC=C(S%26)[Si](CC)(CC)CC)F)S7)C%27=CC=C(S%27)[Si](CC)(CC)CC)F
692,m-ITIC,J73,,10.1002/aenm.201702324,0.97,16.45,66.9,,sm,fused,7.0,polymer,N#CC(C#N)=C1C=2C=CC=CC2C(=O)C1=CC=3SC4=C(SC=5C=6C=C7C(=CC6C(C=8C=CC=C(C8)CCCCCC)(C=9C=CC=C(C9)CCCCCC)C45)C=%10SC=%11C=C(SC%11C%10C7(C=%12C=CC=C(C%12)CCCCCC)C=%13C=CC=C(C%13)CCCCCC)C=C%14C(=O)C=%15C=CC=CC%15C%14=C(C#N)C#N)C3,CCc1cccc(C2(c3cccc(CC)c3)c3cc4c(cc3-c3sc5cc(/C=C6\C(=O)c7ccccc7C6=C(C#N)C#N)sc5c32)C(c2cccc(CC)c2)(c2cccc(CC)c2)c2c-4sc3cc(/C=C4\C(=O)c5ccccc5C4=C(C#N)C#N)sc23)c1,FC(C(F)=C1C(S2)=CC=C2C3=CC(C(S3)=C4C(S5)=CC=C5[Si](CCCC)(CCCC)CCCC)=C(C6=C4C=C(C7=CC=C(S7)C(C8=NN(N=C8C(C9=CC=C(C%10=CC%11=C(C%12=C(C=C(C%13=CC=C(S%13)C(C%14=NN(N=C%14C(C%15=CC=C(C%16=CC%17=C(C%18=C(C=C(C%19=CC=CS%19)S%18)C(C%20=CC=C(S%20)[Si](CCCC)(CCCC)CCCC)=C%17S%16)C%21=CC=C(S%21)[Si](CCCC)(CCCC)CCCC)S%15)=C%22F)CC(CCCCCC)CCCCCCCC)=C%22F)S%12)C(C%23=CC=C(S%23)[Si](CCCC)(CCCC)CCCC)=C%11S%10)C%24=CC=C(S%24)[Si](CCCC)(CCCC)CCCC)S9)=C%25F)CC(CCCCCC)CCCCCCCC)=C%25F)S6)C%26=CC=C(S%26)[Si](CCCC)(CCCC)CCCC)=CC%27=NN(N=C%271)CC(CCCCCC)CCCCCCCC,CCN1N=C2C(C3=CC=CS3)=C(C(F)=C(C2=N1)C4=CC=C(S4)C5=CC6=C(C7=C(C(C8=CC=C(S8)[Si](CC)(CC)CC)=C6S5)C=C(C9=CC=C(S9)C%10=C(C(F)=C(C%11=NN(N=C%10%11)CC)C%12=CC=C(S%12)C%13=CC%14=C(C%15=C(C(C%16=CC=C(S%16)[Si](CC)(CC)CC)=C%14S%13)C=C(C%17=CC=C(S%17)C%18=C(C(F)=C(C%19=NN(N=C%18%19)CC)C%20=CC=C(S%20)C%21=CC%22=C(C%23=C(C(C%24=CC=C(S%24)[Si](CC)(CC)CC)=C%22S%21)C=CS%23)C%25=CC=C(S%25)[Si](CC)(CC)CC)F)S%15)C%26=CC=C(S%26)[Si](CC)(CC)CC)F)S7)C%27=CC=C(S%27)[Si](CC)(CC)CC)F
693,m-ITIC,J70,,10.1002/aenm.201702324,0.92,18.09,69.8,,sm,fused,7.0,polymer,N#CC(C#N)=C1C=2C=CC=CC2C(=O)C1=CC=3SC4=C(SC=5C=6C=C7C(=CC6C(C=8C=CC=C(C8)CCCCCC)(C=9C=CC=C(C9)CCCCCC)C45)C=%10SC=%11C=C(SC%11C%10C7(C=%12C=CC=C(C%12)CCCCCC)C=%13C=CC=C(C%13)CCCCCC)C=C%14C(=O)C=%15C=CC=CC%15C%14=C(C#N)C#N)C3,CCc1cccc(C2(c3cccc(CC)c3)c3cc4c(cc3-c3sc5cc(/C=C6\C(=O)c7ccccc7C6=C(C#N)C#N)sc5c32)C(c2cccc(CC)c2)(c2cccc(CC)c2)c2c-4sc3cc(/C=C4\C(=O)c5ccccc5C4=C(C#N)C#N)sc23)c1,CC[Si](CC)(C1=CC=C(C2=C3SC(C4=CC=C(S4)C5=C(F)C(F)=CC6=NN(N=C65)CC(CCCCCC)CCCCCCCC)=CC3=C(C7=C2C=C(C8=CC=C(S8)C(C9=NN(N=C9C(C%10=CC=C(C%11=CC%12=C(C%13=C(C=C(C%14=CC=C(S%14)C(C%15=NN(N=C%15C(C%16=CC=C(C%17=CC%18=C(C%19=C(C=C(C%20=CC=CS%20)S%19)C(C%21=CC=C(S%21)[Si](CC)(CC)CC)=C%18S%17)C%22=CC=C(S%22)[Si](CC)(CC)CC)S%16)=C%23F)CC(CCCCCC)CCCCCCCC)=C%23F)S%13)C(C%24=CC=C(S%24)[Si](CC)(CC)CC)=C%12S%11)C%25=CC=C(S%25)[Si](CC)(CC)CC)S%10)=C%26F)CC(CCCCCC)CCCCCCCC)=C%26F)S7)C%27=CC=C(S%27)[Si](CC)(CC)CC)S1)CC,CCN1N=C2C(C3=CC=CS3)=C(C(F)=C(C2=N1)C4=CC=C(S4)C5=CC6=C(C7=C(C(C8=CC=C(S8)[Si](CC)(CC)CC)=C6S5)C=C(C9=CC=C(S9)C%10=C(C(F)=C(C%11=NN(N=C%10%11)CC)C%12=CC=C(S%12)C%13=CC%14=C(C%15=C(C(C%16=CC=C(S%16)[Si](CC)(CC)CC)=C%14S%13)C=C(C%17=CC=C(S%17)C%18=C(C(F)=C(C%19=NN(N=C%18%19)CC)C%20=CC=C(S%20)C%21=CC%22=C(C%23=C(C(C%24=CC=C(S%24)[Si](CC)(CC)CC)=C%22S%21)C=CS%23)C%25=CC=C(S%25)[Si](CC)(CC)CC)F)S%15)C%26=CC=C(S%26)[Si](CC)(CC)CC)F)S7)C%27=CC=C(S%27)[Si](CC)(CC)CC)F
694,m-ITIC,2TC-TT-BDTFT,,10.1021/acs.macromol.8b02360,1.06,15.25,59.31,,sm,fused,7.0,polymer,N#CC(C#N)=C1C=2C=CC=CC2C(=O)C1=CC=3SC4=C(SC=5C=6C=C7C(=CC6C(C=8C=CC=C(C8)CCCCCC)(C=9C=CC=C(C9)CCCCCC)C45)C=%10SC=%11C=C(SC%11C%10C7(C=%12C=CC=C(C%12)CCCCCC)C=%13C=CC=C(C%13)CCCCCC)C=C%14C(=O)C=%15C=CC=CC%15C%14=C(C#N)C#N)C3,CCc1cccc(C2(c3cccc(CC)c3)c3cc4c(cc3-c3sc5cc(/C=C6\C(=O)c7ccccc7C6=C(C#N)C#N)sc5c32)C(c2cccc(CC)c2)(c2cccc(CC)c2)c2c-4sc3cc(/C=C4\C(=O)c5ccccc5C4=C(C#N)C#N)sc23)c1,FC1=C(CC(CCCC)CC)SC(C2=C3C(SC(C4=CC=C(S4)C5=C(C(OCC(CCCCCC)CCCC)=O)C(SC(C6=CC=C(C7=CC8=C(S7)C(C9=CC(F)=C(CC(CCCC)CC)S9)=C%10C(SC(C%11=CC=C(S%11)C%12=C(C(OCC(CCCCCC)CCCC)=O)C(SC(C%13=CC=C(C%14=CC%15=C(S%14)C(C%16=CC(F)=C(CC(CCCC)CC)S%16)=C%17C(SC(C%18=CC=C(S%18)C%19=C(C(OCC(CCCCCC)CCCC)=O)C(SC(C%20=CC=CS%20)=C%21C(OCC(CCCCCC)CCCC)=O)=C%21S%19)=C%17)=C%15C%22=CC(F)=C(CC(CCCC)CC)S%22)S%13)=C%23C(OCC(CCCCCC)CCCC)=O)=C%23S%12)=C%10)=C8C%24=CC(F)=C(CC(CCCC)CC)S%24)S6)=C%25C(OCC(CCCCCC)CCCC)=O)=C%25S5)=C3)=C(C%26=CC(F)=C(CC(CCCC)CC)S%26)C%27=C2SC=C%27)=C1,CCOC(=O)c1ccsc1-c1cc2sc(-c3sc(-c4cc5c(-c6cc(F)c(CC)s6)c6sc(-c7cc(C(=O)OCC)c(-c8cc9sc(-c%10sc(-c%11cc%12c(-c%13cc(F)c(CC)s%13)c%13sc(-c%14cc(C(=O)OCC)c(-c%15cc%16sc(-c%17sc(-c%18cc%19c(-c%20cc(F)c(CC)s%20)c%20sccc%20c(-c%20cc(F)c(CC)s%20)c%19s%18)cc%17C(=O)OCC)cc%16s%15)s%14)cc%13c(-c%13cc(F)c(CC)s%13)c%12s%11)cc%10C(=O)OCC)cc9s8)s7)cc6c(-c6cc(F)c(CC)s6)c5s4)cc3C(=O)OCC)cc2s1
695,m-ITIC,2T-TCC-BDTFT,,10.1021/acs.macromol.8b02360,0.97,16.57,69.37,,sm,fused,7.0,polymer,N#CC(C#N)=C1C=2C=CC=CC2C(=O)C1=CC=3SC4=C(SC=5C=6C=C7C(=CC6C(C=8C=CC=C(C8)CCCCCC)(C=9C=CC=C(C9)CCCCCC)C45)C=%10SC=%11C=C(SC%11C%10C7(C=%12C=CC=C(C%12)CCCCCC)C=%13C=CC=C(C%13)CCCCCC)C=C%14C(=O)C=%15C=CC=CC%15C%14=C(C#N)C#N)C3,CCc1cccc(C2(c3cccc(CC)c3)c3cc4c(cc3-c3sc5cc(/C=C6\C(=O)c7ccccc7C6=C(C#N)C#N)sc5c32)C(c2cccc(CC)c2)(c2cccc(CC)c2)c2c-4sc3cc(/C=C4\C(=O)c5ccccc5C4=C(C#N)C#N)sc23)c1,O=C(OCC(CCCCCC)CCCC)C1=C(SC(C(SC2=C(C3=CC(F)=C(CC(CCCC)CC)S3)C4=C5SC=C4)=CC2=C5C6=CC(F)=C(CC(CCCC)CC)S6)=C1)C7=CC(SC(C8=C(C(OCC(CCCCCC)CCCC)=O)C=C(C9=CC%10=C(S9)C(C%11=CC(F)=C(CC(CCCC)CC)S%11)=C%12C(SC(C%13=CC(C(OCC(CCCCCC)CCCC)=O)=C(S%13)C%14=CC(SC(C%15=C(C(OCC(CCCCCC)CCCC)=O)C=C(C%16=CC%17=C(S%16)C(C%18=CC(F)=C(CC(CCCC)CC)S%18)=C%19C(SC(C%20=CC(C(OCC(CCCCCC)CCCC)=O)=C(S%20)C%21=CC(SC(C%22=C(C(OCC(CCCCCC)CCCC)=O)C=CS%22)=C%23)=C%23S%21)=C%19)=C%17C%24=CC(F)=C(CC(CCCC)CC)S%24)S%15)=C%25)=C%25S%14)=C%12)=C%10C%26=CC(F)=C(CC(CCCC)CC)S%26)S8)=C%27)=C%27S7,CCOC(=O)c1c(-c2cccs2)sc2c(C(=O)OCC)c(-c3ccc(-c4cc5c(-c6cc(F)c(CC)s6)c6sc(-c7ccc(-c8sc9c(C(=O)OCC)c(-c%10ccc(-c%11cc%12c(-c%13cc(F)c(CC)s%13)c%13sc(-c%14ccc(-c%15sc%16c(C(=O)OCC)c(-c%17ccc(-c%18cc%19c(-c%20cc(F)c(CC)s%20)c%20sccc%20c(-c%20cc(F)c(CC)s%20)c%19s%18)s%17)sc%16c%15C(=O)OCC)s%14)cc%13c(-c%13cc(F)c(CC)s%13)c%12s%11)s%10)sc9c8C(=O)OCC)s7)cc6c(-c6cc(F)c(CC)s6)c5s4)s3)sc12
696,m-ITIC,P-P,,10.1021/acsami.1c00327,0.8,16.25,56.29,,sm,fused,7.0,polymer,N#CC(C#N)=C1C=2C=CC=CC2C(=O)C1=CC=3SC4=C(SC=5C=6C=C7C(=CC6C(C=8C=CC=C(C8)CCCCCC)(C=9C=CC=C(C9)CCCCCC)C45)C=%10SC=%11C=C(SC%11C%10C7(C=%12C=CC=C(C%12)CCCCCC)C=%13C=CC=C(C%13)CCCCCC)C=C%14C(=O)C=%15C=CC=CC%15C%14=C(C#N)C#N)C3,CCc1cccc(C2(c3cccc(CC)c3)c3cc4c(cc3-c3sc5cc(/C=C6\C(=O)c7ccccc7C6=C(C#N)C#N)sc5c32)C(c2cccc(CC)c2)(c2cccc(CC)c2)c2c-4sc3cc(/C=C4\C(=O)c5ccccc5C4=C(C#N)C#N)sc23)c1,CCC(CCCC)CC(C=C1)=CC=C1C2=C3OC(C4=CC=C(C5=C(C(F)=CC6=NN(CC(CCCCCC)CCCC)N=C65)F)S4)=CC3=C(C7=CC=C(CC(CCCC)CC)C=C7)C8=C2C=C(O8)C9=CC=C(C(C%10=NN(CC(CCCCCC)CCCC)N=C%10%11)=C(F)C(F)=C%11C%12=CC=C(S%12)C%13=CC%14=C(C%15=CC=C(CC(CCCC)CC)C=C%15)C%16=C(C(C%17=CC=C(CC(CCCC)CC)C=C%17)=C%14O%13)C=C(O%16)C%18=CC=C(C(C%19=NN(CC(CCCCCC)CCCC)N=C%19%20)=C(F)C(F)=C%20C%21=CC=C(S%21)C%22=CC%23=C(C%24=CC=C(CC(CCCC)CC)C=C%24)C%25=C(C(C%26=CC=C(CC(CCCC)CC)C=C%26)=C%23O%22)C=C(O%25)C%27=CC=CS%27)S%18)S9,CCc1ccc(-c2c3cc(-c4ccc(-c5c(F)c(F)c(-c6ccc(-c7cc8c(-c9ccc(CC)cc9)c9oc(-c%10ccc(-c%11c(F)c(F)c(-c%12ccc(-c%13cc%14c(-c%15ccc(CC)cc%15)c%15oc(-c%16ccc(-c%17c(F)c(F)c(-c%18cccs%18)c%18nn(CC)nc%17%18)s%16)cc%15c(-c%15ccc(CC)cc%15)c%14o%13)s%12)c%12nn(CC)nc%11%12)s%10)cc9c(-c9ccc(CC)cc9)c8o7)s6)c6nn(CC)nc56)s4)oc3c(-c3ccc(CC)cc3)c3ccoc23)cc1
697,m-ITIC,P-4FP,,10.1021/acsami.1c00327,0.96,15.72,57.66,,sm,fused,7.0,polymer,N#CC(C#N)=C1C=2C=CC=CC2C(=O)C1=CC=3SC4=C(SC=5C=6C=C7C(=CC6C(C=8C=CC=C(C8)CCCCCC)(C=9C=CC=C(C9)CCCCCC)C45)C=%10SC=%11C=C(SC%11C%10C7(C=%12C=CC=C(C%12)CCCCCC)C=%13C=CC=C(C%13)CCCCCC)C=C%14C(=O)C=%15C=CC=CC%15C%14=C(C#N)C#N)C3,CCc1cccc(C2(c3cccc(CC)c3)c3cc4c(cc3-c3sc5cc(/C=C6\C(=O)c7ccccc7C6=C(C#N)C#N)sc5c32)C(c2cccc(CC)c2)(c2cccc(CC)c2)c2c-4sc3cc(/C=C4\C(=O)c5ccccc5C4=C(C#N)C#N)sc23)c1,FC1=C(CC(CCCC)CC)C(F)=CC(C2=C3OC(C4=CC=C(C5=C(C(F)=CC6=NN(CC(CCCCCC)CCCC)N=C65)F)S4)=CC3=C(C7=CC(F)=C(CC(CCCC)CC)C(F)=C7)C8=C2C=C(O8)C9=CC=C(C(C%10=NN(CC(CCCCCC)CCCC)N=C%10%11)=C(F)C(F)=C%11C%12=CC=C(S%12)C%13=CC%14=C(C%15=CC(F)=C(CC(CCCC)CC)C(F)=C%15)C%16=C(C(C%17=CC(F)=C(CC(CCCC)CC)C(F)=C%17)=C%14O%13)C=C(O%16)C%18=CC=C(C(C%19=NN(CC(CCCCCC)CCCC)N=C%19%20)=C(F)C(F)=C%20C%21=CC=C(S%21)C%22=CC%23=C(C%24=CC(F)=C(CC(CCCC)CC)C(F)=C%24)C%25=C(C(C%26=CC(F)=C(CC(CCCC)CC)C(F)=C%26)=C%23O%22)C=C(O%25)C%27=CC=CS%27)S%18)S9)=C1,CCc1c(F)cc(-c2c3cc(-c4ccc(-c5c(F)c(F)c(-c6ccc(-c7cc8c(-c9cc(F)c(CC)c(F)c9)c9oc(-c%10ccc(-c%11c(F)c(F)c(-c%12ccc(-c%13cc%14c(-c%15cc(F)c(CC)c(F)c%15)c%15oc(-c%16ccc(-c%17c(F)c(F)c(-c%18cccs%18)c%18nn(CC)nc%17%18)s%16)cc%15c(-c%15cc(F)c(CC)c(F)c%15)c%14o%13)s%12)c%12nn(CC)nc%11%12)s%10)cc9c(-c9cc(F)c(CC)c(F)c9)c8o7)s6)c6nn(CC)nc56)s4)oc3c(-c3cc(F)c(CC)c(F)c3)c3ccoc23)cc1F
698,m-ITIC,P-CIT,,10.1021/acsami.1c00327,0.92,16.7,71.56,,sm,fused,7.0,polymer,N#CC(C#N)=C1C=2C=CC=CC2C(=O)C1=CC=3SC4=C(SC=5C=6C=C7C(=CC6C(C=8C=CC=C(C8)CCCCCC)(C=9C=CC=C(C9)CCCCCC)C45)C=%10SC=%11C=C(SC%11C%10C7(C=%12C=CC=C(C%12)CCCCCC)C=%13C=CC=C(C%13)CCCCCC)C=C%14C(=O)C=%15C=CC=CC%15C%14=C(C#N)C#N)C3,CCc1cccc(C2(c3cccc(CC)c3)c3cc4c(cc3-c3sc5cc(/C=C6\C(=O)c7ccccc7C6=C(C#N)C#N)sc5c32)C(c2cccc(CC)c2)(c2cccc(CC)c2)c2c-4sc3cc(/C=C4\C(=O)c5ccccc5C4=C(C#N)C#N)sc23)c1,ClC1=C(CC(CCCC)CC)SC(C2=C3OC(C4=CC=C(C5=C(C(F)=CC6=NN(CC(CCCCCC)CCCC)N=C65)F)S4)=CC3=C(C7=CC(Cl)=C(CC(CCCC)CC)S7)C8=C2C=C(O8)C9=CC=C(C(C%10=NN(CC(CCCCCC)CCCC)N=C%10%11)=C(F)C(F)=C%11C%12=CC=C(S%12)C%13=CC%14=C(C%15=CC(Cl)=C(CC(CCCC)CC)S%15)C%16=C(C(C%17=CC(Cl)=C(CC(CCCC)CC)S%17)=C%14O%13)C=C(O%16)C%18=CC=C(C(C%19=NN(CC(CCCCCC)CCCC)N=C%19%20)=C(F)C(F)=C%20C%21=CC=C(S%21)C%22=CC%23=C(C%24=CC(Cl)=C(CC(CCCC)CC)S%24)C%25=C(C(C%26=CC(Cl)=C(CC(CCCC)CC)S%26)=C%23O%22)C=C(O%25)C%27=CC=CS%27)S%18)S9)=C1,CCc1sc(-c2c3cc(-c4ccc(-c5c(F)c(F)c(-c6ccc(-c7cc8c(-c9cc(Cl)c(CC)s9)c9oc(-c%10ccc(-c%11c(F)c(F)c(-c%12ccc(-c%13cc%14c(-c%15cc(Cl)c(CC)s%15)c%15oc(-c%16ccc(-c%17c(F)c(F)c(-c%18cccs%18)c%18nn(CC)nc%17%18)s%16)cc%15c(-c%15cc(Cl)c(CC)s%15)c%14o%13)s%12)c%12nn(CC)nc%11%12)s%10)cc9c(-c9cc(Cl)c(CC)s9)c8o7)s6)c6nn(CC)nc56)s4)oc3c(-c3cc(Cl)c(CC)s3)c3ccoc23)cc1Cl
699,m-ITIC,P-FP,,10.1039/D1TA04214A,0.995,14.94,60.55,,sm,fused,7.0,polymer,N#CC(C#N)=C1C=2C=CC=CC2C(=O)C1=CC=3SC4=C(SC=5C=6C=C7C(=CC6C(C=8C=CC=C(C8)CCCCCC)(C=9C=CC=C(C9)CCCCCC)C45)C=%10SC=%11C=C(SC%11C%10C7(C=%12C=CC=C(C%12)CCCCCC)C=%13C=CC=C(C%13)CCCCCC)C=C%14C(=O)C=%15C=CC=CC%15C%14=C(C#N)C#N)C3,CCc1cccc(C2(c3cccc(CC)c3)c3cc4c(cc3-c3sc5cc(/C=C6\C(=O)c7ccccc7C6=C(C#N)C#N)sc5c32)C(c2cccc(CC)c2)(c2cccc(CC)c2)c2c-4sc3cc(/C=C4\C(=O)c5ccccc5C4=C(C#N)C#N)sc23)c1,FC(C(F)=C(C1=CC=C(C(O2)=CC3=C2C(C4=CC(F)=C(CC(CCCC)CC)C(F)=C4)=C(C=C(C5=CC=C(C6=C(F)C(F)=C(C7=CC=C(C(O8)=CC9=C8C(C%10=CC(F)=C(CC(CCCC)CC)C(F)=C%10)=C(C=C(C%11=CC=C(C%12=C(F)C(F)=C(C%13=CC=CS%13)C%14=NN(CC(CCCCCCCC)CCCCCC)N=C%14%12)S%11)O%15)C%15=C9C%16=CC(F)=C(CC(CC)CCCC)C(F)=C%16)S7)C%17=NN(CC(CCCCCCCC)CCCCCC)N=C%176)S5)O%18)C%18=C3C%19=CC(F)=C(CC(CC)CCCC)C(F)=C%19)S1)C%20=NN(CC(CCCCCCCC)CCCCCC)N=C%20%21)=C%21C(S%22)=CC=C%22C%23=CC%24=C(C%25=CC(F)=C(CC(CCCC)CC)C(F)=C%25)C%26=C(C=CO%26)C(C%27=CC(F)=C(CC(CC)CCCC)C(F)=C%27)=C%24O%23,CCc1c(F)cc(-c2c3cc(-c4ccc(-c5c(F)c(F)c(-c6ccc(-c7cc8c(-c9cc(F)c(CC)c(F)c9)c9oc(-c%10ccc(-c%11c(F)c(F)c(-c%12ccc(-c%13cc%14c(-c%15cc(F)c(CC)c(F)c%15)c%15oc(-c%16ccc(-c%17c(F)c(F)c(-c%18cccs%18)c%18nn(CC)nc%17%18)s%16)cc%15c(-c%15cc(F)c(CC)c(F)c%15)c%14o%13)s%12)c%12nn(CC)nc%11%12)s%10)cc9c(-c9cc(F)c(CC)c(F)c9)c8o7)s6)c6nn(CC)nc56)s4)oc3c(-c3cc(F)c(CC)c(F)c3)c3ccoc23)cc1F
700,m-ITIC,P-FT,,10.1039/D1TA04214A,0.924,17.64,70.1,,sm,fused,7.0,polymer,N#CC(C#N)=C1C=2C=CC=CC2C(=O)C1=CC=3SC4=C(SC=5C=6C=C7C(=CC6C(C=8C=CC=C(C8)CCCCCC)(C=9C=CC=C(C9)CCCCCC)C45)C=%10SC=%11C=C(SC%11C%10C7(C=%12C=CC=C(C%12)CCCCCC)C=%13C=CC=C(C%13)CCCCCC)C=C%14C(=O)C=%15C=CC=CC%15C%14=C(C#N)C#N)C3,CCc1cccc(C2(c3cccc(CC)c3)c3cc4c(cc3-c3sc5cc(/C=C6\C(=O)c7ccccc7C6=C(C#N)C#N)sc5c32)C(c2cccc(CC)c2)(c2cccc(CC)c2)c2c-4sc3cc(/C=C4\C(=O)c5ccccc5C4=C(C#N)C#N)sc23)c1,FC1=C(CC(CCCC)CC)SC(C2=C3OC(C4=CC=C(C5=C(C(F)=CC6=NN(CC(CCCCCC)CCCC)N=C65)F)S4)=CC3=C(C7=CC(F)=C(CC(CCCC)CC)S7)C8=C2C=C(O8)C9=CC=C(C(C%10=NN(CC(CCCCCC)CCCC)N=C%10%11)=C(F)C(F)=C%11C%12=CC=C(S%12)C%13=CC%14=C(C%15=CC(F)=C(CC(CCCC)CC)S%15)C%16=C(C(C%17=CC(F)=C(CC(CCCC)CC)S%17)=C%14O%13)C=C(O%16)C%18=CC=C(C(C%19=NN(CC(CCCCCC)CCCC)N=C%19%20)=C(F)C(F)=C%20C%21=CC=C(S%21)C%22=CC%23=C(C%24=CC(F)=C(CC(CCCC)CC)S%24)C%25=C(C(C%26=CC(F)=C(CC(CCCC)CC)S%26)=C%23O%22)C=C(O%25)C%27=CC=CS%27)S%18)S9)=C1,CCc1sc(-c2c3cc(-c4ccc(-c5c(F)c(F)c(-c6ccc(-c7cc8c(-c9cc(F)c(CC)s9)c9oc(-c%10ccc(-c%11c(F)c(F)c(-c%12ccc(-c%13cc%14c(-c%15cc(F)c(CC)s%15)c%15oc(-c%16ccc(-c%17c(F)c(F)c(-c%18cccs%18)c%18nn(CC)nc%17%18)s%16)cc%15c(-c%15cc(F)c(CC)s%15)c%14o%13)s%12)c%12nn(CC)nc%11%12)s%10)cc9c(-c9cc(F)c(CC)s9)c8o7)s6)c6nn(CC)nc56)s4)oc3c(-c3cc(F)c(CC)s3)c3ccoc23)cc1F
701,IDT-2B,PBDB-T,,10.1002/adma.201703527,0.89,13.3,53.9,,sm,fused,5.0,polymer,O=C1C2=C(C=C(C)C=C2)C(/C1=C/C3=CC4=C(C(C=C(C(C5=CC=C(CCCCCC)C=C5)(C6=CC=C(CCCCCC)C=C6)C7=C8SC(/C=C9/C(C(C=C(C)C=C%10)=C%10C9=O)=C(C#N)/C#N)=C7)C8=C%11)=C%11C4(C%12=CC=C(CCCCCC)C=C%12)C%13=CC=C(CCCCCC)C=C%13)S3)=C(C#N)\C#N,CCc1ccc(C2(c3ccc(CC)cc3)c3cc4c(cc3-c3sc(/C=C5\C(=O)c6ccc(C)cc6C5=C(C#N)C#N)cc32)C(c2ccc(CC)cc2)(c2ccc(CC)cc2)c2cc(/C=C3\C(=O)c5ccc(C)cc5C3=C(C#N)C#N)sc2-4)cc1,CCC(CCCC)CC1=CC=C(S1)C2=C3C(SC(C4=CC=C(S4)C(SC(C5=CC=C(C6=CC7=C(S6)C(C8=CC=C(CC(CCCC)CC)S8)=C9C(SC(C%10=CC=C(S%10)C(SC(C%11=CC=C(C%12=CC%13=C(S%12)C(C%14=CC=C(CC(CCCC)CC)S%14)=C%15C(SC(C%16=CC=C(S%16)C(SC(C%17=CC=CS%17)=C%18C%19=O)=C%18C(C%20=C(CC(CCCC)CC)SC(CC(CCCC)CC)=C%20%19)=O)=C%15)=C%13C%21=CC=C(CC(CCCC)CC)S%21)S%11)=C%22C%23=O)=C%22C(C%24=C(CC(CCCC)CC)SC(CC(CCCC)CC)=C%24%23)=O)=C9)=C7C%25=CC=C(CC(CCCC)CC)S%25)S5)=C%26C%27=O)=C%26C(C%28=C(CC(CCCC)CC)SC(CC(CCCC)CC)=C%28%27)=O)=C3)=C(C%29=CC=C(CC(CCCC)CC)S%29)C%30=C2SC=C%30,CCc1ccc(-c2c3cc(-c4ccc(-c5sc(-c6ccc(-c7cc8c(-c9ccc(CC)s9)c9sc(-c%10ccc(-c%11sc(-c%12ccc(-c%13cc%14c(-c%15ccc(CC)s%15)c%15sc(-c%16ccc(-c%17sc(-c%18cccs%18)c%18c%17C(=O)c%17c(CC)sc(CC)c%17C%18=O)s%16)cc%15c(-c%15ccc(CC)s%15)c%14s%13)s%12)c%12c%11C(=O)c%11c(CC)sc(CC)c%11C%12=O)s%10)cc9c(-c9ccc(CC)s9)c8s7)s6)c6c5C(=O)c5c(CC)sc(CC)c5C6=O)s4)sc3c(-c3ccc(CC)s3)c3ccsc23)s1
702,IDT-2O,PBDB-T,,10.1002/adma.201703527,0.86,15.64,72.3,,sm,fused,5.0,polymer,O=C1C2=C(C=C(C)C=C2)C(/C1=C/C3=CC4=C(C(C=C(C(CCCCCCCC)(CCCCCCCC)C5=C6SC(/C=C7/C(C(C=C(C)C=C8)=C8C7=O)=C(C#N)/C#N)=C5)C6=C9)=C9C4(CCCCCCCC)CCCCCCCC)S3)=C(C#N)\C#N,CCC1(CC)c2cc3c(cc2-c2sc(/C=C4\C(=O)c5ccc(C)cc5C4=C(C#N)C#N)cc21)C(CC)(CC)c1cc(/C=C2\C(=O)c4ccc(C)cc4C2=C(C#N)C#N)sc1-3,CCC(CCCC)CC1=CC=C(S1)C2=C3C(SC(C4=CC=C(S4)C(SC(C5=CC=C(C6=CC7=C(S6)C(C8=CC=C(CC(CCCC)CC)S8)=C9C(SC(C%10=CC=C(S%10)C(SC(C%11=CC=C(C%12=CC%13=C(S%12)C(C%14=CC=C(CC(CCCC)CC)S%14)=C%15C(SC(C%16=CC=C(S%16)C(SC(C%17=CC=CS%17)=C%18C%19=O)=C%18C(C%20=C(CC(CCCC)CC)SC(CC(CCCC)CC)=C%20%19)=O)=C%15)=C%13C%21=CC=C(CC(CCCC)CC)S%21)S%11)=C%22C%23=O)=C%22C(C%24=C(CC(CCCC)CC)SC(CC(CCCC)CC)=C%24%23)=O)=C9)=C7C%25=CC=C(CC(CCCC)CC)S%25)S5)=C%26C%27=O)=C%26C(C%28=C(CC(CCCC)CC)SC(CC(CCCC)CC)=C%28%27)=O)=C3)=C(C%29=CC=C(CC(CCCC)CC)S%29)C%30=C2SC=C%30,CCc1ccc(-c2c3cc(-c4ccc(-c5sc(-c6ccc(-c7cc8c(-c9ccc(CC)s9)c9sc(-c%10ccc(-c%11sc(-c%12ccc(-c%13cc%14c(-c%15ccc(CC)s%15)c%15sc(-c%16ccc(-c%17sc(-c%18cccs%18)c%18c%17C(=O)c%17c(CC)sc(CC)c%17C%18=O)s%16)cc%15c(-c%15ccc(CC)s%15)c%14s%13)s%12)c%12c%11C(=O)c%11c(CC)sc(CC)c%11C%12=O)s%10)cc9c(-c9ccc(CC)s9)c8s7)s6)c6c5C(=O)c5c(CC)sc(CC)c5C6=O)s4)sc3c(-c3ccc(CC)s3)c3ccsc23)s1
703,IDIC8-M,DRCN5T,,10.1021/acsaem.8b00205,1.002,10.36,60.7,,sm,fused,5.0,sm,N#C/C(C#N)=C1C2=C(C(C\1=CC3=CC4=C(C5=C(C4(CCCCCCCC)CCCCCCCC)C=C(C6=C(C7(CCCCCCCC)CCCCCCCC)C=C(C=C8C(C9=C(/C8=C(C#N)/C#N)C=C(C)C=C9)=O)S6)C7=C5)S3)=O)C=CC(C)=C2,CCC1(CC)c2cc3c(cc2-c2sc(/C=C4\C(=O)c5ccc(C)cc5C4=C(C#N)C#N)cc21)C(CC)(CC)c1cc(/C=C2\C(=O)c4ccc(C)cc4C2=C(C#N)C#N)sc1-3,N#CC(C#N)=C1SC(=CC=2SC(C=3SC(C=4SC(=CC4)C=5SC(=CC5CCCCCCCC)C=6SC(C=C7SC(=C(C#N)C#N)N(C7=O)CC)=CC6CCCCCCCC)=C(C3)CCCCCCCC)=C(C2)CCCCCCCC)C(=O)N1CC,CCc1cc(/C=c2\sc(=C(C#N)C#N)n(CC)c2=O)sc1-c1cc(CC)c(-c2ccc(-c3sc(-c4sc(/C=c5\sc(=C(C#N)C#N)n(CC)c5=O)cc4CC)cc3CC)s2)s1
704,IDT-OB,PBDB-T,,10.1002/adma.201703527,0.88,16.18,71.1,,sm,fused,5.0,polymer,O=C1C2=C(C=C(C)C=C2)C(/C1=C/C3=CC4=C(C(C=C(C(C5=CC=C(CCCCCC)C=C5)(CCCCCCCC)C6=C7SC(/C=C8/C(C(C=C(C)C=C9)=C9C8=O)=C(C#N)/C#N)=C6)C7=C%10)=C%10C4(CCCCCCCC)C%11=CC=C(CCCCCC)C=C%11)S3)=C(C#N)\C#N,CCc1ccc(C2(CC)c3cc4c(cc3-c3sc(/C=C5\C(=O)c6ccc(C)cc6C5=C(C#N)C#N)cc32)C(CC)(c2ccc(CC)cc2)c2cc(/C=C3\C(=O)c5ccc(C)cc5C3=C(C#N)C#N)sc2-4)cc1,CCC(CCCC)CC1=CC=C(S1)C2=C3C(SC(C4=CC=C(S4)C(SC(C5=CC=C(C6=CC7=C(S6)C(C8=CC=C(CC(CCCC)CC)S8)=C9C(SC(C%10=CC=C(S%10)C(SC(C%11=CC=C(C%12=CC%13=C(S%12)C(C%14=CC=C(CC(CCCC)CC)S%14)=C%15C(SC(C%16=CC=C(S%16)C(SC(C%17=CC=CS%17)=C%18C%19=O)=C%18C(C%20=C(CC(CCCC)CC)SC(CC(CCCC)CC)=C%20%19)=O)=C%15)=C%13C%21=CC=C(CC(CCCC)CC)S%21)S%11)=C%22C%23=O)=C%22C(C%24=C(CC(CCCC)CC)SC(CC(CCCC)CC)=C%24%23)=O)=C9)=C7C%25=CC=C(CC(CCCC)CC)S%25)S5)=C%26C%27=O)=C%26C(C%28=C(CC(CCCC)CC)SC(CC(CCCC)CC)=C%28%27)=O)=C3)=C(C%29=CC=C(CC(CCCC)CC)S%29)C%30=C2SC=C%30,CCc1ccc(-c2c3cc(-c4ccc(-c5sc(-c6ccc(-c7cc8c(-c9ccc(CC)s9)c9sc(-c%10ccc(-c%11sc(-c%12ccc(-c%13cc%14c(-c%15ccc(CC)s%15)c%15sc(-c%16ccc(-c%17sc(-c%18cccs%18)c%18c%17C(=O)c%17c(CC)sc(CC)c%17C%18=O)s%16)cc%15c(-c%15ccc(CC)s%15)c%14s%13)s%12)c%12c%11C(=O)c%11c(CC)sc(CC)c%11C%12=O)s%10)cc9c(-c9ccc(CC)s9)c8s7)s6)c6c5C(=O)c5c(CC)sc(CC)c5C6=O)s4)sc3c(-c3ccc(CC)s3)c3ccsc23)s1
705,IDIC-PhC6,PBDB-T,,10.1002/adma.201807832,0.8690000000000001,12.2,57.9,,sm,fused,,polymer,N#C/C(C#N)=C1C2=C(C(C\1=CC3=CC4=C(C5=C(C4(C6=CC=C(CCCCCC)C=C6)C7=CC=C(CCCCCC)C=C7)C=C(C8=C(C9(C%10=CC=C(CCCCCC)C=C%10)C%11=CC=C(CCCCCC)C=C%11)C=C(C=C%12C(C%13=C(/C%12=C(C#N)/C#N)C=CC=C%13)=O)S8)C9=C5)S3)=O)C=CC=C2,N#C/C(C#N)=C1C2=C(C(C\1=CC3=CC4=C(C5=C(C4(C6=CC=C(CC)C=C6)C7=CC=C(CC)C=C7)C=C(C8=C(C9(C%10=CC=C(CC)C=C%10)C%11=CC=C(CC)C=C%11)C=C(C=C%12C(C%13=C(/C%12=C(C#N)/C#N)C=CC=C%13)=O)S8)C9=C5)S3)=O)C=CC=C2,CCC(CCCC)CC1=CC=C(S1)C2=C3C(SC(C4=CC=C(S4)C(SC(C5=CC=C(C6=CC7=C(S6)C(C8=CC=C(CC(CCCC)CC)S8)=C9C(SC(C%10=CC=C(S%10)C(SC(C%11=CC=C(C%12=CC%13=C(S%12)C(C%14=CC=C(CC(CCCC)CC)S%14)=C%15C(SC(C%16=CC=C(S%16)C(SC(C%17=CC=CS%17)=C%18C%19=O)=C%18C(C%20=C(CC(CCCC)CC)SC(CC(CCCC)CC)=C%20%19)=O)=C%15)=C%13C%21=CC=C(CC(CCCC)CC)S%21)S%11)=C%22C%23=O)=C%22C(C%24=C(CC(CCCC)CC)SC(CC(CCCC)CC)=C%24%23)=O)=C9)=C7C%25=CC=C(CC(CCCC)CC)S%25)S5)=C%26C%27=O)=C%26C(C%28=C(CC(CCCC)CC)SC(CC(CCCC)CC)=C%28%27)=O)=C3)=C(C%29=CC=C(CC(CCCC)CC)S%29)C%30=C2SC=C%30,CCc1ccc(-c2c3cc(-c4ccc(-c5sc(-c6ccc(-c7cc8c(-c9ccc(CC)s9)c9sc(-c%10ccc(-c%11sc(-c%12ccc(-c%13cc%14c(-c%15ccc(CC)s%15)c%15sc(-c%16ccc(-c%17sc(-c%18cccs%18)c%18c%17C(=O)c%17c(CC)sc(CC)c%17C%18=O)s%16)cc%15c(-c%15ccc(CC)s%15)c%14s%13)s%12)c%12c%11C(=O)c%11c(CC)sc(CC)c%11C%12=O)s%10)cc9c(-c9ccc(CC)s9)c8s7)s6)c6c5C(=O)c5c(CC)sc(CC)c5C6=O)s4)sc3c(-c3ccc(CC)s3)c3ccsc23)s1
706,IDT-IC,PTB7-Th,,10.1039/C6TA00612D,0.83,9.53,40.0,,sm,fused,5.0,polymer,N#CC(C#N)=C1C=2C=CC=CC2C(=O)C1=CC=3SC=4C=5C=C6C(=CC5C(C7=CC=C(C=C7)CCCCCC)(C8=CC=C(C=C8)CCCCCC)C4C3)C=9SC(C=C%10C(=O)C=%11C=CC=CC%11C%10=C(C#N)C#N)=CC9C6(C%12=CC=C(C=C%12)CCCCCC)C%13=CC=C(C=C%13)CCCCCC,CCc1ccc(C2(c3ccc(CC)cc3)c3cc4c(cc3-c3sc(/C=C5\C(=O)c6ccccc6C5=C(C#N)C#N)cc32)C(c2ccc(CC)cc2)(c2ccc(CC)cc2)c2cc(/C=C3\C(=O)c5ccccc5C3=C(C#N)C#N)sc2-4)cc1,FC1=C(C(OCC(CCCC)CC)=O)SC2=C(SC=C21)C(S3)=CC4=C3C(C5=CC=C(CC(CC)CCCC)S5)=C(C=C(C6=C(C(F)=C(C(OCC(CCCC)CC)=O)S7)C7=C(S6)C(S8)=CC9=C8C(C%10=CC=C(CC(CCCC)CC)S%10)=C(C=C(C%11=C(C(F)=C(C(OCC(CCCC)CC)=O)S%12)C%12=C(S%11)C(S%13)=CC%14=C%13C(C%15=CC=C(CC(CC)CCCC)S%15)=C(C=CS%16)C%16=C%14C%17=CC=C(CC(CC)CCCC)S%17)S%18)C%18=C9C%19=CC=C(CC(CCCC)CC)S%19)S%20)C%20=C4C%21=CC=C(CC(CC)CCCC)S%21,CCOC(=O)c1sc2c(-c3cc4c(-c5ccc(CC)s5)c5sc(-c6sc(-c7cc8c(-c9ccc(CC)s9)c9sc(-c%10sc(-c%11cc%12c(-c%13ccc(CC)s%13)c%13sccc%13c(-c%13ccc(CC)s%13)c%12s%11)c%11sc(C(=O)OCC)c(F)c%10%11)cc9c(-c9ccc(CC)s9)c8s7)c7sc(C(=O)OCC)c(F)c67)cc5c(-c5ccc(CC)s5)c4s3)scc2c1F
707,IDTI,PBDB-TF,,10.1002/adma.201704051,0.993,13.01,57.0,,sm,fused,5.0,polymer,O=C(C/1=CC2=CC(C3(C4=CC=C(C=C4)CCCCCC)C5=CC=C(C=C5)CCCCCC)=C(C6=C3C=C(C7=C6)C8=C(C7(C9=CC=C(C=C9)CCCCCC)C%10=CC=C(C=C%10)CCCCCC)C=C(C=C(C%11=O)/C(C%12=C%11C=CC=C%12)=C(C#N)\C#N)S8)S2)C%13=C(C=CC=C%13)C1=C(C#N)/C#N,CCc1ccc(C2(c3ccc(CC)cc3)c3cc4c(cc3-c3sc(/C=C5\C(=O)c6ccccc6C5=C(C#N)C#N)cc32)C(c2ccc(CC)cc2)(c2ccc(CC)cc2)c2cc(/C=C3\C(=O)c5ccccc5C3=C(C#N)C#N)sc2-4)cc1,FC1=C(CC(CCCC)CC)SC(C2=C3C(SC(C4=CC=C(S4)C(SC(C5=CC=C(C6=CC7=C(S6)C(C8=CC(F)=C(CC(CCCC)CC)S8)=C9C(SC(C%10=CC=C(S%10)C(SC(C%11=CC=C(C%12=CC%13=C(S%12)C(C%14=CC(F)=C(CC(CCCC)CC)S%14)=C%15C(SC(C%16=CC=C(S%16)C(SC(C%17=CC=CS%17)=C%18C%19=O)=C%18C(C%20=C(CC(CCCC)CC)SC(CC(CCCC)CC)=C%20%19)=O)=C%15)=C%13C%21=CC(F)=C(CC(CCCC)CC)S%21)S%11)=C%22C%23=O)=C%22C(C%24=C(CC(CCCC)CC)SC(CC(CCCC)CC)=C%24%23)=O)=C9)=C7C%25=CC(F)=C(CC(CCCC)CC)S%25)S5)=C%26C%27=O)=C%26C(C%28=C(CC(CCCC)CC)SC(CC(CCCC)CC)=C%28%27)=O)=C3)=C(C%29=CC(F)=C(CC(CCCC)CC)S%29)C%30=C2SC=C%30)=C1,CCc1sc(-c2c3cc(-c4ccc(-c5sc(-c6ccc(-c7cc8c(-c9cc(F)c(CC)s9)c9sc(-c%10ccc(-c%11sc(-c%12ccc(-c%13cc%14c(-c%15cc(F)c(CC)s%15)c%15sc(-c%16ccc(-c%17sc(-c%18cccs%18)c%18c%17C(=O)c%17c(CC)sc(CC)c%17C%18=O)s%16)cc%15c(-c%15cc(F)c(CC)s%15)c%14s%13)s%12)c%12c%11C(=O)c%11c(CC)sc(CC)c%11C%12=O)s%10)cc9c(-c9cc(F)c(CC)s9)c8s7)s6)c6c5C(=O)c5c(CC)sc(CC)c5C6=O)s4)sc3c(-c3cc(F)c(CC)s3)c3ccsc23)cc1F
708,IDIC,FTAZ,,10.1039/C9QM00314B,0.9540000000000001,10.79,50.6,,sm,fused,5.0,polymer,O=C(C/1=C\C2=CC3=C(C4=C(C3(C5=CC=C(C=C5)CCCCCC)C6=CC=C(C=C6)CCCCCC)C=C7C(C(C8=CC=C(C=C8)CCCCCC)(C9=C7SC(/C=C%10C(C%11=C(C=CC=C%11)C\%10=C(C#N)\C#N)=O)=C9)C%12=CC=C(C=C%12)CCCCCC)=C4)S2)C%13=C(C=CC=C%13)C1=C(C#N)\C#N,O=C(C1=C(C/2=C(C#N)\C#N)C=CC=C1)C2=C/C3=CC4=C(S3)C5=C(C=C6C(C(C7=CC=C(CC)C=C7)(C8=CC=C(CC)C=C8)C9=C6SC(/C=C%10C(C%11=C(C\%10=C(C#N)/C#N)C=CC=C%11)=O)=C9)=C5)C4(C%12=CC=C(CC)C=C%12)C%13=CC=C(CC)C=C%13,CCCCC(CCCCCC)CCC1=C2C=C(C3=CC=C(C4=C(C(F)=C(C5=CC=C(C6=CC(C(CCC(CCCCCC)CCCC)=C7SC(C8=CC=C(C9=C(C(F)=CC%10=NN(CC(CCCCCC)CC)N=C%109)F)S8)=CC7=C%11CCC(CCCCCC)CCCC)=C%11S6)S5)C%12=NN(CC(CCCCCC)CCCC)N=C%124)F)S3)SC2=C(CCC(CCCCCC)CCCC)C%13=C1SC(C%14=CC=C(C(C%15=NN(CC(CCCCCC)CCCC)N=C%15%16)=C(F)C(F)=C%16C%17=CC=C(S%17)C%18=CC%19=C(CCC(CCCCCC)CCCC)C%20=C(C(CCC(CCCCCC)CCCC)=C%19S%18)C=C(S%20)C%21=CC=CS%21)S%14)=C%13,CCc1c2cc(-c3ccc(-c4c(F)c(F)c(-c5ccc(-c6cc7c(CC)c8sc(-c9ccc(-c%10c(F)c(F)c(-c%11ccc(-c%12cc%13c(CC)c%14sc(-c%15ccc(-c%16c(F)c(F)c(-c%17cccs%17)c%17nn(CC)nc%16%17)s%15)cc%14c(CC)c%13s%12)s%11)c%11nn(CC)nc%10%11)s9)cc8c(CC)c7s6)s5)c5nn(CC)nc45)s3)sc2c(CC)c2ccsc12
709,ITIC-2T,PBDTsTh-BDD,,10.1039/C8TA11363G,0.982,12.28,55.6,,sm,fused,5.0,polymer,O=C1C2=C(C=CC=C2)C(/C1=C/C3=CC4=C(C(C=C(C(C5=CC=C(CCCCCC)C=C5)(C6=CC=C(CCCCCC)C=C6)C7=C8SC(/C=C9/C(C(C=CC=C%10)=C%10C9=O)=C(C#N)/C#N)=C7)C8=C%11)=C%11C4(C%12=CC=C(CCCCCC)C=C%12)C%13=CC=C(CCCCCC)C=C%13)S3)=C(C#N)\C#N,O=C1C2=C(C=CC=C2)C(/C1=C/C3=CC4=C(C(C=C(C(C5=CC=C(CC)C=C5)(C6=CC=C(CC)C=C6)C7=C8SC(/C=C9/C(C(C=CC=C%10)=C%10C9=O)=C(C#N)/C#N)=C7)C8=C%11)=C%11C4(C%12=CC=C(CC)C=C%12)C%13=CC=C(CC)C=C%13)S3)=C(C#N)\C#N,O=C1C2=C(SC(CC(CC)CCCC)=C2C(C3=C(C4=CC=C(S4)C5=CC(C(OCC(CCCCCCCC)CCCCCCC)=C6SC(C7=CC=C(C8=C9C(C(C%10=C(CC(CC)CCCC)SC(CC(CCCC)CC)=C%10C9=O)=O)=C(C%11=CC=C(S%11)C%12=CC(C(OCC(CCCCCCCC)CCCCCCC)=C%13SC(C%14=CC=C(C%15=C%16C(C(C%17=C(CC(CC)CCCC)SC(CC(CCCC)CC)=C%17C%16=O)=O)=C(C%18=CC=CS%18)S%15)S%14)=CC%13=C%19C%20=CC=C(S%20)SCC(CC)CCCC)=C%19S%12)S8)S7)=CC6=C%21C%22=CC=C(S%22)SCC(CC)CCCC)=C%21S5)SC(C%23=CC=C(S%23)C%24=CC%25=C(C%26=C(C=CS%26)C(OCC(CCCCCCCC)CCCCCCC)=C%25S%24)C%27=CC=C(S%27)SCC(CC)CCCC)=C31)=O)CC(CCCC)CC,CCC(SC(CC)=C1C2=O)=C1C(C(C2=C(C3=CC=C(C4=CC5=C(C6=CC=C(SCC)S6)C7=C(C(OCC)=C5S4)C=CS7)S3)S8)=C8C9=CC=C(C(S%10)=CC(C(OCC)=C%11S%12)=C%10C(C%13=CC=C(SCC)S%13)=C%11C=C%12C%14=CC=C(S%14)C(S%15)=C%16C(C(C%17=C(SC(CC)=C%17C%16=O)CC)=O)=C%15C%18=CC=C(C(S%19)=CC(C(OCC)=C%20S%21)=C%19C(C%22=CC=C(SCC)S%22)=C%20C=C%21C%23=CC=C(S%23)C(S%24)=C%25C(C(C%26=C(SC(CC)=C%26C%25=O)CC)=O)=C%24C%27=CC=CS%27)S%18)S9)=O
710,IDT-IC,J61,,10.1039/C7TA07049G,0.88,13.7,57.3,,sm,fused,5.0,polymer,N#CC(C#N)=C1C=2C=CC=CC2C(=O)C1=CC=3SC=4C=5C=C6C(=CC5C(C7=CC=C(C=C7)CCCCCC)(C8=CC=C(C=C8)CCCCCC)C4C3)C=9SC(C=C%10C(=O)C=%11C=CC=CC%11C%10=C(C#N)C#N)=CC9C6(C%12=CC=C(C=C%12)CCCCCC)C%13=CC=C(C=C%13)CCCCCC,CCc1ccc(C2(c3ccc(CC)cc3)c3cc4c(cc3-c3sc(/C=C5\C(=O)c6ccccc6C5=C(C#N)C#N)cc32)C(c2ccc(CC)cc2)(c2ccc(CC)cc2)c2cc(/C=C3\C(=O)c5ccccc5C3=C(C#N)C#N)sc2-4)cc1,CCCCCCCCC(CCCCCC)CN(N=C1C(C2=CC=C(C3=CC4=C(C5=C(C=CS5)C(C6=CC=C(SCCCCCCCCCCCC)S6)=C4S3)C7=CC=C(S7)SCCCCCCCCCCCC)S2)=C8F)N=C1C(C9=CC=C(C(S%10)=CC(C(C%11=CC=C(SCCCCCCCCCCCC)S%11)=C%12S%13)=C%10C(C%14=CC=C(S%14)SCCCCCCCCCCCC)=C%12C=C%13C(S%15)=CC=C%15C%16=C(F)C(F)=C(C%17=NN(N=C%17%16)CC(CCCCCC)CCCCCCCC)C%18=CC=C(C(S%19)=CC(C(C%20=CC=C(SCCCCCCCCCCCC)S%20)=C%21S%22)=C%19C(C%23=CC=C(S%23)SCCCCCCCCCCCC)=C%21C=C%22C(S%24)=CC=C%24C%25=C(F)C(F)=C(C%26=NN(N=C%26%25)CC(CCCCCC)CCCCCCCC)C%27=CC=CS%27)S%18)S9)=C8F,CCN(N=C1C(C2=CC=C(C3=CC4=C(C5=C(C=CS5)C(C6=CC=C(SCC)S6)=C4S3)C7=CC=C(S7)SCC)S2)=C8F)N=C1C(C9=CC=C(C(S%10)=CC(C(C%11=CC=C(SCC)S%11)=C%12S%13)=C%10C(C%14=CC=C(S%14)SCC)=C%12C=C%13C(S%15)=CC=C%15C%16=C(F)C(F)=C(C%17=NN(N=C%17%16)CC)C%18=CC=C(C(S%19)=CC(C(C%20=CC=C(SCC)S%20)=C%21S%22)=C%19C(C%23=CC=C(S%23)SCC)=C%21C=C%22C(S%24)=CC=C%24C%25=C(F)C(F)=C(C%26=NN(N=C%26%25)CC)C%27=CC=CS%27)S%18)S9)=C8F
711,ITIC-2T,PBDTBDD-PhPh,,10.1039/C8TA11363G,0.929,12.3,46.1,,sm,fused,5.0,polymer,O=C1C2=C(C=CC=C2)C(/C1=C/C3=CC4=C(C(C=C(C(C5=CC=C(CCCCCC)C=C5)(C6=CC=C(CCCCCC)C=C6)C7=C8SC(/C=C9/C(C(C=CC=C%10)=C%10C9=O)=C(C#N)/C#N)=C7)C8=C%11)=C%11C4(C%12=CC=C(CCCCCC)C=C%12)C%13=CC=C(CCCCCC)C=C%13)S3)=C(C#N)\C#N,O=C1C2=C(C=CC=C2)C(/C1=C/C3=CC4=C(C(C=C(C(C5=CC=C(CC)C=C5)(C6=CC=C(CC)C=C6)C7=C8SC(/C=C9/C(C(C=CC=C%10)=C%10C9=O)=C(C#N)/C#N)=C7)C8=C%11)=C%11C4(C%12=CC=C(CC)C=C%12)C%13=CC=C(CC)C=C%13)S3)=C(C#N)\C#N,O=C1C2=C(SC(CC(CC)CCCC)=C2C(C3=C(C4=CC=C(C(S5)=CC(C(C6=CC=C(C7=CC=CC=C7)C=C6)=C8S9)=C5C(C%10=CC=C(S%10)SCC(CCCCCCCCCC)CCCCCCCCCCCC)=C8C=C9C(S%11)=CC=C%11C%12=C(C(C%13=C(SC(CC(CC)CCCC)=C%13C%14=O)CC(CCCC)CC)=O)C%14=C(C%15=CC=C(C(S%16)=CC(C(C%17=CC=C(C%18=CC=CC=C%18)C=C%17)=C%19S%20)=C%16C(C%21=CC=C(S%21)SCC(CCCCCCCCCC)CCCCCCCCCCCC)=C%19C=C%20C(S%22)=CC=C%22C%23=C(C(C%24=C(SC(CC(CC)CCCC)=C%24C%25=O)CC(CCCC)CC)=O)C%25=C(C%26=CC=CS%26)S%23)S%15)S%12)S4)SC(C%27=CC=C(S%27)C%28=CC%29=C(C%30=C(C=CS%30)C(C%31=CC=C(C%32=CC=CC=C%32)C=C%31)=C%29S%28)C%33=CC=C(S%33)SCC(CCCCCCCCCC)CCCCCCCCCCCC)=C31)=O)CC(CCCC)CC,O=C1C2=C(SC(CC)=C2C(C3=C(C4=CC=C(C(S5)=CC(C(C6=CC=C(C7=CC=CC=C7)C=C6)=C8S9)=C5C(C%10=CC=C(S%10)SCC)=C8C=C9C(S%11)=CC=C%11C%12=C(C(C%13=C(SC(CC)=C%13C%14=O)CC)=O)C%14=C(C%15=CC=C(C(S%16)=CC(C(C%17=CC=C(C%18=CC=CC=C%18)C=C%17)=C%19S%20)=C%16C(C%21=CC=C(S%21)SCC)=C%19C=C%20C(S%22)=CC=C%22C%23=C(C(C%24=C(SC(CC)=C%24C%25=O)CC)=O)C%25=C(C%26=CC=CS%26)S%23)S%15)S%12)S4)SC(C%27=CC=C(S%27)C%28=CC%29=C(C%30=C(C=CS%30)C(C%31=CC=C(C%32=CC=CC=C%32)C=C%31)=C%29S%28)C%33=CC=C(S%33)SCC)=C31)=O)CC
712,ITIC-2T,PBDTBDD-Ph,,10.1039/C8TA11363G,0.92,13.56,50.2,,sm,fused,5.0,polymer,O=C1C2=C(C=CC=C2)C(/C1=C/C3=CC4=C(C(C=C(C(C5=CC=C(CCCCCC)C=C5)(C6=CC=C(CCCCCC)C=C6)C7=C8SC(/C=C9/C(C(C=CC=C%10)=C%10C9=O)=C(C#N)/C#N)=C7)C8=C%11)=C%11C4(C%12=CC=C(CCCCCC)C=C%12)C%13=CC=C(CCCCCC)C=C%13)S3)=C(C#N)\C#N,O=C1C2=C(C=CC=C2)C(/C1=C/C3=CC4=C(C(C=C(C(C5=CC=C(CC)C=C5)(C6=CC=C(CC)C=C6)C7=C8SC(/C=C9/C(C(C=CC=C%10)=C%10C9=O)=C(C#N)/C#N)=C7)C8=C%11)=C%11C4(C%12=CC=C(CC)C=C%12)C%13=CC=C(CC)C=C%13)S3)=C(C#N)\C#N,O=C1C2=C(SC(CC(CC)CCCC)=C2C(C3=C(C4=CC=C(C(S5)=CC(C(C6=CC=CC=C6)=C7S8)=C5C(C9=CC=C(S9)SCC(CCCCCCCCCC)CCCCCCCCCCCC)=C7C=C8C(S%10)=CC=C%10C%11=C(C(C%12=C(SC(CC(CC)CCCC)=C%12C%13=O)CC(CCCC)CC)=O)C%13=C(C%14=CC=C(C(S%15)=CC(C(C%16=CC=CC=C%16)=C%17S%18)=C%15C(C%19=CC=C(S%19)SCC(CCCCCCCCCC)CCCCCCCCCCCC)=C%17C=C%18C(S%20)=CC=C%20C%21=C(C(C%22=C(SC(CC(CC)CCCC)=C%22C%23=O)CC(CCCC)CC)=O)C%23=C(C%24=CC=CS%24)S%21)S%14)S%11)S4)SC(C%25=CC=C(S%25)C%26=CC%27=C(C%28=C(C=CS%28)C(C%29=CC=CC=C%29)=C%27S%26)C%30=CC=C(S%30)SCC(CCCCCCCCCC)CCCCCCCCCCCC)=C31)=O)CC(CCCC)CC,O=C1C2=C(SC(CC)=C2C(C3=C(C4=CC=C(C(S5)=CC(C(C6=CC=CC=C6)=C7S8)=C5C(C9=CC=C(S9)SCC)=C7C=C8C(S%10)=CC=C%10C%11=C(C(C%12=C(SC(CC)=C%12C%13=O)CC)=O)C%13=C(C%14=CC=C(C(S%15)=CC(C(C%16=CC=CC=C%16)=C%17S%18)=C%15C(C%19=CC=C(S%19)SCC)=C%17C=C%18C(S%20)=CC=C%20C%21=C(C(C%22=C(SC(CC)=C%22C%23=O)CC)=O)C%23=C(C%24=CC=CS%24)S%21)S%14)S%11)S4)SC(C%25=CC=C(S%25)C%26=CC%27=C(C%28=C(C=CS%28)C(C%29=CC=CC=C%29)=C%27S%26)C%30=CC=C(S%30)SCC)=C31)=O)CC
