Repository: brigreens/Meta-analysis_OSCs

This repository contains the data files and analysis notebooks to support the paper "Meta-Analysis of Molecular Design Strategies for Non-Fullerene Acceptor Based Organic Solar Cell Materials" (DOI: 10.26434/chemrxiv-2024-w29b1)

File: general_dataset_analysis/OSC_filtered_with_sidechains.csv (part 20 of 59)
,reported_acceptor,reported_donor,reference,DOI,Voc,Jsc,FF,PCE,acceptor_type,acceptor_class,fused_rings_in_core,donor_type,acc_SMILES_sidechains,acc_SMILES_shortened_sidechains,don_SMILES_sidechains,don_SMILES_shortened_sidechains
713,IDT-N,PBDB-T,,10.1039/C7TA06631G,0.79,15.88,71.91,,sm,fused,5.0,polymer,N#CC(C#N)=C1C(=CC=2SC=3C=4C=C5C(=CC4C(C6=CC=C(C=C6)CCCCCC)(C7=CC=C(C=C7)CCCCCC)C3C2)C=8SC(C=C9C(=O)C%10=CC=%11C=CC=CC%11C=C%10C9=C(C#N)C#N)=CC8C5(C%12=CC=C(C=C%12)CCCCCC)C%13=CC=C(C=C%13)CCCCCC)C(=O)C%14=CC=%15C=CC=CC%15C=C%141,CCc1ccc(C2(c3ccc(CC)cc3)c3cc4c(cc3-c3sc(/C=C5\C(=O)c6cc7ccccc7cc6C5=C(C#N)C#N)cc32)C(c2ccc(CC)cc2)(c2ccc(CC)cc2)c2cc(/C=C3\C(=O)c5cc6ccccc6cc5C3=C(C#N)C#N)sc2-4)cc1,CCC(CCCC)CC1=CC=C(S1)C2=C3C(SC(C4=CC=C(S4)C(SC(C5=CC=C(C6=CC7=C(S6)C(C8=CC=C(CC(CCCC)CC)S8)=C9C(SC(C%10=CC=C(S%10)C(SC(C%11=CC=C(C%12=CC%13=C(S%12)C(C%14=CC=C(CC(CCCC)CC)S%14)=C%15C(SC(C%16=CC=C(S%16)C(SC(C%17=CC=CS%17)=C%18C%19=O)=C%18C(C%20=C(CC(CCCC)CC)SC(CC(CCCC)CC)=C%20%19)=O)=C%15)=C%13C%21=CC=C(CC(CCCC)CC)S%21)S%11)=C%22C%23=O)=C%22C(C%24=C(CC(CCCC)CC)SC(CC(CCCC)CC)=C%24%23)=O)=C9)=C7C%25=CC=C(CC(CCCC)CC)S%25)S5)=C%26C%27=O)=C%26C(C%28=C(CC(CCCC)CC)SC(CC(CCCC)CC)=C%28%27)=O)=C3)=C(C%29=CC=C(CC(CCCC)CC)S%29)C%30=C2SC=C%30,CCc1ccc(-c2c3cc(-c4ccc(-c5sc(-c6ccc(-c7cc8c(-c9ccc(CC)s9)c9sc(-c%10ccc(-c%11sc(-c%12ccc(-c%13cc%14c(-c%15ccc(CC)s%15)c%15sc(-c%16ccc(-c%17sc(-c%18cccs%18)c%18c%17C(=O)c%17c(CC)sc(CC)c%17C%18=O)s%16)cc%15c(-c%15ccc(CC)s%15)c%14s%13)s%12)c%12c%11C(=O)c%11c(CC)sc(CC)c%11C%12=O)s%10)cc9c(-c9ccc(CC)s9)c8s7)s6)c6c5C(=O)c5c(CC)sc(CC)c5C6=O)s4)sc3c(-c3ccc(CC)s3)c3ccsc23)s1
714,IDT-N,PTB7-Th,,10.1039/C7TA06631G,0.73,13.02,57.7,,sm,fused,5.0,polymer,N#CC(C#N)=C1C(=CC=2SC=3C=4C=C5C(=CC4C(C6=CC=C(C=C6)CCCCCC)(C7=CC=C(C=C7)CCCCCC)C3C2)C=8SC(C=C9C(=O)C%10=CC=%11C=CC=CC%11C=C%10C9=C(C#N)C#N)=CC8C5(C%12=CC=C(C=C%12)CCCCCC)C%13=CC=C(C=C%13)CCCCCC)C(=O)C%14=CC=%15C=CC=CC%15C=C%141,CCc1ccc(C2(c3ccc(CC)cc3)c3cc4c(cc3-c3sc(/C=C5\C(=O)c6cc7ccccc7cc6C5=C(C#N)C#N)cc32)C(c2ccc(CC)cc2)(c2ccc(CC)cc2)c2cc(/C=C3\C(=O)c5cc6ccccc6cc5C3=C(C#N)C#N)sc2-4)cc1,FC1=C(C(OCC(CCCC)CC)=O)SC2=C(SC=C21)C(S3)=CC4=C3C(C5=CC=C(CC(CC)CCCC)S5)=C(C=C(C6=C(C(F)=C(C(OCC(CCCC)CC)=O)S7)C7=C(S6)C(S8)=CC9=C8C(C%10=CC=C(CC(CCCC)CC)S%10)=C(C=C(C%11=C(C(F)=C(C(OCC(CCCC)CC)=O)S%12)C%12=C(S%11)C(S%13)=CC%14=C%13C(C%15=CC=C(CC(CC)CCCC)S%15)=C(C=CS%16)C%16=C%14C%17=CC=C(CC(CC)CCCC)S%17)S%18)C%18=C9C%19=CC=C(CC(CCCC)CC)S%19)S%20)C%20=C4C%21=CC=C(CC(CC)CCCC)S%21,CCOC(=O)c1sc2c(-c3cc4c(-c5ccc(CC)s5)c5sc(-c6sc(-c7cc8c(-c9ccc(CC)s9)c9sc(-c%10sc(-c%11cc%12c(-c%13ccc(CC)s%13)c%13sccc%13c(-c%13ccc(CC)s%13)c%12s%11)c%11sc(C(=O)OCC)c(F)c%10%11)cc9c(-c9ccc(CC)s9)c8s7)c7sc(C(=O)OCC)c(F)c67)cc5c(-c5ccc(CC)s5)c4s3)scc2c1F
715,IDTN,PBDB-TF,,10.1002/adma.201704051,0.94,16.58,78.0,,sm,fused,5.0,polymer,O=C(C1=C(C/2=C(C#N)\C#N)C=C3C=CC=CC3=C1)C2=C/C4=CC5=C(S4)C6=C(C=C7C(C(C8=CC=C(CCCCCC)C=C8)(C9=C7SC(/C=C%10C(C%11=C(C\%10=C(C#N)/C#N)C=C%12C=CC=CC%12=C%11)=O)=C9)C%13=CC=C(CCCCCC)C=C%13)=C6)C(C%14=CC=C(CCCCCC)C=C%14)5C%15=CC=C(C=C%15)CCCCCC,CCc1ccc(C2(c3ccc(CC)cc3)c3cc4c(cc3-c3sc(/C=C5\C(=O)c6cc7ccccc7cc6C5=C(C#N)C#N)cc32)C(c2ccc(CC)cc2)(c2ccc(CC)cc2)c2cc(/C=C3\C(=O)c5cc6ccccc6cc5C3=C(C#N)C#N)sc2-4)cc1,FC1=C(CC(CCCC)CC)SC(C2=C3C(SC(C4=CC=C(S4)C(SC(C5=CC=C(C6=CC7=C(S6)C(C8=CC(F)=C(CC(CCCC)CC)S8)=C9C(SC(C%10=CC=C(S%10)C(SC(C%11=CC=C(C%12=CC%13=C(S%12)C(C%14=CC(F)=C(CC(CCCC)CC)S%14)=C%15C(SC(C%16=CC=C(S%16)C(SC(C%17=CC=CS%17)=C%18C%19=O)=C%18C(C%20=C(CC(CCCC)CC)SC(CC(CCCC)CC)=C%20%19)=O)=C%15)=C%13C%21=CC(F)=C(CC(CCCC)CC)S%21)S%11)=C%22C%23=O)=C%22C(C%24=C(CC(CCCC)CC)SC(CC(CCCC)CC)=C%24%23)=O)=C9)=C7C%25=CC(F)=C(CC(CCCC)CC)S%25)S5)=C%26C%27=O)=C%26C(C%28=C(CC(CCCC)CC)SC(CC(CCCC)CC)=C%28%27)=O)=C3)=C(C%29=CC(F)=C(CC(CCCC)CC)S%29)C%30=C2SC=C%30)=C1,CCc1sc(-c2c3cc(-c4ccc(-c5sc(-c6ccc(-c7cc8c(-c9cc(F)c(CC)s9)c9sc(-c%10ccc(-c%11sc(-c%12ccc(-c%13cc%14c(-c%15cc(F)c(CC)s%15)c%15sc(-c%16ccc(-c%17sc(-c%18cccs%18)c%18c%17C(=O)c%17c(CC)sc(CC)c%17C%18=O)s%16)cc%15c(-c%15cc(F)c(CC)s%15)c%14s%13)s%12)c%12c%11C(=O)c%11c(CC)sc(CC)c%11C%12=O)s%10)cc9c(-c9cc(F)c(CC)s9)c8s7)s6)c6c5C(=O)c5c(CC)sc(CC)c5C6=O)s4)sc3c(-c3cc(F)c(CC)s3)c3ccsc23)cc1F
716,IDTN,J71,,10.1039/D0TA10953C,0.88,16.7,74.4,,sm,fused,5.0,polymer,O=C(C1=C(C/2=C(C#N)\C#N)C=C3C=CC=CC3=C1)C2=C/C4=CC5=C(S4)C6=C(C=C7C(C(C8=CC=C(CCCCCC)C=C8)(C9=C7SC(/C=C%10C(C%11=C(C\%10=C(C#N)/C#N)C=C%12C=CC=CC%12=C%11)=O)=C9)C%13=CC=C(CCCCCC)C=C%13)=C6)C(C%14=CC=C(CCCCCC)C=C%14)5C%15=CC=C(C=C%15)CCCCCC,CCc1ccc(C2(c3ccc(CC)cc3)c3cc4c(cc3-c3sc(/C=C5\C(=O)c6cc7ccccc7cc6C5=C(C#N)C#N)cc32)C(c2ccc(CC)cc2)(c2ccc(CC)cc2)c2cc(/C=C3\C(=O)c5cc6ccccc6cc5C3=C(C#N)C#N)sc2-4)cc1,CCC[Si](CCC)(CCC)C1=CC=C(S1)C2=C3SC(C4=CC=C(C5=C(C(F)=CC6=NN(CC(CCCCCCCC)CCCCCC)N=C65)F)S4)=CC3=C(C7=CC=C([Si](CCC)(CCC)CCC)S7)C8=C2C=C(S8)C9=CC=C(C(C%10=NN(CC(CCCCCCCC)CCCCCC)N=C%10%11)=C(F)C(F)=C%11C%12=CC=C(S%12)C%13=CC%14=C(C%15=CC=C([Si](CCC)(CCC)CCC)S%15)C%16=C(C(C%17=CC=C([Si](CCC)(CCC)CCC)S%17)=C%14S%13)C=C(S%16)C%18=CC=C(C(C%19=NN(CC(CCCCCCCC)CCCCCC)N=C%19%20)=C(F)C(F)=C%20C%21=CC=C(S%21)C%22=CC%23=C(C%24=CC=C([Si](CCC)(CCC)CCC)S%24)C%25=C(C(C%26=CC=C([Si](CCC)(CCC)CCC)S%26)=C%23S%22)C=C(S%25)C%27=CC=CS%27)S%18)S9,CCN1N=C2C(C3=CC=CS3)=C(C(F)=C(C2=N1)C4=CC=C(S4)C5=CC6=C(C7=C(C(C8=CC=C(S8)[Si](CC)(CC)CC)=C6S5)C=C(C9=CC=C(S9)C%10=C(C(F)=C(C%11=NN(N=C%10%11)CC)C%12=CC=C(S%12)C%13=CC%14=C(C%15=C(C(C%16=CC=C(S%16)[Si](CC)(CC)CC)=C%14S%13)C=C(C%17=CC=C(S%17)C%18=C(C(F)=C(C%19=NN(N=C%18%19)CC)C%20=CC=C(S%20)C%21=CC%22=C(C%23=C(C(C%24=CC=C(S%24)[Si](CC)(CC)CC)=C%22S%21)C=CS%23)C%25=CC=C(S%25)[Si](CC)(CC)CC)F)S%15)C%26=CC=C(S%26)[Si](CC)(CC)CC)F)S7)C%27=CC=C(S%27)[Si](CC)(CC)CC)F
717,IHIC2,FTAZ,,10.1002/adma.201704713,0.775,15.7,61.2,,sm,fused,6.0,polymer,N#CC(C#N)=C1C(=CC=2SC=3C=4C=CC5=C(C=CC=6C=7SC(C=C8C(=O)C9=CC(F)=C(F)C=C9C8=C(C#N)C#N)=CC7C(C%10=CC=C(C=C%10)CCCCCC)(C%11=CC=C(C=C%11)CCCCCC)C65)C4C(C%12=CC=C(C=C%12)CCCCCC)(C%13=CC=C(C=C%13)CCCCCC)C3C2)C(=O)C%14=CC(F)=C(F)C=C%141,CCC1(CC)c2cc(/C=C3\C(=O)c4cc(F)c(F)cc4C3=C(C#N)C#N)sc2-c2c1ccc1c3c(ccc21)C(CC)(CC)c1cc(/C=C2\C(=O)c4cc(F)c(F)cc4C2=C(C#N)C#N)sc1-3,CCCCC(CCCCCC)CCC1=C2C=C(C3=CC=C(C4=C(C(F)=C(C5=CC=C(C6=CC(C(CCC(CCCCCC)CCCC)=C7SC(C8=CC=C(C9=C(C(F)=CC%10=NN(CC(CCCCCC)CC)N=C%109)F)S8)=CC7=C%11CCC(CCCCCC)CCCC)=C%11S6)S5)C%12=NN(CC(CCCCCC)CCCC)N=C%124)F)S3)SC2=C(CCC(CCCCCC)CCCC)C%13=C1SC(C%14=CC=C(C(C%15=NN(CC(CCCCCC)CCCC)N=C%15%16)=C(F)C(F)=C%16C%17=CC=C(S%17)C%18=CC%19=C(CCC(CCCCCC)CCCC)C%20=C(C(CCC(CCCCCC)CCCC)=C%19S%18)C=C(S%20)C%21=CC=CS%21)S%14)=C%13,CCc1c2cc(-c3ccc(-c4c(F)c(F)c(-c5ccc(-c6cc7c(CC)c8sc(-c9ccc(-c%10c(F)c(F)c(-c%11ccc(-c%12cc%13c(CC)c%14sc(-c%15ccc(-c%16c(F)c(F)c(-c%17cccs%17)c%17nn(CC)nc%16%17)s%15)cc%14c(CC)c%13s%12)s%11)c%11nn(CC)nc%10%11)s9)cc8c(CC)c7s6)s5)c5nn(CC)nc45)s3)sc2c(CC)c2ccsc12
718,IOIC2,PTB7-Th,,10.1021/acs.chemmater.8b01677,0.826,17.2,65.8,,sm,fused,8.0,polymer,N#CC(C#N)=C1C(=CC=2SC=3C=4SC5=C6C=C(C7=C(SC=8C=9SC(C=C%10C(=O)C%11=CC(F)=C(F)C=C%11C%10=C(C#N)C#N)=CC9C(C%12=CC=C(C=C%12)CCCCCC)(C%13=CC=C(C=C%13)CCCCCC)C87)C6=CC(=C5C4C(C%14=CC=C(C=C%14)CCCCCC)(C%15=CC=C(C=C%15)CCCCCC)C3C2)CCCCCC)CCCCCC)C(=O)C%16=CC(F)=C(F)C=C%161,CCc1ccc(C2(c3ccc(CC)cc3)c3cc(/C=C4\C(=O)c5cc(F)c(F)cc5C4=C(C#N)C#N)sc3-c3sc4c(c(CC)cc5c4cc(CC)c4c6c(sc45)-c4sc(/C=C5\C(=O)c7cc(F)c(F)cc7C5=C(C#N)C#N)cc4C6(c4ccc(CC)cc4)c4ccc(CC)cc4)c32)cc1,FC1=C(C(OCC(CCCC)CC)=O)SC2=C(SC=C21)C(S3)=CC4=C3C(C5=CC=C(CC(CC)CCCC)S5)=C(C=C(C6=C(C(F)=C(C(OCC(CCCC)CC)=O)S7)C7=C(S6)C(S8)=CC9=C8C(C%10=CC=C(CC(CCCC)CC)S%10)=C(C=C(C%11=C(C(F)=C(C(OCC(CCCC)CC)=O)S%12)C%12=C(S%11)C(S%13)=CC%14=C%13C(C%15=CC=C(CC(CC)CCCC)S%15)=C(C=CS%16)C%16=C%14C%17=CC=C(CC(CC)CCCC)S%17)S%18)C%18=C9C%19=CC=C(CC(CCCC)CC)S%19)S%20)C%20=C4C%21=CC=C(CC(CC)CCCC)S%21,CCOC(=O)c1sc2c(-c3cc4c(-c5ccc(CC)s5)c5sc(-c6sc(-c7cc8c(-c9ccc(CC)s9)c9sc(-c%10sc(-c%11cc%12c(-c%13ccc(CC)s%13)c%13sccc%13c(-c%13ccc(CC)s%13)c%12s%11)c%11sc(C(=O)OCC)c(F)c%10%11)cc9c(-c9ccc(CC)s9)c8s7)c7sc(C(=O)OCC)c(F)c67)cc5c(-c5ccc(CC)s5)c4s3)scc2c1F
719,IOIC2,FTAZ,,10.1002/adma.201704713,0.9,19.7,69.3,,sm,fused,8.0,polymer,N#CC(C#N)=C1C(=CC=2SC=3C=4SC5=C6C=C(C7=C(SC=8C=9SC(C=C%10C(=O)C%11=CC(F)=C(F)C=C%11C%10=C(C#N)C#N)=CC9C(C%12=CC=C(C=C%12)CCCCCC)(C%13=CC=C(C=C%13)CCCCCC)C87)C6=CC(=C5C4C(C%14=CC=C(C=C%14)CCCCCC)(C%15=CC=C(C=C%15)CCCCCC)C3C2)CCCCCC)CCCCCC)C(=O)C%16=CC(F)=C(F)C=C%161,CCc1ccc(C2(c3ccc(CC)cc3)c3cc(/C=C4\C(=O)c5cc(F)c(F)cc5C4=C(C#N)C#N)sc3-c3sc4c(c(CC)cc5c4cc(CC)c4c6c(sc45)-c4sc(/C=C5\C(=O)c7cc(F)c(F)cc7C5=C(C#N)C#N)cc4C6(c4ccc(CC)cc4)c4ccc(CC)cc4)c32)cc1,CCCCC(CCCCCC)CCC1=C2C=C(C3=CC=C(C4=C(C(F)=C(C5=CC=C(C6=CC(C(CCC(CCCCCC)CCCC)=C7SC(C8=CC=C(C9=C(C(F)=CC%10=NN(CC(CCCCCC)CC)N=C%109)F)S8)=CC7=C%11CCC(CCCCCC)CCCC)=C%11S6)S5)C%12=NN(CC(CCCCCC)CCCC)N=C%124)F)S3)SC2=C(CCC(CCCCCC)CCCC)C%13=C1SC(C%14=CC=C(C(C%15=NN(CC(CCCCCC)CCCC)N=C%15%16)=C(F)C(F)=C%16C%17=CC=C(S%17)C%18=CC%19=C(CCC(CCCCCC)CCCC)C%20=C(C(CCC(CCCCCC)CCCC)=C%19S%18)C=C(S%20)C%21=CC=CS%21)S%14)=C%13,CCc1c2cc(-c3ccc(-c4c(F)c(F)c(-c5ccc(-c6cc7c(CC)c8sc(-c9ccc(-c%10c(F)c(F)c(-c%11ccc(-c%12cc%13c(CC)c%14sc(-c%15ccc(-c%16c(F)c(F)c(-c%17cccs%17)c%17nn(CC)nc%16%17)s%15)cc%14c(CC)c%13s%12)s%11)c%11nn(CC)nc%10%11)s9)cc8c(CC)c7s6)s5)c5nn(CC)nc45)s3)sc2c(CC)c2ccsc12
720,NCBDT,PBDB-T,,10.1002/adma.201704904,0.8390000000000001,20.33,71.0,,sm,fused,7.0,polymer,O=C(C(C=CC(F)=C1)=C1C/2=C(C#N)/C#N)C2=C/C3=CC(C4(C5=CC=C(CCCCCC)C=C5)C6=CC=C(CCCCCC)C=C6)=C(S3)C7=C4C8=C(CCCCCCCC)C(SC9=C%10C(C%11=CC=C(CCCCCC)C=C%11)(C%12=CC=C(CCCCCC)C=C%12)C%13=C9SC(/C=C%14C(C(C=CC(F)=C%15)=C%15C\%14=C(C#N)\C#N)=O)=C%13)=C%10C(CCCCCCCC)=C8S7,CCc1ccc(C2(c3ccc(CC)cc3)c3cc(/C=C4\C(=O)c5ccc(F)cc5C4=C(C#N)C#N)sc3-c3sc4c(CC)c5c6c(sc5c(CC)c4c32)-c2sc(/C=C3\C(=O)c4ccc(F)cc4C3=C(C#N)C#N)cc2C6(c2ccc(CC)cc2)c2ccc(CC)cc2)cc1,CCC(CCCC)CC1=CC=C(S1)C2=C3C(SC(C4=CC=C(S4)C(SC(C5=CC=C(C6=CC7=C(S6)C(C8=CC=C(CC(CCCC)CC)S8)=C9C(SC(C%10=CC=C(S%10)C(SC(C%11=CC=C(C%12=CC%13=C(S%12)C(C%14=CC=C(CC(CCCC)CC)S%14)=C%15C(SC(C%16=CC=C(S%16)C(SC(C%17=CC=CS%17)=C%18C%19=O)=C%18C(C%20=C(CC(CCCC)CC)SC(CC(CCCC)CC)=C%20%19)=O)=C%15)=C%13C%21=CC=C(CC(CCCC)CC)S%21)S%11)=C%22C%23=O)=C%22C(C%24=C(CC(CCCC)CC)SC(CC(CCCC)CC)=C%24%23)=O)=C9)=C7C%25=CC=C(CC(CCCC)CC)S%25)S5)=C%26C%27=O)=C%26C(C%28=C(CC(CCCC)CC)SC(CC(CCCC)CC)=C%28%27)=O)=C3)=C(C%29=CC=C(CC(CCCC)CC)S%29)C%30=C2SC=C%30,CCc1ccc(-c2c3cc(-c4ccc(-c5sc(-c6ccc(-c7cc8c(-c9ccc(CC)s9)c9sc(-c%10ccc(-c%11sc(-c%12ccc(-c%13cc%14c(-c%15ccc(CC)s%15)c%15sc(-c%16ccc(-c%17sc(-c%18cccs%18)c%18c%17C(=O)c%17c(CC)sc(CC)c%17C%18=O)s%16)cc%15c(-c%15ccc(CC)s%15)c%14s%13)s%12)c%12c%11C(=O)c%11c(CC)sc(CC)c%11C%12=O)s%10)cc9c(-c9ccc(CC)s9)c8s7)s6)c6c5C(=O)c5c(CC)sc(CC)c5C6=O)s4)sc3c(-c3ccc(CC)s3)c3ccsc23)s1
721,DF-PCIC,PBDB-T,,10.1002/adma.201705208,0.91,15.66,72.0,,sm,unfused,3.0,polymer,N#CC(C#N)=C1C(=CC=2SC=3C=4SC(=CC4C(C3C2)(CC(CC)CCCC)CC(CC)CCCC)C=5C=C(F)C(=CC5F)C=6SC=7C=8SC(C=C9C(=O)C=%10C=CC=CC%10C9=C(C#N)C#N)=CC8C(C7C6)(CC(CC)CCCC)CC(CC)CCCC)C(=O)C=%11C=CC=CC%111,CCC1(CC)c2cc(/C=C3\C(=O)c4ccccc4C3=C(C#N)C#N)sc2-c2sc(-c3cc(F)c(-c4cc5c(s4)-c4sc(/C=C6\C(=O)c7ccccc7C6=C(C#N)C#N)cc4C5(CC)CC)cc3F)cc21,CCC(CCCC)CC1=CC=C(S1)C2=C3C(SC(C4=CC=C(S4)C(SC(C5=CC=C(C6=CC7=C(S6)C(C8=CC=C(CC(CCCC)CC)S8)=C9C(SC(C%10=CC=C(S%10)C(SC(C%11=CC=C(C%12=CC%13=C(S%12)C(C%14=CC=C(CC(CCCC)CC)S%14)=C%15C(SC(C%16=CC=C(S%16)C(SC(C%17=CC=CS%17)=C%18C%19=O)=C%18C(C%20=C(CC(CCCC)CC)SC(CC(CCCC)CC)=C%20%19)=O)=C%15)=C%13C%21=CC=C(CC(CCCC)CC)S%21)S%11)=C%22C%23=O)=C%22C(C%24=C(CC(CCCC)CC)SC(CC(CCCC)CC)=C%24%23)=O)=C9)=C7C%25=CC=C(CC(CCCC)CC)S%25)S5)=C%26C%27=O)=C%26C(C%28=C(CC(CCCC)CC)SC(CC(CCCC)CC)=C%28%27)=O)=C3)=C(C%29=CC=C(CC(CCCC)CC)S%29)C%30=C2SC=C%30,CCc1ccc(-c2c3cc(-c4ccc(-c5sc(-c6ccc(-c7cc8c(-c9ccc(CC)s9)c9sc(-c%10ccc(-c%11sc(-c%12ccc(-c%13cc%14c(-c%15ccc(CC)s%15)c%15sc(-c%16ccc(-c%17sc(-c%18cccs%18)c%18c%17C(=O)c%17c(CC)sc(CC)c%17C%18=O)s%16)cc%15c(-c%15ccc(CC)s%15)c%14s%13)s%12)c%12c%11C(=O)c%11c(CC)sc(CC)c%11C%12=O)s%10)cc9c(-c9ccc(CC)s9)c8s7)s6)c6c5C(=O)c5c(CC)sc(CC)c5C6=O)s4)sc3c(-c3ccc(CC)s3)c3ccsc23)s1
722,C8-ITIC,PBDB-T,,10.1002/adma.201705209,0.87,19.7,73.0,,sm,fused,7.0,polymer,N#CC(C#N)=C1C(=CC=2SC3=C(SC=4C=5C=C6C(=CC5C(C34)(CCCCCCCC)CCCCCCCC)C=7SC=8C=C(SC8C7C6(CCCCCCCC)CCCCCCCC)C=C9C(=O)C=%10C=CC=CC%10C9=C(C#N)C#N)C2)C(=O)C=%11C=CC=CC%111,CCC1(CC)c2cc3c(cc2-c2sc4cc(/C=C5\C(=O)c6ccccc6C5=C(C#N)C#N)sc4c21)C(CC)(CC)c1c-3sc2cc(/C=C3\C(=O)c4ccccc4C3=C(C#N)C#N)sc12,CCC(CCCC)CC1=CC=C(S1)C2=C3C(SC(C4=CC=C(S4)C(SC(C5=CC=C(C6=CC7=C(S6)C(C8=CC=C(CC(CCCC)CC)S8)=C9C(SC(C%10=CC=C(S%10)C(SC(C%11=CC=C(C%12=CC%13=C(S%12)C(C%14=CC=C(CC(CCCC)CC)S%14)=C%15C(SC(C%16=CC=C(S%16)C(SC(C%17=CC=CS%17)=C%18C%19=O)=C%18C(C%20=C(CC(CCCC)CC)SC(CC(CCCC)CC)=C%20%19)=O)=C%15)=C%13C%21=CC=C(CC(CCCC)CC)S%21)S%11)=C%22C%23=O)=C%22C(C%24=C(CC(CCCC)CC)SC(CC(CCCC)CC)=C%24%23)=O)=C9)=C7C%25=CC=C(CC(CCCC)CC)S%25)S5)=C%26C%27=O)=C%26C(C%28=C(CC(CCCC)CC)SC(CC(CCCC)CC)=C%28%27)=O)=C3)=C(C%29=CC=C(CC(CCCC)CC)S%29)C%30=C2SC=C%30,CCc1ccc(-c2c3cc(-c4ccc(-c5sc(-c6ccc(-c7cc8c(-c9ccc(CC)s9)c9sc(-c%10ccc(-c%11sc(-c%12ccc(-c%13cc%14c(-c%15ccc(CC)s%15)c%15sc(-c%16ccc(-c%17sc(-c%18cccs%18)c%18c%17C(=O)c%17c(CC)sc(CC)c%17C%18=O)s%16)cc%15c(-c%15ccc(CC)s%15)c%14s%13)s%12)c%12c%11C(=O)c%11c(CC)sc(CC)c%11C%12=O)s%10)cc9c(-c9ccc(CC)s9)c8s7)s6)c6c5C(=O)c5c(CC)sc(CC)c5C6=O)s4)sc3c(-c3ccc(CC)s3)c3ccsc23)s1
723,C8-ITIC,PFBDB-T,,10.1002/adma.201705209,0.94,19.6,72.0,,sm,fused,7.0,polymer,N#CC(C#N)=C1C(=CC=2SC3=C(SC=4C=5C=C6C(=CC5C(C34)(CCCCCCCC)CCCCCCCC)C=7SC=8C=C(SC8C7C6(CCCCCCCC)CCCCCCCC)C=C9C(=O)C=%10C=CC=CC%10C9=C(C#N)C#N)C2)C(=O)C=%11C=CC=CC%111,CCC1(CC)c2cc3c(cc2-c2sc4cc(/C=C5\C(=O)c6ccccc6C5=C(C#N)C#N)sc4c21)C(CC)(CC)c1c-3sc2cc(/C=C3\C(=O)c4ccccc4C3=C(C#N)C#N)sc12,CCC(CCCC)CC1=CC=C(S1)C2=C3C(SC(C(SC(C(SC(C4=CC(F)=C(S4)C5=CC6=C(S5)C(C7=CC=C(CC(CCCC)CC)S7)=C8C(SC(C(SC(C(SC(C9=CC(F)=C(S9)C%10=CC%11=C(S%10)C(C%12=CC=C(CC(CCCC)CC)S%12)=C%13C(SC=C%13)=C%11C%14=CC=C(CC(CCCC)CC)S%14)=C%15C%16=O)=C%15C(C%17=C(CC(CCCC)CC)SC(CC(CCCC)CC)=C%17%16)=O)=C%18)=C%18F)=C8)=C6C%19=CC=C(CC(CCCC)CC)S%19)=C%20C%21=O)=C%20C(C%22=C(CC(CCCC)CC)SC(CC(CCCC)CC)=C%22%21)=O)=C%23)=C%23F)=C3)=C(C%24=CC=C(CC(CCCC)CC)S%24)C%25=C2SC(C%26=C(F)C=C(C(SC(C%27=CC(F)=CS%27)=C%28C(C%29=C(CC(CCCC)CC)SC(CC(CCCC)CC)=C%29%30)=O)=C%28C%30=O)S%26)=C%25,CCc1ccc(-c2c3cc(-c4sc(-c5sc(-c6cc(F)c(-c7cc8c(-c9ccc(CC)s9)c9sc(-c%10sc(-c%11sc(-c%12cc(F)c(-c%13cc%14c(-c%15ccc(CC)s%15)c%15sc(-c%16sc(-c%17sc(-c%18cc(F)cs%18)c%18c%17C(=O)c%17c(CC)sc(CC)c%17C%18=O)cc%16F)cc%15c(-c%15ccc(CC)s%15)c%14s%13)s%12)c%12c%11C(=O)c%11c(CC)sc(CC)c%11C%12=O)cc%10F)cc9c(-c9ccc(CC)s9)c8s7)s6)c6c5C(=O)c5c(CC)sc(CC)c5C6=O)cc4F)sc3c(-c3ccc(CC)s3)c3ccsc23)s1
724,ITIC3,PTB7-Th,,10.1002/adma.201705969,0.763,16.8,63.1,,sm,fused,7.0,polymer,N#C/C(C#N)=C1C2=C(C(C\1=CC3=CC(SC4=C5C(C6=CC=C(CCCCCC)C=C6)(C7=CC=C(CCCCCC)C=C7)C8=C4C=C9C(C%10=C(C9(C%11=CC=C(CCCCCC)C=C%11)C%12=CC=C(CCCCCC)C=C%12)C%13=C(C=C(C=C%14C(C%15=C(/C%14=C(C#N)\C#N)C=C(F)C=C%15)=O)S%13)S%10)=C8)=C5S3)=O)C=CC(F)=C2,CCC1=CC=C(C2(C3=C(C4=C2C5=C(C=C(S5)/C=C6C(C7=C(C\6=C(C#N)/C#N)C=C(F)C=C7)=O)S4)C=C(C(C8=CC=C(CC)C=C8)(C9=C%10SC%11=C9SC(/C=C%12C(C%13=C(C\%12=C(C#N)/C#N)C=C(F)C=C%13)=O)=C%11)C%14=CC=C(CC)C=C%14)C%10=C3)C%15=CC=C(CC)C=C%15)C=C1,FC1=C(C(OCC(CCCC)CC)=O)SC2=C(SC=C21)C(S3)=CC4=C3C(C5=CC=C(CC(CC)CCCC)S5)=C(C=C(C6=C(C(F)=C(C(OCC(CCCC)CC)=O)S7)C7=C(S6)C(S8)=CC9=C8C(C%10=CC=C(CC(CCCC)CC)S%10)=C(C=C(C%11=C(C(F)=C(C(OCC(CCCC)CC)=O)S%12)C%12=C(S%11)C(S%13)=CC%14=C%13C(C%15=CC=C(CC(CC)CCCC)S%15)=C(C=CS%16)C%16=C%14C%17=CC=C(CC(CC)CCCC)S%17)S%18)C%18=C9C%19=CC=C(CC(CCCC)CC)S%19)S%20)C%20=C4C%21=CC=C(CC(CC)CCCC)S%21,CCOC(=O)c1sc2c(-c3cc4c(-c5ccc(CC)s5)c5sc(-c6sc(-c7cc8c(-c9ccc(CC)s9)c9sc(-c%10sc(-c%11cc%12c(-c%13ccc(CC)s%13)c%13sccc%13c(-c%13ccc(CC)s%13)c%12s%11)c%11sc(C(=O)OCC)c(F)c%10%11)cc9c(-c9ccc(CC)s9)c8s7)c7sc(C(=O)OCC)c(F)c67)cc5c(-c5ccc(CC)s5)c4s3)scc2c1F
725,ITIC-2F_lee,PTB7-Th,,10.1002/aenm.201801209,0.748,16.2,80.0,,sm,fused,7.0,polymer,O=C1C2=C(C(/C1=C/C3=CC4=C(C5=C(S4)C(C=C6C(C7=CC=C(C=C7)CCCCCC)(C8=C(SC9=C8SC(/C=C%10/C(C%11=C(C%10=O)C=CC(F)=C%11)=C(C#N)/C#N)=C9)C6=C%12)C%13=CC=C(C=C%13)CCCCCC)=C%12C5(C%14=CC=C(C=C%14)CCCCCC)C%15=CC=C(C=C%15)CCCCCC)S3)=C(C#N)\C#N)C=C(F)C=C2,CCc1ccc(C2(c3ccc(CC)cc3)c3cc4c(cc3-c3sc5cc(/C=C6\C(=O)c7ccc(F)cc7C6=C(C#N)C#N)sc5c32)C(c2ccc(CC)cc2)(c2ccc(CC)cc2)c2c-4sc3cc(/C=C4\C(=O)c5ccc(F)cc5C4=C(C#N)C#N)sc23)cc1,FC1=C(C(OCC(CCCC)CC)=O)SC2=C(SC=C21)C(S3)=CC4=C3C(C5=CC=C(CC(CC)CCCC)S5)=C(C=C(C6=C(C(F)=C(C(OCC(CCCC)CC)=O)S7)C7=C(S6)C(S8)=CC9=C8C(C%10=CC=C(CC(CCCC)CC)S%10)=C(C=C(C%11=C(C(F)=C(C(OCC(CCCC)CC)=O)S%12)C%12=C(S%11)C(S%13)=CC%14=C%13C(C%15=CC=C(CC(CC)CCCC)S%15)=C(C=CS%16)C%16=C%14C%17=CC=C(CC(CC)CCCC)S%17)S%18)C%18=C9C%19=CC=C(CC(CCCC)CC)S%19)S%20)C%20=C4C%21=CC=C(CC(CC)CCCC)S%21,CCOC(=O)c1sc2c(-c3cc4c(-c5ccc(CC)s5)c5sc(-c6sc(-c7cc8c(-c9ccc(CC)s9)c9sc(-c%10sc(-c%11cc%12c(-c%13ccc(CC)s%13)c%13sccc%13c(-c%13ccc(CC)s%13)c%12s%11)c%11sc(C(=O)OCC)c(F)c%10%11)cc9c(-c9ccc(CC)s9)c8s7)c7sc(C(=O)OCC)c(F)c67)cc5c(-c5ccc(CC)s5)c4s3)scc2c1F
726,IT-F,P2F-EHp,,10.1038/s41560-018-0263-4,0.9590000000000001,16.91,61.93,,sm,fused,7.0,polymer,N#C/C(C#N)=C1C(C(C2=CC=C(C=C2/1)F)=O)=CC3=CC(SC4=C5C(C6=CC=C(CCCCCC)C=C6)(C7=CC=C(CCCCCC)C=C7)C8=C4C=C9C(C%10=C(C9(C%11=CC=C(CCCCCC)C=C%11)C%12=CC=C(CCCCCC)C=C%12)C%13=C(C=C(C=C%14C(C%15=CC=C(C=C%15/C%14=C(C#N)\C#N)F)=O)S%13)S%10)=C8)=C5S3,CCc1ccc(C2(c3ccc(CC)cc3)c3cc4c(cc3-c3sc5cc(/C=C6\C(=O)c7ccc(F)cc7C6=C(C#N)C#N)sc5c32)C(c2ccc(CC)cc2)(c2ccc(CC)cc2)c2c-4sc3cc(/C=C4\C(=O)c5ccc(F)cc5C4=C(C#N)C#N)sc23)cc1,FC1=CC(C2=C3C(SC(C4=CC=C(S4)C(C5=NN(CCC(CCCC)CC)N=C5C(C6=CC=C(C7=CC8=C(S7)C(C9=CC(F)=C(CC(CCCC)CC)C(F)=C9)=C%10C(SC(C%11=CC=C(S%11)C(C%12=NN(CCC(CCCC)CC)N=C%12C(C%13=CC=C(C%14=CC%15=C(S%14)C(C%16=CC(F)=C(CC(CCCC)CC)C(F)=C%16)=C%17C(SC(C%18=CC=C(S%18)C(C%19=NN(CCC(CCCC)CC)N=C%19C(C%20=CC=CS%20)=C%21C%22=O)=C%21C(N%22CCCCCCCC)=O)=C%17)=C%15C%23=CC(F)=C(CC(CCCC)CC)C(F)=C%23)S%13)=C%24C%25=O)=C%24C(N%25CCCCCCCC)=O)=C%10)=C8C%26=CC(F)=C(CC(CCCC)CC)C(F)=C%26)S6)=C%27C%28=O)=C%27C(N%28CCCCCCCC)=O)=C3)=C(C%29=CC(F)=C(CC(CCCC)CC)C(F)=C%29)C%30=C2SC=C%30)=CC(F)=C1CC(CCCC)CC,CCc1c(F)cc(-c2c3cc(-c4ccc(-c5c6c(c(-c7ccc(-c8cc9c(-c%10cc(F)c(CC)c(F)c%10)c%10sc(-c%11ccc(-c%12c%13c(c(-c%14ccc(-c%15cc%16c(-c%17cc(F)c(CC)c(F)c%17)c%17sc(-c%18ccc(-c%19c%20c(c(-c%21cccs%21)c%21nn(CC)nc%19%21)C(=O)N(CC)C%20=O)s%18)cc%17c(-c%17cc(F)c(CC)c(F)c%17)c%16s%15)s%14)c%14nn(CC)nc%12%14)C(=O)N(CC)C%13=O)s%11)cc%10c(-c%10cc(F)c(CC)c(F)c%10)c9s8)s7)c7nn(CC)nc57)C(=O)N(CC)C6=O)s4)sc3c(-c3cc(F)c(CC)c(F)c3)c3ccsc23)cc1F
727,F-ITIC,PTPDBDT,,10.1039/C7QM00025A,0.94,14.1,66.0,,sm,fused,7.0,polymer,O=C1C2=C(C=C(C=C2)F)C(/C1=C/C3=CC4=C(S3)C5=C(C6=C(C5(C7=CC=C(CCCCCC)C=C7)C8=CC=C(CCCCCC)C=C8)C=C9C(SC%10=C%11SC(/C=C%12/C(C%13=C(C=CC(F)=C%13)C%12=O)=C(C#N)/C#N)=C%10)=C%11C(C%14=CC=C(CCCCCC)C=C%14)(C%15=CC=C(CCCCCC)C=C%15)C9=C6)S4)=C(C#N)/C#N,CCc1ccc(C2(c3ccc(CC)cc3)c3cc4c(cc3-c3sc5cc(/C=C6\C(=O)c7ccc(F)cc7C6=C(C#N)C#N)sc5c32)C(c2ccc(CC)cc2)(c2ccc(CC)cc2)c2c-4sc3cc(/C=C4\C(=O)c5ccc(F)cc5C4=C(C#N)C#N)sc23)cc1,O=C(N1CCCCCCCC)C2=CSC(C(S3)=CC4=C3C(C5=CC=C(CC(CC)CCCC)S5)=C(C=C(C6=C(C(N(CCCCCCCC)C7=O)=O)C7=C(C(S8)=CC9=C8C(C%10=CC=C(CC(CC)CCCC)S%10)=C(C=C(C%11=C(C(N(CCCCCCCC)C%12=O)=O)C%12=C(C(S%13)=CC%14=C%13C(C%15=CC=C(CC(CC)CCCC)S%15)=C(C=CS%16)C%16=C%14C%17=CC=C(CC(CCCC)CC)S%17)S%11)S%18)C%18=C9C%19=CC=C(CC(CCCC)CC)S%19)S6)S%20)C%20=C4C%21=CC=C(CC(CCCC)CC)S%21)=C2C1=O,CCc1ccc(-c2c3cc(-c4sc(-c5cc6c(-c7ccc(CC)s7)c7sc(-c8sc(-c9cc%10c(-c%11ccc(CC)s%11)c%11sc(-c%12scc%13c%12C(=O)N(CC)C%13=O)cc%11c(-c%11ccc(CC)s%11)c%10s9)c9c8C(=O)N(CC)C9=O)cc7c(-c7ccc(CC)s7)c6s5)c5c4C(=O)N(CC)C5=O)sc3c(-c3ccc(CC)s3)c3ccsc23)s1
728,FOIC,PTB7-Th,,10.1002/adma.201705969,0.743,24.0,67.1,,sm,fused,8.0,polymer,O=C1C2=C(C=C(F)C=C2)C(/C1=C/C3=CC(S4)=C(S3)C5=C4C(SC6=C7SC8=C6C(C9=CC=C(CCCCCC)C=C9)(C%10=CC=C(CCCCCC)C=C%10)C%11=C8SC%12=C%11SC(/C=C%13/C(C(C=C(F)C=C%14)=C%14C%13=O)=C(C#N)/C#N)=C%12)=C7C5(C%15=CC=C(CCCCCC)C=C%15)C%16=CC=C(CCCCCC)C=C%16)=C(C#N)\C#N,CCc1ccc(C2(c3ccc(CC)cc3)c3c(sc4cc(/C=C5\C(=O)c6ccc(F)cc6C5=C(C#N)C#N)sc34)-c3sc4c5c(sc4c32)-c2sc3cc(/C=C4\C(=O)c6ccc(F)cc6C4=C(C#N)C#N)sc3c2C5(c2ccc(CC)cc2)c2ccc(CC)cc2)cc1,FC1=C(C(OCC(CCCC)CC)=O)SC2=C(SC=C21)C(S3)=CC4=C3C(C5=CC=C(CC(CC)CCCC)S5)=C(C=C(C6=C(C(F)=C(C(OCC(CCCC)CC)=O)S7)C7=C(S6)C(S8)=CC9=C8C(C%10=CC=C(CC(CCCC)CC)S%10)=C(C=C(C%11=C(C(F)=C(C(OCC(CCCC)CC)=O)S%12)C%12=C(S%11)C(S%13)=CC%14=C%13C(C%15=CC=C(CC(CC)CCCC)S%15)=C(C=CS%16)C%16=C%14C%17=CC=C(CC(CC)CCCC)S%17)S%18)C%18=C9C%19=CC=C(CC(CCCC)CC)S%19)S%20)C%20=C4C%21=CC=C(CC(CC)CCCC)S%21,CCOC(=O)c1sc2c(-c3cc4c(-c5ccc(CC)s5)c5sc(-c6sc(-c7cc8c(-c9ccc(CC)s9)c9sc(-c%10sc(-c%11cc%12c(-c%13ccc(CC)s%13)c%13sccc%13c(-c%13ccc(CC)s%13)c%12s%11)c%11sc(C(=O)OCC)c(F)c%10%11)cc9c(-c9ccc(CC)s9)c8s7)c7sc(C(=O)OCC)c(F)c67)cc5c(-c5ccc(CC)s5)c4s3)scc2c1F
730,FOIC,PBDB-T-2F,,10.1021/acsaem.1c03447,0.92,19.73,69.2,,sm,fused,8.0,polymer,O=C1C2=C(C=C(F)C=C2)C(/C1=C/C3=CC(S4)=C(S3)C5=C4C(SC6=C7SC8=C6C(C9=CC=C(CCCCCC)C=C9)(C%10=CC=C(CCCCCC)C=C%10)C%11=C8SC%12=C%11SC(/C=C%13/C(C(C=C(F)C=C%14)=C%14C%13=O)=C(C#N)/C#N)=C%12)=C7C5(C%15=CC=C(CCCCCC)C=C%15)C%16=CC=C(CCCCCC)C=C%16)=C(C#N)\C#N,CCc1ccc(C2(c3ccc(CC)cc3)c3c(sc4cc(/C=C5\C(=O)c6ccc(F)cc6C5=C(C#N)C#N)sc34)-c3sc4c5c(sc4c32)-c2sc3cc(/C=C4\C(=O)c6ccc(F)cc6C4=C(C#N)C#N)sc3c2C5(c2ccc(CC)cc2)c2ccc(CC)cc2)cc1,FC1=C(CC(CCCC)CC)SC(C2=C3C(SC(C4=CC=C(S4)C(SC(C5=CC=C(C6=CC7=C(S6)C(C8=CC(F)=C(CC(CCCC)CC)S8)=C9C(SC(C%10=CC=C(S%10)C(SC(C%11=CC=C(C%12=CC%13=C(S%12)C(C%14=CC(F)=C(CC(CCCC)CC)S%14)=C%15C(SC(C%16=CC=C(S%16)C(SC(C%17=CC=CS%17)=C%18C%19=O)=C%18C(C%20=C(CC(CCCC)CC)SC(CC(CCCC)CC)=C%20%19)=O)=C%15)=C%13C%21=CC(F)=C(CC(CCCC)CC)S%21)S%11)=C%22C%23=O)=C%22C(C%24=C(CC(CCCC)CC)SC(CC(CCCC)CC)=C%24%23)=O)=C9)=C7C%25=CC(F)=C(CC(CCCC)CC)S%25)S5)=C%26C%27=O)=C%26C(C%28=C(CC(CCCC)CC)SC(CC(CCCC)CC)=C%28%27)=O)=C3)=C(C%29=CC(F)=C(CC(CCCC)CC)S%29)C%30=C2SC=C%30)=C1,CCc1sc(-c2c3cc(-c4ccc(-c5sc(-c6ccc(-c7cc8c(-c9cc(F)c(CC)s9)c9sc(-c%10ccc(-c%11sc(-c%12ccc(-c%13cc%14c(-c%15cc(F)c(CC)s%15)c%15sc(-c%16ccc(-c%17sc(-c%18cccs%18)c%18c%17C(=O)c%17c(CC)sc(CC)c%17C%18=O)s%16)cc%15c(-c%15cc(F)c(CC)s%15)c%14s%13)s%12)c%12c%11C(=O)c%11c(CC)sc(CC)c%11C%12=O)s%10)cc9c(-c9cc(F)c(CC)s9)c8s7)s6)c6c5C(=O)c5c(CC)sc(CC)c5C6=O)s4)sc3c(-c3cc(F)c(CC)s3)c3ccsc23)cc1F
731,ITCT,PBDB-T,,10.1016/j.cclet.2017.11.018,0.85,17.88,72.3,,sm,fused,7.0,polymer,N#CC(C#N)=C1C2=CSC=C2C(=O)C1=CC=3SC4=C(SC=5C=6C=C7C(=CC6C(C8=CC=C(C=C8)CCCCCC)(C9=CC=C(C=C9)CCCCCC)C45)C=%10SC=%11C=C(SC%11C%10C7(C%12=CC=C(C=C%12)CCCCCC)C%13=CC=C(C=C%13)CCCCCC)C=C%14C(=O)C%15=CSC=C%15C%14=C(C#N)C#N)C3,CCc1ccc(C2(c3ccc(CC)cc3)c3cc4c(cc3-c3sc5cc(/C=C6\C(=O)c7cscc7C6=C(C#N)C#N)sc5c32)C(c2ccc(CC)cc2)(c2ccc(CC)cc2)c2c-4sc3cc(/C=C4\C(=O)c5cscc5C4=C(C#N)C#N)sc23)cc1,CCC(CCCC)CC1=CC=C(S1)C2=C3C(SC(C4=CC=C(S4)C(SC(C5=CC=C(C6=CC7=C(S6)C(C8=CC=C(CC(CCCC)CC)S8)=C9C(SC(C%10=CC=C(S%10)C(SC(C%11=CC=C(C%12=CC%13=C(S%12)C(C%14=CC=C(CC(CCCC)CC)S%14)=C%15C(SC(C%16=CC=C(S%16)C(SC(C%17=CC=CS%17)=C%18C%19=O)=C%18C(C%20=C(CC(CCCC)CC)SC(CC(CCCC)CC)=C%20%19)=O)=C%15)=C%13C%21=CC=C(CC(CCCC)CC)S%21)S%11)=C%22C%23=O)=C%22C(C%24=C(CC(CCCC)CC)SC(CC(CCCC)CC)=C%24%23)=O)=C9)=C7C%25=CC=C(CC(CCCC)CC)S%25)S5)=C%26C%27=O)=C%26C(C%28=C(CC(CCCC)CC)SC(CC(CCCC)CC)=C%28%27)=O)=C3)=C(C%29=CC=C(CC(CCCC)CC)S%29)C%30=C2SC=C%30,CCc1ccc(-c2c3cc(-c4ccc(-c5sc(-c6ccc(-c7cc8c(-c9ccc(CC)s9)c9sc(-c%10ccc(-c%11sc(-c%12ccc(-c%13cc%14c(-c%15ccc(CC)s%15)c%15sc(-c%16ccc(-c%17sc(-c%18cccs%18)c%18c%17C(=O)c%17c(CC)sc(CC)c%17C%18=O)s%16)cc%15c(-c%15ccc(CC)s%15)c%14s%13)s%12)c%12c%11C(=O)c%11c(CC)sc(CC)c%11C%12=O)s%10)cc9c(-c9ccc(CC)s9)c8s7)s6)c6c5C(=O)c5c(CC)sc(CC)c5C6=O)s4)sc3c(-c3ccc(CC)s3)c3ccsc23)s1
732,ITCPTC,PBDB-TF,,10.1002/aenm.201900041,0.95,17.6,73.4,,sm,fused,7.0,polymer,N#CC(C#N)=C1C2=CSC=C2C(=O)C1=CC=3SC4=C(SC=5C=6C=C7C(=CC6C(C8=CC=C(C=C8)CCCCCC)(C9=CC=C(C=C9)CCCCCC)C45)C=%10SC=%11C=C(SC%11C%10C7(C%12=CC=C(C=C%12)CCCCCC)C%13=CC=C(C=C%13)CCCCCC)C=C%14C(=O)C%15=CSC=C%15C%14=C(C#N)C#N)C3,CCc1ccc(C2(c3ccc(CC)cc3)c3cc4c(cc3-c3sc5cc(/C=C6\C(=O)c7cscc7C6=C(C#N)C#N)sc5c32)C(c2ccc(CC)cc2)(c2ccc(CC)cc2)c2c-4sc3cc(/C=C4\C(=O)c5cscc5C4=C(C#N)C#N)sc23)cc1,FC1=C(CC(CCCC)CC)SC(C2=C3C(SC(C4=CC=C(S4)C(SC(C5=CC=C(C6=CC7=C(S6)C(C8=CC(F)=C(CC(CCCC)CC)S8)=C9C(SC(C%10=CC=C(S%10)C(SC(C%11=CC=C(C%12=CC%13=C(S%12)C(C%14=CC(F)=C(CC(CCCC)CC)S%14)=C%15C(SC(C%16=CC=C(S%16)C(SC(C%17=CC=CS%17)=C%18C%19=O)=C%18C(C%20=C(CC(CCCC)CC)SC(CC(CCCC)CC)=C%20%19)=O)=C%15)=C%13C%21=CC(F)=C(CC(CCCC)CC)S%21)S%11)=C%22C%23=O)=C%22C(C%24=C(CC(CCCC)CC)SC(CC(CCCC)CC)=C%24%23)=O)=C9)=C7C%25=CC(F)=C(CC(CCCC)CC)S%25)S5)=C%26C%27=O)=C%26C(C%28=C(CC(CCCC)CC)SC(CC(CCCC)CC)=C%28%27)=O)=C3)=C(C%29=CC(F)=C(CC(CCCC)CC)S%29)C%30=C2SC=C%30)=C1,CCc1sc(-c2c3cc(-c4ccc(-c5sc(-c6ccc(-c7cc8c(-c9cc(F)c(CC)s9)c9sc(-c%10ccc(-c%11sc(-c%12ccc(-c%13cc%14c(-c%15cc(F)c(CC)s%15)c%15sc(-c%16ccc(-c%17sc(-c%18cccs%18)c%18c%17C(=O)c%17c(CC)sc(CC)c%17C%18=O)s%16)cc%15c(-c%15cc(F)c(CC)s%15)c%14s%13)s%12)c%12c%11C(=O)c%11c(CC)sc(CC)c%11C%12=O)s%10)cc9c(-c9cc(F)c(CC)s9)c8s7)s6)c6c5C(=O)c5c(CC)sc(CC)c5C6=O)s4)sc3c(-c3cc(F)c(CC)s3)c3ccsc23)cc1F
735,ITCPTC,J71,,10.1002/adma.201706124,0.8959999999999999,17.52,74.1,,sm,fused,7.0,polymer,N#CC(C#N)=C1C2=CSC=C2C(=O)C1=CC=3SC4=C(SC=5C=6C=C7C(=CC6C(C8=CC=C(C=C8)CCCCCC)(C9=CC=C(C=C9)CCCCCC)C45)C=%10SC=%11C=C(SC%11C%10C7(C%12=CC=C(C=C%12)CCCCCC)C%13=CC=C(C=C%13)CCCCCC)C=C%14C(=O)C%15=CSC=C%15C%14=C(C#N)C#N)C3,CCc1ccc(C2(c3ccc(CC)cc3)c3cc4c(cc3-c3sc5cc(/C=C6\C(=O)c7cscc7C6=C(C#N)C#N)sc5c32)C(c2ccc(CC)cc2)(c2ccc(CC)cc2)c2c-4sc3cc(/C=C4\C(=O)c5cscc5C4=C(C#N)C#N)sc23)cc1,CCC[Si](CCC)(CCC)C1=CC=C(S1)C2=C3SC(C4=CC=C(C5=C(C(F)=CC6=NN(CC(CCCCCCCC)CCCCCC)N=C65)F)S4)=CC3=C(C7=CC=C([Si](CCC)(CCC)CCC)S7)C8=C2C=C(S8)C9=CC=C(C(C%10=NN(CC(CCCCCCCC)CCCCCC)N=C%10%11)=C(F)C(F)=C%11C%12=CC=C(S%12)C%13=CC%14=C(C%15=CC=C([Si](CCC)(CCC)CCC)S%15)C%16=C(C(C%17=CC=C([Si](CCC)(CCC)CCC)S%17)=C%14S%13)C=C(S%16)C%18=CC=C(C(C%19=NN(CC(CCCCCCCC)CCCCCC)N=C%19%20)=C(F)C(F)=C%20C%21=CC=C(S%21)C%22=CC%23=C(C%24=CC=C([Si](CCC)(CCC)CCC)S%24)C%25=C(C(C%26=CC=C([Si](CCC)(CCC)CCC)S%26)=C%23S%22)C=C(S%25)C%27=CC=CS%27)S%18)S9,CCN1N=C2C(C3=CC=CS3)=C(C(F)=C(C2=N1)C4=CC=C(S4)C5=CC6=C(C7=C(C(C8=CC=C(S8)[Si](CC)(CC)CC)=C6S5)C=C(C9=CC=C(S9)C%10=C(C(F)=C(C%11=NN(N=C%10%11)CC)C%12=CC=C(S%12)C%13=CC%14=C(C%15=C(C(C%16=CC=C(S%16)[Si](CC)(CC)CC)=C%14S%13)C=C(C%17=CC=C(S%17)C%18=C(C(F)=C(C%19=NN(N=C%18%19)CC)C%20=CC=C(S%20)C%21=CC%22=C(C%23=C(C(C%24=CC=C(S%24)[Si](CC)(CC)CC)=C%22S%21)C=CS%23)C%25=CC=C(S%25)[Si](CC)(CC)CC)F)S%15)C%26=CC=C(S%26)[Si](CC)(CC)CC)F)S7)C%27=CC=C(S%27)[Si](CC)(CC)CC)F
736,ITCPTC,PTBB-o,,10.1002/aenm.201802686,1.0,8.43,36.6,,sm,fused,7.0,polymer,N#CC(C#N)=C1C2=CSC=C2C(=O)C1=CC=3SC4=C(SC=5C=6C=C7C(=CC6C(C8=CC=C(C=C8)CCCCCC)(C9=CC=C(C=C9)CCCCCC)C45)C=%10SC=%11C=C(SC%11C%10C7(C%12=CC=C(C=C%12)CCCCCC)C%13=CC=C(C=C%13)CCCCCC)C=C%14C(=O)C%15=CSC=C%15C%14=C(C#N)C#N)C3,CCc1ccc(C2(c3ccc(CC)cc3)c3cc4c(cc3-c3sc5cc(/C=C6\C(=O)c7cscc7C6=C(C#N)C#N)sc5c32)C(c2ccc(CC)cc2)(c2ccc(CC)cc2)c2c-4sc3cc(/C=C4\C(=O)c5cscc5C4=C(C#N)C#N)sc23)cc1,O=C(C1=C(CC(CC)CCCC)SC(CC(CCCC)CC)=C12)C3=C(C4=CC=C(C(S5)=CC6=C5C(C7=C(SCC(CCCC)CC)C=CC=C7)=C(C=C(C8=CC=C(C9=C%10C(C(C%11=C(CC(CC)CCCC)SC(CC(CCCC)CC)=C%11C%10=O)=O)=C(C%12=CC=C(C(S%13)=CC%14=C%13C(C%15=C(SCC(CCCC)CC)C=CC=C%15)=C(C=C(C%16=CC=C(C%17=C%18C(C(C%19=C(CC(CC)CCCC)SC(CC(CCCC)CC)=C%19C%18=O)=O)=C(C%20=CC=CS%20)S%17)S%16)S%21)C%21=C%14C%22=C(SCC(CCCC)CC)C=CC=C%22)S%12)S9)S8)S%23)C%23=C6C%24=C(SCC(CCCC)CC)C=CC=C%24)S4)SC(C(S%25)=CC=C%25C%26=CC%27=C(C%28=C(SCC(CCCC)CC)C=CC=C%28)C%29=C(C=CS%29)C(C%30=C(SCC(CCCC)CC)C=CC=C%30)=C%27S%26)=C3C2=O,CCSc1cccc(-c2c3cc(-c4ccc(-c5sc(-c6ccc(-c7cc8c(-c9cccc(SCC)c9)c9sc(-c%10ccc(-c%11sc(-c%12ccc(-c%13cc%14c(-c%15cccc(SCC)c%15)c%15sc(-c%16ccc(-c%17sc(-c%18cccs%18)c%18c%17C(=O)c%17c(CC)sc(CC)c%17C%18=O)s%16)cc%15c(-c%15cccc(SCC)c%15)c%14s%13)s%12)c%12c%11C(=O)c%11c(CC)sc(CC)c%11C%12=O)s%10)cc9c(-c9cccc(SCC)c9)c8s7)s6)c6c5C(=O)c5c(CC)sc(CC)c5C6=O)s4)sc3c(-c3cccc(SCC)c3)c3ccsc23)c1
737,ITCPTC,PTBB-p,,10.1002/aenm.201802686,0.91,15.76,65.2,,sm,fused,7.0,polymer,N#CC(C#N)=C1C2=CSC=C2C(=O)C1=CC=3SC4=C(SC=5C=6C=C7C(=CC6C(C8=CC=C(C=C8)CCCCCC)(C9=CC=C(C=C9)CCCCCC)C45)C=%10SC=%11C=C(SC%11C%10C7(C%12=CC=C(C=C%12)CCCCCC)C%13=CC=C(C=C%13)CCCCCC)C=C%14C(=O)C%15=CSC=C%15C%14=C(C#N)C#N)C3,CCc1ccc(C2(c3ccc(CC)cc3)c3cc4c(cc3-c3sc5cc(/C=C6\C(=O)c7cscc7C6=C(C#N)C#N)sc5c32)C(c2ccc(CC)cc2)(c2ccc(CC)cc2)c2c-4sc3cc(/C=C4\C(=O)c5cscc5C4=C(C#N)C#N)sc23)cc1,O=C(C1=C(CC(CC)CCCC)SC(CC(CCCC)CC)=C12)C3=C(C4=CC=C(C(S5)=CC6=C5C(C7=CC=C(SCC(CCCC)CC)C=C7)=C(C=C(C8=CC=C(C9=C%10C(C(C%11=C(CC(CC)CCCC)SC(CC(CCCC)CC)=C%11C%10=O)=O)=C(C%12=CC=C(C(S%13)=CC%14=C%13C(C%15=CC=C(SCC(CCCC)CC)C=C%15)=C(C=C(C%16=CC=C(C%17=C%18C(C(C%19=C(CC(CC)CCCC)SC(CC(CCCC)CC)=C%19C%18=O)=O)=C(C%20=CC=CS%20)S%17)S%16)S%21)C%21=C%14C%22=CC=C(SCC(CCCC)CC)C=C%22)S%12)S9)S8)S%23)C%23=C6C%24=CC=C(SCC(CCCC)CC)C=C%24)S4)SC(C(S%25)=CC=C%25C%26=CC%27=C(C%28=CC=C(SCC(CCCC)CC)C=C%28)C%29=C(C=CS%29)C(C%30=CC=C(SCC(CCCC)CC)C=C%30)=C%27S%26)=C3C2=O,CCSc1ccc(-c2c3cc(-c4ccc(-c5sc(-c6ccc(-c7cc8c(-c9ccc(SCC)cc9)c9sc(-c%10ccc(-c%11sc(-c%12ccc(-c%13cc%14c(-c%15ccc(SCC)cc%15)c%15sc(-c%16ccc(-c%17sc(-c%18cccs%18)c%18c%17C(=O)c%17c(CC)sc(CC)c%17C%18=O)s%16)cc%15c(-c%15ccc(SCC)cc%15)c%14s%13)s%12)c%12c%11C(=O)c%11c(CC)sc(CC)c%11C%12=O)s%10)cc9c(-c9ccc(SCC)cc9)c8s7)s6)c6c5C(=O)c5c(CC)sc(CC)c5C6=O)s4)sc3c(-c3ccc(SCC)cc3)c3ccsc23)cc1
738,ITCPTC,PTBB-m,,10.1002/aenm.201802686,0.96,18.11,70.2,,sm,fused,7.0,polymer,N#CC(C#N)=C1C2=CSC=C2C(=O)C1=CC=3SC4=C(SC=5C=6C=C7C(=CC6C(C8=CC=C(C=C8)CCCCCC)(C9=CC=C(C=C9)CCCCCC)C45)C=%10SC=%11C=C(SC%11C%10C7(C%12=CC=C(C=C%12)CCCCCC)C%13=CC=C(C=C%13)CCCCCC)C=C%14C(=O)C%15=CSC=C%15C%14=C(C#N)C#N)C3,CCc1ccc(C2(c3ccc(CC)cc3)c3cc4c(cc3-c3sc5cc(/C=C6\C(=O)c7cscc7C6=C(C#N)C#N)sc5c32)C(c2ccc(CC)cc2)(c2ccc(CC)cc2)c2c-4sc3cc(/C=C4\C(=O)c5cscc5C4=C(C#N)C#N)sc23)cc1,O=C(C1=C(CC(CC)CCCC)SC(CC(CCCC)CC)=C12)C3=C(C4=CC=C(C(S5)=CC6=C5C(C7=CC(SCC(CCCC)CC)=CC=C7)=C(C=C(C8=CC=C(C9=C%10C(C(C%11=C(CC(CC)CCCC)SC(CC(CCCC)CC)=C%11C%10=O)=O)=C(C%12=CC=C(C(S%13)=CC%14=C%13C(C%15=CC(SCC(CCCC)CC)=CC=C%15)=C(C=C(C%16=CC=C(C%17=C%18C(C(C%19=C(CC(CC)CCCC)SC(CC(CCCC)CC)=C%19C%18=O)=O)=C(C%20=CC=CS%20)S%17)S%16)S%21)C%21=C%14C%22=CC(SCC(CCCC)CC)=CC=C%22)S%12)S9)S8)S%23)C%23=C6C%24=CC(SCC(CCCC)CC)=CC=C%24)S4)SC(C(S%25)=CC=C%25C%26=CC%27=C(C%28=CC(SCC(CCCC)CC)=CC=C%28)C%29=C(C=CS%29)C(C%30=CC(SCC(CCCC)CC)=CC=C%30)=C%27S%26)=C3C2=O,CCSc1cccc(-c2c3cc(-c4ccc(-c5sc(-c6ccc(-c7cc8c(-c9cccc(SCC)c9)c9sc(-c%10ccc(-c%11sc(-c%12ccc(-c%13cc%14c(-c%15cccc(SCC)c%15)c%15sc(-c%16ccc(-c%17sc(-c%18cccs%18)c%18c%17C(=O)c%17c(CC)sc(CC)c%17C%18=O)s%16)cc%15c(-c%15cccc(SCC)c%15)c%14s%13)s%12)c%12c%11C(=O)c%11c(CC)sc(CC)c%11C%12=O)s%10)cc9c(-c9cccc(SCC)c9)c8s7)s6)c6c5C(=O)c5c(CC)sc(CC)c5C6=O)s4)sc3c(-c3cccc(SCC)c3)c3ccsc23)c1
739,ITCPTC,PBT1-EH,,10.1002/solr.201700044,0.95,16.5,75.1,,sm,fused,7.0,polymer,N#CC(C#N)=C1C2=CSC=C2C(=O)C1=CC=3SC4=C(SC=5C=6C=C7C(=CC6C(C8=CC=C(C=C8)CCCCCC)(C9=CC=C(C=C9)CCCCCC)C45)C=%10SC=%11C=C(SC%11C%10C7(C%12=CC=C(C=C%12)CCCCCC)C%13=CC=C(C=C%13)CCCCCC)C=C%14C(=O)C%15=CSC=C%15C%14=C(C#N)C#N)C3,CCc1ccc(C2(c3ccc(CC)cc3)c3cc4c(cc3-c3sc5cc(/C=C6\C(=O)c7cscc7C6=C(C#N)C#N)sc5c32)C(c2ccc(CC)cc2)(c2ccc(CC)cc2)c2c-4sc3cc(/C=C4\C(=O)c5cscc5C4=C(C#N)C#N)sc23)cc1,O=C(C1=C(CC(CCCCCC)CCCC)SC(CC(CCCC)CCCCCC)=C12)C3=C(C4=CC=C(C(S5)=CC6=C5C(C7=CC=C(SCC(CC)CCCC)S7)=C(C=C(C8=CC=C(C9=C%10C(C(C%11=C(CC(CCCCCC)CCCC)SC(CC(CCCC)CCCCCC)=C%11C%10=O)=O)=C(C%12=CC=C(C(S%13)=CC%14=C%13C(C%15=CC=C(SCC(CC)CCCC)S%15)=C(C=C(C%16=CC=C(C%17=C%18C(C(C%19=C(CC(CCCCCC)CCCC)SC(CC(CCCC)CCCCCC)=C%19C%18=O)=O)=C(C%20=CC=CS%20)S%17)S%16)S%21)C%21=C%14C%22=CC=C(SCC(CC)CCCC)S%22)S%12)S9)S8)S%23)C%23=C6C%24=CC=C(SCC(CC)CCCC)S%24)S4)SC(C(S%25)=CC=C%25C%26=CC%27=C(C%28=CC=C(SCC(CC)CCCC)S%28)C%29=C(C=CS%29)C(C%30=CC=C(SCC(CC)CCCC)S%30)=C%27S%26)=C3C2=O,CCSc1ccc(-c2c3cc(-c4ccc(-c5sc(-c6ccc(-c7cc8c(-c9ccc(SCC)s9)c9sc(-c%10ccc(-c%11sc(-c%12ccc(-c%13cc%14c(-c%15ccc(SCC)s%15)c%15sc(-c%16ccc(-c%17sc(-c%18cccs%18)c%18c%17C(=O)c%17c(CC)sc(CC)c%17C%18=O)s%16)cc%15c(-c%15ccc(SCC)s%15)c%14s%13)s%12)c%12c%11C(=O)c%11c(CC)sc(CC)c%11C%12=O)s%10)cc9c(-c9ccc(SCC)s9)c8s7)s6)c6c5C(=O)c5c(CC)sc(CC)c5C6=O)s4)sc3c(-c3ccc(SCC)s3)c3ccsc23)s1
740,ITCPTC,PBDT-3T,,10.1016/j.polymer.2022.124639,0.95,13.92,56.61,,sm,fused,7.0,polymer,N#CC(C#N)=C1C2=CSC=C2C(=O)C1=CC=3SC4=C(SC=5C=6C=C7C(=CC6C(C8=CC=C(C=C8)CCCCCC)(C9=CC=C(C=C9)CCCCCC)C45)C=%10SC=%11C=C(SC%11C%10C7(C%12=CC=C(C=C%12)CCCCCC)C%13=CC=C(C=C%13)CCCCCC)C=C%14C(=O)C%15=CSC=C%15C%14=C(C#N)C#N)C3,CCc1ccc(C2(c3ccc(CC)cc3)c3cc4c(cc3-c3sc5cc(/C=C6\C(=O)c7cscc7C6=C(C#N)C#N)sc5c32)C(c2ccc(CC)cc2)(c2ccc(CC)cc2)c2c-4sc3cc(/C=C4\C(=O)c5cscc5C4=C(C#N)C#N)sc23)cc1,O=C(OCC(CCCCCC)CCCCCCCC)C1=C(SC(C(S2)=CC(C2=C3)=CC4=C3C=C(S4)C(S5)=CC(C(OCC(CCCCCC)CCCCCCCC)=O)=C5C6=CC=C(S6)C7=C(C(OCC(CCCCCC)CCCCCCCC)=O)C=C(C(S8)=CC(C8=C9)=CC%10=C9C=C(S%10)C(S%11)=CC(C(OCC(CCCCCC)CCCCCCCC)=O)=C%11C%12=CC=C(S%12)C%13=C(C(OCC(CCCCCC)CCCCCCCC)=O)C=CS%13)S7)=C1)C%14=CC=C(C%15=C(C(OCC(CCCCCC)CCCCCCCC)=O)C=C(C%16=CC%17=C(C=C(C=CS%18)C%18=C%17)S%16)S%15)S%14,O=C(OCC)C1=C(SC(C(S2)=CC(C2=C3)=CC4=C3C=C(S4)C(S5)=CC(C(OCC)=O)=C5C6=CC=C(S6)C7=C(C(OCC)=O)C=C(C(S8)=CC(C8=C9)=CC%10=C9C=C(S%10)C(S%11)=CC(C(OCC)=O)=C%11C%12=CC=C(S%12)C%13=C(C(OCC)=O)C=CS%13)S7)=C1)C%14=CC=C(C%15=C(C(OCC)=O)C=C(C%16=CC%17=C(C=C(C=CS%18)C%18=C%17)S%16)S%15)S%14
741,ITCPTC,PNDT-3T,,10.1016/j.polymer.2022.124639,0.96,15.9,63.7,,sm,fused,7.0,polymer,N#CC(C#N)=C1C2=CSC=C2C(=O)C1=CC=3SC4=C(SC=5C=6C=C7C(=CC6C(C8=CC=C(C=C8)CCCCCC)(C9=CC=C(C=C9)CCCCCC)C45)C=%10SC=%11C=C(SC%11C%10C7(C%12=CC=C(C=C%12)CCCCCC)C%13=CC=C(C=C%13)CCCCCC)C=C%14C(=O)C%15=CSC=C%15C%14=C(C#N)C#N)C3,CCc1ccc(C2(c3ccc(CC)cc3)c3cc4c(cc3-c3sc5cc(/C=C6\C(=O)c7cscc7C6=C(C#N)C#N)sc5c32)C(c2ccc(CC)cc2)(c2ccc(CC)cc2)c2c-4sc3cc(/C=C4\C(=O)c5cscc5C4=C(C#N)C#N)sc23)cc1,O=C(OCC(CCCCCC)CCCCCCCC)C1=C(SC(C(S2)=CC(C2=C3)=CC(C3=C4)=CC5=C4C=C(S5)C(S6)=CC(C(OCC(CCCCCC)CCCCCCCC)=O)=C6C7=CC=C(S7)C8=C(C(OCC(CCCCCC)CCCCCCCC)=O)C=C(C(S9)=CC(C9=C%10)=CC(C%10=C%11)=CC%12=C%11C=C(S%12)C(S%13)=CC(C(OCC(CCCCCC)CCCCCCCC)=O)=C%13C%14=CC=C(S%14)C%15=C(C(OCC(CCCCCC)CCCCCCCC)=O)C=CS%15)S8)=C1)C%16=CC=C(C%17=C(C(OCC(CCCCCC)CCCCCCCC)=O)C=C(C%18=CC%19=C(C=C(C=C(C=CS%20)C%20=C%21)C%21=C%19)S%18)S%17)S%16,O=C(OCC)C1=C(SC(C(S2)=CC(C2=C3)=CC(C3=C4)=CC5=C4C=C(S5)C(S6)=CC(C(OCC)=O)=C6C7=CC=C(S7)C8=C(C(OCC)=O)C=C(C(S9)=CC(C9=C%10)=CC(C%10=C%11)=CC%12=C%11C=C(S%12)C(S%13)=CC(C(OCC)=O)=C%13C%14=CC=C(S%14)C%15=C(C(OCC)=O)C=CS%15)S8)=C1)C%16=CC=C(C%17=C(C(OCC)=O)C=C(C%18=CC%19=C(C=C(C=C(C=CS%20)C%20=C%21)C%21=C%19)S%18)S%17)S%16
742,ITTC,HFQx-T,,10.1039/C7TA02486J,0.88,16.49,71.0,,sm,fused,7.0,polymer,N#CC(C#N)=C1C2=CSC=C2C(=O)C1=CC=3SC4=C(SC=5C=6C=C7C(=CC6C(C8=CC=C(C=C8)CCCCCC)(C9=CC=C(C=C9)CCCCCC)C45)C=%10SC=%11C=C(SC%11C%10C7(C%12=CC=C(C=C%12)CCCCCC)C%13=CC=C(C=C%13)CCCCCC)C=C%14C(=O)C%15=CSC=C%15C%14=C(C#N)C#N)C3,CCc1ccc(C2(c3ccc(CC)cc3)c3cc4c(cc3-c3sc5cc(/C=C6\C(=O)c7cscc7C6=C(C#N)C#N)sc5c32)C(c2ccc(CC)cc2)(c2ccc(CC)cc2)c2c-4sc3cc(/C=C4\C(=O)c5cscc5C4=C(C#N)C#N)sc23)cc1,CCC(CCCC)CC1=CC=C(S1)C2=C3C(SC(C4=CC=C(C(C5=NC(C6=CC(F)=C(C(F)=C6)OCC(CCCC)CC)=C(C7=CC(F)=C(OCC(CCCC)CC)C(F)=C7)N=C58)=C(F)C(F)=C8C9=CC=C(S9)C%10=CC%11=C(S%10)C(C%12=CC=C(CC(CCCC)CC)S%12)=C%13C(SC(C%14=CC=C(C(C%15=NC(C%16=CC(F)=C(C(F)=C%16)OCC(CCCC)CC)=C(C%17=CC(F)=C(OCC(CCCC)CC)C(F)=C%17)N=C%15%18)=C(F)C(F)=C%18C%19=CC=C(S%19)C%20=CC%21=C(S%20)C(C%22=CC=C(CC(CCCC)CC)S%22)=C%23C(SC(C%24=CC=CS%24)=C%23)=C%21C%25=CC=C(CC(CCCC)CC)S%25)S%14)=C%13)=C%11C%26=CC=C(CC(CCCC)CC)S%26)S4)=C3)=C(C%27=CC=C(CC(CCCC)CC)S%27)C%28=C2SC(C%29=CC=C(C%30=C(C(F)=CC%31=NC(C%32=CC(F)=C(C(F)=C%32)OCC(CCCC)CC)=C(C%33=CC(F)=C(OCC(CCCC)CC)C(F)=C%33)N=C%31%30)F)S%29)=C%28,CCOc1c(F)cc(-c2nc3c(-c4cccs4)c(F)c(F)c(-c4ccc(-c5cc6c(-c7ccc(CC)s7)c7sc(-c8ccc(-c9c(F)c(F)c(-c%10ccc(-c%11cc%12c(-c%13ccc(CC)s%13)c%13sc(-c%14ccc(-c%15c(F)c(F)c(-c%16ccc(-c%17cc%18c(-c%19ccc(CC)s%19)c%19sccc%19c(-c%19ccc(CC)s%19)c%18s%17)s%16)c%16nc(-c%17cc(F)c(OCC)c(F)c%17)c(-c%17cc(F)c(OCC)c(F)c%17)nc%15%16)s%14)cc%13c(-c%13ccc(CC)s%13)c%12s%11)s%10)c%10nc(-c%11cc(F)c(OCC)c(F)c%11)c(-c%11cc(F)c(OCC)c(F)c%11)nc9%10)s8)cc7c(-c7ccc(CC)s7)c6s5)s4)c3nc2-c2cc(F)c(OCC)c(F)c2)cc1F
743,MeIC,J71,,10.1002/adma.201706124,0.9179999999999999,18.41,74.2,,sm,fused,7.0,polymer,N#CC(C#N)=C1C2=CSC(=C2C(=O)C1=CC=3SC4=C(SC=5C=6C=C7C(=CC6C(C8=CC=C(C=C8)CCCCCC)(C9=CC=C(C=C9)CCCCCC)C45)C=%10SC=%11C=C(SC%11C%10C7(C%12=CC=C(C=C%12)CCCCCC)C%13=CC=C(C=C%13)CCCCCC)C=C%14C(=O)C=%15C(=CSC%15C)C%14=C(C#N)C#N)C3)C,CCc1ccc(C2(c3ccc(CC)cc3)c3cc4c(cc3-c3sc5cc(/C=C6\C(=O)c7c(csc7C)C6=C(C#N)C#N)sc5c32)C(c2ccc(CC)cc2)(c2ccc(CC)cc2)c2c-4sc3cc(/C=C4\C(=O)c5c(csc5C)C4=C(C#N)C#N)sc23)cc1,CCC[Si](CCC)(CCC)C1=CC=C(S1)C2=C3SC(C4=CC=C(C5=C(C(F)=CC6=NN(CC(CCCCCCCC)CCCCCC)N=C65)F)S4)=CC3=C(C7=CC=C([Si](CCC)(CCC)CCC)S7)C8=C2C=C(S8)C9=CC=C(C(C%10=NN(CC(CCCCCCCC)CCCCCC)N=C%10%11)=C(F)C(F)=C%11C%12=CC=C(S%12)C%13=CC%14=C(C%15=CC=C([Si](CCC)(CCC)CCC)S%15)C%16=C(C(C%17=CC=C([Si](CCC)(CCC)CCC)S%17)=C%14S%13)C=C(S%16)C%18=CC=C(C(C%19=NN(CC(CCCCCCCC)CCCCCC)N=C%19%20)=C(F)C(F)=C%20C%21=CC=C(S%21)C%22=CC%23=C(C%24=CC=C([Si](CCC)(CCC)CCC)S%24)C%25=C(C(C%26=CC=C([Si](CCC)(CCC)CCC)S%26)=C%23S%22)C=C(S%25)C%27=CC=CS%27)S%18)S9,CCN1N=C2C(C3=CC=CS3)=C(C(F)=C(C2=N1)C4=CC=C(S4)C5=CC6=C(C7=C(C(C8=CC=C(S8)[Si](CC)(CC)CC)=C6S5)C=C(C9=CC=C(S9)C%10=C(C(F)=C(C%11=NN(N=C%10%11)CC)C%12=CC=C(S%12)C%13=CC%14=C(C%15=C(C(C%16=CC=C(S%16)[Si](CC)(CC)CC)=C%14S%13)C=C(C%17=CC=C(S%17)C%18=C(C(F)=C(C%19=NN(N=C%18%19)CC)C%20=CC=C(S%20)C%21=CC%22=C(C%23=C(C(C%24=CC=C(S%24)[Si](CC)(CC)CC)=C%22S%21)C=CS%23)C%25=CC=C(S%25)[Si](CC)(CC)CC)F)S%15)C%26=CC=C(S%26)[Si](CC)(CC)CC)F)S7)C%27=CC=C(S%27)[Si](CC)(CC)CC)F
744,MeIC,PffBT-DPP,,10.1021/acs.chemmater.0c02133,0.78,4.5,58.0,,sm,fused,7.0,polymer,N#CC(C#N)=C1C2=CSC(=C2C(=O)C1=CC=3SC4=C(SC=5C=6C=C7C(=CC6C(C8=CC=C(C=C8)CCCCCC)(C9=CC=C(C=C9)CCCCCC)C45)C=%10SC=%11C=C(SC%11C%10C7(C%12=CC=C(C=C%12)CCCCCC)C%13=CC=C(C=C%13)CCCCCC)C=C%14C(=O)C=%15C(=CSC%15C)C%14=C(C#N)C#N)C3)C,CCc1ccc(C2(c3ccc(CC)cc3)c3cc4c(cc3-c3sc5cc(/C=C6\C(=O)c7c(csc7C)C6=C(C#N)C#N)sc5c32)C(c2ccc(CC)cc2)(c2ccc(CC)cc2)c2c-4sc3cc(/C=C4\C(=O)c5c(csc5C)C4=C(C#N)C#N)sc23)cc1,O=C1C(C(C(N2CC(CC)CCCC)=O)=C(C3=CC=C(C4=C(CC(CCCCCC)CCCCCCCC)C=CS4)S3)N1CC(CCCC)CC)=C2C5=CC=C(C6=C(CC(CCCCCC)CCCCCCCC)C=C(C7=C(F)C(F)=C(C(S8)=CC(CC(CCCCCC)CCCCCCCC)=C8C9=CC=C(C%10=C(C(N%11CC(CC)CCCC)=O)C(C(N%10CC(CCCC)CC)=O)=C%11C%12=CC=C(C%13=C(CC(CCCCCC)CCCCCCCC)C=C(C%14=C(F)C(F)=C(C(S%15)=CC(CC(CCCCCC)CCCCCCCC)=C%15C%16=CC=C(C%17=C(C(N%18CC(CC)CCCC)=O)C(C(N%17CC(CCCC)CC)=O)=C%18C%19=CC=C(C%20=C(CC(CCCCCC)CCCCCCCC)C=C(C%21=C(F)C(F)=CC%22=NSN=C%22%21)S%20)S%19)S%16)C%23=NSN=C%23%14)S%13)S%12)S9)C%24=NSN=C%247)S6)S5,CCc1ccsc1-c1ccc(C2=C3C(=O)N(CC)C(c4ccc(-c5sc(-c6c(F)c(F)c(-c7cc(CC)c(-c8ccc(C9=C%10C(=O)N(CC)C(c%11ccc(-c%12sc(-c%13c(F)c(F)c(-c%14cc(CC)c(-c%15ccc(C%16=C%17C(=O)N(CC)C(c%18ccc(-c%19sc(-c%20c(F)c(F)cc%21nsnc%20%21)cc%19CC)s%18)=C%17C(=O)N%16CC)s%15)s%14)c%14nsnc%13%14)cc%12CC)s%11)=C%10C(=O)N9CC)s8)s7)c7nsnc67)cc5CC)s4)=C3C(=O)N2CC)s1
745,6TBA,PTB7-Th,,10.1002/adma.201706816,0.98,15.2,68.0,,sm,fused,8.0,polymer,O=C(N(CC)C(N(CC)C/1=O)=S)C1=C/C2=CC(S3)=C(S2)C4=C3C(SC5=C6SC7=C5C(C8=CC=C(CCCCCC)C=C8)(C9=CC=C(CCCCCC)C=C9)C%10=C7SC%11=C%10SC(/C=C%12C(N(CC)C(N(CC)C/%12=O)=S)=O)=C%11)=C6C4(C%13=CC=C(CCCCCC)C=C%13)C%14=CC=C(CCCCCC)C=C%14,CCc1ccc(C2(c3ccc(CC)cc3)c3c(sc4cc(C=C5C(=O)N(CC)C(=S)N(CC)C5=O)sc34)-c3sc4c5c(sc4c32)-c2sc3cc(C=C4C(=O)N(CC)C(=S)N(CC)C4=O)sc3c2C5(c2ccc(CC)cc2)c2ccc(CC)cc2)cc1,FC1=C(C(OCC(CCCC)CC)=O)SC2=C(SC=C21)C(S3)=CC4=C3C(C5=CC=C(CC(CC)CCCC)S5)=C(C=C(C6=C(C(F)=C(C(OCC(CCCC)CC)=O)S7)C7=C(S6)C(S8)=CC9=C8C(C%10=CC=C(CC(CCCC)CC)S%10)=C(C=C(C%11=C(C(F)=C(C(OCC(CCCC)CC)=O)S%12)C%12=C(S%11)C(S%13)=CC%14=C%13C(C%15=CC=C(CC(CC)CCCC)S%15)=C(C=CS%16)C%16=C%14C%17=CC=C(CC(CC)CCCC)S%17)S%18)C%18=C9C%19=CC=C(CC(CCCC)CC)S%19)S%20)C%20=C4C%21=CC=C(CC(CC)CCCC)S%21,CCOC(=O)c1sc2c(-c3cc4c(-c5ccc(CC)s5)c5sc(-c6sc(-c7cc8c(-c9ccc(CC)s9)c9sc(-c%10sc(-c%11cc%12c(-c%13ccc(CC)s%13)c%13sccc%13c(-c%13ccc(CC)s%13)c%12s%11)c%11sc(C(=O)OCC)c(F)c%10%11)cc9c(-c9ccc(CC)s9)c8s7)c7sc(C(=O)OCC)c(F)c67)cc5c(-c5ccc(CC)s5)c4s3)scc2c1F
