Repository: brigreens/Meta-analysis_OSCs

This repository contains the data files and analysis notebooks to support the paper "Meta-Analysis of Molecular Design Strategies for Non-Fullerene Acceptor Based Organic Solar Cell Materials" (DOI: 10.26434/chemrxiv-2024-w29b1)

File: general_dataset_analysis/OSC_filtered_with_sidechains.csv (part 21 of 59)
,reported_acceptor,reported_donor,reference,DOI,Voc,Jsc,FF,PCE,acceptor_type,acceptor_class,fused_rings_in_core,donor_type,acc_SMILES_sidechains,acc_SMILES_shortened_sidechains,don_SMILES_sidechains,don_SMILES_shortened_sidechains
746,INPIC,PBDB-T,,10.1002/adma.201707150,0.96,8.55,52.5,,sm,fused,9.0,polymer,N#CC(C#N)=C1C=2C=CC=CC2C(=O)C1=CC=3SC=4C=5SC=6C=7C=C8C(=CC7C(C9=CC=C(C=C9)CCCCCC)(C%10=CC=C(C=C%10)CCCCCC)C6C5N(C4C3)CCCCCCCC)C=%11SC=%12C=%13SC(C=C%14C(=O)C=%15C=CC=CC%15C%14=C(C#N)C#N)=CC%13N(C%12C%11C8(C%16=CC=C(C=C%16)CCCCCC)C%17=CC=C(C=C%17)CCCCCC)CCCCCCCC,CCc1ccc(C2(c3ccc(CC)cc3)c3cc4c(cc3-c3sc5c6sc(/C=C7\C(=O)c8ccccc8C7=C(C#N)C#N)cc6n(CC)c5c32)C(c2ccc(CC)cc2)(c2ccc(CC)cc2)c2c-4sc3c4sc(/C=C5\C(=O)c6ccccc6C5=C(C#N)C#N)cc4n(CC)c23)cc1,CCC(CCCC)CC1=CC=C(S1)C2=C3C(SC(C4=CC=C(S4)C(SC(C5=CC=C(C6=CC7=C(S6)C(C8=CC=C(CC(CCCC)CC)S8)=C9C(SC(C%10=CC=C(S%10)C(SC(C%11=CC=C(C%12=CC%13=C(S%12)C(C%14=CC=C(CC(CCCC)CC)S%14)=C%15C(SC(C%16=CC=C(S%16)C(SC(C%17=CC=CS%17)=C%18C%19=O)=C%18C(C%20=C(CC(CCCC)CC)SC(CC(CCCC)CC)=C%20%19)=O)=C%15)=C%13C%21=CC=C(CC(CCCC)CC)S%21)S%11)=C%22C%23=O)=C%22C(C%24=C(CC(CCCC)CC)SC(CC(CCCC)CC)=C%24%23)=O)=C9)=C7C%25=CC=C(CC(CCCC)CC)S%25)S5)=C%26C%27=O)=C%26C(C%28=C(CC(CCCC)CC)SC(CC(CCCC)CC)=C%28%27)=O)=C3)=C(C%29=CC=C(CC(CCCC)CC)S%29)C%30=C2SC=C%30,CCc1ccc(-c2c3cc(-c4ccc(-c5sc(-c6ccc(-c7cc8c(-c9ccc(CC)s9)c9sc(-c%10ccc(-c%11sc(-c%12ccc(-c%13cc%14c(-c%15ccc(CC)s%15)c%15sc(-c%16ccc(-c%17sc(-c%18cccs%18)c%18c%17C(=O)c%17c(CC)sc(CC)c%17C%18=O)s%16)cc%15c(-c%15ccc(CC)s%15)c%14s%13)s%12)c%12c%11C(=O)c%11c(CC)sc(CC)c%11C%12=O)s%10)cc9c(-c9ccc(CC)s9)c8s7)s6)c6c5C(=O)c5c(CC)sc(CC)c5C6=O)s4)sc3c(-c3ccc(CC)s3)c3ccsc23)s1
747,F-M,PBDB-T,,10.1002/adma.201707508,0.98,15.56,71.0,,sm,fused,7.0,polymer,O=C1C2=C(C(/C1=C/C3=CC4=C(C5=CC(C(CCCCCCCC)(C6=C7C=C8C(C9=C(C=C(/C=C%10/C(C%11=C(C%10=O)C=C(C)C=C%11)=C(C#N)\C#N)S9)C8(CCCCCCCC)CCCCCCCC)=C6)CCCCCCCC)=C7C=C5C4(CCCCCCCC)CCCCCCCC)S3)=C(C#N)/C#N)C=CC(C)=C2,CCC1(CC)c2cc3c(cc2-c2cc4c(cc21)-c1sc(/C=C2\C(=O)c5cc(C)ccc5C2=C(C#N)C#N)cc1C4(CC)CC)C(CC)(CC)c1cc(/C=C2\C(=O)c4cc(C)ccc4C2=C(C#N)C#N)sc1-3,CCC(CCCC)CC1=CC=C(S1)C2=C3C(SC(C4=CC=C(S4)C(SC(C5=CC=C(C6=CC7=C(S6)C(C8=CC=C(CC(CCCC)CC)S8)=C9C(SC(C%10=CC=C(S%10)C(SC(C%11=CC=C(C%12=CC%13=C(S%12)C(C%14=CC=C(CC(CCCC)CC)S%14)=C%15C(SC(C%16=CC=C(S%16)C(SC(C%17=CC=CS%17)=C%18C%19=O)=C%18C(C%20=C(CC(CCCC)CC)SC(CC(CCCC)CC)=C%20%19)=O)=C%15)=C%13C%21=CC=C(CC(CCCC)CC)S%21)S%11)=C%22C%23=O)=C%22C(C%24=C(CC(CCCC)CC)SC(CC(CCCC)CC)=C%24%23)=O)=C9)=C7C%25=CC=C(CC(CCCC)CC)S%25)S5)=C%26C%27=O)=C%26C(C%28=C(CC(CCCC)CC)SC(CC(CCCC)CC)=C%28%27)=O)=C3)=C(C%29=CC=C(CC(CCCC)CC)S%29)C%30=C2SC=C%30,CCc1ccc(-c2c3cc(-c4ccc(-c5sc(-c6ccc(-c7cc8c(-c9ccc(CC)s9)c9sc(-c%10ccc(-c%11sc(-c%12ccc(-c%13cc%14c(-c%15ccc(CC)s%15)c%15sc(-c%16ccc(-c%17sc(-c%18cccs%18)c%18c%17C(=O)c%17c(CC)sc(CC)c%17C%18=O)s%16)cc%15c(-c%15ccc(CC)s%15)c%14s%13)s%12)c%12c%11C(=O)c%11c(CC)sc(CC)c%11C%12=O)s%10)cc9c(-c9ccc(CC)s9)c8s7)s6)c6c5C(=O)c5c(CC)sc(CC)c5C6=O)s4)sc3c(-c3ccc(CC)s3)c3ccsc23)s1
749,NOBDT,PTB7-Th,,10.1002/adma.201707508,0.77,19.16,70.0,,sm,fused,7.0,polymer,N#C/C(C#N)=C1C2=C(C(C/1=CC3=CC4=C(C5=C(C(C6=CC=C(CCCCCC)C=C6)4C7=CC=C(CCCCCC)C=C7)C8=C(C(OCCCCCCCC)=C9C(SC%10=C9C(C%11=CC=C(CCCCCC)C=C%11)(C%12=CC=C(CCCCCC)C=C%12)C%13=C%10SC(C=C%14C(C%15=C(/C%14=C(C#N)/C#N)C=CC(F)=C%15)=O)=C%13)=C8OCCCCCCCC)S5)S3)=O)C=C(F)C=C2,CCOc1c2sc3c(c2c(OCC)c2sc4c(c12)C(c1ccc(CC)cc1)(c1ccc(CC)cc1)c1cc(/C=C2\C(=O)c5ccc(F)cc5C2=C(C#N)C#N)sc1-4)C(c1ccc(CC)cc1)(c1ccc(CC)cc1)c1cc(/C=C2\C(=O)c4ccc(F)cc4C2=C(C#N)C#N)sc1-3,FC1=C(C(OCC(CCCC)CC)=O)SC2=C(SC=C21)C(S3)=CC4=C3C(C5=CC=C(CC(CC)CCCC)S5)=C(C=C(C6=C(C(F)=C(C(OCC(CCCC)CC)=O)S7)C7=C(S6)C(S8)=CC9=C8C(C%10=CC=C(CC(CCCC)CC)S%10)=C(C=C(C%11=C(C(F)=C(C(OCC(CCCC)CC)=O)S%12)C%12=C(S%11)C(S%13)=CC%14=C%13C(C%15=CC=C(CC(CC)CCCC)S%15)=C(C=CS%16)C%16=C%14C%17=CC=C(CC(CC)CCCC)S%17)S%18)C%18=C9C%19=CC=C(CC(CCCC)CC)S%19)S%20)C%20=C4C%21=CC=C(CC(CC)CCCC)S%21,CCOC(=O)c1sc2c(-c3cc4c(-c5ccc(CC)s5)c5sc(-c6sc(-c7cc8c(-c9ccc(CC)s9)c9sc(-c%10sc(-c%11cc%12c(-c%13ccc(CC)s%13)c%13sccc%13c(-c%13ccc(CC)s%13)c%12s%11)c%11sc(C(=O)OCC)c(F)c%10%11)cc9c(-c9ccc(CC)s9)c8s7)c7sc(C(=O)OCC)c(F)c67)cc5c(-c5ccc(CC)s5)c4s3)scc2c1F
750,ZITI,PBDB-T,,10.1002/adma.201800403,0.89,19.8,74.04,,sm,fused,8.0,polymer,N#CC(C#N)=C1C2=CC=C(F)C=C2C(=O)C1=CC=3SC=4C5=CC6=C(C=C5CC4C3)C7=C(C8=CC9=C(C=C8C7(CC(CCCC)CCCCCC)CC(CCCC)CCCCCC)C=%10SC(C=C%11C(=O)C%12=CC=C(F)C=C%12C%11=C(C#N)C#N)=CC%10C9)C6(CC(CCCC)CCCCCC)CC(CCCC)CCCCCC,CCC1(CC)C2=C(c3cc4c(cc31)-c1sc(/C=C3\C(=O)c5ccc(F)cc5C3=C(C#N)C#N)cc1C4)C(CC)(CC)c1cc3c(cc12)Cc1cc(/C=C2\C(=O)c4ccc(F)cc4C2=C(C#N)C#N)sc1-3,CCC(CCCC)CC1=CC=C(S1)C2=C3C(SC(C4=CC=C(S4)C(SC(C5=CC=C(C6=CC7=C(S6)C(C8=CC=C(CC(CCCC)CC)S8)=C9C(SC(C%10=CC=C(S%10)C(SC(C%11=CC=C(C%12=CC%13=C(S%12)C(C%14=CC=C(CC(CCCC)CC)S%14)=C%15C(SC(C%16=CC=C(S%16)C(SC(C%17=CC=CS%17)=C%18C%19=O)=C%18C(C%20=C(CC(CCCC)CC)SC(CC(CCCC)CC)=C%20%19)=O)=C%15)=C%13C%21=CC=C(CC(CCCC)CC)S%21)S%11)=C%22C%23=O)=C%22C(C%24=C(CC(CCCC)CC)SC(CC(CCCC)CC)=C%24%23)=O)=C9)=C7C%25=CC=C(CC(CCCC)CC)S%25)S5)=C%26C%27=O)=C%26C(C%28=C(CC(CCCC)CC)SC(CC(CCCC)CC)=C%28%27)=O)=C3)=C(C%29=CC=C(CC(CCCC)CC)S%29)C%30=C2SC=C%30,CCc1ccc(-c2c3cc(-c4ccc(-c5sc(-c6ccc(-c7cc8c(-c9ccc(CC)s9)c9sc(-c%10ccc(-c%11sc(-c%12ccc(-c%13cc%14c(-c%15ccc(CC)s%15)c%15sc(-c%16ccc(-c%17sc(-c%18cccs%18)c%18c%17C(=O)c%17c(CC)sc(CC)c%17C%18=O)s%16)cc%15c(-c%15ccc(CC)s%15)c%14s%13)s%12)c%12c%11C(=O)c%11c(CC)sc(CC)c%11C%12=O)s%10)cc9c(-c9ccc(CC)s9)c8s7)s6)c6c5C(=O)c5c(CC)sc(CC)c5C6=O)s4)sc3c(-c3ccc(CC)s3)c3ccsc23)s1
751,ZITI,J71,,10.1002/adma.201800403,0.93,20.37,69.49,,sm,fused,8.0,polymer,N#CC(C#N)=C1C2=CC=C(F)C=C2C(=O)C1=CC=3SC=4C5=CC6=C(C=C5CC4C3)C7=C(C8=CC9=C(C=C8C7(CC(CCCC)CCCCCC)CC(CCCC)CCCCCC)C=%10SC(C=C%11C(=O)C%12=CC=C(F)C=C%12C%11=C(C#N)C#N)=CC%10C9)C6(CC(CCCC)CCCCCC)CC(CCCC)CCCCCC,CCC1(CC)C2=C(c3cc4c(cc31)-c1sc(/C=C3\C(=O)c5ccc(F)cc5C3=C(C#N)C#N)cc1C4)C(CC)(CC)c1cc3c(cc12)Cc1cc(/C=C2\C(=O)c4ccc(F)cc4C2=C(C#N)C#N)sc1-3,CCC[Si](CCC)(CCC)C1=CC=C(S1)C2=C3SC(C4=CC=C(C5=C(C(F)=CC6=NN(CC(CCCCCCCC)CCCCCC)N=C65)F)S4)=CC3=C(C7=CC=C([Si](CCC)(CCC)CCC)S7)C8=C2C=C(S8)C9=CC=C(C(C%10=NN(CC(CCCCCCCC)CCCCCC)N=C%10%11)=C(F)C(F)=C%11C%12=CC=C(S%12)C%13=CC%14=C(C%15=CC=C([Si](CCC)(CCC)CCC)S%15)C%16=C(C(C%17=CC=C([Si](CCC)(CCC)CCC)S%17)=C%14S%13)C=C(S%16)C%18=CC=C(C(C%19=NN(CC(CCCCCCCC)CCCCCC)N=C%19%20)=C(F)C(F)=C%20C%21=CC=C(S%21)C%22=CC%23=C(C%24=CC=C([Si](CCC)(CCC)CCC)S%24)C%25=C(C(C%26=CC=C([Si](CCC)(CCC)CCC)S%26)=C%23S%22)C=C(S%25)C%27=CC=CS%27)S%18)S9,CCN1N=C2C(C3=CC=CS3)=C(C(F)=C(C2=N1)C4=CC=C(S4)C5=CC6=C(C7=C(C(C8=CC=C(S8)[Si](CC)(CC)CC)=C6S5)C=C(C9=CC=C(S9)C%10=C(C(F)=C(C%11=NN(N=C%10%11)CC)C%12=CC=C(S%12)C%13=CC%14=C(C%15=C(C(C%16=CC=C(S%16)[Si](CC)(CC)CC)=C%14S%13)C=C(C%17=CC=C(S%17)C%18=C(C(F)=C(C%19=NN(N=C%18%19)CC)C%20=CC=C(S%20)C%21=CC%22=C(C%23=C(C(C%24=CC=C(S%24)[Si](CC)(CC)CC)=C%22S%21)C=CS%23)C%25=CC=C(S%25)[Si](CC)(CC)CC)F)S%15)C%26=CC=C(S%26)[Si](CC)(CC)CC)F)S7)C%27=CC=C(S%27)[Si](CC)(CC)CC)F
753,ZITI,J100,,10.1039/C9TA03272J,0.937,21.25,72.48,,sm,fused,8.0,polymer,N#CC(C#N)=C1C2=CC=C(F)C=C2C(=O)C1=CC=3SC=4C5=CC6=C(C=C5CC4C3)C7=C(C8=CC9=C(C=C8C7(CC(CCCC)CCCCCC)CC(CCCC)CCCCCC)C=%10SC(C=C%11C(=O)C%12=CC=C(F)C=C%12C%11=C(C#N)C#N)=CC%10C9)C6(CC(CCCC)CCCCCC)CC(CCCC)CCCCCC,CCC1(CC)C2=C(c3cc4c(cc31)-c1sc(/C=C3\C(=O)c5ccc(F)cc5C3=C(C#N)C#N)cc1C4)C(CC)(CC)c1cc3c(cc12)Cc1cc(/C=C2\C(=O)c4ccc(F)cc4C2=C(C#N)C#N)sc1-3,CCC[Si](CCC)(CCC)C1=CC=C(S1)C2=C3SC(C4=CC=C(C5=C(C(Cl)=CC6=NN(CC(CCCCCCCC)CCCCCC)N=C65)Cl)S4)=CC3=C(C7=CC=C([Si](CCC)(CCC)CCC)S7)C8=C2C=C(S8)C9=CC=C(C(C%10=NN(CC(CCCCCCCC)CCCCCC)N=C%10%11)=C(Cl)C(Cl)=C%11C%12=CC=C(S%12)C%13=CC%14=C(C%15=CC=C([Si](CCC)(CCC)CCC)S%15)C%16=C(C(C%17=CC=C([Si](CCC)(CCC)CCC)S%17)=C%14S%13)C=C(S%16)C%18=CC=C(C(C%19=NN(CC(CCCCCCCC)CCCCCC)N=C%19%20)=C(Cl)C(Cl)=C%20C%21=CC=C(S%21)C%22=CC%23=C(C%24=CC=C([Si](CCC)(CCC)CCC)S%24)C%25=C(C(C%26=CC=C([Si](CCC)(CCC)CCC)S%26)=C%23S%22)C=C(S%25)C%27=CC=CS%27)S%18)S9,CCn1nc2c(-c3cccs3)c(Cl)c(Cl)c(-c3ccc(-c4cc5c(-c6ccc([Si](CC)(CC)CC)s6)c6sc(-c7ccc(-c8c(Cl)c(Cl)c(-c9ccc(-c%10cc%11c(-c%12ccc([Si](CC)(CC)CC)s%12)c%12sc(-c%13ccc(-c%14c(Cl)c(Cl)c(-c%15ccc(-c%16cc%17c(-c%18ccc([Si](CC)(CC)CC)s%18)c%18sccc%18c(-c%18ccc([Si](CC)(CC)CC)s%18)c%17s%16)s%15)c%15nn(CC)nc%14%15)s%13)cc%12c(-c%12ccc([Si](CC)(CC)CC)s%12)c%11s%10)s9)c9nn(CC)nc89)s7)cc6c(-c6ccc([Si](CC)(CC)CC)s6)c5s4)s3)c2n1
754,IT-2Cl,PBDB-TF,,10.1002/adma.201800613,0.922,19.08,74.8,,sm,fused,7.0,polymer,N#C/C(C#N)=C1C(C(C2=CC=C(C=C2/1)Cl)=O)=CC3=CC(SC4=C5C(C6=CC=C(CCCCCC)C=C6)(C7=CC=C(CCCCCC)C=C7)C8=C4C=C9C(C%10=C(C9(C%11=CC=C(CCCCCC)C=C%11)C%12=CC=C(CCCCCC)C=C%12)C%13=C(C=C(C=C%14C(C%15=CC=C(C=C%15/C%14=C(C#N)\C#N)Cl)=O)S%13)S%10)=C8)=C5S3,CCC1=CC=C(C2(C3=C(C4=C2C5=C(C=C(S5)/C=C6C(C7=C(C\6=C(C#N)/C#N)C=C(Cl)C=C7)=O)S4)C=C(C(C8=CC=C(CC)C=C8)(C9=C%10SC%11=C9SC(/C=C%12C(C%13=C(C\%12=C(C#N)/C#N)C=C(Cl)C=C%13)=O)=C%11)C%14=CC=C(CC)C=C%14)C%10=C3)C%15=CC=C(CC)C=C%15)C=C1,FC1=C(CC(CCCC)CC)SC(C2=C3C(SC(C4=CC=C(S4)C(SC(C5=CC=C(C6=CC7=C(S6)C(C8=CC(F)=C(CC(CCCC)CC)S8)=C9C(SC(C%10=CC=C(S%10)C(SC(C%11=CC=C(C%12=CC%13=C(S%12)C(C%14=CC(F)=C(CC(CCCC)CC)S%14)=C%15C(SC(C%16=CC=C(S%16)C(SC(C%17=CC=CS%17)=C%18C%19=O)=C%18C(C%20=C(CC(CCCC)CC)SC(CC(CCCC)CC)=C%20%19)=O)=C%15)=C%13C%21=CC(F)=C(CC(CCCC)CC)S%21)S%11)=C%22C%23=O)=C%22C(C%24=C(CC(CCCC)CC)SC(CC(CCCC)CC)=C%24%23)=O)=C9)=C7C%25=CC(F)=C(CC(CCCC)CC)S%25)S5)=C%26C%27=O)=C%26C(C%28=C(CC(CCCC)CC)SC(CC(CCCC)CC)=C%28%27)=O)=C3)=C(C%29=CC(F)=C(CC(CCCC)CC)S%29)C%30=C2SC=C%30)=C1,CCc1sc(-c2c3cc(-c4ccc(-c5sc(-c6ccc(-c7cc8c(-c9cc(F)c(CC)s9)c9sc(-c%10ccc(-c%11sc(-c%12ccc(-c%13cc%14c(-c%15cc(F)c(CC)s%15)c%15sc(-c%16ccc(-c%17sc(-c%18cccs%18)c%18c%17C(=O)c%17c(CC)sc(CC)c%17C%18=O)s%16)cc%15c(-c%15cc(F)c(CC)s%15)c%14s%13)s%12)c%12c%11C(=O)c%11c(CC)sc(CC)c%11C%12=O)s%10)cc9c(-c9cc(F)c(CC)s9)c8s7)s6)c6c5C(=O)c5c(CC)sc(CC)c5C6=O)s4)sc3c(-c3cc(F)c(CC)s3)c3ccsc23)cc1F
755,Cl-ITIC,PTPDBDT,,10.1039/C7QM00025A,0.94,15.6,65.0,,sm,fused,7.0,polymer,O=C1C2=C(C=C(C=C2)Cl)C(/C1=C/C3=CC4=C(S3)C5=C(C6=C(C5(C7=CC=C(CCCCCC)C=C7)C8=CC=C(CCCCCC)C=C8)C=C9C(SC%10=C%11SC(/C=C%12/C(C%13=C(C=CC(Cl)=C%13)C%12=O)=C(C#N)/C#N)=C%10)=C%11C(C%14=CC=C(CCCCCC)C=C%14)(C%15=CC=C(CCCCCC)C=C%15)C9=C6)S4)=C(C#N)/C#N,CCc1ccc(C2(c3ccc(CC)cc3)c3cc4c(cc3-c3sc5cc(/C=C6\C(=O)c7ccc(Cl)cc7C6=C(C#N)C#N)sc5c32)C(c2ccc(CC)cc2)(c2ccc(CC)cc2)c2c-4sc3cc(/C=C4\C(=O)c5ccc(Cl)cc5C4=C(C#N)C#N)sc23)cc1,O=C(N1CCCCCCCC)C2=CSC(C(S3)=CC4=C3C(C5=CC=C(CC(CC)CCCC)S5)=C(C=C(C6=C(C(N(CCCCCCCC)C7=O)=O)C7=C(C(S8)=CC9=C8C(C%10=CC=C(CC(CC)CCCC)S%10)=C(C=C(C%11=C(C(N(CCCCCCCC)C%12=O)=O)C%12=C(C(S%13)=CC%14=C%13C(C%15=CC=C(CC(CC)CCCC)S%15)=C(C=CS%16)C%16=C%14C%17=CC=C(CC(CCCC)CC)S%17)S%11)S%18)C%18=C9C%19=CC=C(CC(CCCC)CC)S%19)S6)S%20)C%20=C4C%21=CC=C(CC(CCCC)CC)S%21)=C2C1=O,CCc1ccc(-c2c3cc(-c4sc(-c5cc6c(-c7ccc(CC)s7)c7sc(-c8sc(-c9cc%10c(-c%11ccc(CC)s%11)c%11sc(-c%12scc%13c%12C(=O)N(CC)C%13=O)cc%11c(-c%11ccc(CC)s%11)c%10s9)c9c8C(=O)N(CC)C9=O)cc7c(-c7ccc(CC)s7)c6s5)c5c4C(=O)N(CC)C5=O)sc3c(-c3ccc(CC)s3)c3ccsc23)s1
756,ITIC-Cl4,PBDB-T,,10.1039/C8TC02701C,0.74,21.5,60.0,,sm,fused,7.0,polymer,N#CC(C#N)=C1C(=CC=2SC3=C(SC=4C=5C=C6C(=CC5C(C7=CC=C(C=C7)CCCCCC)(C8=CC=C(C=C8)CCCCCC)C34)C=9SC=%10C=C(SC%10C9C6(C%11=CC=C(C=C%11)CCCCCC)C%12=CC=C(C=C%12)CCCCCC)C=C%13C(=O)C%14=CC(Cl)=C(Cl)C=C%14C%13=C(C#N)C#N)C2)C(=O)C%15=CC(Cl)=C(Cl)C=C%151,CCc1ccc(C2(c3ccc(CC)cc3)c3cc4c(cc3-c3sc5cc(/C=C6\C(=O)c7cc(Cl)c(Cl)cc7C6=C(C#N)C#N)sc5c32)C(c2ccc(CC)cc2)(c2ccc(CC)cc2)c2c-4sc3cc(/C=C4\C(=O)c5cc(Cl)c(Cl)cc5C4=C(C#N)C#N)sc23)cc1,CCC(CCCC)CC1=CC=C(S1)C2=C3C(SC(C4=CC=C(S4)C(SC(C5=CC=C(C6=CC7=C(S6)C(C8=CC=C(CC(CCCC)CC)S8)=C9C(SC(C%10=CC=C(S%10)C(SC(C%11=CC=C(C%12=CC%13=C(S%12)C(C%14=CC=C(CC(CCCC)CC)S%14)=C%15C(SC(C%16=CC=C(S%16)C(SC(C%17=CC=CS%17)=C%18C%19=O)=C%18C(C%20=C(CC(CCCC)CC)SC(CC(CCCC)CC)=C%20%19)=O)=C%15)=C%13C%21=CC=C(CC(CCCC)CC)S%21)S%11)=C%22C%23=O)=C%22C(C%24=C(CC(CCCC)CC)SC(CC(CCCC)CC)=C%24%23)=O)=C9)=C7C%25=CC=C(CC(CCCC)CC)S%25)S5)=C%26C%27=O)=C%26C(C%28=C(CC(CCCC)CC)SC(CC(CCCC)CC)=C%28%27)=O)=C3)=C(C%29=CC=C(CC(CCCC)CC)S%29)C%30=C2SC=C%30,CCc1ccc(-c2c3cc(-c4ccc(-c5sc(-c6ccc(-c7cc8c(-c9ccc(CC)s9)c9sc(-c%10ccc(-c%11sc(-c%12ccc(-c%13cc%14c(-c%15ccc(CC)s%15)c%15sc(-c%16ccc(-c%17sc(-c%18cccs%18)c%18c%17C(=O)c%17c(CC)sc(CC)c%17C%18=O)s%16)cc%15c(-c%15ccc(CC)s%15)c%14s%13)s%12)c%12c%11C(=O)c%11c(CC)sc(CC)c%11C%12=O)s%10)cc9c(-c9ccc(CC)s9)c8s7)s6)c6c5C(=O)c5c(CC)sc(CC)c5C6=O)s4)sc3c(-c3ccc(CC)s3)c3ccsc23)s1
757,IT-4Cl,PBDB-TF,,10.1002/adma.201800613,0.79,22.67,75.2,,sm,fused,7.0,polymer,N#CC(C#N)=C1C(=CC=2SC3=C(SC=4C=5C=C6C(=CC5C(C7=CC=C(C=C7)CCCCCC)(C8=CC=C(C=C8)CCCCCC)C34)C=9SC=%10C=C(SC%10C9C6(C%11=CC=C(C=C%11)CCCCCC)C%12=CC=C(C=C%12)CCCCCC)C=C%13C(=O)C%14=CC(Cl)=C(Cl)C=C%14C%13=C(C#N)C#N)C2)C(=O)C%15=CC(Cl)=C(Cl)C=C%151,CCc1ccc(C2(c3ccc(CC)cc3)c3cc4c(cc3-c3sc5cc(/C=C6\C(=O)c7cc(Cl)c(Cl)cc7C6=C(C#N)C#N)sc5c32)C(c2ccc(CC)cc2)(c2ccc(CC)cc2)c2c-4sc3cc(/C=C4\C(=O)c5cc(Cl)c(Cl)cc5C4=C(C#N)C#N)sc23)cc1,FC1=C(CC(CCCC)CC)SC(C2=C3C(SC(C4=CC=C(S4)C(SC(C5=CC=C(C6=CC7=C(S6)C(C8=CC(F)=C(CC(CCCC)CC)S8)=C9C(SC(C%10=CC=C(S%10)C(SC(C%11=CC=C(C%12=CC%13=C(S%12)C(C%14=CC(F)=C(CC(CCCC)CC)S%14)=C%15C(SC(C%16=CC=C(S%16)C(SC(C%17=CC=CS%17)=C%18C%19=O)=C%18C(C%20=C(CC(CCCC)CC)SC(CC(CCCC)CC)=C%20%19)=O)=C%15)=C%13C%21=CC(F)=C(CC(CCCC)CC)S%21)S%11)=C%22C%23=O)=C%22C(C%24=C(CC(CCCC)CC)SC(CC(CCCC)CC)=C%24%23)=O)=C9)=C7C%25=CC(F)=C(CC(CCCC)CC)S%25)S5)=C%26C%27=O)=C%26C(C%28=C(CC(CCCC)CC)SC(CC(CCCC)CC)=C%28%27)=O)=C3)=C(C%29=CC(F)=C(CC(CCCC)CC)S%29)C%30=C2SC=C%30)=C1,CCc1sc(-c2c3cc(-c4ccc(-c5sc(-c6ccc(-c7cc8c(-c9cc(F)c(CC)s9)c9sc(-c%10ccc(-c%11sc(-c%12ccc(-c%13cc%14c(-c%15cc(F)c(CC)s%15)c%15sc(-c%16ccc(-c%17sc(-c%18cccs%18)c%18c%17C(=O)c%17c(CC)sc(CC)c%17C%18=O)s%16)cc%15c(-c%15cc(F)c(CC)s%15)c%14s%13)s%12)c%12c%11C(=O)c%11c(CC)sc(CC)c%11C%12=O)s%10)cc9c(-c9cc(F)c(CC)s9)c8s7)s6)c6c5C(=O)c5c(CC)sc(CC)c5C6=O)s4)sc3c(-c3cc(F)c(CC)s3)c3ccsc23)cc1F
760,IT-4Cl,PBDB-T-2Cl,,10.1007/s11426-018-9260-2,0.81,22.01,74.0,,sm,fused,7.0,polymer,N#CC(C#N)=C1C(=CC=2SC3=C(SC=4C=5C=C6C(=CC5C(C7=CC=C(C=C7)CCCCCC)(C8=CC=C(C=C8)CCCCCC)C34)C=9SC=%10C=C(SC%10C9C6(C%11=CC=C(C=C%11)CCCCCC)C%12=CC=C(C=C%12)CCCCCC)C=C%13C(=O)C%14=CC(Cl)=C(Cl)C=C%14C%13=C(C#N)C#N)C2)C(=O)C%15=CC(Cl)=C(Cl)C=C%151,CCc1ccc(C2(c3ccc(CC)cc3)c3cc4c(cc3-c3sc5cc(/C=C6\C(=O)c7cc(Cl)c(Cl)cc7C6=C(C#N)C#N)sc5c32)C(c2ccc(CC)cc2)(c2ccc(CC)cc2)c2c-4sc3cc(/C=C4\C(=O)c5cc(Cl)c(Cl)cc5C4=C(C#N)C#N)sc23)cc1,ClC1=C(CC(CCCC)CC)SC(C2=C3C(SC(C4=CC=C(S4)C(SC(C5=CC=C(C6=CC7=C(S6)C(C8=CC(Cl)=C(CC(CCCC)CC)S8)=C9C(SC(C%10=CC=C(S%10)C(SC(C%11=CC=C(C%12=CC%13=C(S%12)C(C%14=CC(Cl)=C(CC(CCCC)CC)S%14)=C%15C(SC(C%16=CC=C(S%16)C(SC(C%17=CC=CS%17)=C%18C%19=O)=C%18C(C%20=C(CC(CCCC)CC)SC(CC(CCCC)CC)=C%20%19)=O)=C%15)=C%13C%21=CC(Cl)=C(CC(CCCC)CC)S%21)S%11)=C%22C%23=O)=C%22C(C%24=C(CC(CCCC)CC)SC(CC(CCCC)CC)=C%24%23)=O)=C9)=C7C%25=CC(Cl)=C(CC(CCCC)CC)S%25)S5)=C%26C%27=O)=C%26C(C%28=C(CC(CCCC)CC)SC(CC(CCCC)CC)=C%28%27)=O)=C3)=C(C%29=CC(Cl)=C(CC(CCCC)CC)S%29)C%30=C2SC=C%30)=C1,CCc1sc(-c2c3cc(-c4ccc(-c5sc(-c6ccc(-c7cc8c(-c9cc(Cl)c(CC)s9)c9sc(-c%10ccc(-c%11sc(-c%12ccc(-c%13cc%14c(-c%15cc(Cl)c(CC)s%15)c%15sc(-c%16ccc(-c%17sc(-c%18cccs%18)c%18c%17C(=O)c%17c(CC)sc(CC)c%17C%18=O)s%16)cc%15c(-c%15cc(Cl)c(CC)s%15)c%14s%13)s%12)c%12c%11C(=O)c%11c(CC)sc(CC)c%11C%12=O)s%10)cc9c(-c9cc(Cl)c(CC)s9)c8s7)s6)c6c5C(=O)c5c(CC)sc(CC)c5C6=O)s4)sc3c(-c3cc(Cl)c(CC)s3)c3ccsc23)cc1Cl
761,IT-4Cl,PBFTT,,10.1039/C9CP01101C,0.76,18.8,73.9,,sm,fused,7.0,polymer,N#CC(C#N)=C1C(=CC=2SC3=C(SC=4C=5C=C6C(=CC5C(C7=CC=C(C=C7)CCCCCC)(C8=CC=C(C=C8)CCCCCC)C34)C=9SC=%10C=C(SC%10C9C6(C%11=CC=C(C=C%11)CCCCCC)C%12=CC=C(C=C%12)CCCCCC)C=C%13C(=O)C%14=CC(Cl)=C(Cl)C=C%14C%13=C(C#N)C#N)C2)C(=O)C%15=CC(Cl)=C(Cl)C=C%151,CCc1ccc(C2(c3ccc(CC)cc3)c3cc4c(cc3-c3sc5cc(/C=C6\C(=O)c7cc(Cl)c(Cl)cc7C6=C(C#N)C#N)sc5c32)C(c2ccc(CC)cc2)(c2ccc(CC)cc2)c2c-4sc3cc(/C=C4\C(=O)c5cc(Cl)c(Cl)cc5C4=C(C#N)C#N)sc23)cc1,FC1=C(C(OCCCCCCCC)=O)SC2=C(SC(C3=CC4=C(C5=CC(F)=C(CC(CCCC)CC)S5)C6=C(C=C(C7=C8C(C(F)=C(C(OCCCCCCCC)=O)S8)=C(C9=CC%10=C(C%11=CC(F)=C(CC(CCCC)CC)S%11)C%12=C(C=C(C%13=C%14C(C(F)=C(C(OCCCCCCCC)=O)S%14)=CS%13)S%12)C(C%15=CC(F)=C(CC(CCCC)CC)S%15)=C%10S9)S7)S6)C(C%16=CC(F)=C(CC(CCCC)CC)S%16)=C4S3)=C21)C(S%17)=CC%18=C%17C(C%19=CC(F)=C(CC(CCCC)CC)S%19)=C(C=CS%20)C%20=C%18C%21=CC(F)=C(CC(CCCC)CC)S%21,CCOC(=O)c1sc2c(-c3cc4c(-c5cc(F)c(CC)s5)c5sc(-c6sc(-c7cc8c(-c9cc(F)c(CC)s9)c9sc(-c%10sc(-c%11cc%12c(-c%13cc(F)c(CC)s%13)c%13sccc%13c(-c%13cc(F)c(CC)s%13)c%12s%11)c%11sc(C(=O)OCC)c(F)c%10%11)cc9c(-c9cc(F)c(CC)s9)c8s7)c7sc(C(=O)OCC)c(F)c67)cc5c(-c5cc(F)c(CC)s5)c4s3)scc2c1F
762,BT-CIC,PTB7-Th,,10.1002/adma.201804416,0.695,22.3,70.0,,sm,fused,7.0,polymer,N#C/C(C#N)=C1C2=C(C=C(Cl)C(Cl)=C2)C(C/1=C\C(S3)=CC(C4(C5=CC=C(C=C5)CCCCCC)C(C=C6)=CC=C6CCCCCC)=C3C7=C4C(C(OCC(CC)CCCC)=C(C8=C9OCC(CCCC)CC)SC%10=C8C(C%11=CC=C(C=C%11)CCCCCC)(C%12=CC=C(C=C%12)CCCCCC)C%13=C%10SC(/C=C%14C(C(C=C(Cl)C(Cl)=C%15)=C%15C\%14=C(C#N)\C#N)=O)=C%13)=C9S7)=O,CCC1=CC=C(C2(C3=CC=C(C=C3)CC)C(C=C(/C=C4C(C(C=C(Cl)C(Cl)=C5)=C5C\4=C(C#N)\C#N)=O)S6)=C6C7=C2C(C(OCC)=C(C8=C9OCC)SC%10=C8C(C%11=CC=C(C=C%11)CC)(C%12=CC=C(C=C%12)CC)C%13=C%10SC(/C=C%14C(C(C=C(Cl)C(Cl)=C%15)=C%15C\%14=C(C#N)\C#N)=O)=C%13)=C9S7)C=C1,FC1=C(C(OCC(CCCC)CC)=O)SC2=C(SC=C21)C(S3)=CC4=C3C(C5=CC=C(CC(CC)CCCC)S5)=C(C=C(C6=C(C(F)=C(C(OCC(CCCC)CC)=O)S7)C7=C(S6)C(S8)=CC9=C8C(C%10=CC=C(CC(CCCC)CC)S%10)=C(C=C(C%11=C(C(F)=C(C(OCC(CCCC)CC)=O)S%12)C%12=C(S%11)C(S%13)=CC%14=C%13C(C%15=CC=C(CC(CC)CCCC)S%15)=C(C=CS%16)C%16=C%14C%17=CC=C(CC(CC)CCCC)S%17)S%18)C%18=C9C%19=CC=C(CC(CCCC)CC)S%19)S%20)C%20=C4C%21=CC=C(CC(CC)CCCC)S%21,CCOC(=O)c1sc2c(-c3cc4c(-c5ccc(CC)s5)c5sc(-c6sc(-c7cc8c(-c9ccc(CC)s9)c9sc(-c%10sc(-c%11cc%12c(-c%13ccc(CC)s%13)c%13sccc%13c(-c%13ccc(CC)s%13)c%12s%11)c%11sc(C(=O)OCC)c(F)c%10%11)cc9c(-c9ccc(CC)s9)c8s7)c7sc(C(=O)OCC)c(F)c67)cc5c(-c5ccc(CC)s5)c4s3)scc2c1F
764,TT-FIC,PTB7-Th,,10.1002/adma.201804416,0.65,24.7,67.0,,sm,fused,8.0,polymer,O=C1C2=C(C=C(F)C(F)=C2)C(/C1=C/C3=CC(S4)=C(S3)C5=C4C(SC6=C7SC8=C6C(C9=CC=C(CCCCCC)C=C9)(C%10=CC=C(CCCCCC)C=C%10)C%11=C8SC%12=C%11SC(/C=C%13/C(C(C=C(F)C(F)=C%14)=C%14C%13=O)=C(C#N)/C#N)=C%12)=C7C5(C%15=CC=C(CCCCCC)C=C%15)C%16=CC=C(CCCCCC)C=C%16)=C(C#N)\C#N,O=C1C2=C(C=C(F)C(F)=C2)C(/C1=C/C3=CC(S4)=C(S3)C5=C4C(SC6=C7SC8=C6C(C9=CC=C(CC)C=C9)(C%10=CC=C(CC)C=C%10)C%11=C8SC%12=C%11SC(/C=C%13/C(C(C=C(F)C(F)=C%14)=C%14C%13=O)=C(C#N)/C#N)=C%12)=C7C5(C%15=CC=C(CC)C=C%15)C%16=CC=C(CC)C=C%16)=C(C#N)\C#N,FC1=C(C(OCC(CCCC)CC)=O)SC2=C(SC=C21)C(S3)=CC4=C3C(C5=CC=C(CC(CC)CCCC)S5)=C(C=C(C6=C(C(F)=C(C(OCC(CCCC)CC)=O)S7)C7=C(S6)C(S8)=CC9=C8C(C%10=CC=C(CC(CCCC)CC)S%10)=C(C=C(C%11=C(C(F)=C(C(OCC(CCCC)CC)=O)S%12)C%12=C(S%11)C(S%13)=CC%14=C%13C(C%15=CC=C(CC(CC)CCCC)S%15)=C(C=CS%16)C%16=C%14C%17=CC=C(CC(CC)CCCC)S%17)S%18)C%18=C9C%19=CC=C(CC(CCCC)CC)S%19)S%20)C%20=C4C%21=CC=C(CC(CC)CCCC)S%21,CCOC(=O)c1sc2c(-c3cc4c(-c5ccc(CC)s5)c5sc(-c6sc(-c7cc8c(-c9ccc(CC)s9)c9sc(-c%10sc(-c%11cc%12c(-c%13ccc(CC)s%13)c%13sccc%13c(-c%13ccc(CC)s%13)c%12s%11)c%11sc(C(=O)OCC)c(F)c%10%11)cc9c(-c9ccc(CC)s9)c8s7)c7sc(C(=O)OCC)c(F)c67)cc5c(-c5ccc(CC)s5)c4s3)scc2c1F
767,NNBDT,PBDB-T,,10.1002/aenm.201800424,0.88,18.63,71.7,,sm,fused,7.0,polymer,N#CC(C#N)=C1C(=CC=2SC=3C=4SC=5C(=C(C=6SC=7C=8SC(C=C9C(=O)C%10=CC=%11C=CC=CC%11C=C%10C9=C(C#N)C#N)=CC8C(C%12=CC=C(C=C%12)CCCCCC)(C%13=CC=C(C=C%13)CCCCCC)C7C6C5CCCCCCCC)CCCCCCCC)C4C(C%14=CC=C(C=C%14)CCCCCC)(C%15=CC=C(C=C%15)CCCCCC)C3C2)C(=O)C%16=CC=%17C=CC=CC%17C=C%161,CCc1ccc(C2(c3ccc(CC)cc3)c3cc(/C=C4\C(=O)c5cc6ccccc6cc5C4=C(C#N)C#N)sc3-c3sc4c(CC)c5c6c(sc5c(CC)c4c32)-c2sc(/C=C3\C(=O)c4cc5ccccc5cc4C3=C(C#N)C#N)cc2C6(c2ccc(CC)cc2)c2ccc(CC)cc2)cc1,CCC(CCCC)CC1=CC=C(S1)C2=C3C(SC(C4=CC=C(S4)C(SC(C5=CC=C(C6=CC7=C(S6)C(C8=CC=C(CC(CCCC)CC)S8)=C9C(SC(C%10=CC=C(S%10)C(SC(C%11=CC=C(C%12=CC%13=C(S%12)C(C%14=CC=C(CC(CCCC)CC)S%14)=C%15C(SC(C%16=CC=C(S%16)C(SC(C%17=CC=CS%17)=C%18C%19=O)=C%18C(C%20=C(CC(CCCC)CC)SC(CC(CCCC)CC)=C%20%19)=O)=C%15)=C%13C%21=CC=C(CC(CCCC)CC)S%21)S%11)=C%22C%23=O)=C%22C(C%24=C(CC(CCCC)CC)SC(CC(CCCC)CC)=C%24%23)=O)=C9)=C7C%25=CC=C(CC(CCCC)CC)S%25)S5)=C%26C%27=O)=C%26C(C%28=C(CC(CCCC)CC)SC(CC(CCCC)CC)=C%28%27)=O)=C3)=C(C%29=CC=C(CC(CCCC)CC)S%29)C%30=C2SC=C%30,CCc1ccc(-c2c3cc(-c4ccc(-c5sc(-c6ccc(-c7cc8c(-c9ccc(CC)s9)c9sc(-c%10ccc(-c%11sc(-c%12ccc(-c%13cc%14c(-c%15ccc(CC)s%15)c%15sc(-c%16ccc(-c%17sc(-c%18cccs%18)c%18c%17C(=O)c%17c(CC)sc(CC)c%17C%18=O)s%16)cc%15c(-c%15ccc(CC)s%15)c%14s%13)s%12)c%12c%11C(=O)c%11c(CC)sc(CC)c%11C%12=O)s%10)cc9c(-c9ccc(CC)s9)c8s7)s6)c6c5C(=O)c5c(CC)sc(CC)c5C6=O)s4)sc3c(-c3ccc(CC)s3)c3ccsc23)s1
768,NNBDT,PBDB-TF,,10.1002/adma.201804723,0.86,20.07,69.7,,sm,fused,7.0,polymer,N#CC(C#N)=C1C(=CC=2SC=3C=4SC=5C(=C(C=6SC=7C=8SC(C=C9C(=O)C%10=CC=%11C=CC=CC%11C=C%10C9=C(C#N)C#N)=CC8C(C%12=CC=C(C=C%12)CCCCCC)(C%13=CC=C(C=C%13)CCCCCC)C7C6C5CCCCCCCC)CCCCCCCC)C4C(C%14=CC=C(C=C%14)CCCCCC)(C%15=CC=C(C=C%15)CCCCCC)C3C2)C(=O)C%16=CC=%17C=CC=CC%17C=C%161,CCc1ccc(C2(c3ccc(CC)cc3)c3cc(/C=C4\C(=O)c5cc6ccccc6cc5C4=C(C#N)C#N)sc3-c3sc4c(CC)c5c6c(sc5c(CC)c4c32)-c2sc(/C=C3\C(=O)c4cc5ccccc5cc4C3=C(C#N)C#N)cc2C6(c2ccc(CC)cc2)c2ccc(CC)cc2)cc1,FC1=C(CC(CCCC)CC)SC(C2=C3C(SC(C4=CC=C(S4)C(SC(C5=CC=C(C6=CC7=C(S6)C(C8=CC(F)=C(CC(CCCC)CC)S8)=C9C(SC(C%10=CC=C(S%10)C(SC(C%11=CC=C(C%12=CC%13=C(S%12)C(C%14=CC(F)=C(CC(CCCC)CC)S%14)=C%15C(SC(C%16=CC=C(S%16)C(SC(C%17=CC=CS%17)=C%18C%19=O)=C%18C(C%20=C(CC(CCCC)CC)SC(CC(CCCC)CC)=C%20%19)=O)=C%15)=C%13C%21=CC(F)=C(CC(CCCC)CC)S%21)S%11)=C%22C%23=O)=C%22C(C%24=C(CC(CCCC)CC)SC(CC(CCCC)CC)=C%24%23)=O)=C9)=C7C%25=CC(F)=C(CC(CCCC)CC)S%25)S5)=C%26C%27=O)=C%26C(C%28=C(CC(CCCC)CC)SC(CC(CCCC)CC)=C%28%27)=O)=C3)=C(C%29=CC(F)=C(CC(CCCC)CC)S%29)C%30=C2SC=C%30)=C1,CCc1sc(-c2c3cc(-c4ccc(-c5sc(-c6ccc(-c7cc8c(-c9cc(F)c(CC)s9)c9sc(-c%10ccc(-c%11sc(-c%12ccc(-c%13cc%14c(-c%15cc(F)c(CC)s%15)c%15sc(-c%16ccc(-c%17sc(-c%18cccs%18)c%18c%17C(=O)c%17c(CC)sc(CC)c%17C%18=O)s%16)cc%15c(-c%15cc(F)c(CC)s%15)c%14s%13)s%12)c%12c%11C(=O)c%11c(CC)sc(CC)c%11C%12=O)s%10)cc9c(-c9cc(F)c(CC)s9)c8s7)s6)c6c5C(=O)c5c(CC)sc(CC)c5C6=O)s4)sc3c(-c3cc(F)c(CC)s3)c3ccsc23)cc1F
769,IEICO-4F,PBDB-T,,10.1021/acsenergylett.8b00928,0.77,20.1,56.0,,sm,fused,5.0,polymer,N#CC(C#N)=C1C(=CC=2SC(=C(OCC(CC)CCCC)C2)C=3SC=4C=5C=C6C(=CC5C(C7=CC=C(C=C7)CCCCCC)(C8=CC=C(C=C8)CCCCCC)C4C3)C=9SC(=CC9C6(C%10=CC=C(C=C%10)CCCCCC)C%11=CC=C(C=C%11)CCCCCC)C=%12SC(=CC%12OCC(CC)CCCC)C=C%13C(=O)C%14=CC(F)=C(F)C=C%14C%13=C(C#N)C#N)C(=O)C%15=CC(F)=C(F)C=C%151,CCOc1cc(/C=C2\C(=O)c3cc(F)c(F)cc3C2=C(C#N)C#N)sc1-c1cc2c(s1)-c1cc3c(cc1C2(c1ccc(CC)cc1)c1ccc(CC)cc1)-c1sc(-c2sc(/C=C4\C(=O)c5cc(F)c(F)cc5C4=C(C#N)C#N)cc2OCC)cc1C3(c1ccc(CC)cc1)c1ccc(CC)cc1,CCC(CCCC)CC1=CC=C(S1)C2=C3C(SC(C4=CC=C(S4)C(SC(C5=CC=C(C6=CC7=C(S6)C(C8=CC=C(CC(CCCC)CC)S8)=C9C(SC(C%10=CC=C(S%10)C(SC(C%11=CC=C(C%12=CC%13=C(S%12)C(C%14=CC=C(CC(CCCC)CC)S%14)=C%15C(SC(C%16=CC=C(S%16)C(SC(C%17=CC=CS%17)=C%18C%19=O)=C%18C(C%20=C(CC(CCCC)CC)SC(CC(CCCC)CC)=C%20%19)=O)=C%15)=C%13C%21=CC=C(CC(CCCC)CC)S%21)S%11)=C%22C%23=O)=C%22C(C%24=C(CC(CCCC)CC)SC(CC(CCCC)CC)=C%24%23)=O)=C9)=C7C%25=CC=C(CC(CCCC)CC)S%25)S5)=C%26C%27=O)=C%26C(C%28=C(CC(CCCC)CC)SC(CC(CCCC)CC)=C%28%27)=O)=C3)=C(C%29=CC=C(CC(CCCC)CC)S%29)C%30=C2SC=C%30,CCc1ccc(-c2c3cc(-c4ccc(-c5sc(-c6ccc(-c7cc8c(-c9ccc(CC)s9)c9sc(-c%10ccc(-c%11sc(-c%12ccc(-c%13cc%14c(-c%15ccc(CC)s%15)c%15sc(-c%16ccc(-c%17sc(-c%18cccs%18)c%18c%17C(=O)c%17c(CC)sc(CC)c%17C%18=O)s%16)cc%15c(-c%15ccc(CC)s%15)c%14s%13)s%12)c%12c%11C(=O)c%11c(CC)sc(CC)c%11C%12=O)s%10)cc9c(-c9ccc(CC)s9)c8s7)s6)c6c5C(=O)c5c(CC)sc(CC)c5C6=O)s4)sc3c(-c3ccc(CC)s3)c3ccsc23)s1
771,IEICO-4F,PTB7-Th,,10.1002/adma.201806616,0.7,27.2,69.0,,sm,fused,5.0,polymer,N#CC(C#N)=C1C(=CC=2SC(=C(OCC(CC)CCCC)C2)C=3SC=4C=5C=C6C(=CC5C(C7=CC=C(C=C7)CCCCCC)(C8=CC=C(C=C8)CCCCCC)C4C3)C=9SC(=CC9C6(C%10=CC=C(C=C%10)CCCCCC)C%11=CC=C(C=C%11)CCCCCC)C=%12SC(=CC%12OCC(CC)CCCC)C=C%13C(=O)C%14=CC(F)=C(F)C=C%14C%13=C(C#N)C#N)C(=O)C%15=CC(F)=C(F)C=C%151,CCOc1cc(/C=C2\C(=O)c3cc(F)c(F)cc3C2=C(C#N)C#N)sc1-c1cc2c(s1)-c1cc3c(cc1C2(c1ccc(CC)cc1)c1ccc(CC)cc1)-c1sc(-c2sc(/C=C4\C(=O)c5cc(F)c(F)cc5C4=C(C#N)C#N)cc2OCC)cc1C3(c1ccc(CC)cc1)c1ccc(CC)cc1,FC1=C(C(OCC(CCCC)CC)=O)SC2=C(SC=C21)C(S3)=CC4=C3C(C5=CC=C(CC(CC)CCCC)S5)=C(C=C(C6=C(C(F)=C(C(OCC(CCCC)CC)=O)S7)C7=C(S6)C(S8)=CC9=C8C(C%10=CC=C(CC(CCCC)CC)S%10)=C(C=C(C%11=C(C(F)=C(C(OCC(CCCC)CC)=O)S%12)C%12=C(S%11)C(S%13)=CC%14=C%13C(C%15=CC=C(CC(CC)CCCC)S%15)=C(C=CS%16)C%16=C%14C%17=CC=C(CC(CC)CCCC)S%17)S%18)C%18=C9C%19=CC=C(CC(CCCC)CC)S%19)S%20)C%20=C4C%21=CC=C(CC(CC)CCCC)S%21,CCOC(=O)c1sc2c(-c3cc4c(-c5ccc(CC)s5)c5sc(-c6sc(-c7cc8c(-c9ccc(CC)s9)c9sc(-c%10sc(-c%11cc%12c(-c%13ccc(CC)s%13)c%13sccc%13c(-c%13ccc(CC)s%13)c%12s%11)c%11sc(C(=O)OCC)c(F)c%10%11)cc9c(-c9ccc(CC)s9)c8s7)c7sc(C(=O)OCC)c(F)c67)cc5c(-c5ccc(CC)s5)c4s3)scc2c1F
778,IEICO-4F,J52,,10.1002/anie.201610944,0.7340000000000001,21.9,58.5,,sm,fused,5.0,polymer,N#CC(C#N)=C1C(=CC=2SC(=C(OCC(CC)CCCC)C2)C=3SC=4C=5C=C6C(=CC5C(C7=CC=C(C=C7)CCCCCC)(C8=CC=C(C=C8)CCCCCC)C4C3)C=9SC(=CC9C6(C%10=CC=C(C=C%10)CCCCCC)C%11=CC=C(C=C%11)CCCCCC)C=%12SC(=CC%12OCC(CC)CCCC)C=C%13C(=O)C%14=CC(F)=C(F)C=C%14C%13=C(C#N)C#N)C(=O)C%15=CC(F)=C(F)C=C%151,CCOc1cc(/C=C2\C(=O)c3cc(F)c(F)cc3C2=C(C#N)C#N)sc1-c1cc2c(s1)-c1cc3c(cc1C2(c1ccc(CC)cc1)c1ccc(CC)cc1)-c1sc(-c2sc(/C=C4\C(=O)c5cc(F)c(F)cc5C4=C(C#N)C#N)cc2OCC)cc1C3(c1ccc(CC)cc1)c1ccc(CC)cc1,CCC(CCCC)CC1=CC=C(S1)C2=C3SC(C4=CC=C(C5=C(C(F)=CC6=NN(CC(CCCCCCCC)CCCCCC)N=C65)F)S4)=CC3=C(C7=CC=C(CC(CCCC)CC)S7)C8=C2C=C(S8)C9=CC=C(C(C%10=NN(CC(CCCCCCCC)CCCCCC)N=C%10%11)=C(F)C(F)=C%11C%12=CC=C(S%12)C%13=CC%14=C(C%15=CC=C(CC(CCCC)CC)S%15)C%16=C(C(C%17=CC=C(CC(CCCC)CC)S%17)=C%14S%13)C=C(S%16)C%18=CC=C(C(C%19=NN(CC(CCCCCCCC)CCCCCC)N=C%19%20)=C(F)C(F)=C%20C%21=CC=C(S%21)C%22=CC%23=C(C%24=CC=C(CC(CCCC)CC)S%24)C%25=C(C(C%26=CC=C(CC(CCCC)CC)S%26)=C%23S%22)C=C(S%25)C%27=CC=CS%27)S%18)S9,CCc1ccc(-c2c3cc(-c4ccc(-c5c(F)c(F)c(-c6ccc(-c7cc8c(-c9ccc(CC)s9)c9sc(-c%10ccc(-c%11c(F)c(F)c(-c%12ccc(-c%13cc%14c(-c%15ccc(CC)s%15)c%15sc(-c%16ccc(-c%17c(F)c(F)c(-c%18cccs%18)c%18nn(CC)nc%17%18)s%16)cc%15c(-c%15ccc(CC)s%15)c%14s%13)s%12)c%12nn(CC)nc%11%12)s%10)cc9c(-c9ccc(CC)s9)c8s7)s6)c6nn(CC)nc56)s4)sc3c(-c3ccc(CC)s3)c3ccsc23)s1
779,IEICO-4F,P4_liu,,10.1016/j.synthmet.2022.117038,0.91,17.1,65.5,,sm,fused,5.0,polymer,N#CC(C#N)=C1C(=CC=2SC(=C(OCC(CC)CCCC)C2)C=3SC=4C=5C=C6C(=CC5C(C7=CC=C(C=C7)CCCCCC)(C8=CC=C(C=C8)CCCCCC)C4C3)C=9SC(=CC9C6(C%10=CC=C(C=C%10)CCCCCC)C%11=CC=C(C=C%11)CCCCCC)C=%12SC(=CC%12OCC(CC)CCCC)C=C%13C(=O)C%14=CC(F)=C(F)C=C%14C%13=C(C#N)C#N)C(=O)C%15=CC(F)=C(F)C=C%151,CCOc1cc(/C=C2\C(=O)c3cc(F)c(F)cc3C2=C(C#N)C#N)sc1-c1cc2c(s1)-c1cc3c(cc1C2(c1ccc(CC)cc1)c1ccc(CC)cc1)-c1sc(-c2sc(/C=C4\C(=O)c5cc(F)c(F)cc5C4=C(C#N)C#N)cc2OCC)cc1C3(c1ccc(CC)cc1)c1ccc(CC)cc1,FC(C(F)=C(C1=CC(CCCCCCCCCC)=C(C(S2)=CC3=C2C(C4=CC=C(OCC(CCCCCCCCCC)CCCCCCCC)C=C4)=C(C=C(C5=C(CCCCCCCCCC)C=C(C6=C(F)C(F)=C(C7=CC(CCCCCCCCCC)=C(C(S8)=CC9=C8C(C%10=CC=C(OCC(CCCCCCCCCC)CCCCCCCC)C=C%10)=C(C=C(C%11=C(CCCCCCCCCC)C=C(C%12=C(F)C(F)=C(C%13=CC(CCCCCCCCCC)=CS%13)C%14=NSN=C%14%12)S%11)S%15)C%15=C9C%16=CC=C(OCC(CCCCCCCCCC)CCCCCCCC)C=C%16)S7)C%17=NSN=C%176)S5)S%18)C%18=C3C%19=CC=C(OCC(CCCCCCCCCC)CCCCCCCC)C=C%19)S1)C%20=NSN=C%20%21)=C%21C(S%22)=CC(CCCCCCCCCC)=C%22C%23=CC%24=C(C%25=CC=C(OCC(CCCCCCCCCC)CCCCCCCC)C=C%25)C%26=C(C=CS%26)C(C%27=CC=C(OCC(CCCCCCCCCC)CCCCCCCC)C=C%27)=C%24S%23,FC(C(F)=C(C1=CC(CC)=C(C(S2)=CC3=C2C(C4=CC=C(OCC)C=C4)=C(C=C(C5=C(CC)C=C(C6=C(F)C(F)=C(C7=CC(CC)=C(C(S8)=CC9=C8C(C%10=CC=C(OCC)C=C%10)=C(C=C(C%11=C(CC)C=C(C%12=C(F)C(F)=C(C%13=CC(CC)=CS%13)C%14=NSN=C%14%12)S%11)S%15)C%15=C9C%16=CC=C(OCC)C=C%16)S7)C%17=NSN=C%176)S5)S%18)C%18=C3C%19=CC=C(OCC)C=C%19)S1)C%20=NSN=C%20%21)=C%21C(S%22)=CC(CC)=C%22C%23=CC%24=C(C%25=CC=C(OCC)C=C%25)C%26=C(C=CS%26)C(C%27=CC=C(OCC)C=C%27)=C%24S%23
780,IEICO-4F,P3_liu,,10.1016/j.synthmet.2022.117038,0.887,17.44,69.0,,sm,fused,5.0,polymer,N#CC(C#N)=C1C(=CC=2SC(=C(OCC(CC)CCCC)C2)C=3SC=4C=5C=C6C(=CC5C(C7=CC=C(C=C7)CCCCCC)(C8=CC=C(C=C8)CCCCCC)C4C3)C=9SC(=CC9C6(C%10=CC=C(C=C%10)CCCCCC)C%11=CC=C(C=C%11)CCCCCC)C=%12SC(=CC%12OCC(CC)CCCC)C=C%13C(=O)C%14=CC(F)=C(F)C=C%14C%13=C(C#N)C#N)C(=O)C%15=CC(F)=C(F)C=C%151,CCOc1cc(/C=C2\C(=O)c3cc(F)c(F)cc3C2=C(C#N)C#N)sc1-c1cc2c(s1)-c1cc3c(cc1C2(c1ccc(CC)cc1)c1ccc(CC)cc1)-c1sc(-c2sc(/C=C4\C(=O)c5cc(F)c(F)cc5C4=C(C#N)C#N)cc2OCC)cc1C3(c1ccc(CC)cc1)c1ccc(CC)cc1,FC(C(F)=C(C1=CC(CCCCCC)=C(C(S2)=CC3=C2C(C4=CC(CCCCCCCC)=C(CCCCCCCC)S4)=C(C=C(C5=C(CCCCCC)C=C(C6=C(F)C(F)=C(C7=CC(CCCCCC)=C(C(S8)=CC9=C8C(C%10=CC(CCCCCCCC)=C(CCCCCCCC)S%10)=C(C=C(C%11=C(CCCCCC)C=C(C%12=C(F)C(F)=C(C%13=CC(CCCCCC)=CS%13)C%14=NSN=C%14%12)S%11)S%15)C%15=C9C%16=CC(CCCCCCCC)=C(CCCCCCCC)S%16)S7)C%17=NSN=C%176)S5)S%18)C%18=C3C%19=CC(CCCCCCCC)=C(CCCCCCCC)S%19)S1)C%20=NSN=C%20%21)=C%21C(S%22)=CC(CCCCCC)=C%22C%23=CC%24=C(C%25=CC(CCCCCCCC)=C(CCCCCCCC)S%25)C%26=C(C=CS%26)C(C%27=CC(CCCCCCCC)=C(CCCCCCCC)S%27)=C%24S%23,CCC(S1)=C(CC)C=C1C2=C(C=C(C3=C(CC)C=C(C4=C(F)C(F)=C(C5=CC(CC)=C(C(S6)=CC7=C6C(C8=CC(CC)=C(CC)S8)=C(C=C(C9=C(CC)C=C(C%10=C(F)C(F)=C(C%11=CC(CC)=C(C(S%12)=CC%13=C%12C(C%14=CC(CC)=C(CC)S%14)=C(C=C(C%15=C(CC)C=C(C%16=C(F)C(F)=C(C%17=CC(CC)=CS%17)C%18=NSN=C%18%16)S%15)S%19)C%19=C%13C%20=CC(CC)=C(CC)S%20)S%11)C%21=NSN=C%21%10)S9)S%22)C%22=C7C%23=CC(CC)=C(CC)S%23)S5)C%24=NSN=C%244)S3)S%25)C%25=C(C%26=CC(CC)=C(CC)S%26)C%27=C2SC=C%27
781,Y5,P3HT,,10.1021/acs.jpcc.0c07162,0.59,12.17,50.42,,sm,y,8.0,polymer,N#CC(C#N)=C1C(=CC=2SC3=C(SC=4C=5C6=NSN=C6C=7C=8SC9=C(SC(C=C%10C(=O)C=%11C=CC=CC%11C%10=C(C#N)C#N)=C9CCCCCCCCCCC)C8N(C7C5N(C34)CC(CC)CCCC)CC(CC)CCCC)C2CCCCCCCCCCC)C(=O)C=%12C=CC=CC%121,CCC1=C(SC2=C1SC3=C2N(CC)C4=C3C5=NSN=C5C6=C4N(CC)C7=C6SC8=C7SC(/C=C9C(C%10=C(C\9=C(C#N)/C#N)C=CC=C%10)=O)=C8CC)/C=C%11C(C%12=C(C\%11=C(C#N)/C#N)C=CC=C%12)=O,CCCCCCC1=CSC(C2=C(CCCCCC)C=C(C3=C(CCCCCC)C=C(C4=C(CCCCCC)C=C(C5=C(CCCCCC)C=C(C6=C(CCCCCC)C=CS6)S5)S4)S3)S2)=C1,CCc1cc(C)sc1-c1sc(-c2cc(CC)c(-c3sc(-c4cc(CC)c(-c5sc(C)cc5CC)s4)cc3CC)s2)cc1CC
782,Y5,PBDB-T,,10.1002/adma.201807577,0.88,22.8,70.2,,sm,y,8.0,polymer,N#CC(C#N)=C1C(=CC=2SC3=C(SC=4C=5C6=NSN=C6C=7C=8SC9=C(SC(C=C%10C(=O)C=%11C=CC=CC%11C%10=C(C#N)C#N)=C9CCCCCCCCCCC)C8N(C7C5N(C34)CC(CC)CCCC)CC(CC)CCCC)C2CCCCCCCCCCC)C(=O)C=%12C=CC=CC%121,CCC1=C(SC2=C1SC3=C2N(CC)C4=C3C5=NSN=C5C6=C4N(CC)C7=C6SC8=C7SC(/C=C9C(C%10=C(C\9=C(C#N)/C#N)C=CC=C%10)=O)=C8CC)/C=C%11C(C%12=C(C\%11=C(C#N)/C#N)C=CC=C%12)=O,CCC(CCCC)CC1=CC=C(S1)C2=C3C(SC(C4=CC=C(S4)C(SC(C5=CC=C(C6=CC7=C(S6)C(C8=CC=C(CC(CCCC)CC)S8)=C9C(SC(C%10=CC=C(S%10)C(SC(C%11=CC=C(C%12=CC%13=C(S%12)C(C%14=CC=C(CC(CCCC)CC)S%14)=C%15C(SC(C%16=CC=C(S%16)C(SC(C%17=CC=CS%17)=C%18C%19=O)=C%18C(C%20=C(CC(CCCC)CC)SC(CC(CCCC)CC)=C%20%19)=O)=C%15)=C%13C%21=CC=C(CC(CCCC)CC)S%21)S%11)=C%22C%23=O)=C%22C(C%24=C(CC(CCCC)CC)SC(CC(CCCC)CC)=C%24%23)=O)=C9)=C7C%25=CC=C(CC(CCCC)CC)S%25)S5)=C%26C%27=O)=C%26C(C%28=C(CC(CCCC)CC)SC(CC(CCCC)CC)=C%28%27)=O)=C3)=C(C%29=CC=C(CC(CCCC)CC)S%29)C%30=C2SC=C%30,CCc1ccc(-c2c3cc(-c4ccc(-c5sc(-c6ccc(-c7cc8c(-c9ccc(CC)s9)c9sc(-c%10ccc(-c%11sc(-c%12ccc(-c%13cc%14c(-c%15ccc(CC)s%15)c%15sc(-c%16ccc(-c%17sc(-c%18cccs%18)c%18c%17C(=O)c%17c(CC)sc(CC)c%17C%18=O)s%16)cc%15c(-c%15ccc(CC)s%15)c%14s%13)s%12)c%12c%11C(=O)c%11c(CC)sc(CC)c%11C%12=O)s%10)cc9c(-c9ccc(CC)s9)c8s7)s6)c6c5C(=O)c5c(CC)sc(CC)c5C6=O)s4)sc3c(-c3ccc(CC)s3)c3ccsc23)s1
785,BTP,PBDB-TF,,10.1021/acsami.0c16389,0.96,16.3,56.6,,sm,y,8.0,polymer,N#C/C(C#N)=C1C(C(C2=CC=CC=C2\1)=O)=CC3=C(CCCCCCCCCCC)C(SC4=C5N(CC(CCCC)CC)C6=C4C7=NSN=C7C8=C6N(CC(CCCC)CC)C9=C8SC%10=C9SC(C=C%11C(C%12=CC=CC=C%12/C%11=C(C#N)/C#N)=O)=C%10CCCCCCCCCCC)=C5S3,O=C1C2=CC=CC=C2C(/C1=C/C3=C(CC)C(SC4=C5N(C6=C4C7=NSN=C7C8=C6N(C9=C8SC%10=C9SC(/C=C%11/C(C%12=C(C%11=O)C=CC=C%12)=C(C#N)\C#N)=C%10CC)CC)CC)=C5S3)=C(C#N)\C#N,FC1=C(CC(CCCC)CC)SC(C2=C3C(SC(C4=CC=C(S4)C(SC(C5=CC=C(C6=CC7=C(S6)C(C8=CC(F)=C(CC(CCCC)CC)S8)=C9C(SC(C%10=CC=C(S%10)C(SC(C%11=CC=C(C%12=CC%13=C(S%12)C(C%14=CC(F)=C(CC(CCCC)CC)S%14)=C%15C(SC(C%16=CC=C(S%16)C(SC(C%17=CC=CS%17)=C%18C%19=O)=C%18C(C%20=C(CC(CCCC)CC)SC(CC(CCCC)CC)=C%20%19)=O)=C%15)=C%13C%21=CC(F)=C(CC(CCCC)CC)S%21)S%11)=C%22C%23=O)=C%22C(C%24=C(CC(CCCC)CC)SC(CC(CCCC)CC)=C%24%23)=O)=C9)=C7C%25=CC(F)=C(CC(CCCC)CC)S%25)S5)=C%26C%27=O)=C%26C(C%28=C(CC(CCCC)CC)SC(CC(CCCC)CC)=C%28%27)=O)=C3)=C(C%29=CC(F)=C(CC(CCCC)CC)S%29)C%30=C2SC=C%30)=C1,CCc1sc(-c2c3cc(-c4ccc(-c5sc(-c6ccc(-c7cc8c(-c9cc(F)c(CC)s9)c9sc(-c%10ccc(-c%11sc(-c%12ccc(-c%13cc%14c(-c%15cc(F)c(CC)s%15)c%15sc(-c%16ccc(-c%17sc(-c%18cccs%18)c%18c%17C(=O)c%17c(CC)sc(CC)c%17C%18=O)s%16)cc%15c(-c%15cc(F)c(CC)s%15)c%14s%13)s%12)c%12c%11C(=O)c%11c(CC)sc(CC)c%11C%12=O)s%10)cc9c(-c9cc(F)c(CC)s9)c8s7)s6)c6c5C(=O)c5c(CC)sc(CC)c5C6=O)s4)sc3c(-c3cc(F)c(CC)s3)c3ccsc23)cc1F
788,Y5,J61,,10.1002/adma.201807577,0.9,21.1,58.3,,sm,y,8.0,polymer,N#CC(C#N)=C1C(=CC=2SC3=C(SC=4C=5C6=NSN=C6C=7C=8SC9=C(SC(C=C%10C(=O)C=%11C=CC=CC%11C%10=C(C#N)C#N)=C9CCCCCCCCCCC)C8N(C7C5N(C34)CC(CC)CCCC)CC(CC)CCCC)C2CCCCCCCCCCC)C(=O)C=%12C=CC=CC%121,CCC1=C(SC2=C1SC3=C2N(CC)C4=C3C5=NSN=C5C6=C4N(CC)C7=C6SC8=C7SC(/C=C9C(C%10=C(C\9=C(C#N)/C#N)C=CC=C%10)=O)=C8CC)/C=C%11C(C%12=C(C\%11=C(C#N)/C#N)C=CC=C%12)=O,CCCCCCCCC(CCCCCC)CN(N=C1C(C2=CC=C(C3=CC4=C(C5=C(C=CS5)C(C6=CC=C(SCCCCCCCCCCCC)S6)=C4S3)C7=CC=C(S7)SCCCCCCCCCCCC)S2)=C8F)N=C1C(C9=CC=C(C(S%10)=CC(C(C%11=CC=C(SCCCCCCCCCCCC)S%11)=C%12S%13)=C%10C(C%14=CC=C(S%14)SCCCCCCCCCCCC)=C%12C=C%13C(S%15)=CC=C%15C%16=C(F)C(F)=C(C%17=NN(N=C%17%16)CC(CCCCCC)CCCCCCCC)C%18=CC=C(C(S%19)=CC(C(C%20=CC=C(SCCCCCCCCCCCC)S%20)=C%21S%22)=C%19C(C%23=CC=C(S%23)SCCCCCCCCCCCC)=C%21C=C%22C(S%24)=CC=C%24C%25=C(F)C(F)=C(C%26=NN(N=C%26%25)CC(CCCCCC)CCCCCCCC)C%27=CC=CS%27)S%18)S9)=C8F,CCN(N=C1C(C2=CC=C(C3=CC4=C(C5=C(C=CS5)C(C6=CC=C(SCC)S6)=C4S3)C7=CC=C(S7)SCC)S2)=C8F)N=C1C(C9=CC=C(C(S%10)=CC(C(C%11=CC=C(SCC)S%11)=C%12S%13)=C%10C(C%14=CC=C(S%14)SCC)=C%12C=C%13C(S%15)=CC=C%15C%16=C(F)C(F)=C(C%17=NN(N=C%17%16)CC)C%18=CC=C(C(S%19)=CC(C(C%20=CC=C(SCC)S%20)=C%21S%22)=C%19C(C%23=CC=C(S%23)SCC)=C%21C=C%22C(S%24)=CC=C%24C%25=C(F)C(F)=C(C%26=NN(N=C%26%25)CC)C%27=CC=CS%27)S%18)S9)=C8F
789,Y5,TTFQx-T1,,10.1002/adma.201807577,0.89,21.2,69.6,,sm,y,8.0,polymer,N#CC(C#N)=C1C(=CC=2SC3=C(SC=4C=5C6=NSN=C6C=7C=8SC9=C(SC(C=C%10C(=O)C=%11C=CC=CC%11C%10=C(C#N)C#N)=C9CCCCCCCCCCC)C8N(C7C5N(C34)CC(CC)CCCC)CC(CC)CCCC)C2CCCCCCCCCCC)C(=O)C=%12C=CC=CC%121,CCC1=C(SC2=C1SC3=C2N(CC)C4=C3C5=NSN=C5C6=C4N(CC)C7=C6SC8=C7SC(/C=C9C(C%10=C(C\9=C(C#N)/C#N)C=CC=C%10)=O)=C8CC)/C=C%11C(C%12=C(C\%11=C(C#N)/C#N)C=CC=C%12)=O,CCC(CCCC)CC1=CC=C(S1)C2=C3C(SC(C4=CC=C(C(C5=NC(C6=CC(F)=C(CC(CCCC)CC)S6)=C(C7=CC(F)=C(CC(CCCC)CC)S7)N=C58)=C(F)C(F)=C8C9=CC=C(S9)C%10=CC%11=C(S%10)C(C%12=CC=C(CC(CCCC)CC)S%12)=C%13C(SC(C%14=CC=C(C(C%15=NC(C%16=CC(F)=C(CC(CCCC)CC)S%16)=C(C%17=CC(F)=C(CC(CCCC)CC)S%17)N=C%15%18)=C(F)C(F)=C%18C%19=CC=C(S%19)C%20=CC%21=C(S%20)C(C%22=CC=C(CC(CCCC)CC)S%22)=C%23C(SC(C%24=CC=CS%24)=C%23)=C%21C%25=CC=C(CC(CCCC)CC)S%25)S%14)=C%13)=C%11C%26=CC=C(CC(CCCC)CC)S%26)S4)=C3)=C(C%27=CC=C(CC(CCCC)CC)S%27)C%28=C2SC(C%29=CC=C(C%30=C(C(F)=CC%31=NC(C%32=CC(F)=C(CC(CCCC)CC)S%32)=C(C%33=CC(F)=C(CC(CCCC)CC)S%33)N=C%31%30)F)S%29)=C%28,CCc1ccc(-c2c3cc(-c4ccc(-c5c(F)c(F)c(-c6ccc(-c7cc8c(-c9ccc(CC)s9)c9sc(-c%10ccc(-c%11c(F)c(F)c(-c%12ccc(-c%13cc%14c(-c%15ccc(CC)s%15)c%15sc(-c%16ccc(-c%17c(F)c(F)c(-c%18cccs%18)c%18nc(-c%19cc(F)c(CC)s%19)c(-c%19cc(F)c(CC)s%19)nc%17%18)s%16)cc%15c(-c%15ccc(CC)s%15)c%14s%13)s%12)c%12nc(-c%13cc(F)c(CC)s%13)c(-c%13cc(F)c(CC)s%13)nc%11%12)s%10)cc9c(-c9ccc(CC)s9)c8s7)s6)c6nc(-c7cc(F)c(CC)s7)c(-c7cc(F)c(CC)s7)nc56)s4)sc3c(-c3ccc(CC)s3)c3ccsc23)s1
790,IDIC-C4Ph,PBDB-TF,,10.1002/adma.201807832,0.941,19.06,78.32,,sm,fused,5.0,polymer,N#C/C(C#N)=C1C2=C(C=CC=C2)C(C/1=CC3=CC4=C(S3)C5=C(C=C(C6=C5)C7=C(C=C(S7)C=C8C(C9=C(C=CC=C9)/C8=C(C#N)\C#N)=O)C6(C%10=CC=C(C=C%10)CCCCC%11=CC=CC=C%11)C%12=CC=C(C=C%12)CCCCC%13=CC=CC=C%13)C4(C%14=CC=C(C=C%14)CCCCC%15=CC=CC=C%15)C%16=CC=C(C=C%16)CCCCC%17=CC=CC=C%17)=O,CCC1(CC)c2cc3c(cc2-c2sc(/C=C4\C(=O)c5ccccc5C4=C(C#N)C#N)cc21)C(CC)(CC)c1cc(/C=C2\C(=O)c4ccccc4C2=C(C#N)C#N)sc1-3,FC1=C(CC(CCCC)CC)SC(C2=C3C(SC(C4=CC=C(S4)C(SC(C5=CC=C(C6=CC7=C(S6)C(C8=CC(F)=C(CC(CCCC)CC)S8)=C9C(SC(C%10=CC=C(S%10)C(SC(C%11=CC=C(C%12=CC%13=C(S%12)C(C%14=CC(F)=C(CC(CCCC)CC)S%14)=C%15C(SC(C%16=CC=C(S%16)C(SC(C%17=CC=CS%17)=C%18C%19=O)=C%18C(C%20=C(CC(CCCC)CC)SC(CC(CCCC)CC)=C%20%19)=O)=C%15)=C%13C%21=CC(F)=C(CC(CCCC)CC)S%21)S%11)=C%22C%23=O)=C%22C(C%24=C(CC(CCCC)CC)SC(CC(CCCC)CC)=C%24%23)=O)=C9)=C7C%25=CC(F)=C(CC(CCCC)CC)S%25)S5)=C%26C%27=O)=C%26C(C%28=C(CC(CCCC)CC)SC(CC(CCCC)CC)=C%28%27)=O)=C3)=C(C%29=CC(F)=C(CC(CCCC)CC)S%29)C%30=C2SC=C%30)=C1,CCc1sc(-c2c3cc(-c4ccc(-c5sc(-c6ccc(-c7cc8c(-c9cc(F)c(CC)s9)c9sc(-c%10ccc(-c%11sc(-c%12ccc(-c%13cc%14c(-c%15cc(F)c(CC)s%15)c%15sc(-c%16ccc(-c%17sc(-c%18cccs%18)c%18c%17C(=O)c%17c(CC)sc(CC)c%17C%18=O)s%16)cc%15c(-c%15cc(F)c(CC)s%15)c%14s%13)s%12)c%12c%11C(=O)c%11c(CC)sc(CC)c%11C%12=O)s%10)cc9c(-c9cc(F)c(CC)s9)c8s7)s6)c6c5C(=O)c5c(CC)sc(CC)c5C6=O)s4)sc3c(-c3cc(F)c(CC)s3)c3ccsc23)cc1F
791,Y1,PBDB-T,,10.1002/adma.201904215,0.88,21.4,69.5,,sm,y,8.0,polymer,N#CC(C#N)=C1C(=CC=2SC3=C(SC=4C=5C6=NN(N=C6C=7C=8SC=9C=C(SC9C8N(C7C5N(C34)CC(CC)CCCC)CC(CC)CCCC)C=C%10C(=O)C=%11C=CC=CC%11C%10=C(C#N)C#N)CC(CC)CCCC)C2)C(=O)C=%12C=CC=CC%121,CCN1N=C2C(C3=C(C4=C2C5=C(N4CC)C6=C(C=C(S6)/C=C7C(C8=C(C\7=C(C#N)/C#N)C=CC=C8)=O)S5)N(CC)C9=C3SC%10=C9SC(/C=C%11C(C%12=C(C/%11=C(C#N)/C#N)C=CC=C%12)=O)=C%10)=N1,CCC(CCCC)CC1=CC=C(S1)C2=C3C(SC(C4=CC=C(S4)C(SC(C5=CC=C(C6=CC7=C(S6)C(C8=CC=C(CC(CCCC)CC)S8)=C9C(SC(C%10=CC=C(S%10)C(SC(C%11=CC=C(C%12=CC%13=C(S%12)C(C%14=CC=C(CC(CCCC)CC)S%14)=C%15C(SC(C%16=CC=C(S%16)C(SC(C%17=CC=CS%17)=C%18C%19=O)=C%18C(C%20=C(CC(CCCC)CC)SC(CC(CCCC)CC)=C%20%19)=O)=C%15)=C%13C%21=CC=C(CC(CCCC)CC)S%21)S%11)=C%22C%23=O)=C%22C(C%24=C(CC(CCCC)CC)SC(CC(CCCC)CC)=C%24%23)=O)=C9)=C7C%25=CC=C(CC(CCCC)CC)S%25)S5)=C%26C%27=O)=C%26C(C%28=C(CC(CCCC)CC)SC(CC(CCCC)CC)=C%28%27)=O)=C3)=C(C%29=CC=C(CC(CCCC)CC)S%29)C%30=C2SC=C%30,CCc1ccc(-c2c3cc(-c4ccc(-c5sc(-c6ccc(-c7cc8c(-c9ccc(CC)s9)c9sc(-c%10ccc(-c%11sc(-c%12ccc(-c%13cc%14c(-c%15ccc(CC)s%15)c%15sc(-c%16ccc(-c%17sc(-c%18cccs%18)c%18c%17C(=O)c%17c(CC)sc(CC)c%17C%18=O)s%16)cc%15c(-c%15ccc(CC)s%15)c%14s%13)s%12)c%12c%11C(=O)c%11c(CC)sc(CC)c%11C%12=O)s%10)cc9c(-c9ccc(CC)s9)c8s7)s6)c6c5C(=O)c5c(CC)sc(CC)c5C6=O)s4)sc3c(-c3ccc(CC)s3)c3ccsc23)s1
793,Y1,PBDB-TF,,10.1002/adma.201904215,0.92,12.9,55.5,,sm,y,8.0,polymer,N#CC(C#N)=C1C(=CC=2SC3=C(SC=4C=5C6=NN(N=C6C=7C=8SC=9C=C(SC9C8N(C7C5N(C34)CC(CC)CCCC)CC(CC)CCCC)C=C%10C(=O)C=%11C=CC=CC%11C%10=C(C#N)C#N)CC(CC)CCCC)C2)C(=O)C=%12C=CC=CC%121,CCN1N=C2C(C3=C(C4=C2C5=C(N4CC)C6=C(C=C(S6)/C=C7C(C8=C(C\7=C(C#N)/C#N)C=CC=C8)=O)S5)N(CC)C9=C3SC%10=C9SC(/C=C%11C(C%12=C(C/%11=C(C#N)/C#N)C=CC=C%12)=O)=C%10)=N1,FC1=C(CC(CCCC)CC)SC(C2=C3C(SC(C4=CC=C(S4)C(SC(C5=CC=C(C6=CC7=C(S6)C(C8=CC(F)=C(CC(CCCC)CC)S8)=C9C(SC(C%10=CC=C(S%10)C(SC(C%11=CC=C(C%12=CC%13=C(S%12)C(C%14=CC(F)=C(CC(CCCC)CC)S%14)=C%15C(SC(C%16=CC=C(S%16)C(SC(C%17=CC=CS%17)=C%18C%19=O)=C%18C(C%20=C(CC(CCCC)CC)SC(CC(CCCC)CC)=C%20%19)=O)=C%15)=C%13C%21=CC(F)=C(CC(CCCC)CC)S%21)S%11)=C%22C%23=O)=C%22C(C%24=C(CC(CCCC)CC)SC(CC(CCCC)CC)=C%24%23)=O)=C9)=C7C%25=CC(F)=C(CC(CCCC)CC)S%25)S5)=C%26C%27=O)=C%26C(C%28=C(CC(CCCC)CC)SC(CC(CCCC)CC)=C%28%27)=O)=C3)=C(C%29=CC(F)=C(CC(CCCC)CC)S%29)C%30=C2SC=C%30)=C1,CCc1sc(-c2c3cc(-c4ccc(-c5sc(-c6ccc(-c7cc8c(-c9cc(F)c(CC)s9)c9sc(-c%10ccc(-c%11sc(-c%12ccc(-c%13cc%14c(-c%15cc(F)c(CC)s%15)c%15sc(-c%16ccc(-c%17sc(-c%18cccs%18)c%18c%17C(=O)c%17c(CC)sc(CC)c%17C%18=O)s%16)cc%15c(-c%15cc(F)c(CC)s%15)c%14s%13)s%12)c%12c%11C(=O)c%11c(CC)sc(CC)c%11C%12=O)s%10)cc9c(-c9cc(F)c(CC)s9)c8s7)s6)c6c5C(=O)c5c(CC)sc(CC)c5C6=O)s4)sc3c(-c3cc(F)c(CC)s3)c3ccsc23)cc1F
794,Y1-4F,PBDB-T,,10.1002/adma.201904215,0.74,22.7,57.4,,sm,y,8.0,polymer,N#CC(C#N)=C1C(=CC=2SC3=C(SC=4C=5C6=NN(N=C6C=7C=8SC=9C=C(SC9C8N(C7C5N(C34)CC(CC)CCCC)CC(CC)CCCC)C=C%10C(=O)C%11=CC(F)=C(F)C=C%11C%10=C(C#N)C#N)CC(CC)CCCC)C2)C(=O)C%12=CC(F)=C(F)C=C%121,CCN1N=C2C(C3=C(C4=C2C5=C(N4CC)C6=C(C=C(S6)/C=C7C(C8=C(C\7=C(C#N)/C#N)C=C(F)C(F)=C8)=O)S5)N(CC)C9=C3SC%10=C9SC(/C=C%11C(C%12=C(C\%11=C(C#N)/C#N)C=C(F)C(F)=C%12)=O)=C%10)=N1,CCC(CCCC)CC1=CC=C(S1)C2=C3C(SC(C4=CC=C(S4)C(SC(C5=CC=C(C6=CC7=C(S6)C(C8=CC=C(CC(CCCC)CC)S8)=C9C(SC(C%10=CC=C(S%10)C(SC(C%11=CC=C(C%12=CC%13=C(S%12)C(C%14=CC=C(CC(CCCC)CC)S%14)=C%15C(SC(C%16=CC=C(S%16)C(SC(C%17=CC=CS%17)=C%18C%19=O)=C%18C(C%20=C(CC(CCCC)CC)SC(CC(CCCC)CC)=C%20%19)=O)=C%15)=C%13C%21=CC=C(CC(CCCC)CC)S%21)S%11)=C%22C%23=O)=C%22C(C%24=C(CC(CCCC)CC)SC(CC(CCCC)CC)=C%24%23)=O)=C9)=C7C%25=CC=C(CC(CCCC)CC)S%25)S5)=C%26C%27=O)=C%26C(C%28=C(CC(CCCC)CC)SC(CC(CCCC)CC)=C%28%27)=O)=C3)=C(C%29=CC=C(CC(CCCC)CC)S%29)C%30=C2SC=C%30,CCc1ccc(-c2c3cc(-c4ccc(-c5sc(-c6ccc(-c7cc8c(-c9ccc(CC)s9)c9sc(-c%10ccc(-c%11sc(-c%12ccc(-c%13cc%14c(-c%15ccc(CC)s%15)c%15sc(-c%16ccc(-c%17sc(-c%18cccs%18)c%18c%17C(=O)c%17c(CC)sc(CC)c%17C%18=O)s%16)cc%15c(-c%15ccc(CC)s%15)c%14s%13)s%12)c%12c%11C(=O)c%11c(CC)sc(CC)c%11C%12=O)s%10)cc9c(-c9ccc(CC)s9)c8s7)s6)c6c5C(=O)c5c(CC)sc(CC)c5C6=O)s4)sc3c(-c3ccc(CC)s3)c3ccsc23)s1
