Repository: brigreens/Meta-analysis_OSCs

This repository contains the data files and analysis notebooks to support the paper "Meta-Analysis of Molecular Design Strategies for Non-Fullerene Acceptor Based Organic Solar Cell Materials" (DOI: 10.26434/chemrxiv-2024-w29b1)

File: general_dataset_analysis/OSC_filtered_with_sidechains.csv (part 22 of 59)
,reported_acceptor,reported_donor,reference,DOI,Voc,Jsc,FF,PCE,acceptor_type,acceptor_class,fused_rings_in_core,donor_type,acc_SMILES_sidechains,acc_SMILES_shortened_sidechains,don_SMILES_sidechains,don_SMILES_shortened_sidechains
795,Y1-4F,PBDB-TF,,10.1002/adma.201904215,0.83,25.2,68.5,,sm,y,8.0,polymer,N#CC(C#N)=C1C(=CC=2SC3=C(SC=4C=5C6=NN(N=C6C=7C=8SC=9C=C(SC9C8N(C7C5N(C34)CC(CC)CCCC)CC(CC)CCCC)C=C%10C(=O)C%11=CC(F)=C(F)C=C%11C%10=C(C#N)C#N)CC(CC)CCCC)C2)C(=O)C%12=CC(F)=C(F)C=C%121,CCN1N=C2C(C3=C(C4=C2C5=C(N4CC)C6=C(C=C(S6)/C=C7C(C8=C(C\7=C(C#N)/C#N)C=C(F)C(F)=C8)=O)S5)N(CC)C9=C3SC%10=C9SC(/C=C%11C(C%12=C(C\%11=C(C#N)/C#N)C=C(F)C(F)=C%12)=O)=C%10)=N1,FC1=C(CC(CCCC)CC)SC(C2=C3C(SC(C4=CC=C(S4)C(SC(C5=CC=C(C6=CC7=C(S6)C(C8=CC(F)=C(CC(CCCC)CC)S8)=C9C(SC(C%10=CC=C(S%10)C(SC(C%11=CC=C(C%12=CC%13=C(S%12)C(C%14=CC(F)=C(CC(CCCC)CC)S%14)=C%15C(SC(C%16=CC=C(S%16)C(SC(C%17=CC=CS%17)=C%18C%19=O)=C%18C(C%20=C(CC(CCCC)CC)SC(CC(CCCC)CC)=C%20%19)=O)=C%15)=C%13C%21=CC(F)=C(CC(CCCC)CC)S%21)S%11)=C%22C%23=O)=C%22C(C%24=C(CC(CCCC)CC)SC(CC(CCCC)CC)=C%24%23)=O)=C9)=C7C%25=CC(F)=C(CC(CCCC)CC)S%25)S5)=C%26C%27=O)=C%26C(C%28=C(CC(CCCC)CC)SC(CC(CCCC)CC)=C%28%27)=O)=C3)=C(C%29=CC(F)=C(CC(CCCC)CC)S%29)C%30=C2SC=C%30)=C1,CCc1sc(-c2c3cc(-c4ccc(-c5sc(-c6ccc(-c7cc8c(-c9cc(F)c(CC)s9)c9sc(-c%10ccc(-c%11sc(-c%12ccc(-c%13cc%14c(-c%15cc(F)c(CC)s%15)c%15sc(-c%16ccc(-c%17sc(-c%18cccs%18)c%18c%17C(=O)c%17c(CC)sc(CC)c%17C%18=O)s%16)cc%15c(-c%15cc(F)c(CC)s%15)c%14s%13)s%12)c%12c%11C(=O)c%11c(CC)sc(CC)c%11C%12=O)s%10)cc9c(-c9cc(F)c(CC)s9)c8s7)s6)c6c5C(=O)c5c(CC)sc(CC)c5C6=O)s4)sc3c(-c3cc(F)c(CC)s3)c3ccsc23)cc1F
796,Y3,PBDB-TF,,10.1039/D0TA01260B,0.81,24.1,66.4,,sm,y,8.0,polymer,O=C(C1=C(C/2=C(C#N)\C#N)C=C(F)C(F)=C1)C2=C/C3=CC(SC4=C5N(CC(CCCC)CC)C6=C4C7=NN(CC(CCCC)CC)N=C7C8=C6N(CC(CCCC)CC)C9=C8SC%10=C9SC(/C=C%11C(C%12=C(C\%11=C(C#N)/C#N)C=C(F)C(F)=C%12)=O)=C%10)=C5S3,O=C(C1=C(C/2=C(C#N)\C#N)C=C(F)C(F)=C1)C2=C/C3=CC(SC4=C5N(CC)C6=C4C7=NN(CC)N=C7C8=C6N(CC)C9=C8SC%10=C9SC(/C=C%11C(C%12=C(C\%11=C(C#N)/C#N)C=C(F)C(F)=C%12)=O)=C%10)=C5S3,FC1=C(CC(CCCC)CC)SC(C2=C3C(SC(C4=CC=C(S4)C(SC(C5=CC=C(C6=CC7=C(S6)C(C8=CC(F)=C(CC(CCCC)CC)S8)=C9C(SC(C%10=CC=C(S%10)C(SC(C%11=CC=C(C%12=CC%13=C(S%12)C(C%14=CC(F)=C(CC(CCCC)CC)S%14)=C%15C(SC(C%16=CC=C(S%16)C(SC(C%17=CC=CS%17)=C%18C%19=O)=C%18C(C%20=C(CC(CCCC)CC)SC(CC(CCCC)CC)=C%20%19)=O)=C%15)=C%13C%21=CC(F)=C(CC(CCCC)CC)S%21)S%11)=C%22C%23=O)=C%22C(C%24=C(CC(CCCC)CC)SC(CC(CCCC)CC)=C%24%23)=O)=C9)=C7C%25=CC(F)=C(CC(CCCC)CC)S%25)S5)=C%26C%27=O)=C%26C(C%28=C(CC(CCCC)CC)SC(CC(CCCC)CC)=C%28%27)=O)=C3)=C(C%29=CC(F)=C(CC(CCCC)CC)S%29)C%30=C2SC=C%30)=C1,CCc1sc(-c2c3cc(-c4ccc(-c5sc(-c6ccc(-c7cc8c(-c9cc(F)c(CC)s9)c9sc(-c%10ccc(-c%11sc(-c%12ccc(-c%13cc%14c(-c%15cc(F)c(CC)s%15)c%15sc(-c%16ccc(-c%17sc(-c%18cccs%18)c%18c%17C(=O)c%17c(CC)sc(CC)c%17C%18=O)s%16)cc%15c(-c%15cc(F)c(CC)s%15)c%14s%13)s%12)c%12c%11C(=O)c%11c(CC)sc(CC)c%11C%12=O)s%10)cc9c(-c9cc(F)c(CC)s9)c8s7)s6)c6c5C(=O)c5c(CC)sc(CC)c5C6=O)s4)sc3c(-c3cc(F)c(CC)s3)c3ccsc23)cc1F
797,AQx,PBDB-TF,,10.1002/adma.201906324,0.89,22.18,67.14,,sm,y,8.0,polymer,N#CC(C#N)=C1C(=CC=2SC3=C(SC=4C=5C=6N=C(C(=NC6C=7C=8SC9=C(SC(C=C%10C(=O)C%11=CC(F)=C(F)C=C%11C%10=C(C#N)C#N)=C9CCCCCCCCCCC)C8N(C7C5N(C34)CC(CC)CCCC)CC(CC)CCCC)C)C)C2CCCCCCCCCCC)C(=O)C%12=CC(F)=C(F)C=C%121,CCC1=C(SC2=C1SC3=C2N(CC)C4=C5N(CC)C6=C(SC7=C6SC(/C=C8C(C9=C(C\8=C(C#N)/C#N)C=C(F)C(F)=C9)=O)=C7CC)C5=C%10N=C(C)C(C)=NC%10=C34)/C=C%11C(C%12=CC(F)=C(C=C%12C\%11=C(C#N)/C#N)F)=O,FC1=C(CC(CCCC)CC)SC(C2=C3C(SC(C4=CC=C(S4)C(SC(C5=CC=C(C6=CC7=C(S6)C(C8=CC(F)=C(CC(CCCC)CC)S8)=C9C(SC(C%10=CC=C(S%10)C(SC(C%11=CC=C(C%12=CC%13=C(S%12)C(C%14=CC(F)=C(CC(CCCC)CC)S%14)=C%15C(SC(C%16=CC=C(S%16)C(SC(C%17=CC=CS%17)=C%18C%19=O)=C%18C(C%20=C(CC(CCCC)CC)SC(CC(CCCC)CC)=C%20%19)=O)=C%15)=C%13C%21=CC(F)=C(CC(CCCC)CC)S%21)S%11)=C%22C%23=O)=C%22C(C%24=C(CC(CCCC)CC)SC(CC(CCCC)CC)=C%24%23)=O)=C9)=C7C%25=CC(F)=C(CC(CCCC)CC)S%25)S5)=C%26C%27=O)=C%26C(C%28=C(CC(CCCC)CC)SC(CC(CCCC)CC)=C%28%27)=O)=C3)=C(C%29=CC(F)=C(CC(CCCC)CC)S%29)C%30=C2SC=C%30)=C1,CCc1sc(-c2c3cc(-c4ccc(-c5sc(-c6ccc(-c7cc8c(-c9cc(F)c(CC)s9)c9sc(-c%10ccc(-c%11sc(-c%12ccc(-c%13cc%14c(-c%15cc(F)c(CC)s%15)c%15sc(-c%16ccc(-c%17sc(-c%18cccs%18)c%18c%17C(=O)c%17c(CC)sc(CC)c%17C%18=O)s%16)cc%15c(-c%15cc(F)c(CC)s%15)c%14s%13)s%12)c%12c%11C(=O)c%11c(CC)sc(CC)c%11C%12=O)s%10)cc9c(-c9cc(F)c(CC)s9)c8s7)s6)c6c5C(=O)c5c(CC)sc(CC)c5C6=O)s4)sc3c(-c3cc(F)c(CC)s3)c3ccsc23)cc1F
798,AQx-2,PBDB-TF,,10.1002/adma.201906324,0.86,25.38,76.25,,sm,y,8.0,polymer,N#CC(C#N)=C1C(=CC=2SC3=C(SC=4C=5C=6N=CC=NC6C=7C=8SC9=C(SC(C=C%10C(=O)C%11=CC(F)=C(F)C=C%11C%10=C(C#N)C#N)=C9CCCCCCCCCCC)C8N(C7C5N(C34)CC(CC)CCCC)CC(CC)CCCC)C2CCCCCCCCCCC)C(=O)C%12=CC(F)=C(F)C=C%121,CCC1=C(SC2=C1SC3=C2N(CC)C4=C5N(CC)C6=C(SC7=C6SC(/C=C8C(C9=C(C\8=C(C#N)/C#N)C=C(F)C(F)=C9)=O)=C7CC)C5=C%10N=CC=NC%10=C34)/C=C%11C(C%12=CC(F)=C(C=C%12C\%11=C(C#N)/C#N)F)=O,FC1=C(CC(CCCC)CC)SC(C2=C3C(SC(C4=CC=C(S4)C(SC(C5=CC=C(C6=CC7=C(S6)C(C8=CC(F)=C(CC(CCCC)CC)S8)=C9C(SC(C%10=CC=C(S%10)C(SC(C%11=CC=C(C%12=CC%13=C(S%12)C(C%14=CC(F)=C(CC(CCCC)CC)S%14)=C%15C(SC(C%16=CC=C(S%16)C(SC(C%17=CC=CS%17)=C%18C%19=O)=C%18C(C%20=C(CC(CCCC)CC)SC(CC(CCCC)CC)=C%20%19)=O)=C%15)=C%13C%21=CC(F)=C(CC(CCCC)CC)S%21)S%11)=C%22C%23=O)=C%22C(C%24=C(CC(CCCC)CC)SC(CC(CCCC)CC)=C%24%23)=O)=C9)=C7C%25=CC(F)=C(CC(CCCC)CC)S%25)S5)=C%26C%27=O)=C%26C(C%28=C(CC(CCCC)CC)SC(CC(CCCC)CC)=C%28%27)=O)=C3)=C(C%29=CC(F)=C(CC(CCCC)CC)S%29)C%30=C2SC=C%30)=C1,CCc1sc(-c2c3cc(-c4ccc(-c5sc(-c6ccc(-c7cc8c(-c9cc(F)c(CC)s9)c9sc(-c%10ccc(-c%11sc(-c%12ccc(-c%13cc%14c(-c%15cc(F)c(CC)s%15)c%15sc(-c%16ccc(-c%17sc(-c%18cccs%18)c%18c%17C(=O)c%17c(CC)sc(CC)c%17C%18=O)s%16)cc%15c(-c%15cc(F)c(CC)s%15)c%14s%13)s%12)c%12c%11C(=O)c%11c(CC)sc(CC)c%11C%12=O)s%10)cc9c(-c9cc(F)c(CC)s9)c8s7)s6)c6c5C(=O)c5c(CC)sc(CC)c5C6=O)s4)sc3c(-c3cc(F)c(CC)s3)c3ccsc23)cc1F
799,BTP-eC7,PBDB-TF,,10.1002/adma.201908205,0.843,24.1,73.5,,sm,y,8.0,polymer,N#C/C(C#N)=C1C(C(C2=CC(Cl)=C(Cl)C=C2/1)=O)=CC3=C(C4=C(S3)C(N(C5=C6C7=NSN=C7C8=C5N(C9=C8SC%10=C9SC(C=C%11C(C%12=CC(Cl)=C(Cl)C=C%12/C%11=C(C#N)/C#N)=O)=C%10CCCCCCC)CC(CCCC)CCCCCC)CC(CCCC)CCCCCC)=C6S4)CCCCCCC,CCC1=C(SC2=C1SC3=C2N(CC)C4=C3C5=NSN=C5C6=C4N(CC)C7=C6SC8=C7SC(/C=C9C(C%10=C(C\9=C(C#N)/C#N)C=C(Cl)C(Cl)=C%10)=O)=C8CC)/C=C%11C(C%12=C(C\%11=C(C#N)/C#N)C=C(Cl)C(Cl)=C%12)=O,FC1=C(CC(CCCC)CC)SC(C2=C3C(SC(C4=CC=C(S4)C(SC(C5=CC=C(C6=CC7=C(S6)C(C8=CC(F)=C(CC(CCCC)CC)S8)=C9C(SC(C%10=CC=C(S%10)C(SC(C%11=CC=C(C%12=CC%13=C(S%12)C(C%14=CC(F)=C(CC(CCCC)CC)S%14)=C%15C(SC(C%16=CC=C(S%16)C(SC(C%17=CC=CS%17)=C%18C%19=O)=C%18C(C%20=C(CC(CCCC)CC)SC(CC(CCCC)CC)=C%20%19)=O)=C%15)=C%13C%21=CC(F)=C(CC(CCCC)CC)S%21)S%11)=C%22C%23=O)=C%22C(C%24=C(CC(CCCC)CC)SC(CC(CCCC)CC)=C%24%23)=O)=C9)=C7C%25=CC(F)=C(CC(CCCC)CC)S%25)S5)=C%26C%27=O)=C%26C(C%28=C(CC(CCCC)CC)SC(CC(CCCC)CC)=C%28%27)=O)=C3)=C(C%29=CC(F)=C(CC(CCCC)CC)S%29)C%30=C2SC=C%30)=C1,CCc1sc(-c2c3cc(-c4ccc(-c5sc(-c6ccc(-c7cc8c(-c9cc(F)c(CC)s9)c9sc(-c%10ccc(-c%11sc(-c%12ccc(-c%13cc%14c(-c%15cc(F)c(CC)s%15)c%15sc(-c%16ccc(-c%17sc(-c%18cccs%18)c%18c%17C(=O)c%17c(CC)sc(CC)c%17C%18=O)s%16)cc%15c(-c%15cc(F)c(CC)s%15)c%14s%13)s%12)c%12c%11C(=O)c%11c(CC)sc(CC)c%11C%12=O)s%10)cc9c(-c9cc(F)c(CC)s9)c8s7)s6)c6c5C(=O)c5c(CC)sc(CC)c5C6=O)s4)sc3c(-c3cc(F)c(CC)s3)c3ccsc23)cc1F
800,BTP-S1,PBDB-TF,,10.1002/adma.202001160,0.934,22.39,72.69,,sm,y,8.0,polymer,N#CC(C#N)=C1C(=CC=2SC3=C(SC=4C=5C6=NSN=C6C=7C=8SC9=C(SC(C=C%10C(=O)C=%11C(Cl)=C(Cl)C(Cl)=C(Cl)C%11C%10=O)=C9CCCCCCCCCCC)C8N(C7C5N(C34)CC(CC)CCCC)CC(CC)CCCC)C2CCCCCCCCCCC)C(=O)C%12=CC(F)=C(F)C=C%121,CCC1=C(SC2=C1SC3=C2N(CC)C4=C3C5=NSN=C5C6=C4N(CC)C7=C6SC8=C7SC(/C=C9C(C%10=C(C\9=C(C#N)/C#N)C(Cl)=C(Cl)C(Cl)=C%10Cl)=O)=C8CC)/C=C%11C(C%12=C(C\%11=C(C#N)/C#N)C=C(F)C(F)=C%12)=O,FC1=C(CC(CCCC)CC)SC(C2=C3C(SC(C4=CC=C(S4)C(SC(C5=CC=C(C6=CC7=C(S6)C(C8=CC(F)=C(CC(CCCC)CC)S8)=C9C(SC(C%10=CC=C(S%10)C(SC(C%11=CC=C(C%12=CC%13=C(S%12)C(C%14=CC(F)=C(CC(CCCC)CC)S%14)=C%15C(SC(C%16=CC=C(S%16)C(SC(C%17=CC=CS%17)=C%18C%19=O)=C%18C(C%20=C(CC(CCCC)CC)SC(CC(CCCC)CC)=C%20%19)=O)=C%15)=C%13C%21=CC(F)=C(CC(CCCC)CC)S%21)S%11)=C%22C%23=O)=C%22C(C%24=C(CC(CCCC)CC)SC(CC(CCCC)CC)=C%24%23)=O)=C9)=C7C%25=CC(F)=C(CC(CCCC)CC)S%25)S5)=C%26C%27=O)=C%26C(C%28=C(CC(CCCC)CC)SC(CC(CCCC)CC)=C%28%27)=O)=C3)=C(C%29=CC(F)=C(CC(CCCC)CC)S%29)C%30=C2SC=C%30)=C1,CCc1sc(-c2c3cc(-c4ccc(-c5sc(-c6ccc(-c7cc8c(-c9cc(F)c(CC)s9)c9sc(-c%10ccc(-c%11sc(-c%12ccc(-c%13cc%14c(-c%15cc(F)c(CC)s%15)c%15sc(-c%16ccc(-c%17sc(-c%18cccs%18)c%18c%17C(=O)c%17c(CC)sc(CC)c%17C%18=O)s%16)cc%15c(-c%15cc(F)c(CC)s%15)c%14s%13)s%12)c%12c%11C(=O)c%11c(CC)sc(CC)c%11C%12=O)s%10)cc9c(-c9cc(F)c(CC)s9)c8s7)s6)c6c5C(=O)c5c(CC)sc(CC)c5C6=O)s4)sc3c(-c3cc(F)c(CC)s3)c3ccsc23)cc1F
801,BTP-S2,PBDB-TF,,10.1002/adma.202001160,0.945,24.07,72.02,,sm,y,8.0,polymer,N#CC(C#N)=C1C(=CC=2SC3=C(SC=4C=5C6=NSN=C6C=7C=8SC9=C(SC(C=C%10C(=O)C=%11C(Cl)=C(Cl)C(Cl)=C(Cl)C%11C%10=O)=C9CCCCCCCCCCC)C8N(C7C5N(C34)CC(CCCC)CCCCCC)CC(CCCC)CCCCCC)C2CCCCCCCCCCC)C(=O)C%12=CC(Cl)=C(Cl)C=C%121,CCC1=C(SC2=C1SC3=C2N(CC)C4=C3C5=NSN=C5C6=C4N(CC)C7=C6SC8=C7SC(/C=C9C(C%10=C(C\9=C(C#N)/C#N)C(Cl)=C(Cl)C(Cl)=C%10Cl)=O)=C8CC)/C=C%11C(C%12=C(C\%11=C(C#N)/C#N)C=C(Cl)C(Cl)=C%12)=O,FC1=C(CC(CCCC)CC)SC(C2=C3C(SC(C4=CC=C(S4)C(SC(C5=CC=C(C6=CC7=C(S6)C(C8=CC(F)=C(CC(CCCC)CC)S8)=C9C(SC(C%10=CC=C(S%10)C(SC(C%11=CC=C(C%12=CC%13=C(S%12)C(C%14=CC(F)=C(CC(CCCC)CC)S%14)=C%15C(SC(C%16=CC=C(S%16)C(SC(C%17=CC=CS%17)=C%18C%19=O)=C%18C(C%20=C(CC(CCCC)CC)SC(CC(CCCC)CC)=C%20%19)=O)=C%15)=C%13C%21=CC(F)=C(CC(CCCC)CC)S%21)S%11)=C%22C%23=O)=C%22C(C%24=C(CC(CCCC)CC)SC(CC(CCCC)CC)=C%24%23)=O)=C9)=C7C%25=CC(F)=C(CC(CCCC)CC)S%25)S5)=C%26C%27=O)=C%26C(C%28=C(CC(CCCC)CC)SC(CC(CCCC)CC)=C%28%27)=O)=C3)=C(C%29=CC(F)=C(CC(CCCC)CC)S%29)C%30=C2SC=C%30)=C1,CCc1sc(-c2c3cc(-c4ccc(-c5sc(-c6ccc(-c7cc8c(-c9cc(F)c(CC)s9)c9sc(-c%10ccc(-c%11sc(-c%12ccc(-c%13cc%14c(-c%15cc(F)c(CC)s%15)c%15sc(-c%16ccc(-c%17sc(-c%18cccs%18)c%18c%17C(=O)c%17c(CC)sc(CC)c%17C%18=O)s%16)cc%15c(-c%15cc(F)c(CC)s%15)c%14s%13)s%12)c%12c%11C(=O)c%11c(CC)sc(CC)c%11C%12=O)s%10)cc9c(-c9cc(F)c(CC)s9)c8s7)s6)c6c5C(=O)c5c(CC)sc(CC)c5C6=O)s4)sc3c(-c3cc(F)c(CC)s3)c3ccsc23)cc1F
803,F-BTA3,PBQx-TF,,10.1002/adma.202102420,1.15,13.2,75.6,,sm,fused,5.0,polymer,N#CC(C#N)=C1SC(=CC2=CC(F)=C(C=3SC=4C=5C=C6C(=CC5C(C7=CC=C(C=C7)CCCCCC)(C8=CC=C(C=C8)CCCCCC)C4C3)C=9SC(=CC9C6(C%10=CC=C(C=C%10)CCCCCC)C%11=CC=C(C=C%11)CCCCCC)C%12=C(F)C=C(C=C%13SC(=C(C#N)C#N)N(C%13=O)CC)C%14=NN(N=C%14%12)CCCCCCCC)C%15=NN(N=C2%15)CCCCCCCC)C(=O)N1CC,CCc1ccc(C2(c3ccc(CC)cc3)c3cc4c(cc3-c3sc(-c5c(F)cc(/C=c6/sc(=C(C#N)C#N)n(CC)c6=O)c6nn(CC)nc56)cc32)C(c2ccc(CC)cc2)(c2ccc(CC)cc2)c2cc(-c3c(F)cc(/C=c5/sc(=C(C#N)C#N)n(CC)c5=O)c5nn(CC)nc35)sc2-4)cc1,FC1=C(SC(C2=C3C(C=C(S3)C4=C(C=C(S4)C5=CC6=C(S5)C7=C(C8=C6N=CC=N8)C=C(C9=CC(CC(CCCC)CCCCCC)=C(S9)C%10=CC%11=C(C(C%12=CC(F)=C(S%12)CC(CCCC)CC)=C%13C=C(SC%13=C%11C%14=CC(F)=C(S%14)CC(CCCC)CC)C%15=C(C=C(S%15)C%16=CC%17=C(S%16)C%18=C(C%19=C%17N=CC=N%19)C=C(C%20=CC(CC(CCCC)CCCCCC)=C(S%20)C%21=CC%22=C(C(C%23=CC(F)=C(S%23)CC(CCCC)CC)=C%24C=C(SC%24=C%22C%25=CC(F)=C(S%25)CC(CCCC)CC)C%26=C(C=C(S%26)C%27=CC%28=C(S%27)C%29=C(C%30=C%28N=CC=N%30)C=C(C%31=CC(CC(CCCC)CCCCCC)=CS%31)S%29)CC(CCCC)CCCCCC)S%21)S%18)CC(CCCC)CCCCCC)S%10)S7)CC(CCCC)CCCCCC)=C(C%32=C2C=CS%32)C%33=CC(F)=C(S%33)CC(CCCC)CC)=C1)CC(CCCC)CC,CCC1=CSC(C2=CC3=C(C4=C(C5=C3N=CC=N5)C=C(C6=CC(CC)=C(S6)C7=CC8=C(C9=C(C(C%10=CC(F)=C(S%10)CC)=C8S7)C=C(C%11=C(CC)C=C(C%12=CC%13=C(C%14=C(C%15=C%13N=CC=N%15)C=C(C%16=CC(CC)=C(S%16)C%17=CC%18=C(C%19=C(C(C%20=CC(F)=C(S%20)CC)=C%18S%17)C=C(C%21=C(CC)C=C(C%22=CC%23=C(C%24=C(C%25=C%23N=CC=N%25)C=C(C%26=CC(CC)=C(S%26)C%27=CC%28=C(C%29=C(C(C%30=CC(F)=C(S%30)CC)=C%28S%27)C=CS%29)C%31=CC(F)=C(S%31)CC)S%24)S%22)S%21)S%19)C%32=CC(F)=C(S%32)CC)S%14)S%12)S%11)S9)C%33=CC(F)=C(S%33)CC)S4)S2)=C1
804,F-BTA3,PE25,,10.1021/acsami.1c14317,1.13,12.25,72.37,,sm,fused,5.0,polymer,N#CC(C#N)=C1SC(=CC2=CC(F)=C(C=3SC=4C=5C=C6C(=CC5C(C7=CC=C(C=C7)CCCCCC)(C8=CC=C(C=C8)CCCCCC)C4C3)C=9SC(=CC9C6(C%10=CC=C(C=C%10)CCCCCC)C%11=CC=C(C=C%11)CCCCCC)C%12=C(F)C=C(C=C%13SC(=C(C#N)C#N)N(C%13=O)CC)C%14=NN(N=C%14%12)CCCCCCCC)C%15=NN(N=C2%15)CCCCCCCC)C(=O)N1CC,CCc1ccc(C2(c3ccc(CC)cc3)c3cc4c(cc3-c3sc(-c5c(F)cc(/C=c6/sc(=C(C#N)C#N)n(CC)c6=O)c6nn(CC)nc56)cc32)C(c2ccc(CC)cc2)(c2ccc(CC)cc2)c2cc(-c3c(F)cc(/C=c5/sc(=C(C#N)C#N)n(CC)c5=O)c5nn(CC)nc35)sc2-4)cc1,FC1=C(CC(CC)CCCC)SC(C2=C3C(OC(C4=C(CCCCCC)C5=C(C=C(C6=C(Cl)C(Cl)=C(C7=CC8=C(C(CCCCCC)=C(C9=CC%10=C(O9)C(C%11=CC(F)=C(CC(CC)CCCC)S%11)=C%12C(OC(C%13=C(CCCCCC)C%14=C(C=C(C%15=C(Cl)C(Cl)=C(C%16=CC%17=C(C(CCCCCC)=C(C%18=CC%19=C(O%18)C(C%20=CC(F)=C(CC(CC)CCCC)S%20)=C%21C(OC(C%22=C(CCCCCC)C%23=C(C=C(C%24=C(Cl)C(Cl)=C(C%25=CC%26=C(C(CCCCCC)=CS%26)S%25)C%27=NN(CC(CCCCCC)CCCCCCCC)N=C%27%24)S%23)S%22)=C%21)=C%19C%28=CC(F)=C(CC(CC)CCCC)S%28)S%17)S%16)C%29=NN(CC(CCCCCC)CCCCCCCC)N=C%29%15)S%14)S%13)=C%12)=C%10C%30=CC(F)=C(CC(CC)CCCC)S%30)S8)S7)C%31=NN(CC(CCCCCC)CCCCCCCC)N=C%316)S5)S4)=C3)=C(C%32=CC(F)=C(CC(CC)CCCC)S%32)C%33=C2OC=C%33)=C1,CCC(S1)=C(F)C=C1C2=C3C(OC(C4=C(CC)C5=C(C=C(C6=C(Cl)C(Cl)=C(C7=CC8=C(C(CC)=C(C9=CC%10=C(O9)C(C%11=CC(F)=C(CC)S%11)=C%12C(OC(C%13=C(CC)C%14=C(C=C(C%15=C(Cl)C(Cl)=C(C%16=CC%17=C(C(CC)=C(C%18=CC%19=C(O%18)C(C%20=CC(F)=C(CC)S%20)=C%21C(OC(C%22=C(CC)C%23=C(C=C(C%24=C(Cl)C(Cl)=C(C%25=CC%26=C(C(CC)=CS%26)S%25)C%27=NN(CC)N=C%27%24)S%23)S%22)=C%21)=C%19C%28=CC(F)=C(CC)S%28)S%17)S%16)C%29=NN(CC)N=C%29%15)S%14)S%13)=C%12)=C%10C%30=CC(F)=C(CC)S%30)S8)S7)C%31=NN(CC)N=C%316)S5)S4)=C3)=C(C%32=CC(F)=C(CC)S%32)C%33=C2OC=C%33
805,eC9-2Cl,PBQx-TF,,10.1002/adma.202102420,0.868,25.9,78.6,,sm,y,8.0,polymer,N#C/C(C#N)=C1C(C(C2=CC=C(C=C2\1)Cl)=O)=CC3=C(CCCCCCCCC)C(SC4=C5N(CC(CCCCCC)CCCC)C6=C4C7=NSN=C7C8=C6N(CC(CCCCCC)CCCC)C9=C8SC%10=C9SC(C=C%11C(C%12=CC=C(C=C%12/C%11=C(C#N)/C#N)Cl)=O)=C%10CCCCCCCCC)=C5S3,CCC1=C(SC2=C1SC3=C2N(CC)C4=C3C5=NSN=C5C6=C4N(CC)C7=C6SC8=C7SC(/C=C9C(C%10=C(C\9=C(C#N)/C#N)C=C(Cl)C=C%10)=O)=C8CC)/C=C%11C(C%12=C(C\%11=C(C#N)/C#N)C=C(Cl)C=C%12)=O,FC1=C(SC(C2=C3C(C=C(S3)C4=C(C=C(S4)C5=CC6=C(S5)C7=C(C8=C6N=CC=N8)C=C(C9=CC(CC(CCCC)CCCCCC)=C(S9)C%10=CC%11=C(C(C%12=CC(F)=C(S%12)CC(CCCC)CC)=C%13C=C(SC%13=C%11C%14=CC(F)=C(S%14)CC(CCCC)CC)C%15=C(C=C(S%15)C%16=CC%17=C(S%16)C%18=C(C%19=C%17N=CC=N%19)C=C(C%20=CC(CC(CCCC)CCCCCC)=C(S%20)C%21=CC%22=C(C(C%23=CC(F)=C(S%23)CC(CCCC)CC)=C%24C=C(SC%24=C%22C%25=CC(F)=C(S%25)CC(CCCC)CC)C%26=C(C=C(S%26)C%27=CC%28=C(S%27)C%29=C(C%30=C%28N=CC=N%30)C=C(C%31=CC(CC(CCCC)CCCCCC)=CS%31)S%29)CC(CCCC)CCCCCC)S%21)S%18)CC(CCCC)CCCCCC)S%10)S7)CC(CCCC)CCCCCC)=C(C%32=C2C=CS%32)C%33=CC(F)=C(S%33)CC(CCCC)CC)=C1)CC(CCCC)CC,CCC1=CSC(C2=CC3=C(C4=C(C5=C3N=CC=N5)C=C(C6=CC(CC)=C(S6)C7=CC8=C(C9=C(C(C%10=CC(F)=C(S%10)CC)=C8S7)C=C(C%11=C(CC)C=C(C%12=CC%13=C(C%14=C(C%15=C%13N=CC=N%15)C=C(C%16=CC(CC)=C(S%16)C%17=CC%18=C(C%19=C(C(C%20=CC(F)=C(S%20)CC)=C%18S%17)C=C(C%21=C(CC)C=C(C%22=CC%23=C(C%24=C(C%25=C%23N=CC=N%25)C=C(C%26=CC(CC)=C(S%26)C%27=CC%28=C(C%29=C(C(C%30=CC(F)=C(S%30)CC)=C%28S%27)C=CS%29)C%31=CC(F)=C(S%31)CC)S%24)S%22)S%21)S%19)C%32=CC(F)=C(S%32)CC)S%14)S%12)S%11)S9)C%33=CC(F)=C(S%33)CC)S4)S2)=C1
806,Y18-1F,PBDTT,,10.1002/adma.202105483,0.76,22.42,51.89,,sm,y,8.0,polymer,O=C(C1=CC=C(C=C1C/2=C(C#N)\C#N)F)C2=C/C(SC3=C4SC5=C3N(CC(CC)CCCC)C6=C5C7=NN(N=C7C8=C6N(CC(CC)CCCC)C9=C8SC%10=C9SC(/C=C%11C(C%12=C(C\%11=C(C#N)/C#N)C=C(F)C=C%12)=O)=C%10CCCCCCCC)CC(CC)CCCC)=C4CCCCCCCC,CCC1=C(SC2=C1SC3=C2N(CC)C4=C3C5=NN(N=C5C6=C4N(CC)C7=C6SC8=C7SC(/C=C9C(C%10=C(C\9=C(C#N)/C#N)C=C(F)C=C%10)=O)=C8CC)CC)/C=C%11C(C%12=CC=C(C=C%12C\%11=C(C#N)/C#N)F)=O,CCC(CCCC)CC1=CC=C(C2=C(C=CS3)C3=C(C4=CC=C(CC(CC)CCCC)S4)C5=C2SC(C6=CC=C(C(S7)=CC(C7=C(C8=CC=C(CC(CC)CCCC)S8)C9=C%10SC(C%11=CC=C(C(S%12)=CC(C%12=C(C%13=CC=C(CC(CC)CCCC)S%13)C%14=C%15SC(C%16=CC=CS%16)=C%14)=C%15C%17=CC=C(CC(CCCC)CC)S%17)S%11)=C9)=C%10C%18=CC=C(CC(CCCC)CC)S%18)S6)=C5)S1,CCC1=CC=C(C2=C(C=CS3)C3=C(C4=CC=C(CC)S4)C5=C2SC(C6=CC=C(C(S7)=CC(C7=C(C8=CC=C(CC)S8)C9=C%10SC(C%11=CC=C(C(S%12)=CC(C%12=C(C%13=CC=C(CC)S%13)C%14=C%15SC(C%16=CC=CS%16)=C%14)=C%15C%17=CC=C(CC)S%17)S%11)=C9)=C%10C%18=CC=C(CC)S%18)S6)=C5)S1
807,Y18-1F,PBDTT2Cl,,10.1002/adma.202105483,0.9,21.86,58.6,,sm,y,8.0,polymer,O=C(C1=CC=C(C=C1C/2=C(C#N)\C#N)F)C2=C/C(SC3=C4SC5=C3N(CC(CC)CCCC)C6=C5C7=NN(N=C7C8=C6N(CC(CC)CCCC)C9=C8SC%10=C9SC(/C=C%11C(C%12=C(C\%11=C(C#N)/C#N)C=C(F)C=C%12)=O)=C%10CCCCCCCC)CC(CC)CCCC)=C4CCCCCCCC,CCC1=C(SC2=C1SC3=C2N(CC)C4=C3C5=NN(N=C5C6=C4N(CC)C7=C6SC8=C7SC(/C=C9C(C%10=C(C\9=C(C#N)/C#N)C=C(F)C=C%10)=O)=C8CC)CC)/C=C%11C(C%12=CC=C(C=C%12C\%11=C(C#N)/C#N)F)=O,ClC1=C(SC(C(S2)=CC(C2=C(C3=CC=C(CC(CC)CCCC)S3)C4=C5SC(C6=C(Cl)C(Cl)=C(C(S7)=CC(C7=C(C8=CC=C(CC(CC)CCCC)S8)C9=C%10SC(C%11=C(Cl)C(Cl)=CS%11)=C9)=C%10C%12=CC=C(CC(CCCC)CC)S%12)S6)=C4)=C5C%13=CC=C(CC(CCCC)CC)S%13)=C1Cl)C(S%14)=CC%15=C%14C(C%16=CC=C(CC(CCCC)CC)S%16)=C(C=CS%17)C%17=C%15C%18=CC=C(CC(CC)CCCC)S%18,CCC1=CC=C(S1)C2=C3C=CSC3=C(C4=C2SC(C5=C(Cl)C(Cl)=C(S5)C6=CC7=C(C8=CC=C(S8)CC)C(SC(C9=C(Cl)C(Cl)=C(S9)C%10=CC%11=C(C%12=CC=C(S%12)CC)C(SC(C%13=C(Cl)C(Cl)=CS%13)=C%14)=C%14C(C%15=CC=C(S%15)CC)=C%11S%10)=C%16)=C%16C(C%17=CC=C(S%17)CC)=C7S6)=C4)C%18=CC=C(S%18)CC
808,Y18-1F,PBDTT1Cl,,10.1002/adma.202105483,0.87,27.7,71.35,,sm,y,8.0,polymer,O=C(C1=CC=C(C=C1C/2=C(C#N)\C#N)F)C2=C/C(SC3=C4SC5=C3N(CC(CC)CCCC)C6=C5C7=NN(N=C7C8=C6N(CC(CC)CCCC)C9=C8SC%10=C9SC(/C=C%11C(C%12=C(C\%11=C(C#N)/C#N)C=C(F)C=C%12)=O)=C%10CCCCCCCC)CC(CC)CCCC)=C4CCCCCCCC,CCC1=C(SC2=C1SC3=C2N(CC)C4=C3C5=NN(N=C5C6=C4N(CC)C7=C6SC8=C7SC(/C=C9C(C%10=C(C\9=C(C#N)/C#N)C=C(F)C=C%10)=O)=C8CC)CC)/C=C%11C(C%12=CC=C(C=C%12C\%11=C(C#N)/C#N)F)=O,ClC(C=C1C2=CC3=C(S2)C(C(S4)=CC=C4CC(CCCC)CC)=C5C=CSC5=C3C6=CC=C(S6)CC(CC)CCCC)=C(S1)C7=CC8=C(C9=CC=C(S9)CC(CC)CCCC)C(SC(C%10=C(Cl)C=C(C(SC%11=C(C%12=C%13SC(C%14=CC(Cl)=C(S%14)C%15=CC%16=C(C%17=CC=C(S%17)CC(CC)CCCC)C(SC(C%18=C(Cl)C=C(C(SC%19=C(C%20=C%21SC(C%22=CC(Cl)=C(S%22)C%23=CC%24=C(C%25=CC=C(S%25)CC(CC)CCCC)C(SC(C%26=C(Cl)C=CS%26)=C%27)=C%27C(C%28=CC=C(S%28)CC(CCCC)CC)=C%24S%23)=C%20)C%29=CC=C(S%29)CC(CC)CCCC)=CC%19=C%21C(S%30)=CC=C%30CC(CCCC)CC)S%18)=C%31)=C%31C(C%32=CC=C(S%32)CC(CCCC)CC)=C%16S%15)=C%12)C%33=CC=C(S%33)CC(CC)CCCC)=CC%11=C%13C(S%34)=CC=C%34CC(CCCC)CC)S%10)=C%35)=C%35C(C%36=CC=C(S%36)CC(CCCC)CC)=C8S7,CCC1=CC=C(S1)C2=C3C=CSC3=C(C4=C2SC(C5=CC(Cl)=C(S5)C6=CC7=C(C8=CC=C(S8)CC)C(SC(C9=C(Cl)C=C(C(SC%10=C(C%11=C%12SC(C%13=CC(Cl)=C(S%13)C%14=CC%15=C(C%16=CC=C(S%16)CC)C(SC(C%17=C(Cl)C=C(C(SC%18=C(C%19=C%20SC(C%21=CC(Cl)=C(S%21)C%22=CC%23=C(C%24=CC=C(S%24)CC)C(SC(C%25=C(Cl)C=CS%25)=C%26)=C%26C(C%27=CC=C(S%27)CC)=C%23S%22)=C%19)C%28=CC=C(S%28)CC)=CC%18=C%20C(S%29)=CC=C%29CC)S%17)=C%30)=C%30C(C%31=CC=C(S%31)CC)=C%15S%14)=C%11)C%32=CC=C(S%32)CC)=CC%10=C%12C(S%33)=CC=C%33CC)S9)=C%34)=C%34C(C%35=CC=C(S%35)CC)=C7S6)=C4)C%36=CC=C(S%36)CC
809,S9TBO-F,D18,,10.1002/adma.202202089,0.838,28.19,74.93,,sm,y,8.0,polymer,O=C1C2=CC(F)=C(C=C2C(/C1=C/C3=C(CCCCCCCCC)C(SC4=C5N(C6=C4C7=N[Se]N=C7C8=C6N(C9=C8SC%10=C9SC(/C=C%11/C(C%12=C(C%11=O)C=C(F)C(F)=C%12)=C(C#N)\C#N)=C%10CCCCCCCCC)CC(CCCC)CCCCCC)CC(CCCC)CCCCCC)=C5S3)=C(C#N)\C#N)F,O=C1C2=CC(F)=C(C=C2C(/C1=C/C3=C(CC)C(SC4=C5N(C6=C4C7=N[Se]N=C7C8=C6N(C9=C8SC%10=C9SC(/C=C%11/C(C%12=C(C%11=O)C=C(F)C(F)=C%12)=C(C#N)\C#N)=C%10CC)CC)CC)=C5S3)=C(C#N)\C#N)F,FC1=C(CC)SC(C2=C3C(C=C(C4=C(CC(CCCC)CCCCCC)C=C(C5=CC6=C(C(SC(C7=CC(CC(CCCC)CCCCCC)=C(C(S8)=CC9=C8C(C%10=CC(F)=C(CC)S%10)=C(C=C(C%11=C(CC(CCCC)CCCCCC)C=C(C%12=CC%13=C(C(SC(C%14=CC(CC(CCCC)CCCCCC)=C(C(S%15)=CC%16=C%15C(C%17=CC(F)=C(CC)S%17)=C(C=C(C%18=C(CC(CCCC)CCCCCC)C=C(C%19=CC%20=C(C(SC(C%21=CC(CC(CCCC)CCCCCC)=CS%21)=C%22)=C%22C%23=NSN=C%23%20)S%19)S%18)S%24)C%24=C%16C%25=CC(F)=C(CC)S%25)S%14)=C%26)=C%26C%27=NSN=C%27%13)S%12)S%11)S%28)C%28=C9C%29=CC(F)=C(CC)S%29)S7)=C%30)=C%30C%31=NSN=C%316)S5)S4)S3)=C(C%32=CC(F)=C(CC)S%32)C%33=C2C=CS%33)=C1,CCc1csc(-c2cc3c4nsnc4c4cc(-c5cc(CC)c(-c6cc7c(-c8cc(F)c(CC)s8)c8sc(-c9sc(-c%10cc%11c%12nsnc%12c%12cc(-c%13cc(CC)c(-c%14cc%15c(-c%16cc(F)c(CC)s%16)c%16sc(-c%17sc(-c%18cc%19c%20nsnc%20c%20cc(-c%21cc(CC)c(-c%22cc%23c(-c%24cc(F)c(CC)s%24)c%24sccc%24c(-c%24cc(F)c(CC)s%24)c%23s%22)s%21)sc%20c%19s%18)cc%17CC)cc%16c(-c%16cc(F)c(CC)s%16)c%15s%14)s%13)sc%12c%11s%10)cc9CC)cc8c(-c8cc(F)c(CC)s8)c7s6)s5)sc4c3s2)c1
810,BS3TSe-4F,D18,,10.1002/adma.202202089,0.828,29.4,75.94,,sm,y,8.0,polymer,O=C1C2=CC(F)=C(C=C2C(/C1=C/C3=C(CCCCCCCCC)C(SC4=C5N(C6=C4C7=N[Se]N=C7C8=C6N(C9=C8SC%10=C9[Se]C(/C=C%11/C(C%12=C(C%11=O)C=C(F)C(F)=C%12)=C(C#N)\C#N)=C%10CCCCCCCCC)CC(CCCC)CCCCCC)CC(CCCC)CCCCCC)=C5S3)=C(C#N)\C#N)F,O=C1C2=CC(F)=C(C=C2C(/C1=C/C3=C(CC)C(SC4=C5N(C6=C4C7=N[Se]N=C7C8=C6N(C9=C8SC%10=C9[Se]C(/C=C%11/C(C%12=C(C%11=O)C=C(F)C(F)=C%12)=C(C#N)\C#N)=C%10CC)CC)CC)=C5S3)=C(C#N)\C#N)F,FC1=C(CC)SC(C2=C3C(C=C(C4=C(CC(CCCC)CCCCCC)C=C(C5=CC6=C(C(SC(C7=CC(CC(CCCC)CCCCCC)=C(C(S8)=CC9=C8C(C%10=CC(F)=C(CC)S%10)=C(C=C(C%11=C(CC(CCCC)CCCCCC)C=C(C%12=CC%13=C(C(SC(C%14=CC(CC(CCCC)CCCCCC)=C(C(S%15)=CC%16=C%15C(C%17=CC(F)=C(CC)S%17)=C(C=C(C%18=C(CC(CCCC)CCCCCC)C=C(C%19=CC%20=C(C(SC(C%21=CC(CC(CCCC)CCCCCC)=CS%21)=C%22)=C%22C%23=NSN=C%23%20)S%19)S%18)S%24)C%24=C%16C%25=CC(F)=C(CC)S%25)S%14)=C%26)=C%26C%27=NSN=C%27%13)S%12)S%11)S%28)C%28=C9C%29=CC(F)=C(CC)S%29)S7)=C%30)=C%30C%31=NSN=C%316)S5)S4)S3)=C(C%32=CC(F)=C(CC)S%32)C%33=C2C=CS%33)=C1,CCc1csc(-c2cc3c4nsnc4c4cc(-c5cc(CC)c(-c6cc7c(-c8cc(F)c(CC)s8)c8sc(-c9sc(-c%10cc%11c%12nsnc%12c%12cc(-c%13cc(CC)c(-c%14cc%15c(-c%16cc(F)c(CC)s%16)c%16sc(-c%17sc(-c%18cc%19c%20nsnc%20c%20cc(-c%21cc(CC)c(-c%22cc%23c(-c%24cc(F)c(CC)s%24)c%24sccc%24c(-c%24cc(F)c(CC)s%24)c%23s%22)s%21)sc%20c%19s%18)cc%17CC)cc%16c(-c%16cc(F)c(CC)s%16)c%15s%14)s%13)sc%12c%11s%10)cc9CC)cc8c(-c8cc(F)c(CC)s8)c7s6)s5)sc4c3s2)c1
811,L8-BO,PM6,,10.1002/advs.202203606,0.885,26.35,78.45,,sm,y,8.0,polymer,N#C/C(C#N)=C1C(C(C2=CC(F)=C(F)C=C2\1)=O)=CC3=C(C4=C(S3)C(N(C5=C6C7=NSN=C7C8=C5N(C9=C8SC%10=C9SC(C=C%11C(C%12=CC(F)=C(F)C=C%12/C%11=C(C#N)/C#N)=O)=C%10CC(CCCC)CC)CC(CC)CCCC)CC(CC)CCCC)=C6S4)CC(CC)CCCC,CCC1=C(/C=C2C(C3=C(C=C(C(F)=C3)F)C\2=C(C#N)\C#N)=O)SC4=C1SC5=C4N(C6=C5C7=NSN=C7C8=C6N(C9=C8SC%10=C9SC(/C=C%11C(C%12=C(C=C(C(F)=C%12)F)C\%11=C(C#N)\C#N)=O)=C%10CC)CC)CC,FC1=C(CC(CCCC)CC)SC(C2=C3C(SC(C4=CC=C(S4)C(SC(C5=CC=C(C6=CC7=C(S6)C(C8=CC(F)=C(CC(CCCC)CC)S8)=C9C(SC(C%10=CC=C(S%10)C(SC(C%11=CC=C(C%12=CC%13=C(S%12)C(C%14=CC(F)=C(CC(CCCC)CC)S%14)=C%15C(SC(C%16=CC=C(S%16)C(SC(C%17=CC=CS%17)=C%18C%19=O)=C%18C(C%20=C(CC(CCCC)CC)SC(CC(CCCC)CC)=C%20%19)=O)=C%15)=C%13C%21=CC(F)=C(CC(CCCC)CC)S%21)S%11)=C%22C%23=O)=C%22C(C%24=C(CC(CCCC)CC)SC(CC(CCCC)CC)=C%24%23)=O)=C9)=C7C%25=CC(F)=C(CC(CCCC)CC)S%25)S5)=C%26C%27=O)=C%26C(C%28=C(CC(CCCC)CC)SC(CC(CCCC)CC)=C%28%27)=O)=C3)=C(C%29=CC(F)=C(CC(CCCC)CC)S%29)C%30=C2SC=C%30)=C1,CCc1sc(-c2c3cc(-c4ccc(-c5sc(-c6ccc(-c7cc8c(-c9cc(F)c(CC)s9)c9sc(-c%10ccc(-c%11sc(-c%12ccc(-c%13cc%14c(-c%15cc(F)c(CC)s%15)c%15sc(-c%16ccc(-c%17sc(-c%18cccs%18)c%18c%17C(=O)c%17c(CC)sc(CC)c%17C%18=O)s%16)cc%15c(-c%15cc(F)c(CC)s%15)c%14s%13)s%12)c%12c%11C(=O)c%11c(CC)sc(CC)c%11C%12=O)s%10)cc9c(-c9cc(F)c(CC)s9)c8s7)s6)c6c5C(=O)c5c(CC)sc(CC)c5C6=O)s4)sc3c(-c3cc(F)c(CC)s3)c3ccsc23)cc1F
817,L8-BO,D18,,10.1002/adma.202204718,0.9179999999999999,26.86,77.25,,sm,y,8.0,polymer,N#C/C(C#N)=C1C(C(C2=CC(F)=C(F)C=C2\1)=O)=CC3=C(C4=C(S3)C(N(C5=C6C7=NSN=C7C8=C5N(C9=C8SC%10=C9SC(C=C%11C(C%12=CC(F)=C(F)C=C%12/C%11=C(C#N)/C#N)=O)=C%10CC(CCCC)CC)CC(CC)CCCC)CC(CC)CCCC)=C6S4)CC(CC)CCCC,CCC1=C(/C=C2C(C3=C(C=C(C(F)=C3)F)C\2=C(C#N)\C#N)=O)SC4=C1SC5=C4N(C6=C5C7=NSN=C7C8=C6N(C9=C8SC%10=C9SC(/C=C%11C(C%12=C(C=C(C(F)=C%12)F)C\%11=C(C#N)\C#N)=O)=C%10CC)CC)CC,FC1=C(CC)SC(C2=C3C(C=C(C4=C(CC(CCCC)CCCCCC)C=C(C5=CC6=C(C(SC(C7=CC(CC(CCCC)CCCCCC)=C(C(S8)=CC9=C8C(C%10=CC(F)=C(CC)S%10)=C(C=C(C%11=C(CC(CCCC)CCCCCC)C=C(C%12=CC%13=C(C(SC(C%14=CC(CC(CCCC)CCCCCC)=C(C(S%15)=CC%16=C%15C(C%17=CC(F)=C(CC)S%17)=C(C=C(C%18=C(CC(CCCC)CCCCCC)C=C(C%19=CC%20=C(C(SC(C%21=CC(CC(CCCC)CCCCCC)=CS%21)=C%22)=C%22C%23=NSN=C%23%20)S%19)S%18)S%24)C%24=C%16C%25=CC(F)=C(CC)S%25)S%14)=C%26)=C%26C%27=NSN=C%27%13)S%12)S%11)S%28)C%28=C9C%29=CC(F)=C(CC)S%29)S7)=C%30)=C%30C%31=NSN=C%316)S5)S4)S3)=C(C%32=CC(F)=C(CC)S%32)C%33=C2C=CS%33)=C1,CCc1csc(-c2cc3c4nsnc4c4cc(-c5cc(CC)c(-c6cc7c(-c8cc(F)c(CC)s8)c8sc(-c9sc(-c%10cc%11c%12nsnc%12c%12cc(-c%13cc(CC)c(-c%14cc%15c(-c%16cc(F)c(CC)s%16)c%16sc(-c%17sc(-c%18cc%19c%20nsnc%20c%20cc(-c%21cc(CC)c(-c%22cc%23c(-c%24cc(F)c(CC)s%24)c%24sccc%24c(-c%24cc(F)c(CC)s%24)c%23s%22)s%21)sc%20c%19s%18)cc%17CC)cc%16c(-c%16cc(F)c(CC)s%16)c%15s%14)s%13)sc%12c%11s%10)cc9CC)cc8c(-c8cc(F)c(CC)s8)c7s6)s5)sc4c3s2)c1
819,L8-BO,D18-Cl,,10.1002/advs.202200578,0.922,26.6,75.6,,sm,y,8.0,polymer,N#C/C(C#N)=C1C(C(C2=CC(F)=C(F)C=C2\1)=O)=CC3=C(C4=C(S3)C(N(C5=C6C7=NSN=C7C8=C5N(C9=C8SC%10=C9SC(C=C%11C(C%12=CC(F)=C(F)C=C%12/C%11=C(C#N)/C#N)=O)=C%10CC(CCCC)CC)CC(CC)CCCC)CC(CC)CCCC)=C6S4)CC(CC)CCCC,CCC1=C(/C=C2C(C3=C(C=C(C(F)=C3)F)C\2=C(C#N)\C#N)=O)SC4=C1SC5=C4N(C6=C5C7=NSN=C7C8=C6N(C9=C8SC%10=C9SC(/C=C%11C(C%12=C(C=C(C(F)=C%12)F)C\%11=C(C#N)\C#N)=O)=C%10CC)CC)CC,ClC1=C(CC(CC)CCCC)SC(C2=C3C(C=C(C4=C(CC(CCCCCC)CCCC)C=C(C5=CC6=C(C(SC(C7=CC(CC(CCCCCC)CCCC)=C(C8=CC9=C(C(C%10=CC(Cl)=C(CC(CCCC)CC)S%10)=C(C=C(C%11=C(CC(CCCCCC)CCCC)C=C(C%12=CC%13=C(C(SC(C%14=CC(CC(CCCCCC)CCCC)=C(C%15=CC%16=C(C(C%17=CC(Cl)=C(CC(CCCC)CC)S%17)=C(C=C(C%18=C(CC(CCCCCC)CCCC)C=C(C%19=CC%20=C(C(SC(C%21=CC(CC(CCCCCC)CCCC)=CS%21)=C%22)=C%22C%23=NSN=C%23%20)S%19)S%18)S%24)C%24=C%16C%25=CC(Cl)=C(CC(CC)CCCC)S%25)S%15)S%14)=C%26)=C%26C%27=NSN=C%27%13)S%12)S%11)S%28)C%28=C9C%29=CC(Cl)=C(CC(CC)CCCC)S%29)S8)S7)=C%30)=C%30C%31=NSN=C%316)S5)S4)S3)=C(C%32=CC(Cl)=C(CC(CCCC)CC)S%32)C%33=C2C=CS%33)=C1,ClC1=C(CC)SC(C2=C3C(C=C(C4=C(CC)C=C(C5=CC6=C(C(SC(C7=CC(CC)=C(C8=CC9=C(C(C%10=CC(Cl)=C(CC)S%10)=C(C=C(C%11=C(CC)C=C(C%12=CC%13=C(C(SC(C%14=CC(CC)=C(C%15=CC%16=C(C(C%17=CC(Cl)=C(CC)S%17)=C(C=C(C%18=C(CC)C=C(C%19=CC%20=C(C(SC(C%21=CC(CC)=CS%21)=C%22)=C%22C%23=NSN=C%23%20)S%19)S%18)S%24)C%24=C%16C%25=CC(Cl)=C(CC)S%25)S%15)S%14)=C%26)=C%26C%27=NSN=C%27%13)S%12)S%11)S%28)C%28=C9C%29=CC(Cl)=C(CC)S%29)S8)S7)=C%30)=C%30C%31=NSN=C%316)S5)S4)S3)=C(C%32=CC(Cl)=C(CC)S%32)C%33=C2C=CS%33)=C1
821,L8-BO,PBZ1,,10.1021/acsaem.2c00393,0.86,24.11,70.6,,sm,y,8.0,polymer,N#C/C(C#N)=C1C(C(C2=CC(F)=C(F)C=C2\1)=O)=CC3=C(C4=C(S3)C(N(C5=C6C7=NSN=C7C8=C5N(C9=C8SC%10=C9SC(C=C%11C(C%12=CC(F)=C(F)C=C%12/C%11=C(C#N)/C#N)=O)=C%10CC(CCCC)CC)CC(CC)CCCC)CC(CC)CCCC)=C6S4)CC(CC)CCCC,CCC1=C(/C=C2C(C3=C(C=C(C(F)=C3)F)C\2=C(C#N)\C#N)=O)SC4=C1SC5=C4N(C6=C5C7=NSN=C7C8=C6N(C9=C8SC%10=C9SC(/C=C%11C(C%12=C(C=C(C(F)=C%12)F)C\%11=C(C#N)\C#N)=O)=C%10CC)CC)CC,CCCCC(CCCCCC)COC(C=C1)=CC=C1C2=C3SC(C4=CC=C(C5=C(C(F)=CC6=NN(CC(CCCCCCCC)CCCCCC)N=C65)F)S4)=CC3=C(C7=CC=C(OCC(CCCCCC)CCCC)C=C7)C8=C2C=C(S8)C9=CC=C(C(C%10=NN(CC(CCCCCCCC)CCCCCC)N=C%10%11)=C(F)C(F)=C%11C%12=CC=C(S%12)C%13=CC%14=C(C%15=CC=C(OCC(CCCCCC)CCCC)C=C%15)C%16=C(C(C%17=CC=C(C=C%17)OCC(CCCCCC)CCCC)=C%14S%13)C=C(S%16)C%18=CC=C(C(C%19=NN(CC(CCCCCCCC)CCCCCC)N=C%19%20)=C(F)C(F)=C%20C%21=CC=C(S%21)C%22=CC%23=C(C%24=CC=C(OCC(CCCCCC)CCCC)C=C%24)C%25=C(C(C%26=CC=C(C=C%26)OCC(CCCCCC)CCCC)=C%23S%22)C=C(S%25)C%27=CC=CS%27)S%18)S9,CCOc1ccc(-c2c3cc(-c4ccc(-c5c(F)c(F)c(-c6ccc(-c7cc8c(-c9ccc(OCC)cc9)c9sc(-c%10ccc(-c%11c(F)c(F)c(-c%12ccc(-c%13cc%14c(-c%15ccc(OCC)cc%15)c%15sc(-c%16ccc(-c%17c(F)c(F)c(-c%18cccs%18)c%18nn(CC)nc%17%18)s%16)cc%15c(-c%15ccc(OCC)cc%15)c%14s%13)s%12)c%12nn(CC)nc%11%12)s%10)cc9c(-c9ccc(OCC)cc9)c8s7)s6)c6nn(CC)nc56)s4)sc3c(-c3ccc(OCC)cc3)c3ccsc23)cc1
822,FTCC-Br,PB2,,10.1002/adma.202207009,1.05,17.9,78.8,,sm,fused,7.0,polymer,O=C(C1=C(C=C(Br)S1)C/2=C(C#N)\C#N)C2=C/C3=CC4=C(S3)C5=CC6=C(C=C5C4(CCCCCC)CCCCCC)C7=C(C=C8C(C(CCCCCC)(C9=C8SC(/C=C%10C(C(SC(Br)=C%11)=C%11C\%10=C(C#N)/C#N)=O)=C9)CCCCCC)=C7)C(CCCCCC)6CCCCCC,CCC1(C2=C(C3=C1C=C(C4=C(C5(CC)CC)C=C(/C=C6C(C7=C(C=C(Br)S7)C\6=C(C#N)/C#N)=O)S4)C5=C3)C=C(C(CC)(C8=C9SC(/C=C%10C(C(SC(Br)=C%11)=C%11C\%10=C(C#N)/C#N)=O)=C8)CC)C9=C2)CC,CCC(CCCC)CC(S1)=CC=C1C2=C(S3)C(C=C3C(S4)=CC(CC(CC)CCCC)=C4C(S5)=NN=C5C6=C(CC(CC)CCCC)C=C(C7=CC(C(C8=CC=C(S8)CC(CCCC)CC)=C9S%10)=C(S7)C(C%11=CC=C(S%11)CC(CCCC)CC)=C9C=C%10C(S%12)=CC(CC(CC)CCCC)=C%12C(S%13)=NN=C%13C%14=C(CC(CC)CCCC)C=C(C%15=CC(C(C%16=CC=C(S%16)CC(CCCC)CC)=C%17S%18)=C(S%15)C(C%19=CC=C(S%19)CC(CCCC)CC)=C%17C=C%18C(S%20)=CC(CC(CC)CCCC)=C%20C(S%21)=NN=C%21C%22=C(CC(CC)CCCC)C=CS%22)S%14)S6)=C(C%23=C2C=CS%23)C%24=CC=C(S%24)CC(CCCC)CC,CCC(C=C(S1)C2=CC3=C(C4=C(C(C5=CC=C(S5)CC)=C3S2)C=CS4)C6=CC=C(S6)CC)=C1C(S7)=NN=C7C8=C(CC)C=C(C9=CC(C(C%10=CC=C(S%10)CC)=C%11S%12)=C(S9)C(C%13=CC=C(S%13)CC)=C%11C=C%12C(S%14)=CC(CC)=C%14C(S%15)=NN=C%15C%16=C(CC)C=C(C%17=CC(C(C%18=CC=C(S%18)CC)=C%19S%20)=C(S%17)C(C%21=CC=C(S%21)CC)=C%19C=C%20C(S%22)=CC(CC)=C%22C(S%23)=NN=C%23C%24=C(CC)C=CS%24)S%16)S8
823,BTIC-4Br,PBDB-TF,,10.1002/advs.201903784,0.85,20.67,69.58,,sm,y,8.0,polymer,O=C1C2=CC(Br)=C(Br)C=C2C(/C1=C/C3=C(CCCCCCCCCCC)C(SC4=C5N(C6=C4C7=NSN=C7C8=C6N(C9=C8SC%10=C9SC(/C=C%11/C(C%12=C(C%11=O)C=C(Br)C(Br)=C%12)=C(C#N)/C#N)=C%10CCCCCCCCCCC)CC(CC)CCCC)CC(CC)CCCC)=C5S3)=C(C#N)/C#N,O=C1C2=CC(Br)=C(Br)C=C2C(/C1=C/C3=C(CC)C(SC4=C5N(C6=C4C7=NSN=C7C8=C6N(C9=C8SC%10=C9SC(/C=C%11/C(C%12=C(C%11=O)C=C(Br)C(Br)=C%12)=C(C#N)/C#N)=C%10CC)CC)CC)=C5S3)=C(C#N)/C#N,FC1=C(CC(CCCC)CC)SC(C2=C3C(SC(C4=CC=C(S4)C(SC(C5=CC=C(C6=CC7=C(S6)C(C8=CC(F)=C(CC(CCCC)CC)S8)=C9C(SC(C%10=CC=C(S%10)C(SC(C%11=CC=C(C%12=CC%13=C(S%12)C(C%14=CC(F)=C(CC(CCCC)CC)S%14)=C%15C(SC(C%16=CC=C(S%16)C(SC(C%17=CC=CS%17)=C%18C%19=O)=C%18C(C%20=C(CC(CCCC)CC)SC(CC(CCCC)CC)=C%20%19)=O)=C%15)=C%13C%21=CC(F)=C(CC(CCCC)CC)S%21)S%11)=C%22C%23=O)=C%22C(C%24=C(CC(CCCC)CC)SC(CC(CCCC)CC)=C%24%23)=O)=C9)=C7C%25=CC(F)=C(CC(CCCC)CC)S%25)S5)=C%26C%27=O)=C%26C(C%28=C(CC(CCCC)CC)SC(CC(CCCC)CC)=C%28%27)=O)=C3)=C(C%29=CC(F)=C(CC(CCCC)CC)S%29)C%30=C2SC=C%30)=C1,CCc1sc(-c2c3cc(-c4ccc(-c5sc(-c6ccc(-c7cc8c(-c9cc(F)c(CC)s9)c9sc(-c%10ccc(-c%11sc(-c%12ccc(-c%13cc%14c(-c%15cc(F)c(CC)s%15)c%15sc(-c%16ccc(-c%17sc(-c%18cccs%18)c%18c%17C(=O)c%17c(CC)sc(CC)c%17C%18=O)s%16)cc%15c(-c%15cc(F)c(CC)s%15)c%14s%13)s%12)c%12c%11C(=O)c%11c(CC)sc(CC)c%11C%12=O)s%10)cc9c(-c9cc(F)c(CC)s9)c8s7)s6)c6c5C(=O)c5c(CC)sc(CC)c5C6=O)s4)sc3c(-c3cc(F)c(CC)s3)c3ccsc23)cc1F
824,BTIC-BO-4Br,PBDB-TF,,10.1002/advs.201903784,0.86,24.06,67.84,,sm,y,8.0,polymer,N#C/C(C#N)=C1C(C(C2=CC(Br)=C(Br)C=C2\1)=O)=CC3=C(C4=C(S3)C(N(C5=C6C7=NSN=C7C8=C5N(C9=C8SC%10=C9SC(C=C%11C(C%12=CC(Br)=C(Br)C=C%12/C%11=C(C#N)/C#N)=O)=C%10CCCCCCCCCCC)CC(CCCC)CCCCCC)CC(CCCC)CCCCCC)=C6S4)CCCCCCCCCCC,CCC1=C(SC2=C1SC3=C2N(CC)C4=C3C5=NSN=C5C6=C4N(CC)C7=C6SC8=C7SC(/C=C9C(C%10=C(C\9=C(C#N)/C#N)C=C(Br)C(Br)=C%10)=O)=C8CC)/C=C%11C(C%12=C(C\%11=C(C#N)/C#N)C=C(Br)C(Br)=C%12)=O,FC1=C(CC(CCCC)CC)SC(C2=C3C(SC(C4=CC=C(S4)C(SC(C5=CC=C(C6=CC7=C(S6)C(C8=CC(F)=C(CC(CCCC)CC)S8)=C9C(SC(C%10=CC=C(S%10)C(SC(C%11=CC=C(C%12=CC%13=C(S%12)C(C%14=CC(F)=C(CC(CCCC)CC)S%14)=C%15C(SC(C%16=CC=C(S%16)C(SC(C%17=CC=CS%17)=C%18C%19=O)=C%18C(C%20=C(CC(CCCC)CC)SC(CC(CCCC)CC)=C%20%19)=O)=C%15)=C%13C%21=CC(F)=C(CC(CCCC)CC)S%21)S%11)=C%22C%23=O)=C%22C(C%24=C(CC(CCCC)CC)SC(CC(CCCC)CC)=C%24%23)=O)=C9)=C7C%25=CC(F)=C(CC(CCCC)CC)S%25)S5)=C%26C%27=O)=C%26C(C%28=C(CC(CCCC)CC)SC(CC(CCCC)CC)=C%28%27)=O)=C3)=C(C%29=CC(F)=C(CC(CCCC)CC)S%29)C%30=C2SC=C%30)=C1,CCc1sc(-c2c3cc(-c4ccc(-c5sc(-c6ccc(-c7cc8c(-c9cc(F)c(CC)s9)c9sc(-c%10ccc(-c%11sc(-c%12ccc(-c%13cc%14c(-c%15cc(F)c(CC)s%15)c%15sc(-c%16ccc(-c%17sc(-c%18cccs%18)c%18c%17C(=O)c%17c(CC)sc(CC)c%17C%18=O)s%16)cc%15c(-c%15cc(F)c(CC)s%15)c%14s%13)s%12)c%12c%11C(=O)c%11c(CC)sc(CC)c%11C%12=O)s%10)cc9c(-c9cc(F)c(CC)s9)c8s7)s6)c6c5C(=O)c5c(CC)sc(CC)c5C6=O)s4)sc3c(-c3cc(F)c(CC)s3)c3ccsc23)cc1F
825,BTP-FCl-FCl,BTR-Cl,,10.1002/advs.202004262,0.8234,24.58,75.36,,sm,y,8.0,sm,N#C/C(C#N)=C1C(C(C2=CC(Cl)=C(C=C2\1)F)=O)=CC3=C(CCCCCCCCCCC)C(SC4=C5N(CC(CCCC)CC)C6=C4C7=NSN=C7C8=C6N(CC(CCCC)CC)C9=C8SC%10=C9SC(C=C%11C(C%12=CC(Cl)=C(C=C%12/C%11=C(C#N)/C#N)F)=O)=C%10CCCCCCCCCCC)=C5S3,CCC1=C(SC2=C1SC3=C2N(CC)C4=C3C5=NSN=C5C6=C4N(CC)C7=C6SC8=C7SC(/C=C9C(C%10=C(C\9=C(C#N)/C#N)C=C(F)C(Cl)=C%10)=O)=C8CC)/C=C%11C(C%12=C(C\%11=C(C#N)/C#N)C=C(F)C(Cl)=C%12)=O,S=C(N(CCCCCC)C/1=O)SC1=C\C2=CC=C(S2)C(S3)=C(CCCCCC)C=C3C4=C(CCCCCC)C=C(S4)C5=CC6=C(S5)C(C7=CC(Cl)=C(CCCCCC)S7)=C8C(SC(C9=CC(CCCCCC)=C(C%10=CC(CCCCCC)=C(C%11=CC=C(/C=C%12SC(N(CCCCCC)C/%12=O)=S)S%11)S%10)S9)=C8)=C6C%13=CC(Cl)=C(CCCCCC)S%13,CCc1cc(-c2cc3c(-c4cc(Cl)c(CC)s4)c4sc(-c5cc(CC)c(-c6cc(CC)c(-c7ccc(/C=C8/SC(=S)N(CC)C8=O)s7)s6)s5)cc4c(-c4cc(Cl)c(CC)s4)c3s2)sc1-c1cc(CC)c(-c2ccc(/C=C3\SC(=S)N(CC)C3=O)s2)s1
826,m-BAIDIC,PBDB-TF,,10.1002/advs.202103428,0.905,9.25,42.7,,sm,fused,5.0,polymer,O=C(C(C=C(F)C(F)=C1)=C1C/2=C(C#N)\C#N)C2=C/C3=CC4=C(S3)C5=CC6=C(C(SC(C7=CC=CC(C#CC8=CC=CC(C9=CC(C%10(CCCCCC)CCCCCC)=C(S9)C%11=C%10C=C(C(SC(/C=C%12C(C(C=C(F)C(F)=C%13)=C%13C\%12=C(C#N)/C#N)=O)=C%14)=C%14C%15(CCCCCC)CCCCCC)C%15=C%11)=C8)=C7)=C%16)=C%16C6(CCCCCC)CCCCCC)C=C5C4(CCCCCC)CCCCCC,CCC1(CC)C2=C(SC(/C=C3C(C(C=C(F)C(F)=C4)=C4C\3=C(C#N)/C#N)=O)=C2)C5=CC6=C(C(SC(C7=CC=CC(C#CC8=CC=CC(C9=CC(C%10(CC)CC)=C(S9)C%11=C%10C=C(C(SC(/C=C%12C(C(C=C(F)C(F)=C%13)=C%13C\%12=C(C#N)/C#N)=O)=C%14)=C%14C%15(CC)CC)C%15=C%11)=C8)=C7)=C%16)=C%16C6(CC)CC)C=C51,FC1=C(CC(CCCC)CC)SC(C2=C3C(SC(C4=CC=C(S4)C(SC(C5=CC=C(C6=CC7=C(S6)C(C8=CC(F)=C(CC(CCCC)CC)S8)=C9C(SC(C%10=CC=C(S%10)C(SC(C%11=CC=C(C%12=CC%13=C(S%12)C(C%14=CC(F)=C(CC(CCCC)CC)S%14)=C%15C(SC(C%16=CC=C(S%16)C(SC(C%17=CC=CS%17)=C%18C%19=O)=C%18C(C%20=C(CC(CCCC)CC)SC(CC(CCCC)CC)=C%20%19)=O)=C%15)=C%13C%21=CC(F)=C(CC(CCCC)CC)S%21)S%11)=C%22C%23=O)=C%22C(C%24=C(CC(CCCC)CC)SC(CC(CCCC)CC)=C%24%23)=O)=C9)=C7C%25=CC(F)=C(CC(CCCC)CC)S%25)S5)=C%26C%27=O)=C%26C(C%28=C(CC(CCCC)CC)SC(CC(CCCC)CC)=C%28%27)=O)=C3)=C(C%29=CC(F)=C(CC(CCCC)CC)S%29)C%30=C2SC=C%30)=C1,CCc1sc(-c2c3cc(-c4ccc(-c5sc(-c6ccc(-c7cc8c(-c9cc(F)c(CC)s9)c9sc(-c%10ccc(-c%11sc(-c%12ccc(-c%13cc%14c(-c%15cc(F)c(CC)s%15)c%15sc(-c%16ccc(-c%17sc(-c%18cccs%18)c%18c%17C(=O)c%17c(CC)sc(CC)c%17C%18=O)s%16)cc%15c(-c%15cc(F)c(CC)s%15)c%14s%13)s%12)c%12c%11C(=O)c%11c(CC)sc(CC)c%11C%12=O)s%10)cc9c(-c9cc(F)c(CC)s9)c8s7)s6)c6c5C(=O)c5c(CC)sc(CC)c5C6=O)s4)sc3c(-c3cc(F)c(CC)s3)c3ccsc23)cc1F
827,p-BAIDIC,PBDB-TF,,10.1002/advs.202103428,0.958,12.7,63.3,,sm,fused,5.0,polymer,O=C(C/1=C\C2=CC3=C(C4=CC5=C(C=C4C3(CCCCCC)CCCCCC)C6=C(C5(CCCCCC)CCCCCC)C=C(C7=CC=C(C#CC8=CC=C(C9=CC(C%10(CCCCCC)CCCCCC)=C(C%11=C%10C=C(C%12=C%11)C%13=C(C%12(CCCCCC)CCCCCC)C=C(/C=C%14C(C%15=C(C\%14=C(C#N)/C#N)C=C(F)C(F)=C%15)=O)S%13)S9)C=C8)C=C7)S6)S2)C%16=C(C1=C(C#N)/C#N)C=C(F)C(F)=C%16,O=C(C/1=C\C2=CC3=C(C4=CC5=C(C=C4C3(CC)CC)C6=C(C5(CC)CC)C=C(C7=CC=C(C#CC8=CC=C(C9=CC(C%10(CC)CC)=C(C%11=C%10C=C(C%12=C%11)C%13=C(C%12(CC)CC)C=C(/C=C%14C(C%15=C(C\%14=C(C#N)/C#N)C=C(F)C(F)=C%15)=O)S%13)S9)C=C8)C=C7)S6)S2)C%16=C(C1=C(C#N)/C#N)C=C(F)C(F)=C%16,FC1=C(CC(CCCC)CC)SC(C2=C3C(SC(C4=CC=C(S4)C(SC(C5=CC=C(C6=CC7=C(S6)C(C8=CC(F)=C(CC(CCCC)CC)S8)=C9C(SC(C%10=CC=C(S%10)C(SC(C%11=CC=C(C%12=CC%13=C(S%12)C(C%14=CC(F)=C(CC(CCCC)CC)S%14)=C%15C(SC(C%16=CC=C(S%16)C(SC(C%17=CC=CS%17)=C%18C%19=O)=C%18C(C%20=C(CC(CCCC)CC)SC(CC(CCCC)CC)=C%20%19)=O)=C%15)=C%13C%21=CC(F)=C(CC(CCCC)CC)S%21)S%11)=C%22C%23=O)=C%22C(C%24=C(CC(CCCC)CC)SC(CC(CCCC)CC)=C%24%23)=O)=C9)=C7C%25=CC(F)=C(CC(CCCC)CC)S%25)S5)=C%26C%27=O)=C%26C(C%28=C(CC(CCCC)CC)SC(CC(CCCC)CC)=C%28%27)=O)=C3)=C(C%29=CC(F)=C(CC(CCCC)CC)S%29)C%30=C2SC=C%30)=C1,CCc1sc(-c2c3cc(-c4ccc(-c5sc(-c6ccc(-c7cc8c(-c9cc(F)c(CC)s9)c9sc(-c%10ccc(-c%11sc(-c%12ccc(-c%13cc%14c(-c%15cc(F)c(CC)s%15)c%15sc(-c%16ccc(-c%17sc(-c%18cccs%18)c%18c%17C(=O)c%17c(CC)sc(CC)c%17C%18=O)s%16)cc%15c(-c%15cc(F)c(CC)s%15)c%14s%13)s%12)c%12c%11C(=O)c%11c(CC)sc(CC)c%11C%12=O)s%10)cc9c(-c9cc(F)c(CC)s9)c8s7)s6)c6c5C(=O)c5c(CC)sc(CC)c5C6=O)s4)sc3c(-c3cc(F)c(CC)s3)c3ccsc23)cc1F
828,PYT,PBDB-T,,10.1007/s10118-022-2697-1,0.902,22.29,67.58,,polymer,,,polymer,O=C1C2=CC(C3=CC=CS3)=CC=C2C(/C1=C/C4=C(C5=C(S4)C(N(CC(CCCCCCCCCC)CCCCCCCC)C6=C7C8=NSN=C8C9=C6N(CC(CCCCCCCCCC)CCCCCCCC)C%10=C9SC%11=C%10SC(/C=C%12/C(C%13=C(C=C(C=C%13)C%14=CC=C(S%14)C%15=CC=C(C(C%16=O)=C%15)C(/C%16=C/C%17=C(C%18=C(S%17)C(N(CC(CCCCCCCC)CCCCCCCCCC)C%19=C%20C%21=NSN=C%21C%22=C%19N(CC(CCCCCCCC)CCCCCCCCCC)C%23=C%22SC%24=C%23SC(/C=C%25/C(C%26=C(C=CC=C%26)C%25=O)=C(C#N)/C#N)=C%24CCCCCCCCCCC)=C%20S%18)CCCCCCCCCCC)=C(C#N)\C#N)C%12=O)=C(C#N)/C#N)=C%11CCCCCCCCCCC)=C7S5)CCCCCCCCCCC)=C(C#N)\C#N,O=C1C2=CC(C3=CC=CS3)=CC=C2C(/C1=C/C4=C(CC)C(SC5=C6N(C7=C5C8=NSN=C8C9=C7N(C%10=C9SC%11=C%10SC(/C=C%12/C(C%13=C(C%12=O)C=C(C%14=CC=C(C%15=CC=C(C(/C%16=C/C%17=C(CC)C(SC%18=C%19N(C%20=C%18C%21=NSN=C%21C%22=C%20N(C%23=C%22SC%24=C%23SC(/C=C%25/C(C%26=C(C%25=O)C=CC=C%26)=C(C#N)/C#N)=C%24CC)CC)CC)=C%19S%17)=C(C#N)/C#N)C(C%16=O)=C%15)S%14)C=C%13)=C(C#N)/C#N)=C%11CC)CC)CC)=C6S4)=C(C#N)/C#N,CCC(CCCC)CC1=CC=C(S1)C2=C3C(SC(C4=CC=C(S4)C(SC(C5=CC=C(C6=CC7=C(S6)C(C8=CC=C(CC(CCCC)CC)S8)=C9C(SC(C%10=CC=C(S%10)C(SC(C%11=CC=C(C%12=CC%13=C(S%12)C(C%14=CC=C(CC(CCCC)CC)S%14)=C%15C(SC(C%16=CC=C(S%16)C(SC(C%17=CC=CS%17)=C%18C%19=O)=C%18C(C%20=C(CC(CCCC)CC)SC(CC(CCCC)CC)=C%20%19)=O)=C%15)=C%13C%21=CC=C(CC(CCCC)CC)S%21)S%11)=C%22C%23=O)=C%22C(C%24=C(CC(CCCC)CC)SC(CC(CCCC)CC)=C%24%23)=O)=C9)=C7C%25=CC=C(CC(CCCC)CC)S%25)S5)=C%26C%27=O)=C%26C(C%28=C(CC(CCCC)CC)SC(CC(CCCC)CC)=C%28%27)=O)=C3)=C(C%29=CC=C(CC(CCCC)CC)S%29)C%30=C2SC=C%30,CCc1ccc(-c2c3cc(-c4ccc(-c5sc(-c6ccc(-c7cc8c(-c9ccc(CC)s9)c9sc(-c%10ccc(-c%11sc(-c%12ccc(-c%13cc%14c(-c%15ccc(CC)s%15)c%15sc(-c%16ccc(-c%17sc(-c%18cccs%18)c%18c%17C(=O)c%17c(CC)sc(CC)c%17C%18=O)s%16)cc%15c(-c%15ccc(CC)s%15)c%14s%13)s%12)c%12c%11C(=O)c%11c(CC)sc(CC)c%11C%12=O)s%10)cc9c(-c9ccc(CC)s9)c8s7)s6)c6c5C(=O)c5c(CC)sc(CC)c5C6=O)s4)sc3c(-c3ccc(CC)s3)c3ccsc23)s1
829,PYT,PBDB-TF,,10.1002/advs.202200864,0.934,21.31,65.4,,polymer,,,polymer,O=C1C2=CC(C3=CC=CS3)=CC=C2C(/C1=C/C4=C(C5=C(S4)C(N(CC(CCCCCCCCCC)CCCCCCCC)C6=C7C8=NSN=C8C9=C6N(CC(CCCCCCCCCC)CCCCCCCC)C%10=C9SC%11=C%10SC(/C=C%12/C(C%13=C(C=C(C=C%13)C%14=CC=C(S%14)C%15=CC=C(C(C%16=O)=C%15)C(/C%16=C/C%17=C(C%18=C(S%17)C(N(CC(CCCCCCCC)CCCCCCCCCC)C%19=C%20C%21=NSN=C%21C%22=C%19N(CC(CCCCCCCC)CCCCCCCCCC)C%23=C%22SC%24=C%23SC(/C=C%25/C(C%26=C(C=CC=C%26)C%25=O)=C(C#N)/C#N)=C%24CCCCCCCCCCC)=C%20S%18)CCCCCCCCCCC)=C(C#N)\C#N)C%12=O)=C(C#N)/C#N)=C%11CCCCCCCCCCC)=C7S5)CCCCCCCCCCC)=C(C#N)\C#N,O=C1C2=CC(C3=CC=CS3)=CC=C2C(/C1=C/C4=C(CC)C(SC5=C6N(C7=C5C8=NSN=C8C9=C7N(C%10=C9SC%11=C%10SC(/C=C%12/C(C%13=C(C%12=O)C=C(C%14=CC=C(C%15=CC=C(C(/C%16=C/C%17=C(CC)C(SC%18=C%19N(C%20=C%18C%21=NSN=C%21C%22=C%20N(C%23=C%22SC%24=C%23SC(/C=C%25/C(C%26=C(C%25=O)C=CC=C%26)=C(C#N)/C#N)=C%24CC)CC)CC)=C%19S%17)=C(C#N)/C#N)C(C%16=O)=C%15)S%14)C=C%13)=C(C#N)/C#N)=C%11CC)CC)CC)=C6S4)=C(C#N)/C#N,FC1=C(CC(CCCC)CC)SC(C2=C3C(SC(C4=CC=C(S4)C(SC(C5=CC=C(C6=CC7=C(S6)C(C8=CC(F)=C(CC(CCCC)CC)S8)=C9C(SC(C%10=CC=C(S%10)C(SC(C%11=CC=C(C%12=CC%13=C(S%12)C(C%14=CC(F)=C(CC(CCCC)CC)S%14)=C%15C(SC(C%16=CC=C(S%16)C(SC(C%17=CC=CS%17)=C%18C%19=O)=C%18C(C%20=C(CC(CCCC)CC)SC(CC(CCCC)CC)=C%20%19)=O)=C%15)=C%13C%21=CC(F)=C(CC(CCCC)CC)S%21)S%11)=C%22C%23=O)=C%22C(C%24=C(CC(CCCC)CC)SC(CC(CCCC)CC)=C%24%23)=O)=C9)=C7C%25=CC(F)=C(CC(CCCC)CC)S%25)S5)=C%26C%27=O)=C%26C(C%28=C(CC(CCCC)CC)SC(CC(CCCC)CC)=C%28%27)=O)=C3)=C(C%29=CC(F)=C(CC(CCCC)CC)S%29)C%30=C2SC=C%30)=C1,CCc1sc(-c2c3cc(-c4ccc(-c5sc(-c6ccc(-c7cc8c(-c9cc(F)c(CC)s9)c9sc(-c%10ccc(-c%11sc(-c%12ccc(-c%13cc%14c(-c%15cc(F)c(CC)s%15)c%15sc(-c%16ccc(-c%17sc(-c%18cccs%18)c%18c%17C(=O)c%17c(CC)sc(CC)c%17C%18=O)s%16)cc%15c(-c%15cc(F)c(CC)s%15)c%14s%13)s%12)c%12c%11C(=O)c%11c(CC)sc(CC)c%11C%12=O)s%10)cc9c(-c9cc(F)c(CC)s9)c8s7)s6)c6c5C(=O)c5c(CC)sc(CC)c5C6=O)s4)sc3c(-c3cc(F)c(CC)s3)c3ccsc23)cc1F
