Repository: brigreens/Meta-analysis_OSCs

This repository contains the data files and analysis notebooks to support the paper "Meta-Analysis of Molecular Design Strategies for Non-Fullerene Acceptor Based Organic Solar Cell Materials" (DOI: 10.26434/chemrxiv-2024-w29b1)

File: general_dataset_analysis/OSC_filtered_with_sidechains.csv (part 23 of 59)
,reported_acceptor,reported_donor,reference,DOI,Voc,Jsc,FF,PCE,acceptor_type,acceptor_class,fused_rings_in_core,donor_type,acc_SMILES_sidechains,acc_SMILES_shortened_sidechains,don_SMILES_sidechains,don_SMILES_shortened_sidechains
830,PYF-DT-o,PM6,,10.1002/advs.202202223,0.899,23.2,67.7,,polymer,,,polymer,O=C1C2=C(F)C(C3=CC=C(C4=CC=CS4)S3)=CC=C2C(/C1=C/C5=C(CCCCCCCCCCC)C(SC6=C7N(C8=C6C9=NSN=C9C%10=C8N(C%11=C%10SC%12=C%11SC(/C=C%13/C(C%14=C(C%13=O)C(F)=C(C%15=CC=C(C%16=CC=C(C%17=CC=C(C(/C%18=C/C%19=C(CCCCCCCCCCC)C(SC%20=C%21N(C%22=C%20C%23=NSN=C%23C%24=C%22N(C%25=C%24SC%26=C%25SC(/C=C%27/C(C%28=C(C%27=O)C(F)=CC=C%28)=C(C#N)/C#N)=C%26CCCCCCCCCCC)CC(CCCCCCCC)CCCCCCCCCC)CC(CCCCCCCCCC)CCCCCCCC)=C%21S%19)=C(C#N)/C#N)C(C%18=O)=C%17F)S%16)S%15)C=C%14)=C(C#N)/C#N)=C%12CCCCCCCCCCC)CC(CCCCCCCC)CCCCCCCCCC)CC(CCCCCCCC)CCCCCCCCCC)=C7S5)=C(C#N)/C#N,O=C1C2=C(F)C(C3=CC=C(C4=CC=CS4)S3)=CC=C2C(/C1=C/C5=C(CC)C(SC6=C7N(C8=C6C9=NSN=C9C%10=C8N(C%11=C%10SC%12=C%11SC(/C=C%13/C(C%14=C(C%13=O)C(F)=C(C%15=CC=C(C%16=CC=C(C%17=CC=C(C(/C%18=C/C%19=C(CC)C(SC%20=C%21N(C%22=C%20C%23=NSN=C%23C%24=C%22N(C%25=C%24SC%26=C%25SC(/C=C%27/C(C%28=C(C%27=O)C(F)=CC=C%28)=C(C#N)/C#N)=C%26CC)CC)CC)=C%21S%19)=C(C#N)/C#N)C(C%18=O)=C%17F)S%16)S%15)C=C%14)=C(C#N)/C#N)=C%12CC)CC)CC)=C7S5)=C(C#N)/C#N,FC1=C(CC(CCCC)CC)SC(C2=C3C(SC(C4=CC=C(S4)C(SC(C5=CC=C(C6=CC7=C(S6)C(C8=CC(F)=C(CC(CCCC)CC)S8)=C9C(SC(C%10=CC=C(S%10)C(SC(C%11=CC=C(C%12=CC%13=C(S%12)C(C%14=CC(F)=C(CC(CCCC)CC)S%14)=C%15C(SC(C%16=CC=C(S%16)C(SC(C%17=CC=CS%17)=C%18C%19=O)=C%18C(C%20=C(CC(CCCC)CC)SC(CC(CCCC)CC)=C%20%19)=O)=C%15)=C%13C%21=CC(F)=C(CC(CCCC)CC)S%21)S%11)=C%22C%23=O)=C%22C(C%24=C(CC(CCCC)CC)SC(CC(CCCC)CC)=C%24%23)=O)=C9)=C7C%25=CC(F)=C(CC(CCCC)CC)S%25)S5)=C%26C%27=O)=C%26C(C%28=C(CC(CCCC)CC)SC(CC(CCCC)CC)=C%28%27)=O)=C3)=C(C%29=CC(F)=C(CC(CCCC)CC)S%29)C%30=C2SC=C%30)=C1,CCc1sc(-c2c3cc(-c4ccc(-c5sc(-c6ccc(-c7cc8c(-c9cc(F)c(CC)s9)c9sc(-c%10ccc(-c%11sc(-c%12ccc(-c%13cc%14c(-c%15cc(F)c(CC)s%15)c%15sc(-c%16ccc(-c%17sc(-c%18cccs%18)c%18c%17C(=O)c%17c(CC)sc(CC)c%17C%18=O)s%16)cc%15c(-c%15cc(F)c(CC)s%15)c%14s%13)s%12)c%12c%11C(=O)c%11c(CC)sc(CC)c%11C%12=O)s%10)cc9c(-c9cc(F)c(CC)s9)c8s7)s6)c6c5C(=O)c5c(CC)sc(CC)c5C6=O)s4)sc3c(-c3cc(F)c(CC)s3)c3ccsc23)cc1F
831,PYF-TT-o,PM6,,10.1002/advs.202202223,0.8690000000000001,24.1,69.9,,polymer,,,polymer,O=C1C2=C(F)C(C3=CC(SC=C4)=C4S3)=CC=C2C(/C1=C/C5=C(CCCCCCCCCCC)C(SC6=C7N(C8=C6C9=NSN=C9C%10=C8N(C%11=C%10SC%12=C%11SC(/C=C%13/C(C%14=C(C%13=O)C(F)=C(C%15=CC(SC(C%16=CC=C(C(/C%17=C/C%18=C(CCCCCCCCCCC)C(SC%19=C%20N(C%21=C%19C%22=NSN=C%22C%23=C%21N(C%24=C%23SC%25=C%24SC(/C=C%26/C(C%27=C(C%26=O)C(F)=CC=C%27)=C(C#N)/C#N)=C%25CCCCCCCCCCC)CC(CCCCCCCC)CCCCCCCCCC)CC(CCCCCCCCCC)CCCCCCCC)=C%20S%18)=C(C#N)/C#N)C(C%17=O)=C%16F)=C%28)=C%28S%15)C=C%14)=C(C#N)/C#N)=C%12CCCCCCCCCCC)CC(CCCCCCCC)CCCCCCCCCC)CC(CCCCCCCC)CCCCCCCCCC)=C7S5)=C(C#N)/C#N,O=C1C2=C(F)C(C3=CC(SC=C4)=C4S3)=CC=C2C(/C1=C/C5=C(CC)C(SC6=C7N(C8=C6C9=NSN=C9C%10=C8N(C%11=C%10SC%12=C%11SC(/C=C%13/C(C%14=C(C%13=O)C(F)=C(C%15=CC(SC(C%16=CC=C(C(/C%17=C/C%18=C(CC)C(SC%19=C%20N(C%21=C%19C%22=NSN=C%22C%23=C%21N(C%24=C%23SC%25=C%24SC(/C=C%26/C(C%27=C(C%26=O)C(F)=CC=C%27)=C(C#N)/C#N)=C%25CC)CC)CC)=C%20S%18)=C(C#N)/C#N)C(C%17=O)=C%16F)=C%28)=C%28S%15)C=C%14)=C(C#N)/C#N)=C%12CC)CC)CC)=C7S5)=C(C#N)/C#N,FC1=C(CC(CCCC)CC)SC(C2=C3C(SC(C4=CC=C(S4)C(SC(C5=CC=C(C6=CC7=C(S6)C(C8=CC(F)=C(CC(CCCC)CC)S8)=C9C(SC(C%10=CC=C(S%10)C(SC(C%11=CC=C(C%12=CC%13=C(S%12)C(C%14=CC(F)=C(CC(CCCC)CC)S%14)=C%15C(SC(C%16=CC=C(S%16)C(SC(C%17=CC=CS%17)=C%18C%19=O)=C%18C(C%20=C(CC(CCCC)CC)SC(CC(CCCC)CC)=C%20%19)=O)=C%15)=C%13C%21=CC(F)=C(CC(CCCC)CC)S%21)S%11)=C%22C%23=O)=C%22C(C%24=C(CC(CCCC)CC)SC(CC(CCCC)CC)=C%24%23)=O)=C9)=C7C%25=CC(F)=C(CC(CCCC)CC)S%25)S5)=C%26C%27=O)=C%26C(C%28=C(CC(CCCC)CC)SC(CC(CCCC)CC)=C%28%27)=O)=C3)=C(C%29=CC(F)=C(CC(CCCC)CC)S%29)C%30=C2SC=C%30)=C1,CCc1sc(-c2c3cc(-c4ccc(-c5sc(-c6ccc(-c7cc8c(-c9cc(F)c(CC)s9)c9sc(-c%10ccc(-c%11sc(-c%12ccc(-c%13cc%14c(-c%15cc(F)c(CC)s%15)c%15sc(-c%16ccc(-c%17sc(-c%18cccs%18)c%18c%17C(=O)c%17c(CC)sc(CC)c%17C%18=O)s%16)cc%15c(-c%15cc(F)c(CC)s%15)c%14s%13)s%12)c%12c%11C(=O)c%11c(CC)sc(CC)c%11C%12=O)s%10)cc9c(-c9cc(F)c(CC)s9)c8s7)s6)c6c5C(=O)c5c(CC)sc(CC)c5C6=O)s4)sc3c(-c3cc(F)c(CC)s3)c3ccsc23)cc1F
832,PYF-T-o,PM6,,10.1002/advs.202202223,0.889,24.3,71.5,,polymer,,,polymer,O=C1C2=C(F)C(C3=CC=CS3)=CC=C2C(/C1=C/C4=C(CCCCCCCCCCC)C(SC5=C6N(C7=C5C8=NSN=C8C9=C7N(C%10=C9SC%11=C%10SC(/C=C%12/C(C%13=C(C%12=O)C(F)=C(C%14=CC=C(C%15=CC=C(C(/C%16=C/C%17=C(CCCCCCCCCCC)C(SC%18=C%19N(C%20=C%18C%21=NSN=C%21C%22=C%20N(C%23=C%22SC%24=C%23SC(/C=C%25/C(C%26=C(C%25=O)C(F)=CC=C%26)=C(C#N)/C#N)=C%24CCCCCCCCCCC)CC(CCCCCCCC)CCCCCCCCCC)CC(CCCCCCCCCC)CCCCCCCC)=C%19S%17)=C(C#N)/C#N)C(C%16=O)=C%15F)S%14)C=C%13)=C(C#N)/C#N)=C%11CCCCCCCCCCC)CC(CCCCCCCC)CCCCCCCCCC)CC(CCCCCCCC)CCCCCCCCCC)=C6S4)=C(C#N)/C#N,O=C1C2=C(F)C(C3=CC=CS3)=CC=C2C(/C1=C/C4=C(CC)C(SC5=C6N(C7=C5C8=NSN=C8C9=C7N(C%10=C9SC%11=C%10SC(/C=C%12/C(C%13=C(C%12=O)C(F)=C(C%14=CC=C(C%15=CC=C(C(/C%16=C/C%17=C(CC)C(SC%18=C%19N(C%20=C%18C%21=NSN=C%21C%22=C%20N(C%23=C%22SC%24=C%23SC(/C=C%25/C(C%26=C(C%25=O)C(F)=CC=C%26)=C(C#N)/C#N)=C%24CC)CC)CC)=C%19S%17)=C(C#N)/C#N)C(C%16=O)=C%15F)S%14)C=C%13)=C(C#N)/C#N)=C%11CC)CC)CC)=C6S4)=C(C#N)/C#N,FC1=C(CC(CCCC)CC)SC(C2=C3C(SC(C4=CC=C(S4)C(SC(C5=CC=C(C6=CC7=C(S6)C(C8=CC(F)=C(CC(CCCC)CC)S8)=C9C(SC(C%10=CC=C(S%10)C(SC(C%11=CC=C(C%12=CC%13=C(S%12)C(C%14=CC(F)=C(CC(CCCC)CC)S%14)=C%15C(SC(C%16=CC=C(S%16)C(SC(C%17=CC=CS%17)=C%18C%19=O)=C%18C(C%20=C(CC(CCCC)CC)SC(CC(CCCC)CC)=C%20%19)=O)=C%15)=C%13C%21=CC(F)=C(CC(CCCC)CC)S%21)S%11)=C%22C%23=O)=C%22C(C%24=C(CC(CCCC)CC)SC(CC(CCCC)CC)=C%24%23)=O)=C9)=C7C%25=CC(F)=C(CC(CCCC)CC)S%25)S5)=C%26C%27=O)=C%26C(C%28=C(CC(CCCC)CC)SC(CC(CCCC)CC)=C%28%27)=O)=C3)=C(C%29=CC(F)=C(CC(CCCC)CC)S%29)C%30=C2SC=C%30)=C1,CCc1sc(-c2c3cc(-c4ccc(-c5sc(-c6ccc(-c7cc8c(-c9cc(F)c(CC)s9)c9sc(-c%10ccc(-c%11sc(-c%12ccc(-c%13cc%14c(-c%15cc(F)c(CC)s%15)c%15sc(-c%16ccc(-c%17sc(-c%18cccs%18)c%18c%17C(=O)c%17c(CC)sc(CC)c%17C%18=O)s%16)cc%15c(-c%15cc(F)c(CC)s%15)c%14s%13)s%12)c%12c%11C(=O)c%11c(CC)sc(CC)c%11C%12=O)s%10)cc9c(-c9cc(F)c(CC)s9)c8s7)s6)c6c5C(=O)c5c(CC)sc(CC)c5C6=O)s4)sc3c(-c3cc(F)c(CC)s3)c3ccsc23)cc1F
836,PYF-V-o,PM6,,10.1002/advs.202202223,0.884,25.1,73.7,,polymer,,,polymer,O=C1C2=C(F)C(C=C)=CC=C2C(/C1=C/C3=C(CCCCCCCCCCC)C(SC4=C5N(C6=C4C7=NSN=C7C8=C6N(C9=C8SC%10=C9SC(/C=C%11/C(C%12=C(C%11=O)C(F)=C(/C=C/C%13=CC=C(C(/C%14=C/C%15=C(CCCCCCCCCCC)C(SC%16=C%17N(C%18=C%16C%19=NSN=C%19C%20=C%18N(C%21=C%20SC%22=C%21SC(/C=C%23/C(C%24=C(C%23=O)C(F)=CC=C%24)=C(C#N)/C#N)=C%22CCCCCCCCCCC)CC(CCCCCCCC)CCCCCCCCCC)CC(CCCCCCCCCC)CCCCCCCC)=C%17S%15)=C(C#N)/C#N)C(C%14=O)=C%13F)C=C%12)=C(C#N)/C#N)=C%10CCCCCCCCCCC)CC(CCCCCCCC)CCCCCCCCCC)CC(CCCCCCCC)CCCCCCCCCC)=C5S3)=C(C#N)/C#N,O=C1C2=C(F)C(C=C)=CC=C2C(/C1=C/C3=C(CC)C(SC4=C5N(C6=C4C7=NSN=C7C8=C6N(C9=C8SC%10=C9SC(/C=C%11/C(C%12=C(C%11=O)C(F)=C(/C=C/C%13=CC=C(C(/C%14=C/C%15=C(CC)C(SC%16=C%17N(C%18=C%16C%19=NSN=C%19C%20=C%18N(C%21=C%20SC%22=C%21SC(/C=C%23/C(C%24=C(C%23=O)C(F)=CC=C%24)=C(C#N)/C#N)=C%22CC)CC)CC)=C%17S%15)=C(C#N)/C#N)C(C%14=O)=C%13F)C=C%12)=C(C#N)/C#N)=C%10CC)CC)CC)=C5S3)=C(C#N)/C#N,FC1=C(CC(CCCC)CC)SC(C2=C3C(SC(C4=CC=C(S4)C(SC(C5=CC=C(C6=CC7=C(S6)C(C8=CC(F)=C(CC(CCCC)CC)S8)=C9C(SC(C%10=CC=C(S%10)C(SC(C%11=CC=C(C%12=CC%13=C(S%12)C(C%14=CC(F)=C(CC(CCCC)CC)S%14)=C%15C(SC(C%16=CC=C(S%16)C(SC(C%17=CC=CS%17)=C%18C%19=O)=C%18C(C%20=C(CC(CCCC)CC)SC(CC(CCCC)CC)=C%20%19)=O)=C%15)=C%13C%21=CC(F)=C(CC(CCCC)CC)S%21)S%11)=C%22C%23=O)=C%22C(C%24=C(CC(CCCC)CC)SC(CC(CCCC)CC)=C%24%23)=O)=C9)=C7C%25=CC(F)=C(CC(CCCC)CC)S%25)S5)=C%26C%27=O)=C%26C(C%28=C(CC(CCCC)CC)SC(CC(CCCC)CC)=C%28%27)=O)=C3)=C(C%29=CC(F)=C(CC(CCCC)CC)S%29)C%30=C2SC=C%30)=C1,CCc1sc(-c2c3cc(-c4ccc(-c5sc(-c6ccc(-c7cc8c(-c9cc(F)c(CC)s9)c9sc(-c%10ccc(-c%11sc(-c%12ccc(-c%13cc%14c(-c%15cc(F)c(CC)s%15)c%15sc(-c%16ccc(-c%17sc(-c%18cccs%18)c%18c%17C(=O)c%17c(CC)sc(CC)c%17C%18=O)s%16)cc%15c(-c%15cc(F)c(CC)s%15)c%14s%13)s%12)c%12c%11C(=O)c%11c(CC)sc(CC)c%11C%12=O)s%10)cc9c(-c9cc(F)c(CC)s9)c8s7)s6)c6c5C(=O)c5c(CC)sc(CC)c5C6=O)s4)sc3c(-c3cc(F)c(CC)s3)c3ccsc23)cc1F
837,2BTP-2F-T,PM6,,10.1002/advs.202202513,0.9109999999999999,25.5,78.28,,sm,y,8.0,polymer,N#C/C(C#N)=C1C(C(C2=CC(F)=C(C=C2\1)F)=O)=CC3=C(CCCCCCCCCCC)C(SC4=C5N(CC(CCCCCCCC)CCCCCC)C6=C4C7=NSN=C7C8=C6N(CC(CCCCCCCC)CCCCCC)C9=C8SC%10=C9SC(C=C%11C(C%12=CC=C(C%13=CC=C(C(C=C%14/%15)=CC=C%14C(C(C%15=C(C#N)/C#N)=CC%16=C(CCCCCCCCCCC)C(SC%17=C%18N(CC(CCCCCCCC)CCCCCC)C%19=C%17C%20=NSN=C%20C%21=C%19N(CC(CCCCCCCC)CCCCCC)C%22=C%21SC%23=C%22SC(C=C%24C(C%25=CC(F)=C(F)C=C%25/C%24=C(C#N)/C#N)=O)=C%23CCCCCCCCCCC)=C%18S%16)=O)S%13)C=C%12/C%11=C(C#N)/C#N)=O)=C%10CCCCCCCCCCC)=C5S3,N#C/C(C#N)=C1C(C(C2=CC(F)=C(F)C=C2\1)=O)=CC3=C(CC)C(SC4=C5N(CC)C6=C4C7=NSN=C7C8=C6N(CC)C9=C8SC%10=C9SC(C=C%11C(C%12=CC(C%13=CC=C(C%14=CC=C(/C(C(C%15=O)=CC%16=C(CC)C(SC%17=C%18N(CC)C%19=C%17C%20=NSN=C%20C%21=C%19N(CC)C%22=C%21SC%23=C%22SC(C=C%24C(C%25=CC(F)=C(F)C=C%25/C%24=C(C#N)/C#N)=O)=C%23CC)=C%18S%16)=C(C#N)/C#N)C%15=C%14)S%13)=CC=C%12/C%11=C(C#N)/C#N)=O)=C%10CC)=C5S3,FC1=C(CC(CCCC)CC)SC(C2=C3C(SC(C4=CC=C(S4)C(SC(C5=CC=C(C6=CC7=C(S6)C(C8=CC(F)=C(CC(CCCC)CC)S8)=C9C(SC(C%10=CC=C(S%10)C(SC(C%11=CC=C(C%12=CC%13=C(S%12)C(C%14=CC(F)=C(CC(CCCC)CC)S%14)=C%15C(SC(C%16=CC=C(S%16)C(SC(C%17=CC=CS%17)=C%18C%19=O)=C%18C(C%20=C(CC(CCCC)CC)SC(CC(CCCC)CC)=C%20%19)=O)=C%15)=C%13C%21=CC(F)=C(CC(CCCC)CC)S%21)S%11)=C%22C%23=O)=C%22C(C%24=C(CC(CCCC)CC)SC(CC(CCCC)CC)=C%24%23)=O)=C9)=C7C%25=CC(F)=C(CC(CCCC)CC)S%25)S5)=C%26C%27=O)=C%26C(C%28=C(CC(CCCC)CC)SC(CC(CCCC)CC)=C%28%27)=O)=C3)=C(C%29=CC(F)=C(CC(CCCC)CC)S%29)C%30=C2SC=C%30)=C1,CCc1sc(-c2c3cc(-c4ccc(-c5sc(-c6ccc(-c7cc8c(-c9cc(F)c(CC)s9)c9sc(-c%10ccc(-c%11sc(-c%12ccc(-c%13cc%14c(-c%15cc(F)c(CC)s%15)c%15sc(-c%16ccc(-c%17sc(-c%18cccs%18)c%18c%17C(=O)c%17c(CC)sc(CC)c%17C%18=O)s%16)cc%15c(-c%15cc(F)c(CC)s%15)c%14s%13)s%12)c%12c%11C(=O)c%11c(CC)sc(CC)c%11C%12=O)s%10)cc9c(-c9cc(F)c(CC)s9)c8s7)s6)c6c5C(=O)c5c(CC)sc(CC)c5C6=O)s4)sc3c(-c3cc(F)c(CC)s3)c3ccsc23)cc1F
838,K12,P3HT,,10.1002/aenm.201000024,0.62,2.36,49.8,,sm,unfused,3.0,polymer,N#CC(C#N)=CC1=CC=C(C=2C=CC=3C=4C=CC=CC4C(C3C2)(CCC)CCC)C5=NSN=C15,CCC1(CC)c2ccccc2-c2ccc(-c3ccc(C=C(C#N)C#N)c4nsnc34)cc21,CCCCCCC1=CSC(C2=C(CCCCCC)C=C(C3=C(CCCCCC)C=C(C4=C(CCCCCC)C=C(C5=C(CCCCCC)C=C(C6=C(CCCCCC)C=CS6)S5)S4)S3)S2)=C1,CCc1cc(C)sc1-c1sc(-c2cc(CC)c(-c3sc(-c4cc(CC)c(-c5sc(C)cc5CC)s4)cc3CC)s2)cc1CC
839,NDI-3TH,P3HT,,10.1002/aenm.201100285,0.82,3.51,52.0,,sm,fused,4.0,polymer,O=C1C2=CC(C=3SC(=CC3)C=4SC(=CC4)C=5SC(=CC5)CCCCCC)=C6C(=O)N(C(=O)C7=CC(C=8SC(=CC8)C=9SC(=CC9)C=%10SC(=CC%10)CCCCCC)=C(C(=O)N1CC(CC)CCCC)C2=C76)CC(CC)CCCC,CCc1ccc(-c2ccc(-c3ccc(-c4cc5c6c(c(-c7ccc(-c8ccc(-c9ccc(CC)s9)s8)s7)cc7c6c4C(=O)N(CC)C7=O)C(=O)N(CC)C5=O)s3)s2)s1,CCCCCCC1=CSC(C2=C(CCCCCC)C=C(C3=C(CCCCCC)C=C(C4=C(CCCCCC)C=C(C5=C(CCCCCC)C=C(C6=C(CCCCCC)C=CS6)S5)S4)S3)S2)=C1,CCc1cc(C)sc1-c1sc(-c2cc(CC)c(-c3sc(-c4cc(CC)c(-c5sc(C)cc5CC)s4)cc3CC)s2)cc1CC
840,YF25,P3HT,,10.1002/aenm.201200372,0.54,4.85,54.7,,sm,unfused,3.0,polymer,N#CC(C#N)=CC1=CC=C(C=2SC=3C=4SC=CC4[Si](C3C2)(CCC)CCC)C5=NSN=C51,CC[Si]1(CC)c2ccsc2-c2sc(-c3ccc(C=C(C#N)C#N)c4nsnc34)cc21,CCCCCCC1=CSC(C2=C(CCCCCC)C=C(C3=C(CCCCCC)C=C(C4=C(CCCCCC)C=C(C5=C(CCCCCC)C=C(C6=C(CCCCCC)C=CS6)S5)S4)S3)S2)=C1,CCc1cc(C)sc1-c1sc(-c2cc(CC)c(-c3sc(-c4cc(CC)c(-c5sc(C)cc5CC)s4)cc3CC)s2)cc1CC
841,DBS-2DPP,P3HT,,10.1002/aenm.201200911,0.97,4.91,43.0,,sm,unfused,3.0,polymer,O=C1C=2C(C(=O)N(C2C=3SC=CC3)CC(CC)CCCC)=C(C=4SC(=CC4)C=5C=CC=6C=7C=CC(=CC7[Si](C6C5)(CC(CC)CCCC)CC(CC)CCCC)C=8SC(=CC8)C9=C%10C(=O)N(C(C=%11SC=CC%11)=C%10C(=O)N9CC(CC)CCCC)CC(CC)CCCC)N1CC(CC)CCCC,CCN1C(=O)C2=C(c3ccc(-c4ccc5c(c4)[Si](CC)(CC)c4cc(-c6ccc(C7=C8C(=O)N(CC)C(c9cccs9)=C8C(=O)N7CC)s6)ccc4-5)s3)N(CC)C(=O)C2=C1c1cccs1,CCCCCCC1=CSC(C2=C(CCCCCC)C=C(C3=C(CCCCCC)C=C(C4=C(CCCCCC)C=C(C5=C(CCCCCC)C=C(C6=C(CCCCCC)C=CS6)S5)S4)S3)S2)=C1,CCc1cc(C)sc1-c1sc(-c2cc(CC)c(-c3sc(-c4cc(CC)c(-c5sc(C)cc5CC)s4)cc3CC)s2)cc1CC
842,DTI,P3HT,,10.1002/aenm.201301007,0.613,4.3,55.0,,sm,star,13.0,polymer,O=C1C2=CC=C3C=4C(=CC=C(C(=O)N1C(CCCCCCCC)CCCCCCCC)C24)C5=C3C=6C7=CC=C8C(=O)N(C(=O)C=9C=CC(=C7C89)C6C=%10C=%11C=CC=%12C(=O)N(C(=O)C%13=CC=C(C%11C%13%12)C5%10)C(CCCCCCCC)CCCCCCCC)C(CCCCCCCC)CCCCCCCC,CCn1c(=O)c2ccc3c4c(ccc(c1=O)c24)c1c3c2c3ccc4c(=O)n(CC)c(=O)c5ccc(c3c45)c2c2c3ccc4c(=O)n(CC)c(=O)c5ccc(c3c54)c12,CCCCCCC1=CSC(C2=C(CCCCCC)C=C(C3=C(CCCCCC)C=C(C4=C(CCCCCC)C=C(C5=C(CCCCCC)C=C(C6=C(CCCCCC)C=CS6)S5)S4)S3)S2)=C1,CCc1cc(C)sc1-c1sc(-c2cc(CC)c(-c3sc(-c4cc(CC)c(-c5sc(C)cc5CC)s4)cc3CC)s2)cc1CC
843,DTI,PCDTBT,,10.1002/aenm.201301007,0.9309999999999999,2.9,28.0,,sm,star,13.0,polymer,O=C1C2=CC=C3C=4C(=CC=C(C(=O)N1C(CCCCCCCC)CCCCCCCC)C24)C5=C3C=6C7=CC=C8C(=O)N(C(=O)C=9C=CC(=C7C89)C6C=%10C=%11C=CC=%12C(=O)N(C(=O)C%13=CC=C(C%11C%13%12)C5%10)C(CCCCCCCC)CCCCCCCC)C(CCCCCCCC)CCCCCCCC,CCn1c(=O)c2ccc3c4c(ccc(c1=O)c24)c1c3c2c3ccc4c(=O)n(CC)c(=O)c5ccc(c3c45)c2c2c3ccc4c(=O)n(CC)c(=O)c5ccc(c3c54)c12,CCCCCCCCC(CCCCCCCC)N1C2=C(C=CC(C3=CC=C(C4=CC=C(C5=NSN=C54)C6=CC=C(C7=CC8=C(C9=C(N8C(CCCCCCCC)CCCCCCCC)C=C(C%10=CC=C(C%11=CC=C(C%12=NSN=C%12%11)C%13=CC=C(C%14=CC%15=C(C%16=C(N%15C(CCCCCCCC)CCCCCCCC)C=CC=C%16)C=C%14)S%13)S%10)C=C9)C=C7)S6)S3)=C2)C%17=C1C=C(C=C%17)C%18=CC=C(S%18)C(C%19=NSN=C%19%20)=CC=C%20C%21=CC=CS%21,CCn1c2ccccc2c2ccc(-c3ccc(-c4ccc(-c5ccc(-c6ccc7c8ccc(-c9ccc(-c%10ccc(-c%11ccc(-c%12ccc%13c%14ccc(-c%15ccc(-c%16ccc(-c%17cccs%17)c%17nsnc%16%17)s%15)cc%14n(CC)c%13c%12)s%11)c%11nsnc%10%11)s9)cc8n(CC)c7c6)s5)c5nsnc45)s3)cc21
844,DTI,PDTSBT,,10.1002/aenm.201301007,0.725,5.7,32.0,,sm,star,13.0,polymer,O=C1C2=CC=C3C=4C(=CC=C(C(=O)N1C(CCCCCCCC)CCCCCCCC)C24)C5=C3C=6C7=CC=C8C(=O)N(C(=O)C=9C=CC(=C7C89)C6C=%10C=%11C=CC=%12C(=O)N(C(=O)C%13=CC=C(C%11C%13%12)C5%10)C(CCCCCCCC)CCCCCCCC)C(CCCCCCCC)CCCCCCCC,CCn1c(=O)c2ccc3c4c(ccc(c1=O)c24)c1c3c2c3ccc4c(=O)n(CC)c(=O)c5ccc(c3c45)c2c2c3ccc4c(=O)n(CC)c(=O)c5ccc(c3c54)c12,CCCCCCCCCCCC[Si]1(CCCCCCCCCCCC)C2=C(SC(C3=CC=C(C4=CC5=C(C6=C([Si]5(CCCCCCCCCCCC)CCCCCCCCCCCC)C=C(C7=CC=C(C8=CC9=C(C%10=C([Si]9(CCCCCCCCCCCC)CCCCCCCCCCCC)C=C(C%11=CC=CC%12=NSN=C%12%11)S%10)S8)C%13=NSN=C%137)S6)S4)C%14=NSN=C%143)=C2)C%15=C1C=CS%15,CC[Si]1(CC)c2ccsc2-c2sc(-c3ccc(-c4cc5c(s4)-c4sc(-c6ccc(-c7cc8c(s7)-c7sc(-c9cccc%10nsnc9%10)cc7[Si]8(CC)CC)c7nsnc67)cc4[Si]5(CC)CC)c4nsnc34)cc21
845,DTI,PBDTTPD,,10.1002/aenm.201301007,1.051,4.6,30.0,,sm,star,13.0,polymer,O=C1C2=CC=C3C=4C(=CC=C(C(=O)N1C(CCCCCCCC)CCCCCCCC)C24)C5=C3C=6C7=CC=C8C(=O)N(C(=O)C=9C=CC(=C7C89)C6C=%10C=%11C=CC=%12C(=O)N(C(=O)C%13=CC=C(C%11C%13%12)C5%10)C(CCCCCCCC)CCCCCCCC)C(CCCCCCCC)CCCCCCCC,CCn1c(=O)c2ccc3c4c(ccc(c1=O)c24)c1c3c2c3ccc4c(=O)n(CC)c(=O)c5ccc(c3c45)c2c2c3ccc4c(=O)n(CC)c(=O)c5ccc(c3c54)c12,CCC(CCCC)COC(C1=C2C=C(C(SC(C3=CC4=C(OCC(CCCC)CC)C(SC(C(SC(C5=CC6=C(OCC(CCCC)CC)C(SC=C7)=C7C(OCC(CCCC)CC)=C6S5)=C8C9=O)=C8C(N9CCCCCCCC)=O)=C%10)=C%10C(OCC(CCCC)CC)=C4S3)=C%11C%12=O)=C%11C(N%12CCCCCCCC)=O)S1)=C%13C=C(C(SC=C%14C(N%15CCCCCCCC)=O)=C%14C%15=O)SC%13=C2OCC(CCCC)CC,CCOc1c2cc(-c3sc(-c4cc5c(OCC)c6sc(-c7sc(-c8cc9c(OCC)c%10sc(-c%11scc%12c%11C(=O)N(CC)C%12=O)cc%10c(OCC)c9s8)c8c7C(=O)N(CC)C8=O)cc6c(OCC)c5s4)c4c3C(=O)N(CC)C4=O)sc2c(OCC)c2ccsc12
846,IDT-2PDI,P3HT,,10.1002/aenm.201400420,0.7,5.58,67.0,,sm,PDI,7.0,polymer,O=C1C2=CC=C3C4=C(C=C5C(=O)N(C(=O)C=6C=CC(C7=C(OCCCC)C=C(C(=O)N1CC(CC)CCCC)C2=C37)=C4C65)CC(CC)CCCC)C=8SC=9C=%10C=C%11C(=CC%10C(C%12=CC=C(C=C%12)CCCCCC)(C%13=CC=C(C=C%13)CCCCCC)C9C8)C=%14SC(=CC%14C%11(C%15=CC=C(C=C%15)CCCCCC)C%16=CC=C(C=C%16)CCCCCC)C=%17C=C%18C(=O)N(C(=O)C%19=CC=C%20C=%21C(OCCCC)=CC=%22C(=O)N(C(=O)C%23=CC=C(C%17C%20=C%19%18)C%21C%23%22)CC(CC)CCCC)CC(CC)CCCC,CCOc1cc2c3c(ccc4c5c(-c6cc7c(s6)-c6cc8c(cc6C7(c6ccc(CC)cc6)c6ccc(CC)cc6)-c6sc(-c7cc9c%10c(ccc%11c%12c(OCC)cc%13c%14c(ccc(c7c%10%11)c%14%12)C(=O)N(CC)C%13=O)C(=O)N(CC)C9=O)cc6C8(c6ccc(CC)cc6)c6ccc(CC)cc6)cc6c7c(ccc(c1c34)c75)C(=O)N(CC)C6=O)C(=O)N(CC)C2=O,CCCCCCC1=CSC(C2=C(CCCCCC)C=C(C3=C(CCCCCC)C=C(C4=C(CCCCCC)C=C(C5=C(CCCCCC)C=C(C6=C(CCCCCC)C=CS6)S5)S4)S3)S2)=C1,CCc1cc(C)sc1-c1sc(-c2cc(CC)c(-c3sc(-c4cc(CC)c(-c5sc(C)cc5CC)s4)cc3CC)s2)cc1CC
847,IFBR-p,PTzBI,,10.1021/acsami.7b12902,1.0,11.6,62.3,,sm,fused,5.0,polymer,O=C1C(SC(=S)N1CC)=CC2=CC(F)=C(C=3SC=4C=5C=C6C(=CC5C(C7=CC=C(C=C7)CCCCCC)(C8=CC=C(C=C8)CCCCCC)C4C3)C=9SC(=CC9C6(C%10=CC=C(C=C%10)CCCCCC)C%11=CC=C(C=C%11)CCCCCC)C%12=C(F)C=C(C=C%13SC(=S)N(C%13=O)CC)C%14=NSN=C%14%12)C%15=NSN=C%152,CCc1ccc(C2(c3ccc(CC)cc3)c3cc4c(cc3-c3sc(-c5c(F)cc(/C=C6\SC(=S)N(CC)C6=O)c6nsnc56)cc32)C(c2ccc(CC)cc2)(c2ccc(CC)cc2)c2cc(-c3c(F)cc(/C=C5\SC(=S)N(CC)C5=O)c5nsnc35)sc2-4)cc1,CCC(CCCC)CC1=CC=C(S1)C2=C3SC(C4=CC=C(C(C5=NN(CCCCCCCC)N=C5C(C6=CC=C(C7=CC(C(C8=CC=C(CC(CCCC)CC)S8)=C9SC(C%10=CC=C(C(C%11=NN(CCCCCCCC)N=C%11C(C%12=CC=C(C%13=CC(C(C%14=CC=C(CC(CCCC)CC)S%14)=C%15SC(C%16=CC=C(C(C%17=NN(CCCCCCCC)N=C%17C=C%18C(N%19CCCCCCCC)=O)=C%18C%19=O)S%16)=CC%15=C%20C%21=CC=C(CC(CCCC)CC)S%21)=C%20S%13)S%12)=C%22C(N%23CCCCCCCC)=O)=C%22C%23=O)S%10)=CC9=C%24C%25=CC=C(CC(CCCC)CC)S%25)=C%24S7)S6)=C%26C(N%27CCCCCCCC)=O)=C%26C%27=O)S4)=CC3=C(C%28=CC=C(CC(CCCC)CC)S%28)C%29=C2C=C(S%29)C%30=CC=CS%30,CCc1ccc(-c2c3cc(-c4ccc(-c5c6c(c(-c7ccc(-c8cc9c(-c%10ccc(CC)s%10)c%10sc(-c%11ccc(-c%12c%13c(c(-c%14ccc(-c%15cc%16c(-c%17ccc(CC)s%17)c%17sc(-c%18ccc(-c%19c%20c(c(-c%21cccs%21)c%21nn(CC)nc%19%21)C(=O)N(CC)C%20=O)s%18)cc%17c(-c%17ccc(CC)s%17)c%16s%15)s%14)c%14nn(CC)nc%12%14)C(=O)N(CC)C%13=O)s%11)cc%10c(-c%10ccc(CC)s%10)c9s8)s7)c7nn(CC)nc57)C(=O)N(CC)C6=O)s4)sc3c(-c3ccc(CC)s3)c3ccsc23)s1
848,IFBR,PBTA-BO,,10.1002/aenm.201602127,1.06,8.34,43.52,,sm,fused,5.0,polymer,S=C(N(CC)C/1=O)SC1=C/C(C2=NSN=C23)=CC(F)=C3C(S4)=CC5=C4C6=CC(C(C7=CC=C(CCCCCC)C=C7)(C8=CC=C(CCCCCC)C=C8)C9=C%10SC(C%11=C(F)C=C(/C=C%12SC(N(CC)C\%12=O)=S)C%13=NSN=C%13%11)=C9)=C%10C=C6C5(C%14=CC=C(CCCCCC)C=C%14)C%15=CC=C(CCCCCC)C=C%15,CCc1ccc(C2(c3ccc(CC)cc3)c3cc4c(cc3-c3sc(-c5c(F)cc(/C=C6\SC(=S)N(CC)C6=O)c6nsnc56)cc32)C(c2ccc(CC)cc2)(c2ccc(CC)cc2)c2cc(-c3c(F)cc(/C=C5\SC(=S)N(CC)C5=O)c5nsnc35)sc2-4)cc1,FC(C(F)=C(C1=CC=C(C2=CC3=C(C4=CC(CCCCCC)=C(CCCCCC)S4)C5=C(C=C(C6=CC=C(C7=C(F)C(F)=C(C8=CC=C(C9=CC%10=C(C%11=CC(CCCCCC)=C(CCCCCC)S%11)C%12=C(C=C(C%13=CC=C(C%14=C(F)C(F)=C(C%15=CC=CS%15)C%16=NN(CC(CCCCCC)CCCC)N=C%16%14)S%13)S%12)C(C%17=CC(CCCCCC)=C(CCCCCC)S%17)=C%10S9)S8)C%18=NN(CC(CCCCCC)CCCC)N=C%187)S6)S5)C(C%19=CC(CCCCCC)=C(CCCCCC)S%19)=C3S2)S1)C%20=NN(CC(CCCCCC)CCCC)N=C%20%21)=C%21C%22=CC=C(S%22)C(S%23)=CC%24=C%23C(C%25=CC(CCCCCC)=C(CCCCCC)S%25)=C(C=CS%26)C%26=C%24C%27=CC(CCCCCC)=C(CCCCCC)S%27,CCc1cc(-c2c3cc(-c4ccc(-c5c(F)c(F)c(-c6ccc(-c7cc8c(-c9cc(CC)c(CC)s9)c9sc(-c%10ccc(-c%11c(F)c(F)c(-c%12ccc(-c%13cc%14c(-c%15cc(CC)c(CC)s%15)c%15sc(-c%16ccc(-c%17c(F)c(F)c(-c%18cccs%18)c%18nn(CC)nc%17%18)s%16)cc%15c(-c%15cc(CC)c(CC)s%15)c%14s%13)s%12)c%12nn(CC)nc%11%12)s%10)cc9c(-c9cc(CC)c(CC)s9)c8s7)s6)c6nn(CC)nc56)s4)sc3c(-c3cc(CC)c(CC)s3)c3ccsc23)sc1CC
849,ITIC-Th,PTB7-Th,,10.1002/aenm.201701674,0.8,16.07,67.2,,sm,fused,7.0,polymer,N#CC(C#N)=C1C=2C=CC=CC2C(=O)C1=CC=3SC4=C(SC=5C=6C=C7C(=CC6C(C=8SC(=CC8)CCCCCC)(C=9SC(=CC9)CCCCCC)C45)C=%10SC=%11C=C(SC%11C%10C7(C=%12SC(=CC%12)CCCCCC)C=%13SC(=CC%13)CCCCCC)C=C%14C(=O)C=%15C=CC=CC%15C%14=C(C#N)C#N)C3,CCc1ccc(C2(c3ccc(CC)s3)c3cc4c(cc3-c3sc5cc(/C=C6\C(=O)c7ccccc7C6=C(C#N)C#N)sc5c32)C(c2ccc(CC)s2)(c2ccc(CC)s2)c2c-4sc3cc(/C=C4\C(=O)c5ccccc5C4=C(C#N)C#N)sc23)s1,FC1=C(C(OCC(CCCC)CC)=O)SC2=C(SC=C21)C(S3)=CC4=C3C(C5=CC=C(CC(CC)CCCC)S5)=C(C=C(C6=C(C(F)=C(C(OCC(CCCC)CC)=O)S7)C7=C(S6)C(S8)=CC9=C8C(C%10=CC=C(CC(CCCC)CC)S%10)=C(C=C(C%11=C(C(F)=C(C(OCC(CCCC)CC)=O)S%12)C%12=C(S%11)C(S%13)=CC%14=C%13C(C%15=CC=C(CC(CC)CCCC)S%15)=C(C=CS%16)C%16=C%14C%17=CC=C(CC(CC)CCCC)S%17)S%18)C%18=C9C%19=CC=C(CC(CCCC)CC)S%19)S%20)C%20=C4C%21=CC=C(CC(CC)CCCC)S%21,CCOC(=O)c1sc2c(-c3cc4c(-c5ccc(CC)s5)c5sc(-c6sc(-c7cc8c(-c9ccc(CC)s9)c9sc(-c%10sc(-c%11cc%12c(-c%13ccc(CC)s%13)c%13sccc%13c(-c%13ccc(CC)s%13)c%12s%11)c%11sc(C(=O)OCC)c(F)c%10%11)cc9c(-c9ccc(CC)s9)c8s7)c7sc(C(=O)OCC)c(F)c67)cc5c(-c5ccc(CC)s5)c4s3)scc2c1F
851,ITIC-Th,FTAZ,,10.1039/C7QM00547D,0.915,15.84,61.26,,sm,fused,7.0,polymer,N#CC(C#N)=C1C=2C=CC=CC2C(=O)C1=CC=3SC4=C(SC=5C=6C=C7C(=CC6C(C=8SC(=CC8)CCCCCC)(C=9SC(=CC9)CCCCCC)C45)C=%10SC=%11C=C(SC%11C%10C7(C=%12SC(=CC%12)CCCCCC)C=%13SC(=CC%13)CCCCCC)C=C%14C(=O)C=%15C=CC=CC%15C%14=C(C#N)C#N)C3,CCc1ccc(C2(c3ccc(CC)s3)c3cc4c(cc3-c3sc5cc(/C=C6\C(=O)c7ccccc7C6=C(C#N)C#N)sc5c32)C(c2ccc(CC)s2)(c2ccc(CC)s2)c2c-4sc3cc(/C=C4\C(=O)c5ccccc5C4=C(C#N)C#N)sc23)s1,CCCCC(CCCCCC)CCC1=C2C=C(C3=CC=C(C4=C(C(F)=C(C5=CC=C(C6=CC(C(CCC(CCCCCC)CCCC)=C7SC(C8=CC=C(C9=C(C(F)=CC%10=NN(CC(CCCCCC)CC)N=C%109)F)S8)=CC7=C%11CCC(CCCCCC)CCCC)=C%11S6)S5)C%12=NN(CC(CCCCCC)CCCC)N=C%124)F)S3)SC2=C(CCC(CCCCCC)CCCC)C%13=C1SC(C%14=CC=C(C(C%15=NN(CC(CCCCCC)CCCC)N=C%15%16)=C(F)C(F)=C%16C%17=CC=C(S%17)C%18=CC%19=C(CCC(CCCCCC)CCCC)C%20=C(C(CCC(CCCCCC)CCCC)=C%19S%18)C=C(S%20)C%21=CC=CS%21)S%14)=C%13,CCc1c2cc(-c3ccc(-c4c(F)c(F)c(-c5ccc(-c6cc7c(CC)c8sc(-c9ccc(-c%10c(F)c(F)c(-c%11ccc(-c%12cc%13c(CC)c%14sc(-c%15ccc(-c%16c(F)c(F)c(-c%17cccs%17)c%17nn(CC)nc%16%17)s%15)cc%14c(CC)c%13s%12)s%11)c%11nn(CC)nc%10%11)s9)cc8c(CC)c7s6)s5)c5nn(CC)nc45)s3)sc2c(CC)c2ccsc12
852,ITIC-Th,PffBT4T,,10.1002/aenm.201602304,0.858,13.47,57.1,,sm,fused,7.0,polymer,N#CC(C#N)=C1C=2C=CC=CC2C(=O)C1=CC=3SC4=C(SC=5C=6C=C7C(=CC6C(C=8SC(=CC8)CCCCCC)(C=9SC(=CC9)CCCCCC)C45)C=%10SC=%11C=C(SC%11C%10C7(C=%12SC(=CC%12)CCCCCC)C=%13SC(=CC%13)CCCCCC)C=C%14C(=O)C=%15C=CC=CC%15C%14=C(C#N)C#N)C3,CCc1ccc(C2(c3ccc(CC)s3)c3cc4c(cc3-c3sc5cc(/C=C6\C(=O)c7ccccc7C6=C(C#N)C#N)sc5c32)C(c2ccc(CC)s2)(c2ccc(CC)s2)c2c-4sc3cc(/C=C4\C(=O)c5ccccc5C4=C(C#N)C#N)sc23)s1,CCCCCCCCCCC(CCCCCCCCCCCC)CC1=C(SC(C2=C(C(F)=CC3=NSN=C32)F)=C1)C4=CC=C(S4)C5=CC=C(S5)C6=C(CC(CCCCCCCCCCCC)CCCCCCCCCC)C=C(C(C7=NSN=C78)=C(F)C(F)=C8C9=CC(CC(CCCCCCCCCCCC)CCCCCCCCCC)=C(S9)C%10=CC=C(S%10)C%11=CC=C(S%11)C%12=C(CC(CCCCCCCCCCCC)CCCCCCCCCC)C=C(C(C%13=NSN=C%13%14)=C(F)C(F)=C%14C%15=CC(CC(CCCCCCCCCCCC)CCCCCCCCCC)=C(S%15)C%16=CC=C(S%16)C%17=CC=C(S%17)C%18=C(CC(CCCCCCCCCCCC)CCCCCCCCCC)C=CS%18)S%12)S6,CCc1csc(-c2c(F)c(F)c(-c3cc(CC)c(-c4ccc(-c5ccc(-c6sc(-c7c(F)c(F)c(-c8cc(CC)c(-c9ccc(-c%10ccc(-c%11sc(-c%12c(F)c(F)c(-c%13cc(CC)c(-c%14ccc(-c%15cccs%15)s%14)s%13)c%13nsnc%12%13)cc%11CC)s%10)s9)s8)c8nsnc78)cc6CC)s5)s4)s3)c3nsnc23)c1
853,ITIC-Th,PffBT4T-2DT,,10.1002/aenm.201701674,0.85,13.32,56.9,,sm,fused,7.0,polymer,N#CC(C#N)=C1C=2C=CC=CC2C(=O)C1=CC=3SC4=C(SC=5C=6C=C7C(=CC6C(C=8SC(=CC8)CCCCCC)(C=9SC(=CC9)CCCCCC)C45)C=%10SC=%11C=C(SC%11C%10C7(C=%12SC(=CC%12)CCCCCC)C=%13SC(=CC%13)CCCCCC)C=C%14C(=O)C=%15C=CC=CC%15C%14=C(C#N)C#N)C3,CCc1ccc(C2(c3ccc(CC)s3)c3cc4c(cc3-c3sc5cc(/C=C6\C(=O)c7ccccc7C6=C(C#N)C#N)sc5c32)C(c2ccc(CC)s2)(c2ccc(CC)s2)c2c-4sc3cc(/C=C4\C(=O)c5ccccc5C4=C(C#N)C#N)sc23)s1,CCCCCCCCCCC(CC1=C(C2=CC=C(C3=CC=C(C4=CC=C(C5=C(C=C(S5)C(C6=NSN=C6C(C7=CC(CC(CCCCCCCCCC)CCCCCCCCCCCC)=C(C8=CC=C(C9=CC=C(C%10=CC=C(C%11=C(C=C(S%11)C(C%12=NSN=C%12C(C%13=CC(CC(CCCCCCCCCC)CCCCCCCCCCCC)=C(C%14=CC=C(C%15=CC=C(C%16=CC=C(C%17=C(C=CS%17)CC(CCCCCCCCCC)CCCCCCCCCCCC)S%16)C=C%15)S%14)S%13)=C%18F)=C%18F)CC(CCCCCCCCCC)CCCCCCCCCCCC)S%10)C=C9)S8)S7)=C%19F)=C%19F)CC(CCCCCCCCCC)CCCCCCCCCCCC)S4)C=C3)S2)SC(C%20=C(F)C(F)=CC%21=NSN=C%21%20)=C1)CCCCCCCCCCCC,CCC1=CSC(C2=C(C(F)=C(C3=NSN=C23)C4=CC(CC)=C(S4)C5=CC=C(C6=CC=C(C7=C(CC)C=C(C8=C(C(F)=C(C9=NSN=C89)C%10=CC(CC)=C(S%10)C%11=CC=C(C%12=CC=C(C%13=C(CC)C=C(C%14=C(C(F)=C(C%15=NSN=C%14%15)C%16=CC(CC)=C(S%16)C%17=CC=C(C%18=CC=CC=C%18)S%17)F)S%13)C=C%12)S%11)F)S7)C=C6)S5)F)=C1
855,ITIC-Th,PTFB-P,,10.1002/aenm.201701674,0.93,15.5,64.5,,sm,fused,7.0,polymer,N#CC(C#N)=C1C=2C=CC=CC2C(=O)C1=CC=3SC4=C(SC=5C=6C=C7C(=CC6C(C=8SC(=CC8)CCCCCC)(C=9SC(=CC9)CCCCCC)C45)C=%10SC=%11C=C(SC%11C%10C7(C=%12SC(=CC%12)CCCCCC)C=%13SC(=CC%13)CCCCCC)C=C%14C(=O)C=%15C=CC=CC%15C%14=C(C#N)C#N)C3,CCc1ccc(C2(c3ccc(CC)s3)c3cc4c(cc3-c3sc5cc(/C=C6\C(=O)c7ccccc7C6=C(C#N)C#N)sc5c32)C(c2ccc(CC)s2)(c2ccc(CC)s2)c2c-4sc3cc(/C=C4\C(=O)c5ccccc5C4=C(C#N)C#N)sc23)s1,FC1=C(C2=CC=C(C3=C(CC(CCCCCCCCCCCC)CCCCCCCCCC)C=C(C4=C(C(F)=CC5=NN(CCC)N=C54)F)S3)S2)C=C(F)C(C6=CC=C(S6)C7=C(CC(CCCCCCCCCCCC)CCCCCCCCCC)C=C(C(C8=NN(CCC)N=C89)=C(F)C(F)=C9C%10=CC(CC(CCCCCCCCCCCC)CCCCCCCCCC)=C(S%10)C%11=CC=C(S%11)C(C=C%12F)=C(F)C=C%12C%13=CC=C(S%13)C%14=C(CC(CCCCCCCCCCCC)CCCCCCCCCC)C=C(C(C%15=NN(CCC)N=C%15%16)=C(F)C(F)=C%16C%17=CC(CC(CCCCCCCCCCCC)CCCCCCCCCC)=C(S%17)C%18=CC=C(S%18)C(C=C%19F)=C(F)C=C%19C%20=CC=C(S%20)C%21=C(CC(CCCCCCCCCCCC)CCCCCCCCCC)C=CS%21)S%14)S7)=C1,CCc1csc(-c2c(F)c(F)c(-c3cc(CC)c(-c4ccc(-c5cc(F)c(-c6ccc(-c7sc(-c8c(F)c(F)c(-c9cc(CC)c(-c%10ccc(-c%11cc(F)c(-c%12ccc(-c%13sc(-c%14c(F)c(F)c(-c%15cc(CC)c(-c%16ccc(-c%17cc(F)c(-c%18cccs%18)cc%17F)s%16)s%15)c%15nn(CC)nc%14%15)cc%13CC)s%12)cc%11F)s%10)s9)c9nn(CC)nc89)cc7CC)s6)cc5F)s4)s3)c3nn(CC)nc23)c1
857,ITIC-Th,PTFB-O,,10.1002/aenm.201701674,0.93,17.1,67.9,,sm,fused,7.0,polymer,N#CC(C#N)=C1C=2C=CC=CC2C(=O)C1=CC=3SC4=C(SC=5C=6C=C7C(=CC6C(C=8SC(=CC8)CCCCCC)(C=9SC(=CC9)CCCCCC)C45)C=%10SC=%11C=C(SC%11C%10C7(C=%12SC(=CC%12)CCCCCC)C=%13SC(=CC%13)CCCCCC)C=C%14C(=O)C=%15C=CC=CC%15C%14=C(C#N)C#N)C3,CCc1ccc(C2(c3ccc(CC)s3)c3cc4c(cc3-c3sc5cc(/C=C6\C(=O)c7ccccc7C6=C(C#N)C#N)sc5c32)C(c2ccc(CC)s2)(c2ccc(CC)s2)c2c-4sc3cc(/C=C4\C(=O)c5ccccc5C4=C(C#N)C#N)sc23)s1,FC1=C(C2=CC=C(C3=C(CC(CCCCCCCCCCCC)CCCCCCCCCC)C=C(C4=C(C(F)=CC5=NN(CCC)N=C54)F)S3)S2)C=CC(C6=CC=C(S6)C7=C(CC(CCCCCCCCCCCC)CCCCCCCCCC)C=C(C(C8=NN(CCC)N=C89)=C(F)C(F)=C9C%10=CC(CC(CCCCCCCCCCCC)CCCCCCCCCC)=C(S%10)C%11=CC=C(S%11)C(C=CC(C%12=CC=C(S%12)C%13=C(CC(CCCCCCCCCCCC)CCCCCCCCCC)C=C(C(C%14=NN(CCC)N=C%14%15)=C(F)C(F)=C%15C%16=CC(CC(CCCCCCCCCCCC)CCCCCCCCCC)=C(S%16)C%17=CC=C(S%17)C(C=CC(C%18=CC=C(S%18)C%19=C(CC(CCCCCCCCCCCC)CCCCCCCCCC)C=CS%19)=C%20F)=C%20F)S%13)=C%21F)=C%21F)S7)=C1F,CCc1csc(-c2c(F)c(F)c(-c3cc(CC)c(-c4ccc(-c5ccc(-c6ccc(-c7sc(-c8c(F)c(F)c(-c9cc(CC)c(-c%10ccc(-c%11ccc(-c%12ccc(-c%13sc(-c%14c(F)c(F)c(-c%15cc(CC)c(-c%16ccc(-c%17ccc(-c%18cccs%18)c(F)c%17F)s%16)s%15)c%15nn(CC)nc%14%15)cc%13CC)s%12)c(F)c%11F)s%10)s9)c9nn(CC)nc89)cc7CC)s6)c(F)c5F)s4)s3)c3nn(CC)nc23)c1
859,ITIC-Th,PB68-3TDC,,10.1002/solr.201800291,0.9940000000000001,12.2,65.0,,sm,fused,7.0,polymer,N#CC(C#N)=C1C=2C=CC=CC2C(=O)C1=CC=3SC4=C(SC=5C=6C=C7C(=CC6C(C=8SC(=CC8)CCCCCC)(C=9SC(=CC9)CCCCCC)C45)C=%10SC=%11C=C(SC%11C%10C7(C=%12SC(=CC%12)CCCCCC)C=%13SC(=CC%13)CCCCCC)C=C%14C(=O)C=%15C=CC=CC%15C%14=C(C#N)C#N)C3,CCc1ccc(C2(c3ccc(CC)s3)c3cc4c(cc3-c3sc5cc(/C=C6\C(=O)c7ccccc7C6=C(C#N)C#N)sc5c32)C(c2ccc(CC)s2)(c2ccc(CC)s2)c2c-4sc3cc(/C=C4\C(=O)c5ccccc5C4=C(C#N)C#N)sc23)s1,FC1=C(C2=NN(CC(CCCCCCCC)CCCCCC)N=C2C(C3=CC=CS3)=C1F)C4=CC=C(S4)C5=CC(C(OCC(CCCCCC)CCCCCCCC)=O)=C(C6=CC=C(C7=C(C(OCC(CCCCCC)CCCCCCCC)=O)C=C(C(S8)=CC=C8C9=C(F)C(F)=C(C%10=NN(CC(CCCCCCCC)CCCCCC)N=C%109)C%11=CC=C(S%11)C%12=CC(C(OCC(CCCCCC)CCCCCCCC)=O)=C(C%13=CC=C(C%14=C(C(OCC(CCCCCC)CCCCCCCC)=O)C=C(C(S%15)=CC=C%15C%16=C(F)C(F)=C(C%17=NN(CC(CCCCCCCC)CCCCCC)N=C%17%16)C%18=CC=C(S%18)C%19=CC(C(OCC(CCCCCC)CCCCCCCC)=O)=C(C%20=CC=C(C%21=C(C(OCC(CCCCCC)CCCCCCCC)=O)C=CS%21)S%20)S%19)S%14)S%13)S%12)S7)S6)S5,FC1=C(C2=NN(CC)N=C2C(C3=CC=CS3)=C1F)C4=CC=C(S4)C5=CC(C(OCC)=O)=C(C6=CC=C(C7=C(C(OCC)=O)C=C(C(S8)=CC=C8C9=C(F)C(F)=C(C%10=NN(CC)N=C%109)C%11=CC=C(S%11)C%12=CC(C(OCC)=O)=C(C%13=CC=C(C%14=C(C(OCC)=O)C=C(C(S%15)=CC=C%15C%16=C(F)C(F)=C(C%17=NN(CC)N=C%17%16)C%18=CC=C(S%18)C%19=CC(C(OCC)=O)=C(C%20=CC=C(C%21=C(C(OCC)=O)C=CS%21)S%20)S%19)S%14)S%13)S%12)S7)S6)S5
860,ITIC-Th,PB24-TTDC,,10.1002/solr.201800291,0.902,16.8,68.0,,sm,fused,7.0,polymer,N#CC(C#N)=C1C=2C=CC=CC2C(=O)C1=CC=3SC4=C(SC=5C=6C=C7C(=CC6C(C=8SC(=CC8)CCCCCC)(C=9SC(=CC9)CCCCCC)C45)C=%10SC=%11C=C(SC%11C%10C7(C=%12SC(=CC%12)CCCCCC)C=%13SC(=CC%13)CCCCCC)C=C%14C(=O)C=%15C=CC=CC%15C%14=C(C#N)C#N)C3,CCc1ccc(C2(c3ccc(CC)s3)c3cc4c(cc3-c3sc5cc(/C=C6\C(=O)c7ccccc7C6=C(C#N)C#N)sc5c32)C(c2ccc(CC)s2)(c2ccc(CC)s2)c2c-4sc3cc(/C=C4\C(=O)c5ccccc5C4=C(C#N)C#N)sc23)s1,FC1=C(C2=NN(CC(CCCC)CC)N=C2C(C3=CC=CS3)=C1F)C4=CC=C(S4)C5=CC(C(OCC(CCCCCC)CCCCCCCC)=O)=C(C6=CC=C(C7=C(C(OCC(CCCCCC)CCCCCCCC)=O)C=C(C(S8)=CC=C8C9=C(F)C(F)=C(C%10=NN(CC(CCCC)CC)N=C%109)C%11=CC=C(S%11)C%12=CC(C(OCC(CCCCCC)CCCCCCCC)=O)=C(C%13=CC=C(C%14=C(C(OCC(CCCCCC)CCCCCCCC)=O)C=C(C(S%15)=CC=C%15C%16=C(F)C(F)=C(C%17=NN(CC(CCCC)CC)N=C%17%16)C%18=CC=C(S%18)C%19=CC(C(OCC(CCCCCC)CCCCCCCC)=O)=C(C%20=CC=C(C%21=C(C(OCC(CCCCCC)CCCCCCCC)=O)C=CS%21)S%20)S%19)S%14)S%13)S%12)S7)S6)S5,CCOC(=O)c1ccsc1-c1ccc(-c2sc(-c3ccc(-c4c(F)c(F)c(-c5ccc(-c6cc(C(=O)OCC)c(-c7ccc(-c8sc(-c9ccc(-c%10c(F)c(F)c(-c%11ccc(-c%12cc(C(=O)OCC)c(-c%13ccc(-c%14sc(-c%15ccc(-c%16c(F)c(F)c(-c%17cccs%17)c%17nn(CC)nc%16%17)s%15)cc%14C(=O)OCC)s%13)s%12)s%11)c%11nn(CC)nc%10%11)s9)cc8C(=O)OCC)s7)s6)s5)c5nn(CC)nc45)s3)cc2C(=O)OCC)s1
861,ITIC-Th,P(Cl),,10.1002/solr.202000074,0.899,18.6,68.1,,sm,fused,7.0,polymer,N#CC(C#N)=C1C=2C=CC=CC2C(=O)C1=CC=3SC4=C(SC=5C=6C=C7C(=CC6C(C=8SC(=CC8)CCCCCC)(C=9SC(=CC9)CCCCCC)C45)C=%10SC=%11C=C(SC%11C%10C7(C=%12SC(=CC%12)CCCCCC)C=%13SC(=CC%13)CCCCCC)C=C%14C(=O)C=%15C=CC=CC%15C%14=C(C#N)C#N)C3,CCc1ccc(C2(c3ccc(CC)s3)c3cc4c(cc3-c3sc5cc(/C=C6\C(=O)c7ccccc7C6=C(C#N)C#N)sc5c32)C(c2ccc(CC)s2)(c2ccc(CC)s2)c2c-4sc3cc(/C=C4\C(=O)c5ccccc5C4=C(C#N)C#N)sc23)s1,ClC1=C(C(S2)=CC(C2=C(C3=CC=C(CC(CCCC)CC)S3)C4=C5SC(C6=CC(Cl)=C(C(S7)=CC(C7=C(C8=CC=C(CC(CCCC)CC)S8)C9=C%10SC(C%11=CC(Cl)=CS%11)=C9)=C%10C%12=CC=C(CC(CC)CCCC)S%12)S6)=C4)=C5C%13=CC=C(CC(CC)CCCC)S%13)SC(C(S%14)=CC%15=C%14C(C%16=CC=C(CC(CC)CCCC)S%16)=C(C=CS%17)C%17=C%15C%18=CC=C(CC(CCCC)CC)S%18)=C1,CCC1=CC=C(C2=C(C=CS3)C3=C(C4=CC=C(CC)S4)C5=C2SC(C6=CC(Cl)=C(C(S7)=CC(C7=C(C8=CC=C(CC)S8)C9=C%10SC(C%11=CC(Cl)=C(C(S%12)=CC(C%12=C(C%13=CC=C(CC)S%13)C%14=C%15SC(C%16=CC(Cl)=CS%16)=C%14)=C%15C%17=CC=C(CC)S%17)S%11)=C9)=C%10C%18=CC=C(CC)S%18)S6)=C5)S1
862,ITIC-Th,P(F-Cl),,10.1002/solr.202000074,1.0,15.4,55.3,,sm,fused,7.0,polymer,N#CC(C#N)=C1C=2C=CC=CC2C(=O)C1=CC=3SC4=C(SC=5C=6C=C7C(=CC6C(C=8SC(=CC8)CCCCCC)(C=9SC(=CC9)CCCCCC)C45)C=%10SC=%11C=C(SC%11C%10C7(C=%12SC(=CC%12)CCCCCC)C=%13SC(=CC%13)CCCCCC)C=C%14C(=O)C=%15C=CC=CC%15C%14=C(C#N)C#N)C3,CCc1ccc(C2(c3ccc(CC)s3)c3cc4c(cc3-c3sc5cc(/C=C6\C(=O)c7ccccc7C6=C(C#N)C#N)sc5c32)C(c2ccc(CC)s2)(c2ccc(CC)s2)c2c-4sc3cc(/C=C4\C(=O)c5ccccc5C4=C(C#N)C#N)sc23)s1,ClC1=C(C(S2)=CC(C2=C(C3=CC(F)=C(CC(CCCC)CC)S3)C4=C5SC(C6=CC(Cl)=C(C(S7)=CC(C7=C(C8=CC(F)=C(CC(CCCC)CC)S8)C9=C%10SC(C%11=CC(Cl)=CS%11)=C9)=C%10C%12=CC(F)=C(CC(CC)CCCC)S%12)S6)=C4)=C5C%13=CC(F)=C(CC(CC)CCCC)S%13)SC(C(S%14)=CC%15=C%14C(C%16=CC(F)=C(CC(CC)CCCC)S%16)=C(C=CS%17)C%17=C%15C%18=CC(F)=C(CC(CCCC)CC)S%18)=C1,CCC1=C(F)C=C(S1)C2=C3C=CSC3=C(C4=C2SC(C5=CC(Cl)=C(S5)C6=CC7=C(C8=CC(F)=C(S8)CC)C(SC(C9=CC(Cl)=C(S9)C%10=CC%11=C(C%12=CC(F)=C(S%12)CC)C(SC(C%13=CC(Cl)=CS%13)=C%14)=C%14C(C%15=CC(F)=C(S%15)CC)=C%11S%10)=C%16)=C%16C(C%17=CC(F)=C(S%17)CC)=C7S6)=C4)C%18=CC(F)=C(S%18)CC
863,ITIC-Th,PDBT-T1,,10.1021/jacs.6b02004,0.88,16.24,67.0,,sm,fused,7.0,polymer,N#CC(C#N)=C1C=2C=CC=CC2C(=O)C1=CC=3SC4=C(SC=5C=6C=C7C(=CC6C(C=8SC(=CC8)CCCCCC)(C=9SC(=CC9)CCCCCC)C45)C=%10SC=%11C=C(SC%11C%10C7(C=%12SC(=CC%12)CCCCCC)C=%13SC(=CC%13)CCCCCC)C=C%14C(=O)C=%15C=CC=CC%15C%14=C(C#N)C#N)C3,CCc1ccc(C2(c3ccc(CC)s3)c3cc4c(cc3-c3sc5cc(/C=C6\C(=O)c7ccccc7C6=C(C#N)C#N)sc5c32)C(c2ccc(CC)s2)(c2ccc(CC)s2)c2c-4sc3cc(/C=C4\C(=O)c5ccccc5C4=C(C#N)C#N)sc23)s1,CCCCCCCCC1=CC=C(S1)C(C2=C(C(C3=CC=C(CCCCCCCC)S3)=C45)SC6=C2SC(C7=CC=C(C(SC(C8=CC=C(C9=CC(SC%10=C(C%11=C(C(C%12=CC=C(CCCCCCCC)S%12)=C%13%10)SC%14=C%11SC(C%15=CC=C(C(SC(C%16=CC=C(C%17=CC(SC%18=C(C%19=C(C(C%20=CC=C(CCCCCCCC)S%20)=C%21%18)SC%22=C%19SC=C%22)C%23=CC=C(CCCCCCCC)S%23)=C%21S%17)S%16)=C%24C(C%25=C(CC(CCCC)CC)SC(CC(CCCC)CC)=C%25%26)=O)=C%24C%26=O)S%15)=C%14)C%27=CC=C(CCCCCCCC)S%27)=C%13S9)S8)=C%28C(C%29=C(CC(CCCC)CC)SC(CC(CCCC)CC)=C%29%30)=O)=C%28C%30=O)S7)=C6)=C5SC%31=C4SC(C%32=CC=C(S%32)C(SC(C%33=CC=CS%33)=C%34C%35=O)=C%34C(C%36=C(CC(CCCC)CC)SC(CC(CCCC)CC)=C%36%35)=O)=C%31,CCc1ccc(-c2c3sc4cc(-c5ccc(-c6sc(-c7ccc(-c8cc9sc%10c(-c%11ccc(CC)s%11)c%11c(sc%12cc(-c%13ccc(-c%14sc(-c%15ccc(-c%16cc%17sc%18c(-c%19ccc(CC)s%19)c%19c(sc%20cc(-c%21ccc(-c%22sc(-c%23cccs%23)c%23c%22C(=O)c%22c(CC)sc(CC)c%22C%23=O)s%21)sc%20%19)c(-c%19ccc(CC)s%19)c%18c%17s%16)s%15)c%15c%14C(=O)c%14c(CC)sc(CC)c%14C%15=O)s%13)sc%12%11)c(-c%11ccc(CC)s%11)c%10c9s8)s7)c7c6C(=O)c6c(CC)sc(CC)c6C7=O)s5)sc4c3c(-c3ccc(CC)s3)c3sc4ccsc4c23)s1
864,ITIC-Th,PTFB-M,,10.1039/C7TA07830G,0.9,16.29,69.0,,sm,fused,7.0,polymer,N#CC(C#N)=C1C=2C=CC=CC2C(=O)C1=CC=3SC4=C(SC=5C=6C=C7C(=CC6C(C=8SC(=CC8)CCCCCC)(C=9SC(=CC9)CCCCCC)C45)C=%10SC=%11C=C(SC%11C%10C7(C=%12SC(=CC%12)CCCCCC)C=%13SC(=CC%13)CCCCCC)C=C%14C(=O)C=%15C=CC=CC%15C%14=C(C#N)C#N)C3,CCc1ccc(C2(c3ccc(CC)s3)c3cc4c(cc3-c3sc5cc(/C=C6\C(=O)c7ccccc7C6=C(C#N)C#N)sc5c32)C(c2ccc(CC)s2)(c2ccc(CC)s2)c2c-4sc3cc(/C=C4\C(=O)c5ccccc5C4=C(C#N)C#N)sc23)s1,FC1=C(C2=CC(CC(CCCCCCCCCCCC)CCCCCCCCCC)=CS2)C3=NN(CC)N=C3C(C4=CC(CC(CCCCCCCCCC)CCCCCCCCCCCC)=C(C5=CC=C(C6=CC(F)=C(C7=CC=C(C(S8)=C(CC(CCCCCCCCCCCC)CCCCCCCCCC)C=C8C9=C(F)C(F)=C(C%10=CC(CC(CCCCCCCCCC)CCCCCCCCCCCC)=C(C%11=CC=C(C%12=CC(F)=C(C%13=CC=C(C(S%14)=C(CC(CCCCCCCCCCCC)CCCCCCCCCC)C=C%14C%15=C(F)C(F)=C(C%16=CC(CC(CCCCCCCCCC)CCCCCCCCCCCC)=C(C%17=CC=C(C%18=CC(F)=C(C%19=CC=CS%19)C(F)=C%18)S%17)S%16)C%20=NN(CC)N=C%20%15)S%13)C(F)=C%12)S%11)S%10)C%21=NN(CC)N=C%219)S7)C(F)=C6)S5)S4)=C1F,CCC1=CSC(C2=C(F)C(F)=C(C3=CC(CC)=C(C4=CC=C(C5=CC(F)=C(C6=CC=C(C(S7)=C(CC)C=C7C8=C(F)C(F)=C(C9=CC(CC)=C(C%10=CC=C(C%11=CC(F)=C(C%12=CC=C(C(S%13)=C(CC)C=C%13C%14=C(F)C(F)=C(C%15=CC(CC)=C(C%16=CC=C(C%17=CC(F)=C(C%18=CC=CS%18)C(F)=C%17)S%16)S%15)C%19=NN(CC)N=C%19%14)S%12)C(F)=C%11)S%10)S9)C%20=NN(CC)N=C%208)S6)C(F)=C5)S4)S3)C%21=NN(CC)N=C%212)=C1
865,ITIC-Th,PBDTP,,10.1039/C9PY00461K,0.8,15.35,60.0,,sm,fused,7.0,polymer,N#CC(C#N)=C1C=2C=CC=CC2C(=O)C1=CC=3SC4=C(SC=5C=6C=C7C(=CC6C(C=8SC(=CC8)CCCCCC)(C=9SC(=CC9)CCCCCC)C45)C=%10SC=%11C=C(SC%11C%10C7(C=%12SC(=CC%12)CCCCCC)C=%13SC(=CC%13)CCCCCC)C=C%14C(=O)C=%15C=CC=CC%15C%14=C(C#N)C#N)C3,CCc1ccc(C2(c3ccc(CC)s3)c3cc4c(cc3-c3sc5cc(/C=C6\C(=O)c7ccccc7C6=C(C#N)C#N)sc5c32)C(c2ccc(CC)s2)(c2ccc(CC)s2)c2c-4sc3cc(/C=C4\C(=O)c5ccccc5C4=C(C#N)C#N)sc23)s1,FC1=CC(C(S2)=CC=C2C3=C(S4)C(C=C4C5=CC(CCCCCCCC)=C(S5)C6=C(C(N(CC(CCCC)CC)C7=O)=O)C7=C(C8=CC(CCCCCCCC)=C(C9=CC(C(C%10=CC=C(C%11=CC=C(OCC(CC)CCCC)C(F)=C%11)S%10)=C%12S%13)=C(S9)C(C%14=CC=C(S%14)C%15=CC=C(OCC(CCCC)CC)C(F)=C%15)=C%12C=C%13C%16=CC(CCCCCCCC)=C(S%16)C%17=C(C(N(CC(CCCC)CC)C%18=O)=O)C%18=C(C%19=CC(CCCCCCCC)=C(C%20=CC(C(C%21=CC=C(C%22=CC=C(OCC(CC)CCCC)C(F)=C%22)S%21)=C%23S%24)=C(S%20)C(C%25=CC=C(S%25)C%26=CC=C(OCC(CCCC)CC)C(F)=C%26)=C%23C=C%24C%27=CC(CCCCCCCC)=C(S%27)C%28=C(C(N(CC(CCCC)CC)C%29=O)=O)C%29=C(C%30=CC(CCCCCCCC)=CS%30)S%28)S%19)S%17)S8)S6)=C(C%31=C3C=CS%31)C%32=CC=C(S%32)C%33=CC=C(OCC(CCCC)CC)C(F)=C%33)=CC=C1OCC(CC)CCCC,CCC1=C(SC(C2=CC3=C(C4=C(C(C5=CC=C(C6=CC=C(OCC)C(F)=C6)S5)=C3S2)C=CS4)C7=CC=C(S7)C8=CC=C(OCC)C(F)=C8)=C1)C9=C(C(N(CC)C%10=O)=O)C%10=C(C%11=CC=C(C%12=CC(C(C%13=CC=C(C%14=CC=C(OCC)C(F)=C%14)S%13)=C%15S%16)=C(S%12)C(C%17=CC=C(S%17)C%18=CC=C(OCC)C(F)=C%18)=C%15C=C%16C%19=CC(CC)=C(S%19)C%20=C(C(N(CC)C%21=O)=O)C%21=C(C%22=CC=C(C%23=CC(C(C%24=CC=C(C%25=CC=C(OCC)C(F)=C%25)S%24)=C%26S%27)=C(S%23)C(C%28=CC=C(S%28)C%29=CC=C(OCC)C(F)=C%29)=C%26C=C%27C%30=CC(CC)=C(S%30)C%31=C(C(N(CC)C%32=O)=O)C%32=C(C%33=CC=CS%33)S%31)S%22)S%20)S%11)S9
866,IT-OM-1,PBDB-T,,10.1002/aenm.201700183,1.01,12.31,51.0,,sm,fused,7.0,polymer,N#C/C(C#N)=C1C2=C(OC)C=CC=C2C(C\1=CC3=CC(SC4=C5C(C6=CC=C(CCCCCC)C=C6)(C7=CC=C(CCCCCC)C=C7)C8=C4C=C9C(C%10=C(C9(C%11=CC=C(CCCCCC)C=C%11)C%12=CC=C(CCCCCC)C=C%12)C%13=C(C=C(C=C%14C(C%15=CC=CC(OC)=C%15/C%14=C(C#N)\C#N)=O)S%13)S%10)=C8)=C5S3)=O,CCc1ccc(C2(c3ccc(CC)cc3)c3cc4c(cc3-c3sc5cc(/C=C6\C(=O)c7cccc(OC)c7C6=C(C#N)C#N)sc5c32)C(c2ccc(CC)cc2)(c2ccc(CC)cc2)c2c-4sc3cc(/C=C4\C(=O)c5cccc(OC)c5C4=C(C#N)C#N)sc23)cc1,CCC(CCCC)CC1=CC=C(S1)C2=C3C(SC(C4=CC=C(S4)C(SC(C5=CC=C(C6=CC7=C(S6)C(C8=CC=C(CC(CCCC)CC)S8)=C9C(SC(C%10=CC=C(S%10)C(SC(C%11=CC=C(C%12=CC%13=C(S%12)C(C%14=CC=C(CC(CCCC)CC)S%14)=C%15C(SC(C%16=CC=C(S%16)C(SC(C%17=CC=CS%17)=C%18C%19=O)=C%18C(C%20=C(CC(CCCC)CC)SC(CC(CCCC)CC)=C%20%19)=O)=C%15)=C%13C%21=CC=C(CC(CCCC)CC)S%21)S%11)=C%22C%23=O)=C%22C(C%24=C(CC(CCCC)CC)SC(CC(CCCC)CC)=C%24%23)=O)=C9)=C7C%25=CC=C(CC(CCCC)CC)S%25)S5)=C%26C%27=O)=C%26C(C%28=C(CC(CCCC)CC)SC(CC(CCCC)CC)=C%28%27)=O)=C3)=C(C%29=CC=C(CC(CCCC)CC)S%29)C%30=C2SC=C%30,CCc1ccc(-c2c3cc(-c4ccc(-c5sc(-c6ccc(-c7cc8c(-c9ccc(CC)s9)c9sc(-c%10ccc(-c%11sc(-c%12ccc(-c%13cc%14c(-c%15ccc(CC)s%15)c%15sc(-c%16ccc(-c%17sc(-c%18cccs%18)c%18c%17C(=O)c%17c(CC)sc(CC)c%17C%18=O)s%16)cc%15c(-c%15ccc(CC)s%15)c%14s%13)s%12)c%12c%11C(=O)c%11c(CC)sc(CC)c%11C%12=O)s%10)cc9c(-c9ccc(CC)s9)c8s7)s6)c6c5C(=O)c5c(CC)sc(CC)c5C6=O)s4)sc3c(-c3ccc(CC)s3)c3ccsc23)s1
867,IT-OM-4,PBDB-T,,10.1002/aenm.201700183,0.96,14.69,56.0,,sm,fused,7.0,polymer,N#C/C(C#N)=C1C2=CC=CC(OC)=C2C(C\1=CC3=CC(SC4=C5C(C6=CC=C(CCCCCC)C=C6)(C7=CC=C(CCCCCC)C=C7)C8=C4C=C9C(C%10=C(C9(C%11=CC=C(CCCCCC)C=C%11)C%12=CC=C(CCCCCC)C=C%12)C%13=C(C=C(C=C%14C(C%15=C(OC)C=CC=C%15/C%14=C(C#N)\C#N)=O)S%13)S%10)=C8)=C5S3)=O,CCc1ccc(C2(c3ccc(CC)cc3)c3cc4c(cc3-c3sc5cc(/C=C6\C(=O)c7c(OC)cccc7C6=C(C#N)C#N)sc5c32)C(c2ccc(CC)cc2)(c2ccc(CC)cc2)c2c-4sc3cc(/C=C4\C(=O)c5c(OC)cccc5C4=C(C#N)C#N)sc23)cc1,CCC(CCCC)CC1=CC=C(S1)C2=C3C(SC(C4=CC=C(S4)C(SC(C5=CC=C(C6=CC7=C(S6)C(C8=CC=C(CC(CCCC)CC)S8)=C9C(SC(C%10=CC=C(S%10)C(SC(C%11=CC=C(C%12=CC%13=C(S%12)C(C%14=CC=C(CC(CCCC)CC)S%14)=C%15C(SC(C%16=CC=C(S%16)C(SC(C%17=CC=CS%17)=C%18C%19=O)=C%18C(C%20=C(CC(CCCC)CC)SC(CC(CCCC)CC)=C%20%19)=O)=C%15)=C%13C%21=CC=C(CC(CCCC)CC)S%21)S%11)=C%22C%23=O)=C%22C(C%24=C(CC(CCCC)CC)SC(CC(CCCC)CC)=C%24%23)=O)=C9)=C7C%25=CC=C(CC(CCCC)CC)S%25)S5)=C%26C%27=O)=C%26C(C%28=C(CC(CCCC)CC)SC(CC(CCCC)CC)=C%28%27)=O)=C3)=C(C%29=CC=C(CC(CCCC)CC)S%29)C%30=C2SC=C%30,CCc1ccc(-c2c3cc(-c4ccc(-c5sc(-c6ccc(-c7cc8c(-c9ccc(CC)s9)c9sc(-c%10ccc(-c%11sc(-c%12ccc(-c%13cc%14c(-c%15ccc(CC)s%15)c%15sc(-c%16ccc(-c%17sc(-c%18cccs%18)c%18c%17C(=O)c%17c(CC)sc(CC)c%17C%18=O)s%16)cc%15c(-c%15ccc(CC)s%15)c%14s%13)s%12)c%12c%11C(=O)c%11c(CC)sc(CC)c%11C%12=O)s%10)cc9c(-c9ccc(CC)s9)c8s7)s6)c6c5C(=O)c5c(CC)sc(CC)c5C6=O)s4)sc3c(-c3ccc(CC)s3)c3ccsc23)s1
868,IT-OM-3,PBDB-T,,10.1002/aenm.201700183,0.97,16.38,68.0,,sm,fused,7.0,polymer,N#C/C(C#N)=C1C2=CC=C(C=C2C(C\1=CC3=CC(SC4=C5C(C6=CC=C(CCCCCC)C=C6)(C7=CC=C(CCCCCC)C=C7)C8=C4C=C9C(C%10=C(C9(C%11=CC=C(CCCCCC)C=C%11)C%12=CC=C(CCCCCC)C=C%12)C%13=C(C=C(C=C%14C(C%15=CC(OC)=CC=C%15/C%14=C(C#N)\C#N)=O)S%13)S%10)=C8)=C5S3)=O)OC,CCc1ccc(C2(c3ccc(CC)cc3)c3cc4c(cc3-c3sc5cc(/C=C6\C(=O)c7cc(OC)ccc7C6=C(C#N)C#N)sc5c32)C(c2ccc(CC)cc2)(c2ccc(CC)cc2)c2c-4sc3cc(/C=C4\C(=O)c5cc(OC)ccc5C4=C(C#N)C#N)sc23)cc1,CCC(CCCC)CC1=CC=C(S1)C2=C3C(SC(C4=CC=C(S4)C(SC(C5=CC=C(C6=CC7=C(S6)C(C8=CC=C(CC(CCCC)CC)S8)=C9C(SC(C%10=CC=C(S%10)C(SC(C%11=CC=C(C%12=CC%13=C(S%12)C(C%14=CC=C(CC(CCCC)CC)S%14)=C%15C(SC(C%16=CC=C(S%16)C(SC(C%17=CC=CS%17)=C%18C%19=O)=C%18C(C%20=C(CC(CCCC)CC)SC(CC(CCCC)CC)=C%20%19)=O)=C%15)=C%13C%21=CC=C(CC(CCCC)CC)S%21)S%11)=C%22C%23=O)=C%22C(C%24=C(CC(CCCC)CC)SC(CC(CCCC)CC)=C%24%23)=O)=C9)=C7C%25=CC=C(CC(CCCC)CC)S%25)S5)=C%26C%27=O)=C%26C(C%28=C(CC(CCCC)CC)SC(CC(CCCC)CC)=C%28%27)=O)=C3)=C(C%29=CC=C(CC(CCCC)CC)S%29)C%30=C2SC=C%30,CCc1ccc(-c2c3cc(-c4ccc(-c5sc(-c6ccc(-c7cc8c(-c9ccc(CC)s9)c9sc(-c%10ccc(-c%11sc(-c%12ccc(-c%13cc%14c(-c%15ccc(CC)s%15)c%15sc(-c%16ccc(-c%17sc(-c%18cccs%18)c%18c%17C(=O)c%17c(CC)sc(CC)c%17C%18=O)s%16)cc%15c(-c%15ccc(CC)s%15)c%14s%13)s%12)c%12c%11C(=O)c%11c(CC)sc(CC)c%11C%12=O)s%10)cc9c(-c9ccc(CC)s9)c8s7)s6)c6c5C(=O)c5c(CC)sc(CC)c5C6=O)s4)sc3c(-c3ccc(CC)s3)c3ccsc23)s1
869,IT-OM-2,PBDB-T,,10.1002/aenm.201700183,0.93,17.53,73.0,,sm,fused,7.0,polymer,N#C/C(C#N)=C1C2=CC(OC)=CC=C2C(C\1=CC3=CC(SC4=C5C(C6=CC=C(CCCCCC)C=C6)(C7=CC=C(CCCCCC)C=C7)C8=C4C=C9C(C%10=C(C9(C%11=CC=C(CCCCCC)C=C%11)C%12=CC=C(CCCCCC)C=C%12)C%13=C(C=C(C=C%14C(C%15=CC=C(OC)C=C%15/C%14=C(C#N)\C#N)=O)S%13)S%10)=C8)=C5S3)=O,CCc1ccc(C2(c3ccc(CC)cc3)c3cc4c(cc3-c3sc5cc(/C=C6\C(=O)c7ccc(OC)cc7C6=C(C#N)C#N)sc5c32)C(c2ccc(CC)cc2)(c2ccc(CC)cc2)c2c-4sc3cc(/C=C4\C(=O)c5ccc(OC)cc5C4=C(C#N)C#N)sc23)cc1,CCC(CCCC)CC1=CC=C(S1)C2=C3C(SC(C4=CC=C(S4)C(SC(C5=CC=C(C6=CC7=C(S6)C(C8=CC=C(CC(CCCC)CC)S8)=C9C(SC(C%10=CC=C(S%10)C(SC(C%11=CC=C(C%12=CC%13=C(S%12)C(C%14=CC=C(CC(CCCC)CC)S%14)=C%15C(SC(C%16=CC=C(S%16)C(SC(C%17=CC=CS%17)=C%18C%19=O)=C%18C(C%20=C(CC(CCCC)CC)SC(CC(CCCC)CC)=C%20%19)=O)=C%15)=C%13C%21=CC=C(CC(CCCC)CC)S%21)S%11)=C%22C%23=O)=C%22C(C%24=C(CC(CCCC)CC)SC(CC(CCCC)CC)=C%24%23)=O)=C9)=C7C%25=CC=C(CC(CCCC)CC)S%25)S5)=C%26C%27=O)=C%26C(C%28=C(CC(CCCC)CC)SC(CC(CCCC)CC)=C%28%27)=O)=C3)=C(C%29=CC=C(CC(CCCC)CC)S%29)C%30=C2SC=C%30,CCc1ccc(-c2c3cc(-c4ccc(-c5sc(-c6ccc(-c7cc8c(-c9ccc(CC)s9)c9sc(-c%10ccc(-c%11sc(-c%12ccc(-c%13cc%14c(-c%15ccc(CC)s%15)c%15sc(-c%16ccc(-c%17sc(-c%18cccs%18)c%18c%17C(=O)c%17c(CC)sc(CC)c%17C%18=O)s%16)cc%15c(-c%15ccc(CC)s%15)c%14s%13)s%12)c%12c%11C(=O)c%11c(CC)sc(CC)c%11C%12=O)s%10)cc9c(-c9ccc(CC)s9)c8s7)s6)c6c5C(=O)c5c(CC)sc(CC)c5C6=O)s4)sc3c(-c3ccc(CC)s3)c3ccsc23)s1
