Repository: brigreens/Meta-analysis_OSCs

This repository contains the data files and analysis notebooks to support the paper "Meta-Analysis of Molecular Design Strategies for Non-Fullerene Acceptor Based Organic Solar Cell Materials" (DOI: 10.26434/chemrxiv-2024-w29b1)

File: general_dataset_analysis/OSC_filtered_with_sidechains.csv (part 24 of 59)
,reported_acceptor,reported_donor,reference,DOI,Voc,Jsc,FF,PCE,acceptor_type,acceptor_class,fused_rings_in_core,donor_type,acc_SMILES_sidechains,acc_SMILES_shortened_sidechains,don_SMILES_sidechains,don_SMILES_shortened_sidechains
870,O-IDTBR,P3HT,,10.1021/acsaem.2c02282,0.72,15.28,69.52,,sm,fused,5.0,polymer,O=C1C(SC(=S)N1CC)=CC2=CC=C(C3=NSN=C32)C=4SC=5C=6C=C7C(=CC6C(C5C4)(CCCCCCCC)CCCCCCCC)C=8SC(=CC8C7(CCCCCCCC)CCCCCCCC)C9=CC=C(C=C%10SC(=S)N(C%10=O)CC)C%11=NSN=C%119,CCN1C(=O)/C(=C/c2ccc(-c3cc4c(s3)-c3cc5c(cc3C4(CC)CC)-c3sc(-c4ccc(/C=C6\SC(=S)N(CC)C6=O)c6nsnc46)cc3C5(CC)CC)c3nsnc23)SC1=S,CCCCCCC1=CSC(C2=C(CCCCCC)C=C(C3=C(CCCCCC)C=C(C4=C(CCCCCC)C=C(C5=C(CCCCCC)C=C(C6=C(CCCCCC)C=CS6)S5)S4)S3)S2)=C1,CCc1cc(C)sc1-c1sc(-c2cc(CC)c(-c3sc(-c4cc(CC)c(-c5sc(C)cc5CC)s4)cc3CC)s2)cc1CC
874,O-IDTBR,PTB7-Th,,10.1002/aenm.201903800,1.02,14.2,56.0,,sm,fused,5.0,polymer,O=C1C(SC(=S)N1CC)=CC2=CC=C(C3=NSN=C32)C=4SC=5C=6C=C7C(=CC6C(C5C4)(CCCCCCCC)CCCCCCCC)C=8SC(=CC8C7(CCCCCCCC)CCCCCCCC)C9=CC=C(C=C%10SC(=S)N(C%10=O)CC)C%11=NSN=C%119,CCN1C(=O)/C(=C/c2ccc(-c3cc4c(s3)-c3cc5c(cc3C4(CC)CC)-c3sc(-c4ccc(/C=C6\SC(=S)N(CC)C6=O)c6nsnc46)cc3C5(CC)CC)c3nsnc23)SC1=S,FC1=C(C(OCC(CCCC)CC)=O)SC2=C(SC=C21)C(S3)=CC4=C3C(C5=CC=C(CC(CC)CCCC)S5)=C(C=C(C6=C(C(F)=C(C(OCC(CCCC)CC)=O)S7)C7=C(S6)C(S8)=CC9=C8C(C%10=CC=C(CC(CCCC)CC)S%10)=C(C=C(C%11=C(C(F)=C(C(OCC(CCCC)CC)=O)S%12)C%12=C(S%11)C(S%13)=CC%14=C%13C(C%15=CC=C(CC(CC)CCCC)S%15)=C(C=CS%16)C%16=C%14C%17=CC=C(CC(CC)CCCC)S%17)S%18)C%18=C9C%19=CC=C(CC(CCCC)CC)S%19)S%20)C%20=C4C%21=CC=C(CC(CC)CCCC)S%21,CCOC(=O)c1sc2c(-c3cc4c(-c5ccc(CC)s5)c5sc(-c6sc(-c7cc8c(-c9ccc(CC)s9)c9sc(-c%10sc(-c%11cc%12c(-c%13ccc(CC)s%13)c%13sccc%13c(-c%13ccc(CC)s%13)c%12s%11)c%11sc(C(=O)OCC)c(F)c%10%11)cc9c(-c9ccc(CC)s9)c8s7)c7sc(C(=O)OCC)c(F)c67)cc5c(-c5ccc(CC)s5)c4s3)scc2c1F
877,IDTBR,PffBT4T-2DT,,10.1039/C6EE02598F,1.07,15.0,62.0,,sm,fused,5.0,polymer,O=C1C(SC(=S)N1CC)=CC2=CC=C(C3=NSN=C32)C=4SC=5C=6C=C7C(=CC6C(C5C4)(CCCCCCCC)CCCCCCCC)C=8SC(=CC8C7(CCCCCCCC)CCCCCCCC)C9=CC=C(C=C%10SC(=S)N(C%10=O)CC)C%11=NSN=C%119,CCN1C(=O)/C(=C/c2ccc(-c3cc4c(s3)-c3cc5c(cc3C4(CC)CC)-c3sc(-c4ccc(/C=C6\SC(=S)N(CC)C6=O)c6nsnc46)cc3C5(CC)CC)c3nsnc23)SC1=S,CCCCCCCCCCC(CCCCCCCCCCCC)CC1=C(SC(C2=C(C(F)=CC3=NSN=C32)F)=C1)C4=CC=C(S4)C5=CC=C(S5)C6=C(CC(CCCCCCCCCCCC)CCCCCCCCCC)C=C(C(C7=NSN=C78)=C(F)C(F)=C8C9=CC(CC(CCCCCCCCCCCC)CCCCCCCCCC)=C(S9)C%10=CC=C(S%10)C%11=CC=C(S%11)C%12=C(CC(CCCCCCCCCCCC)CCCCCCCCCC)C=C(C(C%13=NSN=C%13%14)=C(F)C(F)=C%14C%15=CC(CC(CCCCCCCCCCCC)CCCCCCCCCC)=C(S%15)C%16=CC=C(S%16)C%17=CC=C(S%17)C%18=C(CC(CCCCCCCCCCCC)CCCCCCCCCC)C=CS%18)S%12)S6,CCc1csc(-c2c(F)c(F)c(-c3cc(CC)c(-c4ccc(-c5ccc(-c6sc(-c7c(F)c(F)c(-c8cc(CC)c(-c9ccc(-c%10ccc(-c%11sc(-c%12c(F)c(F)c(-c%13cc(CC)c(-c%14ccc(-c%15cccs%15)s%14)s%13)c%13nsnc%12%13)cc%11CC)s%10)s9)s8)c8nsnc78)cc6CC)s5)s4)s3)c3nsnc23)c1
878,O-IDTBR,PfBTAZ,,10.1002/aenm.201702427,1.0,11.7,64.0,,sm,fused,5.0,polymer,O=C1C(SC(=S)N1CC)=CC2=CC=C(C3=NSN=C32)C=4SC=5C=6C=C7C(=CC6C(C5C4)(CCCCCCCC)CCCCCCCC)C=8SC(=CC8C7(CCCCCCCC)CCCCCCCC)C9=CC=C(C=C%10SC(=S)N(C%10=O)CC)C%11=NSN=C%119,CCN1C(=O)/C(=C/c2ccc(-c3cc4c(s3)-c3cc5c(cc3C4(CC)CC)-c3sc(-c4ccc(/C=C6\SC(=S)N(CC)C6=O)c6nsnc46)cc3C5(CC)CC)c3nsnc23)SC1=S,FC(C(F)=C(C1=CC(CC(CCCCCCCCCCCC)CCCCCCCCCC)=C(C2=CC=C(C3=C(F)C=C(C4=CC=C(C5=C(CC(CCCCCCCCCC)CCCCCCCCCCCC)C=C(C6=C(F)C(F)=C(C7=CC(CC(CCCCCCCCCCCC)CCCCCCCCCC)=C(C8=CC=C(C9=C(F)C=C(C%10=CC=C(C%11=C(CC(CCCCCCCCCC)CCCCCCCCCCCC)C=C(C%12=C(F)C(F)=C(C%13=CC(CC(CCCCCCCCCCCC)CCCCCCCCCC)=C(C%14=CC=C(C%15=C(F)C=C(C%16=CC=CS%16)C%17=NSN=C%17%15)S%14)S%13)C%18=NN(CCC)N=C%18%12)S%11)S%10)C%19=NSN=C%199)S8)S7)C%20=NN(CCC)N=C%206)S5)S4)C%21=NSN=C%213)S2)S1)C%22=NN(CCC)N=C%22%23)=C%23C%24=CC(CC(CCCCCCCCCC)CCCCCCCCCCCC)=CS%24,CCc1csc(-c2c(F)c(F)c(-c3cc(CC)c(-c4ccc(-c5c(F)cc(-c6ccc(-c7sc(-c8c(F)c(F)c(-c9cc(CC)c(-c%10ccc(-c%11c(F)cc(-c%12ccc(-c%13sc(-c%14c(F)c(F)c(-c%15cc(CC)c(-c%16ccc(-c%17c(F)cc(-c%18cccs%18)c%18nsnc%17%18)s%16)s%15)c%15nn(CC)nc%14%15)cc%13CC)s%12)c%12nsnc%11%12)s%10)s9)c9nn(CC)nc89)cc7CC)s6)c6nsnc56)s4)s3)c3nn(CC)nc23)c1
879,O-IDTBR,PfBTAZS,,10.1002/aenm.201702427,0.98,16.4,62.0,,sm,fused,5.0,polymer,O=C1C(SC(=S)N1CC)=CC2=CC=C(C3=NSN=C32)C=4SC=5C=6C=C7C(=CC6C(C5C4)(CCCCCCCC)CCCCCCCC)C=8SC(=CC8C7(CCCCCCCC)CCCCCCCC)C9=CC=C(C=C%10SC(=S)N(C%10=O)CC)C%11=NSN=C%119,CCN1C(=O)/C(=C/c2ccc(-c3cc4c(s3)-c3cc5c(cc3C4(CC)CC)-c3sc(-c4ccc(/C=C6\SC(=S)N(CC)C6=O)c6nsnc46)cc3C5(CC)CC)c3nsnc23)SC1=S,FC(C(F)=C(C1=CC=C(C2=C(CC(CCCCCCCCCC)CCCCCCCCCCCC)C=C(C3=C(F)C=C(C4=CC(CC(CCCCCCCCCC)CCCCCCCCCCCC)=C(C5=CC=C(C6=C(F)C(F)=C(C7=CC=C(C8=C(CC(CCCCCCCCCC)CCCCCCCCCCCC)C=C(C9=C(F)C=C(C%10=CC(CC(CCCCCCCCCC)CCCCCCCCCCCC)=C(C%11=CC=C(C%12=C(F)C(F)=C(C%13=CC=C(C%14=C(CC(CCCCCCCCCC)CCCCCCCCCCCC)C=C(C%15=C(F)C=C(C%16=CC(CC(CCCCCCCCCC)CCCCCCCCCCCC)=CS%16)C%17=NSN=C%17%15)S%14)S%13)C%18=NN(CCC)N=C%18%12)S%11)S%10)C%19=NSN=C%199)S8)S7)C%20=NN(CCC)N=C%206)S5)S4)C%21=NSN=C%213)S2)S1)C%22=NN(CCC)N=C%22%23)=C%23C%24=CC=CS%24,CCc1csc(-c2cc(F)c(-c3cc(CC)c(-c4ccc(-c5c(F)c(F)c(-c6ccc(-c7sc(-c8cc(F)c(-c9cc(CC)c(-c%10ccc(-c%11c(F)c(F)c(-c%12ccc(-c%13sc(-c%14cc(F)c(-c%15cc(CC)c(-c%16ccc(-c%17c(F)c(F)c(-c%18cccs%18)c%18nn(CC)nc%17%18)s%16)s%15)c%15nsnc%14%15)cc%13CC)s%12)c%12nn(CC)nc%11%12)s%10)s9)c9nsnc89)cc7CC)s6)c6nn(CC)nc56)s4)s3)c3nsnc23)c1
880,O-IDTBR,PvBDTTAZ,,10.1021/jacs.7b01606,1.08,16.26,63.6,,sm,fused,5.0,polymer,O=C1C(SC(=S)N1CC)=CC2=CC=C(C3=NSN=C32)C=4SC=5C=6C=C7C(=CC6C(C5C4)(CCCCCCCC)CCCCCCCC)C=8SC(=CC8C7(CCCCCCCC)CCCCCCCC)C9=CC=C(C=C%10SC(=S)N(C%10=O)CC)C%11=NSN=C%119,CCN1C(=O)/C(=C/c2ccc(-c3cc4c(s3)-c3cc5c(cc3C4(CC)CC)-c3sc(-c4ccc(/C=C6\SC(=S)N(CC)C6=O)c6nsnc46)cc3C5(CC)CC)c3nsnc23)SC1=S,CCCCCCCCCCC(CCCCCCCCCCCC)CC1=C(SC(C2=C3SC=CC3=C(C4=C2C=CS4)C5=CC(CC(CCCCCCCCCCCC)CCCCCCCCCC)=C(C6=CC=C(C7=C(C(F)=CC8=NN(CCC)N=C87)F)S6)S5)=C1)C9=CC=C(C(C%10=NN(CCC)N=C%10%11)=C(F)C(F)=C%11C%12=CC=C(S%12)C%13=C(CC(CCCCCCCCCCCC)CCCCCCCCCC)C=C(S%13)C(C%14=C%15C=CS%14)=C%16C=CSC%16=C%15C%17=CC(CC(CCCCCCCCCCCC)CCCCCCCCCC)=C(S%17)C%18=CC=C(C(C%19=NN(CCC)N=C%19%20)=C(F)C(F)=C%20C%21=CC=C(S%21)C%22=C(CC(CCCCCCCCCCCC)CCCCCCCCCC)C=C(S%22)C(C%23=C%24C=CS%23)=C%25C=CSC%25=C%24C%26=CC(CC(CCCCCCCCCCCC)CCCCCCCCCC)=C(S%26)C%27=CC=CS%27)S%18)S9,CCc1csc(-c2c3ccsc3c(-c3cc(CC)c(-c4ccc(-c5c(F)c(F)c(-c6ccc(-c7sc(-c8c9ccsc9c(-c9cc(CC)c(-c%10ccc(-c%11c(F)c(F)c(-c%12ccc(-c%13sc(-c%14c%15ccsc%15c(-c%15cc(CC)c(-c%16ccc(-c%17c(F)c(F)c(-c%18cccs%18)c%18nn(CC)nc%17%18)s%16)s%15)c%15ccsc%14%15)cc%13CC)s%12)c%12nn(CC)nc%11%12)s%10)s9)c9ccsc89)cc7CC)s6)c6nn(CC)nc56)s4)s3)c3ccsc23)c1
881,O-IDTBR,BDT3TR,,10.1039/C6TA06367E,1.06,12.1,55.0,,sm,fused,5.0,sm,O=C1C(SC(=S)N1CC)=CC2=CC=C(C3=NSN=C32)C=4SC=5C=6C=C7C(=CC6C(C5C4)(CCCCCCCC)CCCCCCCC)C=8SC(=CC8C7(CCCCCCCC)CCCCCCCC)C9=CC=C(C=C%10SC(=S)N(C%10=O)CC)C%11=NSN=C%119,CCN1C(=O)/C(=C/c2ccc(-c3cc4c(s3)-c3cc5c(cc3C4(CC)CC)-c3sc(-c4ccc(/C=C6\SC(=S)N(CC)C6=O)c6nsnc46)cc3C5(CC)CC)c3nsnc23)SC1=S,O=C1C(SC(=S)N1CC)=CC=2SC(C=3SC(=CC3)C=4SC(=CC4CCCCCCCC)C=5SC=6C(C5)=C(C=7SC(=CC7)CC(CC)CCCC)C=8SC(=CC8C6C=9SC(=CC9)CC(CC)CCCC)C=%10SC=%11C(C%10)=C(C=%12SC(=CC%12)CC(CC)CCCC)C=%13SC(=CC%13C%11C=%14SC(=CC%14)CC(CC)CCCC)C=%15SC=%16C(C%15)=C(C=%17SC(=CC%17)CC(CC)CCCC)C=%18SC(=CC%18C%16C=%19SC(=CC%19)CC(CC)CCCC)C=%20SC(C=%21SC(=CC%21)C=%22SC(C=C%23SC(=S)N(C%23=O)CC)=CC%22CCCCCCCC)=C(C%20)CCCCCCCC)=C(C2)CCCCCCCC,CCc1ccc(-c2c3cc(-c4cc5c(-c6ccc(CC)s6)c6sc(-c7cc8c(-c9ccc(CC)s9)c9sc(-c%10cc(CC)c(-c%11ccc(-c%12sc(/C=C%13/SC(=S)N(CC)C%13=O)cc%12CC)s%11)s%10)cc9c(-c9ccc(CC)s9)c8s7)cc6c(-c6ccc(CC)s6)c5s4)sc3c(-c3ccc(CC)s3)c3cc(-c4cc(CC)c(-c5ccc(-c6sc(/C=C7/SC(=S)N(CC)C7=O)cc6CC)s5)s4)sc23)s1
882,O-IDTBR,DR3TBDTT,,10.1039/C8TA04665D,1.15,11.06,50.0,,sm,fused,5.0,sm,O=C1C(SC(=S)N1CC)=CC2=CC=C(C3=NSN=C32)C=4SC=5C=6C=C7C(=CC6C(C5C4)(CCCCCCCC)CCCCCCCC)C=8SC(=CC8C7(CCCCCCCC)CCCCCCCC)C9=CC=C(C=C%10SC(=S)N(C%10=O)CC)C%11=NSN=C%119,CCN1C(=O)/C(=C/c2ccc(-c3cc4c(s3)-c3cc5c(cc3C4(CC)CC)-c3sc(-c4ccc(/C=C6\SC(=S)N(CC)C6=O)c6nsnc46)cc3C5(CC)CC)c3nsnc23)SC1=S,O=C1C(SC(=S)N1CC)=CC=2SC(C=3SC(=CC3)C=4SC(=CC4CCCCCCCC)C=5SC=6C(C5)=C(C=7SC(=CC7)CC(CC)CCCC)C=8SC(=CC8C6C=9SC(=CC9)CC(CC)CCCC)C=%10SC(C=%11SC(=CC%11)C=%12SC(C=C%13SC(=S)N(C%13=O)CC)=CC%12CCCCCCCC)=C(C%10)CCCCCCCC)=C(C2)CCCCCCCC,CCc1ccc(-c2c3cc(-c4cc(CC)c(-c5ccc(-c6sc(/C=C7/SC(=S)N(CC)C7=O)cc6CC)s5)s4)sc3c(-c3ccc(CC)s3)c3cc(-c4cc(CC)c(-c5ccc(-c6sc(/C=C7/SC(=S)N(CC)C7=O)cc6CC)s5)s4)sc23)s1
883,IXIC,PBDB-T,,10.1002/aenm.201801203,0.82,20.9,65.4,,sm,fused,8.0,polymer,O=C1C2=C(C=CC=C2)C(/C1=C/C3=CC(S4)=C(S3)C5=C4C(SC6=C7SC8=C6C(C9=CC=C(CCCCCC)C=C9)(C%10=CC=C(CCCCCC)C=C%10)C%11=C8SC%12=C%11SC(/C=C%13/C(C(C=CC=C%14)=C%14C%13=O)=C(C#N)/C#N)=C%12)=C7C5(C%15=CC=C(CCCCCC)C=C%15)C%16=CC=C(CCCCCC)C=C%16)=C(C#N)\C#N,CCc1ccc(C2(c3ccc(CC)cc3)c3c(sc4cc(/C=C5\C(=O)c6ccccc6C5=C(C#N)C#N)sc34)-c3sc4c5c(sc4c32)-c2sc3cc(/C=C4\C(=O)c6ccccc6C4=C(C#N)C#N)sc3c2C5(c2ccc(CC)cc2)c2ccc(CC)cc2)cc1,CCC(CCCC)CC1=CC=C(S1)C2=C3C(SC(C4=CC=C(S4)C(SC(C5=CC=C(C6=CC7=C(S6)C(C8=CC=C(CC(CCCC)CC)S8)=C9C(SC(C%10=CC=C(S%10)C(SC(C%11=CC=C(C%12=CC%13=C(S%12)C(C%14=CC=C(CC(CCCC)CC)S%14)=C%15C(SC(C%16=CC=C(S%16)C(SC(C%17=CC=CS%17)=C%18C%19=O)=C%18C(C%20=C(CC(CCCC)CC)SC(CC(CCCC)CC)=C%20%19)=O)=C%15)=C%13C%21=CC=C(CC(CCCC)CC)S%21)S%11)=C%22C%23=O)=C%22C(C%24=C(CC(CCCC)CC)SC(CC(CCCC)CC)=C%24%23)=O)=C9)=C7C%25=CC=C(CC(CCCC)CC)S%25)S5)=C%26C%27=O)=C%26C(C%28=C(CC(CCCC)CC)SC(CC(CCCC)CC)=C%28%27)=O)=C3)=C(C%29=CC=C(CC(CCCC)CC)S%29)C%30=C2SC=C%30,CCc1ccc(-c2c3cc(-c4ccc(-c5sc(-c6ccc(-c7cc8c(-c9ccc(CC)s9)c9sc(-c%10ccc(-c%11sc(-c%12ccc(-c%13cc%14c(-c%15ccc(CC)s%15)c%15sc(-c%16ccc(-c%17sc(-c%18cccs%18)c%18c%17C(=O)c%17c(CC)sc(CC)c%17C%18=O)s%16)cc%15c(-c%15ccc(CC)s%15)c%14s%13)s%12)c%12c%11C(=O)c%11c(CC)sc(CC)c%11C%12=O)s%10)cc9c(-c9ccc(CC)s9)c8s7)s6)c6c5C(=O)c5c(CC)sc(CC)c5C6=O)s4)sc3c(-c3ccc(CC)s3)c3ccsc23)s1
884,6TIC,PTB7-Th,,10.1002/aenm.201702831,0.831,20.11,66.16,,sm,fused,8.0,polymer,O=C1C2=C(C=CC=C2)C(/C1=C/C3=CC(S4)=C(S3)C5=C4C(SC6=C7SC8=C6C(C9=CC=C(CCCCCC)C=C9)(C%10=CC=C(CCCCCC)C=C%10)C%11=C8SC%12=C%11SC(/C=C%13/C(C(C=CC=C%14)=C%14C%13=O)=C(C#N)/C#N)=C%12)=C7C5(C%15=CC=C(CCCCCC)C=C%15)C%16=CC=C(CCCCCC)C=C%16)=C(C#N)\C#N,O=C1C2=C(C=CC=C2)C(/C1=C/C3=CC(S4)=C(S3)C5=C4C(SC6=C7SC8=C6C(C9=CC=C(CC)C=C9)(C%10=CC=C(CC)C=C%10)C%11=C8SC%12=C%11SC(/C=C%13/C(C(C=CC=C%14)=C%14C%13=O)=C(C#N)/C#N)=C%12)=C7C5(C%15=CC=C(CC)C=C%15)C%16=CC=C(CC)C=C%16)=C(C#N)\C#N,FC1=C(C(OCC(CCCC)CC)=O)SC2=C(SC=C21)C(S3)=CC4=C3C(C5=CC=C(CC(CC)CCCC)S5)=C(C=C(C6=C(C(F)=C(C(OCC(CCCC)CC)=O)S7)C7=C(S6)C(S8)=CC9=C8C(C%10=CC=C(CC(CCCC)CC)S%10)=C(C=C(C%11=C(C(F)=C(C(OCC(CCCC)CC)=O)S%12)C%12=C(S%11)C(S%13)=CC%14=C%13C(C%15=CC=C(CC(CC)CCCC)S%15)=C(C=CS%16)C%16=C%14C%17=CC=C(CC(CC)CCCC)S%17)S%18)C%18=C9C%19=CC=C(CC(CCCC)CC)S%19)S%20)C%20=C4C%21=CC=C(CC(CC)CCCC)S%21,CCOC(=O)c1sc2c(-c3cc4c(-c5ccc(CC)s5)c5sc(-c6sc(-c7cc8c(-c9ccc(CC)s9)c9sc(-c%10sc(-c%11cc%12c(-c%13ccc(CC)s%13)c%13sccc%13c(-c%13ccc(CC)s%13)c%12s%11)c%11sc(C(=O)OCC)c(F)c%10%11)cc9c(-c9ccc(CC)s9)c8s7)c7sc(C(=O)OCC)c(F)c67)cc5c(-c5ccc(CC)s5)c4s3)scc2c1F
886,F-F,PBDB-T,,10.1002/aenm.201702870,0.88,17.36,71.0,,sm,fused,7.0,polymer,O=C1C2=C(C(/C1=C/C(S3)=CC4=C3C5=CC(C(CCCCCCCC)(C6=C7C=C8C(C(SC(/C=C(C(C9=C%10C=C(F)C=C9)=O)/C%10=C(C#N)\C#N)=C%11)=C%11C8(CCCCCCCC)CCCCCCCC)=C6)CCCCCCCC)=C7C=C5C4(CCCCCCCC)CCCCCCCC)=C(C#N)/C#N)C=C(F)C=C2,CCC1(CC)c2cc3c(cc2-c2cc4c(cc21)-c1sc(/C=C2\C(=O)c5ccc(F)cc5C2=C(C#N)C#N)cc1C4(CC)CC)C(CC)(CC)c1cc(/C=C2\C(=O)c4ccc(F)cc4C2=C(C#N)C#N)sc1-3,CCC(CCCC)CC1=CC=C(S1)C2=C3C(SC(C4=CC=C(S4)C(SC(C5=CC=C(C6=CC7=C(S6)C(C8=CC=C(CC(CCCC)CC)S8)=C9C(SC(C%10=CC=C(S%10)C(SC(C%11=CC=C(C%12=CC%13=C(S%12)C(C%14=CC=C(CC(CCCC)CC)S%14)=C%15C(SC(C%16=CC=C(S%16)C(SC(C%17=CC=CS%17)=C%18C%19=O)=C%18C(C%20=C(CC(CCCC)CC)SC(CC(CCCC)CC)=C%20%19)=O)=C%15)=C%13C%21=CC=C(CC(CCCC)CC)S%21)S%11)=C%22C%23=O)=C%22C(C%24=C(CC(CCCC)CC)SC(CC(CCCC)CC)=C%24%23)=O)=C9)=C7C%25=CC=C(CC(CCCC)CC)S%25)S5)=C%26C%27=O)=C%26C(C%28=C(CC(CCCC)CC)SC(CC(CCCC)CC)=C%28%27)=O)=C3)=C(C%29=CC=C(CC(CCCC)CC)S%29)C%30=C2SC=C%30,CCc1ccc(-c2c3cc(-c4ccc(-c5sc(-c6ccc(-c7cc8c(-c9ccc(CC)s9)c9sc(-c%10ccc(-c%11sc(-c%12ccc(-c%13cc%14c(-c%15ccc(CC)s%15)c%15sc(-c%16ccc(-c%17sc(-c%18cccs%18)c%18c%17C(=O)c%17c(CC)sc(CC)c%17C%18=O)s%16)cc%15c(-c%15ccc(CC)s%15)c%14s%13)s%12)c%12c%11C(=O)c%11c(CC)sc(CC)c%11C%12=O)s%10)cc9c(-c9ccc(CC)s9)c8s7)s6)c6c5C(=O)c5c(CC)sc(CC)c5C6=O)s4)sc3c(-c3ccc(CC)s3)c3ccsc23)s1
887,F-Cl,PBDB-T,,10.1002/aenm.201702870,0.87,17.61,75.0,,sm,fused,7.0,polymer,O=C1C2=C(C(/C1=C/C(S3)=CC4=C3C5=CC(C(CCCCCCCC)(C6=C7C=C8C(C(SC(/C=C(C(C9=C%10C=C(Cl)C=C9)=O)/C%10=C(C#N)\C#N)=C%11)=C%11C8(CCCCCCCC)CCCCCCCC)=C6)CCCCCCCC)=C7C=C5C4(CCCCCCCC)CCCCCCCC)=C(C#N)/C#N)C=C(Cl)C=C2,CCC1(CC)c2cc3c(cc2-c2cc4c(cc21)-c1sc(/C=C2\C(=O)c5ccc(Cl)cc5C2=C(C#N)C#N)cc1C4(CC)CC)C(CC)(CC)c1cc(/C=C2\C(=O)c4ccc(Cl)cc4C2=C(C#N)C#N)sc1-3,CCC(CCCC)CC1=CC=C(S1)C2=C3C(SC(C4=CC=C(S4)C(SC(C5=CC=C(C6=CC7=C(S6)C(C8=CC=C(CC(CCCC)CC)S8)=C9C(SC(C%10=CC=C(S%10)C(SC(C%11=CC=C(C%12=CC%13=C(S%12)C(C%14=CC=C(CC(CCCC)CC)S%14)=C%15C(SC(C%16=CC=C(S%16)C(SC(C%17=CC=CS%17)=C%18C%19=O)=C%18C(C%20=C(CC(CCCC)CC)SC(CC(CCCC)CC)=C%20%19)=O)=C%15)=C%13C%21=CC=C(CC(CCCC)CC)S%21)S%11)=C%22C%23=O)=C%22C(C%24=C(CC(CCCC)CC)SC(CC(CCCC)CC)=C%24%23)=O)=C9)=C7C%25=CC=C(CC(CCCC)CC)S%25)S5)=C%26C%27=O)=C%26C(C%28=C(CC(CCCC)CC)SC(CC(CCCC)CC)=C%28%27)=O)=C3)=C(C%29=CC=C(CC(CCCC)CC)S%29)C%30=C2SC=C%30,CCc1ccc(-c2c3cc(-c4ccc(-c5sc(-c6ccc(-c7cc8c(-c9ccc(CC)s9)c9sc(-c%10ccc(-c%11sc(-c%12ccc(-c%13cc%14c(-c%15ccc(CC)s%15)c%15sc(-c%16ccc(-c%17sc(-c%18cccs%18)c%18c%17C(=O)c%17c(CC)sc(CC)c%17C%18=O)s%16)cc%15c(-c%15ccc(CC)s%15)c%14s%13)s%12)c%12c%11C(=O)c%11c(CC)sc(CC)c%11C%12=O)s%10)cc9c(-c9ccc(CC)s9)c8s7)s6)c6c5C(=O)c5c(CC)sc(CC)c5C6=O)s4)sc3c(-c3ccc(CC)s3)c3ccsc23)s1
888,F-1Cl,DRCN5T,,10.1002/aenm.201802021,0.975,13.07,63.7,,sm,fused,7.0,sm,N#C/C(C#N)=C1C(C(C2=CC=C(C=C2\1)Cl)=O)=CC3=CC4=C(C5=C(C4(CCCCCCCC)CCCCCCCC)C=C(C6=C(C7(CCCCCCCC)CCCCCCCC)C=C(C8=C(C9(CCCCCCCC)CCCCCCCC)C=C(C=C%10C(C%11=CC=C(C=C%11/C%10=C(C#N)\C#N)Cl)=O)S8)C9=C6)C7=C5)S3,CCC1(CC)c2cc3c(cc2-c2cc4c(cc21)-c1sc(/C=C2\C(=O)c5ccc(Cl)cc5C2=C(C#N)C#N)cc1C4(CC)CC)C(CC)(CC)c1cc(/C=C2\C(=O)c4ccc(Cl)cc4C2=C(C#N)C#N)sc1-3,N#CC(C#N)=C1SC(=CC=2SC(C=3SC(C=4SC(=CC4)C=5SC(=CC5CCCCCCCC)C=6SC(C=C7SC(=C(C#N)C#N)N(C7=O)CC)=CC6CCCCCCCC)=C(C3)CCCCCCCC)=C(C2)CCCCCCCC)C(=O)N1CC,CCc1cc(/C=c2\sc(=C(C#N)C#N)n(CC)c2=O)sc1-c1cc(CC)c(-c2ccc(-c3sc(-c4sc(/C=c5\sc(=C(C#N)C#N)n(CC)c5=O)cc4CC)cc3CC)s2)s1
889,F-Br,PBDB-T,,10.1002/aenm.201702870,0.87,18.22,76.0,,sm,fused,7.0,polymer,O=C1C2=C(C(/C1=C/C(S3)=CC4=C3C5=CC(C(CCCCCCCC)(C6=C7C=C8C(C(SC(/C=C(C(C9=C%10C=C(Br)C=C9)=O)/C%10=C(C#N)\C#N)=C%11)=C%11C8(CCCCCCCC)CCCCCCCC)=C6)CCCCCCCC)=C7C=C5C4(CCCCCCCC)CCCCCCCC)=C(C#N)/C#N)C=C(Br)C=C2,CCC1(CC)c2cc3c(cc2-c2cc4c(cc21)-c1sc(/C=C2\C(=O)c5ccc(Br)cc5C2=C(C#N)C#N)cc1C4(CC)CC)C(CC)(CC)c1cc(/C=C2\C(=O)c4ccc(Br)cc4C2=C(C#N)C#N)sc1-3,CCC(CCCC)CC1=CC=C(S1)C2=C3C(SC(C4=CC=C(S4)C(SC(C5=CC=C(C6=CC7=C(S6)C(C8=CC=C(CC(CCCC)CC)S8)=C9C(SC(C%10=CC=C(S%10)C(SC(C%11=CC=C(C%12=CC%13=C(S%12)C(C%14=CC=C(CC(CCCC)CC)S%14)=C%15C(SC(C%16=CC=C(S%16)C(SC(C%17=CC=CS%17)=C%18C%19=O)=C%18C(C%20=C(CC(CCCC)CC)SC(CC(CCCC)CC)=C%20%19)=O)=C%15)=C%13C%21=CC=C(CC(CCCC)CC)S%21)S%11)=C%22C%23=O)=C%22C(C%24=C(CC(CCCC)CC)SC(CC(CCCC)CC)=C%24%23)=O)=C9)=C7C%25=CC=C(CC(CCCC)CC)S%25)S5)=C%26C%27=O)=C%26C(C%28=C(CC(CCCC)CC)SC(CC(CCCC)CC)=C%28%27)=O)=C3)=C(C%29=CC=C(CC(CCCC)CC)S%29)C%30=C2SC=C%30,CCc1ccc(-c2c3cc(-c4ccc(-c5sc(-c6ccc(-c7cc8c(-c9ccc(CC)s9)c9sc(-c%10ccc(-c%11sc(-c%12ccc(-c%13cc%14c(-c%15ccc(CC)s%15)c%15sc(-c%16ccc(-c%17sc(-c%18cccs%18)c%18c%17C(=O)c%17c(CC)sc(CC)c%17C%18=O)s%16)cc%15c(-c%15ccc(CC)s%15)c%14s%13)s%12)c%12c%11C(=O)c%11c(CC)sc(CC)c%11C%12=O)s%10)cc9c(-c9ccc(CC)s9)c8s7)s6)c6c5C(=O)c5c(CC)sc(CC)c5C6=O)s4)sc3c(-c3ccc(CC)s3)c3ccsc23)s1
890,FDNCTF,PBDB-T,,10.1002/aenm.201800424,0.909,15.9,74.6,,sm,fused,7.0,polymer,N#CC(C#N)=C1C(=CC=2SC=3C=4C=C5C(=CC4C(C3C2)(CCCCCCCC)CCCCCCCC)C=6C=C7C(=CC6C5(CCCCCCCC)CCCCCCCC)C=8SC(C=C9C(=O)C%10=CC=%11C=CC=CC%11C=C%10C9=C(C#N)C#N)=CC8C7(CCCCCCCC)CCCCCCCC)C(=O)C%12=CC=%13C=CC=CC%13C=C%121,CCC1(CC)c2cc3c(cc2-c2cc4c(cc21)-c1sc(/C=C2\C(=O)c5cc6ccccc6cc5C2=C(C#N)C#N)cc1C4(CC)CC)C(CC)(CC)c1cc(/C=C2\C(=O)c4cc5ccccc5cc4C2=C(C#N)C#N)sc1-3,CCC(CCCC)CC1=CC=C(S1)C2=C3C(SC(C4=CC=C(S4)C(SC(C5=CC=C(C6=CC7=C(S6)C(C8=CC=C(CC(CCCC)CC)S8)=C9C(SC(C%10=CC=C(S%10)C(SC(C%11=CC=C(C%12=CC%13=C(S%12)C(C%14=CC=C(CC(CCCC)CC)S%14)=C%15C(SC(C%16=CC=C(S%16)C(SC(C%17=CC=CS%17)=C%18C%19=O)=C%18C(C%20=C(CC(CCCC)CC)SC(CC(CCCC)CC)=C%20%19)=O)=C%15)=C%13C%21=CC=C(CC(CCCC)CC)S%21)S%11)=C%22C%23=O)=C%22C(C%24=C(CC(CCCC)CC)SC(CC(CCCC)CC)=C%24%23)=O)=C9)=C7C%25=CC=C(CC(CCCC)CC)S%25)S5)=C%26C%27=O)=C%26C(C%28=C(CC(CCCC)CC)SC(CC(CCCC)CC)=C%28%27)=O)=C3)=C(C%29=CC=C(CC(CCCC)CC)S%29)C%30=C2SC=C%30,CCc1ccc(-c2c3cc(-c4ccc(-c5sc(-c6ccc(-c7cc8c(-c9ccc(CC)s9)c9sc(-c%10ccc(-c%11sc(-c%12ccc(-c%13cc%14c(-c%15ccc(CC)s%15)c%15sc(-c%16ccc(-c%17sc(-c%18cccs%18)c%18c%17C(=O)c%17c(CC)sc(CC)c%17C%18=O)s%16)cc%15c(-c%15ccc(CC)s%15)c%14s%13)s%12)c%12c%11C(=O)c%11c(CC)sc(CC)c%11C%12=O)s%10)cc9c(-c9ccc(CC)s9)c8s7)s6)c6c5C(=O)c5c(CC)sc(CC)c5C6=O)s4)sc3c(-c3ccc(CC)s3)c3ccsc23)s1
892,IEICS-4F,PTB7-Th,,10.1002/aenm.201800529,0.74,20.98,67.0,,sm,fused,5.0,polymer,N#C/C(C#N)=C1C(C(C2=CC(F)=C(C=C2\1)F)=O)=CC3=CC(SCC(CCCC)CC)=C(C4=CC5=C(C6=C(C(C7=CC=C(CCCCCC)C=C7)5C8=CC=C(CCCCCC)C=C8)C=C(C9=C(C%10(C%11=CC=C(CCCCCC)C=C%11)C%12=CC=C(CCCCCC)C=C%12)C=C(C%13=C(SCC(CCCC)CC)C=C(C=C%14C(C%15=CC(F)=C(C=C%15/C%14=C(C#N)/C#N)F)=O)S%13)S9)C%10=C6)S4)S3,CCSC1=C(C2=CC3=C(C4=C(C3(C5=CC=C(CC)C=C5)C6=CC=C(CC)C=C6)C=C(C7=C(C8(C9=CC=C(CC)C=C9)C%10=CC=C(CC)C=C%10)C=C(C%11=C(SCC)C=C(/C=C%12C(C%13=C(C\%12=C(C#N)/C#N)C=C(F)C(F)=C%13)=O)S%11)S7)C8=C4)S2)SC(/C=C%14C(C%15=C(C\%14=C(C#N)/C#N)C=C(F)C(F)=C%15)=O)=C1,FC1=C(C(OCC(CCCC)CC)=O)SC2=C(SC=C21)C(S3)=CC4=C3C(C5=CC=C(CC(CC)CCCC)S5)=C(C=C(C6=C(C(F)=C(C(OCC(CCCC)CC)=O)S7)C7=C(S6)C(S8)=CC9=C8C(C%10=CC=C(CC(CCCC)CC)S%10)=C(C=C(C%11=C(C(F)=C(C(OCC(CCCC)CC)=O)S%12)C%12=C(S%11)C(S%13)=CC%14=C%13C(C%15=CC=C(CC(CC)CCCC)S%15)=C(C=CS%16)C%16=C%14C%17=CC=C(CC(CC)CCCC)S%17)S%18)C%18=C9C%19=CC=C(CC(CCCC)CC)S%19)S%20)C%20=C4C%21=CC=C(CC(CC)CCCC)S%21,CCOC(=O)c1sc2c(-c3cc4c(-c5ccc(CC)s5)c5sc(-c6sc(-c7cc8c(-c9ccc(CC)s9)c9sc(-c%10sc(-c%11cc%12c(-c%13ccc(CC)s%13)c%13sccc%13c(-c%13ccc(CC)s%13)c%12s%11)c%11sc(C(=O)OCC)c(F)c%10%11)cc9c(-c9ccc(CC)s9)c8s7)c7sc(C(=O)OCC)c(F)c67)cc5c(-c5ccc(CC)s5)c4s3)scc2c1F
894,IXIC-4Cl,PBDB-T,,10.1002/aenm.201801203,0.69,22.9,71.2,,sm,fused,8.0,polymer,O=C1C2=C(C=C(Cl)C(Cl)=C2)C(/C1=C/C3=CC(S4)=C(S3)C5=C4C(SC6=C7SC8=C6C(C9=CC=C(CCCCCC)C=C9)(C%10=CC=C(CCCCCC)C=C%10)C%11=C8SC%12=C%11SC(/C=C%13/C(C(C=C(Cl)C(Cl)=C%14)=C%14C%13=O)=C(C#N)/C#N)=C%12)=C7C5(C%15=CC=C(CCCCCC)C=C%15)C%16=CC=C(CCCCCC)C=C%16)=C(C#N)\C#N,CCc1ccc(C2(c3ccc(CC)cc3)c3c(sc4cc(/C=C5\C(=O)c6cc(Cl)c(Cl)cc6C5=C(C#N)C#N)sc34)-c3sc4c5c(sc4c32)-c2sc3cc(/C=C4\C(=O)c6cc(Cl)c(Cl)cc6C4=C(C#N)C#N)sc3c2C5(c2ccc(CC)cc2)c2ccc(CC)cc2)cc1,CCC(CCCC)CC1=CC=C(S1)C2=C3C(SC(C4=CC=C(S4)C(SC(C5=CC=C(C6=CC7=C(S6)C(C8=CC=C(CC(CCCC)CC)S8)=C9C(SC(C%10=CC=C(S%10)C(SC(C%11=CC=C(C%12=CC%13=C(S%12)C(C%14=CC=C(CC(CCCC)CC)S%14)=C%15C(SC(C%16=CC=C(S%16)C(SC(C%17=CC=CS%17)=C%18C%19=O)=C%18C(C%20=C(CC(CCCC)CC)SC(CC(CCCC)CC)=C%20%19)=O)=C%15)=C%13C%21=CC=C(CC(CCCC)CC)S%21)S%11)=C%22C%23=O)=C%22C(C%24=C(CC(CCCC)CC)SC(CC(CCCC)CC)=C%24%23)=O)=C9)=C7C%25=CC=C(CC(CCCC)CC)S%25)S5)=C%26C%27=O)=C%26C(C%28=C(CC(CCCC)CC)SC(CC(CCCC)CC)=C%28%27)=O)=C3)=C(C%29=CC=C(CC(CCCC)CC)S%29)C%30=C2SC=C%30,CCc1ccc(-c2c3cc(-c4ccc(-c5sc(-c6ccc(-c7cc8c(-c9ccc(CC)s9)c9sc(-c%10ccc(-c%11sc(-c%12ccc(-c%13cc%14c(-c%15ccc(CC)s%15)c%15sc(-c%16ccc(-c%17sc(-c%18cccs%18)c%18c%17C(=O)c%17c(CC)sc(CC)c%17C%18=O)s%16)cc%15c(-c%15ccc(CC)s%15)c%14s%13)s%12)c%12c%11C(=O)c%11c(CC)sc(CC)c%11C%12=O)s%10)cc9c(-c9ccc(CC)s9)c8s7)s6)c6c5C(=O)c5c(CC)sc(CC)c5C6=O)s4)sc3c(-c3ccc(CC)s3)c3ccsc23)s1
895,3TT-CIC,PTB7-Th,,10.1002/aenm.201901024,0.65,26.67,69.0,,sm,fused,8.0,polymer,O=C1C2=C(C=C(Cl)C(Cl)=C2)C(/C1=C/C3=CC(S4)=C(S3)C5=C4C(SC6=C7SC8=C6C(C9=CC=C(CCCCCC)C=C9)(C%10=CC=C(CCCCCC)C=C%10)C%11=C8SC%12=C%11SC(/C=C%13/C(C(C=C(Cl)C(Cl)=C%14)=C%14C%13=O)=C(C#N)/C#N)=C%12)=C7C5(C%15=CC=C(CCCCCC)C=C%15)C%16=CC=C(CCCCCC)C=C%16)=C(C#N)\C#N,CCc1ccc(C2(c3ccc(CC)cc3)c3c(sc4cc(/C=C5\C(=O)c6cc(Cl)c(Cl)cc6C5=C(C#N)C#N)sc34)-c3sc4c5c(sc4c32)-c2sc3cc(/C=C4\C(=O)c6cc(Cl)c(Cl)cc6C4=C(C#N)C#N)sc3c2C5(c2ccc(CC)cc2)c2ccc(CC)cc2)cc1,FC1=C(C(OCC(CCCC)CC)=O)SC2=C(SC=C21)C(S3)=CC4=C3C(C5=CC=C(CC(CC)CCCC)S5)=C(C=C(C6=C(C(F)=C(C(OCC(CCCC)CC)=O)S7)C7=C(S6)C(S8)=CC9=C8C(C%10=CC=C(CC(CCCC)CC)S%10)=C(C=C(C%11=C(C(F)=C(C(OCC(CCCC)CC)=O)S%12)C%12=C(S%11)C(S%13)=CC%14=C%13C(C%15=CC=C(CC(CC)CCCC)S%15)=C(C=CS%16)C%16=C%14C%17=CC=C(CC(CC)CCCC)S%17)S%18)C%18=C9C%19=CC=C(CC(CCCC)CC)S%19)S%20)C%20=C4C%21=CC=C(CC(CC)CCCC)S%21,CCOC(=O)c1sc2c(-c3cc4c(-c5ccc(CC)s5)c5sc(-c6sc(-c7cc8c(-c9ccc(CC)s9)c9sc(-c%10sc(-c%11cc%12c(-c%13ccc(CC)s%13)c%13sccc%13c(-c%13ccc(CC)s%13)c%12s%11)c%11sc(C(=O)OCC)c(F)c%10%11)cc9c(-c9ccc(CC)s9)c8s7)c7sc(C(=O)OCC)c(F)c67)cc5c(-c5ccc(CC)s5)c4s3)scc2c1F
896,IXIC-2Cl,PBDB-T,,10.1002/aenm.201801203,0.73,23.6,70.9,,sm,fused,8.0,polymer,O=C1C2=C(C=C(Cl)C=C2)C(/C1=C/C3=CC(S4)=C(S3)C5=C4C(SC6=C7SC8=C6C(C9=CC=C(CCCCCC)C=C9)(C%10=CC=C(CCCCCC)C=C%10)C%11=C8SC%12=C%11SC(/C=C%13/C(C(C=C(Cl)C=C%14)=C%14C%13=O)=C(C#N)/C#N)=C%12)=C7C5(C%15=CC=C(CCCCCC)C=C%15)C%16=CC=C(CCCCCC)C=C%16)=C(C#N)\C#N,CCc1ccc(C2(c3ccc(CC)cc3)c3c(sc4cc(/C=C5\C(=O)c6ccc(Cl)cc6C5=C(C#N)C#N)sc34)-c3sc4c5c(sc4c32)-c2sc3cc(/C=C4\C(=O)c6ccc(Cl)cc6C4=C(C#N)C#N)sc3c2C5(c2ccc(CC)cc2)c2ccc(CC)cc2)cc1,CCC(CCCC)CC1=CC=C(S1)C2=C3C(SC(C4=CC=C(S4)C(SC(C5=CC=C(C6=CC7=C(S6)C(C8=CC=C(CC(CCCC)CC)S8)=C9C(SC(C%10=CC=C(S%10)C(SC(C%11=CC=C(C%12=CC%13=C(S%12)C(C%14=CC=C(CC(CCCC)CC)S%14)=C%15C(SC(C%16=CC=C(S%16)C(SC(C%17=CC=CS%17)=C%18C%19=O)=C%18C(C%20=C(CC(CCCC)CC)SC(CC(CCCC)CC)=C%20%19)=O)=C%15)=C%13C%21=CC=C(CC(CCCC)CC)S%21)S%11)=C%22C%23=O)=C%22C(C%24=C(CC(CCCC)CC)SC(CC(CCCC)CC)=C%24%23)=O)=C9)=C7C%25=CC=C(CC(CCCC)CC)S%25)S5)=C%26C%27=O)=C%26C(C%28=C(CC(CCCC)CC)SC(CC(CCCC)CC)=C%28%27)=O)=C3)=C(C%29=CC=C(CC(CCCC)CC)S%29)C%30=C2SC=C%30,CCc1ccc(-c2c3cc(-c4ccc(-c5sc(-c6ccc(-c7cc8c(-c9ccc(CC)s9)c9sc(-c%10ccc(-c%11sc(-c%12ccc(-c%13cc%14c(-c%15ccc(CC)s%15)c%15sc(-c%16ccc(-c%17sc(-c%18cccs%18)c%18c%17C(=O)c%17c(CC)sc(CC)c%17C%18=O)s%16)cc%15c(-c%15ccc(CC)s%15)c%14s%13)s%12)c%12c%11C(=O)c%11c(CC)sc(CC)c%11C%12=O)s%10)cc9c(-c9ccc(CC)s9)c8s7)s6)c6c5C(=O)c5c(CC)sc(CC)c5C6=O)s4)sc3c(-c3ccc(CC)s3)c3ccsc23)s1
897,ITOTIC-2F,PTB7-Th,,10.1002/aenm.201801209,0.785,7.0,61.0,,sm,fused,7.0,polymer,N#C/C(C#N)=C(C1=C(C2=O)C=CC(F)=C1)/C2=C/C3=CC(OCC(CC)CCCC)=C(C4=CC5=C(S4)C6=C(S5)C7=CC8=C(C=C7C(C9=CC=C(C=C9)CCCCCC)6C%10=CC=C(C=C%10)CCCCCC)C(S%11)=C(C(C%12=CC=C(C=C%12)CCCCCC)8C%13=CC=C(C=C%13)CCCCCC)C(S%14)=C%11C=C%14C%15=C(OCC(CCCC)CC)C=C(/C=C(C(C%16=C%17C=C(F)C=C%16)=O)/C%17=C(C#N)/C#N)S%15)S3,CCOc1cc(/C=C2\C(=O)c3ccc(F)cc3C2=C(C#N)C#N)sc1-c1cc2sc3c(c2s1)C(c1ccc(CC)cc1)(c1ccc(CC)cc1)c1cc2c(cc1-3)C(c1ccc(CC)cc1)(c1ccc(CC)cc1)c1c-2sc2cc(-c3sc(/C=C4\C(=O)c5ccc(F)cc5C4=C(C#N)C#N)cc3OCC)sc12,FC1=C(C(OCC(CCCC)CC)=O)SC2=C(SC=C21)C(S3)=CC4=C3C(C5=CC=C(CC(CC)CCCC)S5)=C(C=C(C6=C(C(F)=C(C(OCC(CCCC)CC)=O)S7)C7=C(S6)C(S8)=CC9=C8C(C%10=CC=C(CC(CCCC)CC)S%10)=C(C=C(C%11=C(C(F)=C(C(OCC(CCCC)CC)=O)S%12)C%12=C(S%11)C(S%13)=CC%14=C%13C(C%15=CC=C(CC(CC)CCCC)S%15)=C(C=CS%16)C%16=C%14C%17=CC=C(CC(CC)CCCC)S%17)S%18)C%18=C9C%19=CC=C(CC(CCCC)CC)S%19)S%20)C%20=C4C%21=CC=C(CC(CC)CCCC)S%21,CCOC(=O)c1sc2c(-c3cc4c(-c5ccc(CC)s5)c5sc(-c6sc(-c7cc8c(-c9ccc(CC)s9)c9sc(-c%10sc(-c%11cc%12c(-c%13ccc(CC)s%13)c%13sccc%13c(-c%13ccc(CC)s%13)c%12s%11)c%11sc(C(=O)OCC)c(F)c%10%11)cc9c(-c9ccc(CC)s9)c8s7)c7sc(C(=O)OCC)c(F)c67)cc5c(-c5ccc(CC)s5)c4s3)scc2c1F
898,IOTIC-2F,PTB7-Th,,10.1002/aenm.201801209,0.8170000000000001,21.9,65.0,,sm,fused,5.0,polymer,O=C(C(C=CC(F)=C1)=C1C/2=C(C#N)/C#N)C2=C/C3=CC(OCC(CCCC)CC)=C(S3)C(S4)=CC5=C4C6=CC(C(C7=CC=C(CCCCCC)C=C7)(C8=CC=C(CCCCCC)C=C8)C9=C%10SC(C%11=C(OCC(CC)CCCC)C=C(/C=C%12C(C(C=CC(F)=C%13)=C%13C\%12=C(C#N)\C#N)=O)S%11)=C9)=C%10C=C6C5(C%14=CC=C(CCCCCC)C=C%14)C%15=CC=C(CCCCCC)C=C%15,CCOc1cc(/C=C2\C(=O)c3ccc(F)cc3C2=C(C#N)C#N)sc1-c1cc2c(s1)-c1cc3c(cc1C2(c1ccc(CC)cc1)c1ccc(CC)cc1)-c1sc(-c2sc(/C=C4\C(=O)c5ccc(F)cc5C4=C(C#N)C#N)cc2OCC)cc1C3(c1ccc(CC)cc1)c1ccc(CC)cc1,FC1=C(C(OCC(CCCC)CC)=O)SC2=C(SC=C21)C(S3)=CC4=C3C(C5=CC=C(CC(CC)CCCC)S5)=C(C=C(C6=C(C(F)=C(C(OCC(CCCC)CC)=O)S7)C7=C(S6)C(S8)=CC9=C8C(C%10=CC=C(CC(CCCC)CC)S%10)=C(C=C(C%11=C(C(F)=C(C(OCC(CCCC)CC)=O)S%12)C%12=C(S%11)C(S%13)=CC%14=C%13C(C%15=CC=C(CC(CC)CCCC)S%15)=C(C=CS%16)C%16=C%14C%17=CC=C(CC(CC)CCCC)S%17)S%18)C%18=C9C%19=CC=C(CC(CCCC)CC)S%19)S%20)C%20=C4C%21=CC=C(CC(CC)CCCC)S%21,CCOC(=O)c1sc2c(-c3cc4c(-c5ccc(CC)s5)c5sc(-c6sc(-c7cc8c(-c9ccc(CC)s9)c9sc(-c%10sc(-c%11cc%12c(-c%13ccc(CC)s%13)c%13sccc%13c(-c%13ccc(CC)s%13)c%12s%11)c%11sc(C(=O)OCC)c(F)c%10%11)cc9c(-c9ccc(CC)s9)c8s7)c7sc(C(=O)OCC)c(F)c67)cc5c(-c5ccc(CC)s5)c4s3)scc2c1F
899,COTIC-4F,PTB7-Th,,10.1002/aenm.201801212,0.56,20.3,56.3,,sm,unfused,3.0,polymer,O=C(C1=C(C/2=C(C#N)\C#N)C=C(F)C(F)=C1)C2=C/C(S3)=CC(OCC(CCCC)CC)=C3C4=CC(C5(CC(CC)CCCC)CC(CC)CCCC)=C(C6=C5C=C(C7=C(OCC(CCCC)CC)C=C(S7)/C=C8C(C9=C(C\8=C(C#N)/C#N)C=C(F)C(F)=C9)=O)S6)S4,CCC1(C2=C(C3=C1C=C(C4=C(OCC)C=C(S4)/C=C5C(C6=C(C\5=C(C#N)/C#N)C=C(F)C(F)=C6)=O)S3)SC(C7=C(OCC)C=C(S7)/C=C8C(C9=C(C\8=C(C#N)/C#N)C=C(F)C(F)=C9)=O)=C2)CC,FC1=C(C(OCC(CCCC)CC)=O)SC2=C(SC=C21)C(S3)=CC4=C3C(C5=CC=C(CC(CC)CCCC)S5)=C(C=C(C6=C(C(F)=C(C(OCC(CCCC)CC)=O)S7)C7=C(S6)C(S8)=CC9=C8C(C%10=CC=C(CC(CCCC)CC)S%10)=C(C=C(C%11=C(C(F)=C(C(OCC(CCCC)CC)=O)S%12)C%12=C(S%11)C(S%13)=CC%14=C%13C(C%15=CC=C(CC(CC)CCCC)S%15)=C(C=CS%16)C%16=C%14C%17=CC=C(CC(CC)CCCC)S%17)S%18)C%18=C9C%19=CC=C(CC(CCCC)CC)S%19)S%20)C%20=C4C%21=CC=C(CC(CC)CCCC)S%21,CCOC(=O)c1sc2c(-c3cc4c(-c5ccc(CC)s5)c5sc(-c6sc(-c7cc8c(-c9ccc(CC)s9)c9sc(-c%10sc(-c%11cc%12c(-c%13ccc(CC)s%13)c%13sccc%13c(-c%13ccc(CC)s%13)c%12s%11)c%11sc(C(=O)OCC)c(F)c%10%11)cc9c(-c9ccc(CC)s9)c8s7)c7sc(C(=O)OCC)c(F)c67)cc5c(-c5ccc(CC)s5)c4s3)scc2c1F
900,SiOTIC-4F,PTB7-Th,,10.1002/aenm.201801212,0.65,21.6,61.4,,sm,unfused,3.0,polymer,O=C(C1=C(C/2=C(C#N)\C#N)C=C(F)C(F)=C1)C2=C/C(S3)=CC(OCC(CCCC)CC)=C3C4=CC([Si]5(CC(CC)CCCC)CC(CC)CCCC)=C(C6=C5C=C(C7=C(OCC(CCCC)CC)C=C(S7)/C=C8C(C9=C(C\8=C(C#N)/C#N)C=C(F)C(F)=C9)=O)S6)S4,CC[Si]1(C2=C(C3=C1C=C(C4=C(OCC)C=C(S4)/C=C5C(C6=C(C\5=C(C#N)/C#N)C=C(F)C(F)=C6)=O)S3)SC(C7=C(OCC)C=C(S7)/C=C8C(C9=C(C\8=C(C#N)/C#N)C=C(F)C(F)=C9)=O)=C2)CC,FC1=C(C(OCC(CCCC)CC)=O)SC2=C(SC=C21)C(S3)=CC4=C3C(C5=CC=C(CC(CC)CCCC)S5)=C(C=C(C6=C(C(F)=C(C(OCC(CCCC)CC)=O)S7)C7=C(S6)C(S8)=CC9=C8C(C%10=CC=C(CC(CCCC)CC)S%10)=C(C=C(C%11=C(C(F)=C(C(OCC(CCCC)CC)=O)S%12)C%12=C(S%11)C(S%13)=CC%14=C%13C(C%15=CC=C(CC(CC)CCCC)S%15)=C(C=CS%16)C%16=C%14C%17=CC=C(CC(CC)CCCC)S%17)S%18)C%18=C9C%19=CC=C(CC(CCCC)CC)S%19)S%20)C%20=C4C%21=CC=C(CC(CC)CCCC)S%21,CCOC(=O)c1sc2c(-c3cc4c(-c5ccc(CC)s5)c5sc(-c6sc(-c7cc8c(-c9ccc(CC)s9)c9sc(-c%10sc(-c%11cc%12c(-c%13ccc(CC)s%13)c%13sccc%13c(-c%13ccc(CC)s%13)c%12s%11)c%11sc(C(=O)OCC)c(F)c%10%11)cc9c(-c9ccc(CC)s9)c8s7)c7sc(C(=O)OCC)c(F)c67)cc5c(-c5ccc(CC)s5)c4s3)scc2c1F
901,BTA13,J52-Cl,,10.1016/j.orgel.2021.106195,1.23,9.95,58.42,,sm,fused,7.0,polymer,CCCCCCC(C=C1)=CC=C1C2(C3=CC=C(CCCCCC)C=C3)C4=C(C=C5C(C6=C(C5(C7=CC=C(CCCCCC)C=C7)C8=CC=C(CCCCCC)C=C8)C9=C(C=C(C%10=CC=C(C%11=NN(CCCCCCCC)N=C%11%10)/C=C%12S/C(N(CC)C/%12=O)=C(C#N)/C#N)S9)S6)=C4)C%13=C2C%14=C(C=C(C(C%15=NN(CCCCCCCC)N=C%16%15)=CC=C%16/C=C%17C(N(CC)/C(S/%17)=C(C#N)/C#N)=O)S%14)S%13,CCc1ccc(C2(c3ccc(CC)cc3)c3cc4c(cc3-c3sc5cc(-c6ccc(/C=c7\sc(=C(C#N)C#N)n(CC)c7=O)c7nn(CC)nc67)sc5c32)C(c2ccc(CC)cc2)(c2ccc(CC)cc2)c2c-4sc3cc(-c4ccc(/C=c5\sc(=C(C#N)C#N)n(CC)c5=O)c5nn(CC)nc45)sc23)cc1,ClC1=C(CC(CCCC)CC)SC(C2=C3SC(C4=CC=C(C5=C(C(F)=CC6=NN(CC(CCCCCCCC)CCCCCC)N=C65)F)S4)=CC3=C(C7=CC(Cl)=C(CC(CCCC)CC)S7)C8=C2C=C(S8)C9=CC=C(C(C%10=NN(CC(CCCCCCCC)CCCCCC)N=C%10%11)=C(F)C(F)=C%11C%12=CC=C(S%12)C%13=CC%14=C(C%15=CC(Cl)=C(CC(CCCC)CC)S%15)C%16=C(C(C%17=CC(Cl)=C(CC(CCCC)CC)S%17)=C%14S%13)C=C(S%16)C%18=CC=C(C(C%19=NN(CC(CCCCCCCC)CCCCCC)N=C%19%20)=C(F)C(F)=C%20C%21=CC=C(S%21)C%22=CC%23=C(C%24=CC(Cl)=C(CC(CCCC)CC)S%24)C%25=C(C(C%26=CC(Cl)=C(CC(CCCC)CC)S%26)=C%23S%22)C=C(S%25)C%27=CC=CS%27)S%18)S9)=C1,CCc1sc(-c2c3cc(-c4ccc(-c5c(F)c(F)c(-c6ccc(-c7cc8c(-c9cc(Cl)c(CC)s9)c9sc(-c%10ccc(-c%11c(F)c(F)c(-c%12ccc(-c%13cc%14c(-c%15cc(Cl)c(CC)s%15)c%15sc(-c%16ccc(-c%17c(F)c(F)c(-c%18cccs%18)c%18nn(CC)nc%17%18)s%16)cc%15c(-c%15cc(Cl)c(CC)s%15)c%14s%13)s%12)c%12nn(CC)nc%11%12)s%10)cc9c(-c9cc(Cl)c(CC)s9)c8s7)s6)c6nn(CC)nc56)s4)sc3c(-c3cc(Cl)c(CC)s3)c3ccsc23)cc1Cl
902,BTA13,J52,,10.1002/aenm.201801582,1.05,12.7,58.66,,sm,fused,7.0,polymer,N#C/C(C#N)=C(N(C/1=O)CC)\SC1=C\C2=CC=C(C(S3)=CC4=C3C5=C(C6=CC(C7(C8=CC=C(CCCCCC)C=C8)C9=CC=C(C=C9)CCCCCC)=C(C%10=C7C%11=C(C=C(C%12=CC=C(C%13=NN(N=C%12%13)CCCCCCCC)/C=C%14S/C(N(C/%14=O)CC)=C(C#N)\C#N)S%11)S%10)C=C6C(C%15=CC=C(CCCCCC)C=C%15)5C%16=CC=C(CCCCCC)C=C%16)S4)C%17=NN(CCCCCCCC)N=C2%17,CCC1=CC=C(C2(C3=C(C4=C2C5=C(C=C(C6=CC=C(C7=NN(N=C67)CC)/C=C8S/C(N(C/8=O)CC)=C(C#N)\C#N)S5)S4)C=C(C(C9=CC=C(CC)C=C9)(C%10=C%11SC%12=C%10SC(C%13=CC=C(C%14=NN(N=C%13%14)CC)/C=C%15S/C(N(C/%15=O)CC)=C(C#N)\C#N)=C%12)C%16=CC=C(CC)C=C%16)C%11=C3)C%17=CC=C(CC)C=C%17)C=C1,CCC(CCCC)CC1=CC=C(S1)C2=C3SC(C4=CC=C(C5=C(C(F)=CC6=NN(CC(CCCCCCCC)CCCCCC)N=C65)F)S4)=CC3=C(C7=CC=C(CC(CCCC)CC)S7)C8=C2C=C(S8)C9=CC=C(C(C%10=NN(CC(CCCCCCCC)CCCCCC)N=C%10%11)=C(F)C(F)=C%11C%12=CC=C(S%12)C%13=CC%14=C(C%15=CC=C(CC(CCCC)CC)S%15)C%16=C(C(C%17=CC=C(CC(CCCC)CC)S%17)=C%14S%13)C=C(S%16)C%18=CC=C(C(C%19=NN(CC(CCCCCCCC)CCCCCC)N=C%19%20)=C(F)C(F)=C%20C%21=CC=C(S%21)C%22=CC%23=C(C%24=CC=C(CC(CCCC)CC)S%24)C%25=C(C(C%26=CC=C(CC(CCCC)CC)S%26)=C%23S%22)C=C(S%25)C%27=CC=CS%27)S%18)S9,CCc1ccc(-c2c3cc(-c4ccc(-c5c(F)c(F)c(-c6ccc(-c7cc8c(-c9ccc(CC)s9)c9sc(-c%10ccc(-c%11c(F)c(F)c(-c%12ccc(-c%13cc%14c(-c%15ccc(CC)s%15)c%15sc(-c%16ccc(-c%17c(F)c(F)c(-c%18cccs%18)c%18nn(CC)nc%17%18)s%16)cc%15c(-c%15ccc(CC)s%15)c%14s%13)s%12)c%12nn(CC)nc%11%12)s%10)cc9c(-c9ccc(CC)s9)c8s7)s6)c6nn(CC)nc56)s4)sc3c(-c3ccc(CC)s3)c3ccsc23)s1
903,BTA13,J52-FS,,10.1002/aenm.201801582,1.24,6.74,45.96,,sm,fused,7.0,polymer,N#C/C(C#N)=C(N(C/1=O)CC)\SC1=C\C2=CC=C(C(S3)=CC4=C3C5=C(C6=CC(C7(C8=CC=C(CCCCCC)C=C8)C9=CC=C(C=C9)CCCCCC)=C(C%10=C7C%11=C(C=C(C%12=CC=C(C%13=NN(N=C%12%13)CCCCCCCC)/C=C%14S/C(N(C/%14=O)CC)=C(C#N)\C#N)S%11)S%10)C=C6C(C%15=CC=C(CCCCCC)C=C%15)5C%16=CC=C(CCCCCC)C=C%16)S4)C%17=NN(CCCCCCCC)N=C2%17,CCC1=CC=C(C2(C3=C(C4=C2C5=C(C=C(C6=CC=C(C7=NN(N=C67)CC)/C=C8S/C(N(C/8=O)CC)=C(C#N)\C#N)S5)S4)C=C(C(C9=CC=C(CC)C=C9)(C%10=C%11SC%12=C%10SC(C%13=CC=C(C%14=NN(N=C%13%14)CC)/C=C%15S/C(N(C/%15=O)CC)=C(C#N)\C#N)=C%12)C%16=CC=C(CC)C=C%16)C%11=C3)C%17=CC=C(CC)C=C%17)C=C1,FC(C(F)=C(C1=NN(N=C21)CC(CCCCCCCC)CCCCCC)C3=CC=C(C4=CC5=C(C(C6=CC(F)=C(S6)SCC(CCCC)CC)=C7C=C(SC7=C5C8=CC(F)=C(S8)SCC(CC)CCCC)C9=CC=C(S9)C%10=C(C(F)=C(C%11=NN(N=C%10%11)CC(CCCCCCCC)CCCCCC)C%12=CC=C(C%13=CC%14=C(C(C%15=CC(F)=C(S%15)SCC(CCCC)CC)=C%16C=C(SC%16=C%14C%17=CC(F)=C(S%17)SCC(CC)CCCC)C%18=CC=C(S%18)C%19=C(C(F)=C(C%20=NN(N=C%19%20)CC(CCCCCCCC)CCCCCC)C%21=CC=CS%21)F)S%13)S%12)F)S4)S3)=C2C(S%22)=CC=C%22C(SC%23=C(C%24=C%25SC=C%24)C%26=CC(F)=C(S%26)SCC(CC)CCCC)=CC%23=C%25C%27=CC(F)=C(S%27)SCC(CCCC)CC,FC(C(F)=C(C1=NN(N=C21)CC)C3=CC=C(C4=CC5=C(C(C6=CC(F)=C(S6)SCC)=C7C=C(SC7=C5C8=CC(F)=C(S8)SCC)C9=CC=C(S9)C%10=C(C(F)=C(C%11=NN(N=C%10%11)CC)C%12=CC=C(C%13=CC%14=C(C(C%15=CC(F)=C(S%15)SCC)=C%16C=C(SC%16=C%14C%17=CC(F)=C(S%17)SCC)C%18=CC=C(S%18)C%19=C(C(F)=C(C%20=NN(N=C%19%20)CC)C%21=CC=CS%21)F)S%13)S%12)F)S4)S3)=C2C(S%22)=CC=C%22C(SC%23=C(C%24=C%25SC=C%24)C%26=CC(F)=C(S%26)SCC)=CC%23=C%25C%27=CC(F)=C(S%27)SCC
904,BTA13,J52-F,,10.1002/aenm.201801582,1.18,11.55,61.34,,sm,fused,7.0,polymer,N#C/C(C#N)=C(N(C/1=O)CC)\SC1=C\C2=CC=C(C(S3)=CC4=C3C5=C(C6=CC(C7(C8=CC=C(CCCCCC)C=C8)C9=CC=C(C=C9)CCCCCC)=C(C%10=C7C%11=C(C=C(C%12=CC=C(C%13=NN(N=C%12%13)CCCCCCCC)/C=C%14S/C(N(C/%14=O)CC)=C(C#N)\C#N)S%11)S%10)C=C6C(C%15=CC=C(CCCCCC)C=C%15)5C%16=CC=C(CCCCCC)C=C%16)S4)C%17=NN(CCCCCCCC)N=C2%17,CCC1=CC=C(C2(C3=C(C4=C2C5=C(C=C(C6=CC=C(C7=NN(N=C67)CC)/C=C8S/C(N(C/8=O)CC)=C(C#N)\C#N)S5)S4)C=C(C(C9=CC=C(CC)C=C9)(C%10=C%11SC%12=C%10SC(C%13=CC=C(C%14=NN(N=C%13%14)CC)/C=C%15S/C(N(C/%15=O)CC)=C(C#N)\C#N)=C%12)C%16=CC=C(CC)C=C%16)C%11=C3)C%17=CC=C(CC)C=C%17)C=C1,FC1=C(CC(CCCC)CC)SC(C2=C3SC(C4=CC=C(C5=C(C(F)=CC6=NN(CC(CCCCCCCC)CCCCCC)N=C65)F)S4)=CC3=C(C7=CC(F)=C(CC(CCCC)CC)S7)C8=C2C=C(S8)C9=CC=C(C(C%10=NN(CC(CCCCCCCC)CCCCCC)N=C%10%11)=C(F)C(F)=C%11C%12=CC=C(S%12)C%13=CC%14=C(C%15=CC(F)=C(CC(CCCC)CC)S%15)C%16=C(C(C%17=CC(F)=C(CC(CCCC)CC)S%17)=C%14S%13)C=C(S%16)C%18=CC=C(C(C%19=NN(CC(CCCCCCCC)CCCCCC)N=C%19%20)=C(F)C(F)=C%20C%21=CC=C(S%21)C%22=CC%23=C(C%24=CC(F)=C(CC(CCCC)CC)S%24)C%25=C(C(C%26=CC(F)=C(CC(CCCC)CC)S%26)=C%23S%22)C=C(S%25)C%27=CC=CS%27)S%18)S9)=C1,CCc1sc(-c2c3cc(-c4ccc(-c5c(F)c(F)c(-c6ccc(-c7cc8c(-c9cc(F)c(CC)s9)c9sc(-c%10ccc(-c%11c(F)c(F)c(-c%12ccc(-c%13cc%14c(-c%15cc(F)c(CC)s%15)c%15sc(-c%16ccc(-c%17c(F)c(F)c(-c%18cccs%18)c%18nn(CC)nc%17%18)s%16)cc%15c(-c%15cc(F)c(CC)s%15)c%14s%13)s%12)c%12nn(CC)nc%11%12)s%10)cc9c(-c9cc(F)c(CC)s9)c8s7)s6)c6nn(CC)nc56)s4)sc3c(-c3cc(F)c(CC)s3)c3ccsc23)cc1F
905,F-2Cl,PBDB-T,,10.1021/acsami.1c13035,0.743,18.92,73.4,,sm,fused,7.0,polymer,N#CC(C#N)=C1C(=CC=2SC=3C=4C=C5C(=CC4C(C3C2)(CCCCCCCC)CCCCCCCC)C=6C=C7C(=CC6C5(CCCCCCCC)CCCCCCCC)C=8SC(C=C9C(=O)C%10=CC(Cl)=C(Cl)C=C%10C9=C(C#N)C#N)=CC8C7(CCCCCCCC)CCCCCCCC)C(=O)C%11=CC(Cl)=C(Cl)C=C%111,CCC1(CC)c2cc3c(cc2-c2cc4c(cc21)-c1sc(/C=C2\C(=O)c5cc(Cl)c(Cl)cc5C2=C(C#N)C#N)cc1C4(CC)CC)C(CC)(CC)c1cc(/C=C2\C(=O)c4cc(Cl)c(Cl)cc4C2=C(C#N)C#N)sc1-3,CCC(CCCC)CC1=CC=C(S1)C2=C3C(SC(C4=CC=C(S4)C(SC(C5=CC=C(C6=CC7=C(S6)C(C8=CC=C(CC(CCCC)CC)S8)=C9C(SC(C%10=CC=C(S%10)C(SC(C%11=CC=C(C%12=CC%13=C(S%12)C(C%14=CC=C(CC(CCCC)CC)S%14)=C%15C(SC(C%16=CC=C(S%16)C(SC(C%17=CC=CS%17)=C%18C%19=O)=C%18C(C%20=C(CC(CCCC)CC)SC(CC(CCCC)CC)=C%20%19)=O)=C%15)=C%13C%21=CC=C(CC(CCCC)CC)S%21)S%11)=C%22C%23=O)=C%22C(C%24=C(CC(CCCC)CC)SC(CC(CCCC)CC)=C%24%23)=O)=C9)=C7C%25=CC=C(CC(CCCC)CC)S%25)S5)=C%26C%27=O)=C%26C(C%28=C(CC(CCCC)CC)SC(CC(CCCC)CC)=C%28%27)=O)=C3)=C(C%29=CC=C(CC(CCCC)CC)S%29)C%30=C2SC=C%30,CCc1ccc(-c2c3cc(-c4ccc(-c5sc(-c6ccc(-c7cc8c(-c9ccc(CC)s9)c9sc(-c%10ccc(-c%11sc(-c%12ccc(-c%13cc%14c(-c%15ccc(CC)s%15)c%15sc(-c%16ccc(-c%17sc(-c%18cccs%18)c%18c%17C(=O)c%17c(CC)sc(CC)c%17C%18=O)s%16)cc%15c(-c%15ccc(CC)s%15)c%14s%13)s%12)c%12c%11C(=O)c%11c(CC)sc(CC)c%11C%12=O)s%10)cc9c(-c9ccc(CC)s9)c8s7)s6)c6c5C(=O)c5c(CC)sc(CC)c5C6=O)s4)sc3c(-c3ccc(CC)s3)c3ccsc23)s1
906,F-2Cl,DRCN5T,,10.1002/aenm.201802021,0.9059999999999999,15.97,68.4,,sm,fused,7.0,sm,N#CC(C#N)=C1C(=CC=2SC=3C=4C=C5C(=CC4C(C3C2)(CCCCCCCC)CCCCCCCC)C=6C=C7C(=CC6C5(CCCCCCCC)CCCCCCCC)C=8SC(C=C9C(=O)C%10=CC(Cl)=C(Cl)C=C%10C9=C(C#N)C#N)=CC8C7(CCCCCCCC)CCCCCCCC)C(=O)C%11=CC(Cl)=C(Cl)C=C%111,CCC1(CC)c2cc3c(cc2-c2cc4c(cc21)-c1sc(/C=C2\C(=O)c5cc(Cl)c(Cl)cc5C2=C(C#N)C#N)cc1C4(CC)CC)C(CC)(CC)c1cc(/C=C2\C(=O)c4cc(Cl)c(Cl)cc4C2=C(C#N)C#N)sc1-3,N#CC(C#N)=C1SC(=CC=2SC(C=3SC(C=4SC(=CC4)C=5SC(=CC5CCCCCCCC)C=6SC(C=C7SC(=C(C#N)C#N)N(C7=O)CC)=CC6CCCCCCCC)=C(C3)CCCCCCCC)=C(C2)CCCCCCCC)C(=O)N1CC,CCc1cc(/C=c2\sc(=C(C#N)C#N)n(CC)c2=O)sc1-c1cc(CC)c(-c2ccc(-c3sc(-c4sc(/C=c5\sc(=C(C#N)C#N)n(CC)c5=O)cc4CC)cc3CC)s2)s1
907,F-2Cl,BTEHR-CT,,10.1016/j.orgel.2022.106532,0.946,17.05,69.0,,sm,fused,7.0,sm,N#CC(C#N)=C1C(=CC=2SC=3C=4C=C5C(=CC4C(C3C2)(CCCCCCCC)CCCCCCCC)C=6C=C7C(=CC6C5(CCCCCCCC)CCCCCCCC)C=8SC(C=C9C(=O)C%10=CC(Cl)=C(Cl)C=C%10C9=C(C#N)C#N)=CC8C7(CCCCCCCC)CCCCCCCC)C(=O)C%11=CC(Cl)=C(Cl)C=C%111,CCC1(CC)c2cc3c(cc2-c2cc4c(cc21)-c1sc(/C=C2\C(=O)c5cc(Cl)c(Cl)cc5C2=C(C#N)C#N)cc1C4(CC)CC)C(CC)(CC)c1cc(/C=C2\C(=O)c4cc(Cl)c(Cl)cc4C2=C(C#N)C#N)sc1-3,S=C(N(CC(CCCC)CC)C/1=O)SC1=C\C2=CC(CCCCCCCC)=C(S2)C(S3)=CC=C3C4=C(CCCCCCCC)C=C(S4)C5=CC6=C(S5)C(C7=CC(Cl)=C(CC(CCCC)CC)S7)=C8C(SC(C9=CC(CCCCCCCC)=C(C%10=CC=C(C%11=C(CCCCCCCC)C=C(/C=C%12SC(N(CC(CCCC)CC)C/%12=O)=S)S%11)S%10)S9)=C8)=C6C%13=CC(Cl)=C(CC(CC)CCCC)S%13,S=C(N(CC)C/1=O)SC1=C\C2=CC(CC)=C(S2)C(S3)=CC=C3C4=C(CC)C=C(S4)C5=CC6=C(S5)C(C7=CC(Cl)=C(CC)S7)=C8C(SC(C9=CC(CC)=C(C%10=CC=C(C%11=C(CC)C=C(/C=C%12SC(N(CC)C/%12=O)=S)S%11)S%10)S9)=C8)=C6C%13=CC(Cl)=C(CC)S%13
908,F-2Cl,BTEHR-FT,,10.1039/D2NJ00505K,0.932,16.59,69.3,,sm,fused,7.0,sm,N#CC(C#N)=C1C(=CC=2SC=3C=4C=C5C(=CC4C(C3C2)(CCCCCCCC)CCCCCCCC)C=6C=C7C(=CC6C5(CCCCCCCC)CCCCCCCC)C=8SC(C=C9C(=O)C%10=CC(Cl)=C(Cl)C=C%10C9=C(C#N)C#N)=CC8C7(CCCCCCCC)CCCCCCCC)C(=O)C%11=CC(Cl)=C(Cl)C=C%111,CCC1(CC)c2cc3c(cc2-c2cc4c(cc21)-c1sc(/C=C2\C(=O)c5cc(Cl)c(Cl)cc5C2=C(C#N)C#N)cc1C4(CC)CC)C(CC)(CC)c1cc(/C=C2\C(=O)c4cc(Cl)c(Cl)cc4C2=C(C#N)C#N)sc1-3,S=C(N(CC(CCCC)CC)C/1=O)SC1=C\C2=CC(CCCCCCCC)=C(S2)C(S3)=CC=C3C4=C(CCCCCCCC)C=C(S4)C5=CC6=C(S5)C(C7=CC(F)=C(CC(CCCC)CC)S7)=C8C(SC(C9=CC(CCCCCCCC)=C(C%10=CC=C(C%11=C(CCCCCCCC)C=C(/C=C%12SC(N(CC(CCCC)CC)C/%12=O)=S)S%11)S%10)S9)=C8)=C6C%13=CC(F)=C(CC(CC)CCCC)S%13,S=C(N(CC)C/1=O)SC1=C\C2=CC(CC)=C(S2)C(S3)=CC=C3C4=C(CC)C=C(S4)C5=CC6=C(S5)C(C7=CC(F)=C(CC)S7)=C8C(SC(C9=CC(CC)=C(C%10=CC=C(C%11=C(CC)C=C(/C=C%12SC(N(CC)C/%12=O)=S)S%11)S%10)S9)=C8)=C6C%13=CC(F)=C(CC)S%13
909,ERCN,P3HT,,10.1002/aenm.201803012,0.9,5.87,49.8,,sm,fused,5.0,polymer,O=C(N(CC)/C(S/1)=C(C#N)/C#N)C1=C/C2=CC(CC)=C(C(S3)=CC4=C3C5=CC(C(C6=CC=C(CCCCCC)C=C6)(C7=CC=C(CCCCCC)C=C7)C8=C9SC(C%10=C(CC)C=C(/C=C%11C(N(CC)/C(S\%11)=C(C#N)/C#N)=O)S%10)=C8)=C9C=C5C4(C%12=CC=C(CCCCCC)C=C%12)C%13=CC=C(CCCCCC)C=C%13)S2,CCc1ccc(C2(c3ccc(CC)cc3)c3cc4c(cc3-c3sc(-c5sc(/C=c6/sc(=C(C#N)C#N)n(CC)c6=O)cc5CC)cc32)C(c2ccc(CC)cc2)(c2ccc(CC)cc2)c2cc(-c3sc(/C=c5/sc(=C(C#N)C#N)n(CC)c5=O)cc3CC)sc2-4)cc1,CCCCCCC1=CSC(C2=C(CCCCCC)C=C(C3=C(CCCCCC)C=C(C4=C(CCCCCC)C=C(C5=C(CCCCCC)C=C(C6=C(CCCCCC)C=CS6)S5)S4)S3)S2)=C1,CCc1cc(C)sc1-c1sc(-c2cc(CC)c(-c3sc(-c4cc(CC)c(-c5sc(C)cc5CC)s4)cc3CC)s2)cc1CC
910,ORCN,P3HT,,10.1002/aenm.201803012,0.87,11.5,62.3,,sm,fused,5.0,polymer,O=C(N(CC)/C(S/1)=C(C#N)/C#N)C1=C/C2=CC(OC)=C(C(S3)=CC4=C3C5=CC(C(C6=CC=C(CCCCCC)C=C6)(C7=CC=C(CCCCCC)C=C7)C8=C9SC(C%10=C(OC)C=C(/C=C%11C(N(CC)/C(S\%11)=C(C#N)/C#N)=O)S%10)=C8)=C9C=C5C4(C%12=CC=C(CCCCCC)C=C%12)C%13=CC=C(CCCCCC)C=C%13)S2,CCOc1cc(/C=c2/sc(=C(C#N)C#N)n(CC)c2=O)sc1-c1cc2c(s1)-c1cc3c(cc1C2(c1ccc(CC)cc1)c1ccc(CC)cc1)-c1sc(-c2sc(/C=c4/sc(=C(C#N)C#N)n(CC)c4=O)cc2OCC)cc1C3(c1ccc(CC)cc1)c1ccc(CC)cc1,CCCCCCC1=CSC(C2=C(CCCCCC)C=C(C3=C(CCCCCC)C=C(C4=C(CCCCCC)C=C(C5=C(CCCCCC)C=C(C6=C(CCCCCC)C=CS6)S5)S4)S3)S2)=C1,CCc1cc(C)sc1-c1sc(-c2cc(CC)c(-c3sc(-c4cc(CC)c(-c5sc(C)cc5CC)s4)cc3CC)s2)cc1CC
911,AT-NC,PBDB-T,,10.1002/aenm.201803541,0.919,17.11,69.4,,sm,fused,7.0,polymer,N#CC(C#N)=C1C(=CC=2SC=3C=4C=CC=5C=C6C(C=CC=7C=8SC(C=C9C(=O)C%10=CC=%11C=CC=CC%11C=C%10C9=C(C#N)C#N)=CC8C(C%12=CC=C(OCC(CCCC)CCCCCC)C=C%12)(C%13=CC=C(OCC(CCCC)CCCCCC)C=C%13)C76)=CC5C4C(C%14=CC=C(OCC(CCCC)CCCCCC)C=C%14)(C%15=CC=C(OCC(CCCC)CCCCCC)C=C%15)C3C2)C(=O)C%16=CC=%17C=CC=CC%17C=C%161,CCOc1ccc(C2(c3ccc(OCC)cc3)c3cc(/C=C4\C(=O)c5cc6ccccc6cc5C4=C(C#N)C#N)sc3-c3ccc4cc5c6c(ccc5cc4c32)-c2sc(/C=C3\C(=O)c4cc5ccccc5cc4C3=C(C#N)C#N)cc2C6(c2ccc(OCC)cc2)c2ccc(OCC)cc2)cc1,CCC(CCCC)CC1=CC=C(S1)C2=C3C(SC(C4=CC=C(S4)C(SC(C5=CC=C(C6=CC7=C(S6)C(C8=CC=C(CC(CCCC)CC)S8)=C9C(SC(C%10=CC=C(S%10)C(SC(C%11=CC=C(C%12=CC%13=C(S%12)C(C%14=CC=C(CC(CCCC)CC)S%14)=C%15C(SC(C%16=CC=C(S%16)C(SC(C%17=CC=CS%17)=C%18C%19=O)=C%18C(C%20=C(CC(CCCC)CC)SC(CC(CCCC)CC)=C%20%19)=O)=C%15)=C%13C%21=CC=C(CC(CCCC)CC)S%21)S%11)=C%22C%23=O)=C%22C(C%24=C(CC(CCCC)CC)SC(CC(CCCC)CC)=C%24%23)=O)=C9)=C7C%25=CC=C(CC(CCCC)CC)S%25)S5)=C%26C%27=O)=C%26C(C%28=C(CC(CCCC)CC)SC(CC(CCCC)CC)=C%28%27)=O)=C3)=C(C%29=CC=C(CC(CCCC)CC)S%29)C%30=C2SC=C%30,CCc1ccc(-c2c3cc(-c4ccc(-c5sc(-c6ccc(-c7cc8c(-c9ccc(CC)s9)c9sc(-c%10ccc(-c%11sc(-c%12ccc(-c%13cc%14c(-c%15ccc(CC)s%15)c%15sc(-c%16ccc(-c%17sc(-c%18cccs%18)c%18c%17C(=O)c%17c(CC)sc(CC)c%17C%18=O)s%16)cc%15c(-c%15ccc(CC)s%15)c%14s%13)s%12)c%12c%11C(=O)c%11c(CC)sc(CC)c%11C%12=O)s%10)cc9c(-c9ccc(CC)s9)c8s7)s6)c6c5C(=O)c5c(CC)sc(CC)c5C6=O)s4)sc3c(-c3ccc(CC)s3)c3ccsc23)s1
