Repository: brigreens/Meta-analysis_OSCs

This repository contains the data files and analysis notebooks to support the paper "Meta-Analysis of Molecular Design Strategies for Non-Fullerene Acceptor Based Organic Solar Cell Materials" (DOI: 10.26434/chemrxiv-2024-w29b1)

File: general_dataset_analysis/OSC_filtered_with_sidechains.csv (part 26 of 59)
,reported_acceptor,reported_donor,reference,DOI,Voc,Jsc,FF,PCE,acceptor_type,acceptor_class,fused_rings_in_core,donor_type,acc_SMILES_sidechains,acc_SMILES_shortened_sidechains,don_SMILES_sidechains,don_SMILES_shortened_sidechains
942,BTP1O-4Cl-C10,PM6,,10.1002/aenm.202003777,0.9,23.42,77.6,,sm,y,8.0,polymer,N#C/C(C#N)=C1C(C=C(C(Cl)=C2)Cl)=C2C(C/1=C\C3=C(OCCCCCCCCCCC)C4=C(S3)C5=C(S4)C6=C(N5CC(CCC)CCCCC)C7=C(C8=NSN=C86)C9=C(N7CC(CCC)CCCCC)C%10=C(S9)C(CCCCCCCCCCC)=C(/C=C%11C(C%12=CC(Cl)=C(Cl)C=C%12C\%11=C(C#N)/C#N)=O)S%10)=O,CCN(C1=C2SC3=C1SC(/C=C4C(C5=C(C=C(C(Cl)=C5)Cl)C\4=C(C#N)\C#N)=O)=C3OCC)C6=C2C7=NSN=C7C8=C6N(CC)C9=C8SC%10=C9SC(/C=C%11C(C%12=CC(Cl)=C(Cl)C=C%12C\%11=C(C#N)/C#N)=O)=C%10CC,FC1=C(CC(CCCC)CC)SC(C2=C3C(SC(C4=CC=C(S4)C(SC(C5=CC=C(C6=CC7=C(S6)C(C8=CC(F)=C(CC(CCCC)CC)S8)=C9C(SC(C%10=CC=C(S%10)C(SC(C%11=CC=C(C%12=CC%13=C(S%12)C(C%14=CC(F)=C(CC(CCCC)CC)S%14)=C%15C(SC(C%16=CC=C(S%16)C(SC(C%17=CC=CS%17)=C%18C%19=O)=C%18C(C%20=C(CC(CCCC)CC)SC(CC(CCCC)CC)=C%20%19)=O)=C%15)=C%13C%21=CC(F)=C(CC(CCCC)CC)S%21)S%11)=C%22C%23=O)=C%22C(C%24=C(CC(CCCC)CC)SC(CC(CCCC)CC)=C%24%23)=O)=C9)=C7C%25=CC(F)=C(CC(CCCC)CC)S%25)S5)=C%26C%27=O)=C%26C(C%28=C(CC(CCCC)CC)SC(CC(CCCC)CC)=C%28%27)=O)=C3)=C(C%29=CC(F)=C(CC(CCCC)CC)S%29)C%30=C2SC=C%30)=C1,CCc1sc(-c2c3cc(-c4ccc(-c5sc(-c6ccc(-c7cc8c(-c9cc(F)c(CC)s9)c9sc(-c%10ccc(-c%11sc(-c%12ccc(-c%13cc%14c(-c%15cc(F)c(CC)s%15)c%15sc(-c%16ccc(-c%17sc(-c%18cccs%18)c%18c%17C(=O)c%17c(CC)sc(CC)c%17C%18=O)s%16)cc%15c(-c%15cc(F)c(CC)s%15)c%14s%13)s%12)c%12c%11C(=O)c%11c(CC)sc(CC)c%11C%12=O)s%10)cc9c(-c9cc(F)c(CC)s9)c8s7)s6)c6c5C(=O)c5c(CC)sc(CC)c5C6=O)s4)sc3c(-c3cc(F)c(CC)s3)c3ccsc23)cc1F
943,BTP1O-4Cl-C12,PM6,,10.1002/aenm.202003777,0.91,23.85,78.8,,sm,y,8.0,polymer,N#C/C(C#N)=C1C(C=C(C(Cl)=C2)Cl)=C2C(C/1=C\C3=C(OCCCCCCCCCCC)C4=C(S3)C5=C(S4)C6=C(N5CC(CCCC)CCCCCC)C7=C(C8=NSN=C86)C9=C(N7CC(CCCC)CCCCCC)C%10=C(S9)C(CCCCCCCCCCC)=C(/C=C%11C(C%12=CC(Cl)=C(Cl)C=C%12C\%11=C(C#N)/C#N)=O)S%10)=O,CCN(C1=C2SC3=C1SC(/C=C4C(C5=C(C=C(C(Cl)=C5)Cl)C\4=C(C#N)\C#N)=O)=C3OCC)C6=C2C7=NSN=C7C8=C6N(CC)C9=C8SC%10=C9SC(/C=C%11C(C%12=CC(Cl)=C(Cl)C=C%12C\%11=C(C#N)/C#N)=O)=C%10CC,FC1=C(CC(CCCC)CC)SC(C2=C3C(SC(C4=CC=C(S4)C(SC(C5=CC=C(C6=CC7=C(S6)C(C8=CC(F)=C(CC(CCCC)CC)S8)=C9C(SC(C%10=CC=C(S%10)C(SC(C%11=CC=C(C%12=CC%13=C(S%12)C(C%14=CC(F)=C(CC(CCCC)CC)S%14)=C%15C(SC(C%16=CC=C(S%16)C(SC(C%17=CC=CS%17)=C%18C%19=O)=C%18C(C%20=C(CC(CCCC)CC)SC(CC(CCCC)CC)=C%20%19)=O)=C%15)=C%13C%21=CC(F)=C(CC(CCCC)CC)S%21)S%11)=C%22C%23=O)=C%22C(C%24=C(CC(CCCC)CC)SC(CC(CCCC)CC)=C%24%23)=O)=C9)=C7C%25=CC(F)=C(CC(CCCC)CC)S%25)S5)=C%26C%27=O)=C%26C(C%28=C(CC(CCCC)CC)SC(CC(CCCC)CC)=C%28%27)=O)=C3)=C(C%29=CC(F)=C(CC(CCCC)CC)S%29)C%30=C2SC=C%30)=C1,CCc1sc(-c2c3cc(-c4ccc(-c5sc(-c6ccc(-c7cc8c(-c9cc(F)c(CC)s9)c9sc(-c%10ccc(-c%11sc(-c%12ccc(-c%13cc%14c(-c%15cc(F)c(CC)s%15)c%15sc(-c%16ccc(-c%17sc(-c%18cccs%18)c%18c%17C(=O)c%17c(CC)sc(CC)c%17C%18=O)s%16)cc%15c(-c%15cc(F)c(CC)s%15)c%14s%13)s%12)c%12c%11C(=O)c%11c(CC)sc(CC)c%11C%12=O)s%10)cc9c(-c9cc(F)c(CC)s9)c8s7)s6)c6c5C(=O)c5c(CC)sc(CC)c5C6=O)s4)sc3c(-c3cc(F)c(CC)s3)c3ccsc23)cc1F
944,BTP-Th,PTQ10,,10.1002/aenm.202100079,0.878,25.2,76.2,,sm,y,8.0,polymer,N#C/C(C#N)=C1C2=C(C(C/1=C\C3=C(C4=C(C5=C(C6=C(C7=C(C8=C(C9=C(C(C%10=CC=C(S%10)CCCCCCCC)=C(S9)/C=C%11C(C%12=CC(F)=C(C=C%12C\%11=C(C#N)/C#N)F)=O)S8)N7CC(CCCC)CC)C%13=NSN=C%136)N5CC(CCCC)CC)S4)S3)C%14=CC=C(S%14)CCCCCCCC)=O)C=C(F)C(F)=C2,CCN(C1=C2SC3=C1SC(/C=C4C(C5=CC(F)=C(C=C5C\4=C(C#N)/C#N)F)=O)=C3C6=CC=C(S6)CC)C7=C2C8=NSN=C8C9=C7N(CC)C%10=C9SC%11=C%10SC(/C=C%12C(C%13=C(C\%12=C(C#N)\C#N)C=C(F)C(F)=C%13)=O)=C%11C%14=CC=C(S%14)CC,FC(C(F)=C(C1=CC=C(C2=C(F)C(F)=C(C3=CC=C(C4=C(F)C(F)=CC5=C4N=CC(OCC(CCCCCC)CCCCCCCC)=N5)S3)C6=C2N=CC(OCC(CCCCCC)CCCCCCCC)=N6)S1)C7=C8N=CC(OCC(CCCCCC)CCCCCCCC)=N7)=C8C9=CC=CS9,CCOc1cnc2c(-c3ccc(-c4c(F)c(F)c(-c5ccc(-c6c(F)c(F)c(-c7cccs7)c7ncc(OCC)nc67)s5)c5ncc(OCC)nc45)s3)c(F)c(F)cc2n1
945,BTP-4F-T2C8,D18-Cl,,10.1007/s11426-022-1290-y,0.88,24.56,73.59,,sm,y,8.0,polymer,O=C1C2=CC(F)=C(F)C=C2C(/C1=C/C3=C(C4=C(S3)C(N(CC(CC)CCCC)C5=C6C7=NSN=C7C8=C5N(CC(CC)CCCC)C9=C8SC%10=C9SC(/C=C%11/C(C%12=C(C=C(C(F)=C%12)F)C%11=O)=C(C#N)/C#N)=C%10C%13=CC=C(CCCCCCCC)S%13)=C6S4)C%14=CC=C(CCCCCCCC)S%14)=C(C#N)\C#N,O=C1C2=CC(F)=C(C=C2C(/C1=C/C3=C(C4=CC(CC)=CS4)C(SC5=C6N(C7=C5C8=NSN=C8C9=C7N(C%10=C9SC%11=C%10SC(/C=C%12/C(C%13=C(C%12=O)C=C(F)C(F)=C%13)=C(C#N)\C#N)=C%11C%14=CC(CC)=CS%14)CC)CC)=C6S3)=C(C#N)\C#N)F,ClC1=C(CC(CC)CCCC)SC(C2=C3C(C=C(C4=C(CC(CCCCCC)CCCC)C=C(C5=CC6=C(C(SC(C7=CC(CC(CCCCCC)CCCC)=C(C8=CC9=C(C(C%10=CC(Cl)=C(CC(CCCC)CC)S%10)=C(C=C(C%11=C(CC(CCCCCC)CCCC)C=C(C%12=CC%13=C(C(SC(C%14=CC(CC(CCCCCC)CCCC)=C(C%15=CC%16=C(C(C%17=CC(Cl)=C(CC(CCCC)CC)S%17)=C(C=C(C%18=C(CC(CCCCCC)CCCC)C=C(C%19=CC%20=C(C(SC(C%21=CC(CC(CCCCCC)CCCC)=CS%21)=C%22)=C%22C%23=NSN=C%23%20)S%19)S%18)S%24)C%24=C%16C%25=CC(Cl)=C(CC(CC)CCCC)S%25)S%15)S%14)=C%26)=C%26C%27=NSN=C%27%13)S%12)S%11)S%28)C%28=C9C%29=CC(Cl)=C(CC(CC)CCCC)S%29)S8)S7)=C%30)=C%30C%31=NSN=C%316)S5)S4)S3)=C(C%32=CC(Cl)=C(CC(CCCC)CC)S%32)C%33=C2C=CS%33)=C1,ClC1=C(CC)SC(C2=C3C(C=C(C4=C(CC)C=C(C5=CC6=C(C(SC(C7=CC(CC)=C(C8=CC9=C(C(C%10=CC(Cl)=C(CC)S%10)=C(C=C(C%11=C(CC)C=C(C%12=CC%13=C(C(SC(C%14=CC(CC)=C(C%15=CC%16=C(C(C%17=CC(Cl)=C(CC)S%17)=C(C=C(C%18=C(CC)C=C(C%19=CC%20=C(C(SC(C%21=CC(CC)=CS%21)=C%22)=C%22C%23=NSN=C%23%20)S%19)S%18)S%24)C%24=C%16C%25=CC(Cl)=C(CC)S%25)S%15)S%14)=C%26)=C%26C%27=NSN=C%27%13)S%12)S%11)S%28)C%28=C9C%29=CC(Cl)=C(CC)S%29)S8)S7)=C%30)=C%30C%31=NSN=C%316)S5)S4)S3)=C(C%32=CC(Cl)=C(CC)S%32)C%33=C2C=CS%33)=C1
946,BTP-PhC6,PBDB-TF,,10.1016/j.nanoen.2020.105087,0.865,25.0,77.0,,sm,y,8.0,polymer,N#CC(C#N)=C1C(=CC=2SC3=C(SC=4C=5C6=NSN=C6C=7C=8SC9=C(SC(C=C%10C(=O)C%11=CC(F)=C(F)C=C%11C%10=C(C#N)C#N)=C9C=%12C=CC(=CC%12)CCCCCC)C8N(C7C5N(C34)CC(CC)CCCC)CC(CC)CCCC)C2C=%13C=CC(=CC%13)CCCCCC)C(=O)C%14=CC(F)=C(F)C=C%141,CCc1ccc(-c2c(/C=C3\C(=O)c4cc(F)c(F)cc4C3=C(C#N)C#N)sc3c2sc2c4c5nsnc5c5c6sc7c(-c8ccc(CC)cc8)c(/C=C8\C(=O)c9cc(F)c(F)cc9C8=C(C#N)C#N)sc7c6n(CC)c5c4n(CC)c32)cc1,FC1=C(CC(CCCC)CC)SC(C2=C3C(SC(C4=CC=C(S4)C(SC(C5=CC=C(C6=CC7=C(S6)C(C8=CC(F)=C(CC(CCCC)CC)S8)=C9C(SC(C%10=CC=C(S%10)C(SC(C%11=CC=C(C%12=CC%13=C(S%12)C(C%14=CC(F)=C(CC(CCCC)CC)S%14)=C%15C(SC(C%16=CC=C(S%16)C(SC(C%17=CC=CS%17)=C%18C%19=O)=C%18C(C%20=C(CC(CCCC)CC)SC(CC(CCCC)CC)=C%20%19)=O)=C%15)=C%13C%21=CC(F)=C(CC(CCCC)CC)S%21)S%11)=C%22C%23=O)=C%22C(C%24=C(CC(CCCC)CC)SC(CC(CCCC)CC)=C%24%23)=O)=C9)=C7C%25=CC(F)=C(CC(CCCC)CC)S%25)S5)=C%26C%27=O)=C%26C(C%28=C(CC(CCCC)CC)SC(CC(CCCC)CC)=C%28%27)=O)=C3)=C(C%29=CC(F)=C(CC(CCCC)CC)S%29)C%30=C2SC=C%30)=C1,CCc1sc(-c2c3cc(-c4ccc(-c5sc(-c6ccc(-c7cc8c(-c9cc(F)c(CC)s9)c9sc(-c%10ccc(-c%11sc(-c%12ccc(-c%13cc%14c(-c%15cc(F)c(CC)s%15)c%15sc(-c%16ccc(-c%17sc(-c%18cccs%18)c%18c%17C(=O)c%17c(CC)sc(CC)c%17C%18=O)s%16)cc%15c(-c%15cc(F)c(CC)s%15)c%14s%13)s%12)c%12c%11C(=O)c%11c(CC)sc(CC)c%11C%12=O)s%10)cc9c(-c9cc(F)c(CC)s9)c8s7)s6)c6c5C(=O)c5c(CC)sc(CC)c5C6=O)s4)sc3c(-c3cc(F)c(CC)s3)c3ccsc23)cc1F
947,BTP-Ph,PTQ10,,10.1002/aenm.202100079,0.888,24.7,77.9,,sm,y,8.0,polymer,N#C/C(C#N)=C1C(C=C(C(F)=C2)F)=C2C(C/1=C\C3=C(C4=CC=C(CCCCCC)C=C4)C5=C(S3)C6=C(S5)C7=C(N6CC(CC)CCCC)C8=C(C9=NSN=C97)C%10=C(N8CC(CC)CCCC)C%11=C(S%10)C(C%12=CC=C(CCCCCC)C=C%12)=C(/C=C%13C(C%14=CC(F)=C(F)C=C%14C\%13=C(C#N)/C#N)=O)S%11)=O,CCN(C1=C2C3=NSN=C3C4=C1N(C5=C4SC6=C5SC(/C=C7C(C8=C(C=C(C(F)=C8)F)C\7=C(C#N)\C#N)=O)=C6C9=CC=C(CC)C=C9)CC)C%10=C2SC%11=C%10SC(/C=C%12C(C%13=CC(F)=C(F)C=C%13C\%12=C(C#N)/C#N)=O)=C%11C%14=CC=C(CC)C=C%14,FC(C(F)=C(C1=CC=C(C2=C(F)C(F)=C(C3=CC=C(C4=C(F)C(F)=CC5=C4N=CC(OCC(CCCCCC)CCCCCCCC)=N5)S3)C6=C2N=CC(OCC(CCCCCC)CCCCCCCC)=N6)S1)C7=C8N=CC(OCC(CCCCCC)CCCCCCCC)=N7)=C8C9=CC=CS9,CCOc1cnc2c(-c3ccc(-c4c(F)c(F)c(-c5ccc(-c6c(F)c(F)c(-c7cccs7)c7ncc(OCC)nc67)s5)c5ncc(OCC)nc45)s3)c(F)c(F)cc2n1
949,O-IDTBCN,PTB7-Th,,10.1002/aenm.202100839,0.74,17.7,70.0,,sm,fused,5.0,polymer,N#CC(C#N)=CC1=CC=C(C=2SC=3C=4C=C5C(=CC4C(C3C2)(CCCCCCCC)CCCCCCCC)C=6SC(=CC6C5(CCCCCCCC)CCCCCCCC)C7=CC=C(C=C(C#N)C#N)C8=NSN=C87)C9=NSN=C91,CCC1(CC)c2cc3c(cc2-c2sc(-c4ccc(C=C(C#N)C#N)c5nsnc45)cc21)C(CC)(CC)c1cc(-c2ccc(C=C(C#N)C#N)c4nsnc24)sc1-3,FC1=C(C(OCC(CCCC)CC)=O)SC2=C(SC=C21)C(S3)=CC4=C3C(C5=CC=C(CC(CC)CCCC)S5)=C(C=C(C6=C(C(F)=C(C(OCC(CCCC)CC)=O)S7)C7=C(S6)C(S8)=CC9=C8C(C%10=CC=C(CC(CCCC)CC)S%10)=C(C=C(C%11=C(C(F)=C(C(OCC(CCCC)CC)=O)S%12)C%12=C(S%11)C(S%13)=CC%14=C%13C(C%15=CC=C(CC(CC)CCCC)S%15)=C(C=CS%16)C%16=C%14C%17=CC=C(CC(CC)CCCC)S%17)S%18)C%18=C9C%19=CC=C(CC(CCCC)CC)S%19)S%20)C%20=C4C%21=CC=C(CC(CC)CCCC)S%21,CCOC(=O)c1sc2c(-c3cc4c(-c5ccc(CC)s5)c5sc(-c6sc(-c7cc8c(-c9ccc(CC)s9)c9sc(-c%10sc(-c%11cc%12c(-c%13ccc(CC)s%13)c%13sccc%13c(-c%13ccc(CC)s%13)c%12s%11)c%11sc(C(=O)OCC)c(F)c%10%11)cc9c(-c9ccc(CC)s9)c8s7)c7sc(C(=O)OCC)c(F)c67)cc5c(-c5ccc(CC)s5)c4s3)scc2c1F
950,2Th-2F,PBDB-T,,10.1002/aenm.202102591,0.79,21.62,64.3,,sm,unfused,2.0,polymer,O=C1C2=CC(F)=C(F)C=C2C(/C1=C/C3=C(CCCCCCCC)C=C(S3)C4=C(N(C5=CC=C(CCCC)C=C5)C6=CC=C(CCCC)C=C6)C7=C(S4)C(N(C8=CC=C(CCCC)C=C8)C9=CC=C(CCCC)C=C9)=C(C%10=CC(CCCCCCCC)=C(/C=C(C(C%11=CC(F)=C(F)C=C%11%12)=O)/C%12=C(C#N)\C#N)S%10)S7)=C(C#N)\C#N,O=C1C2=CC(F)=C(F)C=C2C(/C1=C/C3=C(CC)C=C(S3)C4=C(N(C5=CC=C(CC)C=C5)C6=CC=C(CC)C=C6)C7=C(S4)C(N(C8=CC=C(CC)C=C8)C9=CC=C(CC)C=C9)=C(C%10=CC(CC)=C(/C=C(C(C%11=CC(F)=C(F)C=C%11%12)=O)/C%12=C(C#N)\C#N)S%10)S7)=C(C#N)\C#N,CCC(CCCC)CC1=CC=C(S1)C2=C3C(SC(C4=CC=C(S4)C(SC(C5=CC=C(C6=CC7=C(S6)C(C8=CC=C(CC(CCCC)CC)S8)=C9C(SC(C%10=CC=C(S%10)C(SC(C%11=CC=C(C%12=CC%13=C(S%12)C(C%14=CC=C(CC(CCCC)CC)S%14)=C%15C(SC(C%16=CC=C(S%16)C(SC(C%17=CC=CS%17)=C%18C%19=O)=C%18C(C%20=C(CC(CCCC)CC)SC(CC(CCCC)CC)=C%20%19)=O)=C%15)=C%13C%21=CC=C(CC(CCCC)CC)S%21)S%11)=C%22C%23=O)=C%22C(C%24=C(CC(CCCC)CC)SC(CC(CCCC)CC)=C%24%23)=O)=C9)=C7C%25=CC=C(CC(CCCC)CC)S%25)S5)=C%26C%27=O)=C%26C(C%28=C(CC(CCCC)CC)SC(CC(CCCC)CC)=C%28%27)=O)=C3)=C(C%29=CC=C(CC(CCCC)CC)S%29)C%30=C2SC=C%30,CCc1ccc(-c2c3cc(-c4ccc(-c5sc(-c6ccc(-c7cc8c(-c9ccc(CC)s9)c9sc(-c%10ccc(-c%11sc(-c%12ccc(-c%13cc%14c(-c%15ccc(CC)s%15)c%15sc(-c%16ccc(-c%17sc(-c%18cccs%18)c%18c%17C(=O)c%17c(CC)sc(CC)c%17C%18=O)s%16)cc%15c(-c%15ccc(CC)s%15)c%14s%13)s%12)c%12c%11C(=O)c%11c(CC)sc(CC)c%11C%12=O)s%10)cc9c(-c9ccc(CC)s9)c8s7)s6)c6c5C(=O)c5c(CC)sc(CC)c5C6=O)s4)sc3c(-c3ccc(CC)s3)c3ccsc23)s1
951,2BTh-2F,PBDB-T,,10.1002/aenm.202102591,0.84,24.02,72.14,,sm,unfused,2.0,polymer,O=C1C2=CC(F)=C(F)C=C2C(/C1=C/C(S3)=C(CCCCCCCC)C(S4)=C3C=C4C5=C(N(C6=CC=C(CCCC)C=C6)C7=CC=C(CCCC)C=C7)C(SC(C8=CC9=C(C(CCCCCCCC)=C(/C=C(C(C%10=CC(F)=C(F)C=C%10%11)=O)/C%11=C(C#N)/C#N)S9)S8)=C%12N(C%13=CC=C(CCCC)C=C%13)C%14=CC=C(CCCC)C=C%14)=C%12S5)=C(C#N)/C#N,CCC(C=C1)=CC=C1N(C2=CC=C(CC)C=C2)C3=C(C4=CC5=C(C(CC)=C(/C=C(C(C6=CC(F)=C(F)C=C67)=O)/C7=C(C#N)/C#N)S5)S4)SC8=C3SC(C9=CC%10=C(C(CC)=C(/C=C(C(C%11=CC(F)=C(F)C=C%11%12)=O)/C%12=C(C#N)\C#N)S%10)S9)=C8N(C%13=CC=C(CC)C=C%13)C%14=CC=C(CC)C=C%14,CCC(CCCC)CC1=CC=C(S1)C2=C3C(SC(C4=CC=C(S4)C(SC(C5=CC=C(C6=CC7=C(S6)C(C8=CC=C(CC(CCCC)CC)S8)=C9C(SC(C%10=CC=C(S%10)C(SC(C%11=CC=C(C%12=CC%13=C(S%12)C(C%14=CC=C(CC(CCCC)CC)S%14)=C%15C(SC(C%16=CC=C(S%16)C(SC(C%17=CC=CS%17)=C%18C%19=O)=C%18C(C%20=C(CC(CCCC)CC)SC(CC(CCCC)CC)=C%20%19)=O)=C%15)=C%13C%21=CC=C(CC(CCCC)CC)S%21)S%11)=C%22C%23=O)=C%22C(C%24=C(CC(CCCC)CC)SC(CC(CCCC)CC)=C%24%23)=O)=C9)=C7C%25=CC=C(CC(CCCC)CC)S%25)S5)=C%26C%27=O)=C%26C(C%28=C(CC(CCCC)CC)SC(CC(CCCC)CC)=C%28%27)=O)=C3)=C(C%29=CC=C(CC(CCCC)CC)S%29)C%30=C2SC=C%30,CCc1ccc(-c2c3cc(-c4ccc(-c5sc(-c6ccc(-c7cc8c(-c9ccc(CC)s9)c9sc(-c%10ccc(-c%11sc(-c%12ccc(-c%13cc%14c(-c%15ccc(CC)s%15)c%15sc(-c%16ccc(-c%17sc(-c%18cccs%18)c%18c%17C(=O)c%17c(CC)sc(CC)c%17C%18=O)s%16)cc%15c(-c%15ccc(CC)s%15)c%14s%13)s%12)c%12c%11C(=O)c%11c(CC)sc(CC)c%11C%12=O)s%10)cc9c(-c9ccc(CC)s9)c8s7)s6)c6c5C(=O)c5c(CC)sc(CC)c5C6=O)s4)sc3c(-c3ccc(CC)s3)c3ccsc23)s1
952,2BTh-2F,PBDB-TF,,10.1002/aenm.202102591,0.92,22.09,60.22,,sm,unfused,2.0,polymer,O=C1C2=CC(F)=C(F)C=C2C(/C1=C/C(S3)=C(CCCCCCCC)C(S4)=C3C=C4C5=C(N(C6=CC=C(CCCC)C=C6)C7=CC=C(CCCC)C=C7)C(SC(C8=CC9=C(C(CCCCCCCC)=C(/C=C(C(C%10=CC(F)=C(F)C=C%10%11)=O)/C%11=C(C#N)/C#N)S9)S8)=C%12N(C%13=CC=C(CCCC)C=C%13)C%14=CC=C(CCCC)C=C%14)=C%12S5)=C(C#N)/C#N,CCC(C=C1)=CC=C1N(C2=CC=C(CC)C=C2)C3=C(C4=CC5=C(C(CC)=C(/C=C(C(C6=CC(F)=C(F)C=C67)=O)/C7=C(C#N)/C#N)S5)S4)SC8=C3SC(C9=CC%10=C(C(CC)=C(/C=C(C(C%11=CC(F)=C(F)C=C%11%12)=O)/C%12=C(C#N)\C#N)S%10)S9)=C8N(C%13=CC=C(CC)C=C%13)C%14=CC=C(CC)C=C%14,FC1=C(CC(CCCC)CC)SC(C2=C3C(SC(C4=CC=C(S4)C(SC(C5=CC=C(C6=CC7=C(S6)C(C8=CC(F)=C(CC(CCCC)CC)S8)=C9C(SC(C%10=CC=C(S%10)C(SC(C%11=CC=C(C%12=CC%13=C(S%12)C(C%14=CC(F)=C(CC(CCCC)CC)S%14)=C%15C(SC(C%16=CC=C(S%16)C(SC(C%17=CC=CS%17)=C%18C%19=O)=C%18C(C%20=C(CC(CCCC)CC)SC(CC(CCCC)CC)=C%20%19)=O)=C%15)=C%13C%21=CC(F)=C(CC(CCCC)CC)S%21)S%11)=C%22C%23=O)=C%22C(C%24=C(CC(CCCC)CC)SC(CC(CCCC)CC)=C%24%23)=O)=C9)=C7C%25=CC(F)=C(CC(CCCC)CC)S%25)S5)=C%26C%27=O)=C%26C(C%28=C(CC(CCCC)CC)SC(CC(CCCC)CC)=C%28%27)=O)=C3)=C(C%29=CC(F)=C(CC(CCCC)CC)S%29)C%30=C2SC=C%30)=C1,CCc1sc(-c2c3cc(-c4ccc(-c5sc(-c6ccc(-c7cc8c(-c9cc(F)c(CC)s9)c9sc(-c%10ccc(-c%11sc(-c%12ccc(-c%13cc%14c(-c%15cc(F)c(CC)s%15)c%15sc(-c%16ccc(-c%17sc(-c%18cccs%18)c%18c%17C(=O)c%17c(CC)sc(CC)c%17C%18=O)s%16)cc%15c(-c%15cc(F)c(CC)s%15)c%14s%13)s%12)c%12c%11C(=O)c%11c(CC)sc(CC)c%11C%12=O)s%10)cc9c(-c9cc(F)c(CC)s9)c8s7)s6)c6c5C(=O)c5c(CC)sc(CC)c5C6=O)s4)sc3c(-c3cc(F)c(CC)s3)c3ccsc23)cc1F
953,2BTh-2F,D18,,10.1002/aenm.202102591,0.92,22.43,66.55,,sm,unfused,2.0,polymer,O=C1C2=CC(F)=C(F)C=C2C(/C1=C/C(S3)=C(CCCCCCCC)C(S4)=C3C=C4C5=C(N(C6=CC=C(CCCC)C=C6)C7=CC=C(CCCC)C=C7)C(SC(C8=CC9=C(C(CCCCCCCC)=C(/C=C(C(C%10=CC(F)=C(F)C=C%10%11)=O)/C%11=C(C#N)/C#N)S9)S8)=C%12N(C%13=CC=C(CCCC)C=C%13)C%14=CC=C(CCCC)C=C%14)=C%12S5)=C(C#N)/C#N,CCC(C=C1)=CC=C1N(C2=CC=C(CC)C=C2)C3=C(C4=CC5=C(C(CC)=C(/C=C(C(C6=CC(F)=C(F)C=C67)=O)/C7=C(C#N)/C#N)S5)S4)SC8=C3SC(C9=CC%10=C(C(CC)=C(/C=C(C(C%11=CC(F)=C(F)C=C%11%12)=O)/C%12=C(C#N)\C#N)S%10)S9)=C8N(C%13=CC=C(CC)C=C%13)C%14=CC=C(CC)C=C%14,FC1=C(CC)SC(C2=C3C(C=C(C4=C(CC(CCCC)CCCCCC)C=C(C5=CC6=C(C(SC(C7=CC(CC(CCCC)CCCCCC)=C(C(S8)=CC9=C8C(C%10=CC(F)=C(CC)S%10)=C(C=C(C%11=C(CC(CCCC)CCCCCC)C=C(C%12=CC%13=C(C(SC(C%14=CC(CC(CCCC)CCCCCC)=C(C(S%15)=CC%16=C%15C(C%17=CC(F)=C(CC)S%17)=C(C=C(C%18=C(CC(CCCC)CCCCCC)C=C(C%19=CC%20=C(C(SC(C%21=CC(CC(CCCC)CCCCCC)=CS%21)=C%22)=C%22C%23=NSN=C%23%20)S%19)S%18)S%24)C%24=C%16C%25=CC(F)=C(CC)S%25)S%14)=C%26)=C%26C%27=NSN=C%27%13)S%12)S%11)S%28)C%28=C9C%29=CC(F)=C(CC)S%29)S7)=C%30)=C%30C%31=NSN=C%316)S5)S4)S3)=C(C%32=CC(F)=C(CC)S%32)C%33=C2C=CS%33)=C1,CCc1csc(-c2cc3c4nsnc4c4cc(-c5cc(CC)c(-c6cc7c(-c8cc(F)c(CC)s8)c8sc(-c9sc(-c%10cc%11c%12nsnc%12c%12cc(-c%13cc(CC)c(-c%14cc%15c(-c%16cc(F)c(CC)s%16)c%16sc(-c%17sc(-c%18cc%19c%20nsnc%20c%20cc(-c%21cc(CC)c(-c%22cc%23c(-c%24cc(F)c(CC)s%24)c%24sccc%24c(-c%24cc(F)c(CC)s%24)c%23s%22)s%21)sc%20c%19s%18)cc%17CC)cc%16c(-c%16cc(F)c(CC)s%16)c%15s%14)s%13)sc%12c%11s%10)cc9CC)cc8c(-c8cc(F)c(CC)s8)c7s6)s5)sc4c3s2)c1
954,BTh-Th-2F,PBDB-T,,10.1002/aenm.202102591,0.81,23.59,67.14,,sm,unfused,2.0,polymer,O=C1C2=CC(F)=C(F)C=C2C(/C1=C/C3=C(CCCCCCCC)C=C(S3)C4=C(N(C5=CC=C(CCCC)C=C5)C6=CC=C(CCCC)C=C6)C(S7)=C(S4)C(N(C8=CC=C(CCCC)C=C8)C9=CC=C(CCCC)C=C9)=C7C%10=CC%11=C(C(CCCCCCCC)=C(/C=C(C(C%12=CC(F)=C(F)C=C%12%13)=O)/C%13=C(C#N)\C#N)S%11)S%10)=C(C#N)\C#N,O=C1C2=CC(F)=C(F)C=C2C(/C1=C/C3=C(CC)C=C(S3)C4=C(N(C5=CC=C(CC)C=C5)C6=CC=C(CC)C=C6)C(S7)=C(S4)C(N(C8=CC=C(CC)C=C8)C9=CC=C(CC)C=C9)=C7C%10=CC%11=C(C(CC)=C(/C=C(C(C%12=CC(F)=C(F)C=C%12%13)=O)/C%13=C(C#N)\C#N)S%11)S%10)=C(C#N)\C#N,CCC(CCCC)CC1=CC=C(S1)C2=C3C(SC(C4=CC=C(S4)C(SC(C5=CC=C(C6=CC7=C(S6)C(C8=CC=C(CC(CCCC)CC)S8)=C9C(SC(C%10=CC=C(S%10)C(SC(C%11=CC=C(C%12=CC%13=C(S%12)C(C%14=CC=C(CC(CCCC)CC)S%14)=C%15C(SC(C%16=CC=C(S%16)C(SC(C%17=CC=CS%17)=C%18C%19=O)=C%18C(C%20=C(CC(CCCC)CC)SC(CC(CCCC)CC)=C%20%19)=O)=C%15)=C%13C%21=CC=C(CC(CCCC)CC)S%21)S%11)=C%22C%23=O)=C%22C(C%24=C(CC(CCCC)CC)SC(CC(CCCC)CC)=C%24%23)=O)=C9)=C7C%25=CC=C(CC(CCCC)CC)S%25)S5)=C%26C%27=O)=C%26C(C%28=C(CC(CCCC)CC)SC(CC(CCCC)CC)=C%28%27)=O)=C3)=C(C%29=CC=C(CC(CCCC)CC)S%29)C%30=C2SC=C%30,CCc1ccc(-c2c3cc(-c4ccc(-c5sc(-c6ccc(-c7cc8c(-c9ccc(CC)s9)c9sc(-c%10ccc(-c%11sc(-c%12ccc(-c%13cc%14c(-c%15ccc(CC)s%15)c%15sc(-c%16ccc(-c%17sc(-c%18cccs%18)c%18c%17C(=O)c%17c(CC)sc(CC)c%17C%18=O)s%16)cc%15c(-c%15ccc(CC)s%15)c%14s%13)s%12)c%12c%11C(=O)c%11c(CC)sc(CC)c%11C%12=O)s%10)cc9c(-c9ccc(CC)s9)c8s7)s6)c6c5C(=O)c5c(CC)sc(CC)c5C6=O)s4)sc3c(-c3ccc(CC)s3)c3ccsc23)s1
955,2BTh-2F(C2),D18,,10.1002/aenm.202102591,0.9,23.61,72.3,,sm,unfused,2.0,polymer,O=C1C2=CC(F)=C(C=C2C(/C1=C/C(SC3=C4SC(C5=C(C6=C(S5)C(N(C7=CC=C(C=C7)CC)C8=CC=C(C=C8)CC)=C(C9=CC%10=C(S9)C(CCCCCCCC)=C(S%10)/C=C%11C(C%12=CC(F)=C(C=C%12C\%11=C(C#N)/C#N)F)=O)S6)N(C%13=CC=C(C=C%13)CC)C%14=CC=C(C=C%14)CC)=C3)=C4CCCCCCCC)=C(C#N)\C#N)F,CCC(C=C1)=CC=C1N(C2=CC=C(CC)C=C2)C3=C(C4=CC5=C(C(CC)=C(/C=C(C(C6=CC(F)=C(F)C=C67)=O)/C7=C(C#N)/C#N)S5)S4)SC8=C3SC(C9=CC%10=C(C(CC)=C(/C=C(C(C%11=CC(F)=C(F)C=C%11%12)=O)/C%12=C(C#N)\C#N)S%10)S9)=C8N(C%13=CC=C(CC)C=C%13)C%14=CC=C(CC)C=C%14,FC1=C(CC)SC(C2=C3C(C=C(C4=C(CC(CCCC)CCCCCC)C=C(C5=CC6=C(C(SC(C7=CC(CC(CCCC)CCCCCC)=C(C(S8)=CC9=C8C(C%10=CC(F)=C(CC)S%10)=C(C=C(C%11=C(CC(CCCC)CCCCCC)C=C(C%12=CC%13=C(C(SC(C%14=CC(CC(CCCC)CCCCCC)=C(C(S%15)=CC%16=C%15C(C%17=CC(F)=C(CC)S%17)=C(C=C(C%18=C(CC(CCCC)CCCCCC)C=C(C%19=CC%20=C(C(SC(C%21=CC(CC(CCCC)CCCCCC)=CS%21)=C%22)=C%22C%23=NSN=C%23%20)S%19)S%18)S%24)C%24=C%16C%25=CC(F)=C(CC)S%25)S%14)=C%26)=C%26C%27=NSN=C%27%13)S%12)S%11)S%28)C%28=C9C%29=CC(F)=C(CC)S%29)S7)=C%30)=C%30C%31=NSN=C%316)S5)S4)S3)=C(C%32=CC(F)=C(CC)S%32)C%33=C2C=CS%33)=C1,CCc1csc(-c2cc3c4nsnc4c4cc(-c5cc(CC)c(-c6cc7c(-c8cc(F)c(CC)s8)c8sc(-c9sc(-c%10cc%11c%12nsnc%12c%12cc(-c%13cc(CC)c(-c%14cc%15c(-c%16cc(F)c(CC)s%16)c%16sc(-c%17sc(-c%18cc%19c%20nsnc%20c%20cc(-c%21cc(CC)c(-c%22cc%23c(-c%24cc(F)c(CC)s%24)c%24sccc%24c(-c%24cc(F)c(CC)s%24)c%23s%22)s%21)sc%20c%19s%18)cc%17CC)cc%16c(-c%16cc(F)c(CC)s%16)c%15s%14)s%13)sc%12c%11s%10)cc9CC)cc8c(-c8cc(F)c(CC)s8)c7s6)s5)sc4c3s2)c1
956,IDT-NDIH-iPr,PBDB-T,,10.1002/aenm.202103957,0.81,4.65,46.7,,sm,fused,5.0,polymer,O=C(N(C1=C(C(C)C)C=CC=C1C(C)C)C2=O)C3=C(C2=CC=C4C(N(C5=C(C(C)C)C=CC=C5C(C)C)C6=O)=O)C4=C6C=C3C7=CC(C8(C9=CC=C(CCCCCCC)C=C9)C%10=CC=C(CCCCCCC)C=C%10)=C(S7)C%11=C8C=C(C(SC(C%12=CC%13=C%14C(C%15=CC=C%14C(N(C%16=C(C(C)C)C=CC=C%16C(C)C)C%13=O)=O)=C%12C(N(C%17=C(C(C)C)C=CC=C%17C(C)C)C%15=O)=O)=C%18)=C%18C%19(C%20=CC=C(CCCCCCC)C=C%20)C%21=CC=C(CCCCCCC)C=C%21)C%19=C%11,O=C(N(C1=C(C(C)C)C=CC=C1C(C)C)C2=O)C3=C(C2=CC=C4C(N(C5=C(C(C)C)C=CC=C5C(C)C)C6=O)=O)C4=C6C=C3C7=CC(C8(C9=CC=C(CC)C=C9)C%10=CC=C(CC)C=C%10)=C(S7)C%11=C8C=C(C(SC(C%12=CC%13=C%14C(C%15=CC=C%14C(N(C%16=C(C(C)C)C=CC=C%16C(C)C)C%13=O)=O)=C%12C(N(C%17=C(C(C)C)C=CC=C%17C(C)C)C%15=O)=O)=C%18)=C%18C%19(C%20=CC=C(CC)C=C%20)C%21=CC=C(CC)C=C%21)C%19=C%11,CCC(CCCC)CC1=CC=C(S1)C2=C3C(SC(C4=CC=C(S4)C(SC(C5=CC=C(C6=CC7=C(S6)C(C8=CC=C(CC(CCCC)CC)S8)=C9C(SC(C%10=CC=C(S%10)C(SC(C%11=CC=C(C%12=CC%13=C(S%12)C(C%14=CC=C(CC(CCCC)CC)S%14)=C%15C(SC(C%16=CC=C(S%16)C(SC(C%17=CC=CS%17)=C%18C%19=O)=C%18C(C%20=C(CC(CCCC)CC)SC(CC(CCCC)CC)=C%20%19)=O)=C%15)=C%13C%21=CC=C(CC(CCCC)CC)S%21)S%11)=C%22C%23=O)=C%22C(C%24=C(CC(CCCC)CC)SC(CC(CCCC)CC)=C%24%23)=O)=C9)=C7C%25=CC=C(CC(CCCC)CC)S%25)S5)=C%26C%27=O)=C%26C(C%28=C(CC(CCCC)CC)SC(CC(CCCC)CC)=C%28%27)=O)=C3)=C(C%29=CC=C(CC(CCCC)CC)S%29)C%30=C2SC=C%30,CCc1ccc(-c2c3cc(-c4ccc(-c5sc(-c6ccc(-c7cc8c(-c9ccc(CC)s9)c9sc(-c%10ccc(-c%11sc(-c%12ccc(-c%13cc%14c(-c%15ccc(CC)s%15)c%15sc(-c%16ccc(-c%17sc(-c%18cccs%18)c%18c%17C(=O)c%17c(CC)sc(CC)c%17C%18=O)s%16)cc%15c(-c%15ccc(CC)s%15)c%14s%13)s%12)c%12c%11C(=O)c%11c(CC)sc(CC)c%11C%12=O)s%10)cc9c(-c9ccc(CC)s9)c8s7)s6)c6c5C(=O)c5c(CC)sc(CC)c5C6=O)s4)sc3c(-c3ccc(CC)s3)c3ccsc23)s1
957,IDT-NDIN-C8,PBDB-T,,10.1002/aenm.202103957,1.078,6.87,42.2,,sm,fused,5.0,polymer,O=C(N(CCCCCCCC)C1=O)C2=C(C1=CC(NCCCCCCCC)=C3C(N(CCCCCCCC)C4=O)=O)C3=C4C=C2C5=CC(C6(C7=CC=C(CCCCCC)C=C7)C8=CC=C(CCCCCC)C=C8)=C(S5)C9=C6C=C(C(SC(C%10=CC%11=C%12C(C%13=CC(NCCCCCCCC)=C%12C(N(CCCCCCCC)C%11=O)=O)=C%10C(N(CCCCCCCC)C%13=O)=O)=C%14)=C%14C%15(C%16=CC=C(CCCCCC)C=C%16)C%17=CC=C(CCCCCC)C=C%17)C%15=C9,CCN(C(C1=C(C2=C3C=C1C4=CC(C5(C6=CC=C(C=C6)CC)C7=CC=C(C=C7)CC)=C(C8=C5C=C(C9=C8)C%10=C(C9(C%11=CC=C(C=C%11)CC)C%12=CC=C(C=C%12)CC)C=C(C%13=CC%14=C%15C(C%16=CC(NCC)=C%15C(N(C%14=O)CC)=O)=C%13C(N(C%16=O)CC)=O)S%10)S4)C%17=CC(NCC)=C2C(N(C3=O)CC)=O)=O)C%17=O,CCC(CCCC)CC1=CC=C(S1)C2=C3C(SC(C4=CC=C(S4)C(SC(C5=CC=C(C6=CC7=C(S6)C(C8=CC=C(CC(CCCC)CC)S8)=C9C(SC(C%10=CC=C(S%10)C(SC(C%11=CC=C(C%12=CC%13=C(S%12)C(C%14=CC=C(CC(CCCC)CC)S%14)=C%15C(SC(C%16=CC=C(S%16)C(SC(C%17=CC=CS%17)=C%18C%19=O)=C%18C(C%20=C(CC(CCCC)CC)SC(CC(CCCC)CC)=C%20%19)=O)=C%15)=C%13C%21=CC=C(CC(CCCC)CC)S%21)S%11)=C%22C%23=O)=C%22C(C%24=C(CC(CCCC)CC)SC(CC(CCCC)CC)=C%24%23)=O)=C9)=C7C%25=CC=C(CC(CCCC)CC)S%25)S5)=C%26C%27=O)=C%26C(C%28=C(CC(CCCC)CC)SC(CC(CCCC)CC)=C%28%27)=O)=C3)=C(C%29=CC=C(CC(CCCC)CC)S%29)C%30=C2SC=C%30,CCc1ccc(-c2c3cc(-c4ccc(-c5sc(-c6ccc(-c7cc8c(-c9ccc(CC)s9)c9sc(-c%10ccc(-c%11sc(-c%12ccc(-c%13cc%14c(-c%15ccc(CC)s%15)c%15sc(-c%16ccc(-c%17sc(-c%18cccs%18)c%18c%17C(=O)c%17c(CC)sc(CC)c%17C%18=O)s%16)cc%15c(-c%15ccc(CC)s%15)c%14s%13)s%12)c%12c%11C(=O)c%11c(CC)sc(CC)c%11C%12=O)s%10)cc9c(-c9ccc(CC)s9)c8s7)s6)c6c5C(=O)c5c(CC)sc(CC)c5C6=O)s4)sc3c(-c3ccc(CC)s3)c3ccsc23)s1
958,IDT-NDICN-C8,PBDB-T,,10.1002/aenm.202103957,0.55,15.22,68.4,,sm,fused,5.0,polymer,O=C(N(CCCCCCCC)C1=O)C2=C(C1=CC(C#N)=C3C(N(CCCCCCCC)C4=O)=O)C3=C4C=C2C5=CC(C6(C7=CC=C(CCCCCC)C=C7)C8=CC=C(CCCCCC)C=C8)=C(S5)C9=C6C=C(C(SC(C%10=CC%11=C%12C(C%13=CC(C#N)=C%12C(N(CCCCCCCC)C%11=O)=O)=C%10C(N(CCCCCCCC)C%13=O)=O)=C%14)=C%14C%15(C%16=CC=C(CCCCCC)C=C%16)C%17=CC=C(CCCCCC)C=C%17)C%15=C9,CCN(C1=O)C(C2=C(C1=CC(C#N)=C3C(N(CC)C4=O)=O)C3=C4C=C2C5=CC(C6(C7=CC=C(CC)C=C7)C8=CC=C(CC)C=C8)=C(S5)C9=C6C=C(C(SC(C%10=CC%11=C%12C(C%13=CC(C#N)=C%12C(N(CC)C%11=O)=O)=C%10C(N(CC)C%13=O)=O)=C%14)=C%14C%15(C%16=CC=C(CC)C=C%16)C%17=CC=C(CC)C=C%17)C%15=C9)=O,CCC(CCCC)CC1=CC=C(S1)C2=C3C(SC(C4=CC=C(S4)C(SC(C5=CC=C(C6=CC7=C(S6)C(C8=CC=C(CC(CCCC)CC)S8)=C9C(SC(C%10=CC=C(S%10)C(SC(C%11=CC=C(C%12=CC%13=C(S%12)C(C%14=CC=C(CC(CCCC)CC)S%14)=C%15C(SC(C%16=CC=C(S%16)C(SC(C%17=CC=CS%17)=C%18C%19=O)=C%18C(C%20=C(CC(CCCC)CC)SC(CC(CCCC)CC)=C%20%19)=O)=C%15)=C%13C%21=CC=C(CC(CCCC)CC)S%21)S%11)=C%22C%23=O)=C%22C(C%24=C(CC(CCCC)CC)SC(CC(CCCC)CC)=C%24%23)=O)=C9)=C7C%25=CC=C(CC(CCCC)CC)S%25)S5)=C%26C%27=O)=C%26C(C%28=C(CC(CCCC)CC)SC(CC(CCCC)CC)=C%28%27)=O)=C3)=C(C%29=CC=C(CC(CCCC)CC)S%29)C%30=C2SC=C%30,CCc1ccc(-c2c3cc(-c4ccc(-c5sc(-c6ccc(-c7cc8c(-c9ccc(CC)s9)c9sc(-c%10ccc(-c%11sc(-c%12ccc(-c%13cc%14c(-c%15ccc(CC)s%15)c%15sc(-c%16ccc(-c%17sc(-c%18cccs%18)c%18c%17C(=O)c%17c(CC)sc(CC)c%17C%18=O)s%16)cc%15c(-c%15ccc(CC)s%15)c%14s%13)s%12)c%12c%11C(=O)c%11c(CC)sc(CC)c%11C%12=O)s%10)cc9c(-c9ccc(CC)s9)c8s7)s6)c6c5C(=O)c5c(CC)sc(CC)c5C6=O)s4)sc3c(-c3ccc(CC)s3)c3ccsc23)s1
959,IDTT-NDIH-C8,PBDB-T,,10.1002/aenm.202103957,0.93,15.56,64.6,,sm,fused,7.0,polymer,O=C(N(CCCCCCCC)C1=O)C2=C(C1=CC=C3C(N(CCCCCCCC)C4=O)=O)C3=C4C(C(S5)=CC6=C5C(C7(C8=CC=C(CCCCCC)C=C8)C9=CC=C(CCCCCC)C=C9)=C(S6)C%10=C7C=C(C(SC%11=C%12SC(C%13=CC(C(N(CCCCCCCC)C%14=O)=O)=C(C%14=CC=C%15C(N%16CCCCCCCC)=O)C%15=C%13C%16=O)=C%11)=C%12C%17(C%18=CC=C(CCCCCC)C=C%18)C%19=CC=C(CCCCCC)C=C%19)C%17=C%10)=C2,CCC(C=C1)=CC=C1C2(C3=CC=C(CC)C=C3)C4=C(SC5=C4SC(C6=CC(C(N(CC)C7=O)=O)=C(C7=CC=C8C(N9CC)=O)C8=C6C9=O)=C5)C%10=C2C=C(C(SC%11=C%12SC(C%13=CC(C(N(CC)C%14=O)=O)=C(C%14=CC=C%15C(N%16CC)=O)C%15=C%13C%16=O)=C%11)=C%12C%17(C%18=CC=C(CC)C=C%18)C%19=CC=C(CC)C=C%19)C%17=C%10,CCC(CCCC)CC1=CC=C(S1)C2=C3C(SC(C4=CC=C(S4)C(SC(C5=CC=C(C6=CC7=C(S6)C(C8=CC=C(CC(CCCC)CC)S8)=C9C(SC(C%10=CC=C(S%10)C(SC(C%11=CC=C(C%12=CC%13=C(S%12)C(C%14=CC=C(CC(CCCC)CC)S%14)=C%15C(SC(C%16=CC=C(S%16)C(SC(C%17=CC=CS%17)=C%18C%19=O)=C%18C(C%20=C(CC(CCCC)CC)SC(CC(CCCC)CC)=C%20%19)=O)=C%15)=C%13C%21=CC=C(CC(CCCC)CC)S%21)S%11)=C%22C%23=O)=C%22C(C%24=C(CC(CCCC)CC)SC(CC(CCCC)CC)=C%24%23)=O)=C9)=C7C%25=CC=C(CC(CCCC)CC)S%25)S5)=C%26C%27=O)=C%26C(C%28=C(CC(CCCC)CC)SC(CC(CCCC)CC)=C%28%27)=O)=C3)=C(C%29=CC=C(CC(CCCC)CC)S%29)C%30=C2SC=C%30,CCc1ccc(-c2c3cc(-c4ccc(-c5sc(-c6ccc(-c7cc8c(-c9ccc(CC)s9)c9sc(-c%10ccc(-c%11sc(-c%12ccc(-c%13cc%14c(-c%15ccc(CC)s%15)c%15sc(-c%16ccc(-c%17sc(-c%18cccs%18)c%18c%17C(=O)c%17c(CC)sc(CC)c%17C%18=O)s%16)cc%15c(-c%15ccc(CC)s%15)c%14s%13)s%12)c%12c%11C(=O)c%11c(CC)sc(CC)c%11C%12=O)s%10)cc9c(-c9ccc(CC)s9)c8s7)s6)c6c5C(=O)c5c(CC)sc(CC)c5C6=O)s4)sc3c(-c3ccc(CC)s3)c3ccsc23)s1
960,IDT-NDIH-C8,PBDB-T,,10.1002/aenm.202103957,0.915,16.43,68.5,,sm,fused,5.0,polymer,O=C(N(CCCCCCCC)C1=O)C2=C(C1=CC=C3C(N(CCCCCCCC)C4=O)=O)C3=C4C=C2C5=CC(C6(C7=CC=C(CCCCCC)C=C7)C8=CC=C(CCCCCC)C=C8)=C(S5)C9=C6C=C(C(SC(C%10=CC%11=C%12C(C%13=CC=C%12C(N(CCCCCCCC)C%11=O)=O)=C%10C(N(CCCCCCCC)C%13=O)=O)=C%14)=C%14C%15(C%16=CC=C(CCCCCC)C=C%16)C%17=CC=C(CCCCCC)C=C%17)C%15=C9,CCN(C(C1=C(C2=C3C=C1C4=CC(C5(C6=CC=C(C=C6)CC)C7=CC=C(C=C7)CC)=C(C8=C5C=C(C9=C8)C%10=C(C9(C%11=CC=C(C=C%11)CC)C%12=CC=C(C=C%12)CC)C=C(C%13=CC%14=C%15C(C%16=CC=C%15C(N(C%14=O)CC)=O)=C%13C(N(C%16=O)CC)=O)S%10)S4)C%17=CC=C2C(N(C3=O)CC)=O)=O)C%17=O,CCC(CCCC)CC1=CC=C(S1)C2=C3C(SC(C4=CC=C(S4)C(SC(C5=CC=C(C6=CC7=C(S6)C(C8=CC=C(CC(CCCC)CC)S8)=C9C(SC(C%10=CC=C(S%10)C(SC(C%11=CC=C(C%12=CC%13=C(S%12)C(C%14=CC=C(CC(CCCC)CC)S%14)=C%15C(SC(C%16=CC=C(S%16)C(SC(C%17=CC=CS%17)=C%18C%19=O)=C%18C(C%20=C(CC(CCCC)CC)SC(CC(CCCC)CC)=C%20%19)=O)=C%15)=C%13C%21=CC=C(CC(CCCC)CC)S%21)S%11)=C%22C%23=O)=C%22C(C%24=C(CC(CCCC)CC)SC(CC(CCCC)CC)=C%24%23)=O)=C9)=C7C%25=CC=C(CC(CCCC)CC)S%25)S5)=C%26C%27=O)=C%26C(C%28=C(CC(CCCC)CC)SC(CC(CCCC)CC)=C%28%27)=O)=C3)=C(C%29=CC=C(CC(CCCC)CC)S%29)C%30=C2SC=C%30,CCc1ccc(-c2c3cc(-c4ccc(-c5sc(-c6ccc(-c7cc8c(-c9ccc(CC)s9)c9sc(-c%10ccc(-c%11sc(-c%12ccc(-c%13cc%14c(-c%15ccc(CC)s%15)c%15sc(-c%16ccc(-c%17sc(-c%18cccs%18)c%18c%17C(=O)c%17c(CC)sc(CC)c%17C%18=O)s%16)cc%15c(-c%15ccc(CC)s%15)c%14s%13)s%12)c%12c%11C(=O)c%11c(CC)sc(CC)c%11C%12=O)s%10)cc9c(-c9ccc(CC)s9)c8s7)s6)c6c5C(=O)c5c(CC)sc(CC)c5C6=O)s4)sc3c(-c3ccc(CC)s3)c3ccsc23)s1
961,BTP-S10,PM6,,10.1002/aenm.202201076,0.943,20.54,69.46,,sm,y,8.0,polymer,ClC1=C(Cl)C(C(/C2=C\C(SC3=C4SC5=C3N(CC(CCCC)CCCCCC)C6=C5C7=NSN=C7C8=C6N(CC(CCCC)CCCCCC)C9=C8SC%10=C9SC(/C=C%11C(C%12=C(C\%11=C(C#N)\C#N)C=C(Cl)C(Cl)=C%12)=O)=C%10CCCCCCCCC)=C4CCCCCCCCC)=O)=C(C2=O)C(Cl)=C1Cl,CCC1=C(SC2=C1SC3=C2N(CC)C4=C3C5=NSN=C5C6=C4N(CC)C7=C6SC8=C7SC(/C=C9C(C%10=C(C\9=C(C#N)\C#N)C=C(Cl)C(Cl)=C%10)=O)=C8CC)/C=C%11C(C%12=C(C\%11=O)C(Cl)=C(Cl)C(Cl)=C%12Cl)=O,FC1=C(CC(CCCC)CC)SC(C2=C3C(SC(C4=CC=C(S4)C(SC(C5=CC=C(C6=CC7=C(S6)C(C8=CC(F)=C(CC(CCCC)CC)S8)=C9C(SC(C%10=CC=C(S%10)C(SC(C%11=CC=C(C%12=CC%13=C(S%12)C(C%14=CC(F)=C(CC(CCCC)CC)S%14)=C%15C(SC(C%16=CC=C(S%16)C(SC(C%17=CC=CS%17)=C%18C%19=O)=C%18C(C%20=C(CC(CCCC)CC)SC(CC(CCCC)CC)=C%20%19)=O)=C%15)=C%13C%21=CC(F)=C(CC(CCCC)CC)S%21)S%11)=C%22C%23=O)=C%22C(C%24=C(CC(CCCC)CC)SC(CC(CCCC)CC)=C%24%23)=O)=C9)=C7C%25=CC(F)=C(CC(CCCC)CC)S%25)S5)=C%26C%27=O)=C%26C(C%28=C(CC(CCCC)CC)SC(CC(CCCC)CC)=C%28%27)=O)=C3)=C(C%29=CC(F)=C(CC(CCCC)CC)S%29)C%30=C2SC=C%30)=C1,CCc1sc(-c2c3cc(-c4ccc(-c5sc(-c6ccc(-c7cc8c(-c9cc(F)c(CC)s9)c9sc(-c%10ccc(-c%11sc(-c%12ccc(-c%13cc%14c(-c%15cc(F)c(CC)s%15)c%15sc(-c%16ccc(-c%17sc(-c%18cccs%18)c%18c%17C(=O)c%17c(CC)sc(CC)c%17C%18=O)s%16)cc%15c(-c%15cc(F)c(CC)s%15)c%14s%13)s%12)c%12c%11C(=O)c%11c(CC)sc(CC)c%11C%12=O)s%10)cc9c(-c9cc(F)c(CC)s9)c8s7)s6)c6c5C(=O)c5c(CC)sc(CC)c5C6=O)s4)sc3c(-c3cc(F)c(CC)s3)c3ccsc23)cc1F
962,AFI3,P3HT,,10.1002/ajoc.201700203,0.96,5.21,47.0,,sm,PDI,8.0,polymer,O=C1C2=CC=C3C4=C(C=CC(C(=O)N1CC(CCCCCC)CCCCCCCC)=C24)C=5C(C=6C=CC=CC6C)=C7C8=CC=CC9=CC=CC(=C98)C7=C(C%10=CC=CC=C%10C)C35,CCN1C(=O)c2ccc3c4c(-c5ccccc5C)c5c6cccc7cccc(c5c(-c5ccccc5C)c4c4ccc(c2c34)C1=O)c76,CCCCCCC1=CSC(C2=C(CCCCCC)C=C(C3=C(CCCCCC)C=C(C4=C(CCCCCC)C=C(C5=C(CCCCCC)C=C(C6=C(CCCCCC)C=CS6)S5)S4)S3)S2)=C1,CCc1cc(C)sc1-c1sc(-c2cc(CC)c(-c3sc(-c4cc(CC)c(-c5sc(C)cc5CC)s4)cc3CC)s2)cc1CC
963,di-PDI,PBDB-TF,,10.1002/ajoc.202100585,0.879,6.92,52.19,,sm,PDI,7.0,polymer,O=C1C2=CC=C3C4=CC=C5C(=O)N(C(=O)C6=CC(C7=CC=8C(=O)N(C(=O)C9=CC=C%10C%11=CC=C%12C(=O)N(C(=O)C%13=CC=C(C%11=C%12%13)C7=C%10C98)C(CCCCC)CCCCC)C(CCCCC)CCCCC)=C(C%14=CC=C(C(=O)N1C(CCCCC)CCCCC)C2=C3%14)C4=C56)C(CCCCC)CCCCC,CCN1C(=O)c2ccc3c4ccc5c6c(cc(-c7cc8c9c(ccc%10c%11ccc%12c%13c(ccc(c7c9%10)c%13%11)C(=O)N(CC)C%12=O)C(=O)N(CC)C8=O)c(c7ccc(c2c37)C1=O)c64)C(=O)N(CC)C5=O,FC1=C(CC(CCCC)CC)SC(C2=C3C(SC(C4=CC=C(S4)C(SC(C5=CC=C(C6=CC7=C(S6)C(C8=CC(F)=C(CC(CCCC)CC)S8)=C9C(SC(C%10=CC=C(S%10)C(SC(C%11=CC=C(C%12=CC%13=C(S%12)C(C%14=CC(F)=C(CC(CCCC)CC)S%14)=C%15C(SC(C%16=CC=C(S%16)C(SC(C%17=CC=CS%17)=C%18C%19=O)=C%18C(C%20=C(CC(CCCC)CC)SC(CC(CCCC)CC)=C%20%19)=O)=C%15)=C%13C%21=CC(F)=C(CC(CCCC)CC)S%21)S%11)=C%22C%23=O)=C%22C(C%24=C(CC(CCCC)CC)SC(CC(CCCC)CC)=C%24%23)=O)=C9)=C7C%25=CC(F)=C(CC(CCCC)CC)S%25)S5)=C%26C%27=O)=C%26C(C%28=C(CC(CCCC)CC)SC(CC(CCCC)CC)=C%28%27)=O)=C3)=C(C%29=CC(F)=C(CC(CCCC)CC)S%29)C%30=C2SC=C%30)=C1,CCc1sc(-c2c3cc(-c4ccc(-c5sc(-c6ccc(-c7cc8c(-c9cc(F)c(CC)s9)c9sc(-c%10ccc(-c%11sc(-c%12ccc(-c%13cc%14c(-c%15cc(F)c(CC)s%15)c%15sc(-c%16ccc(-c%17sc(-c%18cccs%18)c%18c%17C(=O)c%17c(CC)sc(CC)c%17C%18=O)s%16)cc%15c(-c%15cc(F)c(CC)s%15)c%14s%13)s%12)c%12c%11C(=O)c%11c(CC)sc(CC)c%11C%12=O)s%10)cc9c(-c9cc(F)c(CC)s9)c8s7)s6)c6c5C(=O)c5c(CC)sc(CC)c5C6=O)s4)sc3c(-c3cc(F)c(CC)s3)c3ccsc23)cc1F
964,di-PBI,PBDTTS-TTffBT,,10.1002/macp.201600459,0.92,10.89,65.0,,sm,PDI,7.0,polymer,O=C1C2=CC=C3C4=CC=C5C(=O)N(C(=O)C6=CC(C7=CC=8C(=O)N(C(=O)C9=CC=C%10C%11=CC=C%12C(=O)N(C(=O)C%13=CC=C(C%11=C%12%13)C7=C%10C98)C(CCCCC)CCCCC)C(CCCCC)CCCCC)=C(C%14=CC=C(C(=O)N1C(CCCCC)CCCCC)C2=C3%14)C4=C56)C(CCCCC)CCCCC,CCN1C(=O)c2ccc3c4ccc5c6c(cc(-c7cc8c9c(ccc%10c%11ccc%12c%13c(ccc(c7c9%10)c%13%11)C(=O)N(CC)C%12=O)C(=O)N(CC)C8=O)c(c7ccc(c2c37)C1=O)c64)C(=O)N(CC)C5=O,CCCCCCCCSC1=CC=C(S1)C2=C3SC(C4=C(CCCCCCCC)C5=C(C=C(C6=C(C(F)=CC7=NSN=C76)F)S5)S4)=CC3=C(C8=CC=C(SCCCCCCCC)S8)C9=C2C=C(S9)C%10=C(CCCCCCCC)C(SC(C(C%11=NSN=C%11%12)=C(F)C(F)=C%12C%13=CC(SC(C%14=CC%15=C(C%16=CC=C(SCCCCCCCC)S%16)C%17=C(C(C%18=CC=C(SCCCCCCCC)S%18)=C%15S%14)C=C(S%17)C%19=C(CCCCCCCC)C(SC(C(C%20=NSN=C%20%21)=C(F)C(F)=C%21C%22=CC(SC(C%23=CC%24=C(C%25=CC=C(SCCCCCCCC)S%25)C%26=C(C(C%27=CC=C(SCCCCCCCC)S%27)=C%24S%23)C=C(S%26)C%28=C(CCCCCCCC)C(SC=C%29)=C%29S%28)=C%30CCCCCCCC)=C%30S%22)=C%31)=C%31S%19)=C%32CCCCCCCC)=C%32S%13)=C%33)=C%33S%10,CCSc1ccc(-c2c3cc(-c4sc5cc(-c6c(F)c(F)c(-c7cc8sc(-c9cc%10c(-c%11ccc(SCC)s%11)c%11sc(-c%12sc%13cc(-c%14c(F)c(F)c(-c%15cc%16sc(-c%17cc%18c(-c%19ccc(SCC)s%19)c%19sc(-c%20sc%21cc(-c%22c(F)c(F)c(-c%23cc%24scc(CC)c%24s%23)c%23nsnc%22%23)sc%21c%20CC)cc%19c(-c%19ccc(SCC)s%19)c%18s%17)c(CC)c%16s%15)c%15nsnc%14%15)sc%13c%12CC)cc%11c(-c%11ccc(SCC)s%11)c%10s9)c(CC)c8s7)c7nsnc67)sc5c4CC)sc3c(-c3ccc(SCC)s3)c3ccsc23)s1
965,di-PDI-2F,PBDB-TF,,10.1002/ajoc.202100585,0.9059999999999999,7.84,60.8,,sm,PDI,7.0,polymer,O=C1C2=CC=C3C4=C(F)C=C5C(N(C(CCCCC)CCCCC)C(C6=CC(C7=CC(C(N(C(CCCCC)CCCCC)C(C8=CC(F)=C9C%10=CC=C%11C(N%12C(CCCCC)CCCCC)=O)=O)=O)=C8C9=C7C(C%10=C%11%13)=CC=C%13C%12=O)=C(C4=C56)C%14=CC=C(C2=C3%14)C(N1C(CCCCC)CCCCC)=O)=O)=O,CCN1C(=O)c2ccc3c4c(F)cc5c6c(cc(-c7cc8c9c(cc(F)c%10c%11ccc%12c%13c(cc(F)c(c7c9%10)c%13%11)C(=O)N(CC)C%12=O)C(=O)N(CC)C8=O)c(c7c(F)cc(c2c37)C1=O)c64)C(=O)N(CC)C5=O,FC1=C(CC(CCCC)CC)SC(C2=C3C(SC(C4=CC=C(S4)C(SC(C5=CC=C(C6=CC7=C(S6)C(C8=CC(F)=C(CC(CCCC)CC)S8)=C9C(SC(C%10=CC=C(S%10)C(SC(C%11=CC=C(C%12=CC%13=C(S%12)C(C%14=CC(F)=C(CC(CCCC)CC)S%14)=C%15C(SC(C%16=CC=C(S%16)C(SC(C%17=CC=CS%17)=C%18C%19=O)=C%18C(C%20=C(CC(CCCC)CC)SC(CC(CCCC)CC)=C%20%19)=O)=C%15)=C%13C%21=CC(F)=C(CC(CCCC)CC)S%21)S%11)=C%22C%23=O)=C%22C(C%24=C(CC(CCCC)CC)SC(CC(CCCC)CC)=C%24%23)=O)=C9)=C7C%25=CC(F)=C(CC(CCCC)CC)S%25)S5)=C%26C%27=O)=C%26C(C%28=C(CC(CCCC)CC)SC(CC(CCCC)CC)=C%28%27)=O)=C3)=C(C%29=CC(F)=C(CC(CCCC)CC)S%29)C%30=C2SC=C%30)=C1,CCc1sc(-c2c3cc(-c4ccc(-c5sc(-c6ccc(-c7cc8c(-c9cc(F)c(CC)s9)c9sc(-c%10ccc(-c%11sc(-c%12ccc(-c%13cc%14c(-c%15cc(F)c(CC)s%15)c%15sc(-c%16ccc(-c%17sc(-c%18cccs%18)c%18c%17C(=O)c%17c(CC)sc(CC)c%17C%18=O)s%16)cc%15c(-c%15cc(F)c(CC)s%15)c%14s%13)s%12)c%12c%11C(=O)c%11c(CC)sc(CC)c%11C%12=O)s%10)cc9c(-c9cc(F)c(CC)s9)c8s7)s6)c6c5C(=O)c5c(CC)sc(CC)c5C6=O)s4)sc3c(-c3cc(F)c(CC)s3)c3ccsc23)cc1F
966,BTIC-CF3-y,PBDB-TF,,10.1002/ange.202013053,0.83,24.88,73.21,,sm,y,8.0,polymer,O=C1C2=CC(C(F)(F)F)=CC=C2C(/C1=C/C3=C(CCCCCCCCCCC)C(SC4=C5N(C6=C4C7=NSN=C7C8=C6N(C9=C8SC%10=C9SC(/C=C%11/C(C%12=C(C%11=O)C=C(C(F)(F)F)C=C%12)=C(C#N)\C#N)=C%10CCCCCCCCCCC)CC(CCCC)CC)CC(CCCC)CC)=C5S3)=C(C#N)\C#N,CCC1=C(SC2=C1SC3=C2N(CC)C4=C3C5=NSN=C5C6=C4N(CC)C7=C6SC8=C7SC(/C=C9C(C%10=C(C\9=C(C#N)/C#N)C=CC(C(F)(F)F)=C%10)=O)=C8CC)/C=C%11C(C%12=C(C\%11=C(C#N)/C#N)C=CC(C(F)(F)F)=C%12)=O,FC1=C(CC(CCCC)CC)SC(C2=C3C(SC(C4=CC=C(S4)C(SC(C5=CC=C(C6=CC7=C(S6)C(C8=CC(F)=C(CC(CCCC)CC)S8)=C9C(SC(C%10=CC=C(S%10)C(SC(C%11=CC=C(C%12=CC%13=C(S%12)C(C%14=CC(F)=C(CC(CCCC)CC)S%14)=C%15C(SC(C%16=CC=C(S%16)C(SC(C%17=CC=CS%17)=C%18C%19=O)=C%18C(C%20=C(CC(CCCC)CC)SC(CC(CCCC)CC)=C%20%19)=O)=C%15)=C%13C%21=CC(F)=C(CC(CCCC)CC)S%21)S%11)=C%22C%23=O)=C%22C(C%24=C(CC(CCCC)CC)SC(CC(CCCC)CC)=C%24%23)=O)=C9)=C7C%25=CC(F)=C(CC(CCCC)CC)S%25)S5)=C%26C%27=O)=C%26C(C%28=C(CC(CCCC)CC)SC(CC(CCCC)CC)=C%28%27)=O)=C3)=C(C%29=CC(F)=C(CC(CCCC)CC)S%29)C%30=C2SC=C%30)=C1,CCc1sc(-c2c3cc(-c4ccc(-c5sc(-c6ccc(-c7cc8c(-c9cc(F)c(CC)s9)c9sc(-c%10ccc(-c%11sc(-c%12ccc(-c%13cc%14c(-c%15cc(F)c(CC)s%15)c%15sc(-c%16ccc(-c%17sc(-c%18cccs%18)c%18c%17C(=O)c%17c(CC)sc(CC)c%17C%18=O)s%16)cc%15c(-c%15cc(F)c(CC)s%15)c%14s%13)s%12)c%12c%11C(=O)c%11c(CC)sc(CC)c%11C%12=O)s%10)cc9c(-c9cc(F)c(CC)s9)c8s7)s6)c6c5C(=O)c5c(CC)sc(CC)c5C6=O)s4)sc3c(-c3cc(F)c(CC)s3)c3ccsc23)cc1F
968,BTIC-2Cl-yCF3,PBDB-TF,,10.1002/ange.202013053,0.84,25.09,76.99,,sm,y,8.0,polymer,O=C1C2=CC(Cl)=C(Cl)C=C2C(/C1=C/C3=C(CCCCCCCCCCC)C(SC4=C5N(C6=C4C7=NSN=C7C8=C6N(C9=C8SC%10=C9SC(/C=C%11/C(C%12=C(C%11=O)C=C(C(F)(F)F)C=C%12)=C(C#N)\C#N)=C%10CCCCCCCCCCC)CC(CC)CCCC)CC(CC)CCCC)=C5S3)=C(C#N)\C#N,CCC1=C(SC2=C1SC3=C2N(CC)C4=C3C5=NSN=C5C6=C4N(CC)C7=C6SC8=C7SC(/C=C9C(C%10=C(C\9=C(C#N)/C#N)C=C(Cl)C(Cl)=C%10)=O)=C8CC)/C=C%11C(C%12=C(C\%11=C(C#N)/C#N)C=CC(C(F)(F)F)=C%12)=O,FC1=C(CC(CCCC)CC)SC(C2=C3C(SC(C4=CC=C(S4)C(SC(C5=CC=C(C6=CC7=C(S6)C(C8=CC(F)=C(CC(CCCC)CC)S8)=C9C(SC(C%10=CC=C(S%10)C(SC(C%11=CC=C(C%12=CC%13=C(S%12)C(C%14=CC(F)=C(CC(CCCC)CC)S%14)=C%15C(SC(C%16=CC=C(S%16)C(SC(C%17=CC=CS%17)=C%18C%19=O)=C%18C(C%20=C(CC(CCCC)CC)SC(CC(CCCC)CC)=C%20%19)=O)=C%15)=C%13C%21=CC(F)=C(CC(CCCC)CC)S%21)S%11)=C%22C%23=O)=C%22C(C%24=C(CC(CCCC)CC)SC(CC(CCCC)CC)=C%24%23)=O)=C9)=C7C%25=CC(F)=C(CC(CCCC)CC)S%25)S5)=C%26C%27=O)=C%26C(C%28=C(CC(CCCC)CC)SC(CC(CCCC)CC)=C%28%27)=O)=C3)=C(C%29=CC(F)=C(CC(CCCC)CC)S%29)C%30=C2SC=C%30)=C1,CCc1sc(-c2c3cc(-c4ccc(-c5sc(-c6ccc(-c7cc8c(-c9cc(F)c(CC)s9)c9sc(-c%10ccc(-c%11sc(-c%12ccc(-c%13cc%14c(-c%15cc(F)c(CC)s%15)c%15sc(-c%16ccc(-c%17sc(-c%18cccs%18)c%18c%17C(=O)c%17c(CC)sc(CC)c%17C%18=O)s%16)cc%15c(-c%15cc(F)c(CC)s%15)c%14s%13)s%12)c%12c%11C(=O)c%11c(CC)sc(CC)c%11C%12=O)s%10)cc9c(-c9cc(F)c(CC)s9)c8s7)s6)c6c5C(=O)c5c(CC)sc(CC)c5C6=O)s4)sc3c(-c3cc(F)c(CC)s3)c3ccsc23)cc1F
969,BN-0F,J52,,10.1002/ange.202100390,0.835,21.1,60.1,,sm,unfused,3.0,polymer,O=C1C2=CC3=C(C=CC=C3)C=C2C(/C1=C/C4=CC(C5(CC(CCCC)CC)CC(CCCC)CC)=C(S4)C6=C5C=C(S6)C(C(OCC(CC)CCCC)=C7)=CC(OCC(CC)CCCC)=C7C8=CC(C9(CC(CCCC)CC)CC(CC)CCCC)=C(S8)C%10=C9C=C(S%10)/C=C(C(C%11=CC%12=C(C=CC=C%12)C=C%11%13)=O)/C%13=C(C#N)\C#N)=C(C#N)/C#N,CCOc1cc(-c2cc3c(s2)-c2sc(/C=C4\C(=O)c5cc6ccccc6cc5C4=C(C#N)C#N)cc2C3(CC)CC)c(OCC)cc1-c1cc2c(s1)-c1sc(/C=C3\C(=O)c4cc5ccccc5cc4C3=C(C#N)C#N)cc1C2(CC)CC,CCC(CCCC)CC1=CC=C(S1)C2=C3SC(C4=CC=C(C5=C(C(F)=CC6=NN(CC(CCCCCCCC)CCCCCC)N=C65)F)S4)=CC3=C(C7=CC=C(CC(CCCC)CC)S7)C8=C2C=C(S8)C9=CC=C(C(C%10=NN(CC(CCCCCCCC)CCCCCC)N=C%10%11)=C(F)C(F)=C%11C%12=CC=C(S%12)C%13=CC%14=C(C%15=CC=C(CC(CCCC)CC)S%15)C%16=C(C(C%17=CC=C(CC(CCCC)CC)S%17)=C%14S%13)C=C(S%16)C%18=CC=C(C(C%19=NN(CC(CCCCCCCC)CCCCCC)N=C%19%20)=C(F)C(F)=C%20C%21=CC=C(S%21)C%22=CC%23=C(C%24=CC=C(CC(CCCC)CC)S%24)C%25=C(C(C%26=CC=C(CC(CCCC)CC)S%26)=C%23S%22)C=C(S%25)C%27=CC=CS%27)S%18)S9,CCc1ccc(-c2c3cc(-c4ccc(-c5c(F)c(F)c(-c6ccc(-c7cc8c(-c9ccc(CC)s9)c9sc(-c%10ccc(-c%11c(F)c(F)c(-c%12ccc(-c%13cc%14c(-c%15ccc(CC)s%15)c%15sc(-c%16ccc(-c%17c(F)c(F)c(-c%18cccs%18)c%18nn(CC)nc%17%18)s%16)cc%15c(-c%15ccc(CC)s%15)c%14s%13)s%12)c%12nn(CC)nc%11%12)s%10)cc9c(-c9ccc(CC)s9)c8s7)s6)c6nn(CC)nc56)s4)sc3c(-c3ccc(CC)s3)c3ccsc23)s1
970,BN-4F,J52,,10.1002/ange.202100390,0.792,25.76,64.91,,sm,unfused,3.0,polymer,O=C1C2=CC3=C(C=C(F)C(F)=C3)C=C2C(/C1=C/C4=CC(C5(CC(CCCC)CC)CC(CCCC)CC)=C(S4)C6=C5C=C(S6)C(C(OCC(CC)CCCC)=C7)=CC(OCC(CC)CCCC)=C7C8=CC(C9(CC(CCCC)CC)CC(CC)CCCC)=C(S8)C%10=C9C=C(S%10)/C=C(C(C%11=CC%12=C(C=C(F)C(F)=C%12)C=C%11%13)=O)/C%13=C(C#N)\C#N)=C(C#N)/C#N,CCOc1cc(-c2cc3c(s2)-c2sc(/C=C4\C(=O)c5cc6cc(F)c(F)cc6cc5C4=C(C#N)C#N)cc2C3(CC)CC)c(OCC)cc1-c1cc2c(s1)-c1sc(/C=C3\C(=O)c4cc5cc(F)c(F)cc5cc4C3=C(C#N)C#N)cc1C2(CC)CC,CCC(CCCC)CC1=CC=C(S1)C2=C3SC(C4=CC=C(C5=C(C(F)=CC6=NN(CC(CCCCCCCC)CCCCCC)N=C65)F)S4)=CC3=C(C7=CC=C(CC(CCCC)CC)S7)C8=C2C=C(S8)C9=CC=C(C(C%10=NN(CC(CCCCCCCC)CCCCCC)N=C%10%11)=C(F)C(F)=C%11C%12=CC=C(S%12)C%13=CC%14=C(C%15=CC=C(CC(CCCC)CC)S%15)C%16=C(C(C%17=CC=C(CC(CCCC)CC)S%17)=C%14S%13)C=C(S%16)C%18=CC=C(C(C%19=NN(CC(CCCCCCCC)CCCCCC)N=C%19%20)=C(F)C(F)=C%20C%21=CC=C(S%21)C%22=CC%23=C(C%24=CC=C(CC(CCCC)CC)S%24)C%25=C(C(C%26=CC=C(CC(CCCC)CC)S%26)=C%23S%22)C=C(S%25)C%27=CC=CS%27)S%18)S9,CCc1ccc(-c2c3cc(-c4ccc(-c5c(F)c(F)c(-c6ccc(-c7cc8c(-c9ccc(CC)s9)c9sc(-c%10ccc(-c%11c(F)c(F)c(-c%12ccc(-c%13cc%14c(-c%15ccc(CC)s%15)c%15sc(-c%16ccc(-c%17c(F)c(F)c(-c%18cccs%18)c%18nn(CC)nc%17%18)s%16)cc%15c(-c%15ccc(CC)s%15)c%14s%13)s%12)c%12nn(CC)nc%11%12)s%10)cc9c(-c9ccc(CC)s9)c8s7)s6)c6nn(CC)nc56)s4)sc3c(-c3ccc(CC)s3)c3ccsc23)s1
971,BN-2F,J52,,10.1002/ange.202100390,0.813,25.25,70.78,,sm,unfused,3.0,polymer,O=C1C2=CC3=C(C=C(F)C=C3)C=C2C(/C1=C/C4=CC(C5(CC(CCCC)CC)CC(CCCC)CC)=C(S4)C6=C5C=C(S6)C(C(OCC(CC)CCCC)=C7)=CC(OCC(CC)CCCC)=C7C8=CC(C9(CC(CCCC)CC)CC(CC)CCCC)=C(S8)C%10=C9C=C(S%10)/C=C(C(C%11=CC%12=C(C=C(F)C=C%12)C=C%11%13)=O)/C%13=C(C#N)\C#N)=C(C#N)/C#N,CCOc1cc(-c2cc3c(s2)-c2sc(/C=C4\C(=O)c5cc6ccc(F)cc6cc5C4=C(C#N)C#N)cc2C3(CC)CC)c(OCC)cc1-c1cc2c(s1)-c1sc(/C=C3\C(=O)c4cc5ccc(F)cc5cc4C3=C(C#N)C#N)cc1C2(CC)CC,CCC(CCCC)CC1=CC=C(S1)C2=C3SC(C4=CC=C(C5=C(C(F)=CC6=NN(CC(CCCCCCCC)CCCCCC)N=C65)F)S4)=CC3=C(C7=CC=C(CC(CCCC)CC)S7)C8=C2C=C(S8)C9=CC=C(C(C%10=NN(CC(CCCCCCCC)CCCCCC)N=C%10%11)=C(F)C(F)=C%11C%12=CC=C(S%12)C%13=CC%14=C(C%15=CC=C(CC(CCCC)CC)S%15)C%16=C(C(C%17=CC=C(CC(CCCC)CC)S%17)=C%14S%13)C=C(S%16)C%18=CC=C(C(C%19=NN(CC(CCCCCCCC)CCCCCC)N=C%19%20)=C(F)C(F)=C%20C%21=CC=C(S%21)C%22=CC%23=C(C%24=CC=C(CC(CCCC)CC)S%24)C%25=C(C(C%26=CC=C(CC(CCCC)CC)S%26)=C%23S%22)C=C(S%25)C%27=CC=CS%27)S%18)S9,CCc1ccc(-c2c3cc(-c4ccc(-c5c(F)c(F)c(-c6ccc(-c7cc8c(-c9ccc(CC)s9)c9sc(-c%10ccc(-c%11c(F)c(F)c(-c%12ccc(-c%13cc%14c(-c%15ccc(CC)s%15)c%15sc(-c%16ccc(-c%17c(F)c(F)c(-c%18cccs%18)c%18nn(CC)nc%17%18)s%16)cc%15c(-c%15ccc(CC)s%15)c%14s%13)s%12)c%12nn(CC)nc%11%12)s%10)cc9c(-c9ccc(CC)s9)c8s7)s6)c6nn(CC)nc56)s4)sc3c(-c3ccc(CC)s3)c3ccsc23)s1
972,SN,PBDB-T-2F,,10.1002/ange.202116111,0.82,25.14,68.9,,sm,y,8.0,polymer,O=C1C2=CC(F)=C(C=C2C(/C1=C/C3=C(CCCCCCCCCCC)C(SC4=C5N(C6=C4C7=NSN=C7C8=C6N(C9=C8N(C)C%10=C9SC(/C=C%11/C(C%12=C(C=C(F)C(F)=C%12)C%11=O)=C(C#N)\C#N)=C%10CCCCCCCCCCC)CC(CC)CCCC)CC(CC)CCCC)=C5S3)=C(C#N)\C#N)F,O=C1C2=CC(F)=C(C=C2C(/C1=C/C3=C(CC)C(SC4=C5N(C6=C4C7=NSN=C7C8=C6N(C9=C8N(CC)C%10=C9SC(/C=C%11/C(C%12=C(C=C(F)C(F)=C%12)C%11=O)=C(C#N)\C#N)=C%10CC)CC)CC)=C5S3)=C(C#N)\C#N)F,FC1=C(CC(CCCC)CC)SC(C2=C3C(SC(C4=CC=C(S4)C(SC(C5=CC=C(C6=CC7=C(S6)C(C8=CC(F)=C(CC(CCCC)CC)S8)=C9C(SC(C%10=CC=C(S%10)C(SC(C%11=CC=C(C%12=CC%13=C(S%12)C(C%14=CC(F)=C(CC(CCCC)CC)S%14)=C%15C(SC(C%16=CC=C(S%16)C(SC(C%17=CC=CS%17)=C%18C%19=O)=C%18C(C%20=C(CC(CCCC)CC)SC(CC(CCCC)CC)=C%20%19)=O)=C%15)=C%13C%21=CC(F)=C(CC(CCCC)CC)S%21)S%11)=C%22C%23=O)=C%22C(C%24=C(CC(CCCC)CC)SC(CC(CCCC)CC)=C%24%23)=O)=C9)=C7C%25=CC(F)=C(CC(CCCC)CC)S%25)S5)=C%26C%27=O)=C%26C(C%28=C(CC(CCCC)CC)SC(CC(CCCC)CC)=C%28%27)=O)=C3)=C(C%29=CC(F)=C(CC(CCCC)CC)S%29)C%30=C2SC=C%30)=C1,CCc1sc(-c2c3cc(-c4ccc(-c5sc(-c6ccc(-c7cc8c(-c9cc(F)c(CC)s9)c9sc(-c%10ccc(-c%11sc(-c%12ccc(-c%13cc%14c(-c%15cc(F)c(CC)s%15)c%15sc(-c%16ccc(-c%17sc(-c%18cccs%18)c%18c%17C(=O)c%17c(CC)sc(CC)c%17C%18=O)s%16)cc%15c(-c%15cc(F)c(CC)s%15)c%14s%13)s%12)c%12c%11C(=O)c%11c(CC)sc(CC)c%11C%12=O)s%10)cc9c(-c9cc(F)c(CC)s9)c8s7)s6)c6c5C(=O)c5c(CC)sc(CC)c5C6=O)s4)sc3c(-c3cc(F)c(CC)s3)c3ccsc23)cc1F
