Repository: brigreens/Meta-analysis_OSCs

This repository contains the data files and analysis notebooks to support the paper "Meta-Analysis of Molecular Design Strategies for Non-Fullerene Acceptor Based Organic Solar Cell Materials" (DOI: 10.26434/chemrxiv-2024-w29b1)

File: general_dataset_analysis/OSC_filtered_with_sidechains.csv (part 27 of 59)
,reported_acceptor,reported_donor,reference,DOI,Voc,Jsc,FF,PCE,acceptor_type,acceptor_class,fused_rings_in_core,donor_type,acc_SMILES_sidechains,acc_SMILES_shortened_sidechains,don_SMILES_sidechains,don_SMILES_shortened_sidechains
973,mPh4F-TT,PM6,,10.1002/ange.202206930,0.8640000000000001,25.32,77.2,,sm,y,8.0,polymer,N#C/C(C#N)=C1C(C=C(C(F)=C2)F)=C2C(C/1=C\C3=C(C4=CC=CC(CCCCCC)=C4)C5=C(S3)C6=C(S5)C7=C(N6CC(CCCC)CCCCCC)C8=C(C9=NSN=C97)C%10=C(N8CC(CCCC)CCCCCC)C%11=C(S%10)C(C%12=CC(CCCCCC)=CC=C%12)=C(/C=C%13C(C%14=CC(F)=C(F)C=C%14C\%13=C(C#N)/C#N)=O)S%11)=O,CCN(C1=C2C3=NSN=C3C4=C1N(C5=C4SC6=C5SC(/C=C7C(C8=C(C=C(C(F)=C8)F)C\7=C(C#N)\C#N)=O)=C6C9=CC=CC(CC)=C9)CC)C%10=C2SC%11=C%10SC(/C=C%12C(C%13=CC(F)=C(F)C=C%13C\%12=C(C#N)/C#N)=O)=C%11C%14=CC(CC)=CC=C%14,FC1=C(CC(CCCC)CC)SC(C2=C3C(SC(C4=CC=C(S4)C(SC(C5=CC=C(C6=CC7=C(S6)C(C8=CC(F)=C(CC(CCCC)CC)S8)=C9C(SC(C%10=CC=C(S%10)C(SC(C%11=CC=C(C%12=CC%13=C(S%12)C(C%14=CC(F)=C(CC(CCCC)CC)S%14)=C%15C(SC(C%16=CC=C(S%16)C(SC(C%17=CC=CS%17)=C%18C%19=O)=C%18C(C%20=C(CC(CCCC)CC)SC(CC(CCCC)CC)=C%20%19)=O)=C%15)=C%13C%21=CC(F)=C(CC(CCCC)CC)S%21)S%11)=C%22C%23=O)=C%22C(C%24=C(CC(CCCC)CC)SC(CC(CCCC)CC)=C%24%23)=O)=C9)=C7C%25=CC(F)=C(CC(CCCC)CC)S%25)S5)=C%26C%27=O)=C%26C(C%28=C(CC(CCCC)CC)SC(CC(CCCC)CC)=C%28%27)=O)=C3)=C(C%29=CC(F)=C(CC(CCCC)CC)S%29)C%30=C2SC=C%30)=C1,CCc1sc(-c2c3cc(-c4ccc(-c5sc(-c6ccc(-c7cc8c(-c9cc(F)c(CC)s9)c9sc(-c%10ccc(-c%11sc(-c%12ccc(-c%13cc%14c(-c%15cc(F)c(CC)s%15)c%15sc(-c%16ccc(-c%17sc(-c%18cccs%18)c%18c%17C(=O)c%17c(CC)sc(CC)c%17C%18=O)s%16)cc%15c(-c%15cc(F)c(CC)s%15)c%14s%13)s%12)c%12c%11C(=O)c%11c(CC)sc(CC)c%11C%12=O)s%10)cc9c(-c9cc(F)c(CC)s9)c8s7)s6)c6c5C(=O)c5c(CC)sc(CC)c5C6=O)s4)sc3c(-c3cc(F)c(CC)s3)c3ccsc23)cc1F
974,mPh4F-ST,PM6,,10.1002/ange.202206930,0.8320000000000001,26.71,78.9,,sm,y,8.0,polymer,N#C/C(C#N)=C1C(C=C(C(F)=C2)F)=C2C(C/1=C\C3=C(C4=CC=CC(CCCCCC)=C4)C5=C(S3)C6=C([Se]5)C7=C(N6CC(CCCC)CCCCCC)C8=C(C9=NSN=C97)C%10=C(N8CC(CCCC)CCCCCC)C%11=C([Se]%10)C(C%12=CC(CCCCCC)=CC=C%12)=C(/C=C%13C(C%14=CC(F)=C(F)C=C%14C\%13=C(C#N)/C#N)=O)S%11)=O,CCN(C1=C2C3=NSN=C3C4=C1N(C5=C4[Se]C6=C5SC(/C=C7C(C8=C(C=C(C(F)=C8)F)C\7=C(C#N)\C#N)=O)=C6C9=CC=CC(CC)=C9)CC)C%10=C2[Se]C%11=C%10SC(/C=C%12C(C%13=CC(F)=C(F)C=C%13C\%12=C(C#N)/C#N)=O)=C%11C%14=CC(CC)=CC=C%14,FC1=C(CC(CCCC)CC)SC(C2=C3C(SC(C4=CC=C(S4)C(SC(C5=CC=C(C6=CC7=C(S6)C(C8=CC(F)=C(CC(CCCC)CC)S8)=C9C(SC(C%10=CC=C(S%10)C(SC(C%11=CC=C(C%12=CC%13=C(S%12)C(C%14=CC(F)=C(CC(CCCC)CC)S%14)=C%15C(SC(C%16=CC=C(S%16)C(SC(C%17=CC=CS%17)=C%18C%19=O)=C%18C(C%20=C(CC(CCCC)CC)SC(CC(CCCC)CC)=C%20%19)=O)=C%15)=C%13C%21=CC(F)=C(CC(CCCC)CC)S%21)S%11)=C%22C%23=O)=C%22C(C%24=C(CC(CCCC)CC)SC(CC(CCCC)CC)=C%24%23)=O)=C9)=C7C%25=CC(F)=C(CC(CCCC)CC)S%25)S5)=C%26C%27=O)=C%26C(C%28=C(CC(CCCC)CC)SC(CC(CCCC)CC)=C%28%27)=O)=C3)=C(C%29=CC(F)=C(CC(CCCC)CC)S%29)C%30=C2SC=C%30)=C1,CCc1sc(-c2c3cc(-c4ccc(-c5sc(-c6ccc(-c7cc8c(-c9cc(F)c(CC)s9)c9sc(-c%10ccc(-c%11sc(-c%12ccc(-c%13cc%14c(-c%15cc(F)c(CC)s%15)c%15sc(-c%16ccc(-c%17sc(-c%18cccs%18)c%18c%17C(=O)c%17c(CC)sc(CC)c%17C%18=O)s%16)cc%15c(-c%15cc(F)c(CC)s%15)c%14s%13)s%12)c%12c%11C(=O)c%11c(CC)sc(CC)c%11C%12=O)s%10)cc9c(-c9cc(F)c(CC)s9)c8s7)s6)c6c5C(=O)c5c(CC)sc(CC)c5C6=O)s4)sc3c(-c3cc(F)c(CC)s3)c3ccsc23)cc1F
975,mPh4F-TS,PM6,,10.1002/ange.202206930,0.825,27.59,79.3,,sm,y,8.0,polymer,N#C/C(C#N)=C1C(C=C(C(F)=C2)F)=C2C(C/1=C\C3=C(C4=CC=CC(CCCCCC)=C4)C5=C([Se]3)C6=C(S5)C7=C(N6CC(CCCC)CCCCCC)C8=C(C9=NSN=C97)C%10=C(N8CC(CCCC)CCCCCC)C%11=C(S%10)C(C%12=CC(CCCCCC)=CC=C%12)=C(/C=C%13C(C%14=CC(F)=C(F)C=C%14C\%13=C(C#N)/C#N)=O)[Se]%11)=O,CCN(C1=C2C3=NSN=C3C4=C1N(C5=C4SC6=C5[Se]C(/C=C7C(C8=C(C=C(C(F)=C8)F)C\7=C(C#N)\C#N)=O)=C6C9=CC=CC(CC)=C9)CC)C%10=C2SC%11=C%10[Se]C(/C=C%12C(C%13=CC(F)=C(F)C=C%13C\%12=C(C#N)/C#N)=O)=C%11C%14=CC(CC)=CC=C%14,FC1=C(CC(CCCC)CC)SC(C2=C3C(SC(C4=CC=C(S4)C(SC(C5=CC=C(C6=CC7=C(S6)C(C8=CC(F)=C(CC(CCCC)CC)S8)=C9C(SC(C%10=CC=C(S%10)C(SC(C%11=CC=C(C%12=CC%13=C(S%12)C(C%14=CC(F)=C(CC(CCCC)CC)S%14)=C%15C(SC(C%16=CC=C(S%16)C(SC(C%17=CC=CS%17)=C%18C%19=O)=C%18C(C%20=C(CC(CCCC)CC)SC(CC(CCCC)CC)=C%20%19)=O)=C%15)=C%13C%21=CC(F)=C(CC(CCCC)CC)S%21)S%11)=C%22C%23=O)=C%22C(C%24=C(CC(CCCC)CC)SC(CC(CCCC)CC)=C%24%23)=O)=C9)=C7C%25=CC(F)=C(CC(CCCC)CC)S%25)S5)=C%26C%27=O)=C%26C(C%28=C(CC(CCCC)CC)SC(CC(CCCC)CC)=C%28%27)=O)=C3)=C(C%29=CC(F)=C(CC(CCCC)CC)S%29)C%30=C2SC=C%30)=C1,CCc1sc(-c2c3cc(-c4ccc(-c5sc(-c6ccc(-c7cc8c(-c9cc(F)c(CC)s9)c9sc(-c%10ccc(-c%11sc(-c%12ccc(-c%13cc%14c(-c%15cc(F)c(CC)s%15)c%15sc(-c%16ccc(-c%17sc(-c%18cccs%18)c%18c%17C(=O)c%17c(CC)sc(CC)c%17C%18=O)s%16)cc%15c(-c%15cc(F)c(CC)s%15)c%14s%13)s%12)c%12c%11C(=O)c%11c(CC)sc(CC)c%11C%12=O)s%10)cc9c(-c9cc(F)c(CC)s9)c8s7)s6)c6c5C(=O)c5c(CC)sc(CC)c5C6=O)s4)sc3c(-c3cc(F)c(CC)s3)c3ccsc23)cc1F
976,BTP-6F,PBDB-TF,,10.1002/anie.201915030,0.81,25.9,72.8,,sm,y,8.0,polymer,O=C1C2=C(F)C(F)=C(C=C2C(/C1=C/C3=C(CCCCCCCCCCC)C(SC4=C5N(CC(CCCC)CCCCCC)C6=C4C7=NSN=C7C8=C6N(CC(CCCC)CCCCCC)C9=C8SC%10=C9SC(/C=C%11/C(C%12=C(C%11=O)C(F)=C(F)C(F)=C%12)=C(C#N)/C#N)=C%10CCCCCCCCCCC)=C5S3)=C(C#N)/C#N)F,CCC1=C(SC2=C1SC3=C2N(CC)C4=C3C5=NSN=C5C6=C4N(CC)C7=C6SC8=C7SC(/C=C9C(C%10=C(F)C(F)=C(F)C=C%10C\9=C(C#N)\C#N)=O)=C8CC)/C=C%11C(C%12=C(C\%11=C(C#N)\C#N)C=C(C(F)=C%12F)F)=O,FC1=C(CC(CCCC)CC)SC(C2=C3C(SC(C4=CC=C(S4)C(SC(C5=CC=C(C6=CC7=C(S6)C(C8=CC(F)=C(CC(CCCC)CC)S8)=C9C(SC(C%10=CC=C(S%10)C(SC(C%11=CC=C(C%12=CC%13=C(S%12)C(C%14=CC(F)=C(CC(CCCC)CC)S%14)=C%15C(SC(C%16=CC=C(S%16)C(SC(C%17=CC=CS%17)=C%18C%19=O)=C%18C(C%20=C(CC(CCCC)CC)SC(CC(CCCC)CC)=C%20%19)=O)=C%15)=C%13C%21=CC(F)=C(CC(CCCC)CC)S%21)S%11)=C%22C%23=O)=C%22C(C%24=C(CC(CCCC)CC)SC(CC(CCCC)CC)=C%24%23)=O)=C9)=C7C%25=CC(F)=C(CC(CCCC)CC)S%25)S5)=C%26C%27=O)=C%26C(C%28=C(CC(CCCC)CC)SC(CC(CCCC)CC)=C%28%27)=O)=C3)=C(C%29=CC(F)=C(CC(CCCC)CC)S%29)C%30=C2SC=C%30)=C1,CCc1sc(-c2c3cc(-c4ccc(-c5sc(-c6ccc(-c7cc8c(-c9cc(F)c(CC)s9)c9sc(-c%10ccc(-c%11sc(-c%12ccc(-c%13cc%14c(-c%15cc(F)c(CC)s%15)c%15sc(-c%16ccc(-c%17sc(-c%18cccs%18)c%18c%17C(=O)c%17c(CC)sc(CC)c%17C%18=O)s%16)cc%15c(-c%15cc(F)c(CC)s%15)c%14s%13)s%12)c%12c%11C(=O)c%11c(CC)sc(CC)c%11C%12=O)s%10)cc9c(-c9cc(F)c(CC)s9)c8s7)s6)c6c5C(=O)c5c(CC)sc(CC)c5C6=O)s4)sc3c(-c3cc(F)c(CC)s3)c3ccsc23)cc1F
977,H1,PBDB-T,,10.1002/anie.202006081,0.76,25.74,71.0,,sm,y,8.0,polymer,N#C/C(C#N)=C1C(C(C2=CC=C(F)C=C2\1)=O)=CC3=C(C4=C(S3)C(N(C5=C6C7=NSN=C7C8=C5N(C9=C8SC%10=C9SC(C=C%11C(C%12=CC=C(F)C=C%12/C%11=C(C#N)/C#N)=O)=C%10CCCCCCCCCCC)CC(CC)CCCC)CC(CC)CCCC)=C6S4)CCCCCCCCCCC,CCC1=C(/C=C2C(C3=C(C=C(C=C3)F)C\2=C(C#N)\C#N)=O)SC4=C1SC5=C4N(C6=C5C7=NSN=C7C8=C6N(C9=C8SC%10=C9SC(/C=C%11C(C%12=C(C=C(C=C%12)F)C\%11=C(C#N)\C#N)=O)=C%10CC)CC)CC,CCC(CCCC)CC1=CC=C(S1)C2=C3C(SC(C4=CC=C(S4)C(SC(C5=CC=C(C6=CC7=C(S6)C(C8=CC=C(CC(CCCC)CC)S8)=C9C(SC(C%10=CC=C(S%10)C(SC(C%11=CC=C(C%12=CC%13=C(S%12)C(C%14=CC=C(CC(CCCC)CC)S%14)=C%15C(SC(C%16=CC=C(S%16)C(SC(C%17=CC=CS%17)=C%18C%19=O)=C%18C(C%20=C(CC(CCCC)CC)SC(CC(CCCC)CC)=C%20%19)=O)=C%15)=C%13C%21=CC=C(CC(CCCC)CC)S%21)S%11)=C%22C%23=O)=C%22C(C%24=C(CC(CCCC)CC)SC(CC(CCCC)CC)=C%24%23)=O)=C9)=C7C%25=CC=C(CC(CCCC)CC)S%25)S5)=C%26C%27=O)=C%26C(C%28=C(CC(CCCC)CC)SC(CC(CCCC)CC)=C%28%27)=O)=C3)=C(C%29=CC=C(CC(CCCC)CC)S%29)C%30=C2SC=C%30,CCc1ccc(-c2c3cc(-c4ccc(-c5sc(-c6ccc(-c7cc8c(-c9ccc(CC)s9)c9sc(-c%10ccc(-c%11sc(-c%12ccc(-c%13cc%14c(-c%15ccc(CC)s%15)c%15sc(-c%16ccc(-c%17sc(-c%18cccs%18)c%18c%17C(=O)c%17c(CC)sc(CC)c%17C%18=O)s%16)cc%15c(-c%15ccc(CC)s%15)c%14s%13)s%12)c%12c%11C(=O)c%11c(CC)sc(CC)c%11C%12=O)s%10)cc9c(-c9ccc(CC)s9)c8s7)s6)c6c5C(=O)c5c(CC)sc(CC)c5C6=O)s4)sc3c(-c3ccc(CC)s3)c3ccsc23)s1
978,H2,PBDB-T,,10.1002/anie.202006081,0.79,25.82,73.0,,sm,y,8.0,polymer,N#C/C(C#N)=C1C(C(C2=CC=C(C=C2\1)Cl)=O)=CC3=C(CCCCCCCCCCC)C(SC4=C5N(CC(CCCC)CC)C6=C4C7=NSN=C7C8=C6N(CC(CCCC)CC)C9=C8SC%10=C9SC(C=C%11C(C%12=CC=C(C=C%12/C%11=C(C#N)/C#N)Cl)=O)=C%10CCCCCCCCCCC)=C5S3,CCC1=C(SC2=C1SC3=C2N(CC)C4=C3C5=NSN=C5C6=C4N(CC)C7=C6SC8=C7SC(/C=C9C(C%10=C(C\9=C(C#N)/C#N)C=C(Cl)C=C%10)=O)=C8CC)/C=C%11C(C%12=C(C\%11=C(C#N)/C#N)C=C(Cl)C=C%12)=O,CCC(CCCC)CC1=CC=C(S1)C2=C3C(SC(C4=CC=C(S4)C(SC(C5=CC=C(C6=CC7=C(S6)C(C8=CC=C(CC(CCCC)CC)S8)=C9C(SC(C%10=CC=C(S%10)C(SC(C%11=CC=C(C%12=CC%13=C(S%12)C(C%14=CC=C(CC(CCCC)CC)S%14)=C%15C(SC(C%16=CC=C(S%16)C(SC(C%17=CC=CS%17)=C%18C%19=O)=C%18C(C%20=C(CC(CCCC)CC)SC(CC(CCCC)CC)=C%20%19)=O)=C%15)=C%13C%21=CC=C(CC(CCCC)CC)S%21)S%11)=C%22C%23=O)=C%22C(C%24=C(CC(CCCC)CC)SC(CC(CCCC)CC)=C%24%23)=O)=C9)=C7C%25=CC=C(CC(CCCC)CC)S%25)S5)=C%26C%27=O)=C%26C(C%28=C(CC(CCCC)CC)SC(CC(CCCC)CC)=C%28%27)=O)=C3)=C(C%29=CC=C(CC(CCCC)CC)S%29)C%30=C2SC=C%30,CCc1ccc(-c2c3cc(-c4ccc(-c5sc(-c6ccc(-c7cc8c(-c9ccc(CC)s9)c9sc(-c%10ccc(-c%11sc(-c%12ccc(-c%13cc%14c(-c%15ccc(CC)s%15)c%15sc(-c%16ccc(-c%17sc(-c%18cccs%18)c%18c%17C(=O)c%17c(CC)sc(CC)c%17C%18=O)s%16)cc%15c(-c%15ccc(CC)s%15)c%14s%13)s%12)c%12c%11C(=O)c%11c(CC)sc(CC)c%11C%12=O)s%10)cc9c(-c9ccc(CC)s9)c8s7)s6)c6c5C(=O)c5c(CC)sc(CC)c5C6=O)s4)sc3c(-c3ccc(CC)s3)c3ccsc23)s1
979,BTP-2Cl-delta,PBDB-TF,,10.1021/acsami.0c16389,0.89,24.3,71.1,,sm,y,8.0,polymer,N#CC(C#N)=C1C(=CC=2SC3=C(SC=4C=5C6=NSN=C6C=7C=8SC9=C(SC(C=C%10C(=O)C%11=CC=C(Cl)C=C%11C%10=C(C#N)C#N)=C9CCCCCCCCCCC)C8N(C7C5N(C34)CC(CC)CCCC)CC(CC)CCCC)C2CCCCCCCCCCC)C(=O)C%12=CC=C(Cl)C=C%121,CCC1=C(SC2=C1SC3=C2N(CC)C4=C3C5=NSN=C5C6=C4N(CC)C7=C6SC8=C7SC(/C=C9C(C%10=C(C\9=C(C#N)/C#N)C=C(Cl)C=C%10)=O)=C8CC)/C=C%11C(C%12=C(C\%11=C(C#N)/C#N)C=C(Cl)C=C%12)=O,FC1=C(CC(CCCC)CC)SC(C2=C3C(SC(C4=CC=C(S4)C(SC(C5=CC=C(C6=CC7=C(S6)C(C8=CC(F)=C(CC(CCCC)CC)S8)=C9C(SC(C%10=CC=C(S%10)C(SC(C%11=CC=C(C%12=CC%13=C(S%12)C(C%14=CC(F)=C(CC(CCCC)CC)S%14)=C%15C(SC(C%16=CC=C(S%16)C(SC(C%17=CC=CS%17)=C%18C%19=O)=C%18C(C%20=C(CC(CCCC)CC)SC(CC(CCCC)CC)=C%20%19)=O)=C%15)=C%13C%21=CC(F)=C(CC(CCCC)CC)S%21)S%11)=C%22C%23=O)=C%22C(C%24=C(CC(CCCC)CC)SC(CC(CCCC)CC)=C%24%23)=O)=C9)=C7C%25=CC(F)=C(CC(CCCC)CC)S%25)S5)=C%26C%27=O)=C%26C(C%28=C(CC(CCCC)CC)SC(CC(CCCC)CC)=C%28%27)=O)=C3)=C(C%29=CC(F)=C(CC(CCCC)CC)S%29)C%30=C2SC=C%30)=C1,CCc1sc(-c2c3cc(-c4ccc(-c5sc(-c6ccc(-c7cc8c(-c9cc(F)c(CC)s9)c9sc(-c%10ccc(-c%11sc(-c%12ccc(-c%13cc%14c(-c%15cc(F)c(CC)s%15)c%15sc(-c%16ccc(-c%17sc(-c%18cccs%18)c%18c%17C(=O)c%17c(CC)sc(CC)c%17C%18=O)s%16)cc%15c(-c%15cc(F)c(CC)s%15)c%14s%13)s%12)c%12c%11C(=O)c%11c(CC)sc(CC)c%11C%12=O)s%10)cc9c(-c9cc(F)c(CC)s9)c8s7)s6)c6c5C(=O)c5c(CC)sc(CC)c5C6=O)s4)sc3c(-c3cc(F)c(CC)s3)c3ccsc23)cc1F
980,M8,PBDB-TF,,10.1002/anie.202007907,0.83,8.36,60.59,,sm,fused,7.0,polymer,FC(C(F)=C1)=CC2=C1C(/C(C2=O)=C/C3=CC(N4CC(CCCC)CCCCCC)=C(S3)C5=C4C6=C(O5)C(OCC(CC)CCCC)=C7C(OC8=C7N(CC(CCCC)CCCCCC)C9=C8SC(/C=C%10C(C(C=C(F)C(F)=C%11)=C%11C\%10=C(C#N)/C#N)=O)=C9)=C6OCC(CCCC)CC)=C(C#N)\C#N,CCOC1=C2C3=C(C4=C(N3CC)C=C(/C=C5C(C6=C(C\5=C(C#N)/C#N)C=C(F)C(F)=C6)=O)S4)OC2=C(OCC)C7=C1OC8=C7N(CC)C9=C8SC(/C=C%10C(C%11=CC(F)=C(C=C%11C\%10=C(C#N)/C#N)F)=O)=C9,FC1=C(CC(CCCC)CC)SC(C2=C3C(SC(C4=CC=C(S4)C(SC(C5=CC=C(C6=CC7=C(S6)C(C8=CC(F)=C(CC(CCCC)CC)S8)=C9C(SC(C%10=CC=C(S%10)C(SC(C%11=CC=C(C%12=CC%13=C(S%12)C(C%14=CC(F)=C(CC(CCCC)CC)S%14)=C%15C(SC(C%16=CC=C(S%16)C(SC(C%17=CC=CS%17)=C%18C%19=O)=C%18C(C%20=C(CC(CCCC)CC)SC(CC(CCCC)CC)=C%20%19)=O)=C%15)=C%13C%21=CC(F)=C(CC(CCCC)CC)S%21)S%11)=C%22C%23=O)=C%22C(C%24=C(CC(CCCC)CC)SC(CC(CCCC)CC)=C%24%23)=O)=C9)=C7C%25=CC(F)=C(CC(CCCC)CC)S%25)S5)=C%26C%27=O)=C%26C(C%28=C(CC(CCCC)CC)SC(CC(CCCC)CC)=C%28%27)=O)=C3)=C(C%29=CC(F)=C(CC(CCCC)CC)S%29)C%30=C2SC=C%30)=C1,CCc1sc(-c2c3cc(-c4ccc(-c5sc(-c6ccc(-c7cc8c(-c9cc(F)c(CC)s9)c9sc(-c%10ccc(-c%11sc(-c%12ccc(-c%13cc%14c(-c%15cc(F)c(CC)s%15)c%15sc(-c%16ccc(-c%17sc(-c%18cccs%18)c%18c%17C(=O)c%17c(CC)sc(CC)c%17C%18=O)s%16)cc%15c(-c%15cc(F)c(CC)s%15)c%14s%13)s%12)c%12c%11C(=O)c%11c(CC)sc(CC)c%11C%12=O)s%10)cc9c(-c9cc(F)c(CC)s9)c8s7)s6)c6c5C(=O)c5c(CC)sc(CC)c5C6=O)s4)sc3c(-c3cc(F)c(CC)s3)c3ccsc23)cc1F
981,M34,PBDB-TF,,10.1002/anie.202007907,0.91,23.63,70.66,,sm,fused,7.0,polymer,FC1=CC2=C(C=C1F)C(/C(C2=O)=C/C3=CC4=C(S3)C5=C(C6=C(S5)C(OCC(CCCC)CC)=C7C(SC8=C7N(CC(CCCCCC)CCCC)C9=C8SC(/C=C%10C(C%11=C(C=C(C(F)=C%11)F)C\%10=C(C#N)\C#N)=O)=C9)=C6OCC(CCCC)CC)N4CC(CCCCCC)CCCC)=C(C#N)/C#N,CCOC1=C2C3=C(C4=C(N3CC)C=C(/C=C5C(C6=C(C\5=C(C#N)/C#N)C=C(F)C(F)=C6)=O)S4)SC2=C(OCC)C7=C1SC8=C7N(CC)C9=C8SC(/C=C%10C(C%11=C(C\%10=C(C#N)/C#N)C=C(F)C(F)=C%11)=O)=C9,FC1=C(CC(CCCC)CC)SC(C2=C3C(SC(C4=CC=C(S4)C(SC(C5=CC=C(C6=CC7=C(S6)C(C8=CC(F)=C(CC(CCCC)CC)S8)=C9C(SC(C%10=CC=C(S%10)C(SC(C%11=CC=C(C%12=CC%13=C(S%12)C(C%14=CC(F)=C(CC(CCCC)CC)S%14)=C%15C(SC(C%16=CC=C(S%16)C(SC(C%17=CC=CS%17)=C%18C%19=O)=C%18C(C%20=C(CC(CCCC)CC)SC(CC(CCCC)CC)=C%20%19)=O)=C%15)=C%13C%21=CC(F)=C(CC(CCCC)CC)S%21)S%11)=C%22C%23=O)=C%22C(C%24=C(CC(CCCC)CC)SC(CC(CCCC)CC)=C%24%23)=O)=C9)=C7C%25=CC(F)=C(CC(CCCC)CC)S%25)S5)=C%26C%27=O)=C%26C(C%28=C(CC(CCCC)CC)SC(CC(CCCC)CC)=C%28%27)=O)=C3)=C(C%29=CC(F)=C(CC(CCCC)CC)S%29)C%30=C2SC=C%30)=C1,CCc1sc(-c2c3cc(-c4ccc(-c5sc(-c6ccc(-c7cc8c(-c9cc(F)c(CC)s9)c9sc(-c%10ccc(-c%11sc(-c%12ccc(-c%13cc%14c(-c%15cc(F)c(CC)s%15)c%15sc(-c%16ccc(-c%17sc(-c%18cccs%18)c%18c%17C(=O)c%17c(CC)sc(CC)c%17C%18=O)s%16)cc%15c(-c%15cc(F)c(CC)s%15)c%14s%13)s%12)c%12c%11C(=O)c%11c(CC)sc(CC)c%11C%12=O)s%10)cc9c(-c9cc(F)c(CC)s9)c8s7)s6)c6c5C(=O)c5c(CC)sc(CC)c5C6=O)s4)sc3c(-c3cc(F)c(CC)s3)c3ccsc23)cc1F
982,m-4TBC-2F,PBDB-T,,10.1002/anie.202010856,0.84,7.9,40.0,,sm,unfused,2.0,polymer,N#C/C(C#N)=C1C(C(C2=CC(F)=C(C=C2\1)F)=O)=CC3=CC=C(C4=CC(C5=CC(OCCCCCC)=CC(OCCCCCC)=C5)=C(C6=C(C7=CC(OCCCCCC)=CC(OCCCCCC)=C7)C=C(C8=CC=C(C=C9C(C%10=CC(F)=C(C=C%10/C9=C(C#N)/C#N)F)=O)S8)S6)S4)S3,CCOC1=CC(OCC)=CC(C2=C(C3=C(C4=CC(OCC)=CC(OCC)=C4)C=C(C5=CC=C(S5)/C=C6C(C7=C(C\6=C(C#N)/C#N)C=C(F)C(F)=C7)=O)S3)SC(C8=CC=C(S8)/C=C9C(C%10=C(C\9=C(C#N)\C#N)C=C(F)C(F)=C%10)=O)=C2)=C1,CCC(CCCC)CC1=CC=C(S1)C2=C3C(SC(C4=CC=C(S4)C(SC(C5=CC=C(C6=CC7=C(S6)C(C8=CC=C(CC(CCCC)CC)S8)=C9C(SC(C%10=CC=C(S%10)C(SC(C%11=CC=C(C%12=CC%13=C(S%12)C(C%14=CC=C(CC(CCCC)CC)S%14)=C%15C(SC(C%16=CC=C(S%16)C(SC(C%17=CC=CS%17)=C%18C%19=O)=C%18C(C%20=C(CC(CCCC)CC)SC(CC(CCCC)CC)=C%20%19)=O)=C%15)=C%13C%21=CC=C(CC(CCCC)CC)S%21)S%11)=C%22C%23=O)=C%22C(C%24=C(CC(CCCC)CC)SC(CC(CCCC)CC)=C%24%23)=O)=C9)=C7C%25=CC=C(CC(CCCC)CC)S%25)S5)=C%26C%27=O)=C%26C(C%28=C(CC(CCCC)CC)SC(CC(CCCC)CC)=C%28%27)=O)=C3)=C(C%29=CC=C(CC(CCCC)CC)S%29)C%30=C2SC=C%30,CCc1ccc(-c2c3cc(-c4ccc(-c5sc(-c6ccc(-c7cc8c(-c9ccc(CC)s9)c9sc(-c%10ccc(-c%11sc(-c%12ccc(-c%13cc%14c(-c%15ccc(CC)s%15)c%15sc(-c%16ccc(-c%17sc(-c%18cccs%18)c%18c%17C(=O)c%17c(CC)sc(CC)c%17C%18=O)s%16)cc%15c(-c%15ccc(CC)s%15)c%14s%13)s%12)c%12c%11C(=O)c%11c(CC)sc(CC)c%11C%12=O)s%10)cc9c(-c9ccc(CC)s9)c8s7)s6)c6c5C(=O)c5c(CC)sc(CC)c5C6=O)s4)sc3c(-c3ccc(CC)s3)c3ccsc23)s1
983,o-4TBC-2F,PBDB-T,,10.1002/anie.202010856,0.76,20.48,65.7,,sm,unfused,2.0,polymer,N#CC(C#N)=C1C(=CC=2SC(=CC2)C=3SC(C=4SC(=CC4C5=C(OCCCCCC)C=CC=C5OCCCCCC)C=6SC(=CC6)C=C7C(=O)C8=CC(F)=C(F)C=C8C7=C(C#N)C#N)=C(C3)C=9C(OCCCCCC)=CC=CC9OCCCCCC)C(=O)C%10=CC(F)=C(F)C=C%101,CCOc1cccc(OCC)c1-c1cc(-c2ccc(/C=C3\C(=O)c4cc(F)c(F)cc4C3=C(C#N)C#N)s2)sc1-c1sc(-c2ccc(/C=C3\C(=O)c4cc(F)c(F)cc4C3=C(C#N)C#N)s2)cc1-c1c(OCC)cccc1OCC,CCC(CCCC)CC1=CC=C(S1)C2=C3C(SC(C4=CC=C(S4)C(SC(C5=CC=C(C6=CC7=C(S6)C(C8=CC=C(CC(CCCC)CC)S8)=C9C(SC(C%10=CC=C(S%10)C(SC(C%11=CC=C(C%12=CC%13=C(S%12)C(C%14=CC=C(CC(CCCC)CC)S%14)=C%15C(SC(C%16=CC=C(S%16)C(SC(C%17=CC=CS%17)=C%18C%19=O)=C%18C(C%20=C(CC(CCCC)CC)SC(CC(CCCC)CC)=C%20%19)=O)=C%15)=C%13C%21=CC=C(CC(CCCC)CC)S%21)S%11)=C%22C%23=O)=C%22C(C%24=C(CC(CCCC)CC)SC(CC(CCCC)CC)=C%24%23)=O)=C9)=C7C%25=CC=C(CC(CCCC)CC)S%25)S5)=C%26C%27=O)=C%26C(C%28=C(CC(CCCC)CC)SC(CC(CCCC)CC)=C%28%27)=O)=C3)=C(C%29=CC=C(CC(CCCC)CC)S%29)C%30=C2SC=C%30,CCc1ccc(-c2c3cc(-c4ccc(-c5sc(-c6ccc(-c7cc8c(-c9ccc(CC)s9)c9sc(-c%10ccc(-c%11sc(-c%12ccc(-c%13cc%14c(-c%15ccc(CC)s%15)c%15sc(-c%16ccc(-c%17sc(-c%18cccs%18)c%18c%17C(=O)c%17c(CC)sc(CC)c%17C%18=O)s%16)cc%15c(-c%15ccc(CC)s%15)c%14s%13)s%12)c%12c%11C(=O)c%11c(CC)sc(CC)c%11C%12=O)s%10)cc9c(-c9ccc(CC)s9)c8s7)s6)c6c5C(=O)c5c(CC)sc(CC)c5C6=O)s4)sc3c(-c3ccc(CC)s3)c3ccsc23)s1
984,PFY-1Se,PBDB-T,,10.1002/anie.202101577,0.894,21.2,72.9,,polymer,,,polymer,O=C1C2=CC=C(C=C2C(/C1=C/C3=C(C4=C(S3)C(N(CC(CCCCCCCCCC)CCCCCCCCCCCC)C5=C6C7=NSN=C7C8=C5N(CC(CCCCCCCCCC)CCCCCCCCCCCC)C9=C8SC%10=C9SC(/C=C%11/C(C%12=C(C=CC(C%13=CC=C(C%14=CC=C(C%15=O)C(C(/C%15=C/C%16=C(C%17=C(S%16)C(N(CC(CCCCCCCCCCCC)CCCCCCCCCC)C%18=C%19C%20=NSN=C%20C%21=C%18N(CC(CCCCCCCCCCCC)CCCCCCCCCC)C%22=C%21SC%23=C%22SC(/C=C%24/C(C%25=C(C=CC=C%25)C%24=O)=C(C#N)\C#N)=C%23CCCCCCCCCCC)=C%19S%17)CCCCCCCCCCC)=C(C#N)\C#N)=C%14)[Se]%13)=C%12)C%11=O)=C(C#N)/C#N)=C%10CCCCCCCCCCC)=C6S4)CCCCCCCCCCC)=C(C#N)\C#N)C%26=CC=C[Se]%26,CCC1=C(SC2=C1SC3=C2N(CC)C4=C3C5=NSN=C5C6=C4N(CC)C7=C6SC8=C7SC(/C=C9C(C%10=C(C\9=C(C#N)/C#N)C=C(C%11=CC=C([Se]%11)C%12=CC(C(/C(C%13=O)=C/C%14=C(CC)C(SC%15=C%16N(CC)C%17=C%15C%18=NSN=C%18C%19=C%17N(CC)C%20=C%19SC%21=C%20SC(/C=C%22C(C%23=C(C\%22=C(C#N)/C#N)C=C(C%24=CC=C[Se]%24)C=C%23)=O)=C%21CC)=C%16S%14)=C(C#N)/C#N)=C%13C=C%12)C=C%10)=O)=C8CC)/C=C%25C(C%26=CC=CC=C%26C\%25=C(C#N)/C#N)=O,CCC(CCCC)CC1=CC=C(S1)C2=C3C(SC(C4=CC=C(S4)C(SC(C5=CC=C(C6=CC7=C(S6)C(C8=CC=C(CC(CCCC)CC)S8)=C9C(SC(C%10=CC=C(S%10)C(SC(C%11=CC=C(C%12=CC%13=C(S%12)C(C%14=CC=C(CC(CCCC)CC)S%14)=C%15C(SC(C%16=CC=C(S%16)C(SC(C%17=CC=CS%17)=C%18C%19=O)=C%18C(C%20=C(CC(CCCC)CC)SC(CC(CCCC)CC)=C%20%19)=O)=C%15)=C%13C%21=CC=C(CC(CCCC)CC)S%21)S%11)=C%22C%23=O)=C%22C(C%24=C(CC(CCCC)CC)SC(CC(CCCC)CC)=C%24%23)=O)=C9)=C7C%25=CC=C(CC(CCCC)CC)S%25)S5)=C%26C%27=O)=C%26C(C%28=C(CC(CCCC)CC)SC(CC(CCCC)CC)=C%28%27)=O)=C3)=C(C%29=CC=C(CC(CCCC)CC)S%29)C%30=C2SC=C%30,CCc1ccc(-c2c3cc(-c4ccc(-c5sc(-c6ccc(-c7cc8c(-c9ccc(CC)s9)c9sc(-c%10ccc(-c%11sc(-c%12ccc(-c%13cc%14c(-c%15ccc(CC)s%15)c%15sc(-c%16ccc(-c%17sc(-c%18cccs%18)c%18c%17C(=O)c%17c(CC)sc(CC)c%17C%18=O)s%16)cc%15c(-c%15ccc(CC)s%15)c%14s%13)s%12)c%12c%11C(=O)c%11c(CC)sc(CC)c%11C%12=O)s%10)cc9c(-c9ccc(CC)s9)c8s7)s6)c6c5C(=O)c5c(CC)sc(CC)c5C6=O)s4)sc3c(-c3ccc(CC)s3)c3ccsc23)s1
985,PFY-0Se,PBDB-T,,10.1002/anie.202101577,0.904,20.9,68.8,,polymer,,,polymer,O=C1C2=CC=C(C3=CC=CS3)C=C2C(/C1=C/C4=C(CCCCCCCCCCC)C(SC5=C6N(C7=C5C8=NSN=C8C9=C7N(C%10=C9SC%11=C%10SC(/C=C%12/C(C%13=C(C%12=O)C=CC(C(S%14)=CC=C%14C(C=C%15C(/C%16=C/C%17=C(CCCCCCCCCCC)C(SC%18=C%19N(C%20=C%18C%21=NSN=C%21C%22=C%20N(C%23=C%22SC%24=C%23SC(/C=C%25/C(C%26=C(C%25=O)C=CC=C%26)=C(C#N)/C#N)=C%24CCCCCCCCCCC)CC(CCCCCCCCCC)CCCCCCCCCCCC)CC(CCCCCCCCCC)CCCCCCCCCCCC)=C%19S%17)=C(C#N)/C#N)=CC=C%15C%16=O)=C%13)=C(C#N)/C#N)=C%11CCCCCCCCCCC)CC(CCCCCCCCCCCC)CCCCCCCCCC)CC(CCCCCCCCCCCC)CCCCCCCCCC)=C6S4)=C(C#N)/C#N,CCC1=C(SC2=C1SC3=C2N(CC)C4=C3C5=NSN=C5C6=C4N(CC)C7=C6SC8=C7SC(/C=C9C(C%10=C(C\9=C(C#N)/C#N)C=C(C%11=CC=C(S%11)C%12=CC(C(/C(C%13=O)=C/C%14=C(CC)C(SC%15=C%16N(CC)C%17=C%15C%18=NSN=C%18C%19=C%17N(CC)C%20=C%19SC%21=C%20SC(/C=C%22C(C%23=C(C\%22=C(C#N)/C#N)C=C(C%24=CC=CS%24)C=C%23)=O)=C%21CC)=C%16S%14)=C(C#N)/C#N)=C%13C=C%12)C=C%10)=O)=C8CC)/C=C%25C(C%26=C(C\%25=C(C#N)/C#N)C=CC=C%26)=O,CCC(CCCC)CC1=CC=C(S1)C2=C3C(SC(C4=CC=C(S4)C(SC(C5=CC=C(C6=CC7=C(S6)C(C8=CC=C(CC(CCCC)CC)S8)=C9C(SC(C%10=CC=C(S%10)C(SC(C%11=CC=C(C%12=CC%13=C(S%12)C(C%14=CC=C(CC(CCCC)CC)S%14)=C%15C(SC(C%16=CC=C(S%16)C(SC(C%17=CC=CS%17)=C%18C%19=O)=C%18C(C%20=C(CC(CCCC)CC)SC(CC(CCCC)CC)=C%20%19)=O)=C%15)=C%13C%21=CC=C(CC(CCCC)CC)S%21)S%11)=C%22C%23=O)=C%22C(C%24=C(CC(CCCC)CC)SC(CC(CCCC)CC)=C%24%23)=O)=C9)=C7C%25=CC=C(CC(CCCC)CC)S%25)S5)=C%26C%27=O)=C%26C(C%28=C(CC(CCCC)CC)SC(CC(CCCC)CC)=C%28%27)=O)=C3)=C(C%29=CC=C(CC(CCCC)CC)S%29)C%30=C2SC=C%30,CCc1ccc(-c2c3cc(-c4ccc(-c5sc(-c6ccc(-c7cc8c(-c9ccc(CC)s9)c9sc(-c%10ccc(-c%11sc(-c%12ccc(-c%13cc%14c(-c%15ccc(CC)s%15)c%15sc(-c%16ccc(-c%17sc(-c%18cccs%18)c%18c%17C(=O)c%17c(CC)sc(CC)c%17C%18=O)s%16)cc%15c(-c%15ccc(CC)s%15)c%14s%13)s%12)c%12c%11C(=O)c%11c(CC)sc(CC)c%11C%12=O)s%10)cc9c(-c9ccc(CC)s9)c8s7)s6)c6c5C(=O)c5c(CC)sc(CC)c5C6=O)s4)sc3c(-c3ccc(CC)s3)c3ccsc23)s1
987,PY-IT,PM6,,10.1021/acs.macromol.2c01276,0.935,22.51,71.7,,polymer,,,polymer,O=C1C2=CC=C(C3=CC=CS3)C=C2C(/C1=C/C4=C(CCCCCCCCCCC)C(SC5=C6N(C7=C5C8=NSN=C8C9=C7N(C%10=C9SC%11=C%10SC(/C=C%12/C(C%13=C(C%12=O)C=CC(C(S%14)=CC=C%14C(C=C%15C(/C%16=C/C%17=C(CCCCCCCCCCC)C(SC%18=C%19N(C%20=C%18C%21=NSN=C%21C%22=C%20N(C%23=C%22SC%24=C%23SC(/C=C%25/C(C%26=C(C%25=O)C=CC=C%26)=C(C#N)/C#N)=C%24CCCCCCCCCCC)CC(CCCCCCCCCC)CCCCCCCCCCCC)CC(CCCCCCCCCC)CCCCCCCCCCCC)=C%19S%17)=C(C#N)/C#N)=CC=C%15C%16=O)=C%13)=C(C#N)/C#N)=C%11CCCCCCCCCCC)CC(CCCCCCCCCCCC)CCCCCCCCCC)CC(CCCCCCCCCCCC)CCCCCCCCCC)=C6S4)=C(C#N)/C#N,CCC1=C(SC2=C1SC3=C2N(CC)C4=C3C5=NSN=C5C6=C4N(CC)C7=C6SC8=C7SC(/C=C9C(C%10=C(C\9=C(C#N)/C#N)C=C(C%11=CC=C(S%11)C%12=CC(C(/C(C%13=O)=C/C%14=C(CC)C(SC%15=C%16N(CC)C%17=C%15C%18=NSN=C%18C%19=C%17N(CC)C%20=C%19SC%21=C%20SC(/C=C%22C(C%23=C(C\%22=C(C#N)/C#N)C=C(C%24=CC=CS%24)C=C%23)=O)=C%21CC)=C%16S%14)=C(C#N)/C#N)=C%13C=C%12)C=C%10)=O)=C8CC)/C=C%25C(C%26=C(C\%25=C(C#N)/C#N)C=CC=C%26)=O,FC1=C(CC(CCCC)CC)SC(C2=C3C(SC(C4=CC=C(S4)C(SC(C5=CC=C(C6=CC7=C(S6)C(C8=CC(F)=C(CC(CCCC)CC)S8)=C9C(SC(C%10=CC=C(S%10)C(SC(C%11=CC=C(C%12=CC%13=C(S%12)C(C%14=CC(F)=C(CC(CCCC)CC)S%14)=C%15C(SC(C%16=CC=C(S%16)C(SC(C%17=CC=CS%17)=C%18C%19=O)=C%18C(C%20=C(CC(CCCC)CC)SC(CC(CCCC)CC)=C%20%19)=O)=C%15)=C%13C%21=CC(F)=C(CC(CCCC)CC)S%21)S%11)=C%22C%23=O)=C%22C(C%24=C(CC(CCCC)CC)SC(CC(CCCC)CC)=C%24%23)=O)=C9)=C7C%25=CC(F)=C(CC(CCCC)CC)S%25)S5)=C%26C%27=O)=C%26C(C%28=C(CC(CCCC)CC)SC(CC(CCCC)CC)=C%28%27)=O)=C3)=C(C%29=CC(F)=C(CC(CCCC)CC)S%29)C%30=C2SC=C%30)=C1,CCc1sc(-c2c3cc(-c4ccc(-c5sc(-c6ccc(-c7cc8c(-c9cc(F)c(CC)s9)c9sc(-c%10ccc(-c%11sc(-c%12ccc(-c%13cc%14c(-c%15cc(F)c(CC)s%15)c%15sc(-c%16ccc(-c%17sc(-c%18cccs%18)c%18c%17C(=O)c%17c(CC)sc(CC)c%17C%18=O)s%16)cc%15c(-c%15cc(F)c(CC)s%15)c%14s%13)s%12)c%12c%11C(=O)c%11c(CC)sc(CC)c%11C%12=O)s%10)cc9c(-c9cc(F)c(CC)s9)c8s7)s6)c6c5C(=O)c5c(CC)sc(CC)c5C6=O)s4)sc3c(-c3cc(F)c(CC)s3)c3ccsc23)cc1F
988,PFY-2Se,PBDB-T,,10.1002/anie.202101577,0.875,23.4,72.0,,polymer,,,polymer,O=C1C2=CC=C(C=C2C(/C1=C/C3=C(C4=C([Se]3)C(N(CC(CCCCCCCCCC)CCCCCCCCCCCC)C5=C6C7=NSN=C7C8=C5N(CC(CCCCCCCCCC)CCCCCCCCCCCC)C9=C8SC%10=C9[Se]C(/C=C%11/C(C%12=C(C=CC(C%13=CC=C(C%14=CC=C(C%15=O)C(C(/C%15=C/C%16=C(C%17=C([Se]%16)C(N(CC(CCCCCCCCCCCC)CCCCCCCCCC)C%18=C%19C%20=NSN=C%20C%21=C%18N(CC(CCCCCCCCCCCC)CCCCCCCCCC)C%22=C%21SC%23=C%22[Se]C(/C=C%24/C(C%25=C(C=CC=C%25)C%24=O)=C(C#N)\C#N)=C%23CCCCCCCCCCC)=C%19S%17)CCCCCCCCCCC)=C(C#N)\C#N)=C%14)S%13)=C%12)C%11=O)=C(C#N)/C#N)=C%10CCCCCCCCCCC)=C6S4)CCCCCCCCCCC)=C(C#N)\C#N)C%26=CC=CS%26,CCC1=C(/C=C2C(C3=CC=CC=C3C\2=C(C#N)\C#N)=O)[Se]C4=C1SC5=C4N(C6=C5C7=NSN=C7C8=C6N(C9=C8SC%10=C9[Se]C(/C=C%11C(C%12=C(C=C(C=C%12)C%13=CC=C(C%14=CC(C(/C%15=C/C%16=C(C%17=C([Se]%16)C(N(C%18=C%19C%20=NSN=C%20C%21=C%18N(C%22=C%21SC%23=C%22[Se]C(/C=C%24C(C%25=C(C=C(C=C%25)C%26=CC=CS%26)C\%24=C(C#N)\C#N)=O)=C%23CC)CC)CC)=C%19S%17)CC)=C(C#N)\C#N)=C(C=C%14)C%15=O)S%13)C\%11=C(C#N)\C#N)=O)=C%10CC)CC)CC,CCC(CCCC)CC1=CC=C(S1)C2=C3C(SC(C4=CC=C(S4)C(SC(C5=CC=C(C6=CC7=C(S6)C(C8=CC=C(CC(CCCC)CC)S8)=C9C(SC(C%10=CC=C(S%10)C(SC(C%11=CC=C(C%12=CC%13=C(S%12)C(C%14=CC=C(CC(CCCC)CC)S%14)=C%15C(SC(C%16=CC=C(S%16)C(SC(C%17=CC=CS%17)=C%18C%19=O)=C%18C(C%20=C(CC(CCCC)CC)SC(CC(CCCC)CC)=C%20%19)=O)=C%15)=C%13C%21=CC=C(CC(CCCC)CC)S%21)S%11)=C%22C%23=O)=C%22C(C%24=C(CC(CCCC)CC)SC(CC(CCCC)CC)=C%24%23)=O)=C9)=C7C%25=CC=C(CC(CCCC)CC)S%25)S5)=C%26C%27=O)=C%26C(C%28=C(CC(CCCC)CC)SC(CC(CCCC)CC)=C%28%27)=O)=C3)=C(C%29=CC=C(CC(CCCC)CC)S%29)C%30=C2SC=C%30,CCc1ccc(-c2c3cc(-c4ccc(-c5sc(-c6ccc(-c7cc8c(-c9ccc(CC)s9)c9sc(-c%10ccc(-c%11sc(-c%12ccc(-c%13cc%14c(-c%15ccc(CC)s%15)c%15sc(-c%16ccc(-c%17sc(-c%18cccs%18)c%18c%17C(=O)c%17c(CC)sc(CC)c%17C%18=O)s%16)cc%15c(-c%15ccc(CC)s%15)c%14s%13)s%12)c%12c%11C(=O)c%11c(CC)sc(CC)c%11C%12=O)s%10)cc9c(-c9ccc(CC)s9)c8s7)s6)c6c5C(=O)c5c(CC)sc(CC)c5C6=O)s4)sc3c(-c3ccc(CC)s3)c3ccsc23)s1
989,PFY-3Se,PBDB-T,,10.1002/anie.202101577,0.871,23.6,73.7,,polymer,,,polymer,O=C1C2=CC=C(C=C2C(/C1=C/C3=C(C4=C([Se]3)C(N(CC(CCCCCCCCCC)CCCCCCCCCCCC)C5=C6C7=NSN=C7C8=C5N(CC(CCCCCCCCCC)CCCCCCCCCCCC)C9=C8SC%10=C9[Se]C(/C=C%11/C(C%12=C(C=CC(C%13=CC=C(C%14=CC=C(C%15=O)C(C(/C%15=C/C%16=C(C%17=C([Se]%16)C(N(CC(CCCCCCCCCCCC)CCCCCCCCCC)C%18=C%19C%20=NSN=C%20C%21=C%18N(CC(CCCCCCCCCCCC)CCCCCCCCCC)C%22=C%21SC%23=C%22[Se]C(/C=C%24/C(C%25=C(C=CC=C%25)C%24=O)=C(C#N)\C#N)=C%23CCCCCCCCCCC)=C%19S%17)CCCCCCCCCCC)=C(C#N)\C#N)=C%14)[Se]%13)=C%12)C%11=O)=C(C#N)/C#N)=C%10CCCCCCCCCCC)=C6S4)CCCCCCCCCCC)=C(C#N)\C#N)C%26=CC=C[Se]%26,CCC1=C(/C=C2C(C3=CC=CC=C3C\2=C(C#N)\C#N)=O)[Se]C4=C1SC5=C4N(C6=C5C7=NSN=C7C8=C6N(C9=C8SC%10=C9[Se]C(/C=C%11C(C%12=C(C=C(C=C%12)C%13=CC=C(C%14=CC(C(/C%15=C/C%16=C(C%17=C([Se]%16)C(N(C%18=C%19C%20=NSN=C%20C%21=C%18N(C%22=C%21SC%23=C%22[Se]C(/C=C%24C(C%25=C(C=C(C=C%25)C%26=CC=C[Se]%26)C\%24=C(C#N)\C#N)=O)=C%23CC)CC)CC)=C%19S%17)CC)=C(C#N)\C#N)=C(C=C%14)C%15=O)[Se]%13)C\%11=C(C#N)\C#N)=O)=C%10CC)CC)CC,CCC(CCCC)CC1=CC=C(S1)C2=C3C(SC(C4=CC=C(S4)C(SC(C5=CC=C(C6=CC7=C(S6)C(C8=CC=C(CC(CCCC)CC)S8)=C9C(SC(C%10=CC=C(S%10)C(SC(C%11=CC=C(C%12=CC%13=C(S%12)C(C%14=CC=C(CC(CCCC)CC)S%14)=C%15C(SC(C%16=CC=C(S%16)C(SC(C%17=CC=CS%17)=C%18C%19=O)=C%18C(C%20=C(CC(CCCC)CC)SC(CC(CCCC)CC)=C%20%19)=O)=C%15)=C%13C%21=CC=C(CC(CCCC)CC)S%21)S%11)=C%22C%23=O)=C%22C(C%24=C(CC(CCCC)CC)SC(CC(CCCC)CC)=C%24%23)=O)=C9)=C7C%25=CC=C(CC(CCCC)CC)S%25)S5)=C%26C%27=O)=C%26C(C%28=C(CC(CCCC)CC)SC(CC(CCCC)CC)=C%28%27)=O)=C3)=C(C%29=CC=C(CC(CCCC)CC)S%29)C%30=C2SC=C%30,CCc1ccc(-c2c3cc(-c4ccc(-c5sc(-c6ccc(-c7cc8c(-c9ccc(CC)s9)c9sc(-c%10ccc(-c%11sc(-c%12ccc(-c%13cc%14c(-c%15ccc(CC)s%15)c%15sc(-c%16ccc(-c%17sc(-c%18cccs%18)c%18c%17C(=O)c%17c(CC)sc(CC)c%17C%18=O)s%16)cc%15c(-c%15ccc(CC)s%15)c%14s%13)s%12)c%12c%11C(=O)c%11c(CC)sc(CC)c%11C%12=O)s%10)cc9c(-c9ccc(CC)s9)c8s7)s6)c6c5C(=O)c5c(CC)sc(CC)c5C6=O)s4)sc3c(-c3ccc(CC)s3)c3ccsc23)s1
990,PTB4F,PBDB-TF,,10.1002/anie.202101867,0.94,14.55,51.48,,sm,unfused,2.0,polymer,O=C1C2=C(C(/C1=C/C3=C(C4=CC=C(CCCCCC)C=C4)C=C(C(C=C5OCC(CCCCCC)CCCCCCCC)=C(OCC(CCCCCC)CCCCCCCC)C=C5C6=CC(C7=CC=C(CCCCCC)C=C7)=C(/C=C8/C(C9=C(C8=O)C=C(F)C(F)=C9)=C(C#N)\C#N)S6)S3)=C(C#N)/C#N)C=C(F)C(F)=C2,CCOc1cc(-c2cc(-c3ccc(CC)cc3)c(/C=C3\C(=O)c4cc(F)c(F)cc4C3=C(C#N)C#N)s2)c(OCC)cc1-c1cc(-c2ccc(CC)cc2)c(/C=C2\C(=O)c3cc(F)c(F)cc3C2=C(C#N)C#N)s1,FC1=C(CC(CCCC)CC)SC(C2=C3C(SC(C4=CC=C(S4)C(SC(C5=CC=C(C6=CC7=C(S6)C(C8=CC(F)=C(CC(CCCC)CC)S8)=C9C(SC(C%10=CC=C(S%10)C(SC(C%11=CC=C(C%12=CC%13=C(S%12)C(C%14=CC(F)=C(CC(CCCC)CC)S%14)=C%15C(SC(C%16=CC=C(S%16)C(SC(C%17=CC=CS%17)=C%18C%19=O)=C%18C(C%20=C(CC(CCCC)CC)SC(CC(CCCC)CC)=C%20%19)=O)=C%15)=C%13C%21=CC(F)=C(CC(CCCC)CC)S%21)S%11)=C%22C%23=O)=C%22C(C%24=C(CC(CCCC)CC)SC(CC(CCCC)CC)=C%24%23)=O)=C9)=C7C%25=CC(F)=C(CC(CCCC)CC)S%25)S5)=C%26C%27=O)=C%26C(C%28=C(CC(CCCC)CC)SC(CC(CCCC)CC)=C%28%27)=O)=C3)=C(C%29=CC(F)=C(CC(CCCC)CC)S%29)C%30=C2SC=C%30)=C1,CCc1sc(-c2c3cc(-c4ccc(-c5sc(-c6ccc(-c7cc8c(-c9cc(F)c(CC)s9)c9sc(-c%10ccc(-c%11sc(-c%12ccc(-c%13cc%14c(-c%15cc(F)c(CC)s%15)c%15sc(-c%16ccc(-c%17sc(-c%18cccs%18)c%18c%17C(=O)c%17c(CC)sc(CC)c%17C%18=O)s%16)cc%15c(-c%15cc(F)c(CC)s%15)c%14s%13)s%12)c%12c%11C(=O)c%11c(CC)sc(CC)c%11C%12=O)s%10)cc9c(-c9cc(F)c(CC)s9)c8s7)s6)c6c5C(=O)c5c(CC)sc(CC)c5C6=O)s4)sc3c(-c3cc(F)c(CC)s3)c3ccsc23)cc1F
991,PTIC,PBDB-TF,,10.1002/anie.202101867,0.93,16.23,67.16,,sm,unfused,2.0,polymer,O=C1C2=C(C(/C1=C/C3=C(CCCCCC)C=C(C(C=C4OCC(CCCCCC)CCCCCCCC)=C(OCC(CCCCCCCC)CCCCCC)C=C4C5=CC(CCCCCC)=C(/C=C6/C(C7=C(C6=O)C=C(F)C(F)=C7)=C(C#N)\C#N)S5)S3)=C(C#N)/C#N)C=C(F)C(F)=C2,CCOc1cc(-c2cc(CC)c(/C=C3\C(=O)c4cc(F)c(F)cc4C3=C(C#N)C#N)s2)c(OCC)cc1-c1cc(CC)c(/C=C2\C(=O)c3cc(F)c(F)cc3C2=C(C#N)C#N)s1,FC1=C(CC(CCCC)CC)SC(C2=C3C(SC(C4=CC=C(S4)C(SC(C5=CC=C(C6=CC7=C(S6)C(C8=CC(F)=C(CC(CCCC)CC)S8)=C9C(SC(C%10=CC=C(S%10)C(SC(C%11=CC=C(C%12=CC%13=C(S%12)C(C%14=CC(F)=C(CC(CCCC)CC)S%14)=C%15C(SC(C%16=CC=C(S%16)C(SC(C%17=CC=CS%17)=C%18C%19=O)=C%18C(C%20=C(CC(CCCC)CC)SC(CC(CCCC)CC)=C%20%19)=O)=C%15)=C%13C%21=CC(F)=C(CC(CCCC)CC)S%21)S%11)=C%22C%23=O)=C%22C(C%24=C(CC(CCCC)CC)SC(CC(CCCC)CC)=C%24%23)=O)=C9)=C7C%25=CC(F)=C(CC(CCCC)CC)S%25)S5)=C%26C%27=O)=C%26C(C%28=C(CC(CCCC)CC)SC(CC(CCCC)CC)=C%28%27)=O)=C3)=C(C%29=CC(F)=C(CC(CCCC)CC)S%29)C%30=C2SC=C%30)=C1,CCc1sc(-c2c3cc(-c4ccc(-c5sc(-c6ccc(-c7cc8c(-c9cc(F)c(CC)s9)c9sc(-c%10ccc(-c%11sc(-c%12ccc(-c%13cc%14c(-c%15cc(F)c(CC)s%15)c%15sc(-c%16ccc(-c%17sc(-c%18cccs%18)c%18c%17C(=O)c%17c(CC)sc(CC)c%17C%18=O)s%16)cc%15c(-c%15cc(F)c(CC)s%15)c%14s%13)s%12)c%12c%11C(=O)c%11c(CC)sc(CC)c%11C%12=O)s%10)cc9c(-c9cc(F)c(CC)s9)c8s7)s6)c6c5C(=O)c5c(CC)sc(CC)c5C6=O)s4)sc3c(-c3cc(F)c(CC)s3)c3ccsc23)cc1F
993,PTB4Cl,PBDB-TF,,10.1002/anie.202101867,0.93,19.01,72.17,,sm,unfused,2.0,polymer,O=C1C2=C(C(/C1=C/C3=C(C4=CC=C(CCCCCC)C=C4)C=C(C(C=C5OCC(CCCCCC)CCCCCCCC)=C(OCC(CCCCCC)CCCCCCCC)C=C5C6=CC(C7=CC=C(CCCCCC)C=C7)=C(/C=C8/C(C9=C(C8=O)C=C(Cl)C(Cl)=C9)=C(C#N)\C#N)S6)S3)=C(C#N)/C#N)C=C(Cl)C(Cl)=C2,CCOc1cc(-c2cc(-c3ccc(CC)cc3)c(/C=C3\C(=O)c4cc(Cl)c(Cl)cc4C3=C(C#N)C#N)s2)c(OCC)cc1-c1cc(-c2ccc(CC)cc2)c(/C=C2\C(=O)c3cc(Cl)c(Cl)cc3C2=C(C#N)C#N)s1,FC1=C(CC(CCCC)CC)SC(C2=C3C(SC(C4=CC=C(S4)C(SC(C5=CC=C(C6=CC7=C(S6)C(C8=CC(F)=C(CC(CCCC)CC)S8)=C9C(SC(C%10=CC=C(S%10)C(SC(C%11=CC=C(C%12=CC%13=C(S%12)C(C%14=CC(F)=C(CC(CCCC)CC)S%14)=C%15C(SC(C%16=CC=C(S%16)C(SC(C%17=CC=CS%17)=C%18C%19=O)=C%18C(C%20=C(CC(CCCC)CC)SC(CC(CCCC)CC)=C%20%19)=O)=C%15)=C%13C%21=CC(F)=C(CC(CCCC)CC)S%21)S%11)=C%22C%23=O)=C%22C(C%24=C(CC(CCCC)CC)SC(CC(CCCC)CC)=C%24%23)=O)=C9)=C7C%25=CC(F)=C(CC(CCCC)CC)S%25)S5)=C%26C%27=O)=C%26C(C%28=C(CC(CCCC)CC)SC(CC(CCCC)CC)=C%28%27)=O)=C3)=C(C%29=CC(F)=C(CC(CCCC)CC)S%29)C%30=C2SC=C%30)=C1,CCc1sc(-c2c3cc(-c4ccc(-c5sc(-c6ccc(-c7cc8c(-c9cc(F)c(CC)s9)c9sc(-c%10ccc(-c%11sc(-c%12ccc(-c%13cc%14c(-c%15cc(F)c(CC)s%15)c%15sc(-c%16ccc(-c%17sc(-c%18cccs%18)c%18c%17C(=O)c%17c(CC)sc(CC)c%17C%18=O)s%16)cc%15c(-c%15cc(F)c(CC)s%15)c%14s%13)s%12)c%12c%11C(=O)c%11c(CC)sc(CC)c%11C%12=O)s%10)cc9c(-c9cc(F)c(CC)s9)c8s7)s6)c6c5C(=O)c5c(CC)sc(CC)c5C6=O)s4)sc3c(-c3cc(F)c(CC)s3)c3ccsc23)cc1F
994,BTP-0Cl,PBDB-T,,10.1002/anie.202102622,0.902,21.4,70.1,,sm,y,8.0,polymer,N#C/C(C#N)=C1C(C(C2=CC=CC=C2\1)=O)=CC3=C(CCCCCCCCC)C(SC4=C5N(CC(CCCCCC)CCCC)C6=C4C7=NSN=C7C8=C6N(CC(CCCCCC)CCCC)C9=C8SC%10=C9SC(C=C%11C(C%12=CC=CC=C%12/C%11=C(C#N)/C#N)=O)=C%10CCCCCCCCC)=C5S3,O=C1C2=CC=CC=C2C(/C1=C/C3=C(CC)C(SC4=C5N(C6=C4C7=NSN=C7C8=C6N(C9=C8SC%10=C9SC(/C=C%11/C(C%12=C(C%11=O)C=CC=C%12)=C(C#N)\C#N)=C%10CC)CC)CC)=C5S3)=C(C#N)\C#N,CCC(CCCC)CC1=CC=C(S1)C2=C3C(SC(C4=CC=C(S4)C(SC(C5=CC=C(C6=CC7=C(S6)C(C8=CC=C(CC(CCCC)CC)S8)=C9C(SC(C%10=CC=C(S%10)C(SC(C%11=CC=C(C%12=CC%13=C(S%12)C(C%14=CC=C(CC(CCCC)CC)S%14)=C%15C(SC(C%16=CC=C(S%16)C(SC(C%17=CC=CS%17)=C%18C%19=O)=C%18C(C%20=C(CC(CCCC)CC)SC(CC(CCCC)CC)=C%20%19)=O)=C%15)=C%13C%21=CC=C(CC(CCCC)CC)S%21)S%11)=C%22C%23=O)=C%22C(C%24=C(CC(CCCC)CC)SC(CC(CCCC)CC)=C%24%23)=O)=C9)=C7C%25=CC=C(CC(CCCC)CC)S%25)S5)=C%26C%27=O)=C%26C(C%28=C(CC(CCCC)CC)SC(CC(CCCC)CC)=C%28%27)=O)=C3)=C(C%29=CC=C(CC(CCCC)CC)S%29)C%30=C2SC=C%30,CCc1ccc(-c2c3cc(-c4ccc(-c5sc(-c6ccc(-c7cc8c(-c9ccc(CC)s9)c9sc(-c%10ccc(-c%11sc(-c%12ccc(-c%13cc%14c(-c%15ccc(CC)s%15)c%15sc(-c%16ccc(-c%17sc(-c%18cccs%18)c%18c%17C(=O)c%17c(CC)sc(CC)c%17C%18=O)s%16)cc%15c(-c%15ccc(CC)s%15)c%14s%13)s%12)c%12c%11C(=O)c%11c(CC)sc(CC)c%11C%12=O)s%10)cc9c(-c9ccc(CC)s9)c8s7)s6)c6c5C(=O)c5c(CC)sc(CC)c5C6=O)s4)sc3c(-c3ccc(CC)s3)c3ccsc23)s1
995,BTP-0Cl,PBDB-TF,,10.1002/anie.202102622,0.968,14.7,59.2,,sm,y,8.0,polymer,N#C/C(C#N)=C1C(C(C2=CC=CC=C2\1)=O)=CC3=C(CCCCCCCCC)C(SC4=C5N(CC(CCCCCC)CCCC)C6=C4C7=NSN=C7C8=C6N(CC(CCCCCC)CCCC)C9=C8SC%10=C9SC(C=C%11C(C%12=CC=CC=C%12/C%11=C(C#N)/C#N)=O)=C%10CCCCCCCCC)=C5S3,O=C1C2=CC=CC=C2C(/C1=C/C3=C(CC)C(SC4=C5N(C6=C4C7=NSN=C7C8=C6N(C9=C8SC%10=C9SC(/C=C%11/C(C%12=C(C%11=O)C=CC=C%12)=C(C#N)\C#N)=C%10CC)CC)CC)=C5S3)=C(C#N)\C#N,FC1=C(CC(CCCC)CC)SC(C2=C3C(SC(C4=CC=C(S4)C(SC(C5=CC=C(C6=CC7=C(S6)C(C8=CC(F)=C(CC(CCCC)CC)S8)=C9C(SC(C%10=CC=C(S%10)C(SC(C%11=CC=C(C%12=CC%13=C(S%12)C(C%14=CC(F)=C(CC(CCCC)CC)S%14)=C%15C(SC(C%16=CC=C(S%16)C(SC(C%17=CC=CS%17)=C%18C%19=O)=C%18C(C%20=C(CC(CCCC)CC)SC(CC(CCCC)CC)=C%20%19)=O)=C%15)=C%13C%21=CC(F)=C(CC(CCCC)CC)S%21)S%11)=C%22C%23=O)=C%22C(C%24=C(CC(CCCC)CC)SC(CC(CCCC)CC)=C%24%23)=O)=C9)=C7C%25=CC(F)=C(CC(CCCC)CC)S%25)S5)=C%26C%27=O)=C%26C(C%28=C(CC(CCCC)CC)SC(CC(CCCC)CC)=C%28%27)=O)=C3)=C(C%29=CC(F)=C(CC(CCCC)CC)S%29)C%30=C2SC=C%30)=C1,CCc1sc(-c2c3cc(-c4ccc(-c5sc(-c6ccc(-c7cc8c(-c9cc(F)c(CC)s9)c9sc(-c%10ccc(-c%11sc(-c%12ccc(-c%13cc%14c(-c%15cc(F)c(CC)s%15)c%15sc(-c%16ccc(-c%17sc(-c%18cccs%18)c%18c%17C(=O)c%17c(CC)sc(CC)c%17C%18=O)s%16)cc%15c(-c%15cc(F)c(CC)s%15)c%14s%13)s%12)c%12c%11C(=O)c%11c(CC)sc(CC)c%11C%12=O)s%10)cc9c(-c9cc(F)c(CC)s9)c8s7)s6)c6c5C(=O)c5c(CC)sc(CC)c5C6=O)s4)sc3c(-c3cc(F)c(CC)s3)c3ccsc23)cc1F
996,S-WSeSe-Cl,PM6,,10.1002/anie.202104766,0.828,26.35,73.41,,sm,y,8.0,polymer,N#C/C(C#N)=C1C(C(C2=CC(Cl)=C(C=C2\1)Cl)=O)=CC3=C(CCCCCCCCCCC)C(SC4=C5N(CC(CCCCCC)CCCC)C6=C4C7=NSN=C7C8=C6N(CC(CCCCCC)CCCC)C9=C8SC%10=C9[Se]C(C=C%11C(C%12=CC(Cl)=C(C=C%12/C%11=C(C#N)\C#N)Cl)=O)=C%10CCCCCCCCCCC)=C5[Se]3,CCC1=C([Se]C2=C1SC3=C2N(CC)C4=C3C5=NSN=C5C6=C4N(CC)C7=C6SC8=C7[Se]C(/C=C9C(C%10=C(C/9=C(C#N)/C#N)C=C(Cl)C(Cl)=C%10)=O)=C8CC)/C=C%11C(C%12=C(C\%11=C(C#N)/C#N)C=C(Cl)C(Cl)=C%12)=O,FC1=C(CC(CCCC)CC)SC(C2=C3C(SC(C4=CC=C(S4)C(SC(C5=CC=C(C6=CC7=C(S6)C(C8=CC(F)=C(CC(CCCC)CC)S8)=C9C(SC(C%10=CC=C(S%10)C(SC(C%11=CC=C(C%12=CC%13=C(S%12)C(C%14=CC(F)=C(CC(CCCC)CC)S%14)=C%15C(SC(C%16=CC=C(S%16)C(SC(C%17=CC=CS%17)=C%18C%19=O)=C%18C(C%20=C(CC(CCCC)CC)SC(CC(CCCC)CC)=C%20%19)=O)=C%15)=C%13C%21=CC(F)=C(CC(CCCC)CC)S%21)S%11)=C%22C%23=O)=C%22C(C%24=C(CC(CCCC)CC)SC(CC(CCCC)CC)=C%24%23)=O)=C9)=C7C%25=CC(F)=C(CC(CCCC)CC)S%25)S5)=C%26C%27=O)=C%26C(C%28=C(CC(CCCC)CC)SC(CC(CCCC)CC)=C%28%27)=O)=C3)=C(C%29=CC(F)=C(CC(CCCC)CC)S%29)C%30=C2SC=C%30)=C1,CCc1sc(-c2c3cc(-c4ccc(-c5sc(-c6ccc(-c7cc8c(-c9cc(F)c(CC)s9)c9sc(-c%10ccc(-c%11sc(-c%12ccc(-c%13cc%14c(-c%15cc(F)c(CC)s%15)c%15sc(-c%16ccc(-c%17sc(-c%18cccs%18)c%18c%17C(=O)c%17c(CC)sc(CC)c%17C%18=O)s%16)cc%15c(-c%15cc(F)c(CC)s%15)c%14s%13)s%12)c%12c%11C(=O)c%11c(CC)sc(CC)c%11C%12=O)s%10)cc9c(-c9cc(F)c(CC)s9)c8s7)s6)c6c5C(=O)c5c(CC)sc(CC)c5C6=O)s4)sc3c(-c3cc(F)c(CC)s3)c3ccsc23)cc1F
997,A-WSSe-Cl,PM6,,10.1002/anie.202104766,0.85,26.58,77.5,,sm,y,8.0,polymer,N#C/C(C#N)=C1C(C(C2=CC(Cl)=C(C=C2\1)Cl)=O)=CC3=C(CCCCCCCCCCC)C(SC4=C5N(CC(CCCCCC)CCCC)C6=C4C7=NSN=C7C8=C6N(CC(CCCCCC)CCCC)C9=C8SC%10=C9[Se]C(C=C%11C(C%12=CC(Cl)=C(C=C%12/C%11=C(C#N)\C#N)Cl)=O)=C%10CCCCCCCCCCC)=C5S3,N#C/C(C#N)=C1C(C(C2=CC(Cl)=C(Cl)C=C2\1)=O)=CC3=C(C4=C(S3)C(N(C5=C6C7=NSN=C7C8=C5N(C9=C8SC%10=C9[Se]C(C=C%11C(C%12=CC(Cl)=C(Cl)C=C%12/C%11=C(C#N)\C#N)=O)=C%10CC)CC)CC)=C6S4)CC,FC1=C(CC(CCCC)CC)SC(C2=C3C(SC(C4=CC=C(S4)C(SC(C5=CC=C(C6=CC7=C(S6)C(C8=CC(F)=C(CC(CCCC)CC)S8)=C9C(SC(C%10=CC=C(S%10)C(SC(C%11=CC=C(C%12=CC%13=C(S%12)C(C%14=CC(F)=C(CC(CCCC)CC)S%14)=C%15C(SC(C%16=CC=C(S%16)C(SC(C%17=CC=CS%17)=C%18C%19=O)=C%18C(C%20=C(CC(CCCC)CC)SC(CC(CCCC)CC)=C%20%19)=O)=C%15)=C%13C%21=CC(F)=C(CC(CCCC)CC)S%21)S%11)=C%22C%23=O)=C%22C(C%24=C(CC(CCCC)CC)SC(CC(CCCC)CC)=C%24%23)=O)=C9)=C7C%25=CC(F)=C(CC(CCCC)CC)S%25)S5)=C%26C%27=O)=C%26C(C%28=C(CC(CCCC)CC)SC(CC(CCCC)CC)=C%28%27)=O)=C3)=C(C%29=CC(F)=C(CC(CCCC)CC)S%29)C%30=C2SC=C%30)=C1,CCc1sc(-c2c3cc(-c4ccc(-c5sc(-c6ccc(-c7cc8c(-c9cc(F)c(CC)s9)c9sc(-c%10ccc(-c%11sc(-c%12ccc(-c%13cc%14c(-c%15cc(F)c(CC)s%15)c%15sc(-c%16ccc(-c%17sc(-c%18cccs%18)c%18c%17C(=O)c%17c(CC)sc(CC)c%17C%18=O)s%16)cc%15c(-c%15cc(F)c(CC)s%15)c%14s%13)s%12)c%12c%11C(=O)c%11c(CC)sc(CC)c%11C%12=O)s%10)cc9c(-c9cc(F)c(CC)s9)c8s7)s6)c6c5C(=O)c5c(CC)sc(CC)c5C6=O)s4)sc3c(-c3cc(F)c(CC)s3)c3ccsc23)cc1F
998,NoCA-1,J52,,10.1002/anie.202106753,0.769,24.69,61.69,,sm,unfused,3.0,polymer,O=C1C2=CC(F)=C(F)C=C2C(/C1=C/C3=CC(C4(CC(CC)CCCC)CC(CC)CCCC)=C(S3)C5=C4C=C(S5)C(C6=NN(CC(CC)CCCC)N=C67)=C(OCC(CCCC)CC)C(OCC(CC)CCCC)=C7C8=CC(C9(CC(CCCC)CC)CC(CCCC)CC)=C(S8)C%10=C9C=C(S%10)/C=C(C(C%11=CC(F)=C(F)C=C%11%12)=O)/C%12=C(C#N)\C#N)=C(C#N)/C#N,CCOc1c(OCC)c(-c2cc3c(s2)-c2sc(/C=C4\C(=O)c5cc(F)c(F)cc5C4=C(C#N)C#N)cc2C3(CC)CC)c2nn(CC)nc2c1-c1cc2c(s1)-c1sc(/C=C3\C(=O)c4cc(F)c(F)cc4C3=C(C#N)C#N)cc1C2(CC)CC,CCC(CCCC)CC1=CC=C(S1)C2=C3SC(C4=CC=C(C5=C(C(F)=CC6=NN(CC(CCCCCCCC)CCCCCC)N=C65)F)S4)=CC3=C(C7=CC=C(CC(CCCC)CC)S7)C8=C2C=C(S8)C9=CC=C(C(C%10=NN(CC(CCCCCCCC)CCCCCC)N=C%10%11)=C(F)C(F)=C%11C%12=CC=C(S%12)C%13=CC%14=C(C%15=CC=C(CC(CCCC)CC)S%15)C%16=C(C(C%17=CC=C(CC(CCCC)CC)S%17)=C%14S%13)C=C(S%16)C%18=CC=C(C(C%19=NN(CC(CCCCCCCC)CCCCCC)N=C%19%20)=C(F)C(F)=C%20C%21=CC=C(S%21)C%22=CC%23=C(C%24=CC=C(CC(CCCC)CC)S%24)C%25=C(C(C%26=CC=C(CC(CCCC)CC)S%26)=C%23S%22)C=C(S%25)C%27=CC=CS%27)S%18)S9,CCc1ccc(-c2c3cc(-c4ccc(-c5c(F)c(F)c(-c6ccc(-c7cc8c(-c9ccc(CC)s9)c9sc(-c%10ccc(-c%11c(F)c(F)c(-c%12ccc(-c%13cc%14c(-c%15ccc(CC)s%15)c%15sc(-c%16ccc(-c%17c(F)c(F)c(-c%18cccs%18)c%18nn(CC)nc%17%18)s%16)cc%15c(-c%15ccc(CC)s%15)c%14s%13)s%12)c%12nn(CC)nc%11%12)s%10)cc9c(-c9ccc(CC)s9)c8s7)s6)c6nn(CC)nc56)s4)sc3c(-c3ccc(CC)s3)c3ccsc23)s1
999,NoCA-5,J52,,10.1002/anie.202106753,0.8140000000000001,26.02,69.96,,sm,unfused,3.0,polymer,O=C1C2=CC(F)=C(F)C=C2C(/C1=C/C3=C(CCCCCCCC)C(C4(CC(CC)CCCC)CC(CC)CCCC)=C(S3)C5=C4C=C(S5)C(C6=NN(CC(CC)CCCC)N=C67)=C(OCC(CCCC)CC)C(OCC(CC)CCCC)=C7C8=CC(C9(CC(CCCC)CC)CC(CCCC)CC)=C(S8)C%10=C9C(CCCCCCCC)=C(S%10)/C=C(C(C%11=CC(F)=C(F)C=C%11%12)=O)/C%12=C(C#N)\C#N)=C(C#N)/C#N,CCOc1c(OCC)c(-c2cc3c(s2)-c2sc(/C=C4\C(=O)c5cc(F)c(F)cc5C4=C(C#N)C#N)c(CC)c2C3(CC)CC)c2nn(CC)nc2c1-c1cc2c(s1)-c1sc(/C=C3\C(=O)c4cc(F)c(F)cc4C3=C(C#N)C#N)c(CC)c1C2(CC)CC,CCC(CCCC)CC1=CC=C(S1)C2=C3SC(C4=CC=C(C5=C(C(F)=CC6=NN(CC(CCCCCCCC)CCCCCC)N=C65)F)S4)=CC3=C(C7=CC=C(CC(CCCC)CC)S7)C8=C2C=C(S8)C9=CC=C(C(C%10=NN(CC(CCCCCCCC)CCCCCC)N=C%10%11)=C(F)C(F)=C%11C%12=CC=C(S%12)C%13=CC%14=C(C%15=CC=C(CC(CCCC)CC)S%15)C%16=C(C(C%17=CC=C(CC(CCCC)CC)S%17)=C%14S%13)C=C(S%16)C%18=CC=C(C(C%19=NN(CC(CCCCCCCC)CCCCCC)N=C%19%20)=C(F)C(F)=C%20C%21=CC=C(S%21)C%22=CC%23=C(C%24=CC=C(CC(CCCC)CC)S%24)C%25=C(C(C%26=CC=C(CC(CCCC)CC)S%26)=C%23S%22)C=C(S%25)C%27=CC=CS%27)S%18)S9,CCc1ccc(-c2c3cc(-c4ccc(-c5c(F)c(F)c(-c6ccc(-c7cc8c(-c9ccc(CC)s9)c9sc(-c%10ccc(-c%11c(F)c(F)c(-c%12ccc(-c%13cc%14c(-c%15ccc(CC)s%15)c%15sc(-c%16ccc(-c%17c(F)c(F)c(-c%18cccs%18)c%18nn(CC)nc%17%18)s%16)cc%15c(-c%15ccc(CC)s%15)c%14s%13)s%12)c%12nn(CC)nc%11%12)s%10)cc9c(-c9ccc(CC)s9)c8s7)s6)c6nn(CC)nc56)s4)sc3c(-c3ccc(CC)s3)c3ccsc23)s1
1000,Y-Cl,PM6,,10.1002/anie.202209454,0.922,23.52,66.75,,sm,y,8.0,polymer,N#C/C(C#N)=C1C(C(C2=CC(Cl)=CC=C2\1)=O)=CC3=C(C4=C(S3)C(N(C5=C6C7=NSN=C7C8=C5N(C9=C8SC%10=C9SC(C=C%11C(C%12=CC(Cl)=CC=C%12/C%11=C(C#N)/C#N)=O)=C%10CCCCCCCCCCC)CC(CCCC)CCCCCC)CC(CCCC)CCCCCC)=C6S4)CCCCCCCCCCC,CCC1=C(/C=C2C(C3=C(C=CC(Cl)=C3)C\2=C(C#N)\C#N)=O)SC4=C1SC5=C4N(C6=C5C7=NSN=C7C8=C6N(C9=C8SC%10=C9SC(/C=C%11C(C%12=C(C=CC(Cl)=C%12)C\%11=C(C#N)\C#N)=O)=C%10CC)CC)CC,FC1=C(CC(CCCC)CC)SC(C2=C3C(SC(C4=CC=C(S4)C(SC(C5=CC=C(C6=CC7=C(S6)C(C8=CC(F)=C(CC(CCCC)CC)S8)=C9C(SC(C%10=CC=C(S%10)C(SC(C%11=CC=C(C%12=CC%13=C(S%12)C(C%14=CC(F)=C(CC(CCCC)CC)S%14)=C%15C(SC(C%16=CC=C(S%16)C(SC(C%17=CC=CS%17)=C%18C%19=O)=C%18C(C%20=C(CC(CCCC)CC)SC(CC(CCCC)CC)=C%20%19)=O)=C%15)=C%13C%21=CC(F)=C(CC(CCCC)CC)S%21)S%11)=C%22C%23=O)=C%22C(C%24=C(CC(CCCC)CC)SC(CC(CCCC)CC)=C%24%23)=O)=C9)=C7C%25=CC(F)=C(CC(CCCC)CC)S%25)S5)=C%26C%27=O)=C%26C(C%28=C(CC(CCCC)CC)SC(CC(CCCC)CC)=C%28%27)=O)=C3)=C(C%29=CC(F)=C(CC(CCCC)CC)S%29)C%30=C2SC=C%30)=C1,CCc1sc(-c2c3cc(-c4ccc(-c5sc(-c6ccc(-c7cc8c(-c9cc(F)c(CC)s9)c9sc(-c%10ccc(-c%11sc(-c%12ccc(-c%13cc%14c(-c%15cc(F)c(CC)s%15)c%15sc(-c%16ccc(-c%17sc(-c%18cccs%18)c%18c%17C(=O)c%17c(CC)sc(CC)c%17C%18=O)s%16)cc%15c(-c%15cc(F)c(CC)s%15)c%14s%13)s%12)c%12c%11C(=O)c%11c(CC)sc(CC)c%11C%12=O)s%10)cc9c(-c9cc(F)c(CC)s9)c8s7)s6)c6c5C(=O)c5c(CC)sc(CC)c5C6=O)s4)sc3c(-c3cc(F)c(CC)s3)c3ccsc23)cc1F
1001,Y-FCl,PM6,,10.1002/anie.202209454,0.81,24.49,73.34,,sm,y,8.0,polymer,N#C/C(C#N)=C1C(C(C2=C(F)C(Cl)=CC=C2\1)=O)=CC3=C(CCCCCCCCCCC)C4=C(C5=C(S4)C(C6=NSN=C6C7=C8N(CC(CCCCCC)CCCC)C9=C7SC%10=C9SC(C=C%11C(C%12=C(F)C(Cl)=CC=C%12/C%11=C(C#N)\C#N)=O)=C%10CCCCCCCCCCC)=C8N5CC(CCCCCC)CCCC)S3,CCC1=C(/C=C2C(C3=C(C=CC(Cl)=C3F)C\2=C(C#N)\C#N)=O)SC4=C1SC5=C4N(C6=C5C7=NSN=C7C8=C6N(C9=C8SC%10=C9SC(/C=C%11C(C%12=C(C=CC(Cl)=C%12F)C\%11=C(C#N)\C#N)=O)=C%10CC)CC)CC,FC1=C(CC(CCCC)CC)SC(C2=C3C(SC(C4=CC=C(S4)C(SC(C5=CC=C(C6=CC7=C(S6)C(C8=CC(F)=C(CC(CCCC)CC)S8)=C9C(SC(C%10=CC=C(S%10)C(SC(C%11=CC=C(C%12=CC%13=C(S%12)C(C%14=CC(F)=C(CC(CCCC)CC)S%14)=C%15C(SC(C%16=CC=C(S%16)C(SC(C%17=CC=CS%17)=C%18C%19=O)=C%18C(C%20=C(CC(CCCC)CC)SC(CC(CCCC)CC)=C%20%19)=O)=C%15)=C%13C%21=CC(F)=C(CC(CCCC)CC)S%21)S%11)=C%22C%23=O)=C%22C(C%24=C(CC(CCCC)CC)SC(CC(CCCC)CC)=C%24%23)=O)=C9)=C7C%25=CC(F)=C(CC(CCCC)CC)S%25)S5)=C%26C%27=O)=C%26C(C%28=C(CC(CCCC)CC)SC(CC(CCCC)CC)=C%28%27)=O)=C3)=C(C%29=CC(F)=C(CC(CCCC)CC)S%29)C%30=C2SC=C%30)=C1,CCc1sc(-c2c3cc(-c4ccc(-c5sc(-c6ccc(-c7cc8c(-c9cc(F)c(CC)s9)c9sc(-c%10ccc(-c%11sc(-c%12ccc(-c%13cc%14c(-c%15cc(F)c(CC)s%15)c%15sc(-c%16ccc(-c%17sc(-c%18cccs%18)c%18c%17C(=O)c%17c(CC)sc(CC)c%17C%18=O)s%16)cc%15c(-c%15cc(F)c(CC)s%15)c%14s%13)s%12)c%12c%11C(=O)c%11c(CC)sc(CC)c%11C%12=O)s%10)cc9c(-c9cc(F)c(CC)s9)c8s7)s6)c6c5C(=O)c5c(CC)sc(CC)c5C6=O)s4)sc3c(-c3cc(F)c(CC)s3)c3ccsc23)cc1F
