Repository: brigreens/Meta-analysis_OSCs

This repository contains the data files and analysis notebooks to support the paper "Meta-Analysis of Molecular Design Strategies for Non-Fullerene Acceptor Based Organic Solar Cell Materials" (DOI: 10.26434/chemrxiv-2024-w29b1)

File: general_dataset_analysis/OSC_filtered_with_sidechains.csv (part 28 of 59)
,reported_acceptor,reported_donor,reference,DOI,Voc,Jsc,FF,PCE,acceptor_type,acceptor_class,fused_rings_in_core,donor_type,acc_SMILES_sidechains,acc_SMILES_shortened_sidechains,don_SMILES_sidechains,don_SMILES_shortened_sidechains
1002,Y-FCIF,PM6,,10.1002/anie.202209454,0.833,26.95,78.63,,sm,y,8.0,polymer,N#C/C(C#N)=C1C(C(C2=C(F)C(Cl)=C(F)C=C2\1)=O)=CC3=C(CCCCCCCCCCC)C4=C(C5=C(S4)C(C6=NSN=C6C7=C8N(CC(CCCCCC)CCCC)C9=C7SC%10=C9SC(C=C%11C(C%12=C(F)C(Cl)=C(F)C=C%12/C%11=C(C#N)\C#N)=O)=C%10CCCCCCCCCCC)=C8N5CC(CCCCCC)CCCC)S3,CCC1=C(/C=C2C(C3=C(C=C(F)C(Cl)=C3F)C\2=C(C#N)\C#N)=O)SC4=C1SC5=C4N(C6=C5C7=NSN=C7C8=C6N(C9=C8SC%10=C9SC(/C=C%11C(C%12=C(C=C(F)C(Cl)=C%12F)C\%11=C(C#N)\C#N)=O)=C%10CC)CC)CC,FC1=C(CC(CCCC)CC)SC(C2=C3C(SC(C4=CC=C(S4)C(SC(C5=CC=C(C6=CC7=C(S6)C(C8=CC(F)=C(CC(CCCC)CC)S8)=C9C(SC(C%10=CC=C(S%10)C(SC(C%11=CC=C(C%12=CC%13=C(S%12)C(C%14=CC(F)=C(CC(CCCC)CC)S%14)=C%15C(SC(C%16=CC=C(S%16)C(SC(C%17=CC=CS%17)=C%18C%19=O)=C%18C(C%20=C(CC(CCCC)CC)SC(CC(CCCC)CC)=C%20%19)=O)=C%15)=C%13C%21=CC(F)=C(CC(CCCC)CC)S%21)S%11)=C%22C%23=O)=C%22C(C%24=C(CC(CCCC)CC)SC(CC(CCCC)CC)=C%24%23)=O)=C9)=C7C%25=CC(F)=C(CC(CCCC)CC)S%25)S5)=C%26C%27=O)=C%26C(C%28=C(CC(CCCC)CC)SC(CC(CCCC)CC)=C%28%27)=O)=C3)=C(C%29=CC(F)=C(CC(CCCC)CC)S%29)C%30=C2SC=C%30)=C1,CCc1sc(-c2c3cc(-c4ccc(-c5sc(-c6ccc(-c7cc8c(-c9cc(F)c(CC)s9)c9sc(-c%10ccc(-c%11sc(-c%12ccc(-c%13cc%14c(-c%15cc(F)c(CC)s%15)c%15sc(-c%16ccc(-c%17sc(-c%18cccs%18)c%18c%17C(=O)c%17c(CC)sc(CC)c%17C%18=O)s%16)cc%15c(-c%15cc(F)c(CC)s%15)c%14s%13)s%12)c%12c%11C(=O)c%11c(CC)sc(CC)c%11C%12=O)s%10)cc9c(-c9cc(F)c(CC)s9)c8s7)s6)c6c5C(=O)c5c(CC)sc(CC)c5C6=O)s4)sc3c(-c3cc(F)c(CC)s3)c3ccsc23)cc1F
1003,CH4,PM6,,10.1002/anie.202209580,0.888,26.11,71.1,,sm,y,9.0,polymer,N#C/C(C#N)=C1C(C=C(C(F)=C2)F)=C2C(C/1=C\C3=C(CCCCCCCCCCC)C4=C(S3)C5=C(S4)C6=C(N5CC(CCCCCC)CCCC)C7=C(C8=NC9=C(C=CC=C9)N=C86)C%10=C(N7CC(CCCCCC)CCCC)C%11=C(S%10)C(CCCCCCCCCCC)=C(/C=C%12C(C%13=CC(F)=C(F)C=C%13C\%12=C(C#N)/C#N)=O)S%11)=O,CCC1=C(/C=C2C(C3=CC(F)=C(F)C=C3C\2=C(C#N)/C#N)=O)SC4=C1SC5=C4N(C6=C5C7=NC8=C(C=CC=C8)N=C7C9=C6N(C%10=C9SC%11=C%10SC(/C=C%12C(C%13=C(C=C(C(F)=C%13)F)C\%12=C(C#N)\C#N)=O)=C%11CC)CC)CC,FC1=C(CC(CCCC)CC)SC(C2=C3C(SC(C4=CC=C(S4)C(SC(C5=CC=C(C6=CC7=C(S6)C(C8=CC(F)=C(CC(CCCC)CC)S8)=C9C(SC(C%10=CC=C(S%10)C(SC(C%11=CC=C(C%12=CC%13=C(S%12)C(C%14=CC(F)=C(CC(CCCC)CC)S%14)=C%15C(SC(C%16=CC=C(S%16)C(SC(C%17=CC=CS%17)=C%18C%19=O)=C%18C(C%20=C(CC(CCCC)CC)SC(CC(CCCC)CC)=C%20%19)=O)=C%15)=C%13C%21=CC(F)=C(CC(CCCC)CC)S%21)S%11)=C%22C%23=O)=C%22C(C%24=C(CC(CCCC)CC)SC(CC(CCCC)CC)=C%24%23)=O)=C9)=C7C%25=CC(F)=C(CC(CCCC)CC)S%25)S5)=C%26C%27=O)=C%26C(C%28=C(CC(CCCC)CC)SC(CC(CCCC)CC)=C%28%27)=O)=C3)=C(C%29=CC(F)=C(CC(CCCC)CC)S%29)C%30=C2SC=C%30)=C1,CCc1sc(-c2c3cc(-c4ccc(-c5sc(-c6ccc(-c7cc8c(-c9cc(F)c(CC)s9)c9sc(-c%10ccc(-c%11sc(-c%12ccc(-c%13cc%14c(-c%15cc(F)c(CC)s%15)c%15sc(-c%16ccc(-c%17sc(-c%18cccs%18)c%18c%17C(=O)c%17c(CC)sc(CC)c%17C%18=O)s%16)cc%15c(-c%15cc(F)c(CC)s%15)c%14s%13)s%12)c%12c%11C(=O)c%11c(CC)sc(CC)c%11C%12=O)s%10)cc9c(-c9cc(F)c(CC)s9)c8s7)s6)c6c5C(=O)c5c(CC)sc(CC)c5C6=O)s4)sc3c(-c3cc(F)c(CC)s3)c3ccsc23)cc1F
1004,CH6,PM6,,10.1002/anie.202209580,0.875,26.62,78.4,,sm,y,9.0,polymer,N#C/C(C#N)=C1C(C=C(C(F)=C2)F)=C2C(C/1=C\C3=C(CCCCCCCCCCC)C4=C(S3)C5=C(S4)C6=C(N5CC(CCCCCC)CCCC)C7=C(C8=NC9=C(C=C(F)C(F)=C9)N=C86)C%10=C(N7CC(CCCCCC)CCCC)C%11=C(S%10)C(CCCCCCCCCCC)=C(/C=C%12C(C%13=CC(F)=C(F)C=C%13C\%12=C(C#N)/C#N)=O)S%11)=O,CCC1=C(/C=C2C(C3=CC(F)=C(F)C=C3C\2=C(C#N)/C#N)=O)SC4=C1SC5=C4N(C6=C5C7=NC8=C(C=C(F)C(F)=C8)N=C7C9=C6N(C%10=C9SC%11=C%10SC(/C=C%12C(C%13=C(C=C(C(F)=C%13)F)C\%12=C(C#N)\C#N)=O)=C%11CC)CC)CC,FC1=C(CC(CCCC)CC)SC(C2=C3C(SC(C4=CC=C(S4)C(SC(C5=CC=C(C6=CC7=C(S6)C(C8=CC(F)=C(CC(CCCC)CC)S8)=C9C(SC(C%10=CC=C(S%10)C(SC(C%11=CC=C(C%12=CC%13=C(S%12)C(C%14=CC(F)=C(CC(CCCC)CC)S%14)=C%15C(SC(C%16=CC=C(S%16)C(SC(C%17=CC=CS%17)=C%18C%19=O)=C%18C(C%20=C(CC(CCCC)CC)SC(CC(CCCC)CC)=C%20%19)=O)=C%15)=C%13C%21=CC(F)=C(CC(CCCC)CC)S%21)S%11)=C%22C%23=O)=C%22C(C%24=C(CC(CCCC)CC)SC(CC(CCCC)CC)=C%24%23)=O)=C9)=C7C%25=CC(F)=C(CC(CCCC)CC)S%25)S5)=C%26C%27=O)=C%26C(C%28=C(CC(CCCC)CC)SC(CC(CCCC)CC)=C%28%27)=O)=C3)=C(C%29=CC(F)=C(CC(CCCC)CC)S%29)C%30=C2SC=C%30)=C1,CCc1sc(-c2c3cc(-c4ccc(-c5sc(-c6ccc(-c7cc8c(-c9cc(F)c(CC)s9)c9sc(-c%10ccc(-c%11sc(-c%12ccc(-c%13cc%14c(-c%15cc(F)c(CC)s%15)c%15sc(-c%16ccc(-c%17sc(-c%18cccs%18)c%18c%17C(=O)c%17c(CC)sc(CC)c%17C%18=O)s%16)cc%15c(-c%15cc(F)c(CC)s%15)c%14s%13)s%12)c%12c%11C(=O)c%11c(CC)sc(CC)c%11C%12=O)s%10)cc9c(-c9cc(F)c(CC)s9)c8s7)s6)c6c5C(=O)c5c(CC)sc(CC)c5C6=O)s4)sc3c(-c3cc(F)c(CC)s3)c3ccsc23)cc1F
1005,CPIC-1,PBDB-T,,10.1002/asia.202101147,0.38,5.16,31.88,,sm,unfused,3.0,polymer,N#CC(C#N)=C1C(=CC=2SC=3C=4SC(C=C5C(=O)C6=CC(F)=C(F)C=C6C5=C(C#N)C#N)=CC4C(C3C2)(CCCCCCCC)CCCCCCCC)C(=O)C7=CC(F)=C(F)C=C71,CCC1(CC)c2cc(/C=C3\C(=O)c4cc(F)c(F)cc4C3=C(C#N)C#N)sc2-c2sc(/C=C3\C(=O)c4cc(F)c(F)cc4C3=C(C#N)C#N)cc21,CCC(CCCC)CC1=CC=C(S1)C2=C3C(SC(C4=CC=C(S4)C(SC(C5=CC=C(C6=CC7=C(S6)C(C8=CC=C(CC(CCCC)CC)S8)=C9C(SC(C%10=CC=C(S%10)C(SC(C%11=CC=C(C%12=CC%13=C(S%12)C(C%14=CC=C(CC(CCCC)CC)S%14)=C%15C(SC(C%16=CC=C(S%16)C(SC(C%17=CC=CS%17)=C%18C%19=O)=C%18C(C%20=C(CC(CCCC)CC)SC(CC(CCCC)CC)=C%20%19)=O)=C%15)=C%13C%21=CC=C(CC(CCCC)CC)S%21)S%11)=C%22C%23=O)=C%22C(C%24=C(CC(CCCC)CC)SC(CC(CCCC)CC)=C%24%23)=O)=C9)=C7C%25=CC=C(CC(CCCC)CC)S%25)S5)=C%26C%27=O)=C%26C(C%28=C(CC(CCCC)CC)SC(CC(CCCC)CC)=C%28%27)=O)=C3)=C(C%29=CC=C(CC(CCCC)CC)S%29)C%30=C2SC=C%30,CCc1ccc(-c2c3cc(-c4ccc(-c5sc(-c6ccc(-c7cc8c(-c9ccc(CC)s9)c9sc(-c%10ccc(-c%11sc(-c%12ccc(-c%13cc%14c(-c%15ccc(CC)s%15)c%15sc(-c%16ccc(-c%17sc(-c%18cccs%18)c%18c%17C(=O)c%17c(CC)sc(CC)c%17C%18=O)s%16)cc%15c(-c%15ccc(CC)s%15)c%14s%13)s%12)c%12c%11C(=O)c%11c(CC)sc(CC)c%11C%12=O)s%10)cc9c(-c9ccc(CC)s9)c8s7)s6)c6c5C(=O)c5c(CC)sc(CC)c5C6=O)s4)sc3c(-c3ccc(CC)s3)c3ccsc23)s1
1006,CPIC-3,PBDB-T,,10.1002/asia.202101147,0.71,5.77,41.54,,sm,unfused,3.0,polymer,N#CC(C#N)=C1C(=CC=2SC=3C=4SC(=CC4C(C3C2)(CCCCCCCC)CCCCCCCC)C=5SC=6C=7SC(=CC7C(C6C5)(CCCCCCCC)CCCCCCCC)C=8SC=9C=%10SC(C=C%11C(=O)C%12=CC(F)=C(F)C=C%12C%11=C(C#N)C#N)=CC%10C(C9C8)(CCCCCCCC)CCCCCCCC)C(=O)C%13=CC(F)=C(F)C=C%131,CCC1(CC)c2cc(/C=C3\C(=O)c4cc(F)c(F)cc4C3=C(C#N)C#N)sc2-c2sc(-c3cc4c(s3)-c3sc(-c5cc6c(s5)-c5sc(/C=C7\C(=O)c8cc(F)c(F)cc8C7=C(C#N)C#N)cc5C6(CC)CC)cc3C4(CC)CC)cc21,CCC(CCCC)CC1=CC=C(S1)C2=C3C(SC(C4=CC=C(S4)C(SC(C5=CC=C(C6=CC7=C(S6)C(C8=CC=C(CC(CCCC)CC)S8)=C9C(SC(C%10=CC=C(S%10)C(SC(C%11=CC=C(C%12=CC%13=C(S%12)C(C%14=CC=C(CC(CCCC)CC)S%14)=C%15C(SC(C%16=CC=C(S%16)C(SC(C%17=CC=CS%17)=C%18C%19=O)=C%18C(C%20=C(CC(CCCC)CC)SC(CC(CCCC)CC)=C%20%19)=O)=C%15)=C%13C%21=CC=C(CC(CCCC)CC)S%21)S%11)=C%22C%23=O)=C%22C(C%24=C(CC(CCCC)CC)SC(CC(CCCC)CC)=C%24%23)=O)=C9)=C7C%25=CC=C(CC(CCCC)CC)S%25)S5)=C%26C%27=O)=C%26C(C%28=C(CC(CCCC)CC)SC(CC(CCCC)CC)=C%28%27)=O)=C3)=C(C%29=CC=C(CC(CCCC)CC)S%29)C%30=C2SC=C%30,CCc1ccc(-c2c3cc(-c4ccc(-c5sc(-c6ccc(-c7cc8c(-c9ccc(CC)s9)c9sc(-c%10ccc(-c%11sc(-c%12ccc(-c%13cc%14c(-c%15ccc(CC)s%15)c%15sc(-c%16ccc(-c%17sc(-c%18cccs%18)c%18c%17C(=O)c%17c(CC)sc(CC)c%17C%18=O)s%16)cc%15c(-c%15ccc(CC)s%15)c%14s%13)s%12)c%12c%11C(=O)c%11c(CC)sc(CC)c%11C%12=O)s%10)cc9c(-c9ccc(CC)s9)c8s7)s6)c6c5C(=O)c5c(CC)sc(CC)c5C6=O)s4)sc3c(-c3ccc(CC)s3)c3ccsc23)s1
1007,CPIC-2,PBDB-T,,10.1002/asia.202101147,0.69,22.72,63.66,,sm,unfused,3.0,polymer,N#CC(C#N)=C1C(=CC=2SC=3C=4SC(=CC4C(C3C2)(CCCCCCCC)CCCCCCCC)C=5SC=6C=7SC(C=C8C(=O)C9=CC(F)=C(F)C=C9C8=C(C#N)C#N)=CC7C(C6C5)(CCCCCCCC)CCCCCCCC)C(=O)C%10=CC(F)=C(F)C=C%101,CCC1(CC)c2cc(/C=C3\C(=O)c4cc(F)c(F)cc4C3=C(C#N)C#N)sc2-c2sc(-c3cc4c(s3)-c3sc(/C=C5\C(=O)c6cc(F)c(F)cc6C5=C(C#N)C#N)cc3C4(CC)CC)cc21,CCC(CCCC)CC1=CC=C(S1)C2=C3C(SC(C4=CC=C(S4)C(SC(C5=CC=C(C6=CC7=C(S6)C(C8=CC=C(CC(CCCC)CC)S8)=C9C(SC(C%10=CC=C(S%10)C(SC(C%11=CC=C(C%12=CC%13=C(S%12)C(C%14=CC=C(CC(CCCC)CC)S%14)=C%15C(SC(C%16=CC=C(S%16)C(SC(C%17=CC=CS%17)=C%18C%19=O)=C%18C(C%20=C(CC(CCCC)CC)SC(CC(CCCC)CC)=C%20%19)=O)=C%15)=C%13C%21=CC=C(CC(CCCC)CC)S%21)S%11)=C%22C%23=O)=C%22C(C%24=C(CC(CCCC)CC)SC(CC(CCCC)CC)=C%24%23)=O)=C9)=C7C%25=CC=C(CC(CCCC)CC)S%25)S5)=C%26C%27=O)=C%26C(C%28=C(CC(CCCC)CC)SC(CC(CCCC)CC)=C%28%27)=O)=C3)=C(C%29=CC=C(CC(CCCC)CC)S%29)C%30=C2SC=C%30,CCc1ccc(-c2c3cc(-c4ccc(-c5sc(-c6ccc(-c7cc8c(-c9ccc(CC)s9)c9sc(-c%10ccc(-c%11sc(-c%12ccc(-c%13cc%14c(-c%15ccc(CC)s%15)c%15sc(-c%16ccc(-c%17sc(-c%18cccs%18)c%18c%17C(=O)c%17c(CC)sc(CC)c%17C%18=O)s%16)cc%15c(-c%15ccc(CC)s%15)c%14s%13)s%12)c%12c%11C(=O)c%11c(CC)sc(CC)c%11C%12=O)s%10)cc9c(-c9ccc(CC)s9)c8s7)s6)c6c5C(=O)c5c(CC)sc(CC)c5C6=O)s4)sc3c(-c3ccc(CC)s3)c3ccsc23)s1
1008,PI-4F,PBDB-TF,,10.1002/cjoc.202100323,0.84,13.2,64.0,,sm,fused,5.0,polymer,O=C(C(C=C(F)C(F)=C1)=C1C/2=C(C#N)/C#N)C2=C/C(S3)=CC4=C3C5=CC(C(C6=CC=C(CCCCCC)C=C6)(C7=CC=C(CCCCCC)C=C7)C8=C9SC(/C=C%10C(C(C=C(F)C(F)=C%11)=C%11C\%10=C(C#N)\C#N)=O)=C8)=C9C=C5C4(C%12=CC=C(CCCCCC)C=C%12)C%13=CC=C(CCCCCC)C=C%13,CCc1ccc(C2(c3ccc(CC)cc3)c3cc4c(cc3-c3sc(/C=C5\C(=O)c6cc(F)c(F)cc6C5=C(C#N)C#N)cc32)C(c2ccc(CC)cc2)(c2ccc(CC)cc2)c2cc(/C=C3\C(=O)c5cc(F)c(F)cc5C3=C(C#N)C#N)sc2-4)cc1,FC1=C(CC(CCCC)CC)SC(C2=C3C(SC(C4=CC=C(S4)C(SC(C5=CC=C(C6=CC7=C(S6)C(C8=CC(F)=C(CC(CCCC)CC)S8)=C9C(SC(C%10=CC=C(S%10)C(SC(C%11=CC=C(C%12=CC%13=C(S%12)C(C%14=CC(F)=C(CC(CCCC)CC)S%14)=C%15C(SC(C%16=CC=C(S%16)C(SC(C%17=CC=CS%17)=C%18C%19=O)=C%18C(C%20=C(CC(CCCC)CC)SC(CC(CCCC)CC)=C%20%19)=O)=C%15)=C%13C%21=CC(F)=C(CC(CCCC)CC)S%21)S%11)=C%22C%23=O)=C%22C(C%24=C(CC(CCCC)CC)SC(CC(CCCC)CC)=C%24%23)=O)=C9)=C7C%25=CC(F)=C(CC(CCCC)CC)S%25)S5)=C%26C%27=O)=C%26C(C%28=C(CC(CCCC)CC)SC(CC(CCCC)CC)=C%28%27)=O)=C3)=C(C%29=CC(F)=C(CC(CCCC)CC)S%29)C%30=C2SC=C%30)=C1,CCc1sc(-c2c3cc(-c4ccc(-c5sc(-c6ccc(-c7cc8c(-c9cc(F)c(CC)s9)c9sc(-c%10ccc(-c%11sc(-c%12ccc(-c%13cc%14c(-c%15cc(F)c(CC)s%15)c%15sc(-c%16ccc(-c%17sc(-c%18cccs%18)c%18c%17C(=O)c%17c(CC)sc(CC)c%17C%18=O)s%16)cc%15c(-c%15cc(F)c(CC)s%15)c%14s%13)s%12)c%12c%11C(=O)c%11c(CC)sc(CC)c%11C%12=O)s%10)cc9c(-c9cc(F)c(CC)s9)c8s7)s6)c6c5C(=O)c5c(CC)sc(CC)c5C6=O)s4)sc3c(-c3cc(F)c(CC)s3)c3ccsc23)cc1F
1009,F5IC,FTAZ,,10.1021/acs.chemmater.8b02222,0.7040000000000001,14.88,53.7,,sm,fused,5.0,polymer,N#CC(C#N)=C1C(=CC=2SC=3C=4C=C5C(=CC4C(C6=CC=C(C=C6)CCCCCC)(C7=CC=C(C=C7)CCCCCC)C3C2)C=8SC(C=C9C(=O)C%10=CC(F)=C(F)C=C%10C9=C(C#N)C#N)=CC8C5(C%11=CC=C(C=C%11)CCCCCC)C%12=CC=C(C=C%12)CCCCCC)C(=O)C%13=CC(F)=C(F)C=C%131,CCc1ccc(C2(c3ccc(CC)cc3)c3cc4c(cc3-c3sc(/C=C5\C(=O)c6cc(F)c(F)cc6C5=C(C#N)C#N)cc32)C(c2ccc(CC)cc2)(c2ccc(CC)cc2)c2cc(/C=C3\C(=O)c5cc(F)c(F)cc5C3=C(C#N)C#N)sc2-4)cc1,CCCCC(CCCCCC)CCC1=C2C=C(C3=CC=C(C4=C(C(F)=C(C5=CC=C(C6=CC(C(CCC(CCCCCC)CCCC)=C7SC(C8=CC=C(C9=C(C(F)=CC%10=NN(CC(CCCCCC)CC)N=C%109)F)S8)=CC7=C%11CCC(CCCCCC)CCCC)=C%11S6)S5)C%12=NN(CC(CCCCCC)CCCC)N=C%124)F)S3)SC2=C(CCC(CCCCCC)CCCC)C%13=C1SC(C%14=CC=C(C(C%15=NN(CC(CCCCCC)CCCC)N=C%15%16)=C(F)C(F)=C%16C%17=CC=C(S%17)C%18=CC%19=C(CCC(CCCCCC)CCCC)C%20=C(C(CCC(CCCCCC)CCCC)=C%19S%18)C=C(S%20)C%21=CC=CS%21)S%14)=C%13,CCc1c2cc(-c3ccc(-c4c(F)c(F)c(-c5ccc(-c6cc7c(CC)c8sc(-c9ccc(-c%10c(F)c(F)c(-c%11ccc(-c%12cc%13c(CC)c%14sc(-c%15ccc(-c%16c(F)c(F)c(-c%17cccs%17)c%17nn(CC)nc%16%17)s%15)cc%14c(CC)c%13s%12)s%11)c%11nn(CC)nc%10%11)s9)cc8c(CC)c7s6)s5)c5nn(CC)nc45)s3)sc2c(CC)c2ccsc12
1010,PIST-4F,PBDB-TF,,10.1002/cjoc.202100323,0.87,21.9,72.0,,sm,fused,5.0,polymer,O=C(C(C=C(F)C(F)=C1)=C1C/2=C(C#N)/C#N)C2=C/C(S3)=CC4=C3C5=CC(C(C6=CC=C(CCCCCC)C=C6)(C7=CC=C(CCCCCC)C=C7)C8=C9SC(C%10=C(SCC(CC)CCCC)C=C(/C=C%11C(C(C=C(F)C(F)=C%12)=C%12C\%11=C(C#N)\C#N)=O)S%10)=C8)=C9C=C5C4(C%13=CC=C(CCCCCC)C=C%13)C%14=CC=C(CCCCCC)C=C%14,CCSc1cc(/C=C2\C(=O)c3cc(F)c(F)cc3C2=C(C#N)C#N)sc1-c1cc2c(s1)-c1cc3c(cc1C2(c1ccc(CC)cc1)c1ccc(CC)cc1)-c1sc(/C=C2\C(=O)c4cc(F)c(F)cc4C2=C(C#N)C#N)cc1C3(c1ccc(CC)cc1)c1ccc(CC)cc1,FC1=C(CC(CCCC)CC)SC(C2=C3C(SC(C4=CC=C(S4)C(SC(C5=CC=C(C6=CC7=C(S6)C(C8=CC(F)=C(CC(CCCC)CC)S8)=C9C(SC(C%10=CC=C(S%10)C(SC(C%11=CC=C(C%12=CC%13=C(S%12)C(C%14=CC(F)=C(CC(CCCC)CC)S%14)=C%15C(SC(C%16=CC=C(S%16)C(SC(C%17=CC=CS%17)=C%18C%19=O)=C%18C(C%20=C(CC(CCCC)CC)SC(CC(CCCC)CC)=C%20%19)=O)=C%15)=C%13C%21=CC(F)=C(CC(CCCC)CC)S%21)S%11)=C%22C%23=O)=C%22C(C%24=C(CC(CCCC)CC)SC(CC(CCCC)CC)=C%24%23)=O)=C9)=C7C%25=CC(F)=C(CC(CCCC)CC)S%25)S5)=C%26C%27=O)=C%26C(C%28=C(CC(CCCC)CC)SC(CC(CCCC)CC)=C%28%27)=O)=C3)=C(C%29=CC(F)=C(CC(CCCC)CC)S%29)C%30=C2SC=C%30)=C1,CCc1sc(-c2c3cc(-c4ccc(-c5sc(-c6ccc(-c7cc8c(-c9cc(F)c(CC)s9)c9sc(-c%10ccc(-c%11sc(-c%12ccc(-c%13cc%14c(-c%15cc(F)c(CC)s%15)c%15sc(-c%16ccc(-c%17sc(-c%18cccs%18)c%18c%17C(=O)c%17c(CC)sc(CC)c%17C%18=O)s%16)cc%15c(-c%15cc(F)c(CC)s%15)c%14s%13)s%12)c%12c%11C(=O)c%11c(CC)sc(CC)c%11C%12=O)s%10)cc9c(-c9cc(F)c(CC)s9)c8s7)s6)c6c5C(=O)c5c(CC)sc(CC)c5C6=O)s4)sc3c(-c3cc(F)c(CC)s3)c3ccsc23)cc1F
1011,1PIC,PM6,,10.1002/cjoc.202200420,0.83,9.64,44.2,,sm,fused,5.0,polymer,O=C(C1=C(C/2=C(C#N)\C#N)C=C(F)C(F)=C1)C2=C/C3=C(CCCCCC)C4=C(S3)C5=C(C(C=C(N(C)C(/C=C6C(C7=C(C\6=C(C#N)/C#N)C=C(F)C(F)=C7)=O)=C8)C8=C9)=C9C5(C%10=CC=C(CCCCCC)C=C%10)C%11=CC=C(CCCCCC)C=C%11)S4,O=C(C1=C(C/2=C(C#N)\C#N)C=C(F)C(F)=C1)C2=C/C3=C(CC)C4=C(S3)C5=C(C(C=C(N(C)C(/C=C6C(C7=C(C\6=C(C#N)/C#N)C=C(F)C(F)=C7)=O)=C8)C8=C9)=C9C5(C%10=CC=C(CC)C=C%10)C%11=CC=C(CC)C=C%11)S4,FC1=C(CC(CCCC)CC)SC(C2=C3C(SC(C4=CC=C(S4)C(SC(C5=CC=C(C6=CC7=C(S6)C(C8=CC(F)=C(CC(CCCC)CC)S8)=C9C(SC(C%10=CC=C(S%10)C(SC(C%11=CC=C(C%12=CC%13=C(S%12)C(C%14=CC(F)=C(CC(CCCC)CC)S%14)=C%15C(SC(C%16=CC=C(S%16)C(SC(C%17=CC=CS%17)=C%18C%19=O)=C%18C(C%20=C(CC(CCCC)CC)SC(CC(CCCC)CC)=C%20%19)=O)=C%15)=C%13C%21=CC(F)=C(CC(CCCC)CC)S%21)S%11)=C%22C%23=O)=C%22C(C%24=C(CC(CCCC)CC)SC(CC(CCCC)CC)=C%24%23)=O)=C9)=C7C%25=CC(F)=C(CC(CCCC)CC)S%25)S5)=C%26C%27=O)=C%26C(C%28=C(CC(CCCC)CC)SC(CC(CCCC)CC)=C%28%27)=O)=C3)=C(C%29=CC(F)=C(CC(CCCC)CC)S%29)C%30=C2SC=C%30)=C1,CCc1sc(-c2c3cc(-c4ccc(-c5sc(-c6ccc(-c7cc8c(-c9cc(F)c(CC)s9)c9sc(-c%10ccc(-c%11sc(-c%12ccc(-c%13cc%14c(-c%15cc(F)c(CC)s%15)c%15sc(-c%16ccc(-c%17sc(-c%18cccs%18)c%18c%17C(=O)c%17c(CC)sc(CC)c%17C%18=O)s%16)cc%15c(-c%15cc(F)c(CC)s%15)c%14s%13)s%12)c%12c%11C(=O)c%11c(CC)sc(CC)c%11C%12=O)s%10)cc9c(-c9cc(F)c(CC)s9)c8s7)s6)c6c5C(=O)c5c(CC)sc(CC)c5C6=O)s4)sc3c(-c3cc(F)c(CC)s3)c3ccsc23)cc1F
1012,2PIC,PM6,,10.1002/cjoc.202200420,0.91,20.6,67.3,,sm,fused,6.0,polymer,O=C(C1=C(C/2=C(C#N)\C#N)C=C(F)C(F)=C1)C2=C/C3=C(CCCCCC)C4=C(S3)C5=C(C(C=C(N(CC(CCCCCC)CCCC)C6=C7N(C)C(/C=C8C(C9=C(C\8=C(C#N)/C#N)C=C(F)C(F)=C9)=O)=C6)C7=C%10)=C%10C5(C%11=CC=C(CCCCCC)C=C%11)C%12=CC=C(CCCCCC)C=C%12)S4,O=C(C/1=C\C2=C(C3=C(C4=C(S3)C5=C(C4(C6=CC=C(C=C6)CC)C7=CC=C(C=C7)CC)C=C8C(N(C9=C8N(C(/C=C%10C(C%11=C(C=C(C(F)=C%11)F)C\%10=C(C#N)\C#N)=O)=C9)CC)CC)=C5)S2)CC)C%12=C(C=C(C(F)=C%12)F)C1=C(C#N)\C#N,FC1=C(CC(CCCC)CC)SC(C2=C3C(SC(C4=CC=C(S4)C(SC(C5=CC=C(C6=CC7=C(S6)C(C8=CC(F)=C(CC(CCCC)CC)S8)=C9C(SC(C%10=CC=C(S%10)C(SC(C%11=CC=C(C%12=CC%13=C(S%12)C(C%14=CC(F)=C(CC(CCCC)CC)S%14)=C%15C(SC(C%16=CC=C(S%16)C(SC(C%17=CC=CS%17)=C%18C%19=O)=C%18C(C%20=C(CC(CCCC)CC)SC(CC(CCCC)CC)=C%20%19)=O)=C%15)=C%13C%21=CC(F)=C(CC(CCCC)CC)S%21)S%11)=C%22C%23=O)=C%22C(C%24=C(CC(CCCC)CC)SC(CC(CCCC)CC)=C%24%23)=O)=C9)=C7C%25=CC(F)=C(CC(CCCC)CC)S%25)S5)=C%26C%27=O)=C%26C(C%28=C(CC(CCCC)CC)SC(CC(CCCC)CC)=C%28%27)=O)=C3)=C(C%29=CC(F)=C(CC(CCCC)CC)S%29)C%30=C2SC=C%30)=C1,CCc1sc(-c2c3cc(-c4ccc(-c5sc(-c6ccc(-c7cc8c(-c9cc(F)c(CC)s9)c9sc(-c%10ccc(-c%11sc(-c%12ccc(-c%13cc%14c(-c%15cc(F)c(CC)s%15)c%15sc(-c%16ccc(-c%17sc(-c%18cccs%18)c%18c%17C(=O)c%17c(CC)sc(CC)c%17C%18=O)s%16)cc%15c(-c%15cc(F)c(CC)s%15)c%14s%13)s%12)c%12c%11C(=O)c%11c(CC)sc(CC)c%11C%12=O)s%10)cc9c(-c9cc(F)c(CC)s9)c8s7)s6)c6c5C(=O)c5c(CC)sc(CC)c5C6=O)s4)sc3c(-c3cc(F)c(CC)s3)c3ccsc23)cc1F
1013,L15,G3,,10.1002/cjoc.202200472,0.97,7.08,55.89,,polymer,,,polymer,N#C/C(C#N)=C1C(C=CC(C2=CC3=C(C(SC(C4=CC=C(C/5=C(C#N)\C#N)C(C(C5=C/C(SC6=C7SC8=C6N(C9=C8C%10=NSN=C%10C%11=C9N(C%12=C%11SC%13=C%12SC(/C=C%14C(C%15=C(C=CC(C%16=CC%17=C(C(SC=C%18)=C%18C(N(CC(CCCCCCCC)CCCCCC)C%17=O)=O)S%16)=C%15)C\%14=C(C#N)\C#N)=O)=C%13CCCCCCCCCCC)CC(CCCCCCCC)CCCCCCCCCC)CC(CCCCCCCC)CCCCCCCCCC)=C7CCCCCCCCCCC)=O)=C4)=C%19)=C%19C(N(CC(CCCCCCCC)CCCCCC)C3=O)=O)S2)=C%20)=C%20C(C/1=C\C%21=C(CCCCCCCCCCC)C%22=C(S%21)C%23=C(S%22)C%24=C(N%23CC(CCCCCCCC)CCCCCCCCCC)C%25=C(C%26=NSN=C%26%24)C%27=C(N%25CC(CCCCCCCC)CCCCCCCCCC)C%28=C(S%27)C(CCCCCCCCCCC)=C(/C=C%29C(C%30=CC=CC=C%30C\%29=C(C#N)/C#N)=O)S%28)=O,CCC1=C(/C=C2C(C3=CC=CC=C3C\2=C(C#N)/C#N)=O)SC4=C1SC5=C4N(C6=C5C7=NSN=C7C8=C6N(C9=C8SC%10=C9SC(/C=C%11C(C%12=C(C=CC(C%13=CC%14=C(C(SC(C%15=CC=C(C/%16=C(C#N)\C#N)C(C(C%16=C/C(SC%17=C%18SC%19=C%17N(C%20=C%19C%21=NSN=C%21C%22=C%20N(C%23=C%22SC%24=C%23SC(/C=C%25C(C%26=C(C=CC(C%27=CC%28=C(C(SC=C%29)=C%29C(N(CC)C%28=O)=O)S%27)=C%26)C\%25=C(C#N)\C#N)=O)=C%24CC)CC)CC)=C%18CC)=O)=C%15)=C%30)=C%30C(N(CC)C%14=O)=O)S%13)=C%12)C\%11=C(C#N)\C#N)=O)=C%10CC)CC)CC,O=C(N1CC(CCCCCCCC)CCCCCC)C(C=C2C(S3)=CC(CC(CC)CCCC)=C3C(SC4=C(C5=C6SC=C5)C7=CC=C(S7)CC(CC)CCCC)=CC4=C6C(S8)=CC=C8CC(CC)CCCC)=C(S2)C9=C(C=C(S9)C%10=CC(CC(CCCC)CC)=C(C%11=CC%12=C(C(C(S%13)=CC=C%13CC(CC)CCCC)=C%14C=C(SC%14=C%12C%15=CC=C(S%15)CC(CC)CCCC)C%16=C(CC(CC)CCCC)C=C(S%16)C%17=CC(C(N%18CC(CCCCCCCC)CCCCCC)=O)=C(S%17)C%19=C(C=C(S%19)C%20=CC(CC(CCCC)CC)=C(C%21=CC%22=C(C(C(S%23)=CC=C%23CC(CC)CCCC)=C%24C=C(SC%24=C%22C%25=CC=C(S%25)CC(CC)CCCC)C%26=C(CC(CC)CCCC)C=C(S%26)C%27=CC(C(N%28CC(CCCCCCCC)CCCCCC)=O)=C(S%27)C%29=C(C=C(S%29)C%30=CC(CC(CCCC)CC)=CS%30)C%28=O)S%21)S%20)C%18=O)S%11)S%10)C1=O,CCC1=CC=C(S1)C2=C3C=C(SC3=C(C4=C2SC=C4)C5=CC=C(S5)CC)C6=C(CC)C=C(S6)C7=CC(C(N8CC)=O)=C(S7)C9=C(C=C(S9)C%10=CC(CC)=C(C%11=CC%12=C(C(C(S%13)=CC=C%13CC)=C%14C=C(SC%14=C%12C%15=CC=C(S%15)CC)C%16=C(CC)C=C(S%16)C%17=CC(C(N%18CC)=O)=C(S%17)C%19=C(C=C(S%19)C%20=CC(CC)=C(C%21=CC%22=C(C(C(S%23)=CC=C%23CC)=C%24C=C(SC%24=C%22C%25=CC=C(S%25)CC)C%26=C(CC)C=C(S%26)C%27=CC(C(N%28CC)=O)=C(S%27)C%29=C(C=C(S%29)C%30=CC(CC)=CS%30)C%28=O)S%21)S%20)C%18=O)S%11)S%10)C8=O
1014,L15,G15,,10.1002/cjoc.202200472,0.93,22.87,70.98,,polymer,,,polymer,N#C/C(C#N)=C1C(C=CC(C2=CC3=C(C(SC(C4=CC=C(C/5=C(C#N)\C#N)C(C(C5=C/C(SC6=C7SC8=C6N(C9=C8C%10=NSN=C%10C%11=C9N(C%12=C%11SC%13=C%12SC(/C=C%14C(C%15=C(C=CC(C%16=CC%17=C(C(SC=C%18)=C%18C(N(CC(CCCCCCCC)CCCCCC)C%17=O)=O)S%16)=C%15)C\%14=C(C#N)\C#N)=O)=C%13CCCCCCCCCCC)CC(CCCCCCCC)CCCCCCCCCC)CC(CCCCCCCC)CCCCCCCCCC)=C7CCCCCCCCCCC)=O)=C4)=C%19)=C%19C(N(CC(CCCCCCCC)CCCCCC)C3=O)=O)S2)=C%20)=C%20C(C/1=C\C%21=C(CCCCCCCCCCC)C%22=C(S%21)C%23=C(S%22)C%24=C(N%23CC(CCCCCCCC)CCCCCCCCCC)C%25=C(C%26=NSN=C%26%24)C%27=C(N%25CC(CCCCCCCC)CCCCCCCCCC)C%28=C(S%27)C(CCCCCCCCCCC)=C(/C=C%29C(C%30=CC=CC=C%30C\%29=C(C#N)/C#N)=O)S%28)=O,CCC1=C(/C=C2C(C3=CC=CC=C3C\2=C(C#N)/C#N)=O)SC4=C1SC5=C4N(C6=C5C7=NSN=C7C8=C6N(C9=C8SC%10=C9SC(/C=C%11C(C%12=C(C=CC(C%13=CC%14=C(C(SC(C%15=CC=C(C/%16=C(C#N)\C#N)C(C(C%16=C/C(SC%17=C%18SC%19=C%17N(C%20=C%19C%21=NSN=C%21C%22=C%20N(C%23=C%22SC%24=C%23SC(/C=C%25C(C%26=C(C=CC(C%27=CC%28=C(C(SC=C%29)=C%29C(N(CC)C%28=O)=O)S%27)=C%26)C\%25=C(C#N)\C#N)=O)=C%24CC)CC)CC)=C%18CC)=O)=C%15)=C%30)=C%30C(N(CC)C%14=O)=O)S%13)=C%12)C\%11=C(C#N)\C#N)=O)=C%10CC)CC)CC,O=C(N1CC(CCCCCCCC)CCCCCC)C(C=C2C(S3)=CC(CCCCCCCC)=C3C(SC4=C(C5=C6SC=C5)C7=CC=C(S7)CC(CC)CCCC)=CC4=C6C(S8)=CC=C8CC(CC)CCCC)=C(S2)C9=C(C=C(S9)C%10=CC(CCCCCCCC)=C(C%11=CC%12=C(C(C(S%13)=CC=C%13CC(CC)CCCC)=C%14C=C(SC%14=C%12C%15=CC=C(S%15)CC(CC)CCCC)C%16=C(CCCCCCCC)C=C(S%16)C%17=CC(C(N%18CC(CCCCCCCC)CCCCCC)=O)=C(S%17)C%19=C(C=C(S%19)C%20=CC(CCCCCCCC)=C(C%21=CC%22=C(C(C(S%23)=CC=C%23CC(CC)CCCC)=C%24C=C(SC%24=C%22C%25=CC=C(S%25)CC(CC)CCCC)C%26=C(CCCCCCCC)C=C(S%26)C%27=CC(C(N%28CC(CCCCCCCC)CCCCCC)=O)=C(S%27)C%29=C(C=C(S%29)C%30=CC(CCCCCCCC)=CS%30)C%28=O)S%21)S%20)C%18=O)S%11)S%10)C1=O,CCC1=CC=C(S1)C2=C3C=C(SC3=C(C4=C2SC=C4)C5=CC=C(S5)CC)C6=C(CC)C=C(S6)C7=CC(C(N8CC)=O)=C(S7)C9=C(C=C(S9)C%10=CC(CC)=C(C%11=CC%12=C(C(C(S%13)=CC=C%13CC)=C%14C=C(SC%14=C%12C%15=CC=C(S%15)CC)C%16=C(CC)C=C(S%16)C%17=CC(C(N%18CC)=O)=C(S%17)C%19=C(C=C(S%19)C%20=CC(CC)=C(C%21=CC%22=C(C(C(S%23)=CC=C%23CC)=C%24C=C(SC%24=C%22C%25=CC=C(S%25)CC)C%26=C(CC)C=C(S%26)C%27=CC(C(N%28CC)=O)=C(S%27)C%29=C(C=C(S%29)C%30=CC(CC)=CS%30)C%28=O)S%21)S%20)C%18=O)S%11)S%10)C8=O
1015,MS-4Cl,PBDB-T,,10.1002/cssc.202100592,0.81,20.3,71.2,,sm,y,12.0,polymer,O=C1C2=CC(Cl)=C(C=C2C(/C1=C/C(S3)=CC4=C3C5=C(C6=NN(CC(CC)CCCC)N=C64)C7=C(S5)C8=C(N7CC(CCCCCCCC)CCCCCCCCCC)C9=C(C%10=NSN=C%108)C%11=C(N9CC(CCCCCCCC)CCCCCCCCCC)C%12=C(C(SC(/C=C%13/C(C%14=C(C%13=O)C=C(Cl)C(Cl)=C%14)=C(C#N)\C#N)=C%15)=C%15C%16=NN(CC(CC)CCCC)N=C%16%12)S%11)=C(C#N)\C#N)Cl,CCN1N=C2C3=C(C4=C(C2=N1)C5=C(C6=C(N5CC)C7=C(C8=C(N7CC)C9=C(C%10=C(C%11=NN(N=C%119)CC)C=C(/C=C%12C(C%13=C(C\%12=C(C#N)/C#N)C=C(Cl)C(Cl)=C%13)=O)S%10)S8)C%14=NSN=C6%14)S4)SC(/C=C%15C(C%16=C(C\%15=C(C#N)/C#N)C=C(Cl)C(Cl)=C%16)=O)=C3,CCC(CCCC)CC1=CC=C(S1)C2=C3C(SC(C4=CC=C(S4)C(SC(C5=CC=C(C6=CC7=C(S6)C(C8=CC=C(CC(CCCC)CC)S8)=C9C(SC(C%10=CC=C(S%10)C(SC(C%11=CC=C(C%12=CC%13=C(S%12)C(C%14=CC=C(CC(CCCC)CC)S%14)=C%15C(SC(C%16=CC=C(S%16)C(SC(C%17=CC=CS%17)=C%18C%19=O)=C%18C(C%20=C(CC(CCCC)CC)SC(CC(CCCC)CC)=C%20%19)=O)=C%15)=C%13C%21=CC=C(CC(CCCC)CC)S%21)S%11)=C%22C%23=O)=C%22C(C%24=C(CC(CCCC)CC)SC(CC(CCCC)CC)=C%24%23)=O)=C9)=C7C%25=CC=C(CC(CCCC)CC)S%25)S5)=C%26C%27=O)=C%26C(C%28=C(CC(CCCC)CC)SC(CC(CCCC)CC)=C%28%27)=O)=C3)=C(C%29=CC=C(CC(CCCC)CC)S%29)C%30=C2SC=C%30,CCc1ccc(-c2c3cc(-c4ccc(-c5sc(-c6ccc(-c7cc8c(-c9ccc(CC)s9)c9sc(-c%10ccc(-c%11sc(-c%12ccc(-c%13cc%14c(-c%15ccc(CC)s%15)c%15sc(-c%16ccc(-c%17sc(-c%18cccs%18)c%18c%17C(=O)c%17c(CC)sc(CC)c%17C%18=O)s%16)cc%15c(-c%15ccc(CC)s%15)c%14s%13)s%12)c%12c%11C(=O)c%11c(CC)sc(CC)c%11C%12=O)s%10)cc9c(-c9ccc(CC)s9)c8s7)s6)c6c5C(=O)c5c(CC)sc(CC)c5C6=O)s4)sc3c(-c3ccc(CC)s3)c3ccsc23)s1
1016,MS-4F,PBDB-T,,10.1002/cssc.202100592,0.85,19.61,70.59,,sm,y,12.0,polymer,O=C1C2=CC(F)=C(C=C2C(/C1=C/C(S3)=CC4=C3C5=C(C6=NN(CC(CC)CCCC)N=C64)C7=C(S5)C8=C(N7CC(CCCCCCCC)CCCCCCCCCC)C9=C(C%10=NSN=C%108)C%11=C(N9CC(CCCCCCCC)CCCCCCCCCC)C%12=C(C(SC(/C=C%13/C(C%14=C(C%13=O)C=C(F)C(F)=C%14)=C(C#N)\C#N)=C%15)=C%15C%16=NN(CC(CC)CCCC)N=C%16%12)S%11)=C(C#N)\C#N)F,CCN1N=C2C3=C(C4=C(C2=N1)C5=C(C6=C(N5CC)C7=C(C8=C(N7CC)C9=C(C%10=C(C%11=NN(N=C%119)CC)C=C(/C=C%12C(C%13=C(C\%12=C(C#N)/C#N)C=C(F)C(F)=C%13)=O)S%10)S8)C%14=NSN=C6%14)S4)SC(/C=C%15C(C%16=C(C\%15=C(C#N)/C#N)C=C(F)C(F)=C%16)=O)=C3,CCC(CCCC)CC1=CC=C(S1)C2=C3C(SC(C4=CC=C(S4)C(SC(C5=CC=C(C6=CC7=C(S6)C(C8=CC=C(CC(CCCC)CC)S8)=C9C(SC(C%10=CC=C(S%10)C(SC(C%11=CC=C(C%12=CC%13=C(S%12)C(C%14=CC=C(CC(CCCC)CC)S%14)=C%15C(SC(C%16=CC=C(S%16)C(SC(C%17=CC=CS%17)=C%18C%19=O)=C%18C(C%20=C(CC(CCCC)CC)SC(CC(CCCC)CC)=C%20%19)=O)=C%15)=C%13C%21=CC=C(CC(CCCC)CC)S%21)S%11)=C%22C%23=O)=C%22C(C%24=C(CC(CCCC)CC)SC(CC(CCCC)CC)=C%24%23)=O)=C9)=C7C%25=CC=C(CC(CCCC)CC)S%25)S5)=C%26C%27=O)=C%26C(C%28=C(CC(CCCC)CC)SC(CC(CCCC)CC)=C%28%27)=O)=C3)=C(C%29=CC=C(CC(CCCC)CC)S%29)C%30=C2SC=C%30,CCc1ccc(-c2c3cc(-c4ccc(-c5sc(-c6ccc(-c7cc8c(-c9ccc(CC)s9)c9sc(-c%10ccc(-c%11sc(-c%12ccc(-c%13cc%14c(-c%15ccc(CC)s%15)c%15sc(-c%16ccc(-c%17sc(-c%18cccs%18)c%18c%17C(=O)c%17c(CC)sc(CC)c%17C%18=O)s%16)cc%15c(-c%15ccc(CC)s%15)c%14s%13)s%12)c%12c%11C(=O)c%11c(CC)sc(CC)c%11C%12=O)s%10)cc9c(-c9ccc(CC)s9)c8s7)s6)c6c5C(=O)c5c(CC)sc(CC)c5C6=O)s4)sc3c(-c3ccc(CC)s3)c3ccsc23)s1
1017,QCIC1,PBDB-T,,10.1002/cssc.202100689,0.8220000000000001,18.81,55.5,,sm,unfused,3.0,polymer,O=C(C(/C1=C(C#N)\C#N)=C\C2=CC(C(CC(CCCC)CC)(CC(CCCC)CC)C3=C4SC(C5=C(OCC(CC)CCCC)C(OCC(CCCC)CC)=C(C6=CC7=C(C(SC(/C=C8/C(C(C=C(F)C(F)=C9)=C9C8=O)=C(C#N)\C#N)=C%10)=C%10C7(CC(CCCC)CC)CC(CCCC)CC)S6)C%11=C5N=CC=N%11)=C3)=C4S2)C%12=C1C=C(F)C(F)=C%12,CCOc1c(OCC)c(-c2cc3c(s2)-c2sc(/C=C4\C(=O)c5cc(F)c(F)cc5C4=C(C#N)C#N)cc2C3(CC)CC)c2nccnc2c1-c1cc2c(s1)-c1sc(/C=C3\C(=O)c4cc(F)c(F)cc4C3=C(C#N)C#N)cc1C2(CC)CC,CCC(CCCC)CC1=CC=C(S1)C2=C3C(SC(C4=CC=C(S4)C(SC(C5=CC=C(C6=CC7=C(S6)C(C8=CC=C(CC(CCCC)CC)S8)=C9C(SC(C%10=CC=C(S%10)C(SC(C%11=CC=C(C%12=CC%13=C(S%12)C(C%14=CC=C(CC(CCCC)CC)S%14)=C%15C(SC(C%16=CC=C(S%16)C(SC(C%17=CC=CS%17)=C%18C%19=O)=C%18C(C%20=C(CC(CCCC)CC)SC(CC(CCCC)CC)=C%20%19)=O)=C%15)=C%13C%21=CC=C(CC(CCCC)CC)S%21)S%11)=C%22C%23=O)=C%22C(C%24=C(CC(CCCC)CC)SC(CC(CCCC)CC)=C%24%23)=O)=C9)=C7C%25=CC=C(CC(CCCC)CC)S%25)S5)=C%26C%27=O)=C%26C(C%28=C(CC(CCCC)CC)SC(CC(CCCC)CC)=C%28%27)=O)=C3)=C(C%29=CC=C(CC(CCCC)CC)S%29)C%30=C2SC=C%30,CCc1ccc(-c2c3cc(-c4ccc(-c5sc(-c6ccc(-c7cc8c(-c9ccc(CC)s9)c9sc(-c%10ccc(-c%11sc(-c%12ccc(-c%13cc%14c(-c%15ccc(CC)s%15)c%15sc(-c%16ccc(-c%17sc(-c%18cccs%18)c%18c%17C(=O)c%17c(CC)sc(CC)c%17C%18=O)s%16)cc%15c(-c%15ccc(CC)s%15)c%14s%13)s%12)c%12c%11C(=O)c%11c(CC)sc(CC)c%11C%12=O)s%10)cc9c(-c9ccc(CC)s9)c8s7)s6)c6c5C(=O)c5c(CC)sc(CC)c5C6=O)s4)sc3c(-c3ccc(CC)s3)c3ccsc23)s1
1018,QCIC2,PBDB-T,,10.1002/cssc.202100689,0.807,18.65,60.3,,sm,unfused,3.0,polymer,O=C(C1=C2C=C(C(Cl)=C1)Cl)C(/C2=C(C#N)/C#N)=C\C3=CC4=C(S3)C(SC(C5=C(C(OCC(CCCC)CC)=C(C6=C5N=CC=N6)C7=CC8=C(S7)C9=C(C8(CC(CC)CCCC)CC(CC)CCCC)C=C(/C=C%10/C(C%11=C(C%10=O)C=C(Cl)C(Cl)=C%11)=C(C#N)\C#N)S9)OCC(CC)CCCC)=C%12)=C%12C4(CC(CC)CCCC)CC(CC)CCCC,CCOc1c(OCC)c(-c2cc3c(s2)-c2sc(/C=C4\C(=O)c5cc(Cl)c(Cl)cc5C4=C(C#N)C#N)cc2C3(CC)CC)c2nccnc2c1-c1cc2c(s1)-c1sc(/C=C3\C(=O)c4cc(Cl)c(Cl)cc4C3=C(C#N)C#N)cc1C2(CC)CC,CCC(CCCC)CC1=CC=C(S1)C2=C3C(SC(C4=CC=C(S4)C(SC(C5=CC=C(C6=CC7=C(S6)C(C8=CC=C(CC(CCCC)CC)S8)=C9C(SC(C%10=CC=C(S%10)C(SC(C%11=CC=C(C%12=CC%13=C(S%12)C(C%14=CC=C(CC(CCCC)CC)S%14)=C%15C(SC(C%16=CC=C(S%16)C(SC(C%17=CC=CS%17)=C%18C%19=O)=C%18C(C%20=C(CC(CCCC)CC)SC(CC(CCCC)CC)=C%20%19)=O)=C%15)=C%13C%21=CC=C(CC(CCCC)CC)S%21)S%11)=C%22C%23=O)=C%22C(C%24=C(CC(CCCC)CC)SC(CC(CCCC)CC)=C%24%23)=O)=C9)=C7C%25=CC=C(CC(CCCC)CC)S%25)S5)=C%26C%27=O)=C%26C(C%28=C(CC(CCCC)CC)SC(CC(CCCC)CC)=C%28%27)=O)=C3)=C(C%29=CC=C(CC(CCCC)CC)S%29)C%30=C2SC=C%30,CCc1ccc(-c2c3cc(-c4ccc(-c5sc(-c6ccc(-c7cc8c(-c9ccc(CC)s9)c9sc(-c%10ccc(-c%11sc(-c%12ccc(-c%13cc%14c(-c%15ccc(CC)s%15)c%15sc(-c%16ccc(-c%17sc(-c%18cccs%18)c%18c%17C(=O)c%17c(CC)sc(CC)c%17C%18=O)s%16)cc%15c(-c%15ccc(CC)s%15)c%14s%13)s%12)c%12c%11C(=O)c%11c(CC)sc(CC)c%11C%12=O)s%10)cc9c(-c9ccc(CC)s9)c8s7)s6)c6c5C(=O)c5c(CC)sc(CC)c5C6=O)s4)sc3c(-c3ccc(CC)s3)c3ccsc23)s1
1019,QCIC4,PBDB-T,,10.1002/cssc.202100689,0.78,19.16,63.8,,sm,unfused,3.0,polymer,O=C(C1=C2C=C(C(Cl)=C1)Cl)C(/C2=C(C#N)/C#N)=C\C3=CC4=C(S3)C(SC(C5=C(C(OCC(CCCCCC)CCCC)=C(C6=C5N=CC=N6)C7=CC8=C(S7)C9=C(C8(CCCCCC)CCCCCC)C=C(/C=C%10/C(C%11=C(C%10=O)C=C(Cl)C(Cl)=C%11)=C(C#N)\C#N)S9)OCC(CCCC)CCCCCC)=C%12)=C%12C4(CCCCCC)CCCCCC,CCOc1c(OCC)c(-c2cc3c(s2)-c2sc(/C=C4\C(=O)c5cc(Cl)c(Cl)cc5C4=C(C#N)C#N)cc2C3(CC)CC)c2nccnc2c1-c1cc2c(s1)-c1sc(/C=C3\C(=O)c4cc(Cl)c(Cl)cc4C3=C(C#N)C#N)cc1C2(CC)CC,CCC(CCCC)CC1=CC=C(S1)C2=C3C(SC(C4=CC=C(S4)C(SC(C5=CC=C(C6=CC7=C(S6)C(C8=CC=C(CC(CCCC)CC)S8)=C9C(SC(C%10=CC=C(S%10)C(SC(C%11=CC=C(C%12=CC%13=C(S%12)C(C%14=CC=C(CC(CCCC)CC)S%14)=C%15C(SC(C%16=CC=C(S%16)C(SC(C%17=CC=CS%17)=C%18C%19=O)=C%18C(C%20=C(CC(CCCC)CC)SC(CC(CCCC)CC)=C%20%19)=O)=C%15)=C%13C%21=CC=C(CC(CCCC)CC)S%21)S%11)=C%22C%23=O)=C%22C(C%24=C(CC(CCCC)CC)SC(CC(CCCC)CC)=C%24%23)=O)=C9)=C7C%25=CC=C(CC(CCCC)CC)S%25)S5)=C%26C%27=O)=C%26C(C%28=C(CC(CCCC)CC)SC(CC(CCCC)CC)=C%28%27)=O)=C3)=C(C%29=CC=C(CC(CCCC)CC)S%29)C%30=C2SC=C%30,CCc1ccc(-c2c3cc(-c4ccc(-c5sc(-c6ccc(-c7cc8c(-c9ccc(CC)s9)c9sc(-c%10ccc(-c%11sc(-c%12ccc(-c%13cc%14c(-c%15ccc(CC)s%15)c%15sc(-c%16ccc(-c%17sc(-c%18cccs%18)c%18c%17C(=O)c%17c(CC)sc(CC)c%17C%18=O)s%16)cc%15c(-c%15ccc(CC)s%15)c%14s%13)s%12)c%12c%11C(=O)c%11c(CC)sc(CC)c%11C%12=O)s%10)cc9c(-c9ccc(CC)s9)c8s7)s6)c6c5C(=O)c5c(CC)sc(CC)c5C6=O)s4)sc3c(-c3ccc(CC)s3)c3ccsc23)s1
1020,QCIC3,PBDB-T,,10.1002/cssc.202100689,0.816,19.39,66.9,,sm,unfused,3.0,polymer,O=C(C(/C1=C(C#N)\C#N)=C\C2=CC(C(CC(CCCC)CC)(CC(CCCC)CC)C3=C4SC(C5=C(OCC(CCCCCC)CCCC)C(OCC(CCCC)CCCCCC)=C(C6=CC7=C(C(SC(/C=C8/C(C(C=C(Cl)C(Cl)=C9)=C9C8=O)=C(C#N)\C#N)=C%10)=C%10C7(CC(CCCC)CC)CC(CCCC)CC)S6)C%11=C5N=CC=N%11)=C3)=C4S2)C%12=C1C=C(Cl)C(Cl)=C%12,CCOc1c(OCC)c(-c2cc3c(s2)-c2sc(/C=C4\C(=O)c5cc(Cl)c(Cl)cc5C4=C(C#N)C#N)cc2C3(CC)CC)c2nccnc2c1-c1cc2c(s1)-c1sc(/C=C3\C(=O)c4cc(Cl)c(Cl)cc4C3=C(C#N)C#N)cc1C2(CC)CC,CCC(CCCC)CC1=CC=C(S1)C2=C3C(SC(C4=CC=C(S4)C(SC(C5=CC=C(C6=CC7=C(S6)C(C8=CC=C(CC(CCCC)CC)S8)=C9C(SC(C%10=CC=C(S%10)C(SC(C%11=CC=C(C%12=CC%13=C(S%12)C(C%14=CC=C(CC(CCCC)CC)S%14)=C%15C(SC(C%16=CC=C(S%16)C(SC(C%17=CC=CS%17)=C%18C%19=O)=C%18C(C%20=C(CC(CCCC)CC)SC(CC(CCCC)CC)=C%20%19)=O)=C%15)=C%13C%21=CC=C(CC(CCCC)CC)S%21)S%11)=C%22C%23=O)=C%22C(C%24=C(CC(CCCC)CC)SC(CC(CCCC)CC)=C%24%23)=O)=C9)=C7C%25=CC=C(CC(CCCC)CC)S%25)S5)=C%26C%27=O)=C%26C(C%28=C(CC(CCCC)CC)SC(CC(CCCC)CC)=C%28%27)=O)=C3)=C(C%29=CC=C(CC(CCCC)CC)S%29)C%30=C2SC=C%30,CCc1ccc(-c2c3cc(-c4ccc(-c5sc(-c6ccc(-c7cc8c(-c9ccc(CC)s9)c9sc(-c%10ccc(-c%11sc(-c%12ccc(-c%13cc%14c(-c%15ccc(CC)s%15)c%15sc(-c%16ccc(-c%17sc(-c%18cccs%18)c%18c%17C(=O)c%17c(CC)sc(CC)c%17C%18=O)s%16)cc%15c(-c%15ccc(CC)s%15)c%14s%13)s%12)c%12c%11C(=O)c%11c(CC)sc(CC)c%11C%12=O)s%10)cc9c(-c9ccc(CC)s9)c8s7)s6)c6c5C(=O)c5c(CC)sc(CC)c5C6=O)s4)sc3c(-c3ccc(CC)s3)c3ccsc23)s1
1021,BDIC2F,PBDB-T,,10.1002/cssc.202100746,0.799,9.9,37.9,,sm,unfused,3.0,polymer,N#C/C(C#N)=C1C(C(C2=CC(F)=C(C=C2\1)F)=O)=CC3=CC4=C(C5=C(N4CC(CCCCCC)CCCCCCCC)C=C(C(SC(C6=CC7=C(C8=C(N7CC(CCCCCC)CCCCCCCC)C=C(C=C9C(C%10=CC(F)=C(C=C%10/C9=C(C#N)\C#N)F)=O)S8)S6)=C%11C(C%12=C(CC(CCCC)CC)SC(CC(CCCC)CC)=C%12%13)=O)=C%11C%13=O)S5)S3,CCc1sc(CC)c2c1C(=O)c1c(-c3cc4c(s3)c3sc(/C=C5\C(=O)c6cc(F)c(F)cc6C5=C(C#N)C#N)cc3n4CC)sc(-c3cc4c(s3)c3sc(/C=C5\C(=O)c6cc(F)c(F)cc6C5=C(C#N)C#N)cc3n4CC)c1C2=O,CCC(CCCC)CC1=CC=C(S1)C2=C3C(SC(C4=CC=C(S4)C(SC(C5=CC=C(C6=CC7=C(S6)C(C8=CC=C(CC(CCCC)CC)S8)=C9C(SC(C%10=CC=C(S%10)C(SC(C%11=CC=C(C%12=CC%13=C(S%12)C(C%14=CC=C(CC(CCCC)CC)S%14)=C%15C(SC(C%16=CC=C(S%16)C(SC(C%17=CC=CS%17)=C%18C%19=O)=C%18C(C%20=C(CC(CCCC)CC)SC(CC(CCCC)CC)=C%20%19)=O)=C%15)=C%13C%21=CC=C(CC(CCCC)CC)S%21)S%11)=C%22C%23=O)=C%22C(C%24=C(CC(CCCC)CC)SC(CC(CCCC)CC)=C%24%23)=O)=C9)=C7C%25=CC=C(CC(CCCC)CC)S%25)S5)=C%26C%27=O)=C%26C(C%28=C(CC(CCCC)CC)SC(CC(CCCC)CC)=C%28%27)=O)=C3)=C(C%29=CC=C(CC(CCCC)CC)S%29)C%30=C2SC=C%30,CCc1ccc(-c2c3cc(-c4ccc(-c5sc(-c6ccc(-c7cc8c(-c9ccc(CC)s9)c9sc(-c%10ccc(-c%11sc(-c%12ccc(-c%13cc%14c(-c%15ccc(CC)s%15)c%15sc(-c%16ccc(-c%17sc(-c%18cccs%18)c%18c%17C(=O)c%17c(CC)sc(CC)c%17C%18=O)s%16)cc%15c(-c%15ccc(CC)s%15)c%14s%13)s%12)c%12c%11C(=O)c%11c(CC)sc(CC)c%11C%12=O)s%10)cc9c(-c9ccc(CC)s9)c8s7)s6)c6c5C(=O)c5c(CC)sc(CC)c5C6=O)s4)sc3c(-c3ccc(CC)s3)c3ccsc23)s1
1022,TCIC2F,PBDB-T,,10.1002/cssc.202100746,0.713,19.1,64.6,,sm,unfused,3.0,polymer,N#C/C(C#N)=C1C(C(C2=CC(F)=C(C=C2\1)F)=O)=CC3=CC4=C(C5=C(C4(CC(CCCC)CC)CC(CCCC)CC)C=C(C6=C(C(N(CC(CCCCCCCC)CCCCCC)C7=O)=O)C7=C(C8=CC9=C(C%10=C(C9(CC(CCCC)CC)CC(CCCC)CC)C=C(C=C%11C(C%12=CC(F)=C(C=C%12/C%11=C(C#N)\C#N)F)=O)S%10)S8)S6)S5)S3,CCN1C(=O)c2c(-c3cc4c(s3)-c3sc(/C=C5\C(=O)c6cc(F)c(F)cc6C5=C(C#N)C#N)cc3C4(CC)CC)sc(-c3cc4c(s3)-c3sc(/C=C5\C(=O)c6cc(F)c(F)cc6C5=C(C#N)C#N)cc3C4(CC)CC)c2C1=O,CCC(CCCC)CC1=CC=C(S1)C2=C3C(SC(C4=CC=C(S4)C(SC(C5=CC=C(C6=CC7=C(S6)C(C8=CC=C(CC(CCCC)CC)S8)=C9C(SC(C%10=CC=C(S%10)C(SC(C%11=CC=C(C%12=CC%13=C(S%12)C(C%14=CC=C(CC(CCCC)CC)S%14)=C%15C(SC(C%16=CC=C(S%16)C(SC(C%17=CC=CS%17)=C%18C%19=O)=C%18C(C%20=C(CC(CCCC)CC)SC(CC(CCCC)CC)=C%20%19)=O)=C%15)=C%13C%21=CC=C(CC(CCCC)CC)S%21)S%11)=C%22C%23=O)=C%22C(C%24=C(CC(CCCC)CC)SC(CC(CCCC)CC)=C%24%23)=O)=C9)=C7C%25=CC=C(CC(CCCC)CC)S%25)S5)=C%26C%27=O)=C%26C(C%28=C(CC(CCCC)CC)SC(CC(CCCC)CC)=C%28%27)=O)=C3)=C(C%29=CC=C(CC(CCCC)CC)S%29)C%30=C2SC=C%30,CCc1ccc(-c2c3cc(-c4ccc(-c5sc(-c6ccc(-c7cc8c(-c9ccc(CC)s9)c9sc(-c%10ccc(-c%11sc(-c%12ccc(-c%13cc%14c(-c%15ccc(CC)s%15)c%15sc(-c%16ccc(-c%17sc(-c%18cccs%18)c%18c%17C(=O)c%17c(CC)sc(CC)c%17C%18=O)s%16)cc%15c(-c%15ccc(CC)s%15)c%14s%13)s%12)c%12c%11C(=O)c%11c(CC)sc(CC)c%11C%12=O)s%10)cc9c(-c9ccc(CC)s9)c8s7)s6)c6c5C(=O)c5c(CC)sc(CC)c5C6=O)s4)sc3c(-c3ccc(CC)s3)c3ccsc23)s1
1023,TPD-IC4F,PM6,,10.1021/acsaem.2c02330,0.81,19.47,68.0,,sm,unfused,3.0,polymer,O=C(C1=C2C=C(C(F)=C1)F)C(/C2=C(C#N)\C#N)=C\C3=CC4=C(S3)C(SC(C5=C(C(N(CC(CCCCCC)CCCCCCCC)C6=O)=O)C6=C(S5)C7=CC8=C(S7)C9=C(C8(CC(CCCC)CC)CC(CCCC)CC)C=C(/C=C%10/C(C%11=C(C%10=O)C=C(F)C(F)=C%11)=C(C#N)\C#N)S9)=C%12)=C%12C4(CC(CC)CCCC)CC(CC)CCCC,O=C(C1=C2C=C(C(F)=C1)F)C(/C2=C(C#N)\C#N)=C\C3=CC4=C(S3)C(SC(C5=C(C(N(CC)C6=O)=O)C6=C(S5)C7=CC8=C(S7)C9=C(C8(CC)CC)C=C(/C=C%10/C(C%11=C(C%10=O)C=C(F)C(F)=C%11)=C(C#N)\C#N)S9)=C%12)=C%12C4(CC)CC,FC1=C(CC(CCCC)CC)SC(C2=C3C(SC(C4=CC=C(S4)C(SC(C5=CC=C(C6=CC7=C(S6)C(C8=CC(F)=C(CC(CCCC)CC)S8)=C9C(SC(C%10=CC=C(S%10)C(SC(C%11=CC=C(C%12=CC%13=C(S%12)C(C%14=CC(F)=C(CC(CCCC)CC)S%14)=C%15C(SC(C%16=CC=C(S%16)C(SC(C%17=CC=CS%17)=C%18C%19=O)=C%18C(C%20=C(CC(CCCC)CC)SC(CC(CCCC)CC)=C%20%19)=O)=C%15)=C%13C%21=CC(F)=C(CC(CCCC)CC)S%21)S%11)=C%22C%23=O)=C%22C(C%24=C(CC(CCCC)CC)SC(CC(CCCC)CC)=C%24%23)=O)=C9)=C7C%25=CC(F)=C(CC(CCCC)CC)S%25)S5)=C%26C%27=O)=C%26C(C%28=C(CC(CCCC)CC)SC(CC(CCCC)CC)=C%28%27)=O)=C3)=C(C%29=CC(F)=C(CC(CCCC)CC)S%29)C%30=C2SC=C%30)=C1,CCc1sc(-c2c3cc(-c4ccc(-c5sc(-c6ccc(-c7cc8c(-c9cc(F)c(CC)s9)c9sc(-c%10ccc(-c%11sc(-c%12ccc(-c%13cc%14c(-c%15cc(F)c(CC)s%15)c%15sc(-c%16ccc(-c%17sc(-c%18cccs%18)c%18c%17C(=O)c%17c(CC)sc(CC)c%17C%18=O)s%16)cc%15c(-c%15cc(F)c(CC)s%15)c%14s%13)s%12)c%12c%11C(=O)c%11c(CC)sc(CC)c%11C%12=O)s%10)cc9c(-c9cc(F)c(CC)s9)c8s7)s6)c6c5C(=O)c5c(CC)sc(CC)c5C6=O)s4)sc3c(-c3cc(F)c(CC)s3)c3ccsc23)cc1F
1024,BCIC2F,PBDB-T,,10.1002/cssc.202100746,0.792,22.1,71.0,,sm,unfused,3.0,polymer,N#CC(C#N)=C1C(=CC=2SC=3C=4SC(=CC4C(C3C2)(CC(CC)CCCC)CC(CC)CCCC)C=5SC(C=6SC=7C=8SC(C=C9C(=O)C%10=CC(F)=C(F)C=C%10C9=C(C#N)C#N)=CC8C(C7C6)(CC(CC)CCCC)CC(CC)CCCC)=C%11C(=O)C=%12C(C(=O)C5%11)=C(SC%12CC(CC)CCCC)CC(CC)CCCC)C(=O)C%13=CC(F)=C(F)C=C%131,CCc1sc(CC)c2c1C(=O)c1c(-c3cc4c(s3)-c3sc(/C=C5\C(=O)c6cc(F)c(F)cc6C5=C(C#N)C#N)cc3C4(CC)CC)sc(-c3cc4c(s3)-c3sc(/C=C5\C(=O)c6cc(F)c(F)cc6C5=C(C#N)C#N)cc3C4(CC)CC)c1C2=O,CCC(CCCC)CC1=CC=C(S1)C2=C3C(SC(C4=CC=C(S4)C(SC(C5=CC=C(C6=CC7=C(S6)C(C8=CC=C(CC(CCCC)CC)S8)=C9C(SC(C%10=CC=C(S%10)C(SC(C%11=CC=C(C%12=CC%13=C(S%12)C(C%14=CC=C(CC(CCCC)CC)S%14)=C%15C(SC(C%16=CC=C(S%16)C(SC(C%17=CC=CS%17)=C%18C%19=O)=C%18C(C%20=C(CC(CCCC)CC)SC(CC(CCCC)CC)=C%20%19)=O)=C%15)=C%13C%21=CC=C(CC(CCCC)CC)S%21)S%11)=C%22C%23=O)=C%22C(C%24=C(CC(CCCC)CC)SC(CC(CCCC)CC)=C%24%23)=O)=C9)=C7C%25=CC=C(CC(CCCC)CC)S%25)S5)=C%26C%27=O)=C%26C(C%28=C(CC(CCCC)CC)SC(CC(CCCC)CC)=C%28%27)=O)=C3)=C(C%29=CC=C(CC(CCCC)CC)S%29)C%30=C2SC=C%30,CCc1ccc(-c2c3cc(-c4ccc(-c5sc(-c6ccc(-c7cc8c(-c9ccc(CC)s9)c9sc(-c%10ccc(-c%11sc(-c%12ccc(-c%13cc%14c(-c%15ccc(CC)s%15)c%15sc(-c%16ccc(-c%17sc(-c%18cccs%18)c%18c%17C(=O)c%17c(CC)sc(CC)c%17C%18=O)s%16)cc%15c(-c%15ccc(CC)s%15)c%14s%13)s%12)c%12c%11C(=O)c%11c(CC)sc(CC)c%11C%12=O)s%10)cc9c(-c9ccc(CC)s9)c8s7)s6)c6c5C(=O)c5c(CC)sc(CC)c5C6=O)s4)sc3c(-c3ccc(CC)s3)c3ccsc23)s1
1025,BCPDT-2,PBDB-T,,10.1016/j.orgel.2021.106131,0.81,19.25,68.5,,sm,unfused,3.0,polymer,O=C1C2=CC(F)=C(C=C2C(/C1=C/C3=CC(C4(CC(CCCC)CC)CC(CCCC)CC)=C(C5=C4C=C(C6=C(C(C7=C(CC(CCCC)CC)SC(CC(CC)CCCC)=C7C8=O)=O)C8=C(S6)C9=CC(C%10(CC(CCCC)CC)CC(CCCC)CC)=C(C%11=C%10C=C(/C=C%12C(C%13=CC(F)=C(C=C%13C\%12=C(C#N)\C#N)F)=O)S%11)S9)S5)S3)=C(C#N)\C#N)F,O=C1C2=CC(F)=C(C=C2C(/C1=C/C3=CC(C4(CC)CC)=C(C5=C4C=C(C6=C(C(C7=C(CC)SC(CC)=C7C8=O)=O)C8=C(S6)C9=CC(C%10(CC)CC)=C(C%11=C%10C=C(/C=C%12C(C%13=CC(F)=C(C=C%13C\%12=C(C#N)\C#N)F)=O)S%11)S9)S5)S3)=C(C#N)\C#N)F,CCC(CCCC)CC1=CC=C(S1)C2=C3C(SC(C4=CC=C(S4)C(SC(C5=CC=C(C6=CC7=C(S6)C(C8=CC=C(CC(CCCC)CC)S8)=C9C(SC(C%10=CC=C(S%10)C(SC(C%11=CC=C(C%12=CC%13=C(S%12)C(C%14=CC=C(CC(CCCC)CC)S%14)=C%15C(SC(C%16=CC=C(S%16)C(SC(C%17=CC=CS%17)=C%18C%19=O)=C%18C(C%20=C(CC(CCCC)CC)SC(CC(CCCC)CC)=C%20%19)=O)=C%15)=C%13C%21=CC=C(CC(CCCC)CC)S%21)S%11)=C%22C%23=O)=C%22C(C%24=C(CC(CCCC)CC)SC(CC(CCCC)CC)=C%24%23)=O)=C9)=C7C%25=CC=C(CC(CCCC)CC)S%25)S5)=C%26C%27=O)=C%26C(C%28=C(CC(CCCC)CC)SC(CC(CCCC)CC)=C%28%27)=O)=C3)=C(C%29=CC=C(CC(CCCC)CC)S%29)C%30=C2SC=C%30,CCc1ccc(-c2c3cc(-c4ccc(-c5sc(-c6ccc(-c7cc8c(-c9ccc(CC)s9)c9sc(-c%10ccc(-c%11sc(-c%12ccc(-c%13cc%14c(-c%15ccc(CC)s%15)c%15sc(-c%16ccc(-c%17sc(-c%18cccs%18)c%18c%17C(=O)c%17c(CC)sc(CC)c%17C%18=O)s%16)cc%15c(-c%15ccc(CC)s%15)c%14s%13)s%12)c%12c%11C(=O)c%11c(CC)sc(CC)c%11C%12=O)s%10)cc9c(-c9ccc(CC)s9)c8s7)s6)c6c5C(=O)c5c(CC)sc(CC)c5C6=O)s4)sc3c(-c3ccc(CC)s3)c3ccsc23)s1
1026,BDD-IC4F,PM6,,10.1021/acsaem.2c02330,0.87,20.12,71.0,,sm,unfused,3.0,polymer,O=C(C1=C2C=C(C(F)=C1)F)C(/C2=C(C#N)\C#N)=C\C3=CC4=C(S3)C(SC(C5=C(C(C6=C(CC(CCCC)CC)SC(CC(CCCC)CC)=C6C7=O)=O)C7=C(S5)C8=CC9=C(S8)C%10=C(C9(CC(CCCC)CC)CC(CCCC)CC)C=C(/C=C%11/C(C%12=C(C%11=O)C=C(F)C(F)=C%12)=C(C#N)\C#N)S%10)=C%13)=C%13C4(CC(CC)CCCC)CC(CC)CCCC,O=C(C1=C2C=C(C(F)=C1)F)C(/C2=C(C#N)\C#N)=C\C3=CC4=C(S3)C(SC(C5=C(C(C6=C(CC)SC(CC)=C6C7=O)=O)C7=C(S5)C8=CC9=C(S8)C%10=C(C9(CC)CC)C=C(/C=C%11/C(C%12=C(C%11=O)C=C(F)C(F)=C%12)=C(C#N)\C#N)S%10)=C%13)=C%13C4(CC)CC,FC1=C(CC(CCCC)CC)SC(C2=C3C(SC(C4=CC=C(S4)C(SC(C5=CC=C(C6=CC7=C(S6)C(C8=CC(F)=C(CC(CCCC)CC)S8)=C9C(SC(C%10=CC=C(S%10)C(SC(C%11=CC=C(C%12=CC%13=C(S%12)C(C%14=CC(F)=C(CC(CCCC)CC)S%14)=C%15C(SC(C%16=CC=C(S%16)C(SC(C%17=CC=CS%17)=C%18C%19=O)=C%18C(C%20=C(CC(CCCC)CC)SC(CC(CCCC)CC)=C%20%19)=O)=C%15)=C%13C%21=CC(F)=C(CC(CCCC)CC)S%21)S%11)=C%22C%23=O)=C%22C(C%24=C(CC(CCCC)CC)SC(CC(CCCC)CC)=C%24%23)=O)=C9)=C7C%25=CC(F)=C(CC(CCCC)CC)S%25)S5)=C%26C%27=O)=C%26C(C%28=C(CC(CCCC)CC)SC(CC(CCCC)CC)=C%28%27)=O)=C3)=C(C%29=CC(F)=C(CC(CCCC)CC)S%29)C%30=C2SC=C%30)=C1,CCc1sc(-c2c3cc(-c4ccc(-c5sc(-c6ccc(-c7cc8c(-c9cc(F)c(CC)s9)c9sc(-c%10ccc(-c%11sc(-c%12ccc(-c%13cc%14c(-c%15cc(F)c(CC)s%15)c%15sc(-c%16ccc(-c%17sc(-c%18cccs%18)c%18c%17C(=O)c%17c(CC)sc(CC)c%17C%18=O)s%16)cc%15c(-c%15cc(F)c(CC)s%15)c%14s%13)s%12)c%12c%11C(=O)c%11c(CC)sc(CC)c%11C%12=O)s%10)cc9c(-c9cc(F)c(CC)s9)c8s7)s6)c6c5C(=O)c5c(CC)sc(CC)c5C6=O)s4)sc3c(-c3cc(F)c(CC)s3)c3ccsc23)cc1F
1027,BDDEH-4F,PBDB-TF,,10.1039/D0TA12288B,0.88,22.57,63.38,,sm,unfused,3.0,polymer,N#CC(C#N)=C1C(=CC=2SC=3C=4SC(=CC4C(C3C2)(CC(CC)CCCC)CC(CC)CCCC)C=5SC(C=6SC=7C=8SC(C=C9C(=O)C%10=CC(F)=C(F)C=C%10C9=C(C#N)C#N)=CC8C(C7C6)(CC(CC)CCCC)CC(CC)CCCC)=C%11C(=O)C=%12C(C(=O)C5%11)=C(SC%12CC(CC)CCCC)CC(CC)CCCC)C(=O)C%13=CC(F)=C(F)C=C%131,CCc1sc(CC)c2c1C(=O)c1c(-c3cc4c(s3)-c3sc(/C=C5\C(=O)c6cc(F)c(F)cc6C5=C(C#N)C#N)cc3C4(CC)CC)sc(-c3cc4c(s3)-c3sc(/C=C5\C(=O)c6cc(F)c(F)cc6C5=C(C#N)C#N)cc3C4(CC)CC)c1C2=O,FC1=C(CC(CCCC)CC)SC(C2=C3C(SC(C4=CC=C(S4)C(SC(C5=CC=C(C6=CC7=C(S6)C(C8=CC(F)=C(CC(CCCC)CC)S8)=C9C(SC(C%10=CC=C(S%10)C(SC(C%11=CC=C(C%12=CC%13=C(S%12)C(C%14=CC(F)=C(CC(CCCC)CC)S%14)=C%15C(SC(C%16=CC=C(S%16)C(SC(C%17=CC=CS%17)=C%18C%19=O)=C%18C(C%20=C(CC(CCCC)CC)SC(CC(CCCC)CC)=C%20%19)=O)=C%15)=C%13C%21=CC(F)=C(CC(CCCC)CC)S%21)S%11)=C%22C%23=O)=C%22C(C%24=C(CC(CCCC)CC)SC(CC(CCCC)CC)=C%24%23)=O)=C9)=C7C%25=CC(F)=C(CC(CCCC)CC)S%25)S5)=C%26C%27=O)=C%26C(C%28=C(CC(CCCC)CC)SC(CC(CCCC)CC)=C%28%27)=O)=C3)=C(C%29=CC(F)=C(CC(CCCC)CC)S%29)C%30=C2SC=C%30)=C1,CCc1sc(-c2c3cc(-c4ccc(-c5sc(-c6ccc(-c7cc8c(-c9cc(F)c(CC)s9)c9sc(-c%10ccc(-c%11sc(-c%12ccc(-c%13cc%14c(-c%15cc(F)c(CC)s%15)c%15sc(-c%16ccc(-c%17sc(-c%18cccs%18)c%18c%17C(=O)c%17c(CC)sc(CC)c%17C%18=O)s%16)cc%15c(-c%15cc(F)c(CC)s%15)c%14s%13)s%12)c%12c%11C(=O)c%11c(CC)sc(CC)c%11C%12=O)s%10)cc9c(-c9cc(F)c(CC)s9)c8s7)s6)c6c5C(=O)c5c(CC)sc(CC)c5C6=O)s4)sc3c(-c3cc(F)c(CC)s3)c3ccsc23)cc1F
1028,BTCD-IC,PBDB-T,,10.1002/cssc.202102563,0.89,16.15,64.02,,sm,y,4.0,polymer,N#C/C(C#N)=C(C1=C(C=CC=C1)C2=O)\C2=C\C(S3)=CC4=C3C(S5)=C(C4(CC(CCCCCC)CCCC)CC(CCCCCC)CCCC)C=C5C6=CC7=C(S6)C8=C(C9=NSN=C97)C=C(C%10=CC%11=C(C(SC(/C=C(C(C%12=CC=CC=C%12%13)=O)/C%13=C(C#N)\C#N)=C%14)=C%14C%11(CC(CCCCCC)CCCC)CC(CCCC)CCCCCC)S%10)S8,N#C/C(C#N)=C(C1=C(C=CC=C1)C2=O)\C2=C\C(S3)=CC4=C3C(S5)=C(C4(CC)CC)C=C5C6=CC7=C(S6)C8=C(C9=NSN=C97)C=C(C%10=CC%11=C(C(SC(/C=C(C(C%12=CC=CC=C%12%13)=O)/C%13=C(C#N)\C#N)=C%14)=C%14C%11(CC)CC)S%10)S8,CCC(CCCC)CC1=CC=C(S1)C2=C3C(SC(C4=CC=C(S4)C(SC(C5=CC=C(C6=CC7=C(S6)C(C8=CC=C(CC(CCCC)CC)S8)=C9C(SC(C%10=CC=C(S%10)C(SC(C%11=CC=C(C%12=CC%13=C(S%12)C(C%14=CC=C(CC(CCCC)CC)S%14)=C%15C(SC(C%16=CC=C(S%16)C(SC(C%17=CC=CS%17)=C%18C%19=O)=C%18C(C%20=C(CC(CCCC)CC)SC(CC(CCCC)CC)=C%20%19)=O)=C%15)=C%13C%21=CC=C(CC(CCCC)CC)S%21)S%11)=C%22C%23=O)=C%22C(C%24=C(CC(CCCC)CC)SC(CC(CCCC)CC)=C%24%23)=O)=C9)=C7C%25=CC=C(CC(CCCC)CC)S%25)S5)=C%26C%27=O)=C%26C(C%28=C(CC(CCCC)CC)SC(CC(CCCC)CC)=C%28%27)=O)=C3)=C(C%29=CC=C(CC(CCCC)CC)S%29)C%30=C2SC=C%30,CCc1ccc(-c2c3cc(-c4ccc(-c5sc(-c6ccc(-c7cc8c(-c9ccc(CC)s9)c9sc(-c%10ccc(-c%11sc(-c%12ccc(-c%13cc%14c(-c%15ccc(CC)s%15)c%15sc(-c%16ccc(-c%17sc(-c%18cccs%18)c%18c%17C(=O)c%17c(CC)sc(CC)c%17C%18=O)s%16)cc%15c(-c%15ccc(CC)s%15)c%14s%13)s%12)c%12c%11C(=O)c%11c(CC)sc(CC)c%11C%12=O)s%10)cc9c(-c9ccc(CC)s9)c8s7)s6)c6c5C(=O)c5c(CC)sc(CC)c5C6=O)s4)sc3c(-c3ccc(CC)s3)c3ccsc23)s1
