Repository: brigreens/Meta-analysis_OSCs

This repository contains the data files and analysis notebooks to support the paper "Meta-Analysis of Molecular Design Strategies for Non-Fullerene Acceptor Based Organic Solar Cell Materials" (DOI: 10.26434/chemrxiv-2024-w29b1)

File: general_dataset_analysis/OSC_filtered_with_sidechains.csv (part 29 of 59)
,reported_acceptor,reported_donor,reference,DOI,Voc,Jsc,FF,PCE,acceptor_type,acceptor_class,fused_rings_in_core,donor_type,acc_SMILES_sidechains,acc_SMILES_shortened_sidechains,don_SMILES_sidechains,don_SMILES_shortened_sidechains
1029,BTCD-2FIC,PBDB-T,,10.1002/cssc.202102563,0.85,18.24,73.0,,sm,y,4.0,polymer,N#C/C(C#N)=C(C1=C(C=C(F)C(F)=C1)C2=O)\C2=C\C(S3)=CC4=C3C(S5)=C(C4(CC(CCCCCC)CCCC)CC(CCCCCC)CCCC)C=C5C6=CC7=C(S6)C8=C(C9=NSN=C97)C=C(C%10=CC%11=C(C(SC(/C=C(C(C%12=CC(F)=C(F)C=C%12%13)=O)/C%13=C(C#N)\C#N)=C%14)=C%14C%11(CC(CCCCCC)CCCC)CC(CCCC)CCCCCC)S%10)S8,N#C/C(C#N)=C(C1=C(C=C(F)C(F)=C1)C2=O)\C2=C\C(S3)=CC4=C3C(S5)=C(C4(CC)CC)C=C5C6=CC7=C(S6)C8=C(C9=NSN=C97)C=C(C%10=CC%11=C(C(SC(/C=C(C(C%12=CC(F)=C(F)C=C%12%13)=O)/C%13=C(C#N)\C#N)=C%14)=C%14C%11(CC)CC)S%10)S8,CCC(CCCC)CC1=CC=C(S1)C2=C3C(SC(C4=CC=C(S4)C(SC(C5=CC=C(C6=CC7=C(S6)C(C8=CC=C(CC(CCCC)CC)S8)=C9C(SC(C%10=CC=C(S%10)C(SC(C%11=CC=C(C%12=CC%13=C(S%12)C(C%14=CC=C(CC(CCCC)CC)S%14)=C%15C(SC(C%16=CC=C(S%16)C(SC(C%17=CC=CS%17)=C%18C%19=O)=C%18C(C%20=C(CC(CCCC)CC)SC(CC(CCCC)CC)=C%20%19)=O)=C%15)=C%13C%21=CC=C(CC(CCCC)CC)S%21)S%11)=C%22C%23=O)=C%22C(C%24=C(CC(CCCC)CC)SC(CC(CCCC)CC)=C%24%23)=O)=C9)=C7C%25=CC=C(CC(CCCC)CC)S%25)S5)=C%26C%27=O)=C%26C(C%28=C(CC(CCCC)CC)SC(CC(CCCC)CC)=C%28%27)=O)=C3)=C(C%29=CC=C(CC(CCCC)CC)S%29)C%30=C2SC=C%30,CCc1ccc(-c2c3cc(-c4ccc(-c5sc(-c6ccc(-c7cc8c(-c9ccc(CC)s9)c9sc(-c%10ccc(-c%11sc(-c%12ccc(-c%13cc%14c(-c%15ccc(CC)s%15)c%15sc(-c%16ccc(-c%17sc(-c%18cccs%18)c%18c%17C(=O)c%17c(CC)sc(CC)c%17C%18=O)s%16)cc%15c(-c%15ccc(CC)s%15)c%14s%13)s%12)c%12c%11C(=O)c%11c(CC)sc(CC)c%11C%12=O)s%10)cc9c(-c9ccc(CC)s9)c8s7)s6)c6c5C(=O)c5c(CC)sc(CC)c5C6=O)s4)sc3c(-c3ccc(CC)s3)c3ccsc23)s1
1030,BThIND-Cl,P132,,10.1002/ente.202200215,0.99,21.78,72.0,,sm,fused,5.0,polymer,O=C1C2=C(C=C(Cl)C=C2)C(/C1=C/C3=CC4=C(C(C=C(C(CCCCCC)(CCCCCC)C5=C6SC(/C=C7/C(C(C=C(Cl)C=C8)=C8C7=O)=C(C#N)/C#N)=C5)C6=C9)=C9C4(CCCCCC)CCCCCC)S3)=C(C#N)\C#N,O=C1C2=C(C=C(Cl)C=C2)C(/C1=C/C3=CC4=C(C(C=C(C(CC)(CC)C5=C6SC(/C=C7/C(C(C=C(Cl)C=C8)=C8C7=O)=C(C#N)/C#N)=C5)C6=C9)=C9C4(CC)CC)S3)=C(C#N)\C#N,O=C1N(CC(CC)CCCC)C(C2=C(C(S3)=CC(C3=C(C4=NC(CCCCCCCCCCC)=C(CCCCCCCCCCC)S4)C5=C6SC(C7=C8C(C(N(CC(CC)CCCC)C8=O)=O)=C(C(S9)=CC(C9=C(C%10=NC(CCCCCCCCCCC)=C(CCCCCCCCCCC)S%10)C%11=C%12SC(C%13=C%14C(C(N(CC(CC)CCCC)C%14=O)=O)=CS%13)=C%11)=C%12C%15=NC(CCCCCCCCCCC)=C(CCCCCCCCCCC)S%15)S7)=C5)=C6C%16=NC(CCCCCCCCCCC)=C(CCCCCCCCCCC)S%16)SC(C(S%17)=CC%18=C%17C(C%19=NC(CCCCCCCCCCC)=C(CCCCCCCCCCC)S%19)=C(C=CS%20)C%20=C%18C%21=NC(CCCCCCCCCCC)=C(CCCCCCCCCCC)S%21)=C21)=O,CCC1=C(CC)N=C(C2=C(C=CS3)C3=C(C4=NC(CC)=C(CC)S4)C5=C2SC(C6=C7C(C(N(CC)C7=O)=O)=C(C(S8)=CC(C8=C(C9=NC(CC)=C(CC)S9)C%10=C%11SC(C%12=C%13C(C(N(CC)C%13=O)=O)=C(C(S%14)=CC(C%14=C(C%15=NC(CC)=C(CC)S%15)C%16=C%17SC(C%18=C%19C(C(N(CC)C%19=O)=O)=CS%18)=C%16)=C%17C%20=NC(CC)=C(CC)S%20)S%12)=C%10)=C%11C%21=NC(CC)=C(CC)S%21)S6)=C5)S1
1031,TPA-2T-BAB,P3HT,,10.1002/ente.202200264,0.82,1.45,34.0,,sm,star,2.0,polymer,O=C(/C(C(N1C)=O)=C/C2=CC(CCCCCCCC)=C(C3=CC(CCCCCCCC)=C(S3)C(C=C4)=CC=C4N(C5=CC=C(C6=C(CCCCCCCC)C=C(C7=C(CCCCCCCC)C=C(/C=C8C(N(C)C(N(C)C\8=O)=O)=O)S7)S6)C=C5)C9=CC=C(C%10=C(CCCCCCCC)C=C(C%11=C(CCCCCCCC)C=C(/C=C%12C(N(C)C(N(C)C\%12=O)=O)=O)S%11)S%10)C=C9)S2)N(C)C1=O,CCC1=C(C2=CC(CC)=C(S2)C(C=C3)=CC=C3N(C4=CC=C(C5=C(CC)C=C(C6=C(CC)C=C(/C=C7C(N(C)C(N(C)C\7=O)=O)=O)S6)S5)C=C4)C8=CC=C(C9=C(CC)C=C(C%10=C(CC)C=C(/C=C%11C(N(C)C(N(C)C\%11=O)=O)=O)S%10)S9)C=C8)SC(/C=C%12C(N(C)C(N(C)C\%12=O)=O)=O)=C1,CCCCCCC1=CSC(C2=C(CCCCCC)C=C(C3=C(CCCCCC)C=C(C4=C(CCCCCC)C=C(C5=C(CCCCCC)C=C(C6=C(CCCCCC)C=CS6)S5)S4)S3)S2)=C1,CCc1cc(C)sc1-c1sc(-c2cc(CC)c(-c3sc(-c4cc(CC)c(-c5sc(C)cc5CC)s4)cc3CC)s2)cc1CC
1032,TPA-2T-INCN,P3HT,,10.1002/ente.202200264,0.64,3.2,42.0,,sm,star,2.0,polymer,O=C(C(C=CC=C1)=C1C/2=C(C#N)\C#N)C2=C/C3=CC(CCCCCCCC)=C(C4=CC(CCCCCCCC)=C(S4)C(C=C5)=CC=C5N(C6=CC=C(C7=C(CCCCCCCC)C=C(C8=C(CCCCCCCC)C=C(/C=C9C(C(C=CC=C%10)=C%10C\9=C(C#N)/C#N)=O)S8)S7)C=C6)C%11=CC=C(C%12=C(CCCCCCCC)C=C(C%13=C(CCCCCCCC)C=C(/C=C%14C(C(C=CC=C%15)=C%15C\%14=C(C#N)/C#N)=O)S%13)S%12)C=C%11)S3,CCC1=C(C2=CC(CC)=C(S2)C(C=C3)=CC=C3N(C4=CC=C(C5=C(CC)C=C(C6=C(CC)C=C(/C=C7C(C(C=CC=C8)=C8C\7=C(C#N)/C#N)=O)S6)S5)C=C4)C9=CC=C(C%10=C(CC)C=C(C%11=C(CC)C=C(/C=C%12C(C(C=CC=C%13)=C%13C\%12=C(C#N)/C#N)=O)S%11)S%10)C=C9)SC(/C=C%14C(C(C=CC=C%15)=C%15C\%14=C(C#N)/C#N)=O)=C1,CCCCCCC1=CSC(C2=C(CCCCCC)C=C(C3=C(CCCCCC)C=C(C4=C(CCCCCC)C=C(C5=C(CCCCCC)C=C(C6=C(CCCCCC)C=CS6)S5)S4)S3)S2)=C1,CCc1cc(C)sc1-c1sc(-c2cc(CC)c(-c3sc(-c4cc(CC)c(-c5sc(C)cc5CC)s4)cc3CC)s2)cc1CC
1033,TPA-T-INCN,P3HT,,10.1002/ente.202200264,0.6,3.82,49.0,,sm,star,2.0,polymer,O=C(C(C=CC=C1)=C1C/2=C(C#N)\C#N)C2=C/C(S3)=CC(CCCCCCCC)=C3C(C=C4)=CC=C4N(C5=CC=C(C6=C(CCCCCCCC)C=C(/C=C7C(C(C=CC=C8)=C8C\7=C(C#N)/C#N)=O)S6)C=C5)C9=CC=C(C%10=C(CCCCCCCC)C=C(/C=C%11C(C(C=CC=C%12)=C%12C\%11=C(C#N)/C#N)=O)S%10)C=C9,CCC(C=C(/C=C1C(C(C=CC=C2)=C2C\1=C(C#N)/C#N)=O)S3)=C3C(C=C4)=CC=C4N(C5=CC=C(C6=C(CC)C=C(/C=C7C(C(C=CC=C8)=C8C\7=C(C#N)/C#N)=O)S6)C=C5)C9=CC=C(C%10=C(CC)C=C(/C=C%11C(C(C=CC=C%12)=C%12C\%11=C(C#N)/C#N)=O)S%10)C=C9,CCCCCCC1=CSC(C2=C(CCCCCC)C=C(C3=C(CCCCCC)C=C(C4=C(CCCCCC)C=C(C5=C(CCCCCC)C=C(C6=C(CCCCCC)C=CS6)S5)S4)S3)S2)=C1,CCc1cc(C)sc1-c1sc(-c2cc(CC)c(-c3sc(-c4cc(CC)c(-c5sc(C)cc5CC)s4)cc3CC)s2)cc1CC
1034,BTA3b,J52-F,,10.1002/marc.202100810,1.14,14.08,61.39,,sm,fused,5.0,polymer,N#C/C(C#N)=C1SC(C(N/1CC)=O)=CC2=CC=C(C3=NN(CCCCCCCC)N=C23)C4=CC5=C(C6=C(C(CCCCCCCC)5CCCCCCCC)C=C(C7=C(C8(CCCCCCCC)CCCCCCCC)C=C(C9=CC=C(C%10=NN(CCCCCCCC)N=C%109)C=C%11S/C(N(CC)C%11=O)=C(C#N)/C#N)S7)C8=C6)S4,N#C/C(C#N)=C1SC(C(N/1CC)=O)=CC2=CC=C(C3=NN(CC)N=C23)C4=CC5=C(C6=C(C(CC)5CC)C=C(C7=C(C8(CC)CC)C=C(C9=CC=C(C%10=NN(CC)N=C%109)C=C%11S/C(N(CC)C%11=O)=C(C#N)/C#N)S7)C8=C6)S4,FC1=C(CC(CCCC)CC)SC(C2=C3SC(C4=CC=C(C5=C(C(F)=CC6=NN(CC(CCCCCCCC)CCCCCC)N=C65)F)S4)=CC3=C(C7=CC(F)=C(CC(CCCC)CC)S7)C8=C2C=C(S8)C9=CC=C(C(C%10=NN(CC(CCCCCCCC)CCCCCC)N=C%10%11)=C(F)C(F)=C%11C%12=CC=C(S%12)C%13=CC%14=C(C%15=CC(F)=C(CC(CCCC)CC)S%15)C%16=C(C(C%17=CC(F)=C(CC(CCCC)CC)S%17)=C%14S%13)C=C(S%16)C%18=CC=C(C(C%19=NN(CC(CCCCCCCC)CCCCCC)N=C%19%20)=C(F)C(F)=C%20C%21=CC=C(S%21)C%22=CC%23=C(C%24=CC(F)=C(CC(CCCC)CC)S%24)C%25=C(C(C%26=CC(F)=C(CC(CCCC)CC)S%26)=C%23S%22)C=C(S%25)C%27=CC=CS%27)S%18)S9)=C1,CCc1sc(-c2c3cc(-c4ccc(-c5c(F)c(F)c(-c6ccc(-c7cc8c(-c9cc(F)c(CC)s9)c9sc(-c%10ccc(-c%11c(F)c(F)c(-c%12ccc(-c%13cc%14c(-c%15cc(F)c(CC)s%15)c%15sc(-c%16ccc(-c%17c(F)c(F)c(-c%18cccs%18)c%18nn(CC)nc%17%18)s%16)cc%15c(-c%15cc(F)c(CC)s%15)c%14s%13)s%12)c%12nn(CC)nc%11%12)s%10)cc9c(-c9cc(F)c(CC)s9)c8s7)s6)c6nn(CC)nc56)s4)sc3c(-c3cc(F)c(CC)s3)c3ccsc23)cc1F
1035,JC14,P3HT,,10.1039/D0TA11306A,0.759,16.04,63.0,,sm,fused,5.0,polymer,CCN(/C(S/1)=C(C#N)\C#N)C(C1=C\C2=C(SC=C3)C3=C(C4=CC5=C(C(C=C(C(CCCCCCCC)(CCCCCCCC)C6=C7SC(C8=C9C(SC=C9)=C(/C=C%10C(N(CC)/C(S/%10)=C(C#N)\C#N)=O)C%11=NN(CC(CCCC)CC)N=C8%11)=C6)C7=C%12)=C%12C5(CCCCCCCC)CCCCCCCC)S4)C%13=NN(CC(CC)CCCC)N=C%132)=O,CCn1nc2c(-c3cc4c(s3)-c3cc5c(cc3C4(CC)CC)-c3sc(-c4c6ccsc6c(/C=c6\sc(=C(C#N)C#N)n(CC)c6=O)c6nn(CC)nc46)cc3C5(CC)CC)c3ccsc3c(/C=c3\sc(=C(C#N)C#N)n(CC)c3=O)c2n1,CCCCCCC1=CSC(C2=C(CCCCCC)C=C(C3=C(CCCCCC)C=C(C4=C(CCCCCC)C=C(C5=C(CCCCCC)C=C(C6=C(CCCCCC)C=CS6)S5)S4)S3)S2)=C1,CCc1cc(C)sc1-c1sc(-c2cc(CC)c(-c3sc(-c4cc(CC)c(-c5sc(C)cc5CC)s4)cc3CC)s2)cc1CC
1036,JC14,J52-F,,10.1002/marc.202100810,1.07,15.78,61.19,,sm,fused,5.0,polymer,CCN(/C(S/1)=C(C#N)\C#N)C(C1=C\C2=C(SC=C3)C3=C(C4=CC5=C(C(C=C(C(CCCCCCCC)(CCCCCCCC)C6=C7SC(C8=C9C(SC=C9)=C(/C=C%10C(N(CC)/C(S/%10)=C(C#N)\C#N)=O)C%11=NN(CC(CCCC)CC)N=C8%11)=C6)C7=C%12)=C%12C5(CCCCCCCC)CCCCCCCC)S4)C%13=NN(CC(CC)CCCC)N=C%132)=O,CCn1nc2c(-c3cc4c(s3)-c3cc5c(cc3C4(CC)CC)-c3sc(-c4c6ccsc6c(/C=c6\sc(=C(C#N)C#N)n(CC)c6=O)c6nn(CC)nc46)cc3C5(CC)CC)c3ccsc3c(/C=c3\sc(=C(C#N)C#N)n(CC)c3=O)c2n1,FC1=C(CC(CCCC)CC)SC(C2=C3SC(C4=CC=C(C5=C(C(F)=CC6=NN(CC(CCCCCCCC)CCCCCC)N=C65)F)S4)=CC3=C(C7=CC(F)=C(CC(CCCC)CC)S7)C8=C2C=C(S8)C9=CC=C(C(C%10=NN(CC(CCCCCCCC)CCCCCC)N=C%10%11)=C(F)C(F)=C%11C%12=CC=C(S%12)C%13=CC%14=C(C%15=CC(F)=C(CC(CCCC)CC)S%15)C%16=C(C(C%17=CC(F)=C(CC(CCCC)CC)S%17)=C%14S%13)C=C(S%16)C%18=CC=C(C(C%19=NN(CC(CCCCCCCC)CCCCCC)N=C%19%20)=C(F)C(F)=C%20C%21=CC=C(S%21)C%22=CC%23=C(C%24=CC(F)=C(CC(CCCC)CC)S%24)C%25=C(C(C%26=CC(F)=C(CC(CCCC)CC)S%26)=C%23S%22)C=C(S%25)C%27=CC=CS%27)S%18)S9)=C1,CCc1sc(-c2c3cc(-c4ccc(-c5c(F)c(F)c(-c6ccc(-c7cc8c(-c9cc(F)c(CC)s9)c9sc(-c%10ccc(-c%11c(F)c(F)c(-c%12ccc(-c%13cc%14c(-c%15cc(F)c(CC)s%15)c%15sc(-c%16ccc(-c%17c(F)c(F)c(-c%18cccs%18)c%18nn(CC)nc%17%18)s%16)cc%15c(-c%15cc(F)c(CC)s%15)c%14s%13)s%12)c%12nn(CC)nc%11%12)s%10)cc9c(-c9cc(F)c(CC)s9)c8s7)s6)c6nn(CC)nc56)s4)sc3c(-c3cc(F)c(CC)s3)c3ccsc23)cc1F
1037,BDTO-4F,PBDB-T,,10.1002/marc.202200085,0.875,14.99,63.25,,sm,unfused,3.0,polymer,O=C(C(/C1=C(C#N)\C#N)=C\C2=CC(C(CC(CCCC)CC)(CC(CC)CCCC)C3=C4SC(C5=C(OCC(CCCC)CC)C6=C(C=C(C(OCC(CC)CCCC)=C(C7=CC8=C(C(SC(/C=C9/C(C(C=C(F)C(F)=C%10)=C%10C9=O)=C(C#N)\C#N)=C%11)=C%11C8(CC(CCCC)CC)CC(CCCC)CC)S7)S%12)C%12=C6)S5)=C3)=C4S2)C%13=C1C=C(F)C(F)=C%13,CCC(C1=C2SC(C3=C(OCC)C4=C(C=C(C(OCC)=C(C5=CC6=C(C(SC(/C=C7/C(C(C=C(F)C(F)=C8)=C8C7=O)=C(C#N)\C#N)=C9)=C9C6(CC)CC)S5)S%10)C%10=C4)S3)=C1)(CC)C%11=C2SC(/C=C(/C%12=C(C#N)\C#N)C(C%13=C%12C=C(F)C(F)=C%13)=O)=C%11,CCC(CCCC)CC1=CC=C(S1)C2=C3C(SC(C4=CC=C(S4)C(SC(C5=CC=C(C6=CC7=C(S6)C(C8=CC=C(CC(CCCC)CC)S8)=C9C(SC(C%10=CC=C(S%10)C(SC(C%11=CC=C(C%12=CC%13=C(S%12)C(C%14=CC=C(CC(CCCC)CC)S%14)=C%15C(SC(C%16=CC=C(S%16)C(SC(C%17=CC=CS%17)=C%18C%19=O)=C%18C(C%20=C(CC(CCCC)CC)SC(CC(CCCC)CC)=C%20%19)=O)=C%15)=C%13C%21=CC=C(CC(CCCC)CC)S%21)S%11)=C%22C%23=O)=C%22C(C%24=C(CC(CCCC)CC)SC(CC(CCCC)CC)=C%24%23)=O)=C9)=C7C%25=CC=C(CC(CCCC)CC)S%25)S5)=C%26C%27=O)=C%26C(C%28=C(CC(CCCC)CC)SC(CC(CCCC)CC)=C%28%27)=O)=C3)=C(C%29=CC=C(CC(CCCC)CC)S%29)C%30=C2SC=C%30,CCc1ccc(-c2c3cc(-c4ccc(-c5sc(-c6ccc(-c7cc8c(-c9ccc(CC)s9)c9sc(-c%10ccc(-c%11sc(-c%12ccc(-c%13cc%14c(-c%15ccc(CC)s%15)c%15sc(-c%16ccc(-c%17sc(-c%18cccs%18)c%18c%17C(=O)c%17c(CC)sc(CC)c%17C%18=O)s%16)cc%15c(-c%15ccc(CC)s%15)c%14s%13)s%12)c%12c%11C(=O)c%11c(CC)sc(CC)c%11C%12=O)s%10)cc9c(-c9ccc(CC)s9)c8s7)s6)c6c5C(=O)c5c(CC)sc(CC)c5C6=O)s4)sc3c(-c3ccc(CC)s3)c3ccsc23)s1
1038,BDTO-4F,J52,,10.1002/marc.202200085,0.8440000000000001,20.9,68.54,,sm,unfused,3.0,polymer,O=C(C(/C1=C(C#N)\C#N)=C\C2=CC(C(CC(CCCC)CC)(CC(CC)CCCC)C3=C4SC(C5=C(OCC(CCCC)CC)C6=C(C=C(C(OCC(CC)CCCC)=C(C7=CC8=C(C(SC(/C=C9/C(C(C=C(F)C(F)=C%10)=C%10C9=O)=C(C#N)\C#N)=C%11)=C%11C8(CC(CCCC)CC)CC(CCCC)CC)S7)S%12)C%12=C6)S5)=C3)=C4S2)C%13=C1C=C(F)C(F)=C%13,CCC(C1=C2SC(C3=C(OCC)C4=C(C=C(C(OCC)=C(C5=CC6=C(C(SC(/C=C7/C(C(C=C(F)C(F)=C8)=C8C7=O)=C(C#N)\C#N)=C9)=C9C6(CC)CC)S5)S%10)C%10=C4)S3)=C1)(CC)C%11=C2SC(/C=C(/C%12=C(C#N)\C#N)C(C%13=C%12C=C(F)C(F)=C%13)=O)=C%11,CCC(CCCC)CC1=CC=C(S1)C2=C3SC(C4=CC=C(C5=C(C(F)=CC6=NN(CC(CCCCCCCC)CCCCCC)N=C65)F)S4)=CC3=C(C7=CC=C(CC(CCCC)CC)S7)C8=C2C=C(S8)C9=CC=C(C(C%10=NN(CC(CCCCCCCC)CCCCCC)N=C%10%11)=C(F)C(F)=C%11C%12=CC=C(S%12)C%13=CC%14=C(C%15=CC=C(CC(CCCC)CC)S%15)C%16=C(C(C%17=CC=C(CC(CCCC)CC)S%17)=C%14S%13)C=C(S%16)C%18=CC=C(C(C%19=NN(CC(CCCCCCCC)CCCCCC)N=C%19%20)=C(F)C(F)=C%20C%21=CC=C(S%21)C%22=CC%23=C(C%24=CC=C(CC(CCCC)CC)S%24)C%25=C(C(C%26=CC=C(CC(CCCC)CC)S%26)=C%23S%22)C=C(S%25)C%27=CC=CS%27)S%18)S9,CCc1ccc(-c2c3cc(-c4ccc(-c5c(F)c(F)c(-c6ccc(-c7cc8c(-c9ccc(CC)s9)c9sc(-c%10ccc(-c%11c(F)c(F)c(-c%12ccc(-c%13cc%14c(-c%15ccc(CC)s%15)c%15sc(-c%16ccc(-c%17c(F)c(F)c(-c%18cccs%18)c%18nn(CC)nc%17%18)s%16)cc%15c(-c%15ccc(CC)s%15)c%14s%13)s%12)c%12nn(CC)nc%11%12)s%10)cc9c(-c9ccc(CC)s9)c8s7)s6)c6nn(CC)nc56)s4)sc3c(-c3ccc(CC)s3)c3ccsc23)s1
1039,Triazole-H,PBDB-T,,10.1002/marc.202200530,0.89,15.28,53.77,,sm,unfused,3.0,polymer,O=C1C2=CC=CC=C2C(/C1=C/C3=CC(C4(CC(CC)CCCC)CC(CC)CCCC)=C(S3)C5=C4C=C(S5)C(C6=NN(CC(CCCCCC)CCCCCCCC)N=C67)=C(F)C(F)=C7C8=CC(C9(CC(CC)CCCC)CC(CC)CCCC)=C(S8)C%10=C9C=C(S%10)/C=C(C(C%11=CC=CC=C%11%12)=O)/C%12=C(C#N)\C#N)=C(C#N)/C#N,O=C1C2=CC=CC=C2C(/C1=C/C3=CC(C4(CC)CC)=C(S3)C5=C4C=C(S5)C(C6=NN(CC)N=C67)=C(F)C(F)=C7C8=CC(C9(CC)CC)=C(S8)C%10=C9C=C(S%10)/C=C(C(C%11=CC=CC=C%11%12)=O)/C%12=C(C#N)\C#N)=C(C#N)/C#N,CCC(CCCC)CC1=CC=C(S1)C2=C3C(SC(C4=CC=C(S4)C(SC(C5=CC=C(C6=CC7=C(S6)C(C8=CC=C(CC(CCCC)CC)S8)=C9C(SC(C%10=CC=C(S%10)C(SC(C%11=CC=C(C%12=CC%13=C(S%12)C(C%14=CC=C(CC(CCCC)CC)S%14)=C%15C(SC(C%16=CC=C(S%16)C(SC(C%17=CC=CS%17)=C%18C%19=O)=C%18C(C%20=C(CC(CCCC)CC)SC(CC(CCCC)CC)=C%20%19)=O)=C%15)=C%13C%21=CC=C(CC(CCCC)CC)S%21)S%11)=C%22C%23=O)=C%22C(C%24=C(CC(CCCC)CC)SC(CC(CCCC)CC)=C%24%23)=O)=C9)=C7C%25=CC=C(CC(CCCC)CC)S%25)S5)=C%26C%27=O)=C%26C(C%28=C(CC(CCCC)CC)SC(CC(CCCC)CC)=C%28%27)=O)=C3)=C(C%29=CC=C(CC(CCCC)CC)S%29)C%30=C2SC=C%30,CCc1ccc(-c2c3cc(-c4ccc(-c5sc(-c6ccc(-c7cc8c(-c9ccc(CC)s9)c9sc(-c%10ccc(-c%11sc(-c%12ccc(-c%13cc%14c(-c%15ccc(CC)s%15)c%15sc(-c%16ccc(-c%17sc(-c%18cccs%18)c%18c%17C(=O)c%17c(CC)sc(CC)c%17C%18=O)s%16)cc%15c(-c%15ccc(CC)s%15)c%14s%13)s%12)c%12c%11C(=O)c%11c(CC)sc(CC)c%11C%12=O)s%10)cc9c(-c9ccc(CC)s9)c8s7)s6)c6c5C(=O)c5c(CC)sc(CC)c5C6=O)s4)sc3c(-c3ccc(CC)s3)c3ccsc23)s1
1041,Triazole-4Cl,PBDB-T,,10.1002/marc.202200530,0.82,18.66,67.55,,sm,unfused,3.0,polymer,O=C1C2=CC(Cl)=C(Cl)C=C2C(/C1=C/C3=CC(C4(CC(CC)CCCC)CC(CC)CCCC)=C(S3)C5=C4C=C(S5)C(C6=NN(CC(CCCCCC)CCCCCCCC)N=C67)=C(F)C(F)=C7C8=CC(C9(CC(CC)CCCC)CC(CC)CCCC)=C(S8)C%10=C9C=C(S%10)/C=C(C(C%11=CC(Cl)=C(Cl)C=C%11%12)=O)/C%12=C(C#N)\C#N)=C(C#N)/C#N,O=C1C2=CC(Cl)=C(Cl)C=C2C(/C1=C/C3=CC(C4(CC)CC)=C(S3)C5=C4C=C(S5)C(C6=NN(CC)N=C67)=C(F)C(F)=C7C8=CC(C9(CC)CC)=C(S8)C%10=C9C=C(S%10)/C=C(C(C%11=CC(Cl)=C(Cl)C=C%11%12)=O)/C%12=C(C#N)\C#N)=C(C#N)/C#N,CCC(CCCC)CC1=CC=C(S1)C2=C3C(SC(C4=CC=C(S4)C(SC(C5=CC=C(C6=CC7=C(S6)C(C8=CC=C(CC(CCCC)CC)S8)=C9C(SC(C%10=CC=C(S%10)C(SC(C%11=CC=C(C%12=CC%13=C(S%12)C(C%14=CC=C(CC(CCCC)CC)S%14)=C%15C(SC(C%16=CC=C(S%16)C(SC(C%17=CC=CS%17)=C%18C%19=O)=C%18C(C%20=C(CC(CCCC)CC)SC(CC(CCCC)CC)=C%20%19)=O)=C%15)=C%13C%21=CC=C(CC(CCCC)CC)S%21)S%11)=C%22C%23=O)=C%22C(C%24=C(CC(CCCC)CC)SC(CC(CCCC)CC)=C%24%23)=O)=C9)=C7C%25=CC=C(CC(CCCC)CC)S%25)S5)=C%26C%27=O)=C%26C(C%28=C(CC(CCCC)CC)SC(CC(CCCC)CC)=C%28%27)=O)=C3)=C(C%29=CC=C(CC(CCCC)CC)S%29)C%30=C2SC=C%30,CCc1ccc(-c2c3cc(-c4ccc(-c5sc(-c6ccc(-c7cc8c(-c9ccc(CC)s9)c9sc(-c%10ccc(-c%11sc(-c%12ccc(-c%13cc%14c(-c%15ccc(CC)s%15)c%15sc(-c%16ccc(-c%17sc(-c%18cccs%18)c%18c%17C(=O)c%17c(CC)sc(CC)c%17C%18=O)s%16)cc%15c(-c%15ccc(CC)s%15)c%14s%13)s%12)c%12c%11C(=O)c%11c(CC)sc(CC)c%11C%12=O)s%10)cc9c(-c9ccc(CC)s9)c8s7)s6)c6c5C(=O)c5c(CC)sc(CC)c5C6=O)s4)sc3c(-c3ccc(CC)s3)c3ccsc23)s1
1042,3a_baranov,PBDB-T,,10.1002/slct.202101491,0.82,1.81,34.2,,sm,unfused,4.0,polymer,O=C1C2=C(C=CC=C2)/C(C3=C1C4=C(C=C3)SC(C(S5)=CC=C5C#CC6=CC(C7(CCCCCCCC)CCCCCCCC)=C(C=C6)C8=C7C=C(C#CC9=CC=C(C%10=CC%11=C(C=CC(/C(C%12=C%13C=CC=C%12)=C(C#N)\C#N)=C%11C%13=O)S%10)S9)C=C8)=C4)=C(C#N)/C#N,CCC1(CC)C2=C(C=CC(C#CC3=CC=C(C4=CC5=C(C=CC(/C(C6=C7C=CC=C6)=C(C#N)\C#N)=C5C7=O)S4)S3)=C2)C8=C1C=C(C#CC9=CC=C(C%10=CC%11=C(C=CC(/C(C%12=C%13C=CC=C%12)=C(C#N)\C#N)=C%11C%13=O)S%10)S9)C=C8,CCC(CCCC)CC1=CC=C(S1)C2=C3C(SC(C4=CC=C(S4)C(SC(C5=CC=C(C6=CC7=C(S6)C(C8=CC=C(CC(CCCC)CC)S8)=C9C(SC(C%10=CC=C(S%10)C(SC(C%11=CC=C(C%12=CC%13=C(S%12)C(C%14=CC=C(CC(CCCC)CC)S%14)=C%15C(SC(C%16=CC=C(S%16)C(SC(C%17=CC=CS%17)=C%18C%19=O)=C%18C(C%20=C(CC(CCCC)CC)SC(CC(CCCC)CC)=C%20%19)=O)=C%15)=C%13C%21=CC=C(CC(CCCC)CC)S%21)S%11)=C%22C%23=O)=C%22C(C%24=C(CC(CCCC)CC)SC(CC(CCCC)CC)=C%24%23)=O)=C9)=C7C%25=CC=C(CC(CCCC)CC)S%25)S5)=C%26C%27=O)=C%26C(C%28=C(CC(CCCC)CC)SC(CC(CCCC)CC)=C%28%27)=O)=C3)=C(C%29=CC=C(CC(CCCC)CC)S%29)C%30=C2SC=C%30,CCc1ccc(-c2c3cc(-c4ccc(-c5sc(-c6ccc(-c7cc8c(-c9ccc(CC)s9)c9sc(-c%10ccc(-c%11sc(-c%12ccc(-c%13cc%14c(-c%15ccc(CC)s%15)c%15sc(-c%16ccc(-c%17sc(-c%18cccs%18)c%18c%17C(=O)c%17c(CC)sc(CC)c%17C%18=O)s%16)cc%15c(-c%15ccc(CC)s%15)c%14s%13)s%12)c%12c%11C(=O)c%11c(CC)sc(CC)c%11C%12=O)s%10)cc9c(-c9ccc(CC)s9)c8s7)s6)c6c5C(=O)c5c(CC)sc(CC)c5C6=O)s4)sc3c(-c3ccc(CC)s3)c3ccsc23)s1
1043,BO2FIDT-4Cl,PBDB-T-2Cl,,10.1002/smll.201907681,0.96,16.1,61.3,,sm,fused,5.0,polymer,O=C(C(C=C(Cl)C(Cl)=C1)=C1C/2=C(C#N)\C#N)C2=C/C3=CC4=C(S3)C5=CC6=C(C(SC(C7=C(F)C(F)=C(C8=CC(C9(C%10=CC=C(CCCCCC)C=C%10)C%11=CC=C(CCCCCC)C=C%11)=C(S8)C%12=C9C=C(C(SC(/C=C%13C(C(C=C(Cl)C(Cl)=C%14)=C%14C\%13=C(C#N)/C#N)=O)=C%15)=C%15C%16(C%17=CC=C(CCCCCC)C=C%17)C%18=CC(CCCCCC)=CC=C%18)C%16=C%12)C%19=NON=C7%19)=C%20)=C%20C6(C%21=CC=C(CCCCCC)C=C%21)C%22=CC=C(CCCCCC)C=C%22)C=C5C4(C%23=CC=C(CCCCCC)C=C%23)C%24=CC=C(CCCCCC)C=C%24,CCC1=CC=C(C2(C3=C(C4=C2C=C(/C=C5C(C6=C(C\5=C(C#N)/C#N)C=C(Cl)C(Cl)=C6)=O)S4)C=C(C(C7=CC=C(CC)C=C7)(C8=C9SC(C%10=C(C(F)=C(C%11=NON=C%10%11)C%12=CC%13=C(C%14=C(C%13(C%15=CC=C(CC)C=C%15)C%16=CC=C(CC)C=C%16)C=C(C%17=C(C%18(C%19=CC=C(CC)C=C%19)C%20=CC=C(CC)C=C%20)C=C(/C=C%21C(C%22=C(C\%21=C(C#N)/C#N)C=C(Cl)C(Cl)=C%22)=O)S%17)C%18=C%14)S%12)F)=C8)C%23=CC=C(CC)C=C%23)C9=C3)C%24=CC=C(CC)C=C%24)C=C1,ClC1=C(CC(CCCC)CC)SC(C2=C3C(SC(C4=CC=C(S4)C(SC(C5=CC=C(C6=CC7=C(S6)C(C8=CC(Cl)=C(CC(CCCC)CC)S8)=C9C(SC(C%10=CC=C(S%10)C(SC(C%11=CC=C(C%12=CC%13=C(S%12)C(C%14=CC(Cl)=C(CC(CCCC)CC)S%14)=C%15C(SC(C%16=CC=C(S%16)C(SC(C%17=CC=CS%17)=C%18C%19=O)=C%18C(C%20=C(CC(CCCC)CC)SC(CC(CCCC)CC)=C%20%19)=O)=C%15)=C%13C%21=CC(Cl)=C(CC(CCCC)CC)S%21)S%11)=C%22C%23=O)=C%22C(C%24=C(CC(CCCC)CC)SC(CC(CCCC)CC)=C%24%23)=O)=C9)=C7C%25=CC(Cl)=C(CC(CCCC)CC)S%25)S5)=C%26C%27=O)=C%26C(C%28=C(CC(CCCC)CC)SC(CC(CCCC)CC)=C%28%27)=O)=C3)=C(C%29=CC(Cl)=C(CC(CCCC)CC)S%29)C%30=C2SC=C%30)=C1,CCc1sc(-c2c3cc(-c4ccc(-c5sc(-c6ccc(-c7cc8c(-c9cc(Cl)c(CC)s9)c9sc(-c%10ccc(-c%11sc(-c%12ccc(-c%13cc%14c(-c%15cc(Cl)c(CC)s%15)c%15sc(-c%16ccc(-c%17sc(-c%18cccs%18)c%18c%17C(=O)c%17c(CC)sc(CC)c%17C%18=O)s%16)cc%15c(-c%15cc(Cl)c(CC)s%15)c%14s%13)s%12)c%12c%11C(=O)c%11c(CC)sc(CC)c%11C%12=O)s%10)cc9c(-c9cc(Cl)c(CC)s9)c8s7)s6)c6c5C(=O)c5c(CC)sc(CC)c5C6=O)s4)sc3c(-c3cc(Cl)c(CC)s3)c3ccsc23)cc1Cl
1044,BT2FIDT-4Cl,PBDB-T-2Cl,,10.1002/smll.201907681,0.97,18.1,71.5,,sm,fused,5.0,polymer,O=C(C(C=C(Cl)C(Cl)=C1)=C1C/2=C(C#N)\C#N)C2=C/C3=CC4=C(S3)C5=CC6=C(C(SC(C7=C(F)C(F)=C(C8=CC(C9(C%10=CC=C(CCCCCC)C=C%10)C%11=CC=C(CCCCCC)C=C%11)=C(S8)C%12=C9C=C(C(SC(/C=C%13C(C(C=C(Cl)C(Cl)=C%14)=C%14C\%13=C(C#N)/C#N)=O)=C%15)=C%15C%16(C%17=CC=C(CCCCCC)C=C%17)C%18=CC(CCCCCC)=CC=C%18)C%16=C%12)C%19=NSN=C7%19)=C%20)=C%20C6(C%21=CC=C(CCCCCC)C=C%21)C%22=CC=C(CCCCCC)C=C%22)C=C5C4(C%23=CC=C(CCCCCC)C=C%23)C%24=CC=C(CCCCCC)C=C%24,CCC1=CC=C(C2(C3=C(C4=C2C=C(/C=C5C(C6=C(C\5=C(C#N)/C#N)C=C(Cl)C(Cl)=C6)=O)S4)C=C(C(C7=CC=C(CC)C=C7)(C8=C9SC(C%10=C(C(F)=C(C%11=NSN=C%10%11)C%12=CC%13=C(C%14=C(C%13(C%15=CC=C(CC)C=C%15)C%16=CC=C(CC)C=C%16)C=C(C%17=C(C%18(C%19=CC=C(CC)C=C%19)C%20=CC=C(CC)C=C%20)C=C(/C=C%21C(C%22=C(C\%21=C(C#N)/C#N)C=C(Cl)C(Cl)=C%22)=O)S%17)C%18=C%14)S%12)F)=C8)C%23=CC=C(CC)C=C%23)C9=C3)C%24=CC=C(CC)C=C%24)C=C1,ClC1=C(CC(CCCC)CC)SC(C2=C3C(SC(C4=CC=C(S4)C(SC(C5=CC=C(C6=CC7=C(S6)C(C8=CC(Cl)=C(CC(CCCC)CC)S8)=C9C(SC(C%10=CC=C(S%10)C(SC(C%11=CC=C(C%12=CC%13=C(S%12)C(C%14=CC(Cl)=C(CC(CCCC)CC)S%14)=C%15C(SC(C%16=CC=C(S%16)C(SC(C%17=CC=CS%17)=C%18C%19=O)=C%18C(C%20=C(CC(CCCC)CC)SC(CC(CCCC)CC)=C%20%19)=O)=C%15)=C%13C%21=CC(Cl)=C(CC(CCCC)CC)S%21)S%11)=C%22C%23=O)=C%22C(C%24=C(CC(CCCC)CC)SC(CC(CCCC)CC)=C%24%23)=O)=C9)=C7C%25=CC(Cl)=C(CC(CCCC)CC)S%25)S5)=C%26C%27=O)=C%26C(C%28=C(CC(CCCC)CC)SC(CC(CCCC)CC)=C%28%27)=O)=C3)=C(C%29=CC(Cl)=C(CC(CCCC)CC)S%29)C%30=C2SC=C%30)=C1,CCc1sc(-c2c3cc(-c4ccc(-c5sc(-c6ccc(-c7cc8c(-c9cc(Cl)c(CC)s9)c9sc(-c%10ccc(-c%11sc(-c%12ccc(-c%13cc%14c(-c%15cc(Cl)c(CC)s%15)c%15sc(-c%16ccc(-c%17sc(-c%18cccs%18)c%18c%17C(=O)c%17c(CC)sc(CC)c%17C%18=O)s%16)cc%15c(-c%15cc(Cl)c(CC)s%15)c%14s%13)s%12)c%12c%11C(=O)c%11c(CC)sc(CC)c%11C%12=O)s%10)cc9c(-c9cc(Cl)c(CC)s9)c8s7)s6)c6c5C(=O)c5c(CC)sc(CC)c5C6=O)s4)sc3c(-c3cc(Cl)c(CC)s3)c3ccsc23)cc1Cl
1045,IDTTP-4F,PBDB-TF,,10.1002/smll.202001942,0.8759999999999999,20.21,71.4,,sm,fused,8.0,polymer,O=C1C2=C(C=C(F)C(F)=C2)C(/C1=C/C(S3)=CC4=C3C(S5)=C(N4CC(CCCC)CC)C6=C5C(C=C(C(C7=CC=C(CCCCCC)C=C7)(C8=CC=C(CCCCCC)C=C8)C9=C%10SC%11=C9SC(/C=C%12/C(C(C=C(F)C(F)=C%13)=C%13C%12=O)=C(C#N)/C#N)=C%11)C%10=C%14)=C%14C6(C%15=CC=C(CCCCCC)C=C%15)C%16=CC=C(CCCCCC)C=C%16)=C(C#N)\C#N,CCN1C2=C(C3=C1C(C(C4=CC=C(CC)C=C4)(C5=C6C=C(C(C7=CC=C(CC)C=C7)(C8=C9SC%10=C8SC(/C=C%11C(C%12=C(C\%11=C(C#N)/C#N)C=C(F)C(F)=C%12)=O)=C%10)C%13=CC=C(CC)C=C%13)C9=C5)C%14=CC=C(CC)C=C%14)=C6S3)SC(/C=C%15C(C%16=C(C\%15=C(C#N)/C#N)C=C(F)C(F)=C%16)=O)=C2,FC1=C(CC(CCCC)CC)SC(C2=C3C(SC(C4=CC=C(S4)C(SC(C5=CC=C(C6=CC7=C(S6)C(C8=CC(F)=C(CC(CCCC)CC)S8)=C9C(SC(C%10=CC=C(S%10)C(SC(C%11=CC=C(C%12=CC%13=C(S%12)C(C%14=CC(F)=C(CC(CCCC)CC)S%14)=C%15C(SC(C%16=CC=C(S%16)C(SC(C%17=CC=CS%17)=C%18C%19=O)=C%18C(C%20=C(CC(CCCC)CC)SC(CC(CCCC)CC)=C%20%19)=O)=C%15)=C%13C%21=CC(F)=C(CC(CCCC)CC)S%21)S%11)=C%22C%23=O)=C%22C(C%24=C(CC(CCCC)CC)SC(CC(CCCC)CC)=C%24%23)=O)=C9)=C7C%25=CC(F)=C(CC(CCCC)CC)S%25)S5)=C%26C%27=O)=C%26C(C%28=C(CC(CCCC)CC)SC(CC(CCCC)CC)=C%28%27)=O)=C3)=C(C%29=CC(F)=C(CC(CCCC)CC)S%29)C%30=C2SC=C%30)=C1,CCc1sc(-c2c3cc(-c4ccc(-c5sc(-c6ccc(-c7cc8c(-c9cc(F)c(CC)s9)c9sc(-c%10ccc(-c%11sc(-c%12ccc(-c%13cc%14c(-c%15cc(F)c(CC)s%15)c%15sc(-c%16ccc(-c%17sc(-c%18cccs%18)c%18c%17C(=O)c%17c(CC)sc(CC)c%17C%18=O)s%16)cc%15c(-c%15cc(F)c(CC)s%15)c%14s%13)s%12)c%12c%11C(=O)c%11c(CC)sc(CC)c%11C%12=O)s%10)cc9c(-c9cc(F)c(CC)s9)c8s7)s6)c6c5C(=O)c5c(CC)sc(CC)c5C6=O)s4)sc3c(-c3cc(F)c(CC)s3)c3ccsc23)cc1F
1046,BTDTP-4F,PBDB-TF,,10.1002/smll.202001942,0.866,21.25,71.3,,sm,y,9.0,polymer,N#C/C(C#N)=C(C1=C(C2=O)C=C(F)C(F)=C1)\C2=C\C(S3)=CC4=C3C5=C(N4CC(CC)CCCC)C6=C(S5)C7=C(N6CC(CCCC)CCCCCC)C8=C(C9=NSN=C97)C%10=C(N8CC(CCCC)CCCCCC)C%11=C(C(CCCCCCCCCCC)=C(/C=C(C(C%12=CC(F)=C(C=C%12%13)F)=O)/C%13=C(C#N)/C#N)S%11)S%10,CCC1=C(SC2=C1SC3=C2N(CC)C4=C3C5=NSN=C5C6=C4N(CC)C7=C6SC8=C7N(CC)C9=C8SC(/C=C%10C(C%11=C(C\%10=C(C#N)/C#N)C=C(F)C(F)=C%11)=O)=C9)/C=C%12C(C%13=C(C\%12=C(C#N)/C#N)C=C(F)C(F)=C%13)=O,FC1=C(CC(CCCC)CC)SC(C2=C3C(SC(C4=CC=C(S4)C(SC(C5=CC=C(C6=CC7=C(S6)C(C8=CC(F)=C(CC(CCCC)CC)S8)=C9C(SC(C%10=CC=C(S%10)C(SC(C%11=CC=C(C%12=CC%13=C(S%12)C(C%14=CC(F)=C(CC(CCCC)CC)S%14)=C%15C(SC(C%16=CC=C(S%16)C(SC(C%17=CC=CS%17)=C%18C%19=O)=C%18C(C%20=C(CC(CCCC)CC)SC(CC(CCCC)CC)=C%20%19)=O)=C%15)=C%13C%21=CC(F)=C(CC(CCCC)CC)S%21)S%11)=C%22C%23=O)=C%22C(C%24=C(CC(CCCC)CC)SC(CC(CCCC)CC)=C%24%23)=O)=C9)=C7C%25=CC(F)=C(CC(CCCC)CC)S%25)S5)=C%26C%27=O)=C%26C(C%28=C(CC(CCCC)CC)SC(CC(CCCC)CC)=C%28%27)=O)=C3)=C(C%29=CC(F)=C(CC(CCCC)CC)S%29)C%30=C2SC=C%30)=C1,CCc1sc(-c2c3cc(-c4ccc(-c5sc(-c6ccc(-c7cc8c(-c9cc(F)c(CC)s9)c9sc(-c%10ccc(-c%11sc(-c%12ccc(-c%13cc%14c(-c%15cc(F)c(CC)s%15)c%15sc(-c%16ccc(-c%17sc(-c%18cccs%18)c%18c%17C(=O)c%17c(CC)sc(CC)c%17C%18=O)s%16)cc%15c(-c%15cc(F)c(CC)s%15)c%14s%13)s%12)c%12c%11C(=O)c%11c(CC)sc(CC)c%11C%12=O)s%10)cc9c(-c9cc(F)c(CC)s9)c8s7)s6)c6c5C(=O)c5c(CC)sc(CC)c5C6=O)s4)sc3c(-c3cc(F)c(CC)s3)c3ccsc23)cc1F
1047,BDTP-4F,PBDB-TF,,10.1002/smll.202001942,0.895,22.54,75.5,,sm,y,9.0,polymer,O=C1C2=CC(F)=C(C=C2C(/C1=C/C3=C(CCCCCCCC)C(N(C4=C5C6=NSN=C6C7=C4N(C8=C7SC9=C8N(CC(CCCC)CC)C%10=C9SC(/C=C%11/C(C%12=C(C%11=O)C=C(F)C(F)=C%12)=C(C#N)\C#N)=C%10)CC(CCCC)CCCCCC)CC(CCCC)CCCCCC)=C5S3)=C(C#N)\C#N)F,CCC1=C(SC2=C1N(CC)C3=C2C4=NSN=C4C5=C3N(CC)C6=C5SC7=C6N(CC)C8=C7SC(/C=C9C(C%10=C(C\9=C(C#N)/C#N)C=C(F)C(F)=C%10)=O)=C8)/C=C%11C(C%12=CC(F)=C(C=C%12C\%11=C(C#N)/C#N)F)=O,FC1=C(CC(CCCC)CC)SC(C2=C3C(SC(C4=CC=C(S4)C(SC(C5=CC=C(C6=CC7=C(S6)C(C8=CC(F)=C(CC(CCCC)CC)S8)=C9C(SC(C%10=CC=C(S%10)C(SC(C%11=CC=C(C%12=CC%13=C(S%12)C(C%14=CC(F)=C(CC(CCCC)CC)S%14)=C%15C(SC(C%16=CC=C(S%16)C(SC(C%17=CC=CS%17)=C%18C%19=O)=C%18C(C%20=C(CC(CCCC)CC)SC(CC(CCCC)CC)=C%20%19)=O)=C%15)=C%13C%21=CC(F)=C(CC(CCCC)CC)S%21)S%11)=C%22C%23=O)=C%22C(C%24=C(CC(CCCC)CC)SC(CC(CCCC)CC)=C%24%23)=O)=C9)=C7C%25=CC(F)=C(CC(CCCC)CC)S%25)S5)=C%26C%27=O)=C%26C(C%28=C(CC(CCCC)CC)SC(CC(CCCC)CC)=C%28%27)=O)=C3)=C(C%29=CC(F)=C(CC(CCCC)CC)S%29)C%30=C2SC=C%30)=C1,CCc1sc(-c2c3cc(-c4ccc(-c5sc(-c6ccc(-c7cc8c(-c9cc(F)c(CC)s9)c9sc(-c%10ccc(-c%11sc(-c%12ccc(-c%13cc%14c(-c%15cc(F)c(CC)s%15)c%15sc(-c%16ccc(-c%17sc(-c%18cccs%18)c%18c%17C(=O)c%17c(CC)sc(CC)c%17C%18=O)s%16)cc%15c(-c%15cc(F)c(CC)s%15)c%14s%13)s%12)c%12c%11C(=O)c%11c(CC)sc(CC)c%11C%12=O)s%10)cc9c(-c9cc(F)c(CC)s9)c8s7)s6)c6c5C(=O)c5c(CC)sc(CC)c5C6=O)s4)sc3c(-c3cc(F)c(CC)s3)c3ccsc23)cc1F
1048,FO-2Cl,PM6,,10.1002/adfm.202211140,0.846,23.1,76.68,,sm,fused,7.0,polymer,O=C1C2=C(C(/C1=C/C(S3)=CC4=C3C5=CC(C(CCCCCCCC)(C6=C7C=C(O8)C(C(SC(/C=C(C(C9=C%10C=C(Cl)C(Cl)=C9)=O)/C%10=C(C#N)\C#N)=C%11)=C%11C8(CCCCCCCC)CCCCCCCC)=C6)CCCCCCCC)=C7C=C5OC4(CCCCCCCC)CCCCCCCC)=C(C#N)/C#N)C=C(Cl)C(Cl)=C2,O=C1C2=C(C(/C1=C/C(S3)=CC4=C3C5=CC(C(CC)(C6=C7C=C(O8)C(C(SC(/C=C(C(C9=C%10C=C(Cl)C(Cl)=C9)=O)/C%10=C(C#N)\C#N)=C%11)=C%11C8(CC)CC)=C6)CC)=C7C=C5OC4(CC)CC)=C(C#N)/C#N)C=C(Cl)C(Cl)=C2,FC1=C(CC(CCCC)CC)SC(C2=C3C(SC(C4=CC=C(S4)C(SC(C5=CC=C(C6=CC7=C(S6)C(C8=CC(F)=C(CC(CCCC)CC)S8)=C9C(SC(C%10=CC=C(S%10)C(SC(C%11=CC=C(C%12=CC%13=C(S%12)C(C%14=CC(F)=C(CC(CCCC)CC)S%14)=C%15C(SC(C%16=CC=C(S%16)C(SC(C%17=CC=CS%17)=C%18C%19=O)=C%18C(C%20=C(CC(CCCC)CC)SC(CC(CCCC)CC)=C%20%19)=O)=C%15)=C%13C%21=CC(F)=C(CC(CCCC)CC)S%21)S%11)=C%22C%23=O)=C%22C(C%24=C(CC(CCCC)CC)SC(CC(CCCC)CC)=C%24%23)=O)=C9)=C7C%25=CC(F)=C(CC(CCCC)CC)S%25)S5)=C%26C%27=O)=C%26C(C%28=C(CC(CCCC)CC)SC(CC(CCCC)CC)=C%28%27)=O)=C3)=C(C%29=CC(F)=C(CC(CCCC)CC)S%29)C%30=C2SC=C%30)=C1,CCc1sc(-c2c3cc(-c4ccc(-c5sc(-c6ccc(-c7cc8c(-c9cc(F)c(CC)s9)c9sc(-c%10ccc(-c%11sc(-c%12ccc(-c%13cc%14c(-c%15cc(F)c(CC)s%15)c%15sc(-c%16ccc(-c%17sc(-c%18cccs%18)c%18c%17C(=O)c%17c(CC)sc(CC)c%17C%18=O)s%16)cc%15c(-c%15cc(F)c(CC)s%15)c%14s%13)s%12)c%12c%11C(=O)c%11c(CC)sc(CC)c%11C%12=O)s%10)cc9c(-c9cc(F)c(CC)s9)c8s7)s6)c6c5C(=O)c5c(CC)sc(CC)c5C6=O)s4)sc3c(-c3cc(F)c(CC)s3)c3ccsc23)cc1F
1049,FO-2Cl,BSFTR,,10.1002/smll.202201400,0.885,22.01,78.41,,sm,fused,7.0,sm,O=C1C2=C(C(/C1=C/C(S3)=CC4=C3C5=CC(C(CCCCCCCC)(C6=C7C=C(O8)C(C(SC(/C=C(C(C9=C%10C=C(Cl)C(Cl)=C9)=O)/C%10=C(C#N)\C#N)=C%11)=C%11C8(CCCCCCCC)CCCCCCCC)=C6)CCCCCCCC)=C7C=C5OC4(CCCCCCCC)CCCCCCCC)=C(C#N)/C#N)C=C(Cl)C(Cl)=C2,O=C1C2=C(C(/C1=C/C(S3)=CC4=C3C5=CC(C(CC)(C6=C7C=C(O8)C(C(SC(/C=C(C(C9=C%10C=C(Cl)C(Cl)=C9)=O)/C%10=C(C#N)\C#N)=C%11)=C%11C8(CC)CC)=C6)CC)=C7C=C5OC4(CC)CC)=C(C#N)/C#N)C=C(Cl)C(Cl)=C2,O=C1C(SC(=S)N1CC(CC)CCCC)=CC=2SC(=CC2)C=3SC(=CC3CCCCCC)C=4SC(=CC4CCCCCC)C=5SC6=C(C5)C(C=7SC(SCC(CC)CCCC)=C(F)C7)=C8SC(=CC8=C6C=9SC(SCC(CC)CCCC)=C(F)C9)C=%10SC(C=%11SC(C=%12SC(=CC%12)C=C%13SC(=S)N(C%13=O)CC(CC)CCCC)=C(C%11)CCCCCC)=C(C%10)CCCCCC,CCSc1sc(-c2c3cc(-c4cc(CC)c(-c5cc(CC)c(-c6ccc(/C=C7/SC(=S)N(CC)C7=O)s6)s5)s4)sc3c(-c3cc(F)c(SCC)s3)c3cc(-c4cc(CC)c(-c5cc(CC)c(-c6ccc(/C=C7/SC(=S)N(CC)C7=O)s6)s5)s4)sc23)cc1F
1050,FO-EH-2Cl,BSFTR,,10.1002/smll.202201400,0.8759999999999999,22.39,80.44,,sm,fused,7.0,sm,O=C1C2=C(C(/C1=C/C(S3)=CC4=C3C5=CC(C(CCCCCCCC)(C6=C7C=C(O8)C(C(SC(/C=C(C(C9=C%10C=C(Cl)C(Cl)=C9)=O)/C%10=C(C#N)\C#N)=C%11)=C%11C8(CC(CCCC)CC)CC(CC)CCCC)=C6)CCCCCCCC)=C7C=C5OC4(CC(CC)CCCC)CC(CC)CCCC)=C(C#N)/C#N)C=C(Cl)C(Cl)=C2,O=C1C2=C(C(/C1=C/C(S3)=CC4=C3C5=CC(C(CC)(C6=C7C=C(O8)C(C(SC(/C=C(C(C9=C%10C=C(Cl)C(Cl)=C9)=O)/C%10=C(C#N)\C#N)=C%11)=C%11C8(CC)CC)=C6)CC)=C7C=C5OC4(CC)CC)=C(C#N)/C#N)C=C(Cl)C(Cl)=C2,O=C1C(SC(=S)N1CC(CC)CCCC)=CC=2SC(=CC2)C=3SC(=CC3CCCCCC)C=4SC(=CC4CCCCCC)C=5SC6=C(C5)C(C=7SC(SCC(CC)CCCC)=C(F)C7)=C8SC(=CC8=C6C=9SC(SCC(CC)CCCC)=C(F)C9)C=%10SC(C=%11SC(C=%12SC(=CC%12)C=C%13SC(=S)N(C%13=O)CC(CC)CCCC)=C(C%11)CCCCCC)=C(C%10)CCCCCC,CCSc1sc(-c2c3cc(-c4cc(CC)c(-c5cc(CC)c(-c6ccc(/C=C7/SC(=S)N(CC)C7=O)s6)s5)s4)sc3c(-c3cc(F)c(SCC)s3)c3cc(-c4cc(CC)c(-c5cc(CC)c(-c6ccc(/C=C7/SC(=S)N(CC)C7=O)s6)s5)s4)sc23)cc1F
1051,4TC-4F-C10C10,PM6,,10.1002/smll.202201769,0.91,18.59,64.0,,sm,fused,9.0,polymer,FC1=CC(C2=O)=C(C=C1F)C(/C2=C/C(S3)=CC4=C3C5=C(C6=CC(N7CC(CCCCCCCCCC)CCCCCCCCCC)=C(C=C6C5(C8=CC=C(CCCCCC)C=C8)C9=CC=C(CCCCCC)C=C9)C(C7=C%10)=CC%11=C%10C%12=C(C%11(C%13=CC=C(CCCCCC)C=C%13)C%14=CC=C(CCCCCC)C=C%14)C%15=C(C=C(/C=C%16/C(C(C=C(F)C(F)=C%17)=C%17C%16=O)=C(C#N)/C#N)S%15)S%12)S4)=C(C#N)\C#N,FC1=CC(C2=O)=C(C=C1F)C(/C2=C/C(S3)=CC4=C3C5=C(C6=CC(N7CC)=C(C=C6C5(C8=CC=C(CC)C=C8)C9=CC=C(CC)C=C9)C(C7=C%10)=CC%11=C%10C%12=C(C%11(C%13=CC=C(CC)C=C%13)C%14=CC=C(CC)C=C%14)C%15=C(C=C(/C=C%16/C(C(C=C(F)C(F)=C%17)=C%17C%16=O)=C(C#N)/C#N)S%15)S%12)S4)=C(C#N)\C#N,FC1=C(CC(CCCC)CC)SC(C2=C3C(SC(C4=CC=C(S4)C(SC(C5=CC=C(C6=CC7=C(S6)C(C8=CC(F)=C(CC(CCCC)CC)S8)=C9C(SC(C%10=CC=C(S%10)C(SC(C%11=CC=C(C%12=CC%13=C(S%12)C(C%14=CC(F)=C(CC(CCCC)CC)S%14)=C%15C(SC(C%16=CC=C(S%16)C(SC(C%17=CC=CS%17)=C%18C%19=O)=C%18C(C%20=C(CC(CCCC)CC)SC(CC(CCCC)CC)=C%20%19)=O)=C%15)=C%13C%21=CC(F)=C(CC(CCCC)CC)S%21)S%11)=C%22C%23=O)=C%22C(C%24=C(CC(CCCC)CC)SC(CC(CCCC)CC)=C%24%23)=O)=C9)=C7C%25=CC(F)=C(CC(CCCC)CC)S%25)S5)=C%26C%27=O)=C%26C(C%28=C(CC(CCCC)CC)SC(CC(CCCC)CC)=C%28%27)=O)=C3)=C(C%29=CC(F)=C(CC(CCCC)CC)S%29)C%30=C2SC=C%30)=C1,CCc1sc(-c2c3cc(-c4ccc(-c5sc(-c6ccc(-c7cc8c(-c9cc(F)c(CC)s9)c9sc(-c%10ccc(-c%11sc(-c%12ccc(-c%13cc%14c(-c%15cc(F)c(CC)s%15)c%15sc(-c%16ccc(-c%17sc(-c%18cccs%18)c%18c%17C(=O)c%17c(CC)sc(CC)c%17C%18=O)s%16)cc%15c(-c%15cc(F)c(CC)s%15)c%14s%13)s%12)c%12c%11C(=O)c%11c(CC)sc(CC)c%11C%12=O)s%10)cc9c(-c9cc(F)c(CC)s9)c8s7)s6)c6c5C(=O)c5c(CC)sc(CC)c5C6=O)s4)sc3c(-c3cc(F)c(CC)s3)c3ccsc23)cc1F
1052,4TC-4F-C6C6,PM6,,10.1002/smll.202201769,0.91,19.87,72.0,,sm,fused,9.0,polymer,FC1=CC(C2=O)=C(C=C1F)C(/C2=C/C(S3)=CC4=C3C5=C(C6=CC(N7CC(CCCCCC)CCCCCC)=C(C=C6C5(C8=CC=C(CCCCCC)C=C8)C9=CC=C(CCCCCC)C=C9)C(C7=C%10)=CC%11=C%10C%12=C(C%11(C%13=CC=C(CCCCCC)C=C%13)C%14=CC=C(CCCCCC)C=C%14)C%15=C(C=C(/C=C%16/C(C(C=C(F)C(F)=C%17)=C%17C%16=O)=C(C#N)/C#N)S%15)S%12)S4)=C(C#N)\C#N,FC1=CC(C2=O)=C(C=C1F)C(/C2=C/C(S3)=CC4=C3C5=C(C6=CC(N7CC)=C(C=C6C5(C8=CC=C(CC)C=C8)C9=CC=C(CC)C=C9)C(C7=C%10)=CC%11=C%10C%12=C(C%11(C%13=CC=C(CC)C=C%13)C%14=CC=C(CC)C=C%14)C%15=C(C=C(/C=C%16/C(C(C=C(F)C(F)=C%17)=C%17C%16=O)=C(C#N)/C#N)S%15)S%12)S4)=C(C#N)\C#N,FC1=C(CC(CCCC)CC)SC(C2=C3C(SC(C4=CC=C(S4)C(SC(C5=CC=C(C6=CC7=C(S6)C(C8=CC(F)=C(CC(CCCC)CC)S8)=C9C(SC(C%10=CC=C(S%10)C(SC(C%11=CC=C(C%12=CC%13=C(S%12)C(C%14=CC(F)=C(CC(CCCC)CC)S%14)=C%15C(SC(C%16=CC=C(S%16)C(SC(C%17=CC=CS%17)=C%18C%19=O)=C%18C(C%20=C(CC(CCCC)CC)SC(CC(CCCC)CC)=C%20%19)=O)=C%15)=C%13C%21=CC(F)=C(CC(CCCC)CC)S%21)S%11)=C%22C%23=O)=C%22C(C%24=C(CC(CCCC)CC)SC(CC(CCCC)CC)=C%24%23)=O)=C9)=C7C%25=CC(F)=C(CC(CCCC)CC)S%25)S5)=C%26C%27=O)=C%26C(C%28=C(CC(CCCC)CC)SC(CC(CCCC)CC)=C%28%27)=O)=C3)=C(C%29=CC(F)=C(CC(CCCC)CC)S%29)C%30=C2SC=C%30)=C1,CCc1sc(-c2c3cc(-c4ccc(-c5sc(-c6ccc(-c7cc8c(-c9cc(F)c(CC)s9)c9sc(-c%10ccc(-c%11sc(-c%12ccc(-c%13cc%14c(-c%15cc(F)c(CC)s%15)c%15sc(-c%16ccc(-c%17sc(-c%18cccs%18)c%18c%17C(=O)c%17c(CC)sc(CC)c%17C%18=O)s%16)cc%15c(-c%15cc(F)c(CC)s%15)c%14s%13)s%12)c%12c%11C(=O)c%11c(CC)sc(CC)c%11C%12=O)s%10)cc9c(-c9cc(F)c(CC)s9)c8s7)s6)c6c5C(=O)c5c(CC)sc(CC)c5C6=O)s4)sc3c(-c3cc(F)c(CC)s3)c3ccsc23)cc1F
1053,4TC-4F-C8C8,PM6,,10.1002/smll.202201769,0.93,21.01,76.0,,sm,fused,9.0,polymer,FC1=CC(C2=O)=C(C=C1F)C(/C2=C/C(S3)=CC4=C3C5=C(C6=CC(N7CC(CCCCCCCC)CCCCCCCC)=C(C=C6C5(C8=CC=C(CCCCCC)C=C8)C9=CC=C(CCCCCC)C=C9)C(C7=C%10)=CC%11=C%10C%12=C(C%11(C%13=CC=C(CCCCCC)C=C%13)C%14=CC=C(CCCCCC)C=C%14)C%15=C(C=C(/C=C%16/C(C(C=C(F)C(F)=C%17)=C%17C%16=O)=C(C#N)/C#N)S%15)S%12)S4)=C(C#N)\C#N,FC1=CC(C2=O)=C(C=C1F)C(/C2=C/C(S3)=CC4=C3C5=C(C6=CC(N7CC)=C(C=C6C5(C8=CC=C(CC)C=C8)C9=CC=C(CC)C=C9)C(C7=C%10)=CC%11=C%10C%12=C(C%11(C%13=CC=C(CC)C=C%13)C%14=CC=C(CC)C=C%14)C%15=C(C=C(/C=C%16/C(C(C=C(F)C(F)=C%17)=C%17C%16=O)=C(C#N)/C#N)S%15)S%12)S4)=C(C#N)\C#N,FC1=C(CC(CCCC)CC)SC(C2=C3C(SC(C4=CC=C(S4)C(SC(C5=CC=C(C6=CC7=C(S6)C(C8=CC(F)=C(CC(CCCC)CC)S8)=C9C(SC(C%10=CC=C(S%10)C(SC(C%11=CC=C(C%12=CC%13=C(S%12)C(C%14=CC(F)=C(CC(CCCC)CC)S%14)=C%15C(SC(C%16=CC=C(S%16)C(SC(C%17=CC=CS%17)=C%18C%19=O)=C%18C(C%20=C(CC(CCCC)CC)SC(CC(CCCC)CC)=C%20%19)=O)=C%15)=C%13C%21=CC(F)=C(CC(CCCC)CC)S%21)S%11)=C%22C%23=O)=C%22C(C%24=C(CC(CCCC)CC)SC(CC(CCCC)CC)=C%24%23)=O)=C9)=C7C%25=CC(F)=C(CC(CCCC)CC)S%25)S5)=C%26C%27=O)=C%26C(C%28=C(CC(CCCC)CC)SC(CC(CCCC)CC)=C%28%27)=O)=C3)=C(C%29=CC(F)=C(CC(CCCC)CC)S%29)C%30=C2SC=C%30)=C1,CCc1sc(-c2c3cc(-c4ccc(-c5sc(-c6ccc(-c7cc8c(-c9cc(F)c(CC)s9)c9sc(-c%10ccc(-c%11sc(-c%12ccc(-c%13cc%14c(-c%15cc(F)c(CC)s%15)c%15sc(-c%16ccc(-c%17sc(-c%18cccs%18)c%18c%17C(=O)c%17c(CC)sc(CC)c%17C%18=O)s%16)cc%15c(-c%15cc(F)c(CC)s%15)c%14s%13)s%12)c%12c%11C(=O)c%11c(CC)sc(CC)c%11C%12=O)s%10)cc9c(-c9cc(F)c(CC)s9)c8s7)s6)c6c5C(=O)c5c(CC)sc(CC)c5C6=O)s4)sc3c(-c3cc(F)c(CC)s3)c3ccsc23)cc1F
1054,IDT-4CN,PBDB-T,,10.1002/smtd.201700330,0.91,14.66,60.9,,sm,fused,5.0,polymer,O=C(N(CC)/C(S/1)=C(C#N)/C#N)C1=C/C(C2=NSN=C23)=CC=C3C(S4)=CC5=C4C6=CC(C(C7=CC=C(CCCCCC)C=C7)(C8=CC=C(CCCCCC)C=C8)C9=C%10SC(C%11=CC=C(/C=C%12C(N(CC)/C(S\%12)=C(C#N)/C#N)=O)C%13=NSN=C%13%11)=C9)=C%10C=C6C5(C%14=CC=C(CCCCCC)C=C%14)C%15=CC=C(CCCCCC)C=C%15,CCc1ccc(C2(c3ccc(CC)cc3)c3cc4c(cc3-c3sc(-c5ccc(/C=c6\sc(=C(C#N)C#N)n(CC)c6=O)c6nsnc56)cc32)C(c2ccc(CC)cc2)(c2ccc(CC)cc2)c2cc(-c3ccc(/C=c5/sc(=C(C#N)C#N)n(CC)c5=O)c5nsnc35)sc2-4)cc1,CCC(CCCC)CC1=CC=C(S1)C2=C3C(SC(C4=CC=C(S4)C(SC(C5=CC=C(C6=CC7=C(S6)C(C8=CC=C(CC(CCCC)CC)S8)=C9C(SC(C%10=CC=C(S%10)C(SC(C%11=CC=C(C%12=CC%13=C(S%12)C(C%14=CC=C(CC(CCCC)CC)S%14)=C%15C(SC(C%16=CC=C(S%16)C(SC(C%17=CC=CS%17)=C%18C%19=O)=C%18C(C%20=C(CC(CCCC)CC)SC(CC(CCCC)CC)=C%20%19)=O)=C%15)=C%13C%21=CC=C(CC(CCCC)CC)S%21)S%11)=C%22C%23=O)=C%22C(C%24=C(CC(CCCC)CC)SC(CC(CCCC)CC)=C%24%23)=O)=C9)=C7C%25=CC=C(CC(CCCC)CC)S%25)S5)=C%26C%27=O)=C%26C(C%28=C(CC(CCCC)CC)SC(CC(CCCC)CC)=C%28%27)=O)=C3)=C(C%29=CC=C(CC(CCCC)CC)S%29)C%30=C2SC=C%30,CCc1ccc(-c2c3cc(-c4ccc(-c5sc(-c6ccc(-c7cc8c(-c9ccc(CC)s9)c9sc(-c%10ccc(-c%11sc(-c%12ccc(-c%13cc%14c(-c%15ccc(CC)s%15)c%15sc(-c%16ccc(-c%17sc(-c%18cccs%18)c%18c%17C(=O)c%17c(CC)sc(CC)c%17C%18=O)s%16)cc%15c(-c%15ccc(CC)s%15)c%14s%13)s%12)c%12c%11C(=O)c%11c(CC)sc(CC)c%11C%12=O)s%10)cc9c(-c9ccc(CC)s9)c8s7)s6)c6c5C(=O)c5c(CC)sc(CC)c5C6=O)s4)sc3c(-c3ccc(CC)s3)c3ccsc23)s1
1055,TIDT-BT-R6,PTB7-Th,,10.1002/smtd.201700373,1.03,10.3,52.3,,sm,unfused,3.0,polymer,S=C(N(C/1=O)CCCCCC)SC1=C\C2=CC=C(C3=NSN=C23)C4=CC(C5(C6=CC=C(C=C6)CCCCCC)C7=CC=C(C=C7)CCCCCC)=C(C8=CC=C(C9=CC=C(S9)C%10=CC=C(C%11=NSN=C%11%10)/C=C%12C(N(C(S\%12)=S)CCCCCC)=O)C=C85)S4,CCc1ccc(C2(c3ccc(CC)cc3)c3cc(-c4ccc(-c5ccc(/C=C6/SC(=S)N(CC)C6=O)c6nsnc56)s4)ccc3-c3sc(-c4ccc(/C=C5/SC(=S)N(CC)C5=O)c5nsnc45)cc32)cc1,FC1=C(C(OCC(CCCC)CC)=O)SC2=C(SC=C21)C(S3)=CC4=C3C(C5=CC=C(CC(CC)CCCC)S5)=C(C=C(C6=C(C(F)=C(C(OCC(CCCC)CC)=O)S7)C7=C(S6)C(S8)=CC9=C8C(C%10=CC=C(CC(CCCC)CC)S%10)=C(C=C(C%11=C(C(F)=C(C(OCC(CCCC)CC)=O)S%12)C%12=C(S%11)C(S%13)=CC%14=C%13C(C%15=CC=C(CC(CC)CCCC)S%15)=C(C=CS%16)C%16=C%14C%17=CC=C(CC(CC)CCCC)S%17)S%18)C%18=C9C%19=CC=C(CC(CCCC)CC)S%19)S%20)C%20=C4C%21=CC=C(CC(CC)CCCC)S%21,CCOC(=O)c1sc2c(-c3cc4c(-c5ccc(CC)s5)c5sc(-c6sc(-c7cc8c(-c9ccc(CC)s9)c9sc(-c%10sc(-c%11cc%12c(-c%13ccc(CC)s%13)c%13sccc%13c(-c%13ccc(CC)s%13)c%12s%11)c%11sc(C(=O)OCC)c(F)c%10%11)cc9c(-c9ccc(CC)s9)c8s7)c7sc(C(=O)OCC)c(F)c67)cc5c(-c5ccc(CC)s5)c4s3)scc2c1F
1056,TIDT-BT-R2,PTB7-Th,,10.1002/smtd.201700373,1.04,13.1,63.9,,sm,unfused,3.0,polymer,S=C(S/1)N(CC)C(C1=C/C2=CC=C(C3=CC(C4(C5=CC=C(CCCCCC)C=C5)C6=CC=C(CCCCCC)C=C6)=C(S3)C(C4=C7)=CC=C7C8=CC=C(C9=CC=C(/C=C%10C(N(CC)C(S\%10)=S)=O)C%11=NSN=C%119)S8)C%12=NSN=C2%12)=O,CCc1ccc(C2(c3ccc(CC)cc3)c3cc(-c4ccc(-c5ccc(/C=C6/SC(=S)N(CC)C6=O)c6nsnc56)s4)ccc3-c3sc(-c4ccc(/C=C5/SC(=S)N(CC)C5=O)c5nsnc45)cc32)cc1,FC1=C(C(OCC(CCCC)CC)=O)SC2=C(SC=C21)C(S3)=CC4=C3C(C5=CC=C(CC(CC)CCCC)S5)=C(C=C(C6=C(C(F)=C(C(OCC(CCCC)CC)=O)S7)C7=C(S6)C(S8)=CC9=C8C(C%10=CC=C(CC(CCCC)CC)S%10)=C(C=C(C%11=C(C(F)=C(C(OCC(CCCC)CC)=O)S%12)C%12=C(S%11)C(S%13)=CC%14=C%13C(C%15=CC=C(CC(CC)CCCC)S%15)=C(C=CS%16)C%16=C%14C%17=CC=C(CC(CC)CCCC)S%17)S%18)C%18=C9C%19=CC=C(CC(CCCC)CC)S%19)S%20)C%20=C4C%21=CC=C(CC(CC)CCCC)S%21,CCOC(=O)c1sc2c(-c3cc4c(-c5ccc(CC)s5)c5sc(-c6sc(-c7cc8c(-c9ccc(CC)s9)c9sc(-c%10sc(-c%11cc%12c(-c%13ccc(CC)s%13)c%13sccc%13c(-c%13ccc(CC)s%13)c%12s%11)c%11sc(C(=O)OCC)c(F)c%10%11)cc9c(-c9ccc(CC)s9)c8s7)c7sc(C(=O)OCC)c(F)c67)cc5c(-c5ccc(CC)s5)c4s3)scc2c1F
1057,X1-PCIC,PBDB-T,,10.1002/smtd.201900531,0.85,17.97,66.82,,sm,unfused,2.0,polymer,N#CC(C#N)=C1C(=CC=2SC=3C=4SC(=CC4C(C3C2)(CC(CC)CCCC)CC(CC)CCCC)C=5C=6N=C(SC6C(C=7SC=8C=9SC(C=C%10C(=O)C%11=CSC=C%11C%10=C(C#N)C#N)=CC9C(C8C7)(CC(CC)CCCC)CC(CC)CCCC)=C%12N=C(SC%125)CCCCCC)CCCCCC)C(=O)C%13=CSC=C%131,CCc1nc2c(-c3cc4c(s3)-c3sc(/C=C5\C(=O)c6cscc6C5=C(C#N)C#N)cc3C4(CC)CC)c3sc(CC)nc3c(-c3cc4c(s3)-c3sc(/C=C5\C(=O)c6cscc6C5=C(C#N)C#N)cc3C4(CC)CC)c2s1,CCC(CCCC)CC1=CC=C(S1)C2=C3C(SC(C4=CC=C(S4)C(SC(C5=CC=C(C6=CC7=C(S6)C(C8=CC=C(CC(CCCC)CC)S8)=C9C(SC(C%10=CC=C(S%10)C(SC(C%11=CC=C(C%12=CC%13=C(S%12)C(C%14=CC=C(CC(CCCC)CC)S%14)=C%15C(SC(C%16=CC=C(S%16)C(SC(C%17=CC=CS%17)=C%18C%19=O)=C%18C(C%20=C(CC(CCCC)CC)SC(CC(CCCC)CC)=C%20%19)=O)=C%15)=C%13C%21=CC=C(CC(CCCC)CC)S%21)S%11)=C%22C%23=O)=C%22C(C%24=C(CC(CCCC)CC)SC(CC(CCCC)CC)=C%24%23)=O)=C9)=C7C%25=CC=C(CC(CCCC)CC)S%25)S5)=C%26C%27=O)=C%26C(C%28=C(CC(CCCC)CC)SC(CC(CCCC)CC)=C%28%27)=O)=C3)=C(C%29=CC=C(CC(CCCC)CC)S%29)C%30=C2SC=C%30,CCc1ccc(-c2c3cc(-c4ccc(-c5sc(-c6ccc(-c7cc8c(-c9ccc(CC)s9)c9sc(-c%10ccc(-c%11sc(-c%12ccc(-c%13cc%14c(-c%15ccc(CC)s%15)c%15sc(-c%16ccc(-c%17sc(-c%18cccs%18)c%18c%17C(=O)c%17c(CC)sc(CC)c%17C%18=O)s%16)cc%15c(-c%15ccc(CC)s%15)c%14s%13)s%12)c%12c%11C(=O)c%11c(CC)sc(CC)c%11C%12=O)s%10)cc9c(-c9ccc(CC)s9)c8s7)s6)c6c5C(=O)c5c(CC)sc(CC)c5C6=O)s4)sc3c(-c3ccc(CC)s3)c3ccsc23)s1
1058,X-PCIC,PBDB-T,,10.1002/smtd.201900531,0.84,21.8,62.51,,sm,unfused,2.0,polymer,N#CC(C#N)=C1C(=CC=2SC=3C=4SC(=CC4C(C3C2)(CC(CC)CCCC)CC(CC)CCCC)C=5C=6N=C(SC6C(C=7SC=8C=9SC(C=C%10C(=O)C%11=CC(F)=C(F)C=C%11C%10=C(C#N)C#N)=CC9C(C8C7)(CC(CC)CCCC)CC(CC)CCCC)=C%12N=C(SC%125)CCCCCC)CCCCCC)C(=O)C%13=CC(F)=C(F)C=C%131,CCc1nc2c(-c3cc4c(s3)-c3sc(/C=C5\C(=O)c6cc(F)c(F)cc6C5=C(C#N)C#N)cc3C4(CC)CC)c3sc(CC)nc3c(-c3cc4c(s3)-c3sc(/C=C5\C(=O)c6cc(F)c(F)cc6C5=C(C#N)C#N)cc3C4(CC)CC)c2s1,CCC(CCCC)CC1=CC=C(S1)C2=C3C(SC(C4=CC=C(S4)C(SC(C5=CC=C(C6=CC7=C(S6)C(C8=CC=C(CC(CCCC)CC)S8)=C9C(SC(C%10=CC=C(S%10)C(SC(C%11=CC=C(C%12=CC%13=C(S%12)C(C%14=CC=C(CC(CCCC)CC)S%14)=C%15C(SC(C%16=CC=C(S%16)C(SC(C%17=CC=CS%17)=C%18C%19=O)=C%18C(C%20=C(CC(CCCC)CC)SC(CC(CCCC)CC)=C%20%19)=O)=C%15)=C%13C%21=CC=C(CC(CCCC)CC)S%21)S%11)=C%22C%23=O)=C%22C(C%24=C(CC(CCCC)CC)SC(CC(CCCC)CC)=C%24%23)=O)=C9)=C7C%25=CC=C(CC(CCCC)CC)S%25)S5)=C%26C%27=O)=C%26C(C%28=C(CC(CCCC)CC)SC(CC(CCCC)CC)=C%28%27)=O)=C3)=C(C%29=CC=C(CC(CCCC)CC)S%29)C%30=C2SC=C%30,CCc1ccc(-c2c3cc(-c4ccc(-c5sc(-c6ccc(-c7cc8c(-c9ccc(CC)s9)c9sc(-c%10ccc(-c%11sc(-c%12ccc(-c%13cc%14c(-c%15ccc(CC)s%15)c%15sc(-c%16ccc(-c%17sc(-c%18cccs%18)c%18c%17C(=O)c%17c(CC)sc(CC)c%17C%18=O)s%16)cc%15c(-c%15ccc(CC)s%15)c%14s%13)s%12)c%12c%11C(=O)c%11c(CC)sc(CC)c%11C%12=O)s%10)cc9c(-c9ccc(CC)s9)c8s7)s6)c6c5C(=O)c5c(CC)sc(CC)c5C6=O)s4)sc3c(-c3ccc(CC)s3)c3ccsc23)s1
1059,NBDTP,PBDB-T,,10.1002/solr.201700165,0.937,15.72,66.4,,sm,fused,5.0,polymer,O=C(C(SC=C1)=C1C/2=C(C#N)/C#N)C2=C/C3=CC4=C(C(C=C(OC(CC(CCCC)CC)(CC(CCCC)CC)C5=C6SC(/C=C7C(C(SC=C8)=C8C\7=C(C#N)\C#N)=O)=C5)C6=C9)=C9OC4(CC(CC)CCCC)CC(CC)CCCC)S3,CCC1(CC)Oc2cc3c(cc2-c2sc(/C=C4\C(=O)c5sccc5C4=C(C#N)C#N)cc21)OC(CC)(CC)c1cc(/C=C2\C(=O)c4sccc4C2=C(C#N)C#N)sc1-3,CCC(CCCC)CC1=CC=C(S1)C2=C3C(SC(C4=CC=C(S4)C(SC(C5=CC=C(C6=CC7=C(S6)C(C8=CC=C(CC(CCCC)CC)S8)=C9C(SC(C%10=CC=C(S%10)C(SC(C%11=CC=C(C%12=CC%13=C(S%12)C(C%14=CC=C(CC(CCCC)CC)S%14)=C%15C(SC(C%16=CC=C(S%16)C(SC(C%17=CC=CS%17)=C%18C%19=O)=C%18C(C%20=C(CC(CCCC)CC)SC(CC(CCCC)CC)=C%20%19)=O)=C%15)=C%13C%21=CC=C(CC(CCCC)CC)S%21)S%11)=C%22C%23=O)=C%22C(C%24=C(CC(CCCC)CC)SC(CC(CCCC)CC)=C%24%23)=O)=C9)=C7C%25=CC=C(CC(CCCC)CC)S%25)S5)=C%26C%27=O)=C%26C(C%28=C(CC(CCCC)CC)SC(CC(CCCC)CC)=C%28%27)=O)=C3)=C(C%29=CC=C(CC(CCCC)CC)S%29)C%30=C2SC=C%30,CCc1ccc(-c2c3cc(-c4ccc(-c5sc(-c6ccc(-c7cc8c(-c9ccc(CC)s9)c9sc(-c%10ccc(-c%11sc(-c%12ccc(-c%13cc%14c(-c%15ccc(CC)s%15)c%15sc(-c%16ccc(-c%17sc(-c%18cccs%18)c%18c%17C(=O)c%17c(CC)sc(CC)c%17C%18=O)s%16)cc%15c(-c%15ccc(CC)s%15)c%14s%13)s%12)c%12c%11C(=O)c%11c(CC)sc(CC)c%11C%12=O)s%10)cc9c(-c9ccc(CC)s9)c8s7)s6)c6c5C(=O)c5c(CC)sc(CC)c5C6=O)s4)sc3c(-c3ccc(CC)s3)c3ccsc23)s1
1060,BT2,P3HT,,10.1002/solr.201700166,0.97,7.59,67.0,,sm,fused,5.0,polymer,O=C(S/C1=C\C2=CC=C(C3=NSN=C23)C4=CC(C5(C6=CC=C(CCCCCC)C=C6)C7=CC=C(CCCCCC)C=C7)=C(C8=C5C=C(C9=C8)C%10=C(C9(C%11=CC=C(CCCCCC)C=C%11)C%12=CC=C(CCCCCC)C=C%12)C=C(C%13=CC=C(C%14=NSN=C%14%13)/C=C%15SC(N(C\%15=O)CC)=O)S%10)S4)N(C1=O)CC,O=C(S/C1=C\C2=CC=C(C3=NSN=C23)C4=CC(C5(C6=CC=C(CC)C=C6)C7=CC=C(CC)C=C7)=C(C8=C5C=C(C9=C8)C%10=C(C9(C%11=CC=C(CC)C=C%11)C%12=CC=C(CC)C=C%12)C=C(C%13=CC=C(C%14=NSN=C%14%13)/C=C%15SC(N(C\%15=O)CC)=O)S%10)S4)N(C1=O)CC,CCCCCCC1=CSC(C2=C(CCCCCC)C=C(C3=C(CCCCCC)C=C(C4=C(CCCCCC)C=C(C5=C(CCCCCC)C=C(C6=C(CCCCCC)C=CS6)S5)S4)S3)S2)=C1,CCc1cc(C)sc1-c1sc(-c2cc(CC)c(-c3sc(-c4cc(CC)c(-c5sc(C)cc5CC)s4)cc3CC)s2)cc1CC
