Repository: brigreens/Meta-analysis_OSCs

This repository contains the data files and analysis notebooks to support the paper "Meta-Analysis of Molecular Design Strategies for Non-Fullerene Acceptor Based Organic Solar Cell Materials" (DOI: 10.26434/chemrxiv-2024-w29b1)

File: general_dataset_analysis/OSC_filtered_with_sidechains.csv (part 30 of 59)
,reported_acceptor,reported_donor,reference,DOI,Voc,Jsc,FF,PCE,acceptor_type,acceptor_class,fused_rings_in_core,donor_type,acc_SMILES_sidechains,acc_SMILES_shortened_sidechains,don_SMILES_sidechains,don_SMILES_shortened_sidechains
1061,BT2b,P3HT,,10.1002/solr.201700166,0.92,10.02,66.0,,sm,fused,5.0,polymer,O=C(N(CC)C/1=O)SC1=C/C2=CC=C(C3=CC(C4(CCCCCCCC)CCCCCCCC)=C(S3)C5=C4C=C(C(SC(C6=CC=C(/C=C7SC(N(CC)C\7=O)=O)C8=NSN=C86)=C9)=C9C%10(CCCCCCCC)CCCCCCCC)C%10=C5)C%11=NSN=C2%11,CCN1C(=O)S/C(=C\c2ccc(-c3cc4c(s3)-c3cc5c(cc3C4(CC)CC)-c3sc(-c4ccc(/C=C6\SC(=O)N(CC)C6=O)c6nsnc46)cc3C5(CC)CC)c3nsnc23)C1=O,CCCCCCC1=CSC(C2=C(CCCCCC)C=C(C3=C(CCCCCC)C=C(C4=C(CCCCCC)C=C(C5=C(CCCCCC)C=C(C6=C(CCCCCC)C=CS6)S5)S4)S3)S2)=C1,CCc1cc(C)sc1-c1sc(-c2cc(CC)c(-c3sc(-c4cc(CC)c(-c5sc(C)cc5CC)s4)cc3CC)s2)cc1CC
1062,O-NTIC,PBDB-T,,10.1002/solr.201800053,0.978,13.31,69.9,,sm,fused,6.0,polymer,N#CC(C#N)=C1C=2C=CC=CC2C(=O)C1CC=3SC=4C=5C=CC6=C(C=CC=7C=8SC(=CC8C(C9=CC=C(OCC(CCCC)CCCCCC)C=C9)(C%10=CC=C(OCC(CCCC)CCCCCC)C=C%10)C76)CC%11C(=O)C=%12C=CC=CC%12C%11=C(C#N)C#N)C5C(C%13=CC=C(OCC(CCCC)CCCCCC)C=C%13)(C%14=CC=C(OCC(CCCC)CCCCCC)C=C%14)C4C3,O=C(C1=C(C/2=C(C#N)\C#N)C=CC=C1)C2=C/C3=CC(C4(C5=CC=C(OCC)C=C5)C6=CC=C(C=C6)OCC)=C(C7=C8C=CC(C(C9=CC=C(OCC)C=C9)(C%10=C%11SC(/C=C%12C(C%13=C(C\%12=C(C#N)/C#N)C=CC=C%13)=O)=C%10)C%14=CC=C(OCC)C=C%14)=C%11C8=CC=C74)S3,CCC(CCCC)CC1=CC=C(S1)C2=C3C(SC(C4=CC=C(S4)C(SC(C5=CC=C(C6=CC7=C(S6)C(C8=CC=C(CC(CCCC)CC)S8)=C9C(SC(C%10=CC=C(S%10)C(SC(C%11=CC=C(C%12=CC%13=C(S%12)C(C%14=CC=C(CC(CCCC)CC)S%14)=C%15C(SC(C%16=CC=C(S%16)C(SC(C%17=CC=CS%17)=C%18C%19=O)=C%18C(C%20=C(CC(CCCC)CC)SC(CC(CCCC)CC)=C%20%19)=O)=C%15)=C%13C%21=CC=C(CC(CCCC)CC)S%21)S%11)=C%22C%23=O)=C%22C(C%24=C(CC(CCCC)CC)SC(CC(CCCC)CC)=C%24%23)=O)=C9)=C7C%25=CC=C(CC(CCCC)CC)S%25)S5)=C%26C%27=O)=C%26C(C%28=C(CC(CCCC)CC)SC(CC(CCCC)CC)=C%28%27)=O)=C3)=C(C%29=CC=C(CC(CCCC)CC)S%29)C%30=C2SC=C%30,CCc1ccc(-c2c3cc(-c4ccc(-c5sc(-c6ccc(-c7cc8c(-c9ccc(CC)s9)c9sc(-c%10ccc(-c%11sc(-c%12ccc(-c%13cc%14c(-c%15ccc(CC)s%15)c%15sc(-c%16ccc(-c%17sc(-c%18cccs%18)c%18c%17C(=O)c%17c(CC)sc(CC)c%17C%18=O)s%16)cc%15c(-c%15ccc(CC)s%15)c%14s%13)s%12)c%12c%11C(=O)c%11c(CC)sc(CC)c%11C%12=O)s%10)cc9c(-c9ccc(CC)s9)c8s7)s6)c6c5C(=O)c5c(CC)sc(CC)c5C6=O)s4)sc3c(-c3ccc(CC)s3)c3ccsc23)s1
1063,O-NTNC,PBDB-T,,10.1002/solr.201800053,0.9420000000000001,15.98,73.4,,sm,fused,6.0,polymer,N#CC(C#N)=C1C2=CC=3C=CC=CC3C=C2C(=O)C1CC=4SC=5C=6C=CC7=C(C=CC=8C=9SC(=CC9C(C%10=CC=C(OCC(CCCC)CCCCCC)C=C%10)(C%11=CC=C(OCC(CCCC)CCCCCC)C=C%11)C87)CC%12C(=O)C%13=CC=%14C=CC=CC%14C=C%13C%12=C(C#N)C#N)C6C(C%15=CC=C(OCC(CCCC)CCCCCC)C=C%15)(C%16=CC=C(OCC(CCCC)CCCCCC)C=C%16)C5C4,CCc1ccc(C2(c3ccc(CC)cc3)c3cc(/C=C4\C(=O)c5cc6ccccc6cc5C4=C(C#N)C#N)sc3-c3c2ccc2c4c(ccc32)C(c2ccc(CC)cc2)(c2ccc(CC)cc2)c2cc(/C=C3\C(=O)c5cc6ccccc6cc5C3=C(C#N)C#N)sc2-4)cc1,CCC(CCCC)CC1=CC=C(S1)C2=C3C(SC(C4=CC=C(S4)C(SC(C5=CC=C(C6=CC7=C(S6)C(C8=CC=C(CC(CCCC)CC)S8)=C9C(SC(C%10=CC=C(S%10)C(SC(C%11=CC=C(C%12=CC%13=C(S%12)C(C%14=CC=C(CC(CCCC)CC)S%14)=C%15C(SC(C%16=CC=C(S%16)C(SC(C%17=CC=CS%17)=C%18C%19=O)=C%18C(C%20=C(CC(CCCC)CC)SC(CC(CCCC)CC)=C%20%19)=O)=C%15)=C%13C%21=CC=C(CC(CCCC)CC)S%21)S%11)=C%22C%23=O)=C%22C(C%24=C(CC(CCCC)CC)SC(CC(CCCC)CC)=C%24%23)=O)=C9)=C7C%25=CC=C(CC(CCCC)CC)S%25)S5)=C%26C%27=O)=C%26C(C%28=C(CC(CCCC)CC)SC(CC(CCCC)CC)=C%28%27)=O)=C3)=C(C%29=CC=C(CC(CCCC)CC)S%29)C%30=C2SC=C%30,CCc1ccc(-c2c3cc(-c4ccc(-c5sc(-c6ccc(-c7cc8c(-c9ccc(CC)s9)c9sc(-c%10ccc(-c%11sc(-c%12ccc(-c%13cc%14c(-c%15ccc(CC)s%15)c%15sc(-c%16ccc(-c%17sc(-c%18cccs%18)c%18c%17C(=O)c%17c(CC)sc(CC)c%17C%18=O)s%16)cc%15c(-c%15ccc(CC)s%15)c%14s%13)s%12)c%12c%11C(=O)c%11c(CC)sc(CC)c%11C%12=O)s%10)cc9c(-c9ccc(CC)s9)c8s7)s6)c6c5C(=O)c5c(CC)sc(CC)c5C6=O)s4)sc3c(-c3ccc(CC)s3)c3ccsc23)s1
1064,O-NTNC,PDCBT,,10.1002/solr.201800053,0.94,15.51,66.3,,sm,fused,6.0,polymer,N#CC(C#N)=C1C2=CC=3C=CC=CC3C=C2C(=O)C1CC=4SC=5C=6C=CC7=C(C=CC=8C=9SC(=CC9C(C%10=CC=C(OCC(CCCC)CCCCCC)C=C%10)(C%11=CC=C(OCC(CCCC)CCCCCC)C=C%11)C87)CC%12C(=O)C%13=CC=%14C=CC=CC%14C=C%13C%12=C(C#N)C#N)C6C(C%15=CC=C(OCC(CCCC)CCCCCC)C=C%15)(C%16=CC=C(OCC(CCCC)CCCCCC)C=C%16)C5C4,CCc1ccc(C2(c3ccc(CC)cc3)c3cc(/C=C4\C(=O)c5cc6ccccc6cc5C4=C(C#N)C#N)sc3-c3c2ccc2c4c(ccc32)C(c2ccc(CC)cc2)(c2ccc(CC)cc2)c2cc(/C=C3\C(=O)c5cc6ccccc6cc5C3=C(C#N)C#N)sc2-4)cc1,O=C(OCC(CCCCCC)CCCC)C1=C(SC(C2=CC(C(OCC(CCCCCC)CCCC)=O)=C(C3=CC=C(C4=CC=C(C5=C(C(OCC(CCCCCC)CCCC)=O)C=C(C6=CC(C(OCC(CCCCCC)CCCC)=O)=C(C7=CC=C(C8=CC=C(C9=C(C(OCC(CCCCCC)CCCC)=O)C=CS9)S8)S7)S6)S5)S4)S3)S2)=C1)C%10=CC=C(S%10)C%11=CC=C(S%11)C%12=C(C(OCC(CCCCCC)CCCC)=O)C=CS%12,CCOC(=O)c1cc(-c2cc(C(=O)OCC)c(-c3ccc(-c4ccc(-c5sc(-c6cc(C(=O)OCC)c(-c7ccc(-c8ccc(-c9sc(-c%10cc(C(=O)OCC)c(-c%11cccs%11)s%10)cc9C(=O)OCC)s8)s7)s6)cc5C(=O)OCC)s4)s3)s2)sc1-c1cccs1
1065,TTPTTT-IC,PBT1-C,,10.1002/solr.201800246,0.996,12.47,63.7,,sm,fused,8.0,polymer,O=C1C2=C(C=CC=C2)C(/C1=C/C(S3)=CC4=C3C(S5)=C(S4)C6=C5C(C=C(C(C7=CC=C(CCCCCC)C=C7)(C8=CC=C(CCCCCC)C=C8)C9=C%10SC%11=C9SC(/C=C%12/C(C(C=CC=C%13)=C%13C%12=O)=C(C#N)/C#N)=C%11)C%10=C%14)=C%14C6(C%15=CC=C(CCCCCC)C=C%15)C%16=CC=C(CCCCCC)C=C%16)=C(C#N)\C#N,N#C/C(C#N)=C1/C(C(C2=C1C=CC=C2)=O)=C/C3=CC4=C(S3)C(C(C5=CC=C(CC)C=C5)(C6=C7C=C(C(C8=CC=C(CC)C=C8)(C9=C%10SC%11=C9SC%12=C%11SC(/C=C%13C(C%14=C(C\%13=C(C#N)/C#N)C=CC=C%14)=O)=C%12)C%15=CC=C(CC)C=C%15)C%10=C6)C%16=CC=C(CC)C=C%16)=C7S4,CCCCC(CCCCCC)CC1=CC=C(C=C1)C2=C3SC(C4=CC=C(S4)C(SC(C5=CC=C(C6=CC7=C(S6)C(C8=CC=C(CC(CCCCCC)CCCC)C=C8)=C9C(SC(C%10=CC=C(S%10)C(SC(C%11=CC=C(C%12=CC%13=C(S%12)C(C%14=CC=C(CC(CCCCCC)CCCC)C=C%14)=C%15C(SC(C%16=CC=C(S%16)C(SC(C%17=CC=CS%17)=C%18C%19=O)=C%18C(C%20=C(CC(CCCC)CC)SC(CC(CCCC)CC)=C%20%19)=O)=C%15)=C%13C%21=CC=C(CC(CCCCCC)CCCC)C=C%21)S%11)=C%22C%23=O)=C%22C(C%24=C(CC(CCCC)CC)SC(CC(CCCC)CC)=C%24%23)=O)=C9)=C7C%25=CC=C(CC(CCCCCC)CCCC)C=C%25)S5)=C%26C%27=O)=C%26C(C%28=C(CC(CCCC)CC)SC(CC(CCCC)CC)=C%28%27)=O)=CC3=C(C%29=CC=C(CC(CCCCCC)CCCC)C=C%29)C%30=C2C=CS%30,CCc1ccc(-c2c3cc(-c4ccc(-c5sc(-c6ccc(-c7cc8c(-c9ccc(CC)cc9)c9sc(-c%10ccc(-c%11sc(-c%12ccc(-c%13cc%14c(-c%15ccc(CC)cc%15)c%15sc(-c%16ccc(-c%17sc(-c%18cccs%18)c%18c%17C(=O)c%17c(CC)sc(CC)c%17C%18=O)s%16)cc%15c(-c%15ccc(CC)cc%15)c%14s%13)s%12)c%12c%11C(=O)c%11c(CC)sc(CC)c%11C%12=O)s%10)cc9c(-c9ccc(CC)cc9)c8s7)s6)c6c5C(=O)c5c(CC)sc(CC)c5C6=O)s4)sc3c(-c3ccc(CC)cc3)c3ccsc23)cc1
1066,TTPTTT-2F,PBT1-C,,10.1002/solr.201800246,0.92,16.78,74.6,,sm,fused,8.0,polymer,O=C1C2=C(C=C(F)C=C2)C(/C1=C/C(S3)=CC4=C3C(S5)=C(S4)C6=C5C(C=C(C(C7=CC=C(CCCCCC)C=C7)(C8=CC=C(CCCCCC)C=C8)C9=C%10SC%11=C9SC(/C=C%12/C(C(C=C(F)C=C%13)=C%13C%12=O)=C(C#N)/C#N)=C%11)C%10=C%14)=C%14C6(C%15=CC=C(CCCCCC)C=C%15)C%16=CC=C(CCCCCC)C=C%16)=C(C#N)\C#N,N#C/C(C#N)=C1/C(C(C2=C1C=C(F)C=C2)=O)=C/C3=CC4=C(S3)C(C(C5=CC=C(CC)C=C5)(C6=C7C=C(C(C8=CC=C(CC)C=C8)(C9=C%10SC%11=C9SC%12=C%11SC(/C=C%13C(C%14=C(C\%13=C(C#N)/C#N)C=C(F)C=C%14)=O)=C%12)C%15=CC=C(CC)C=C%15)C%10=C6)C%16=CC=C(CC)C=C%16)=C7S4,CCCCC(CCCCCC)CC1=CC=C(C=C1)C2=C3SC(C4=CC=C(S4)C(SC(C5=CC=C(C6=CC7=C(S6)C(C8=CC=C(CC(CCCCCC)CCCC)C=C8)=C9C(SC(C%10=CC=C(S%10)C(SC(C%11=CC=C(C%12=CC%13=C(S%12)C(C%14=CC=C(CC(CCCCCC)CCCC)C=C%14)=C%15C(SC(C%16=CC=C(S%16)C(SC(C%17=CC=CS%17)=C%18C%19=O)=C%18C(C%20=C(CC(CCCC)CC)SC(CC(CCCC)CC)=C%20%19)=O)=C%15)=C%13C%21=CC=C(CC(CCCCCC)CCCC)C=C%21)S%11)=C%22C%23=O)=C%22C(C%24=C(CC(CCCC)CC)SC(CC(CCCC)CC)=C%24%23)=O)=C9)=C7C%25=CC=C(CC(CCCCCC)CCCC)C=C%25)S5)=C%26C%27=O)=C%26C(C%28=C(CC(CCCC)CC)SC(CC(CCCC)CC)=C%28%27)=O)=CC3=C(C%29=CC=C(CC(CCCCCC)CCCC)C=C%29)C%30=C2C=CS%30,CCc1ccc(-c2c3cc(-c4ccc(-c5sc(-c6ccc(-c7cc8c(-c9ccc(CC)cc9)c9sc(-c%10ccc(-c%11sc(-c%12ccc(-c%13cc%14c(-c%15ccc(CC)cc%15)c%15sc(-c%16ccc(-c%17sc(-c%18cccs%18)c%18c%17C(=O)c%17c(CC)sc(CC)c%17C%18=O)s%16)cc%15c(-c%15ccc(CC)cc%15)c%14s%13)s%12)c%12c%11C(=O)c%11c(CC)sc(CC)c%11C%12=O)s%10)cc9c(-c9ccc(CC)cc9)c8s7)s6)c6c5C(=O)c5c(CC)sc(CC)c5C6=O)s4)sc3c(-c3ccc(CC)cc3)c3ccsc23)cc1
1067,TTPTTT-4F,PBT1-C,,10.1002/solr.201800246,0.863,19.36,72.1,,sm,fused,8.0,polymer,O=C1C2=C(C=C(F)C(F)=C2)C(/C1=C/C(S3)=CC4=C3C(S5)=C(S4)C6=C5C(C=C(C(C7=CC=C(CCCCCC)C=C7)(C8=CC=C(CCCCCC)C=C8)C9=C%10SC%11=C9SC(/C=C%12/C(C(C=C(F)C(F)=C%13)=C%13C%12=O)=C(C#N)/C#N)=C%11)C%10=C%14)=C%14C6(C%15=CC=C(CCCCCC)C=C%15)C%16=CC=C(CCCCCC)C=C%16)=C(C#N)\C#N,N#C/C(C#N)=C1/C(C(C2=C1C=C(F)C(F)=C2)=O)=C/C3=CC4=C(S3)C(C(C5=CC=C(CC)C=C5)(C6=C7C=C(C(C8=CC=C(CC)C=C8)(C9=C%10SC%11=C9SC%12=C%11SC(/C=C%13C(C%14=C(C\%13=C(C#N)/C#N)C=C(F)C(F)=C%14)=O)=C%12)C%15=CC=C(CC)C=C%15)C%10=C6)C%16=CC=C(CC)C=C%16)=C7S4,CCCCC(CCCCCC)CC1=CC=C(C=C1)C2=C3SC(C4=CC=C(S4)C(SC(C5=CC=C(C6=CC7=C(S6)C(C8=CC=C(CC(CCCCCC)CCCC)C=C8)=C9C(SC(C%10=CC=C(S%10)C(SC(C%11=CC=C(C%12=CC%13=C(S%12)C(C%14=CC=C(CC(CCCCCC)CCCC)C=C%14)=C%15C(SC(C%16=CC=C(S%16)C(SC(C%17=CC=CS%17)=C%18C%19=O)=C%18C(C%20=C(CC(CCCC)CC)SC(CC(CCCC)CC)=C%20%19)=O)=C%15)=C%13C%21=CC=C(CC(CCCCCC)CCCC)C=C%21)S%11)=C%22C%23=O)=C%22C(C%24=C(CC(CCCC)CC)SC(CC(CCCC)CC)=C%24%23)=O)=C9)=C7C%25=CC=C(CC(CCCCCC)CCCC)C=C%25)S5)=C%26C%27=O)=C%26C(C%28=C(CC(CCCC)CC)SC(CC(CCCC)CC)=C%28%27)=O)=CC3=C(C%29=CC=C(CC(CCCCCC)CCCC)C=C%29)C%30=C2C=CS%30,CCc1ccc(-c2c3cc(-c4ccc(-c5sc(-c6ccc(-c7cc8c(-c9ccc(CC)cc9)c9sc(-c%10ccc(-c%11sc(-c%12ccc(-c%13cc%14c(-c%15ccc(CC)cc%15)c%15sc(-c%16ccc(-c%17sc(-c%18cccs%18)c%18c%17C(=O)c%17c(CC)sc(CC)c%17C%18=O)s%16)cc%15c(-c%15ccc(CC)cc%15)c%14s%13)s%12)c%12c%11C(=O)c%11c(CC)sc(CC)c%11C%12=O)s%10)cc9c(-c9ccc(CC)cc9)c8s7)s6)c6c5C(=O)c5c(CC)sc(CC)c5C6=O)s4)sc3c(-c3ccc(CC)cc3)c3ccsc23)cc1
1068,PF3-DTC,PBDB-TF,,10.1002/solr.202000142,0.973,13.77,58.5,,polymer,,,polymer,O=C(C(C=C(C1=CC(C(CC(CCCC)CC)(CC(CC)CCCC)C2=C3SC(C(C=C4)=CC5=C4C(/C(C5=O)=C/C(S6)=CC7=C6C8=C(S7)C9=CC%10=C(C(SC%11=C%12SC(/C=C%13C(C(C=C(C%14=CC(C(CC(CCCC)CC)(CC(CCCC)CC)C%15=C%16SC=C%15)=C%16S%14)C=C%17)=C%17C\%13=C(C#N)\C#N)=O)=C%11)=C%12C%10(CCCCCCCCCCCCCCCC)CCCCCCCCCCCCCCCC)C=C9C8(CCCCCCCCCCCCCCCC)CCCCCCCCCCCCCCCC)=C(C#N)/C#N)=C2)=C3S1)C=C%18)=C%18C/%19=C(C#N)/C#N)C%19=C/C(S%20)=CC%21=C%20C(C%22(CCCCCCCCCCCCCCCC)CCCCCCCCCCCCCCCC)=C(S%21)C%23=C%22C=C(C(SC%24=C%25SC(/C=C%26C(C(C=CC=C%27)=C%27C\%26=C(C#N)\C#N)=O)=C%24)=C%25C%28(CCCCCCCCCCCCCCCC)CCCCCCCCCCCCCCCC)C%28=C%23,CCC1(CC)c2ccsc2-c2sc(-c3ccc4c(c3)C(=O)/C(=C\c3cc5sc6c(c5s3)C(CC)(CC)c3cc5c(cc3-6)C(CC)(CC)c3c-5sc5cc(/C=C6\C(=O)c7ccc(-c8cc9c(s8)-c8sc(-c%10ccc%11c(c%10)C(=O)/C(=C\c%10cc%12sc%13c(c%12s%10)C(CC)(CC)c%10cc%12c(cc%10-%13)C(CC)(CC)c%10c-%12sc%12cc(/C=C%13\C(=O)c%14ccccc%14C%13=C(C#N)C#N)sc%10%12)C%11=C(C#N)C#N)cc8C9(CC)CC)cc7C6=C(C#N)C#N)sc35)C4=C(C#N)C#N)cc21,FC1=C(CC(CCCC)CC)SC(C2=C3C(SC(C4=CC=C(S4)C(SC(C5=CC=C(C6=CC7=C(S6)C(C8=CC(F)=C(CC(CCCC)CC)S8)=C9C(SC(C%10=CC=C(S%10)C(SC(C%11=CC=C(C%12=CC%13=C(S%12)C(C%14=CC(F)=C(CC(CCCC)CC)S%14)=C%15C(SC(C%16=CC=C(S%16)C(SC(C%17=CC=CS%17)=C%18C%19=O)=C%18C(C%20=C(CC(CCCC)CC)SC(CC(CCCC)CC)=C%20%19)=O)=C%15)=C%13C%21=CC(F)=C(CC(CCCC)CC)S%21)S%11)=C%22C%23=O)=C%22C(C%24=C(CC(CCCC)CC)SC(CC(CCCC)CC)=C%24%23)=O)=C9)=C7C%25=CC(F)=C(CC(CCCC)CC)S%25)S5)=C%26C%27=O)=C%26C(C%28=C(CC(CCCC)CC)SC(CC(CCCC)CC)=C%28%27)=O)=C3)=C(C%29=CC(F)=C(CC(CCCC)CC)S%29)C%30=C2SC=C%30)=C1,CCc1sc(-c2c3cc(-c4ccc(-c5sc(-c6ccc(-c7cc8c(-c9cc(F)c(CC)s9)c9sc(-c%10ccc(-c%11sc(-c%12ccc(-c%13cc%14c(-c%15cc(F)c(CC)s%15)c%15sc(-c%16ccc(-c%17sc(-c%18cccs%18)c%18c%17C(=O)c%17c(CC)sc(CC)c%17C%18=O)s%16)cc%15c(-c%15cc(F)c(CC)s%15)c%14s%13)s%12)c%12c%11C(=O)c%11c(CC)sc(CC)c%11C%12=O)s%10)cc9c(-c9cc(F)c(CC)s9)c8s7)s6)c6c5C(=O)c5c(CC)sc(CC)c5C6=O)s4)sc3c(-c3cc(F)c(CC)s3)c3ccsc23)cc1F
1069,PF2-DTC,PBDB-TF,,10.1002/solr.202000142,0.986,13.82,65.7,,polymer,,,polymer,O=C(C(C=C(C1=CC(C(CC(CCCC)CC)(CC(CC)CCCC)C2=C3SC(C(C=C4)=CC5=C4C(/C(C5=O)=C/C6=CC7=C(S6)C8=CC9=C(C(SC(/C=C%10C(C(C=C(C%11=CC(C(CC(CCCC)CC)(CC(CCCC)CC)C%12=C%13SC=C%12)=C%13S%11)C=C%14)=C%14C\%10=C(C#N)\C#N)=O)=C%15)=C%15C9(CCCCCCCCCCCCCCCC)CCCCCCCCCCCCCCCC)C=C8C7(CCCCCCCCCCCCCCCC)CCCCCCCCCCCCCCCC)=C(C#N)/C#N)=C2)=C3S1)C=C%16)=C%16C/%17=C(C#N)/C#N)C%17=C/C%18=CC(C%19(CCCCCCCCCCCCCCCC)CCCCCCCCCCCCCCCC)=C(S%18)C%20=C%19C=C(C(SC(/C=C%21C(C(C=CC=C%22)=C%22C\%21=C(C#N)\C#N)=O)=C%23)=C%23C%24(CCCCCCCCCCCCCCCC)CCCCCCCCCCCCCCCC)C%24=C%20,CCC1(CC)c2cc3c(cc2-c2sc(/C=C4\C(=O)c5ccccc5C4=C(C#N)C#N)cc21)C(CC)(CC)c1cc(/C=C2\C(=O)c4cc(-c5cc6c(s5)-c5sc(-c7ccc8c(c7)C(=O)/C(=C\c7cc9c(s7)-c7cc%10c(cc7C9(CC)CC)-c7sc(/C=C9\C(=O)c%11cc(-c%12cc%13c(s%12)-c%12sccc%12C%13(CC)CC)ccc%11C9=C(C#N)C#N)cc7C%10(CC)CC)C8=C(C#N)C#N)cc5C6(CC)CC)ccc4C2=C(C#N)C#N)sc1-3,FC1=C(CC(CCCC)CC)SC(C2=C3C(SC(C4=CC=C(S4)C(SC(C5=CC=C(C6=CC7=C(S6)C(C8=CC(F)=C(CC(CCCC)CC)S8)=C9C(SC(C%10=CC=C(S%10)C(SC(C%11=CC=C(C%12=CC%13=C(S%12)C(C%14=CC(F)=C(CC(CCCC)CC)S%14)=C%15C(SC(C%16=CC=C(S%16)C(SC(C%17=CC=CS%17)=C%18C%19=O)=C%18C(C%20=C(CC(CCCC)CC)SC(CC(CCCC)CC)=C%20%19)=O)=C%15)=C%13C%21=CC(F)=C(CC(CCCC)CC)S%21)S%11)=C%22C%23=O)=C%22C(C%24=C(CC(CCCC)CC)SC(CC(CCCC)CC)=C%24%23)=O)=C9)=C7C%25=CC(F)=C(CC(CCCC)CC)S%25)S5)=C%26C%27=O)=C%26C(C%28=C(CC(CCCC)CC)SC(CC(CCCC)CC)=C%28%27)=O)=C3)=C(C%29=CC(F)=C(CC(CCCC)CC)S%29)C%30=C2SC=C%30)=C1,CCc1sc(-c2c3cc(-c4ccc(-c5sc(-c6ccc(-c7cc8c(-c9cc(F)c(CC)s9)c9sc(-c%10ccc(-c%11sc(-c%12ccc(-c%13cc%14c(-c%15cc(F)c(CC)s%15)c%15sc(-c%16ccc(-c%17sc(-c%18cccs%18)c%18c%17C(=O)c%17c(CC)sc(CC)c%17C%18=O)s%16)cc%15c(-c%15cc(F)c(CC)s%15)c%14s%13)s%12)c%12c%11C(=O)c%11c(CC)sc(CC)c%11C%12=O)s%10)cc9c(-c9cc(F)c(CC)s9)c8s7)s6)c6c5C(=O)c5c(CC)sc(CC)c5C6=O)s4)sc3c(-c3cc(F)c(CC)s3)c3ccsc23)cc1F
1071,PF3-DTCO,PBDB-TF,,10.1002/solr.202000142,0.943,15.75,68.2,,polymer,,,polymer,O=C(C(C=C(C1=CC(OC(CCC(C)CCCC(C)C)(CCC(C)CCCC(C)C)C2=C3SC(C(C=C4)=CC5=C4C(/C(C5=O)=C/C(S6)=CC7=C6C8=C(S7)C9=CC%10=C(C(SC%11=C%12SC(/C=C%13C(C(C=C(C%14=CC(OC(CCC(C)CCCC(C)C)(CCC(C)CCCC(C)C)C%15=C%16SC=C%15)=C%16S%14)C=C%17)=C%17C\%13=C(C#N)\C#N)=O)=C%11)=C%12C%10(CCCCCCCCCCCCCCCC)CCCCCCCCCCCCCCCC)C=C9C8(CCCCCCCCCCCCCCCC)CCCCCCCCCCCCCCCC)=C(C#N)/C#N)=C2)=C3S1)C=C%18)=C%18C/%19=C(C#N)/C#N)C%19=C/C(S%20)=CC%21=C%20C(C%22(CCCCCCCCCCCCCCCC)CCCCCCCCCCCCCCCC)=C(S%21)C%23=C%22C=C(C(SC%24=C%25SC(/C=C%26C(C(C=CC=C%27)=C%27C\%26=C(C#N)\C#N)=O)=C%24)=C%25C%28(CCCCCCCCCCCCCCCC)CCCCCCCCCCCCCCCC)C%28=C%23,CCC1(CC)Oc2ccsc2-c2sc(-c3ccc4c(c3)C(=O)/C(=C\c3cc5sc6c(c5s3)C(CC)(CC)c3cc5c(cc3-6)C(CC)(CC)c3c-5sc5cc(/C=C6\C(=O)c7ccc(-c8cc9c(s8)-c8sc(-c%10ccc%11c(c%10)C(=O)/C(=C\c%10cc%12sc%13c(c%12s%10)C(CC)(CC)c%10cc%12c(cc%10-%13)C(CC)(CC)c%10c-%12sc%12cc(/C=C%13\C(=O)c%14ccccc%14C%13=C(C#N)C#N)sc%10%12)C%11=C(C#N)C#N)cc8C(CC)(CC)O9)cc7C6=C(C#N)C#N)sc35)C4=C(C#N)C#N)cc21,FC1=C(CC(CCCC)CC)SC(C2=C3C(SC(C4=CC=C(S4)C(SC(C5=CC=C(C6=CC7=C(S6)C(C8=CC(F)=C(CC(CCCC)CC)S8)=C9C(SC(C%10=CC=C(S%10)C(SC(C%11=CC=C(C%12=CC%13=C(S%12)C(C%14=CC(F)=C(CC(CCCC)CC)S%14)=C%15C(SC(C%16=CC=C(S%16)C(SC(C%17=CC=CS%17)=C%18C%19=O)=C%18C(C%20=C(CC(CCCC)CC)SC(CC(CCCC)CC)=C%20%19)=O)=C%15)=C%13C%21=CC(F)=C(CC(CCCC)CC)S%21)S%11)=C%22C%23=O)=C%22C(C%24=C(CC(CCCC)CC)SC(CC(CCCC)CC)=C%24%23)=O)=C9)=C7C%25=CC(F)=C(CC(CCCC)CC)S%25)S5)=C%26C%27=O)=C%26C(C%28=C(CC(CCCC)CC)SC(CC(CCCC)CC)=C%28%27)=O)=C3)=C(C%29=CC(F)=C(CC(CCCC)CC)S%29)C%30=C2SC=C%30)=C1,CCc1sc(-c2c3cc(-c4ccc(-c5sc(-c6ccc(-c7cc8c(-c9cc(F)c(CC)s9)c9sc(-c%10ccc(-c%11sc(-c%12ccc(-c%13cc%14c(-c%15cc(F)c(CC)s%15)c%15sc(-c%16ccc(-c%17sc(-c%18cccs%18)c%18c%17C(=O)c%17c(CC)sc(CC)c%17C%18=O)s%16)cc%15c(-c%15cc(F)c(CC)s%15)c%14s%13)s%12)c%12c%11C(=O)c%11c(CC)sc(CC)c%11C%12=O)s%10)cc9c(-c9cc(F)c(CC)s9)c8s7)s6)c6c5C(=O)c5c(CC)sc(CC)c5C6=O)s4)sc3c(-c3cc(F)c(CC)s3)c3ccsc23)cc1F
1072,SNBDT3-F,PBDB-T,,10.1002/solr.202000234,0.9,12.54,52.0,,sm,fused,7.0,polymer,O=C(C/1=C\C2=CC(N3CCCC(CC)CCCC)=C(C4=C3C5=C(C6=C(C(OCC(CCCC)CC)=C5S4)C(N(C7=C8SC(/C=C9C(C%10=C(C\9=C(C#N)/C#N)C=CC(F)=C%10)=O)=C7)CCCC(CC)CCCC)=C8S6)OCC(CCCC)CC)S2)C%11=C(C1=C(C#N)/C#N)C=CC(F)=C%11,CCOc1c2sc3c4sc(/C=C5\C(=O)c6cc(F)ccc6C5=C(C#N)C#N)cc4n(CC)c3c2c(OCC)c2sc3c4sc(/C=C5\C(=O)c6cc(F)ccc6C5=C(C#N)C#N)cc4n(CC)c3c12,CCC(CCCC)CC1=CC=C(S1)C2=C3C(SC(C4=CC=C(S4)C(SC(C5=CC=C(C6=CC7=C(S6)C(C8=CC=C(CC(CCCC)CC)S8)=C9C(SC(C%10=CC=C(S%10)C(SC(C%11=CC=C(C%12=CC%13=C(S%12)C(C%14=CC=C(CC(CCCC)CC)S%14)=C%15C(SC(C%16=CC=C(S%16)C(SC(C%17=CC=CS%17)=C%18C%19=O)=C%18C(C%20=C(CC(CCCC)CC)SC(CC(CCCC)CC)=C%20%19)=O)=C%15)=C%13C%21=CC=C(CC(CCCC)CC)S%21)S%11)=C%22C%23=O)=C%22C(C%24=C(CC(CCCC)CC)SC(CC(CCCC)CC)=C%24%23)=O)=C9)=C7C%25=CC=C(CC(CCCC)CC)S%25)S5)=C%26C%27=O)=C%26C(C%28=C(CC(CCCC)CC)SC(CC(CCCC)CC)=C%28%27)=O)=C3)=C(C%29=CC=C(CC(CCCC)CC)S%29)C%30=C2SC=C%30,CCc1ccc(-c2c3cc(-c4ccc(-c5sc(-c6ccc(-c7cc8c(-c9ccc(CC)s9)c9sc(-c%10ccc(-c%11sc(-c%12ccc(-c%13cc%14c(-c%15ccc(CC)s%15)c%15sc(-c%16ccc(-c%17sc(-c%18cccs%18)c%18c%17C(=O)c%17c(CC)sc(CC)c%17C%18=O)s%16)cc%15c(-c%15ccc(CC)s%15)c%14s%13)s%12)c%12c%11C(=O)c%11c(CC)sc(CC)c%11C%12=O)s%10)cc9c(-c9ccc(CC)s9)c8s7)s6)c6c5C(=O)c5c(CC)sc(CC)c5C6=O)s4)sc3c(-c3ccc(CC)s3)c3ccsc23)s1
1073,SNBDT2-F,PBDB-T,,10.1002/solr.202000234,0.88,13.86,53.9,,sm,fused,7.0,polymer,O=C(C/1=C\C2=CC(N3CCC(CC)CCCC)=C(C4=C3C5=C(C6=C(C(OCC(CCCC)CC)=C5S4)C(N(C7=C8SC(/C=C9C(C%10=C(C\9=C(C#N)/C#N)C=CC(F)=C%10)=O)=C7)CCC(CC)CCCC)=C8S6)OCC(CCCC)CC)S2)C%11=C(C1=C(C#N)/C#N)C=CC(F)=C%11,CCOc1c2sc3c4sc(/C=C5\C(=O)c6cc(F)ccc6C5=C(C#N)C#N)cc4n(CC)c3c2c(OCC)c2sc3c4sc(/C=C5\C(=O)c6cc(F)ccc6C5=C(C#N)C#N)cc4n(CC)c3c12,CCC(CCCC)CC1=CC=C(S1)C2=C3C(SC(C4=CC=C(S4)C(SC(C5=CC=C(C6=CC7=C(S6)C(C8=CC=C(CC(CCCC)CC)S8)=C9C(SC(C%10=CC=C(S%10)C(SC(C%11=CC=C(C%12=CC%13=C(S%12)C(C%14=CC=C(CC(CCCC)CC)S%14)=C%15C(SC(C%16=CC=C(S%16)C(SC(C%17=CC=CS%17)=C%18C%19=O)=C%18C(C%20=C(CC(CCCC)CC)SC(CC(CCCC)CC)=C%20%19)=O)=C%15)=C%13C%21=CC=C(CC(CCCC)CC)S%21)S%11)=C%22C%23=O)=C%22C(C%24=C(CC(CCCC)CC)SC(CC(CCCC)CC)=C%24%23)=O)=C9)=C7C%25=CC=C(CC(CCCC)CC)S%25)S5)=C%26C%27=O)=C%26C(C%28=C(CC(CCCC)CC)SC(CC(CCCC)CC)=C%28%27)=O)=C3)=C(C%29=CC=C(CC(CCCC)CC)S%29)C%30=C2SC=C%30,CCc1ccc(-c2c3cc(-c4ccc(-c5sc(-c6ccc(-c7cc8c(-c9ccc(CC)s9)c9sc(-c%10ccc(-c%11sc(-c%12ccc(-c%13cc%14c(-c%15ccc(CC)s%15)c%15sc(-c%16ccc(-c%17sc(-c%18cccs%18)c%18c%17C(=O)c%17c(CC)sc(CC)c%17C%18=O)s%16)cc%15c(-c%15ccc(CC)s%15)c%14s%13)s%12)c%12c%11C(=O)c%11c(CC)sc(CC)c%11C%12=O)s%10)cc9c(-c9ccc(CC)s9)c8s7)s6)c6c5C(=O)c5c(CC)sc(CC)c5C6=O)s4)sc3c(-c3ccc(CC)s3)c3ccsc23)s1
1074,SNBDT1-F,PBDB-T,,10.1002/solr.202000234,0.86,20.97,70.4,,sm,fused,7.0,polymer,O=C(C(C=C(F)C=C1)=C1C/2=C(C#N)\C#N)C2=C/C3=CC(N4CC(CCCC)CC)=C(S3)C5=C4C6=C(OCC(CC)CCCC)C(SC7=C8N(CC(CCCC)CC)C9=C7SC(/C=C%10C(C(C=C(F)C=C%11)=C%11C\%10=C(C#N)/C#N)=O)=C9)=C8C(OCC(CC)CCCC)=C6S5,CCOc1c2sc3c4sc(/C=C5\C(=O)c6cc(F)ccc6C5=C(C#N)C#N)cc4n(CC)c3c2c(OCC)c2sc3c4sc(/C=C5\C(=O)c6cc(F)ccc6C5=C(C#N)C#N)cc4n(CC)c3c12,CCC(CCCC)CC1=CC=C(S1)C2=C3C(SC(C4=CC=C(S4)C(SC(C5=CC=C(C6=CC7=C(S6)C(C8=CC=C(CC(CCCC)CC)S8)=C9C(SC(C%10=CC=C(S%10)C(SC(C%11=CC=C(C%12=CC%13=C(S%12)C(C%14=CC=C(CC(CCCC)CC)S%14)=C%15C(SC(C%16=CC=C(S%16)C(SC(C%17=CC=CS%17)=C%18C%19=O)=C%18C(C%20=C(CC(CCCC)CC)SC(CC(CCCC)CC)=C%20%19)=O)=C%15)=C%13C%21=CC=C(CC(CCCC)CC)S%21)S%11)=C%22C%23=O)=C%22C(C%24=C(CC(CCCC)CC)SC(CC(CCCC)CC)=C%24%23)=O)=C9)=C7C%25=CC=C(CC(CCCC)CC)S%25)S5)=C%26C%27=O)=C%26C(C%28=C(CC(CCCC)CC)SC(CC(CCCC)CC)=C%28%27)=O)=C3)=C(C%29=CC=C(CC(CCCC)CC)S%29)C%30=C2SC=C%30,CCc1ccc(-c2c3cc(-c4ccc(-c5sc(-c6ccc(-c7cc8c(-c9ccc(CC)s9)c9sc(-c%10ccc(-c%11sc(-c%12ccc(-c%13cc%14c(-c%15ccc(CC)s%15)c%15sc(-c%16ccc(-c%17sc(-c%18cccs%18)c%18c%17C(=O)c%17c(CC)sc(CC)c%17C%18=O)s%16)cc%15c(-c%15ccc(CC)s%15)c%14s%13)s%12)c%12c%11C(=O)c%11c(CC)sc(CC)c%11C%12=O)s%10)cc9c(-c9ccc(CC)s9)c8s7)s6)c6c5C(=O)c5c(CC)sc(CC)c5C6=O)s4)sc3c(-c3ccc(CC)s3)c3ccsc23)s1
1075,TPIC,PBDB-T-2Cl,,10.1002/solr.202000250,1.003,18.51,71.11,,sm,fused,7.0,polymer,O=C1C2=C(C=CC=C2)C(/C1=C/C3=CC4=C(C(C=C(C(C5=CC=C(CCCCCC)C=C5)(C6=CC=C(CCCCCC)C=C6)C7=C8SC9=C7N(CC(CCCC)CC)C%10=C9SC(/C=C%11/C(C(C=CC=C%12)=C%12C%11=O)=C(C#N)/C#N)=C%10)C8=C%13)=C%13C4(C%14=CC=C(CCCCCC)C=C%14)C%15=CC=C(CCCCCC)C=C%15)S3)=C(C#N)\C#N,CCc1ccc(C2(c3ccc(CC)cc3)c3cc4c(cc3-c3sc(/C=C5\C(=O)c6ccccc6C5=C(C#N)C#N)cc32)C(c2ccc(CC)cc2)(c2ccc(CC)cc2)c2c-4sc3c4sc(/C=C5\C(=O)c6ccccc6C5=C(C#N)C#N)cc4n(CC)c23)cc1,ClC1=C(CC(CCCC)CC)SC(C2=C3C(SC(C4=CC=C(S4)C(SC(C5=CC=C(C6=CC7=C(S6)C(C8=CC(Cl)=C(CC(CCCC)CC)S8)=C9C(SC(C%10=CC=C(S%10)C(SC(C%11=CC=C(C%12=CC%13=C(S%12)C(C%14=CC(Cl)=C(CC(CCCC)CC)S%14)=C%15C(SC(C%16=CC=C(S%16)C(SC(C%17=CC=CS%17)=C%18C%19=O)=C%18C(C%20=C(CC(CCCC)CC)SC(CC(CCCC)CC)=C%20%19)=O)=C%15)=C%13C%21=CC(Cl)=C(CC(CCCC)CC)S%21)S%11)=C%22C%23=O)=C%22C(C%24=C(CC(CCCC)CC)SC(CC(CCCC)CC)=C%24%23)=O)=C9)=C7C%25=CC(Cl)=C(CC(CCCC)CC)S%25)S5)=C%26C%27=O)=C%26C(C%28=C(CC(CCCC)CC)SC(CC(CCCC)CC)=C%28%27)=O)=C3)=C(C%29=CC(Cl)=C(CC(CCCC)CC)S%29)C%30=C2SC=C%30)=C1,CCc1sc(-c2c3cc(-c4ccc(-c5sc(-c6ccc(-c7cc8c(-c9cc(Cl)c(CC)s9)c9sc(-c%10ccc(-c%11sc(-c%12ccc(-c%13cc%14c(-c%15cc(Cl)c(CC)s%15)c%15sc(-c%16ccc(-c%17sc(-c%18cccs%18)c%18c%17C(=O)c%17c(CC)sc(CC)c%17C%18=O)s%16)cc%15c(-c%15cc(Cl)c(CC)s%15)c%14s%13)s%12)c%12c%11C(=O)c%11c(CC)sc(CC)c%11C%12=O)s%10)cc9c(-c9cc(Cl)c(CC)s9)c8s7)s6)c6c5C(=O)c5c(CC)sc(CC)c5C6=O)s4)sc3c(-c3cc(Cl)c(CC)s3)c3ccsc23)cc1Cl
1076,TPIC-4Cl,PBDB-T-2Cl,,10.1002/solr.202000250,0.885,22.89,75.7,,sm,fused,7.0,polymer,ClC1=CC(C2=O)=C(C=C1Cl)C(/C2=C/C3=CC4=C(C(C=C(C(C5=CC=C(CCCCCC)C=C5)(C6=CC=C(CCCCCC)C=C6)C7=C8SC9=C7N(CC(CCCC)CC)C%10=C9SC(/C=C%11/C(C(C=C(Cl)C(Cl)=C%12)=C%12C%11=O)=C(C#N)/C#N)=C%10)C8=C%13)=C%13C4(C%14=CC=C(CCCCCC)C=C%14)C%15=CC=C(CCCCCC)C=C%15)S3)=C(C#N)\C#N,CCc1ccc(C2(c3ccc(CC)cc3)c3cc4c(cc3-c3sc(/C=C5\C(=O)c6cc(Cl)c(Cl)cc6C5=C(C#N)C#N)cc32)C(c2ccc(CC)cc2)(c2ccc(CC)cc2)c2c-4sc3c4sc(/C=C5\C(=O)c6cc(Cl)c(Cl)cc6C5=C(C#N)C#N)cc4n(CC)c23)cc1,ClC1=C(CC(CCCC)CC)SC(C2=C3C(SC(C4=CC=C(S4)C(SC(C5=CC=C(C6=CC7=C(S6)C(C8=CC(Cl)=C(CC(CCCC)CC)S8)=C9C(SC(C%10=CC=C(S%10)C(SC(C%11=CC=C(C%12=CC%13=C(S%12)C(C%14=CC(Cl)=C(CC(CCCC)CC)S%14)=C%15C(SC(C%16=CC=C(S%16)C(SC(C%17=CC=CS%17)=C%18C%19=O)=C%18C(C%20=C(CC(CCCC)CC)SC(CC(CCCC)CC)=C%20%19)=O)=C%15)=C%13C%21=CC(Cl)=C(CC(CCCC)CC)S%21)S%11)=C%22C%23=O)=C%22C(C%24=C(CC(CCCC)CC)SC(CC(CCCC)CC)=C%24%23)=O)=C9)=C7C%25=CC(Cl)=C(CC(CCCC)CC)S%25)S5)=C%26C%27=O)=C%26C(C%28=C(CC(CCCC)CC)SC(CC(CCCC)CC)=C%28%27)=O)=C3)=C(C%29=CC(Cl)=C(CC(CCCC)CC)S%29)C%30=C2SC=C%30)=C1,CCc1sc(-c2c3cc(-c4ccc(-c5sc(-c6ccc(-c7cc8c(-c9cc(Cl)c(CC)s9)c9sc(-c%10ccc(-c%11sc(-c%12ccc(-c%13cc%14c(-c%15cc(Cl)c(CC)s%15)c%15sc(-c%16ccc(-c%17sc(-c%18cccs%18)c%18c%17C(=O)c%17c(CC)sc(CC)c%17C%18=O)s%16)cc%15c(-c%15cc(Cl)c(CC)s%15)c%14s%13)s%12)c%12c%11C(=O)c%11c(CC)sc(CC)c%11C%12=O)s%10)cc9c(-c9cc(Cl)c(CC)s9)c8s7)s6)c6c5C(=O)c5c(CC)sc(CC)c5C6=O)s4)sc3c(-c3cc(Cl)c(CC)s3)c3ccsc23)cc1Cl
1077,SSTI,PTB7-Th,,10.1002/solr.202000286,0.22,0.53,43.0,,sm,unfused,3.0,polymer,O=C1C2=CC=CC=C2C(/C1=C/C3=C(CC(CCCCCCCC)CCCCCCCCCC)C=C(S3)C(C4=NSN=C45)=C6C(N=S=N6)=C5C7=CC(CC(CCCCCCCC)CCCCCCCCCC)=C(/C=C(C(C8=CC=CC=C89)=O)/C9=C(C#N)\C#N)S7)=C(C#N)/C#N,CCc1cc(-c2c3c(c(-c4cc(CC)c(/C=C5\C(=O)c6ccccc6C5=C(C#N)C#N)s4)c4nsnc24)N=S=N3)sc1/C=C1\C(=O)c2ccccc2C1=C(C#N)C#N,FC1=C(C(OCC(CCCC)CC)=O)SC2=C(SC=C21)C(S3)=CC4=C3C(C5=CC=C(CC(CC)CCCC)S5)=C(C=C(C6=C(C(F)=C(C(OCC(CCCC)CC)=O)S7)C7=C(S6)C(S8)=CC9=C8C(C%10=CC=C(CC(CCCC)CC)S%10)=C(C=C(C%11=C(C(F)=C(C(OCC(CCCC)CC)=O)S%12)C%12=C(S%11)C(S%13)=CC%14=C%13C(C%15=CC=C(CC(CC)CCCC)S%15)=C(C=CS%16)C%16=C%14C%17=CC=C(CC(CC)CCCC)S%17)S%18)C%18=C9C%19=CC=C(CC(CCCC)CC)S%19)S%20)C%20=C4C%21=CC=C(CC(CC)CCCC)S%21,CCOC(=O)c1sc2c(-c3cc4c(-c5ccc(CC)s5)c5sc(-c6sc(-c7cc8c(-c9ccc(CC)s9)c9sc(-c%10sc(-c%11cc%12c(-c%13ccc(CC)s%13)c%13sccc%13c(-c%13ccc(CC)s%13)c%12s%11)c%11sc(C(=O)OCC)c(F)c%10%11)cc9c(-c9ccc(CC)s9)c8s7)c7sc(C(=O)OCC)c(F)c67)cc5c(-c5ccc(CC)s5)c4s3)scc2c1F
1078,NTTI,PBDB-T,,10.1002/solr.202000286,0.8,17.08,63.0,,sm,unfused,3.0,polymer,O=C(C1=C2C=C(C(F)=C1)F)C(/C2=C(C#N)\C#N)=C\C3=CC4=C(S3)C(SC(C5=C(F)C(F)=C(C6=CSC7=C6C(CC(CCCC)CC)(C8=C7SC(/C=C9/C(C%10=C(C9=O)C=C(F)C(F)=C%10)=C(C#N)/C#N)=C8)CC(CC)CCCC)C%11=NN(CC(CCCC)CC)N=C5%11)=C%12)=C%12C4(CC(CC)CCCC)CC(CC)CCCC,O=C(C1=C2C=C(C(F)=C1)F)C(/C2=C(C#N)\C#N)=C\C3=CC4=C(S3)C(SC(C5=C(F)C(F)=C(C6=CSC7=C6C(CC)(C8=C7SC(/C=C9/C(C%10=C(C9=O)C=C(F)C(F)=C%10)=C(C#N)/C#N)=C8)CC)C%11=NN(CC)N=C5%11)=C%12)=C%12C4(CC)CC,CCC(CCCC)CC1=CC=C(S1)C2=C3C(SC(C4=CC=C(S4)C(SC(C5=CC=C(C6=CC7=C(S6)C(C8=CC=C(CC(CCCC)CC)S8)=C9C(SC(C%10=CC=C(S%10)C(SC(C%11=CC=C(C%12=CC%13=C(S%12)C(C%14=CC=C(CC(CCCC)CC)S%14)=C%15C(SC(C%16=CC=C(S%16)C(SC(C%17=CC=CS%17)=C%18C%19=O)=C%18C(C%20=C(CC(CCCC)CC)SC(CC(CCCC)CC)=C%20%19)=O)=C%15)=C%13C%21=CC=C(CC(CCCC)CC)S%21)S%11)=C%22C%23=O)=C%22C(C%24=C(CC(CCCC)CC)SC(CC(CCCC)CC)=C%24%23)=O)=C9)=C7C%25=CC=C(CC(CCCC)CC)S%25)S5)=C%26C%27=O)=C%26C(C%28=C(CC(CCCC)CC)SC(CC(CCCC)CC)=C%28%27)=O)=C3)=C(C%29=CC=C(CC(CCCC)CC)S%29)C%30=C2SC=C%30,CCc1ccc(-c2c3cc(-c4ccc(-c5sc(-c6ccc(-c7cc8c(-c9ccc(CC)s9)c9sc(-c%10ccc(-c%11sc(-c%12ccc(-c%13cc%14c(-c%15ccc(CC)s%15)c%15sc(-c%16ccc(-c%17sc(-c%18cccs%18)c%18c%17C(=O)c%17c(CC)sc(CC)c%17C%18=O)s%16)cc%15c(-c%15ccc(CC)s%15)c%14s%13)s%12)c%12c%11C(=O)c%11c(CC)sc(CC)c%11C%12=O)s%10)cc9c(-c9ccc(CC)s9)c8s7)s6)c6c5C(=O)c5c(CC)sc(CC)c5C6=O)s4)sc3c(-c3ccc(CC)s3)c3ccsc23)s1
1079,4TC-4F-C6C8,PBTIBDTT,,10.1002/solr.202000359,0.84,6.75,42.0,,sm,fused,9.0,polymer,O=C(C1=C(C/2=C(C#N)\C#N)C=C(F)C(F)=C1)C2=C/C3=CC(SC4=C5C(C6=CC=C(CCCCCC)C=C6)(C7=C4C=C8N(CC(CCCCCCCC)CCCCCC)C9=CC(C%10=C(C%11(C%12=CC=C(CCCCCC)C=C%12)C%13=CC=C(CCCCCC)C=C%13)C%14=C(C=C(S%14)/C=C%15C(C%16=C(C\%15=C(C#N)/C#N)C=C(F)C(F)=C%16)=O)S%10)=C%11C=C9C8=C7)C%17=CC=C(C=C%17)CCCCCC)=C5S3,CCc1ccc(C2(c3ccc(CC)cc3)c3cc4c5cc6c(cc5n(CC)c4cc3-c3sc4cc(/C=C5\C(=O)c7cc(F)c(F)cc7C5=C(C#N)C#N)sc4c32)-c2sc3cc(/C=C4\C(=O)c5cc(F)c(F)cc5C4=C(C#N)C#N)sc3c2C6(c2ccc(CC)cc2)c2ccc(CC)cc2)cc1,O=C(C1=C(C2=C3C=C(C4=C(CCCCCCCCCC)C=C(C(S5)=CC6=C5C(C7=CC=C(CC(CCCC)CC)S7)=C(C=C(C8=CC(CCCCCCCCCC)=C(C9=CC%10=C(C(SC(C%11=C(CCCCCCCCCC)C=C(C(S%12)=CC%13=C%12C(C%14=CC=C(CC(CCCC)CC)S%14)=C(C=C(C%15=CC(CCCCCCCCCC)=C(C%16=CC%17=C(C(SC(C%18=C(CCCCCCCCCC)C=CS%18)=C%19)=C%19C(N(CC(CCCCCCCC)CCCCCC)C%17=O)=O)S%16)S%15)S%20)C%20=C%13C%21=CC=C(CC(CC)CCCC)S%21)S%11)=C%22)=C%22C(N(CC(CCCCCCCC)CCCCCC)C%10=O)=O)S9)S8)S%23)C%23=C6C%24=CC=C(CC(CC)CCCC)S%24)S4)S2)SC(C%25=C(CCCCCCCCCC)C=C(S%25)C%26=CC%27=C(C%28=CC=C(CC(CCCC)CC)S%28)C%29=C(C=CS%29)C(C%30=CC=C(CC(CC)CCCC)S%30)=C%27S%26)=C1)N(CC(CCCCCCCC)CCCCCC)C3=O,CCc1ccc(-c2c3cc(-c4cc(CC)c(-c5cc6c(=O)n(CC)c(=O)c7cc(-c8sc(-c9cc%10c(-c%11ccc(CC)s%11)c%11sc(-c%12cc(CC)c(-c%13cc%14c(=O)n(CC)c(=O)c%15cc(-c%16sc(-c%17cc%18c(-c%19ccc(CC)s%19)c%19sc(-c%20cc(CC)c(-c%21cc%22c(=O)n(CC)c(=O)c%23cc(-c%24sccc%24CC)sc%23c%22s%21)s%20)cc%19c(-c%19ccc(CC)s%19)c%18s%17)cc%16CC)sc%15c%14s%13)s%12)cc%11c(-c%11ccc(CC)s%11)c%10s9)cc8CC)sc7c6s5)s4)sc3c(-c3ccc(CC)s3)c3ccsc23)s1
1080,4TC-4F-C16,PBTIBDTT,,10.1002/solr.202000359,0.91,16.12,65.0,,sm,fused,9.0,polymer,O=C(C1=C(C/2=C(C#N)\C#N)C=C(F)C(F)=C1)C2=C/C3=CC(SC4=C5C(C6=CC=C(CCCCCC)C=C6)(C7=C4C=C8N(CCCCCCCCCCCCCCCC)C9=CC(C%10=C(C%11(C%12=CC=C(CCCCCC)C=C%12)C%13=CC=C(CCCCCC)C=C%13)C%14=C(C=C(S%14)/C=C%15C(C%16=C(C\%15=C(C#N)/C#N)C=C(F)C(F)=C%16)=O)S%10)=C%11C=C9C8=C7)C%17=CC=C(C=C%17)CCCCCC)=C5S3,CCc1ccc(C2(c3ccc(CC)cc3)c3cc4c5cc6c(cc5n(CC)c4cc3-c3sc4cc(/C=C5\C(=O)c7cc(F)c(F)cc7C5=C(C#N)C#N)sc4c32)-c2sc3cc(/C=C4\C(=O)c5cc(F)c(F)cc5C4=C(C#N)C#N)sc3c2C6(c2ccc(CC)cc2)c2ccc(CC)cc2)cc1,O=C(C1=C(C2=C3C=C(C4=C(CCCCCCCCCC)C=C(C(S5)=CC6=C5C(C7=CC=C(CC(CCCC)CC)S7)=C(C=C(C8=CC(CCCCCCCCCC)=C(C9=CC%10=C(C(SC(C%11=C(CCCCCCCCCC)C=C(C(S%12)=CC%13=C%12C(C%14=CC=C(CC(CCCC)CC)S%14)=C(C=C(C%15=CC(CCCCCCCCCC)=C(C%16=CC%17=C(C(SC(C%18=C(CCCCCCCCCC)C=CS%18)=C%19)=C%19C(N(CC(CCCCCCCC)CCCCCC)C%17=O)=O)S%16)S%15)S%20)C%20=C%13C%21=CC=C(CC(CC)CCCC)S%21)S%11)=C%22)=C%22C(N(CC(CCCCCCCC)CCCCCC)C%10=O)=O)S9)S8)S%23)C%23=C6C%24=CC=C(CC(CC)CCCC)S%24)S4)S2)SC(C%25=C(CCCCCCCCCC)C=C(S%25)C%26=CC%27=C(C%28=CC=C(CC(CCCC)CC)S%28)C%29=C(C=CS%29)C(C%30=CC=C(CC(CC)CCCC)S%30)=C%27S%26)=C1)N(CC(CCCCCCCC)CCCCCC)C3=O,CCc1ccc(-c2c3cc(-c4cc(CC)c(-c5cc6c(=O)n(CC)c(=O)c7cc(-c8sc(-c9cc%10c(-c%11ccc(CC)s%11)c%11sc(-c%12cc(CC)c(-c%13cc%14c(=O)n(CC)c(=O)c%15cc(-c%16sc(-c%17cc%18c(-c%19ccc(CC)s%19)c%19sc(-c%20cc(CC)c(-c%21cc%22c(=O)n(CC)c(=O)c%23cc(-c%24sccc%24CC)sc%23c%22s%21)s%20)cc%19c(-c%19ccc(CC)s%19)c%18s%17)cc%16CC)sc%15c%14s%13)s%12)cc%11c(-c%11ccc(CC)s%11)c%10s9)cc8CC)sc7c6s5)s4)sc3c(-c3ccc(CC)s3)c3ccsc23)s1
1081,4TC-4F-C8C8,PBTIBDTT,,10.1002/solr.202000359,0.9,18.61,72.0,,sm,fused,9.0,polymer,FC1=CC(C2=O)=C(C=C1F)C(/C2=C/C(S3)=CC4=C3C5=C(C6=CC(N7C(CCCCCCCC)CCCCCCCC)=C(C=C6C5(C8=CC=C(CCCCCC)C=C8)C9=CC=C(CCCCCC)C=C9)C(C7=C%10)=CC%11=C%10C%12=C(C%11(C%13=CC=C(CCCCCC)C=C%13)C%14=CC=C(CCCCCC)C=C%14)C%15=C(C=C(/C=C%16/C(C(C=C(F)C(F)=C%17)=C%17C%16=O)=C(C#N)/C#N)S%15)S%12)S4)=C(C#N)\C#N,CCc1ccc(C2(c3ccc(CC)cc3)c3cc4c5cc6c(cc5n(CC)c4cc3-c3sc4cc(/C=C5\C(=O)c7cc(F)c(F)cc7C5=C(C#N)C#N)sc4c32)-c2sc3cc(/C=C4\C(=O)c5cc(F)c(F)cc5C4=C(C#N)C#N)sc3c2C6(c2ccc(CC)cc2)c2ccc(CC)cc2)cc1,O=C(C1=C(C2=C3C=C(C4=C(CCCCCCCCCC)C=C(C(S5)=CC6=C5C(C7=CC=C(CC(CCCC)CC)S7)=C(C=C(C8=CC(CCCCCCCCCC)=C(C9=CC%10=C(C(SC(C%11=C(CCCCCCCCCC)C=C(C(S%12)=CC%13=C%12C(C%14=CC=C(CC(CCCC)CC)S%14)=C(C=C(C%15=CC(CCCCCCCCCC)=C(C%16=CC%17=C(C(SC(C%18=C(CCCCCCCCCC)C=CS%18)=C%19)=C%19C(N(CC(CCCCCCCC)CCCCCC)C%17=O)=O)S%16)S%15)S%20)C%20=C%13C%21=CC=C(CC(CC)CCCC)S%21)S%11)=C%22)=C%22C(N(CC(CCCCCCCC)CCCCCC)C%10=O)=O)S9)S8)S%23)C%23=C6C%24=CC=C(CC(CC)CCCC)S%24)S4)S2)SC(C%25=C(CCCCCCCCCC)C=C(S%25)C%26=CC%27=C(C%28=CC=C(CC(CCCC)CC)S%28)C%29=C(C=CS%29)C(C%30=CC=C(CC(CC)CCCC)S%30)=C%27S%26)=C1)N(CC(CCCCCCCC)CCCCCC)C3=O,CCc1ccc(-c2c3cc(-c4cc(CC)c(-c5cc6c(=O)n(CC)c(=O)c7cc(-c8sc(-c9cc%10c(-c%11ccc(CC)s%11)c%11sc(-c%12cc(CC)c(-c%13cc%14c(=O)n(CC)c(=O)c%15cc(-c%16sc(-c%17cc%18c(-c%19ccc(CC)s%19)c%19sc(-c%20cc(CC)c(-c%21cc%22c(=O)n(CC)c(=O)c%23cc(-c%24sccc%24CC)sc%23c%22s%21)s%20)cc%19c(-c%19ccc(CC)s%19)c%18s%17)cc%16CC)sc%15c%14s%13)s%12)cc%11c(-c%11ccc(CC)s%11)c%10s9)cc8CC)sc7c6s5)s4)sc3c(-c3ccc(CC)s3)c3ccsc23)s1
1082,BOC-4F,PTQ10,,10.1002/solr.202000421,0.88,14.41,61.26,,sm,unfused,3.0,polymer,O=C1C2=CC(F)=C(C=C2C(/C1=C/C3=CC(C4(CC(CC)CCCC)CC(CC)CCCC)=C(C5=C4C=C(C(C6=NSN=C6C(C7=CC(C8(CC(CC)CCCC)CC(CC)CCCC)=C(C9=C8C=C(/C=C%10C(C%11=CC(F)=C(C=C%11C\%10=C(C#N)/C#N)F)=O)S9)S7)=C%12OC)=C%12OC)S5)S3)=C(C#N)\C#N)F,O=C1C2=CC(F)=C(C=C2C(/C1=C/C3=CC(C4(CC)CC)=C(C5=C4C=C(C(C6=NSN=C6C(C7=CC(C8(CC)CC)=C(C9=C8C=C(/C=C%10C(C%11=CC(F)=C(C=C%11C\%10=C(C#N)/C#N)F)=O)S9)S7)=C%12OC)=C%12OC)S5)S3)=C(C#N)\C#N)F,FC(C(F)=C(C1=CC=C(C2=C(F)C(F)=C(C3=CC=C(C4=C(F)C(F)=CC5=C4N=CC(OCC(CCCCCC)CCCCCCCC)=N5)S3)C6=C2N=CC(OCC(CCCCCC)CCCCCCCC)=N6)S1)C7=C8N=CC(OCC(CCCCCC)CCCCCCCC)=N7)=C8C9=CC=CS9,CCOc1cnc2c(-c3ccc(-c4c(F)c(F)c(-c5ccc(-c6c(F)c(F)c(-c7cccs7)c7ncc(OCC)nc67)s5)c5ncc(OCC)nc45)s3)c(F)c(F)cc2n1
1083,BTCPDTF,PBDB-T,,10.1021/acsaem.0c02083,0.71,15.29,68.0,,sm,unfused,3.0,polymer,N#C/C(C#N)=C1C(C(C2=CC(F)=C(C=C2\1)F)=O)=CC3=CC4=C(C5=C(C4(CC(CCCC)CC)CC(CCCC)CC)C=C(C6=C(F)C(F)=C(C7=CC8=C(C9=C(C8(CC(CCCC)CC)CC(CCCC)CC)C=C(C=C%10C(C%11=CC(F)=C(C=C%11/C%10=C(C#N)/C#N)F)=O)S9)S7)C%12=NSN=C6%12)S5)S3,N#C/C(C#N)=C1C(C(C2=CC(F)=C(C=C2\1)F)=O)=CC3=CC4=C(C5=C(C4(CC)CC)C=C(C6=C(F)C(F)=C(C7=CC8=C(C9=C(C8(CC)CC)C=C(C=C%10C(C%11=CC(F)=C(C=C%11/C%10=C(C#N)/C#N)F)=O)S9)S7)C%12=NSN=C6%12)S5)S3,CCC(CCCC)CC1=CC=C(S1)C2=C3C(SC(C4=CC=C(S4)C(SC(C5=CC=C(C6=CC7=C(S6)C(C8=CC=C(CC(CCCC)CC)S8)=C9C(SC(C%10=CC=C(S%10)C(SC(C%11=CC=C(C%12=CC%13=C(S%12)C(C%14=CC=C(CC(CCCC)CC)S%14)=C%15C(SC(C%16=CC=C(S%16)C(SC(C%17=CC=CS%17)=C%18C%19=O)=C%18C(C%20=C(CC(CCCC)CC)SC(CC(CCCC)CC)=C%20%19)=O)=C%15)=C%13C%21=CC=C(CC(CCCC)CC)S%21)S%11)=C%22C%23=O)=C%22C(C%24=C(CC(CCCC)CC)SC(CC(CCCC)CC)=C%24%23)=O)=C9)=C7C%25=CC=C(CC(CCCC)CC)S%25)S5)=C%26C%27=O)=C%26C(C%28=C(CC(CCCC)CC)SC(CC(CCCC)CC)=C%28%27)=O)=C3)=C(C%29=CC=C(CC(CCCC)CC)S%29)C%30=C2SC=C%30,CCc1ccc(-c2c3cc(-c4ccc(-c5sc(-c6ccc(-c7cc8c(-c9ccc(CC)s9)c9sc(-c%10ccc(-c%11sc(-c%12ccc(-c%13cc%14c(-c%15ccc(CC)s%15)c%15sc(-c%16ccc(-c%17sc(-c%18cccs%18)c%18c%17C(=O)c%17c(CC)sc(CC)c%17C%18=O)s%16)cc%15c(-c%15ccc(CC)s%15)c%14s%13)s%12)c%12c%11C(=O)c%11c(CC)sc(CC)c%11C%12=O)s%10)cc9c(-c9ccc(CC)s9)c8s7)s6)c6c5C(=O)c5c(CC)sc(CC)c5C6=O)s4)sc3c(-c3ccc(CC)s3)c3ccsc23)s1
1084,BT2F-IC4F,PBDB-T,,10.1039/D0TA03683H,0.67,19.43,64.7,,sm,unfused,3.0,polymer,O=C1C2=CC(F)=C(F)C=C2C(/C1=C/C3=CC(C4(CC(CC)CCCC)CC(CC)CCCC)=C(S3)C5=C4C=C(S5)C(C6=NSN=C67)=C(F)C(F)=C7C8=CC(C9(CC(CC)CCCC)CC(CC)CCCC)=C(S8)C%10=C9C=C(S%10)/C=C(C(C%11=CC(F)=C(F)C=C%11%12)=O)/C%12=C(C#N)\C#N)=C(C#N)/C#N,CCC1(CC)c2cc(/C=C3\C(=O)c4cc(F)c(F)cc4C3=C(C#N)C#N)sc2-c2sc(-c3c(F)c(F)c(-c4cc5c(s4)-c4sc(/C=C6\C(=O)c7cc(F)c(F)cc7C6=C(C#N)C#N)cc4C5(CC)CC)c4nsnc34)cc21,CCC(CCCC)CC1=CC=C(S1)C2=C3C(SC(C4=CC=C(S4)C(SC(C5=CC=C(C6=CC7=C(S6)C(C8=CC=C(CC(CCCC)CC)S8)=C9C(SC(C%10=CC=C(S%10)C(SC(C%11=CC=C(C%12=CC%13=C(S%12)C(C%14=CC=C(CC(CCCC)CC)S%14)=C%15C(SC(C%16=CC=C(S%16)C(SC(C%17=CC=CS%17)=C%18C%19=O)=C%18C(C%20=C(CC(CCCC)CC)SC(CC(CCCC)CC)=C%20%19)=O)=C%15)=C%13C%21=CC=C(CC(CCCC)CC)S%21)S%11)=C%22C%23=O)=C%22C(C%24=C(CC(CCCC)CC)SC(CC(CCCC)CC)=C%24%23)=O)=C9)=C7C%25=CC=C(CC(CCCC)CC)S%25)S5)=C%26C%27=O)=C%26C(C%28=C(CC(CCCC)CC)SC(CC(CCCC)CC)=C%28%27)=O)=C3)=C(C%29=CC=C(CC(CCCC)CC)S%29)C%30=C2SC=C%30,CCc1ccc(-c2c3cc(-c4ccc(-c5sc(-c6ccc(-c7cc8c(-c9ccc(CC)s9)c9sc(-c%10ccc(-c%11sc(-c%12ccc(-c%13cc%14c(-c%15ccc(CC)s%15)c%15sc(-c%16ccc(-c%17sc(-c%18cccs%18)c%18c%17C(=O)c%17c(CC)sc(CC)c%17C%18=O)s%16)cc%15c(-c%15ccc(CC)s%15)c%14s%13)s%12)c%12c%11C(=O)c%11c(CC)sc(CC)c%11C%12=O)s%10)cc9c(-c9ccc(CC)s9)c8s7)s6)c6c5C(=O)c5c(CC)sc(CC)c5C6=O)s4)sc3c(-c3ccc(CC)s3)c3ccsc23)s1
1085,BFC-4F,PTQ10,,10.1002/solr.202000421,0.81,20.5,72.35,,sm,unfused,3.0,polymer,O=C1C2=CC(F)=C(F)C=C2C(/C1=C/C3=CC(C4(CC(CCCC)CC)CC(CCCC)CC)=C(S3)C5=C4C=C(S5)C(C6=NSN=C67)=C(F)C(F)=C7C8=CC(C9(CC(CCCC)CC)CC(CCCC)CC)=C(S8)C%10=C9C=C(S%10)/C=C(C(C%11=CC(F)=C(F)C=C%11%12)=O)/C%12=C(C#N)\C#N)=C(C#N)/C#N,CCC1(CC)c2cc(/C=C3\C(=O)c4cc(F)c(F)cc4C3=C(C#N)C#N)sc2-c2sc(-c3c(F)c(F)c(-c4cc5c(s4)-c4sc(/C=C6\C(=O)c7cc(F)c(F)cc7C6=C(C#N)C#N)cc4C5(CC)CC)c4nsnc34)cc21,FC(C(F)=C(C1=CC=C(C2=C(F)C(F)=C(C3=CC=C(C4=C(F)C(F)=CC5=C4N=CC(OCC(CCCCCC)CCCCCCCC)=N5)S3)C6=C2N=CC(OCC(CCCCCC)CCCCCCCC)=N6)S1)C7=C8N=CC(OCC(CCCCCC)CCCCCCCC)=N7)=C8C9=CC=CS9,CCOc1cnc2c(-c3ccc(-c4c(F)c(F)c(-c5ccc(-c6c(F)c(F)c(-c7cccs7)c7ncc(OCC)nc67)s5)c5ncc(OCC)nc45)s3)c(F)c(F)cc2n1
1086,NOF-1,PBDB-T,,10.1002/solr.202100094,0.89,11.65,57.97,,sm,unfused,3.0,polymer,O=C(C(/C1=C(C#N)\C#N)=C\C2=CC(C(CC(CCCC)CC)(CC(CCCC)CC)C3=C4SC(C5=C(C=CC(OCC(CCCC)CC)=C6C7=CC8=C(C(SC(/C=C9/C(C(C=C(F)C(F)=C%10)=C%10C9=O)=C(C#N)\C#N)=C%11)=C%11C8(CC(CC)CCCC)CC(CCCC)CC)S7)C6=CC=C5OCC(CCCC)CC)=C3)=C4S2)C%12=C1C=C(F)C(F)=C%12,CCC(C1=C2SC(C3=C(C=CC(OCC)=C4C5=CC6=C(C(SC(/C=C7/C(C(C=C(F)C(F)=C8)=C8C7=O)=C(C#N)\C#N)=C9)=C9C6(CC)CC)S5)C4=CC=C3OCC)=C1)(CC)C%10=C2SC(/C=C(/C%11=C(C#N)\C#N)C(C%12=C%11C=C(F)C(F)=C%12)=O)=C%10,CCC(CCCC)CC1=CC=C(S1)C2=C3C(SC(C4=CC=C(S4)C(SC(C5=CC=C(C6=CC7=C(S6)C(C8=CC=C(CC(CCCC)CC)S8)=C9C(SC(C%10=CC=C(S%10)C(SC(C%11=CC=C(C%12=CC%13=C(S%12)C(C%14=CC=C(CC(CCCC)CC)S%14)=C%15C(SC(C%16=CC=C(S%16)C(SC(C%17=CC=CS%17)=C%18C%19=O)=C%18C(C%20=C(CC(CCCC)CC)SC(CC(CCCC)CC)=C%20%19)=O)=C%15)=C%13C%21=CC=C(CC(CCCC)CC)S%21)S%11)=C%22C%23=O)=C%22C(C%24=C(CC(CCCC)CC)SC(CC(CCCC)CC)=C%24%23)=O)=C9)=C7C%25=CC=C(CC(CCCC)CC)S%25)S5)=C%26C%27=O)=C%26C(C%28=C(CC(CCCC)CC)SC(CC(CCCC)CC)=C%28%27)=O)=C3)=C(C%29=CC=C(CC(CCCC)CC)S%29)C%30=C2SC=C%30,CCc1ccc(-c2c3cc(-c4ccc(-c5sc(-c6ccc(-c7cc8c(-c9ccc(CC)s9)c9sc(-c%10ccc(-c%11sc(-c%12ccc(-c%13cc%14c(-c%15ccc(CC)s%15)c%15sc(-c%16ccc(-c%17sc(-c%18cccs%18)c%18c%17C(=O)c%17c(CC)sc(CC)c%17C%18=O)s%16)cc%15c(-c%15ccc(CC)s%15)c%14s%13)s%12)c%12c%11C(=O)c%11c(CC)sc(CC)c%11C%12=O)s%10)cc9c(-c9ccc(CC)s9)c8s7)s6)c6c5C(=O)c5c(CC)sc(CC)c5C6=O)s4)sc3c(-c3ccc(CC)s3)c3ccsc23)s1
1087,NOF-2,PBDB-T,,10.1002/solr.202100094,0.9279999999999999,16.1,71.42,,sm,unfused,3.0,polymer,O=C(C(/C1=C(C#N)\C#N)=C\C2=CC(C(CC(CCCC)CC)(CC(CCCC)CC)C3=C4SC(C5=C(OCC(CCCC)CC)C6=CC=C(C7=CSC8=C7C(CC(CCCC)CC)(CC(CC)CCCC)C9=C8SC(/C=C%10/C(C(C=C(F)C(F)=C%11)=C%11C%10=O)=C(C#N)\C#N)=C9)C(OCC(CCCC)CC)=C6C=C5)=C3)=C4S2)C%12=C1C=C(F)C(F)=C%12,O=C(C1=C2C=C(C(F)=C1)F)C(/C2=C(C#N)\C#N)=C\C3=CC4=C(S3)C(SC(C5=C(C6=CC=C(C(OCC)=C6C=C5)C7=CSC8=C7C(CC)(C9=C8SC(/C=C%10/C(C%11=C(C%10=O)C=C(F)C(F)=C%11)=C(C#N)/C#N)=C9)CC)OCC)=C%12)=C%12C4(CC)CC,CCC(CCCC)CC1=CC=C(S1)C2=C3C(SC(C4=CC=C(S4)C(SC(C5=CC=C(C6=CC7=C(S6)C(C8=CC=C(CC(CCCC)CC)S8)=C9C(SC(C%10=CC=C(S%10)C(SC(C%11=CC=C(C%12=CC%13=C(S%12)C(C%14=CC=C(CC(CCCC)CC)S%14)=C%15C(SC(C%16=CC=C(S%16)C(SC(C%17=CC=CS%17)=C%18C%19=O)=C%18C(C%20=C(CC(CCCC)CC)SC(CC(CCCC)CC)=C%20%19)=O)=C%15)=C%13C%21=CC=C(CC(CCCC)CC)S%21)S%11)=C%22C%23=O)=C%22C(C%24=C(CC(CCCC)CC)SC(CC(CCCC)CC)=C%24%23)=O)=C9)=C7C%25=CC=C(CC(CCCC)CC)S%25)S5)=C%26C%27=O)=C%26C(C%28=C(CC(CCCC)CC)SC(CC(CCCC)CC)=C%28%27)=O)=C3)=C(C%29=CC=C(CC(CCCC)CC)S%29)C%30=C2SC=C%30,CCc1ccc(-c2c3cc(-c4ccc(-c5sc(-c6ccc(-c7cc8c(-c9ccc(CC)s9)c9sc(-c%10ccc(-c%11sc(-c%12ccc(-c%13cc%14c(-c%15ccc(CC)s%15)c%15sc(-c%16ccc(-c%17sc(-c%18cccs%18)c%18c%17C(=O)c%17c(CC)sc(CC)c%17C%18=O)s%16)cc%15c(-c%15ccc(CC)s%15)c%14s%13)s%12)c%12c%11C(=O)c%11c(CC)sc(CC)c%11C%12=O)s%10)cc9c(-c9ccc(CC)s9)c8s7)s6)c6c5C(=O)c5c(CC)sc(CC)c5C6=O)s4)sc3c(-c3ccc(CC)s3)c3ccsc23)s1
1088,NOF-3,PBDB-T,,10.1002/solr.202100094,0.898,18.49,69.74,,sm,unfused,3.0,polymer,O=C(C(/C1=C(C#N)\C#N)=C\C2=CC(C(CC(CCCC)CC)(CC(CCCC)CC)C3=C4SC(C5=CC6=CC(OCC(CCCC)CC)=C(C7=CC8=C(C(SC(/C=C9/C(C(C=C(F)C(F)=C%10)=C%10C9=O)=C(C#N)\C#N)=C%11)=C%11C8(CC(CC)CCCC)CC(CCCC)CC)S7)C=C6C=C5OCC(CCCC)CC)=C3)=C4S2)C%12=C1C=C(F)C(F)=C%12,CCC(C1=C2SC(C3=CC4=CC(OCC)=C(C5=CC6=C(C(SC(/C=C7/C(C(C=C(F)C(F)=C8)=C8C7=O)=C(C#N)\C#N)=C9)=C9C6(CC)CC)S5)C=C4C=C3OCC)=C1)(CC)C%10=C2SC(/C=C(/C%11=C(C#N)\C#N)C(C%12=C%11C=C(F)C(F)=C%12)=O)=C%10,CCC(CCCC)CC1=CC=C(S1)C2=C3C(SC(C4=CC=C(S4)C(SC(C5=CC=C(C6=CC7=C(S6)C(C8=CC=C(CC(CCCC)CC)S8)=C9C(SC(C%10=CC=C(S%10)C(SC(C%11=CC=C(C%12=CC%13=C(S%12)C(C%14=CC=C(CC(CCCC)CC)S%14)=C%15C(SC(C%16=CC=C(S%16)C(SC(C%17=CC=CS%17)=C%18C%19=O)=C%18C(C%20=C(CC(CCCC)CC)SC(CC(CCCC)CC)=C%20%19)=O)=C%15)=C%13C%21=CC=C(CC(CCCC)CC)S%21)S%11)=C%22C%23=O)=C%22C(C%24=C(CC(CCCC)CC)SC(CC(CCCC)CC)=C%24%23)=O)=C9)=C7C%25=CC=C(CC(CCCC)CC)S%25)S5)=C%26C%27=O)=C%26C(C%28=C(CC(CCCC)CC)SC(CC(CCCC)CC)=C%28%27)=O)=C3)=C(C%29=CC=C(CC(CCCC)CC)S%29)C%30=C2SC=C%30,CCc1ccc(-c2c3cc(-c4ccc(-c5sc(-c6ccc(-c7cc8c(-c9ccc(CC)s9)c9sc(-c%10ccc(-c%11sc(-c%12ccc(-c%13cc%14c(-c%15ccc(CC)s%15)c%15sc(-c%16ccc(-c%17sc(-c%18cccs%18)c%18c%17C(=O)c%17c(CC)sc(CC)c%17C%18=O)s%16)cc%15c(-c%15ccc(CC)s%15)c%14s%13)s%12)c%12c%11C(=O)c%11c(CC)sc(CC)c%11C%12=O)s%10)cc9c(-c9ccc(CC)s9)c8s7)s6)c6c5C(=O)c5c(CC)sc(CC)c5C6=O)s4)sc3c(-c3ccc(CC)s3)c3ccsc23)s1
1089,Y25,PBDB-TF,,10.1002/solr.202100281,0.8,20.19,72.14,,sm,y,6.0,polymer,O=C1C2=CC(F)=C(F)C=C2C(/C1=C/C3=CC(N(C4=C5C6=NN(CC(CC)CCCC)N=C6C7=C4N(C8=C7SC(/C=C9/C(C%10=C(C9=O)C=C(F)C(F)=C%10)=C(C#N)\C#N)=C8)CC(CC)CCCC)CC(CC)CCCC)=C5S3)=C(C#N)\C#N,CCn1nc2c(n1)c1c3sc(/C=C4\C(=O)c5cc(F)c(F)cc5C4=C(C#N)C#N)cc3n(CC)c1c1c2c2sc(/C=C3\C(=O)c4cc(F)c(F)cc4C3=C(C#N)C#N)cc2n1CC,FC1=C(CC(CCCC)CC)SC(C2=C3C(SC(C4=CC=C(S4)C(SC(C5=CC=C(C6=CC7=C(S6)C(C8=CC(F)=C(CC(CCCC)CC)S8)=C9C(SC(C%10=CC=C(S%10)C(SC(C%11=CC=C(C%12=CC%13=C(S%12)C(C%14=CC(F)=C(CC(CCCC)CC)S%14)=C%15C(SC(C%16=CC=C(S%16)C(SC(C%17=CC=CS%17)=C%18C%19=O)=C%18C(C%20=C(CC(CCCC)CC)SC(CC(CCCC)CC)=C%20%19)=O)=C%15)=C%13C%21=CC(F)=C(CC(CCCC)CC)S%21)S%11)=C%22C%23=O)=C%22C(C%24=C(CC(CCCC)CC)SC(CC(CCCC)CC)=C%24%23)=O)=C9)=C7C%25=CC(F)=C(CC(CCCC)CC)S%25)S5)=C%26C%27=O)=C%26C(C%28=C(CC(CCCC)CC)SC(CC(CCCC)CC)=C%28%27)=O)=C3)=C(C%29=CC(F)=C(CC(CCCC)CC)S%29)C%30=C2SC=C%30)=C1,CCc1sc(-c2c3cc(-c4ccc(-c5sc(-c6ccc(-c7cc8c(-c9cc(F)c(CC)s9)c9sc(-c%10ccc(-c%11sc(-c%12ccc(-c%13cc%14c(-c%15cc(F)c(CC)s%15)c%15sc(-c%16ccc(-c%17sc(-c%18cccs%18)c%18c%17C(=O)c%17c(CC)sc(CC)c%17C%18=O)s%16)cc%15c(-c%15cc(F)c(CC)s%15)c%14s%13)s%12)c%12c%11C(=O)c%11c(CC)sc(CC)c%11C%12=O)s%10)cc9c(-c9cc(F)c(CC)s9)c8s7)s6)c6c5C(=O)c5c(CC)sc(CC)c5C6=O)s4)sc3c(-c3cc(F)c(CC)s3)c3ccsc23)cc1F
1090,Y26,PBDB-TF,,10.1002/solr.202100281,0.83,21.63,74.33,,sm,y,6.0,polymer,O=C1C2=CC(F)=C(F)C=C2C(/C1=C/C3=C(CCCCCC)C(N(C4=C5C6=NN(CC(CC)CCCC)N=C6C7=C4N(C8=C7SC(/C=C9/C(C%10=C(C9=O)C=C(F)C(F)=C%10)=C(C#N)\C#N)=C8CCCCCC)CC(CC)CCCC)CC(CC)CCCC)=C5S3)=C(C#N)\C#N,CCc1c(/C=C2\C(=O)c3cc(F)c(F)cc3C2=C(C#N)C#N)sc2c3c4nn(CC)nc4c4c5sc(/C=C6\C(=O)c7cc(F)c(F)cc7C6=C(C#N)C#N)c(CC)c5n(CC)c4c3n(CC)c12,FC1=C(CC(CCCC)CC)SC(C2=C3C(SC(C4=CC=C(S4)C(SC(C5=CC=C(C6=CC7=C(S6)C(C8=CC(F)=C(CC(CCCC)CC)S8)=C9C(SC(C%10=CC=C(S%10)C(SC(C%11=CC=C(C%12=CC%13=C(S%12)C(C%14=CC(F)=C(CC(CCCC)CC)S%14)=C%15C(SC(C%16=CC=C(S%16)C(SC(C%17=CC=CS%17)=C%18C%19=O)=C%18C(C%20=C(CC(CCCC)CC)SC(CC(CCCC)CC)=C%20%19)=O)=C%15)=C%13C%21=CC(F)=C(CC(CCCC)CC)S%21)S%11)=C%22C%23=O)=C%22C(C%24=C(CC(CCCC)CC)SC(CC(CCCC)CC)=C%24%23)=O)=C9)=C7C%25=CC(F)=C(CC(CCCC)CC)S%25)S5)=C%26C%27=O)=C%26C(C%28=C(CC(CCCC)CC)SC(CC(CCCC)CC)=C%28%27)=O)=C3)=C(C%29=CC(F)=C(CC(CCCC)CC)S%29)C%30=C2SC=C%30)=C1,CCc1sc(-c2c3cc(-c4ccc(-c5sc(-c6ccc(-c7cc8c(-c9cc(F)c(CC)s9)c9sc(-c%10ccc(-c%11sc(-c%12ccc(-c%13cc%14c(-c%15cc(F)c(CC)s%15)c%15sc(-c%16ccc(-c%17sc(-c%18cccs%18)c%18c%17C(=O)c%17c(CC)sc(CC)c%17C%18=O)s%16)cc%15c(-c%15cc(F)c(CC)s%15)c%14s%13)s%12)c%12c%11C(=O)c%11c(CC)sc(CC)c%11C%12=O)s%10)cc9c(-c9cc(F)c(CC)s9)c8s7)s6)c6c5C(=O)c5c(CC)sc(CC)c5C6=O)s4)sc3c(-c3cc(F)c(CC)s3)c3ccsc23)cc1F
