Repository: brigreens/Meta-analysis_OSCs

This repository contains the data files and analysis notebooks to support the paper "Meta-Analysis of Molecular Design Strategies for Non-Fullerene Acceptor Based Organic Solar Cell Materials" (DOI: 10.26434/chemrxiv-2024-w29b1)

File: general_dataset_analysis/OSC_filtered_with_sidechains.csv (part 31 of 59)
,reported_acceptor,reported_donor,reference,DOI,Voc,Jsc,FF,PCE,acceptor_type,acceptor_class,fused_rings_in_core,donor_type,acc_SMILES_sidechains,acc_SMILES_shortened_sidechains,don_SMILES_sidechains,don_SMILES_shortened_sidechains
1092,IDTT-OB,PBDB-T,,10.1002/solr.202100806,0.92,16.29,71.62,,sm,fused,7.0,polymer,O=C1C2=C(C(/C1=C/C3=CC4=C(C5=C(S4)C(C=C6C(CCCCCCCC)(C7=C(SC8=C7SC(/C=C9/C(C%10=C(C9=O)C=CC(C)=C%10)=C(C#N)/C#N)=C8)C6=C%11)C%12=CC=C(C=C%12)CCCCCC)=C%11C5(CCCCCCCC)C%13=CC=C(C=C%13)CCCCCC)S3)=C(C#N)\C#N)C=C(C)C=C2,CCc1ccc(C2(CC)c3cc4c(cc3-c3sc5cc(/C=C6\C(=O)c7ccc(C)cc7C6=C(C#N)C#N)sc5c32)C(CC)(c2ccc(CC)cc2)c2c-4sc3cc(/C=C4\C(=O)c5ccc(C)cc5C4=C(C#N)C#N)sc23)cc1,CCC(CCCC)CC1=CC=C(S1)C2=C3C(SC(C4=CC=C(S4)C(SC(C5=CC=C(C6=CC7=C(S6)C(C8=CC=C(CC(CCCC)CC)S8)=C9C(SC(C%10=CC=C(S%10)C(SC(C%11=CC=C(C%12=CC%13=C(S%12)C(C%14=CC=C(CC(CCCC)CC)S%14)=C%15C(SC(C%16=CC=C(S%16)C(SC(C%17=CC=CS%17)=C%18C%19=O)=C%18C(C%20=C(CC(CCCC)CC)SC(CC(CCCC)CC)=C%20%19)=O)=C%15)=C%13C%21=CC=C(CC(CCCC)CC)S%21)S%11)=C%22C%23=O)=C%22C(C%24=C(CC(CCCC)CC)SC(CC(CCCC)CC)=C%24%23)=O)=C9)=C7C%25=CC=C(CC(CCCC)CC)S%25)S5)=C%26C%27=O)=C%26C(C%28=C(CC(CCCC)CC)SC(CC(CCCC)CC)=C%28%27)=O)=C3)=C(C%29=CC=C(CC(CCCC)CC)S%29)C%30=C2SC=C%30,CCc1ccc(-c2c3cc(-c4ccc(-c5sc(-c6ccc(-c7cc8c(-c9ccc(CC)s9)c9sc(-c%10ccc(-c%11sc(-c%12ccc(-c%13cc%14c(-c%15ccc(CC)s%15)c%15sc(-c%16ccc(-c%17sc(-c%18cccs%18)c%18c%17C(=O)c%17c(CC)sc(CC)c%17C%18=O)s%16)cc%15c(-c%15ccc(CC)s%15)c%14s%13)s%12)c%12c%11C(=O)c%11c(CC)sc(CC)c%11C%12=O)s%10)cc9c(-c9ccc(CC)s9)c8s7)s6)c6c5C(=O)c5c(CC)sc(CC)c5C6=O)s4)sc3c(-c3ccc(CC)s3)c3ccsc23)s1
1093,DO-2F,PBDB-T,,10.1002/solr.202100806,0.82,19.92,66.23,,sm,unfused,3.0,polymer,O=C(C1=C2C=C(C(F)=C1)F)C(/C2=C(C#N)\C#N)=C\C3=CC4=C(S3)C(SC(C5=C(OCCCCCC)C=C(C(S6)=CC7=C6C8=C(C7(CC(CC)CCCC)CC(CCCC)CC)C=C(S8)/C=C9/C(C%10=C(C9=O)C=C(F)C(F)=C%10)=C(C#N)\C#N)C(OCCCCCC)=C5)=C%11)=C%11C4(CC(CC)CCCC)CC(CC)CCCC,O=C(C1=C2C=C(C(F)=C1)F)C(/C2=C(C#N)\C#N)=C\C3=CC4=C(S3)C(SC(C5=C(OCC)C=C(C(S6)=CC7=C6C8=C(C7(CC)CC)C=C(S8)/C=C9/C(C%10=C(C9=O)C=C(F)C(F)=C%10)=C(C#N)\C#N)C(OCC)=C5)=C%11)=C%11C4(CC)CC,CCC(CCCC)CC1=CC=C(S1)C2=C3C(SC(C4=CC=C(S4)C(SC(C5=CC=C(C6=CC7=C(S6)C(C8=CC=C(CC(CCCC)CC)S8)=C9C(SC(C%10=CC=C(S%10)C(SC(C%11=CC=C(C%12=CC%13=C(S%12)C(C%14=CC=C(CC(CCCC)CC)S%14)=C%15C(SC(C%16=CC=C(S%16)C(SC(C%17=CC=CS%17)=C%18C%19=O)=C%18C(C%20=C(CC(CCCC)CC)SC(CC(CCCC)CC)=C%20%19)=O)=C%15)=C%13C%21=CC=C(CC(CCCC)CC)S%21)S%11)=C%22C%23=O)=C%22C(C%24=C(CC(CCCC)CC)SC(CC(CCCC)CC)=C%24%23)=O)=C9)=C7C%25=CC=C(CC(CCCC)CC)S%25)S5)=C%26C%27=O)=C%26C(C%28=C(CC(CCCC)CC)SC(CC(CCCC)CC)=C%28%27)=O)=C3)=C(C%29=CC=C(CC(CCCC)CC)S%29)C%30=C2SC=C%30,CCc1ccc(-c2c3cc(-c4ccc(-c5sc(-c6ccc(-c7cc8c(-c9ccc(CC)s9)c9sc(-c%10ccc(-c%11sc(-c%12ccc(-c%13cc%14c(-c%15ccc(CC)s%15)c%15sc(-c%16ccc(-c%17sc(-c%18cccs%18)c%18c%17C(=O)c%17c(CC)sc(CC)c%17C%18=O)s%16)cc%15c(-c%15ccc(CC)s%15)c%14s%13)s%12)c%12c%11C(=O)c%11c(CC)sc(CC)c%11C%12=O)s%10)cc9c(-c9ccc(CC)s9)c8s7)s6)c6c5C(=O)c5c(CC)sc(CC)c5C6=O)s4)sc3c(-c3ccc(CC)s3)c3ccsc23)s1
1094,p-DOC6-2F,PBDB-T,,10.1021/acsami.0c13993,0.81,18.44,62.06,,sm,unfused,3.0,polymer,N#C/C(C#N)=C1C(C(C2=CC(F)=C(C=C2\1)F)=O)=CC3=CC4=C(C5=C(C4(CC(CCCC)CC)CC(CCCC)CC)C=C(C6=C(OCCCCCC)C=C(C7=CC8=C(C9=C(C8(CC(CCCC)CC)CC(CCCC)CC)C=C(C=C%10C(C%11=CC(F)=C(C=C%11/C%10=C(C#N)/C#N)F)=O)S9)S7)C(OCCCCCC)=C6)S5)S3,N#C/C(C#N)=C1C(C(C2=CC(F)=C(C=C2\1)F)=O)=CC3=CC4=C(C5=C(C4(CC)CC)C=C(C6=C(OCC)C=C(C7=CC8=C(C9=C(C8(CC)CC)C=C(C=C%10C(C%11=CC(F)=C(C=C%11/C%10=C(C#N)/C#N)F)=O)S9)S7)C(OCC)=C6)S5)S3,CCC(CCCC)CC1=CC=C(S1)C2=C3C(SC(C4=CC=C(S4)C(SC(C5=CC=C(C6=CC7=C(S6)C(C8=CC=C(CC(CCCC)CC)S8)=C9C(SC(C%10=CC=C(S%10)C(SC(C%11=CC=C(C%12=CC%13=C(S%12)C(C%14=CC=C(CC(CCCC)CC)S%14)=C%15C(SC(C%16=CC=C(S%16)C(SC(C%17=CC=CS%17)=C%18C%19=O)=C%18C(C%20=C(CC(CCCC)CC)SC(CC(CCCC)CC)=C%20%19)=O)=C%15)=C%13C%21=CC=C(CC(CCCC)CC)S%21)S%11)=C%22C%23=O)=C%22C(C%24=C(CC(CCCC)CC)SC(CC(CCCC)CC)=C%24%23)=O)=C9)=C7C%25=CC=C(CC(CCCC)CC)S%25)S5)=C%26C%27=O)=C%26C(C%28=C(CC(CCCC)CC)SC(CC(CCCC)CC)=C%28%27)=O)=C3)=C(C%29=CC=C(CC(CCCC)CC)S%29)C%30=C2SC=C%30,CCc1ccc(-c2c3cc(-c4ccc(-c5sc(-c6ccc(-c7cc8c(-c9ccc(CC)s9)c9sc(-c%10ccc(-c%11sc(-c%12ccc(-c%13cc%14c(-c%15ccc(CC)s%15)c%15sc(-c%16ccc(-c%17sc(-c%18cccs%18)c%18c%17C(=O)c%17c(CC)sc(CC)c%17C%18=O)s%16)cc%15c(-c%15ccc(CC)s%15)c%14s%13)s%12)c%12c%11C(=O)c%11c(CC)sc(CC)c%11C%12=O)s%10)cc9c(-c9ccc(CC)s9)c8s7)s6)c6c5C(=O)c5c(CC)sc(CC)c5C6=O)s4)sc3c(-c3ccc(CC)s3)c3ccsc23)s1
1095,m-BTP-C6Ph,PTQ10,,10.1007/s11426-021-1114-3,0.841,26.95,78.3,,sm,y,8.0,polymer,N#C/C(C#N)=C1C(C(C2=CC(F)=C(C=C2\1)F)=O)=CC3=C(C4=CC(CCCCCC)=CC=C4)C(SC5=C6N(CC(CCCC)CC)C7=C5C8=NSN=C8C9=C7N(CC(CCCC)CC)C%10=C9SC%11=C%10SC(C=C%12C(C%13=CC(F)=C(C=C%13/C%12=C(C#N)/C#N)F)=O)=C%11C%14=CC=CC(CCCCCC)=C%14)=C6S3,CCc1cccc(-c2c(/C=C3\C(=O)c4cc(F)c(F)cc4C3=C(C#N)C#N)sc3c2sc2c4c5nsnc5c5c6sc7c(-c8cccc(CC)c8)c(/C=C8\C(=O)c9cc(F)c(F)cc9C8=C(C#N)C#N)sc7c6n(CC)c5c4n(CC)c32)c1,FC(C(F)=C(C1=CC=C(C2=C(F)C(F)=C(C3=CC=C(C4=C(F)C(F)=CC5=C4N=CC(OCC(CCCCCC)CCCCCCCC)=N5)S3)C6=C2N=CC(OCC(CCCCCC)CCCCCCCC)=N6)S1)C7=C8N=CC(OCC(CCCCCC)CCCCCCCC)=N7)=C8C9=CC=CS9,CCOc1cnc2c(-c3ccc(-c4c(F)c(F)c(-c5ccc(-c6c(F)c(F)c(-c7cccs7)c7ncc(OCC)nc67)s5)c5ncc(OCC)nc45)s3)c(F)c(F)cc2n1
1099,m-BTP-PhC6,D18-Cl,,10.1002/solr.202200508,0.89,24.69,77.08,,sm,y,8.0,polymer,N#C/C(C#N)=C1C(C(C2=CC(F)=C(C=C2\1)F)=O)=CC3=C(C4=CC(CCCCCC)=CC=C4)C(SC5=C6N(CC(CCCC)CC)C7=C5C8=NSN=C8C9=C7N(CC(CCCC)CC)C%10=C9SC%11=C%10SC(C=C%12C(C%13=CC(F)=C(C=C%13/C%12=C(C#N)/C#N)F)=O)=C%11C%14=CC=CC(CCCCCC)=C%14)=C6S3,CCc1cccc(-c2c(/C=C3\C(=O)c4cc(F)c(F)cc4C3=C(C#N)C#N)sc3c2sc2c4c5nsnc5c5c6sc7c(-c8cccc(CC)c8)c(/C=C8\C(=O)c9cc(F)c(F)cc9C8=C(C#N)C#N)sc7c6n(CC)c5c4n(CC)c32)c1,ClC1=C(CC(CC)CCCC)SC(C2=C3C(C=C(C4=C(CC(CCCCCC)CCCC)C=C(C5=CC6=C(C(SC(C7=CC(CC(CCCCCC)CCCC)=C(C8=CC9=C(C(C%10=CC(Cl)=C(CC(CCCC)CC)S%10)=C(C=C(C%11=C(CC(CCCCCC)CCCC)C=C(C%12=CC%13=C(C(SC(C%14=CC(CC(CCCCCC)CCCC)=C(C%15=CC%16=C(C(C%17=CC(Cl)=C(CC(CCCC)CC)S%17)=C(C=C(C%18=C(CC(CCCCCC)CCCC)C=C(C%19=CC%20=C(C(SC(C%21=CC(CC(CCCCCC)CCCC)=CS%21)=C%22)=C%22C%23=NSN=C%23%20)S%19)S%18)S%24)C%24=C%16C%25=CC(Cl)=C(CC(CC)CCCC)S%25)S%15)S%14)=C%26)=C%26C%27=NSN=C%27%13)S%12)S%11)S%28)C%28=C9C%29=CC(Cl)=C(CC(CC)CCCC)S%29)S8)S7)=C%30)=C%30C%31=NSN=C%316)S5)S4)S3)=C(C%32=CC(Cl)=C(CC(CCCC)CC)S%32)C%33=C2C=CS%33)=C1,ClC1=C(CC)SC(C2=C3C(C=C(C4=C(CC)C=C(C5=CC6=C(C(SC(C7=CC(CC)=C(C8=CC9=C(C(C%10=CC(Cl)=C(CC)S%10)=C(C=C(C%11=C(CC)C=C(C%12=CC%13=C(C(SC(C%14=CC(CC)=C(C%15=CC%16=C(C(C%17=CC(Cl)=C(CC)S%17)=C(C=C(C%18=C(CC)C=C(C%19=CC%20=C(C(SC(C%21=CC(CC)=CS%21)=C%22)=C%22C%23=NSN=C%23%20)S%19)S%18)S%24)C%24=C%16C%25=CC(Cl)=C(CC)S%25)S%15)S%14)=C%26)=C%26C%27=NSN=C%27%13)S%12)S%11)S%28)C%28=C9C%29=CC(Cl)=C(CC)S%29)S8)S7)=C%30)=C%30C%31=NSN=C%316)S5)S4)S3)=C(C%32=CC(Cl)=C(CC)S%32)C%33=C2C=CS%33)=C1
1100,m-BTP-PhC6,PTVT-T,,10.1021/acsenergylett.2c01364,0.821,23.76,71.6,,sm,y,8.0,polymer,N#C/C(C#N)=C1C(C(C2=CC(F)=C(C=C2\1)F)=O)=CC3=C(C4=CC(CCCCCC)=CC=C4)C(SC5=C6N(CC(CCCC)CC)C7=C5C8=NSN=C8C9=C7N(CC(CCCC)CC)C%10=C9SC%11=C%10SC(C=C%12C(C%13=CC(F)=C(C=C%13/C%12=C(C#N)/C#N)F)=O)=C%11C%14=CC=CC(CCCCCC)=C%14)=C6S3,CCc1cccc(-c2c(/C=C3\C(=O)c4cc(F)c(F)cc4C3=C(C#N)C#N)sc3c2sc2c4c5nsnc5c5c6sc7c(-c8cccc(CC)c8)c(/C=C8\C(=O)c9cc(F)c(F)cc9C8=C(C#N)C#N)sc7c6n(CC)c5c4n(CC)c32)c1,O=C(OCC(CCCCCC)CCCC)C1=C(/C=C/C2=C(C(OCC(CCCC)CCCCCC)=O)C=C(C3=CC=C(C4=CC(C(OCC(CCCCCC)CCCC)=O)=C(/C=C/C5=C(C(OCC(CCCC)CCCCCC)=O)C=C(C6=CC=C(C7=CC(C(OCC(CCCCCC)CCCC)=O)=C(/C=C/C8=C(C(OCC(CCCC)CCCCCC)=O)C=CS8)S7)S6)S5)S4)S3)S2)SC(C9=CC=CS9)=C1,O=C(OCC)C1=C(/C=C/C2=C(C(OCC)=O)C=C(C3=CC=C(C4=CC(C(OCC)=O)=C(/C=C/C5=C(C(OCC)=O)C=C(C6=CC=C(C7=CC(C(OCC)=O)=C(/C=C/C8=C(C(OCC)=O)C=CS8)S7)S6)S5)S4)S3)S2)SC(C9=CC=CS9)=C1
1101,BTA502,PTB7-Th,,10.1002/solr.202200750,1.025,14.57,42.05,,sm,fused,5.0,polymer,N#C/C(C#N)=C1SC(C(N\1CC2=CC=CC=C2)=O)=CC3=CC(F)=C(C4=CC5=C(S4)C6=C(C=C(C7=C6)C8=C(C=C(S8)C9=C(F)C=C(C=C%10S/C(N(C%10=O)CC%11=CC=CC=C%11)=C(C#N)\C#N)C%12=NN(N=C%129)CCCCCCCC)[Si]7(CCCCCC)CCCCCC)[Si]5(CCCCCC)CCCCCC)C%13=NN(N=C3%13)CCCCCCCC,N#C/C(C#N)=C1SC(C(N\1CC2=CC=CC=C2)=O)=CC3=CC(F)=C(C4=CC5=C(S4)C6=C(C=C(C7=C6)C8=C(C=C(S8)C9=C(F)C=C(C=C%10S/C(N(C%10=O)CC%11=CC=CC=C%11)=C(C#N)\C#N)C%12=NN(N=C%129)CC)[Si]7(CC)CC)[Si]5(CC)CC)C%13=NN(N=C3%13)CC,FC1=C(C(OCC(CCCC)CC)=O)SC2=C(SC=C21)C(S3)=CC4=C3C(C5=CC=C(CC(CC)CCCC)S5)=C(C=C(C6=C(C(F)=C(C(OCC(CCCC)CC)=O)S7)C7=C(S6)C(S8)=CC9=C8C(C%10=CC=C(CC(CCCC)CC)S%10)=C(C=C(C%11=C(C(F)=C(C(OCC(CCCC)CC)=O)S%12)C%12=C(S%11)C(S%13)=CC%14=C%13C(C%15=CC=C(CC(CC)CCCC)S%15)=C(C=CS%16)C%16=C%14C%17=CC=C(CC(CC)CCCC)S%17)S%18)C%18=C9C%19=CC=C(CC(CCCC)CC)S%19)S%20)C%20=C4C%21=CC=C(CC(CC)CCCC)S%21,CCOC(=O)c1sc2c(-c3cc4c(-c5ccc(CC)s5)c5sc(-c6sc(-c7cc8c(-c9ccc(CC)s9)c9sc(-c%10sc(-c%11cc%12c(-c%13ccc(CC)s%13)c%13sccc%13c(-c%13ccc(CC)s%13)c%12s%11)c%11sc(C(=O)OCC)c(F)c%10%11)cc9c(-c9ccc(CC)s9)c8s7)c7sc(C(=O)OCC)c(F)c67)cc5c(-c5ccc(CC)s5)c4s3)scc2c1F
1102,BTA502,J52-F,,10.1002/solr.202200750,1.105,13.0,68.08,,sm,fused,5.0,polymer,N#C/C(C#N)=C1SC(C(N\1CC2=CC=CC=C2)=O)=CC3=CC(F)=C(C4=CC5=C(S4)C6=C(C=C(C7=C6)C8=C(C=C(S8)C9=C(F)C=C(C=C%10S/C(N(C%10=O)CC%11=CC=CC=C%11)=C(C#N)\C#N)C%12=NN(N=C%129)CCCCCCCC)[Si]7(CCCCCC)CCCCCC)[Si]5(CCCCCC)CCCCCC)C%13=NN(N=C3%13)CCCCCCCC,N#C/C(C#N)=C1SC(C(N\1CC2=CC=CC=C2)=O)=CC3=CC(F)=C(C4=CC5=C(S4)C6=C(C=C(C7=C6)C8=C(C=C(S8)C9=C(F)C=C(C=C%10S/C(N(C%10=O)CC%11=CC=CC=C%11)=C(C#N)\C#N)C%12=NN(N=C%129)CC)[Si]7(CC)CC)[Si]5(CC)CC)C%13=NN(N=C3%13)CC,FC1=C(CC(CCCC)CC)SC(C2=C3SC(C4=CC=C(C5=C(C(F)=CC6=NN(CC(CCCCCCCC)CCCCCC)N=C65)F)S4)=CC3=C(C7=CC(F)=C(CC(CCCC)CC)S7)C8=C2C=C(S8)C9=CC=C(C(C%10=NN(CC(CCCCCCCC)CCCCCC)N=C%10%11)=C(F)C(F)=C%11C%12=CC=C(S%12)C%13=CC%14=C(C%15=CC(F)=C(CC(CCCC)CC)S%15)C%16=C(C(C%17=CC(F)=C(CC(CCCC)CC)S%17)=C%14S%13)C=C(S%16)C%18=CC=C(C(C%19=NN(CC(CCCCCCCC)CCCCCC)N=C%19%20)=C(F)C(F)=C%20C%21=CC=C(S%21)C%22=CC%23=C(C%24=CC(F)=C(CC(CCCC)CC)S%24)C%25=C(C(C%26=CC(F)=C(CC(CCCC)CC)S%26)=C%23S%22)C=C(S%25)C%27=CC=CS%27)S%18)S9)=C1,CCc1sc(-c2c3cc(-c4ccc(-c5c(F)c(F)c(-c6ccc(-c7cc8c(-c9cc(F)c(CC)s9)c9sc(-c%10ccc(-c%11c(F)c(F)c(-c%12ccc(-c%13cc%14c(-c%15cc(F)c(CC)s%15)c%15sc(-c%16ccc(-c%17c(F)c(F)c(-c%18cccs%18)c%18nn(CC)nc%17%18)s%16)cc%15c(-c%15cc(F)c(CC)s%15)c%14s%13)s%12)c%12nn(CC)nc%11%12)s%10)cc9c(-c9cc(F)c(CC)s9)c8s7)s6)c6nn(CC)nc56)s4)sc3c(-c3cc(F)c(CC)s3)c3ccsc23)cc1F
1103,BTA501,PTB7-Th,,10.1002/solr.202200750,0.972,15.6,67.32,,sm,fused,5.0,polymer,N#C/C(C#N)=C1SC(C(N\1CC2=CC=CC=C2)=O)=CC3=CC(F)=C(C4=CC5=C(S4)C6=C(C=C(C7=C6)C8=C(C=C(S8)C9=C(F)C=C(C=C%10S/C(N(C%10=O)CC%11=CC=CC=C%11)=C(C#N)\C#N)C%12=NN(N=C%129)CCCCCCCC)C7(CCCCCC)CCCCCC)C5(CCCCCC)CCCCCC)C%13=NN(N=C3%13)CCCCCCCC,N#C/C(C#N)=C1SC(C(N\1CC2=CC=CC=C2)=O)=CC3=CC(F)=C(C4=CC5=C(S4)C6=C(C=C(C7=C6)C8=C(C=C(S8)C9=C(F)C=C(C=C%10S/C(N(C%10=O)CC%11=CC=CC=C%11)=C(C#N)\C#N)C%12=NN(N=C%129)CC)C7(CC)CC)C5(CC)CC)C%13=NN(N=C3%13)CC,FC1=C(C(OCC(CCCC)CC)=O)SC2=C(SC=C21)C(S3)=CC4=C3C(C5=CC=C(CC(CC)CCCC)S5)=C(C=C(C6=C(C(F)=C(C(OCC(CCCC)CC)=O)S7)C7=C(S6)C(S8)=CC9=C8C(C%10=CC=C(CC(CCCC)CC)S%10)=C(C=C(C%11=C(C(F)=C(C(OCC(CCCC)CC)=O)S%12)C%12=C(S%11)C(S%13)=CC%14=C%13C(C%15=CC=C(CC(CC)CCCC)S%15)=C(C=CS%16)C%16=C%14C%17=CC=C(CC(CC)CCCC)S%17)S%18)C%18=C9C%19=CC=C(CC(CCCC)CC)S%19)S%20)C%20=C4C%21=CC=C(CC(CC)CCCC)S%21,CCOC(=O)c1sc2c(-c3cc4c(-c5ccc(CC)s5)c5sc(-c6sc(-c7cc8c(-c9ccc(CC)s9)c9sc(-c%10sc(-c%11cc%12c(-c%13ccc(CC)s%13)c%13sccc%13c(-c%13ccc(CC)s%13)c%12s%11)c%11sc(C(=O)OCC)c(F)c%10%11)cc9c(-c9ccc(CC)s9)c8s7)c7sc(C(=O)OCC)c(F)c67)cc5c(-c5ccc(CC)s5)c4s3)scc2c1F
1104,BTA501,J52-F,,10.1002/solr.202200750,1.037,15.89,71.73,,sm,fused,5.0,polymer,N#C/C(C#N)=C1SC(C(N\1CC2=CC=CC=C2)=O)=CC3=CC(F)=C(C4=CC5=C(S4)C6=C(C=C(C7=C6)C8=C(C=C(S8)C9=C(F)C=C(C=C%10S/C(N(C%10=O)CC%11=CC=CC=C%11)=C(C#N)\C#N)C%12=NN(N=C%129)CCCCCCCC)C7(CCCCCC)CCCCCC)C5(CCCCCC)CCCCCC)C%13=NN(N=C3%13)CCCCCCCC,N#C/C(C#N)=C1SC(C(N\1CC2=CC=CC=C2)=O)=CC3=CC(F)=C(C4=CC5=C(S4)C6=C(C=C(C7=C6)C8=C(C=C(S8)C9=C(F)C=C(C=C%10S/C(N(C%10=O)CC%11=CC=CC=C%11)=C(C#N)\C#N)C%12=NN(N=C%129)CC)C7(CC)CC)C5(CC)CC)C%13=NN(N=C3%13)CC,FC1=C(CC(CCCC)CC)SC(C2=C3SC(C4=CC=C(C5=C(C(F)=CC6=NN(CC(CCCCCCCC)CCCCCC)N=C65)F)S4)=CC3=C(C7=CC(F)=C(CC(CCCC)CC)S7)C8=C2C=C(S8)C9=CC=C(C(C%10=NN(CC(CCCCCCCC)CCCCCC)N=C%10%11)=C(F)C(F)=C%11C%12=CC=C(S%12)C%13=CC%14=C(C%15=CC(F)=C(CC(CCCC)CC)S%15)C%16=C(C(C%17=CC(F)=C(CC(CCCC)CC)S%17)=C%14S%13)C=C(S%16)C%18=CC=C(C(C%19=NN(CC(CCCCCCCC)CCCCCC)N=C%19%20)=C(F)C(F)=C%20C%21=CC=C(S%21)C%22=CC%23=C(C%24=CC(F)=C(CC(CCCC)CC)S%24)C%25=C(C(C%26=CC(F)=C(CC(CCCC)CC)S%26)=C%23S%22)C=C(S%25)C%27=CC=CS%27)S%18)S9)=C1,CCc1sc(-c2c3cc(-c4ccc(-c5c(F)c(F)c(-c6ccc(-c7cc8c(-c9cc(F)c(CC)s9)c9sc(-c%10ccc(-c%11c(F)c(F)c(-c%12ccc(-c%13cc%14c(-c%15cc(F)c(CC)s%15)c%15sc(-c%16ccc(-c%17c(F)c(F)c(-c%18cccs%18)c%18nn(CC)nc%17%18)s%16)cc%15c(-c%15cc(F)c(CC)s%15)c%14s%13)s%12)c%12nn(CC)nc%11%12)s%10)cc9c(-c9cc(F)c(CC)s9)c8s7)s6)c6nn(CC)nc56)s4)sc3c(-c3cc(F)c(CC)s3)c3ccsc23)cc1F
1105,PYSe-2FT,D18,,10.1002/solr.202200769,0.915,23.11,68.78,,polymer,,,polymer,N#C/C(C#N)=C1C(C=C(C2=C(F)C(F)=C(C(C=C3)=CC(C/4=C(C#N)/C#N)=C3C(C4=C/C5=C(CCCCCCCCCCC)C6=C([Se]5)C7=C(S6)C8=C(N7CC(CCCC)CCCCCC)C9=C(C%10=NSN=C%108)C%11=C(N9CC(CCCC)CCCCCC)C%12=C(S%11)C(CCCCCCCCCCC)=C(/C=C%13C(C%14=CC=CC=C%14C\%13=C(C#N)/C#N)=O)[Se]%12)=O)S2)C=C%15)=C%15C(C/1=C\C%16=C(CCCCCCCCCCC)C%17=C([Se]%16)C%18=C(S%17)C%19=C(N%18CC(CCCC)CCCCCC)C%20=C(C%21=NSN=C%21%19)C%22=C(N%20CC(CCCC)CCCCCC)C%23=C(S%22)C(CCCCCCCCCCC)=C(/C=C%24C(C%25=CC=CC=C%25C\%24=C(C#N)/C#N)=O)[Se]%23)=O,CCC1=C(/C=C2C(C3=CC=CC=C3C\2=C(C#N)/C#N)=O)[Se]C4=C1SC5=C4N(C6=C5C7=NSN=C7C8=C6N(C9=C8SC%10=C9[Se]C(/C=C%11C(C%12=C(C=C(C%13=C(F)C(F)=C(C(C=C%14)=CC(C/%15=C(C#N)/C#N)=C%14C(C%15=C/C%16=C(CC)C%17=C([Se]%16)C%18=C(S%17)C%19=C(N%18CC)C%20=C(C%21=NSN=C%21%19)C%22=C(N%20CC)C%23=C(S%22)C(CC)=C(/C=C%24C(C%25=CC=CC=C%25C\%24=C(C#N)/C#N)=O)[Se]%23)=O)S%13)C=C%12)C\%11=C(C#N)\C#N)=O)=C%10CC)CC)CC,FC1=C(CC)SC(C2=C3C(C=C(C4=C(CC(CCCC)CCCCCC)C=C(C5=CC6=C(C(SC(C7=CC(CC(CCCC)CCCCCC)=C(C(S8)=CC9=C8C(C%10=CC(F)=C(CC)S%10)=C(C=C(C%11=C(CC(CCCC)CCCCCC)C=C(C%12=CC%13=C(C(SC(C%14=CC(CC(CCCC)CCCCCC)=C(C(S%15)=CC%16=C%15C(C%17=CC(F)=C(CC)S%17)=C(C=C(C%18=C(CC(CCCC)CCCCCC)C=C(C%19=CC%20=C(C(SC(C%21=CC(CC(CCCC)CCCCCC)=CS%21)=C%22)=C%22C%23=NSN=C%23%20)S%19)S%18)S%24)C%24=C%16C%25=CC(F)=C(CC)S%25)S%14)=C%26)=C%26C%27=NSN=C%27%13)S%12)S%11)S%28)C%28=C9C%29=CC(F)=C(CC)S%29)S7)=C%30)=C%30C%31=NSN=C%316)S5)S4)S3)=C(C%32=CC(F)=C(CC)S%32)C%33=C2C=CS%33)=C1,CCc1csc(-c2cc3c4nsnc4c4cc(-c5cc(CC)c(-c6cc7c(-c8cc(F)c(CC)s8)c8sc(-c9sc(-c%10cc%11c%12nsnc%12c%12cc(-c%13cc(CC)c(-c%14cc%15c(-c%16cc(F)c(CC)s%16)c%16sc(-c%17sc(-c%18cc%19c%20nsnc%20c%20cc(-c%21cc(CC)c(-c%22cc%23c(-c%24cc(F)c(CC)s%24)c%24sccc%24c(-c%24cc(F)c(CC)s%24)c%23s%22)s%21)sc%20c%19s%18)cc%17CC)cc%16c(-c%16cc(F)c(CC)s%16)c%15s%14)s%13)sc%12c%11s%10)cc9CC)cc8c(-c8cc(F)c(CC)s8)c7s6)s5)sc4c3s2)c1
1106,PYSe-2FT,D18-Si,,10.1002/solr.202200769,0.897,22.51,65.38,,polymer,,,polymer,N#C/C(C#N)=C1C(C=C(C2=C(F)C(F)=C(C(C=C3)=CC(C/4=C(C#N)/C#N)=C3C(C4=C/C5=C(CCCCCCCCCCC)C6=C([Se]5)C7=C(S6)C8=C(N7CC(CCCC)CCCCCC)C9=C(C%10=NSN=C%108)C%11=C(N9CC(CCCC)CCCCCC)C%12=C(S%11)C(CCCCCCCCCCC)=C(/C=C%13C(C%14=CC=CC=C%14C\%13=C(C#N)/C#N)=O)[Se]%12)=O)S2)C=C%15)=C%15C(C/1=C\C%16=C(CCCCCCCCCCC)C%17=C([Se]%16)C%18=C(S%17)C%19=C(N%18CC(CCCC)CCCCCC)C%20=C(C%21=NSN=C%21%19)C%22=C(N%20CC(CCCC)CCCCCC)C%23=C(S%22)C(CCCCCCCCCCC)=C(/C=C%24C(C%25=CC=CC=C%25C\%24=C(C#N)/C#N)=O)[Se]%23)=O,CCC1=C(/C=C2C(C3=CC=CC=C3C\2=C(C#N)/C#N)=O)[Se]C4=C1SC5=C4N(C6=C5C7=NSN=C7C8=C6N(C9=C8SC%10=C9[Se]C(/C=C%11C(C%12=C(C=C(C%13=C(F)C(F)=C(C(C=C%14)=CC(C/%15=C(C#N)/C#N)=C%14C(C%15=C/C%16=C(CC)C%17=C([Se]%16)C%18=C(S%17)C%19=C(N%18CC)C%20=C(C%21=NSN=C%21%19)C%22=C(N%20CC)C%23=C(S%22)C(CC)=C(/C=C%24C(C%25=CC=CC=C%25C\%24=C(C#N)/C#N)=O)[Se]%23)=O)S%13)C=C%12)C\%11=C(C#N)\C#N)=O)=C%10CC)CC)CC,FC(C=C1C2=C3C=CSC3=C(C4=CC(F)=C(S4)[Si](CCC)(CCC)CCC)C5=C2SC(C6=C(CC(CCCCCC)CCCC)C=C(C7=CC8=C(S7)C9=C(C=C(S9)C%10=CC(CC(CCCC)CCCCCC)=C(C%11=CC%12=C(C%13=C(C(C%14=CC(F)=C(S%14)[Si](CCC)(CCC)CCC)=C%12S%11)C=C(C%15=C(CC(CCCCCC)CCCC)C=C(C%16=CC%17=C(S%16)C%18=C(C=C(S%18)C%19=CC(CC(CCCC)CCCCCC)=C(C%20=CC%21=C(C%22=C(C(C%23=CC(F)=C(S%23)[Si](CCC)(CCC)CCC)=C%21S%20)C=C(C%24=C(CC(CCCCCC)CCCC)C=C(C%25=CC%26=C(S%25)C%27=C(C=C(S%27)C%28=CC(CC(CCCC)CCCCCC)=CS%28)C%29=NSN=C%26%29)S%24)S%22)C%30=CC(F)=C(S%30)[Si](CCC)(CCC)CCC)S%19)C%31=NSN=C%17%31)S%15)S%13)C%32=CC(F)=C(S%32)[Si](CCC)(CCC)CCC)S%10)C%33=NSN=C8%33)S6)=C5)=C(S1)[Si](CCC)(CCC)CCC,FC(C=C1C2=C3C=CSC3=C(C4=CC(F)=C(S4)[Si](CC)(CC)CC)C5=C2SC(C6=C(CC)C=C(C7=CC8=C(S7)C9=C(C=C(S9)C%10=CC(CC)=C(C%11=CC%12=C(C%13=C(C(C%14=CC(F)=C(S%14)[Si](CC)(CC)CC)=C%12S%11)C=C(C%15=C(CC)C=C(C%16=CC%17=C(S%16)C%18=C(C=C(S%18)C%19=CC(CC)=C(C%20=CC%21=C(C%22=C(C(C%23=CC(F)=C(S%23)[Si](CC)(CC)CC)=C%21S%20)C=C(C%24=C(CC)C=C(C%25=CC%26=C(S%25)C%27=C(C=C(S%27)C%28=CC(CC)=CS%28)C%29=NSN=C%26%29)S%24)S%22)C%30=CC(F)=C(S%30)[Si](CC)(CC)CC)S%19)C%31=NSN=C%17%31)S%15)S%13)C%32=CC(F)=C(S%32)[Si](CC)(CC)CC)S%10)C%33=NSN=C8%33)S6)=C5)=C(S1)[Si](CC)(CC)CC
1107,BTSe-4F,PBDB-TF,,10.1002/sstr.202000052,0.8109999999999999,22.52,75.4,,sm,y,7.0,polymer,O=C(C(C=C(F)C(F)=C1)=C1C/2=C(C#N)/C#N)C2=C/C3=CC(N4CC(CC)CCCC)=C([Se]3)C5=C4C(N(CC(CC)CCCC)C6=C7SC8=C6SC(/C=C9C(C(C=C(F)C(F)=C%10)=C%10C\9=C(C#N)/C#N)=O)=C8CCCCCCCCCCC)=C7C%11=NSN=C%115,CCC1=C(SC2=C1SC3=C2N(CC)C4=C3C5=NSN=C5C6=C4N(CC)C7=C6[Se]C(/C=C8C(C9=C(C\8=C(C#N)/C#N)C=C(F)C(F)=C9)=O)=C7)/C=C%10C(C%11=C(C\%10=C(C#N)/C#N)C=C(F)C(F)=C%11)=O,FC1=C(CC(CCCC)CC)SC(C2=C3C(SC(C4=CC=C(S4)C(SC(C5=CC=C(C6=CC7=C(S6)C(C8=CC(F)=C(CC(CCCC)CC)S8)=C9C(SC(C%10=CC=C(S%10)C(SC(C%11=CC=C(C%12=CC%13=C(S%12)C(C%14=CC(F)=C(CC(CCCC)CC)S%14)=C%15C(SC(C%16=CC=C(S%16)C(SC(C%17=CC=CS%17)=C%18C%19=O)=C%18C(C%20=C(CC(CCCC)CC)SC(CC(CCCC)CC)=C%20%19)=O)=C%15)=C%13C%21=CC(F)=C(CC(CCCC)CC)S%21)S%11)=C%22C%23=O)=C%22C(C%24=C(CC(CCCC)CC)SC(CC(CCCC)CC)=C%24%23)=O)=C9)=C7C%25=CC(F)=C(CC(CCCC)CC)S%25)S5)=C%26C%27=O)=C%26C(C%28=C(CC(CCCC)CC)SC(CC(CCCC)CC)=C%28%27)=O)=C3)=C(C%29=CC(F)=C(CC(CCCC)CC)S%29)C%30=C2SC=C%30)=C1,CCc1sc(-c2c3cc(-c4ccc(-c5sc(-c6ccc(-c7cc8c(-c9cc(F)c(CC)s9)c9sc(-c%10ccc(-c%11sc(-c%12ccc(-c%13cc%14c(-c%15cc(F)c(CC)s%15)c%15sc(-c%16ccc(-c%17sc(-c%18cccs%18)c%18c%17C(=O)c%17c(CC)sc(CC)c%17C%18=O)s%16)cc%15c(-c%15cc(F)c(CC)s%15)c%14s%13)s%12)c%12c%11C(=O)c%11c(CC)sc(CC)c%11C%12=O)s%10)cc9c(-c9cc(F)c(CC)s9)c8s7)s6)c6c5C(=O)c5c(CC)sc(CC)c5C6=O)s4)sc3c(-c3cc(F)c(CC)s3)c3ccsc23)cc1F
1108,BTN-4F,PBDB-TF,,10.1002/sstr.202000052,0.816,25.05,77.3,,sm,y,7.0,polymer,O=C(C(C=C(F)C(F)=C1)=C1C/2=C(C#N)/C#N)C2=C/C3=CC(N4CC(CC)CCCC)=C(N3C)C5=C4C(N(CC(CC)CCCC)C6=C7SC8=C6SC(/C=C9C(C(C=C(F)C(F)=C%10)=C%10C\9=C(C#N)/C#N)=O)=C8CCCCCCCCCCC)=C7C%11=NSN=C%115,CCC1=C(SC2=C1SC3=C2N(CC)C4=C3C5=NSN=C5C6=C4N(CC)C7=C6N(CC)C(/C=C8C(C9=C(C\8=C(C#N)/C#N)C=C(F)C(F)=C9)=O)=C7)/C=C%10C(C%11=CC(F)=C(C=C%11C\%10=C(C#N)/C#N)F)=O,FC1=C(CC(CCCC)CC)SC(C2=C3C(SC(C4=CC=C(S4)C(SC(C5=CC=C(C6=CC7=C(S6)C(C8=CC(F)=C(CC(CCCC)CC)S8)=C9C(SC(C%10=CC=C(S%10)C(SC(C%11=CC=C(C%12=CC%13=C(S%12)C(C%14=CC(F)=C(CC(CCCC)CC)S%14)=C%15C(SC(C%16=CC=C(S%16)C(SC(C%17=CC=CS%17)=C%18C%19=O)=C%18C(C%20=C(CC(CCCC)CC)SC(CC(CCCC)CC)=C%20%19)=O)=C%15)=C%13C%21=CC(F)=C(CC(CCCC)CC)S%21)S%11)=C%22C%23=O)=C%22C(C%24=C(CC(CCCC)CC)SC(CC(CCCC)CC)=C%24%23)=O)=C9)=C7C%25=CC(F)=C(CC(CCCC)CC)S%25)S5)=C%26C%27=O)=C%26C(C%28=C(CC(CCCC)CC)SC(CC(CCCC)CC)=C%28%27)=O)=C3)=C(C%29=CC(F)=C(CC(CCCC)CC)S%29)C%30=C2SC=C%30)=C1,CCc1sc(-c2c3cc(-c4ccc(-c5sc(-c6ccc(-c7cc8c(-c9cc(F)c(CC)s9)c9sc(-c%10ccc(-c%11sc(-c%12ccc(-c%13cc%14c(-c%15cc(F)c(CC)s%15)c%15sc(-c%16ccc(-c%17sc(-c%18cccs%18)c%18c%17C(=O)c%17c(CC)sc(CC)c%17C%18=O)s%16)cc%15c(-c%15cc(F)c(CC)s%15)c%14s%13)s%12)c%12c%11C(=O)c%11c(CC)sc(CC)c%11C%12=O)s%10)cc9c(-c9cc(F)c(CC)s9)c8s7)s6)c6c5C(=O)c5c(CC)sc(CC)c5C6=O)s4)sc3c(-c3cc(F)c(CC)s3)c3ccsc23)cc1F
1109,TPDCNC,PBDB-T,,10.1007/s10118-019-2309-x,0.8,17.4,70.4,,sm,unfused,3.0,polymer,N#CC(C#N)=C1C(=CC=2SC=3C=4SC(=CC4C(C3C2)(CC(CC)CCCC)CC(CC)CCCC)C=5SC(C=6SC=7C=8SC(C=C9C(=O)C%10=CC=%11C=CC=CC%11C=C%10C9=C(C#N)C#N)=CC8C(C7C6)(CC(CC)CCCC)CC(CC)CCCC)=C%12C(=O)N(C(=O)C5%12)CC(CC)CCCC)C(=O)C%13=CC=%14C=CC=CC%14C=C%131,CCN1C(=O)c2c(-c3cc4c(s3)-c3sc(/C=C5\C(=O)c6cc7ccccc7cc6C5=C(C#N)C#N)cc3C4(CC)CC)sc(-c3cc4c(s3)-c3sc(/C=C5\C(=O)c6cc7ccccc7cc6C5=C(C#N)C#N)cc3C4(CC)CC)c2C1=O,CCC(CCCC)CC1=CC=C(S1)C2=C3C(SC(C4=CC=C(S4)C(SC(C5=CC=C(C6=CC7=C(S6)C(C8=CC=C(CC(CCCC)CC)S8)=C9C(SC(C%10=CC=C(S%10)C(SC(C%11=CC=C(C%12=CC%13=C(S%12)C(C%14=CC=C(CC(CCCC)CC)S%14)=C%15C(SC(C%16=CC=C(S%16)C(SC(C%17=CC=CS%17)=C%18C%19=O)=C%18C(C%20=C(CC(CCCC)CC)SC(CC(CCCC)CC)=C%20%19)=O)=C%15)=C%13C%21=CC=C(CC(CCCC)CC)S%21)S%11)=C%22C%23=O)=C%22C(C%24=C(CC(CCCC)CC)SC(CC(CCCC)CC)=C%24%23)=O)=C9)=C7C%25=CC=C(CC(CCCC)CC)S%25)S5)=C%26C%27=O)=C%26C(C%28=C(CC(CCCC)CC)SC(CC(CCCC)CC)=C%28%27)=O)=C3)=C(C%29=CC=C(CC(CCCC)CC)S%29)C%30=C2SC=C%30,CCc1ccc(-c2c3cc(-c4ccc(-c5sc(-c6ccc(-c7cc8c(-c9ccc(CC)s9)c9sc(-c%10ccc(-c%11sc(-c%12ccc(-c%13cc%14c(-c%15ccc(CC)s%15)c%15sc(-c%16ccc(-c%17sc(-c%18cccs%18)c%18c%17C(=O)c%17c(CC)sc(CC)c%17C%18=O)s%16)cc%15c(-c%15ccc(CC)s%15)c%14s%13)s%12)c%12c%11C(=O)c%11c(CC)sc(CC)c%11C%12=O)s%10)cc9c(-c9ccc(CC)s9)c8s7)s6)c6c5C(=O)c5c(CC)sc(CC)c5C6=O)s4)sc3c(-c3ccc(CC)s3)c3ccsc23)s1
1110,TPDCIC,PBDB-T,,10.1007/s10118-019-2309-x,0.83,18.16,67.14,,sm,unfused,3.0,polymer,N#CC(C#N)=C1C(=CC=2SC=3C=4SC(=CC4C(C3C2)(CC(CC)CCCC)CC(CC)CCCC)C=5SC(C=6SC=7C=8SC(C=C9C(=O)C=%10C=CC=CC%10C9=C(C#N)C#N)=CC8C(C7C6)(CC(CC)CCCC)CC(CC)CCCC)=C%11C(=O)N(C(=O)C5%11)CC(CC)CCCC)C(=O)C=%12C=CC=CC%121,CCN1C(=O)c2c(-c3cc4c(s3)-c3sc(/C=C5\C(=O)c6ccccc6C5=C(C#N)C#N)cc3C4(CC)CC)sc(-c3cc4c(s3)-c3sc(/C=C5\C(=O)c6ccccc6C5=C(C#N)C#N)cc3C4(CC)CC)c2C1=O,CCC(CCCC)CC1=CC=C(S1)C2=C3C(SC(C4=CC=C(S4)C(SC(C5=CC=C(C6=CC7=C(S6)C(C8=CC=C(CC(CCCC)CC)S8)=C9C(SC(C%10=CC=C(S%10)C(SC(C%11=CC=C(C%12=CC%13=C(S%12)C(C%14=CC=C(CC(CCCC)CC)S%14)=C%15C(SC(C%16=CC=C(S%16)C(SC(C%17=CC=CS%17)=C%18C%19=O)=C%18C(C%20=C(CC(CCCC)CC)SC(CC(CCCC)CC)=C%20%19)=O)=C%15)=C%13C%21=CC=C(CC(CCCC)CC)S%21)S%11)=C%22C%23=O)=C%22C(C%24=C(CC(CCCC)CC)SC(CC(CCCC)CC)=C%24%23)=O)=C9)=C7C%25=CC=C(CC(CCCC)CC)S%25)S5)=C%26C%27=O)=C%26C(C%28=C(CC(CCCC)CC)SC(CC(CCCC)CC)=C%28%27)=O)=C3)=C(C%29=CC=C(CC(CCCC)CC)S%29)C%30=C2SC=C%30,CCc1ccc(-c2c3cc(-c4ccc(-c5sc(-c6ccc(-c7cc8c(-c9ccc(CC)s9)c9sc(-c%10ccc(-c%11sc(-c%12ccc(-c%13cc%14c(-c%15ccc(CC)s%15)c%15sc(-c%16ccc(-c%17sc(-c%18cccs%18)c%18c%17C(=O)c%17c(CC)sc(CC)c%17C%18=O)s%16)cc%15c(-c%15ccc(CC)s%15)c%14s%13)s%12)c%12c%11C(=O)c%11c(CC)sc(CC)c%11C%12=O)s%10)cc9c(-c9ccc(CC)s9)c8s7)s6)c6c5C(=O)c5c(CC)sc(CC)c5C6=O)s4)sc3c(-c3ccc(CC)s3)c3ccsc23)s1
1111,PYT-Tz,PBDB-T,,10.1007/s10118-022-2697-1,0.9159999999999999,23.0,71.68,,polymer,,,polymer,O=C1C2=CC(C3=CC=CS3)=CC=C2C(/C1=C/C4=C(C5=C(S4)C(N(CC(CCCCCCCCCC)CCCCCCCC)C6=C7C8=NN(CC(CC)CCCC)N=C8C9=C6N(CC(CCCCCCCCCC)CCCCCCCC)C%10=C9SC%11=C%10SC(/C=C%12/C(C%13=C(C=C(C=C%13)C%14=CC=C(S%14)C%15=CC=C(C(C%16=O)=C%15)C(/C%16=C/C%17=C(C%18=C(S%17)C(N(CC(CCCCCCCC)CCCCCCCCCC)C%19=C%20C%21=NN(CC(CCCC)CC)N=C%21C%22=C%19N(CC(CCCCCCCC)CCCCCCCCCC)C%23=C%22SC%24=C%23SC(/C=C%25/C(C%26=C(C=CC=C%26)C%25=O)=C(C#N)/C#N)=C%24CCCCCCCCC)=C%20S%18)CCCCCCCCC)=C(C#N)\C#N)C%12=O)=C(C#N)/C#N)=C%11CCCCCCCCC)=C7S5)CCCCCCCCC)=C(C#N)\C#N,O=C1C2=CC(C3=CC=CS3)=CC=C2C(/C1=C/C4=C(CC)C5=C(C6=C(S5)C(C7=NN(N=C7C8=C9N(C%10=C8SC%11=C%10SC(/C=C%12/C(C%13=C(C%12=O)C=C(C%14=CC=C(C%15=CC=C(C(/C%16=C/C%17=C(CC)C%18=C(C%19=C(S%18)C(C%20=NN(N=C%20C%21=C%22N(C%23=C%21SC%24=C%23SC(/C=C%25/C(C%26=C(C%25=O)C=CC=C%26)=C(C#N)\C#N)=C%24CC)CC)CC)=C%22N%19CC)S%17)=C(C#N)/C#N)C(C%16=O)=C%15)S%14)C=C%13)=C(C#N)/C#N)=C%11CC)CC)CC)=C9N6CC)S4)=C(C#N)\C#N,CCC(CCCC)CC1=CC=C(S1)C2=C3C(SC(C4=CC=C(S4)C(SC(C5=CC=C(C6=CC7=C(S6)C(C8=CC=C(CC(CCCC)CC)S8)=C9C(SC(C%10=CC=C(S%10)C(SC(C%11=CC=C(C%12=CC%13=C(S%12)C(C%14=CC=C(CC(CCCC)CC)S%14)=C%15C(SC(C%16=CC=C(S%16)C(SC(C%17=CC=CS%17)=C%18C%19=O)=C%18C(C%20=C(CC(CCCC)CC)SC(CC(CCCC)CC)=C%20%19)=O)=C%15)=C%13C%21=CC=C(CC(CCCC)CC)S%21)S%11)=C%22C%23=O)=C%22C(C%24=C(CC(CCCC)CC)SC(CC(CCCC)CC)=C%24%23)=O)=C9)=C7C%25=CC=C(CC(CCCC)CC)S%25)S5)=C%26C%27=O)=C%26C(C%28=C(CC(CCCC)CC)SC(CC(CCCC)CC)=C%28%27)=O)=C3)=C(C%29=CC=C(CC(CCCC)CC)S%29)C%30=C2SC=C%30,CCc1ccc(-c2c3cc(-c4ccc(-c5sc(-c6ccc(-c7cc8c(-c9ccc(CC)s9)c9sc(-c%10ccc(-c%11sc(-c%12ccc(-c%13cc%14c(-c%15ccc(CC)s%15)c%15sc(-c%16ccc(-c%17sc(-c%18cccs%18)c%18c%17C(=O)c%17c(CC)sc(CC)c%17C%18=O)s%16)cc%15c(-c%15ccc(CC)s%15)c%14s%13)s%12)c%12c%11C(=O)c%11c(CC)sc(CC)c%11C%12=O)s%10)cc9c(-c9ccc(CC)s9)c8s7)s6)c6c5C(=O)c5c(CC)sc(CC)c5C6=O)s4)sc3c(-c3ccc(CC)s3)c3ccsc23)s1
1112,DTBTzEH-IC2F,PBDB-T,,10.1007/s10118-022-2825-y,0.87,18.75,70.5,,sm,fused,4.0,polymer,O=C(C1=C(C/2=C(C#N)\C#N)C=C(F)C(F)=C1)C2=C/C3=CC(C4(CC(CCCC)CCCCCC)CC(CCCC)CCCCCC)=C(S3)C5=C4C=C(S5)C6=CC(C7=NN(N=C7C8=C9SC(C%10=CC%11=C(C(SC(/C=C%12C(C%13=C(C\%12=C(C#N)/C#N)C=C(F)C(F)=C%13)=O)=C%14)=C%14C%11(CC(CCCC)CCCCCC)CC(CCCC)CCCCCC)S%10)=C8)CC(CCCC)CC)=C9S6,CCN1N=C2C(C3=C(C4=C2C=C(C5=CC6=C(C(SC(/C=C7C(C8=C(C\7=C(C#N)/C#N)C=C(F)C(F)=C8)=O)=C9)=C9C6(CC)CC)S5)S4)SC(C%10=CC%11=C(C(SC(/C=C%12C(C%13=C(C\%12=C(C#N)/C#N)C=C(F)C(F)=C%13)=O)=C%14)=C%14C%11(CC)CC)S%10)=C3)=N1,CCC(CCCC)CC1=CC=C(S1)C2=C3C(SC(C4=CC=C(S4)C(SC(C5=CC=C(C6=CC7=C(S6)C(C8=CC=C(CC(CCCC)CC)S8)=C9C(SC(C%10=CC=C(S%10)C(SC(C%11=CC=C(C%12=CC%13=C(S%12)C(C%14=CC=C(CC(CCCC)CC)S%14)=C%15C(SC(C%16=CC=C(S%16)C(SC(C%17=CC=CS%17)=C%18C%19=O)=C%18C(C%20=C(CC(CCCC)CC)SC(CC(CCCC)CC)=C%20%19)=O)=C%15)=C%13C%21=CC=C(CC(CCCC)CC)S%21)S%11)=C%22C%23=O)=C%22C(C%24=C(CC(CCCC)CC)SC(CC(CCCC)CC)=C%24%23)=O)=C9)=C7C%25=CC=C(CC(CCCC)CC)S%25)S5)=C%26C%27=O)=C%26C(C%28=C(CC(CCCC)CC)SC(CC(CCCC)CC)=C%28%27)=O)=C3)=C(C%29=CC=C(CC(CCCC)CC)S%29)C%30=C2SC=C%30,CCc1ccc(-c2c3cc(-c4ccc(-c5sc(-c6ccc(-c7cc8c(-c9ccc(CC)s9)c9sc(-c%10ccc(-c%11sc(-c%12ccc(-c%13cc%14c(-c%15ccc(CC)s%15)c%15sc(-c%16ccc(-c%17sc(-c%18cccs%18)c%18c%17C(=O)c%17c(CC)sc(CC)c%17C%18=O)s%16)cc%15c(-c%15ccc(CC)s%15)c%14s%13)s%12)c%12c%11C(=O)c%11c(CC)sc(CC)c%11C%12=O)s%10)cc9c(-c9ccc(CC)s9)c8s7)s6)c6c5C(=O)c5c(CC)sc(CC)c5C6=O)s4)sc3c(-c3ccc(CC)s3)c3ccsc23)s1
1113,DTBTzMe-IC2F,PBDB-T,,10.1007/s10118-022-2825-y,0.83,19.52,73.9,,sm,fused,4.0,polymer,CN1N=C2C(C3=C(C4=C2C=C(C5=CC6=C(C(SC(/C=C7C(C8=C(C\7=C(C#N)/C#N)C=C(F)C(F)=C8)=O)=C9)=C9C6(CC(CCCC)CCCCCC)CC(CCCC)CCCCCC)S5)S4)SC(C%10=CC%11=C(C(SC(/C=C%12C(C%13=C(C\%12=C(C#N)/C#N)C=C(F)C(F)=C%13)=O)=C%14)=C%14C%11(CC(CCCC)CCCCCC)CC(CCCC)CCCCCC)S%10)=C3)=N1,CN1N=C2C(C3=C(SC(C4=CC5=C(S4)C6=C(C5(CC)CC)C=C(/C=C7C(C8=C(C=C(C(F)=C8)F)C\7=C(C#N)\C#N)=O)S6)=C3)C9=C2C=C(S9)C%10=CC%11=C(S%10)C%12=C(C%11(CC)CC)C=C(/C=C%13C(C%14=C(C=C(C(F)=C%14)F)C\%13=C(C#N)\C#N)=O)S%12)=N1,CCC(CCCC)CC1=CC=C(S1)C2=C3C(SC(C4=CC=C(S4)C(SC(C5=CC=C(C6=CC7=C(S6)C(C8=CC=C(CC(CCCC)CC)S8)=C9C(SC(C%10=CC=C(S%10)C(SC(C%11=CC=C(C%12=CC%13=C(S%12)C(C%14=CC=C(CC(CCCC)CC)S%14)=C%15C(SC(C%16=CC=C(S%16)C(SC(C%17=CC=CS%17)=C%18C%19=O)=C%18C(C%20=C(CC(CCCC)CC)SC(CC(CCCC)CC)=C%20%19)=O)=C%15)=C%13C%21=CC=C(CC(CCCC)CC)S%21)S%11)=C%22C%23=O)=C%22C(C%24=C(CC(CCCC)CC)SC(CC(CCCC)CC)=C%24%23)=O)=C9)=C7C%25=CC=C(CC(CCCC)CC)S%25)S5)=C%26C%27=O)=C%26C(C%28=C(CC(CCCC)CC)SC(CC(CCCC)CC)=C%28%27)=O)=C3)=C(C%29=CC=C(CC(CCCC)CC)S%29)C%30=C2SC=C%30,CCc1ccc(-c2c3cc(-c4ccc(-c5sc(-c6ccc(-c7cc8c(-c9ccc(CC)s9)c9sc(-c%10ccc(-c%11sc(-c%12ccc(-c%13cc%14c(-c%15ccc(CC)s%15)c%15sc(-c%16ccc(-c%17sc(-c%18cccs%18)c%18c%17C(=O)c%17c(CC)sc(CC)c%17C%18=O)s%16)cc%15c(-c%15ccc(CC)s%15)c%14s%13)s%12)c%12c%11C(=O)c%11c(CC)sc(CC)c%11C%12=O)s%10)cc9c(-c9ccc(CC)s9)c8s7)s6)c6c5C(=O)c5c(CC)sc(CC)c5C6=O)s4)sc3c(-c3ccc(CC)s3)c3ccsc23)s1
1114,DTBTzMe-IC2Cl,PBDB-T,,10.1007/s10118-022-2825-y,0.82,20.5,73.2,,sm,fused,4.0,polymer,CN1N=C2C(C3=C(C4=C2C=C(C5=CC6=C(C(SC(/C=C7C(C8=C(C\7=C(C#N)/C#N)C=C(Cl)C(Cl)=C8)=O)=C9)=C9C6(CC(CCCC)CCCCCC)CC(CCCC)CCCCCC)S5)S4)SC(C%10=CC%11=C(C(SC(/C=C%12C(C%13=C(C\%12=C(C#N)/C#N)C=C(Cl)C(Cl)=C%13)=O)=C%14)=C%14C%11(CC(CCCC)CCCCCC)CC(CCCC)CCCCCC)S%10)=C3)=N1,CN1N=C2C(C3=C(SC(C4=CC5=C(S4)C6=C(C5(CC)CC)C=C(/C=C7C(C8=C(C=C(C(Cl)=C8)Cl)C\7=C(C#N)\C#N)=O)S6)=C3)C9=C2C=C(S9)C%10=CC%11=C(S%10)C%12=C(C%11(CC)CC)C=C(/C=C%13C(C%14=C(C=C(C(Cl)=C%14)Cl)C\%13=C(C#N)\C#N)=O)S%12)=N1,CCC(CCCC)CC1=CC=C(S1)C2=C3C(SC(C4=CC=C(S4)C(SC(C5=CC=C(C6=CC7=C(S6)C(C8=CC=C(CC(CCCC)CC)S8)=C9C(SC(C%10=CC=C(S%10)C(SC(C%11=CC=C(C%12=CC%13=C(S%12)C(C%14=CC=C(CC(CCCC)CC)S%14)=C%15C(SC(C%16=CC=C(S%16)C(SC(C%17=CC=CS%17)=C%18C%19=O)=C%18C(C%20=C(CC(CCCC)CC)SC(CC(CCCC)CC)=C%20%19)=O)=C%15)=C%13C%21=CC=C(CC(CCCC)CC)S%21)S%11)=C%22C%23=O)=C%22C(C%24=C(CC(CCCC)CC)SC(CC(CCCC)CC)=C%24%23)=O)=C9)=C7C%25=CC=C(CC(CCCC)CC)S%25)S5)=C%26C%27=O)=C%26C(C%28=C(CC(CCCC)CC)SC(CC(CCCC)CC)=C%28%27)=O)=C3)=C(C%29=CC=C(CC(CCCC)CC)S%29)C%30=C2SC=C%30,CCc1ccc(-c2c3cc(-c4ccc(-c5sc(-c6ccc(-c7cc8c(-c9ccc(CC)s9)c9sc(-c%10ccc(-c%11sc(-c%12ccc(-c%13cc%14c(-c%15ccc(CC)s%15)c%15sc(-c%16ccc(-c%17sc(-c%18cccs%18)c%18c%17C(=O)c%17c(CC)sc(CC)c%17C%18=O)s%16)cc%15c(-c%15ccc(CC)s%15)c%14s%13)s%12)c%12c%11C(=O)c%11c(CC)sc(CC)c%11C%12=O)s%10)cc9c(-c9ccc(CC)s9)c8s7)s6)c6c5C(=O)c5c(CC)sc(CC)c5C6=O)s4)sc3c(-c3ccc(CC)s3)c3ccsc23)s1
1115,IDT-2BR,P3HT,,10.1039/C5EE02477C,0.84,8.91,68.1,,sm,fused,5.0,polymer,S=C(N(CC)C/1=O)SC1=C/C(C2=NSN=C23)=CC=C3C(S4)=CC5=C4C6=CC(C(C7=CC=C(CCCCCC)C=C7)(C8=CC=C(CCCCCC)C=C8)C9=C%10SC(C%11=CC=C(/C=C%12SC(N(CC)C\%12=O)=S)C%13=NSN=C%13%11)=C9)=C%10C=C6C5(C%14=CC=C(CCCCCC)C=C%14)C%15=CC=C(CCCCCC)C=C%15,CCc1ccc(C2(c3ccc(CC)cc3)c3cc4c(cc3-c3sc(-c5ccc(/C=C6\SC(=S)N(CC)C6=O)c6nsnc56)cc32)C(c2ccc(CC)cc2)(c2ccc(CC)cc2)c2cc(-c3ccc(/C=C5\SC(=S)N(CC)C5=O)c5nsnc35)sc2-4)cc1,CCCCCCC1=CSC(C2=C(CCCCCC)C=C(C3=C(CCCCCC)C=C(C4=C(CCCCCC)C=C(C5=C(CCCCCC)C=C(C6=C(CCCCCC)C=CS6)S5)S4)S3)S2)=C1,CCc1cc(C)sc1-c1sc(-c2cc(CC)c(-c3sc(-c4cc(CC)c(-c5sc(C)cc5CC)s4)cc3CC)s2)cc1CC
1116,IDT-2BR,PTB7-Th,,10.1007/s11426-016-0336-6,0.99,13.0,60.0,,sm,fused,5.0,polymer,S=C(N(CC)C/1=O)SC1=C/C(C2=NSN=C23)=CC=C3C(S4)=CC5=C4C6=CC(C(C7=CC=C(CCCCCC)C=C7)(C8=CC=C(CCCCCC)C=C8)C9=C%10SC(C%11=CC=C(/C=C%12SC(N(CC)C\%12=O)=S)C%13=NSN=C%13%11)=C9)=C%10C=C6C5(C%14=CC=C(CCCCCC)C=C%14)C%15=CC=C(CCCCCC)C=C%15,CCc1ccc(C2(c3ccc(CC)cc3)c3cc4c(cc3-c3sc(-c5ccc(/C=C6\SC(=S)N(CC)C6=O)c6nsnc56)cc32)C(c2ccc(CC)cc2)(c2ccc(CC)cc2)c2cc(-c3ccc(/C=C5\SC(=S)N(CC)C5=O)c5nsnc35)sc2-4)cc1,FC1=C(C(OCC(CCCC)CC)=O)SC2=C(SC=C21)C(S3)=CC4=C3C(C5=CC=C(CC(CC)CCCC)S5)=C(C=C(C6=C(C(F)=C(C(OCC(CCCC)CC)=O)S7)C7=C(S6)C(S8)=CC9=C8C(C%10=CC=C(CC(CCCC)CC)S%10)=C(C=C(C%11=C(C(F)=C(C(OCC(CCCC)CC)=O)S%12)C%12=C(S%11)C(S%13)=CC%14=C%13C(C%15=CC=C(CC(CC)CCCC)S%15)=C(C=CS%16)C%16=C%14C%17=CC=C(CC(CC)CCCC)S%17)S%18)C%18=C9C%19=CC=C(CC(CCCC)CC)S%19)S%20)C%20=C4C%21=CC=C(CC(CC)CCCC)S%21,CCOC(=O)c1sc2c(-c3cc4c(-c5ccc(CC)s5)c5sc(-c6sc(-c7cc8c(-c9ccc(CC)s9)c9sc(-c%10sc(-c%11cc%12c(-c%13ccc(CC)s%13)c%13sccc%13c(-c%13ccc(CC)s%13)c%12s%11)c%11sc(C(=O)OCC)c(F)c%10%11)cc9c(-c9ccc(CC)s9)c8s7)c7sc(C(=O)OCC)c(F)c67)cc5c(-c5ccc(CC)s5)c4s3)scc2c1F
1118,IDT-BT-R,PTB7-Th,,10.1039/C8TC00705E,1.05,14.62,59.91,,sm,fused,5.0,polymer,O=C1C(SC(=S)N1CC)=CC2=CC=C(C=3SC=4C=5C=C6C(=CC5C(C7=CC=C(C=C7)CCCCCC)(C8=CC=C(C=C8)CCCCCC)C4C3)C=9SC(=CC9C6(C%10=CC=C(C=C%10)CCCCCC)C%11=CC=C(C=C%11)CCCCCC)C%12=CC=C(C=C%13SC(=S)N(C%13=O)CC)C%14=NSN=C%14%12)C%15=NSN=C%152,CCc1ccc(C2(c3ccc(CC)cc3)c3cc4c(cc3-c3sc(-c5ccc(/C=C6\SC(=S)N(CC)C6=O)c6nsnc56)cc32)C(c2ccc(CC)cc2)(c2ccc(CC)cc2)c2cc(-c3ccc(/C=C5\SC(=S)N(CC)C5=O)c5nsnc35)sc2-4)cc1,FC1=C(C(OCC(CCCC)CC)=O)SC2=C(SC=C21)C(S3)=CC4=C3C(C5=CC=C(CC(CC)CCCC)S5)=C(C=C(C6=C(C(F)=C(C(OCC(CCCC)CC)=O)S7)C7=C(S6)C(S8)=CC9=C8C(C%10=CC=C(CC(CCCC)CC)S%10)=C(C=C(C%11=C(C(F)=C(C(OCC(CCCC)CC)=O)S%12)C%12=C(S%11)C(S%13)=CC%14=C%13C(C%15=CC=C(CC(CC)CCCC)S%15)=C(C=CS%16)C%16=C%14C%17=CC=C(CC(CC)CCCC)S%17)S%18)C%18=C9C%19=CC=C(CC(CCCC)CC)S%19)S%20)C%20=C4C%21=CC=C(CC(CC)CCCC)S%21,CCOC(=O)c1sc2c(-c3cc4c(-c5ccc(CC)s5)c5sc(-c6sc(-c7cc8c(-c9ccc(CC)s9)c9sc(-c%10sc(-c%11cc%12c(-c%13ccc(CC)s%13)c%13sccc%13c(-c%13ccc(CC)s%13)c%12s%11)c%11sc(C(=O)OCC)c(F)c%10%11)cc9c(-c9ccc(CC)s9)c8s7)c7sc(C(=O)OCC)c(F)c67)cc5c(-c5ccc(CC)s5)c4s3)scc2c1F
1119,IDT-2BR1,PTB7-Th,,10.1007/s11426-016-0336-6,0.95,15.2,60.0,,sm,fused,5.0,polymer,O=C1C(SC(=S)N1CC)=CC2=CC=C(C3=NSN=C32)C=4SC=5C=6C=C7C(=CC6C(C5C4)(CCCCCC)CCCCCC)C=8SC(=CC8C7(CCCCCC)CCCCCC)C9=CC=C(C=C%10SC(=S)N(C%10=O)CC)C%11=NSN=C%119,CCN1C(=O)/C(=C/c2ccc(-c3cc4c(s3)-c3cc5c(cc3C4(CC)CC)-c3sc(-c4ccc(/C=C6\SC(=S)N(CC)C6=O)c6nsnc46)cc3C5(CC)CC)c3nsnc23)SC1=S,FC1=C(C(OCC(CCCC)CC)=O)SC2=C(SC=C21)C(S3)=CC4=C3C(C5=CC=C(CC(CC)CCCC)S5)=C(C=C(C6=C(C(F)=C(C(OCC(CCCC)CC)=O)S7)C7=C(S6)C(S8)=CC9=C8C(C%10=CC=C(CC(CCCC)CC)S%10)=C(C=C(C%11=C(C(F)=C(C(OCC(CCCC)CC)=O)S%12)C%12=C(S%11)C(S%13)=CC%14=C%13C(C%15=CC=C(CC(CC)CCCC)S%15)=C(C=CS%16)C%16=C%14C%17=CC=C(CC(CC)CCCC)S%17)S%18)C%18=C9C%19=CC=C(CC(CCCC)CC)S%19)S%20)C%20=C4C%21=CC=C(CC(CC)CCCC)S%21,CCOC(=O)c1sc2c(-c3cc4c(-c5ccc(CC)s5)c5sc(-c6sc(-c7cc8c(-c9ccc(CC)s9)c9sc(-c%10sc(-c%11cc%12c(-c%13ccc(CC)s%13)c%13sccc%13c(-c%13ccc(CC)s%13)c%12s%11)c%11sc(C(=O)OCC)c(F)c%10%11)cc9c(-c9ccc(CC)s9)c8s7)c7sc(C(=O)OCC)c(F)c67)cc5c(-c5ccc(CC)s5)c4s3)scc2c1F
1120,NCBDT-4Cl,PBDB-T-SF,,10.1007/s11426-018-9334-9,0.851,22.35,74.3,,sm,fused,7.0,polymer,N#CC(C#N)=C1C(=CC=2SC=3C=4SC=5C(=C(C=6SC=7C=8SC(C=C9C(=O)C%10=CC(Cl)=C(Cl)C=C%10C9C(C#N)C#N)=CC8C(C%11=CC=C(C=C%11)CCCCCC)(C%12=CC=C(C=C%12)CCCCCC)C7C6C5CCCCCCCC)CCCCCCCC)C4C(C%13=CC=C(C=C%13)CCCCCC)(C%14=CC=C(C=C%14)CCCCCC)C3C2)C(=O)C%15=CC(Cl)=C(Cl)C=C%151,CCc1ccc(C2(c3ccc(CC)cc3)c3cc(/C=C4\C(=O)c5cc(Cl)c(Cl)cc5C4=C(C#N)C#N)sc3-c3sc4c(CC)c5c6c(sc5c(CC)c4c32)-c2sc(/C=C3\C(=O)c4cc(Cl)c(Cl)cc4C3=C(C#N)C#N)cc2C6(c2ccc(CC)cc2)c2ccc(CC)cc2)cc1,CCC(CCCC)CSC(SC(C1=C2C(SC(C3=CC=C(S3)C(SC(C4=CC=C(C5=CC6=C(S5)C(C7=CC(F)=C(SCC(CCCC)CC)S7)=C8C(SC(C9=CC=C(S9)C(SC(C%10=CC=C(C%11=CC%12=C(S%11)C(C%13=CC(F)=C(SCC(CCCC)CC)S%13)=C%14C(SC(C%15=CC=C(S%15)C(SC(C%16=CC=CS%16)=C%17C%18=O)=C%17C(C%19=C(CC(CCCC)CC)SC(CC(CCCC)CC)=C%19%18)=O)=C%14)=C%12C%20=CC(F)=C(SCC(CCCC)CC)S%20)S%10)=C%21C%22=O)=C%21C(C%23=C(CC(CCCC)CC)SC(CC(CCCC)CC)=C%23%22)=O)=C8)=C6C%24=CC(F)=C(SCC(CCCC)CC)S%24)S4)=C%25C%26=O)=C%25C(C%27=C(CC(CCCC)CC)SC(CC(CCCC)CC)=C%27%26)=O)=C2)=C(C%28=CC(F)=C(SCC(CCCC)CC)S%28)C%29=C1SC=C%29)=C%30)=C%30F,CCSc1sc(-c2c3cc(-c4ccc(-c5sc(-c6ccc(-c7cc8c(-c9cc(F)c(SCC)s9)c9sc(-c%10ccc(-c%11sc(-c%12ccc(-c%13cc%14c(-c%15cc(F)c(SCC)s%15)c%15sc(-c%16ccc(-c%17sc(-c%18cccs%18)c%18c%17C(=O)c%17c(CC)sc(CC)c%17C%18=O)s%16)cc%15c(-c%15cc(F)c(SCC)s%15)c%14s%13)s%12)c%12c%11C(=O)c%11c(CC)sc(CC)c%11C%12=O)s%10)cc9c(-c9cc(F)c(SCC)s9)c8s7)s6)c6c5C(=O)c5c(CC)sc(CC)c5C6=O)s4)sc3c(-c3cc(F)c(SCC)s3)c3ccsc23)cc1F
1121,BTPT-4F,P2F-Ehp,,10.1007/s11426-019-9457-5,0.78,3.2,43.78,,sm,y,6.0,polymer,N#CC(C#N)=C1C(=CC=2SC=3C=4C5=NSN=C5C=6C=7SC(C=C8C(=O)C9=CC(F)=C(F)C=C9C8=C(C#N)C#N)=CC7N(C6C4N(C3C2)CC(CC)CCCC)CC(CC)CCCC)C(=O)C%10=CC(F)=C(F)C=C%101,CCn1c2cc(/C=C3\C(=O)c4cc(F)c(F)cc4C3=C(C#N)C#N)sc2c2c3nsnc3c3c4sc(/C=C5\C(=O)c6cc(F)c(F)cc6C5=C(C#N)C#N)cc4n(CC)c3c21,FC1=CC(C2=C3C(SC(C4=CC=C(S4)C(C5=NN(CCC(CCCC)CC)N=C5C(C6=CC=C(C7=CC8=C(S7)C(C9=CC(F)=C(CC(CCCC)CC)C(F)=C9)=C%10C(SC(C%11=CC=C(S%11)C(C%12=NN(CCC(CCCC)CC)N=C%12C(C%13=CC=C(C%14=CC%15=C(S%14)C(C%16=CC(F)=C(CC(CCCC)CC)C(F)=C%16)=C%17C(SC(C%18=CC=C(S%18)C(C%19=NN(CCC(CCCC)CC)N=C%19C(C%20=CC=CS%20)=C%21C%22=O)=C%21C(N%22CCCCCCCC)=O)=C%17)=C%15C%23=CC(F)=C(CC(CCCC)CC)C(F)=C%23)S%13)=C%24C%25=O)=C%24C(N%25CCCCCCCC)=O)=C%10)=C8C%26=CC(F)=C(CC(CCCC)CC)C(F)=C%26)S6)=C%27C%28=O)=C%27C(N%28CCCCCCCC)=O)=C3)=C(C%29=CC(F)=C(CC(CCCC)CC)C(F)=C%29)C%30=C2SC=C%30)=CC(F)=C1CC(CCCC)CC,CCc1c(F)cc(-c2c3cc(-c4ccc(-c5c6c(c(-c7ccc(-c8cc9c(-c%10cc(F)c(CC)c(F)c%10)c%10sc(-c%11ccc(-c%12c%13c(c(-c%14ccc(-c%15cc%16c(-c%17cc(F)c(CC)c(F)c%17)c%17sc(-c%18ccc(-c%19c%20c(c(-c%21cccs%21)c%21nn(CC)nc%19%21)C(=O)N(CC)C%20=O)s%18)cc%17c(-c%17cc(F)c(CC)c(F)c%17)c%16s%15)s%14)c%14nn(CC)nc%12%14)C(=O)N(CC)C%13=O)s%11)cc%10c(-c%10cc(F)c(CC)c(F)c%10)c9s8)s7)c7nn(CC)nc57)C(=O)N(CC)C6=O)s4)sc3c(-c3cc(F)c(CC)c(F)c3)c3ccsc23)cc1F
1122,Qx3c,P3HT,,10.1007/s11426-019-9618-7,0.75,0.14,30.0,,sm,fused,5.0,polymer,N#CC(C#N)=C1SC(=CC=2C=CC(C=3SC=4C=5C=C6C(=CC5C(C4C3)(CCCCCCCC)CCCCCCCC)C=7SC(=CC7C6(CCCCCCCC)CCCCCCCC)C=8C=CC(C=C9SC(=C(C#N)C#N)N(C9=O)CC)=C%10N=CC=NC%108)=C%11N=CC=NC2%11)C(=O)N1CC,CCn1c(=C(C#N)C#N)s/c(=C/c2ccc(-c3cc4c(s3)-c3cc5c(cc3C4(CC)CC)-c3sc(-c4ccc(/C=c6/sc(=C(C#N)C#N)n(CC)c6=O)c6nccnc46)cc3C5(CC)CC)c3nccnc23)c1=O,CCCCCCC1=CSC(C2=C(CCCCCC)C=C(C3=C(CCCCCC)C=C(C4=C(CCCCCC)C=C(C5=C(CCCCCC)C=C(C6=C(CCCCCC)C=CS6)S5)S4)S3)S2)=C1,CCc1cc(C)sc1-c1sc(-c2cc(CC)c(-c3sc(-c4cc(CC)c(-c5sc(C)cc5CC)s4)cc3CC)s2)cc1CC
1123,Qx3,P3HT,,10.1007/s11426-019-9618-7,0.89,5.57,68.0,,sm,fused,5.0,polymer,N#CC(C#N)=C1SC(=CC=2C=CC(C=3SC=4C=5C=C6C(=CC5C(C7=CC=C(C=C7)CCCCCC)(C8=CC=C(C=C8)CCCCCC)C4C3)C=9SC(=CC9C6(C%10=CC=C(C=C%10)CCCCCC)C%11=CC=C(C=C%11)CCCCCC)C=%12C=CC(C=C%13SC(=C(C#N)C#N)N(C%13=O)CC)=C%14N=C(C%15=CC=CC=C%15)C(=NC%14%12)C=%16C=CC=CC%16)=C%17N=C(C=%18C=CC=CC%18)C(=NC2%17)C%19=CC=CC=C%19)C(=O)N1CC,CCc1ccc(C2(c3ccc(CC)cc3)c3cc4c(cc3-c3sc(-c5ccc(/C=c6/sc(=C(C#N)C#N)n(CC)c6=O)c6nc(-c7ccccc7)c(-c7ccccc7)nc56)cc32)C(c2ccc(CC)cc2)(c2ccc(CC)cc2)c2cc(-c3ccc(/C=c5/sc(=C(C#N)C#N)n(CC)c5=O)c5nc(-c6ccccc6)c(-c6ccccc6)nc35)sc2-4)cc1,CCCCCCC1=CSC(C2=C(CCCCCC)C=C(C3=C(CCCCCC)C=C(C4=C(CCCCCC)C=C(C5=C(CCCCCC)C=C(C6=C(CCCCCC)C=CS6)S5)S4)S3)S2)=C1,CCc1cc(C)sc1-c1sc(-c2cc(CC)c(-c3sc(-c4cc(CC)c(-c5sc(C)cc5CC)s4)cc3CC)s2)cc1CC
1124,Qx3b,P3HT,,10.1007/s11426-019-9618-7,0.75,12.87,66.0,,sm,fused,5.0,polymer,N#CC(C#N)=C1SC(=CC=2C=CC(C=3SC=4C=5C=C6C(=CC5C(C4C3)(CCCCCCCC)CCCCCCCC)C=7SC(=CC7C6(CCCCCCCC)CCCCCCCC)C=8C=CC(C=C9SC(=C(C#N)C#N)N(C9=O)CC)=C%10N=C(C%11=CC=CC=C%11)C(=NC%108)C=%12C=CC=CC%12)=C%13N=C(C=%14C=CC=CC%14)C(=NC2%13)C%15=CC=CC=C%15)C(=O)N1CC,CCn1c(=C(C#N)C#N)s/c(=C/c2ccc(-c3cc4c(s3)-c3cc5c(cc3C4(CC)CC)-c3sc(-c4ccc(/C=c6/sc(=C(C#N)C#N)n(CC)c6=O)c6nc(-c7ccccc7)c(-c7ccccc7)nc46)cc3C5(CC)CC)c3nc(-c4ccccc4)c(-c4ccccc4)nc23)c1=O,CCCCCCC1=CSC(C2=C(CCCCCC)C=C(C3=C(CCCCCC)C=C(C4=C(CCCCCC)C=C(C5=C(CCCCCC)C=C(C6=C(CCCCCC)C=CS6)S5)S4)S3)S2)=C1,CCc1cc(C)sc1-c1sc(-c2cc(CC)c(-c3sc(-c4cc(CC)c(-c5sc(C)cc5CC)s4)cc3CC)s2)cc1CC
1125,BTA4,J52-F,,10.1007/s11426-020-9840-x,1.21,8.39,55.25,,sm,fused,5.0,polymer,O=C(N(C1=CC=CC=C1)/C(S/2)=C(C#N)/C#N)C2=C/C(C3=NN(CCCCCCCC)N=C34)=CC=C4C(S5)=CC6=C5C7=CC(C(C8=CC=C(CCCCCC)C=C8)(C9=CC=C(CCCCCC)C=C9)C%10=C%11SC(C%12=CC=C(/C=C%13C(N(C%14=CC=CC=C%14)/C(S\%13)=C(C#N)/C#N)=O)C%15=NN(CCCCCCCC)N=C%15%12)=C%10)=C%11C=C7C6(C%16=CC=C(CCCCCC)C=C%16)C%17=CC=C(CCCCCC)C=C%17,CCC1=CC=C(C2(C3=C(C4=C2C=C(C5=CC=C(C6=NN(N=C56)CC)/C=C7S/C(N(C/7=O)C8=CC=CC=C8)=C(C#N)\C#N)S4)C=C(C(C9=CC=C(CC)C=C9)(C%10=C%11SC(C%12=CC=C(C%13=NN(N=C%12%13)CC)/C=C%14S/C(N(C/%14=O)C%15=CC=CC=C%15)=C(C#N)\C#N)=C%10)C%16=CC=C(CC)C=C%16)C%11=C3)C%17=CC=C(CC)C=C%17)C=C1,FC1=C(CC(CCCC)CC)SC(C2=C3SC(C4=CC=C(C5=C(C(F)=CC6=NN(CC(CCCCCCCC)CCCCCC)N=C65)F)S4)=CC3=C(C7=CC(F)=C(CC(CCCC)CC)S7)C8=C2C=C(S8)C9=CC=C(C(C%10=NN(CC(CCCCCCCC)CCCCCC)N=C%10%11)=C(F)C(F)=C%11C%12=CC=C(S%12)C%13=CC%14=C(C%15=CC(F)=C(CC(CCCC)CC)S%15)C%16=C(C(C%17=CC(F)=C(CC(CCCC)CC)S%17)=C%14S%13)C=C(S%16)C%18=CC=C(C(C%19=NN(CC(CCCCCCCC)CCCCCC)N=C%19%20)=C(F)C(F)=C%20C%21=CC=C(S%21)C%22=CC%23=C(C%24=CC(F)=C(CC(CCCC)CC)S%24)C%25=C(C(C%26=CC(F)=C(CC(CCCC)CC)S%26)=C%23S%22)C=C(S%25)C%27=CC=CS%27)S%18)S9)=C1,CCc1sc(-c2c3cc(-c4ccc(-c5c(F)c(F)c(-c6ccc(-c7cc8c(-c9cc(F)c(CC)s9)c9sc(-c%10ccc(-c%11c(F)c(F)c(-c%12ccc(-c%13cc%14c(-c%15cc(F)c(CC)s%15)c%15sc(-c%16ccc(-c%17c(F)c(F)c(-c%18cccs%18)c%18nn(CC)nc%17%18)s%16)cc%15c(-c%15cc(F)c(CC)s%15)c%14s%13)s%12)c%12nn(CC)nc%11%12)s%10)cc9c(-c9cc(F)c(CC)s9)c8s7)s6)c6nn(CC)nc56)s4)sc3c(-c3cc(F)c(CC)s3)c3ccsc23)cc1F
1126,BT3,P3HT,,10.1021/acsami.8b10312,0.72,5.81,61.0,,sm,fused,5.0,polymer,N#CC(C#N)=C1SC(=CC2=CC=C(C=3SC=4C=5C=C6C(=CC5C(C7=CC=C(C=C7)CCCCCC)(C8=CC=C(C=C8)CCCCCC)C4C3)C=9SC(=CC9C6(C%10=CC=C(C=C%10)CCCCCC)C%11=CC=C(C=C%11)CCCCCC)C%12=CC=C(C=C%13SC(=C(C#N)C#N)N(C%13=O)CC)C%14=NN(N=C%14%12)CCCCCCCC)C%15=NN(N=C2%15)CCCCCCCC)C(=O)N1CC,CCc1ccc(C2(c3ccc(CC)cc3)c3cc4c(cc3-c3sc(-c5ccc(/C=c6\sc(=C(C#N)C#N)n(CC)c6=O)c6nsnc56)cc32)C(c2ccc(CC)cc2)(c2ccc(CC)cc2)c2cc(-c3ccc(/C=c5/sc(=C(C#N)C#N)n(CC)c5=O)c5nsnc35)sc2-4)cc1,CCCCCCC1=CSC(C2=C(CCCCCC)C=C(C3=C(CCCCCC)C=C(C4=C(CCCCCC)C=C(C5=C(CCCCCC)C=C(C6=C(CCCCCC)C=CS6)S5)S4)S3)S2)=C1,CCc1cc(C)sc1-c1sc(-c2cc(CC)c(-c3sc(-c4cc(CC)c(-c5sc(C)cc5CC)s4)cc3CC)s2)cc1CC
