Repository: brigreens/Meta-analysis_OSCs

This repository contains the data files and analysis notebooks to support the paper "Meta-Analysis of Molecular Design Strategies for Non-Fullerene Acceptor Based Organic Solar Cell Materials" (DOI: 10.26434/chemrxiv-2024-w29b1)

File: general_dataset_analysis/OSC_filtered_with_sidechains.csv (part 32 of 59)
,reported_acceptor,reported_donor,reference,DOI,Voc,Jsc,FF,PCE,acceptor_type,acceptor_class,fused_rings_in_core,donor_type,acc_SMILES_sidechains,acc_SMILES_shortened_sidechains,don_SMILES_sidechains,don_SMILES_shortened_sidechains
1128,BTA3,J52-Cl,,10.1016/j.orgel.2021.106195,1.24,13.16,66.62,,sm,fused,5.0,polymer,N#CC(C#N)=C1SC(=CC2=CC=C(C=3SC=4C=5C=C6C(=CC5C(C7=CC=C(C=C7)CCCCCC)(C8=CC=C(C=C8)CCCCCC)C4C3)C=9SC(=CC9C6(C%10=CC=C(C=C%10)CCCCCC)C%11=CC=C(C=C%11)CCCCCC)C%12=CC=C(C=C%13SC(=C(C#N)C#N)N(C%13=O)CC)C%14=NN(N=C%14%12)CCCCCCCC)C%15=NN(N=C2%15)CCCCCCCC)C(=O)N1CC,CCc1ccc(C2(c3ccc(CC)cc3)c3cc4c(cc3-c3sc(-c5ccc(/C=c6/sc(=C(C#N)C#N)n(CC)c6=O)c6nn(CC)nc56)cc32)C(c2ccc(CC)cc2)(c2ccc(CC)cc2)c2cc(-c3ccc(/C=c5/sc(=C(C#N)C#N)n(CC)c5=O)c5nn(CC)nc35)sc2-4)cc1,ClC1=C(CC(CCCC)CC)SC(C2=C3SC(C4=CC=C(C5=C(C(F)=CC6=NN(CC(CCCCCCCC)CCCCCC)N=C65)F)S4)=CC3=C(C7=CC(Cl)=C(CC(CCCC)CC)S7)C8=C2C=C(S8)C9=CC=C(C(C%10=NN(CC(CCCCCCCC)CCCCCC)N=C%10%11)=C(F)C(F)=C%11C%12=CC=C(S%12)C%13=CC%14=C(C%15=CC(Cl)=C(CC(CCCC)CC)S%15)C%16=C(C(C%17=CC(Cl)=C(CC(CCCC)CC)S%17)=C%14S%13)C=C(S%16)C%18=CC=C(C(C%19=NN(CC(CCCCCCCC)CCCCCC)N=C%19%20)=C(F)C(F)=C%20C%21=CC=C(S%21)C%22=CC%23=C(C%24=CC(Cl)=C(CC(CCCC)CC)S%24)C%25=C(C(C%26=CC(Cl)=C(CC(CCCC)CC)S%26)=C%23S%22)C=C(S%25)C%27=CC=CS%27)S%18)S9)=C1,CCc1sc(-c2c3cc(-c4ccc(-c5c(F)c(F)c(-c6ccc(-c7cc8c(-c9cc(Cl)c(CC)s9)c9sc(-c%10ccc(-c%11c(F)c(F)c(-c%12ccc(-c%13cc%14c(-c%15cc(Cl)c(CC)s%15)c%15sc(-c%16ccc(-c%17c(F)c(F)c(-c%18cccs%18)c%18nn(CC)nc%17%18)s%16)cc%15c(-c%15cc(Cl)c(CC)s%15)c%14s%13)s%12)c%12nn(CC)nc%11%12)s%10)cc9c(-c9cc(Cl)c(CC)s9)c8s7)s6)c6nn(CC)nc56)s4)sc3c(-c3cc(Cl)c(CC)s3)c3ccsc23)cc1Cl
1130,BTA3,J52,,10.1021/acs.chemmater.8b05316,1.07,14.62,60.34,,sm,fused,5.0,polymer,N#CC(C#N)=C1SC(=CC2=CC=C(C=3SC=4C=5C=C6C(=CC5C(C7=CC=C(C=C7)CCCCCC)(C8=CC=C(C=C8)CCCCCC)C4C3)C=9SC(=CC9C6(C%10=CC=C(C=C%10)CCCCCC)C%11=CC=C(C=C%11)CCCCCC)C%12=CC=C(C=C%13SC(=C(C#N)C#N)N(C%13=O)CC)C%14=NN(N=C%14%12)CCCCCCCC)C%15=NN(N=C2%15)CCCCCCCC)C(=O)N1CC,CCc1ccc(C2(c3ccc(CC)cc3)c3cc4c(cc3-c3sc(-c5ccc(/C=c6/sc(=C(C#N)C#N)n(CC)c6=O)c6nn(CC)nc56)cc32)C(c2ccc(CC)cc2)(c2ccc(CC)cc2)c2cc(-c3ccc(/C=c5/sc(=C(C#N)C#N)n(CC)c5=O)c5nn(CC)nc35)sc2-4)cc1,CCC(CCCC)CC1=CC=C(S1)C2=C3SC(C4=CC=C(C5=C(C(F)=CC6=NN(CC(CCCCCCCC)CCCCCC)N=C65)F)S4)=CC3=C(C7=CC=C(CC(CCCC)CC)S7)C8=C2C=C(S8)C9=CC=C(C(C%10=NN(CC(CCCCCCCC)CCCCCC)N=C%10%11)=C(F)C(F)=C%11C%12=CC=C(S%12)C%13=CC%14=C(C%15=CC=C(CC(CCCC)CC)S%15)C%16=C(C(C%17=CC=C(CC(CCCC)CC)S%17)=C%14S%13)C=C(S%16)C%18=CC=C(C(C%19=NN(CC(CCCCCCCC)CCCCCC)N=C%19%20)=C(F)C(F)=C%20C%21=CC=C(S%21)C%22=CC%23=C(C%24=CC=C(CC(CCCC)CC)S%24)C%25=C(C(C%26=CC=C(CC(CCCC)CC)S%26)=C%23S%22)C=C(S%25)C%27=CC=CS%27)S%18)S9,CCc1ccc(-c2c3cc(-c4ccc(-c5c(F)c(F)c(-c6ccc(-c7cc8c(-c9ccc(CC)s9)c9sc(-c%10ccc(-c%11c(F)c(F)c(-c%12ccc(-c%13cc%14c(-c%15ccc(CC)s%15)c%15sc(-c%16ccc(-c%17c(F)c(F)c(-c%18cccs%18)c%18nn(CC)nc%17%18)s%16)cc%15c(-c%15ccc(CC)s%15)c%14s%13)s%12)c%12nn(CC)nc%11%12)s%10)cc9c(-c9ccc(CC)s9)c8s7)s6)c6nn(CC)nc56)s4)sc3c(-c3ccc(CC)s3)c3ccsc23)s1
1131,BTA3,J61,,10.1021/acsapm.9b00156,1.15,10.84,66.0,,sm,fused,5.0,polymer,N#CC(C#N)=C1SC(=CC2=CC=C(C=3SC=4C=5C=C6C(=CC5C(C7=CC=C(C=C7)CCCCCC)(C8=CC=C(C=C8)CCCCCC)C4C3)C=9SC(=CC9C6(C%10=CC=C(C=C%10)CCCCCC)C%11=CC=C(C=C%11)CCCCCC)C%12=CC=C(C=C%13SC(=C(C#N)C#N)N(C%13=O)CC)C%14=NN(N=C%14%12)CCCCCCCC)C%15=NN(N=C2%15)CCCCCCCC)C(=O)N1CC,CCc1ccc(C2(c3ccc(CC)cc3)c3cc4c(cc3-c3sc(-c5ccc(/C=c6/sc(=C(C#N)C#N)n(CC)c6=O)c6nn(CC)nc56)cc32)C(c2ccc(CC)cc2)(c2ccc(CC)cc2)c2cc(-c3ccc(/C=c5/sc(=C(C#N)C#N)n(CC)c5=O)c5nn(CC)nc35)sc2-4)cc1,CCCCCCCCCCCCSC1=CC=C(S1)C2=C3SC(C4=CC=C(C5=C(C(F)=CC6=NN(CC(CCCCCCCC)CCCCCC)N=C65)F)S4)=CC3=C(C7=CC=C(SCCCCCCCCCCCC)S7)C8=C2C=C(S8)C9=CC=C(C(C%10=NN(CC(CCCCCCCC)CCCCCC)N=C%10%11)=C(F)C(F)=C%11C%12=CC=C(S%12)C%13=CC%14=C(C%15=CC=C(SCCCCCCCCCCCC)S%15)C%16=C(C(C%17=CC=C(SCCCCCCCCCCCC)S%17)=C%14S%13)C=C(S%16)C%18=CC=C(C(C%19=NN(CC(CCCCCCCC)CCCCCC)N=C%19%20)=C(F)C(F)=C%20C%21=CC=C(S%21)C%22=CC%23=C(C%24=CC=C(SCCCCCCCCCCCC)S%24)C%25=C(C(C%26=CC=C(SCCCCCCCCCCCC)S%26)=C%23S%22)C=C(S%25)C%27=CC=CS%27)S%18)S9,CCSc1ccc(-c2c3cc(-c4ccc(-c5c(F)c(F)c(-c6ccc(-c7cc8c(-c9ccc(SCC)s9)c9sc(-c%10ccc(-c%11c(F)c(F)c(-c%12ccc(-c%13cc%14c(-c%15ccc(SCC)s%15)c%15sc(-c%16ccc(-c%17c(F)c(F)c(-c%18cccs%18)c%18nn(CC)nc%17%18)s%16)cc%15c(-c%15ccc(SCC)s%15)c%14s%13)s%12)c%12nn(CC)nc%11%12)s%10)cc9c(-c9ccc(SCC)s9)c8s7)s6)c6nn(CC)nc56)s4)sc3c(-c3ccc(SCC)s3)c3ccsc23)s1
1132,BTA3,J52-F,,10.1007/s11426-020-9840-x,1.19,11.56,65.71,,sm,fused,5.0,polymer,N#CC(C#N)=C1SC(=CC2=CC=C(C=3SC=4C=5C=C6C(=CC5C(C7=CC=C(C=C7)CCCCCC)(C8=CC=C(C=C8)CCCCCC)C4C3)C=9SC(=CC9C6(C%10=CC=C(C=C%10)CCCCCC)C%11=CC=C(C=C%11)CCCCCC)C%12=CC=C(C=C%13SC(=C(C#N)C#N)N(C%13=O)CC)C%14=NN(N=C%14%12)CCCCCCCC)C%15=NN(N=C2%15)CCCCCCCC)C(=O)N1CC,CCc1ccc(C2(c3ccc(CC)cc3)c3cc4c(cc3-c3sc(-c5ccc(/C=c6/sc(=C(C#N)C#N)n(CC)c6=O)c6nn(CC)nc56)cc32)C(c2ccc(CC)cc2)(c2ccc(CC)cc2)c2cc(-c3ccc(/C=c5/sc(=C(C#N)C#N)n(CC)c5=O)c5nn(CC)nc35)sc2-4)cc1,FC1=C(CC(CCCC)CC)SC(C2=C3SC(C4=CC=C(C5=C(C(F)=CC6=NN(CC(CCCCCCCC)CCCCCC)N=C65)F)S4)=CC3=C(C7=CC(F)=C(CC(CCCC)CC)S7)C8=C2C=C(S8)C9=CC=C(C(C%10=NN(CC(CCCCCCCC)CCCCCC)N=C%10%11)=C(F)C(F)=C%11C%12=CC=C(S%12)C%13=CC%14=C(C%15=CC(F)=C(CC(CCCC)CC)S%15)C%16=C(C(C%17=CC(F)=C(CC(CCCC)CC)S%17)=C%14S%13)C=C(S%16)C%18=CC=C(C(C%19=NN(CC(CCCCCCCC)CCCCCC)N=C%19%20)=C(F)C(F)=C%20C%21=CC=C(S%21)C%22=CC%23=C(C%24=CC(F)=C(CC(CCCC)CC)S%24)C%25=C(C(C%26=CC(F)=C(CC(CCCC)CC)S%26)=C%23S%22)C=C(S%25)C%27=CC=CS%27)S%18)S9)=C1,CCc1sc(-c2c3cc(-c4ccc(-c5c(F)c(F)c(-c6ccc(-c7cc8c(-c9cc(F)c(CC)s9)c9sc(-c%10ccc(-c%11c(F)c(F)c(-c%12ccc(-c%13cc%14c(-c%15cc(F)c(CC)s%15)c%15sc(-c%16ccc(-c%17c(F)c(F)c(-c%18cccs%18)c%18nn(CC)nc%17%18)s%16)cc%15c(-c%15cc(F)c(CC)s%15)c%14s%13)s%12)c%12nn(CC)nc%11%12)s%10)cc9c(-c9cc(F)c(CC)s9)c8s7)s6)c6nn(CC)nc56)s4)sc3c(-c3cc(F)c(CC)s3)c3ccsc23)cc1F
1133,BTA3,PE25,,10.1021/acsami.1c14317,1.22,11.53,64.56,,sm,fused,5.0,polymer,N#CC(C#N)=C1SC(=CC2=CC=C(C=3SC=4C=5C=C6C(=CC5C(C7=CC=C(C=C7)CCCCCC)(C8=CC=C(C=C8)CCCCCC)C4C3)C=9SC(=CC9C6(C%10=CC=C(C=C%10)CCCCCC)C%11=CC=C(C=C%11)CCCCCC)C%12=CC=C(C=C%13SC(=C(C#N)C#N)N(C%13=O)CC)C%14=NN(N=C%14%12)CCCCCCCC)C%15=NN(N=C2%15)CCCCCCCC)C(=O)N1CC,CCc1ccc(C2(c3ccc(CC)cc3)c3cc4c(cc3-c3sc(-c5ccc(/C=c6/sc(=C(C#N)C#N)n(CC)c6=O)c6nn(CC)nc56)cc32)C(c2ccc(CC)cc2)(c2ccc(CC)cc2)c2cc(-c3ccc(/C=c5/sc(=C(C#N)C#N)n(CC)c5=O)c5nn(CC)nc35)sc2-4)cc1,FC1=C(CC(CC)CCCC)SC(C2=C3C(OC(C4=C(CCCCCC)C5=C(C=C(C6=C(Cl)C(Cl)=C(C7=CC8=C(C(CCCCCC)=C(C9=CC%10=C(O9)C(C%11=CC(F)=C(CC(CC)CCCC)S%11)=C%12C(OC(C%13=C(CCCCCC)C%14=C(C=C(C%15=C(Cl)C(Cl)=C(C%16=CC%17=C(C(CCCCCC)=C(C%18=CC%19=C(O%18)C(C%20=CC(F)=C(CC(CC)CCCC)S%20)=C%21C(OC(C%22=C(CCCCCC)C%23=C(C=C(C%24=C(Cl)C(Cl)=C(C%25=CC%26=C(C(CCCCCC)=CS%26)S%25)C%27=NN(CC(CCCCCC)CCCCCCCC)N=C%27%24)S%23)S%22)=C%21)=C%19C%28=CC(F)=C(CC(CC)CCCC)S%28)S%17)S%16)C%29=NN(CC(CCCCCC)CCCCCCCC)N=C%29%15)S%14)S%13)=C%12)=C%10C%30=CC(F)=C(CC(CC)CCCC)S%30)S8)S7)C%31=NN(CC(CCCCCC)CCCCCCCC)N=C%316)S5)S4)=C3)=C(C%32=CC(F)=C(CC(CC)CCCC)S%32)C%33=C2OC=C%33)=C1,CCC(S1)=C(F)C=C1C2=C3C(OC(C4=C(CC)C5=C(C=C(C6=C(Cl)C(Cl)=C(C7=CC8=C(C(CC)=C(C9=CC%10=C(O9)C(C%11=CC(F)=C(CC)S%11)=C%12C(OC(C%13=C(CC)C%14=C(C=C(C%15=C(Cl)C(Cl)=C(C%16=CC%17=C(C(CC)=C(C%18=CC%19=C(O%18)C(C%20=CC(F)=C(CC)S%20)=C%21C(OC(C%22=C(CC)C%23=C(C=C(C%24=C(Cl)C(Cl)=C(C%25=CC%26=C(C(CC)=CS%26)S%25)C%27=NN(CC)N=C%27%24)S%23)S%22)=C%21)=C%19C%28=CC(F)=C(CC)S%28)S%17)S%16)C%29=NN(CC)N=C%29%15)S%14)S%13)=C%12)=C%10C%30=CC(F)=C(CC)S%30)S8)S7)C%31=NN(CC)N=C%316)S5)S4)=C3)=C(C%32=CC(F)=C(CC)S%32)C%33=C2OC=C%33
1134,BTA3,PE2,,10.1021/acsapm.9b00156,1.26,8.06,57.0,,sm,fused,5.0,polymer,N#CC(C#N)=C1SC(=CC2=CC=C(C=3SC=4C=5C=C6C(=CC5C(C7=CC=C(C=C7)CCCCCC)(C8=CC=C(C=C8)CCCCCC)C4C3)C=9SC(=CC9C6(C%10=CC=C(C=C%10)CCCCCC)C%11=CC=C(C=C%11)CCCCCC)C%12=CC=C(C=C%13SC(=C(C#N)C#N)N(C%13=O)CC)C%14=NN(N=C%14%12)CCCCCCCC)C%15=NN(N=C2%15)CCCCCCCC)C(=O)N1CC,CCc1ccc(C2(c3ccc(CC)cc3)c3cc4c(cc3-c3sc(-c5ccc(/C=c6/sc(=C(C#N)C#N)n(CC)c6=O)c6nn(CC)nc56)cc32)C(c2ccc(CC)cc2)(c2ccc(CC)cc2)c2cc(-c3ccc(/C=c5/sc(=C(C#N)C#N)n(CC)c5=O)c5nn(CC)nc35)sc2-4)cc1,FC(C=C1C(C2=C3SC=C2)=C4SC(C5=C(CCCCCC)C(SC(C6=C(C(F)=C(C7=NN(N=C67)CC(CCCCCCCC)CCCCCC)C8=CC9=C(C(CCCCCC)=C(C%10=CC%11=C(C(C%12=CC(F)=C(S%12)SCC(CCCC)CC)=C%13C=C(SC%13=C%11C%14=CC(F)=C(S%14)SCC(CC)CCCC)C%15=C(CCCCCC)C(SC(C%16=C(C(F)=C(C%17=NN(N=C%16%17)CC(CCCCCCCC)CCCCCC)C%18=CC%19=C(C(CCCCCC)=C(C%20=CC%21=C(C(C%22=CC(F)=C(S%22)SCC(CCCC)CC)=C%23C=C(SC%23=C%21C%24=CC(F)=C(S%24)SCC(CC)CCCC)C%25=C(CCCCCC)C(SC(C%26=C(C(F)=C(C%27=NN(N=C%26%27)CC(CCCCCCCC)CCCCCC)C%28=CC%29=C(C(CCCCCC)=CS%29)S%28)F)=C%30)=C%30S%25)S%20)S%19)S%18)F)=C%31)=C%31S%15)S%10)S9)S8)F)=C%32)=C%32S5)=CC4=C3C%33=CC(F)=C(S%33)SCC(CCCC)CC)=C(S1)SCC(CC)CCCC,FC(C=C1C(C2=C3SC=C2)=C4SC(C5=C(CC)C(SC(C6=C(C(F)=C(C7=NN(N=C67)CC)C8=CC9=C(C(CC)=C(C%10=CC%11=C(C(C%12=CC(F)=C(S%12)SCC)=C%13C=C(SC%13=C%11C%14=CC(F)=C(S%14)SCC)C%15=C(CC)C(SC(C%16=C(C(F)=C(C%17=NN(N=C%16%17)CC)C%18=CC%19=C(C(CC)=C(C%20=CC%21=C(C(C%22=CC(F)=C(S%22)SCC)=C%23C=C(SC%23=C%21C%24=CC(F)=C(S%24)SCC)C%25=C(CC)C(SC(C%26=C(C(F)=C(C%27=NN(N=C%26%27)CC)C%28=CC%29=C(C(CC)=CS%29)S%28)F)=C%30)=C%30S%25)S%20)S%19)S%18)F)=C%31)=C%31S%15)S%10)S9)S8)F)=C%32)=C%32S5)=CC4=C3C%33=CC(F)=C(S%33)SCC)=C(S1)SCC
1135,BTA3,PE1,,10.1021/acsapm.9b00156,1.11,11.95,64.0,,sm,fused,5.0,polymer,N#CC(C#N)=C1SC(=CC2=CC=C(C=3SC=4C=5C=C6C(=CC5C(C7=CC=C(C=C7)CCCCCC)(C8=CC=C(C=C8)CCCCCC)C4C3)C=9SC(=CC9C6(C%10=CC=C(C=C%10)CCCCCC)C%11=CC=C(C=C%11)CCCCCC)C%12=CC=C(C=C%13SC(=C(C#N)C#N)N(C%13=O)CC)C%14=NN(N=C%14%12)CCCCCCCC)C%15=NN(N=C2%15)CCCCCCCC)C(=O)N1CC,CCc1ccc(C2(c3ccc(CC)cc3)c3cc4c(cc3-c3sc(-c5ccc(/C=c6/sc(=C(C#N)C#N)n(CC)c6=O)c6nn(CC)nc56)cc32)C(c2ccc(CC)cc2)(c2ccc(CC)cc2)c2cc(-c3ccc(/C=c5/sc(=C(C#N)C#N)n(CC)c5=O)c5nn(CC)nc35)sc2-4)cc1,CCCCCCC(C1=C(S2)C=C(C3=C(F)C(F)=C(C4=CC5=C(S4)C(CCCCCC)=C(S5)C6=CC7=C(S6)C(C8=CC=C(SCC(CC)CCCC)S8)=C9C=C(C%10=C(C%11=C(S%10)C=C(C%12=C(F)C(F)=C(C%13=CC%14=C(S%13)C(CCCCCC)=C(S%14)C%15=CC%16=C(S%15)C(C%17=CC=C(SCC(CC)CCCC)S%17)=C%18C=C(C%19=C(C%20=C(S%19)C=C(C%21=C(F)C(F)=C(C%22=CC%23=C(S%22)C(CCCCCC)=CS%23)C%24=NN(CC(CCCCCC)CCCCCCCC)N=C%21%24)S%20)CCCCCC)SC%18=C%16C%25=CC=C(SCC(CCCC)CC)S%25)C%26=NN(CC(CCCCCC)CCCCCCCC)N=C%12%26)S%11)CCCCCC)SC9=C7C%27=CC=C(SCC(CCCC)CC)S%27)C%28=NN(CC(CCCCCC)CCCCCCCC)N=C3%28)S1)=C2C%29=CC%30=C(C%31=CC=C(SCC(CC)CCCC)S%31)C(SC=C%32)=C%32C(C%33=CC=C(SCC(CCCC)CC)S%33)=C%30S%29,CCC(C1=C(S2)C=C(C3=C(F)C(F)=C(C4=CC5=C(S4)C(CC)=C(S5)C6=CC7=C(S6)C(C8=CC=C(SCC)S8)=C9C=C(C%10=C(C%11=C(S%10)C=C(C%12=C(F)C(F)=C(C%13=CC%14=C(S%13)C(CC)=C(S%14)C%15=CC%16=C(S%15)C(C%17=CC=C(SCC)S%17)=C%18C=C(C%19=C(C%20=C(S%19)C=C(C%21=C(F)C(F)=C(C%22=CC%23=C(S%22)C(CC)=CS%23)C%24=NN(CC)N=C%21%24)S%20)CC)SC%18=C%16C%25=CC=C(SCC)S%25)C%26=NN(CC)N=C%12%26)S%11)CC)SC9=C7C%27=CC=C(SCC)S%27)C%28=NN(CC)N=C3%28)S1)=C2C%29=CC%30=C(C%31=CC=C(SCC)S%31)C(SC=C%32)=C%32C(C%33=CC=C(SCC)S%33)=C%30S%29
1136,BTA3,TTC-Cl,,10.1039/D2CC05631C,1.26,11.3,67.9,,sm,fused,5.0,polymer,N#CC(C#N)=C1SC(=CC2=CC=C(C=3SC=4C=5C=C6C(=CC5C(C7=CC=C(C=C7)CCCCCC)(C8=CC=C(C=C8)CCCCCC)C4C3)C=9SC(=CC9C6(C%10=CC=C(C=C%10)CCCCCC)C%11=CC=C(C=C%11)CCCCCC)C%12=CC=C(C=C%13SC(=C(C#N)C#N)N(C%13=O)CC)C%14=NN(N=C%14%12)CCCCCCCC)C%15=NN(N=C2%15)CCCCCCCC)C(=O)N1CC,CCc1ccc(C2(c3ccc(CC)cc3)c3cc4c(cc3-c3sc(-c5ccc(/C=c6/sc(=C(C#N)C#N)n(CC)c6=O)c6nn(CC)nc56)cc32)C(c2ccc(CC)cc2)(c2ccc(CC)cc2)c2cc(-c3ccc(/C=c5/sc(=C(C#N)C#N)n(CC)c5=O)c5nn(CC)nc35)sc2-4)cc1,ClC(C=C1C(C2=C3SC=C2)=C4SC(C5=CC=C(S5)C6=C(C(CC(CCCCCC)CCCC)=O)C7=C(C(C(CC(CCCC)CCCCCC)=O)=C(C8=CC=C(C9=CC%10=C(C(C%11=CC(Cl)=C(S%11)CC(CCCC)CC)=C%12C=C(SC%12=C%10C%13=CC(Cl)=C(S%13)CC(CCCC)CC)C%14=CC=C(S%14)C%15=C(C(CC(CCCCCC)CCCC)=O)C%16=C(C(C(CC(CCCC)CCCCCC)=O)=C(C%17=CC=C(C%18=CC%19=C(C(C%20=CC(Cl)=C(S%20)CC(CCCC)CC)=C%21C=C(SC%21=C%19C%22=CC(Cl)=C(S%22)CC(CCCC)CC)C%23=CC=C(S%23)C%24=C(C(CC(CCCCCC)CCCC)=O)C%25=C(C(C(CC(CCCC)CCCCCC)=O)=C(C%26=CC=CS%26)S%25)S%24)S%18)S%17)S%16)S%15)S9)S8)S7)S6)=CC4=C3C%27=CC(Cl)=C(S%27)CC(CCCC)CC)=C(S1)CC(CCCC)CC,CCC1=C(Cl)C=C(C2=C3C=C(SC3=C(C4=C2SC=C4)C5=CC(Cl)=C(S5)CC)C6=CC=C(S6)C7=C(C(CC)=O)C8=C(C(C(CC)=O)=C(C9=CC=C(C%10=CC%11=C(C(C%12=CC(Cl)=C(S%12)CC)=C%13C=C(SC%13=C%11C%14=CC(Cl)=C(S%14)CC)C%15=CC=C(S%15)C%16=C(C(CC)=O)C%17=C(C(C(CC)=O)=C(C%18=CC=C(C%19=CC%20=C(C(C%21=CC(Cl)=C(S%21)CC)=C%22C=C(SC%22=C%20C%23=CC(Cl)=C(S%23)CC)C%24=CC=C(S%24)C%25=C(C(CC)=O)C%26=C(C(C(CC)=O)=C(C%27=CC=CS%27)S%26)S%25)S%19)S%18)S%17)S%16)S%10)S9)S8)S7)S1
1137,BTA5,D18,,10.1016/j.cej.2022.139080,1.25,10.09,62.46,,sm,fused,5.0,polymer,O=C(N(CC1=CC=CC=C1)/C(S/2)=C(C#N)/C#N)C2=C/C(C3=NN(CCCCCCCC)N=C34)=CC=C4C(S5)=CC6=C5C7=CC(C(C8=CC=C(CCCCCC)C=C8)(C9=CC=C(CCCCCC)C=C9)C%10=C%11SC(C%12=CC=C(/C=C%13C(N(CC%14=CC=CC=C%14)/C(S\%13)=C(C#N)/C#N)=O)C%15=NN(CCCCCCCC)N=C%15%12)=C%10)=C%11C=C7C6(C%16=CC=C(CCCCCC)C=C%16)C%17=CC=C(CCCCCC)C=C%17,CCc1ccc(C2(c3ccc(CC)cc3)c3cc4c(cc3-c3sc(-c5ccc(/C=c6/sc(=C(C#N)C#N)n(Cc7ccccc7)c6=O)c6nn(CC)nc56)cc32)C(c2ccc(CC)cc2)(c2ccc(CC)cc2)c2cc(-c3ccc(/C=c5/sc(=C(C#N)C#N)n(Cc6ccccc6)c5=O)c5nn(CC)nc35)sc2-4)cc1,FC1=C(CC)SC(C2=C3C(C=C(C4=C(CC(CCCC)CCCCCC)C=C(C5=CC6=C(C(SC(C7=CC(CC(CCCC)CCCCCC)=C(C(S8)=CC9=C8C(C%10=CC(F)=C(CC)S%10)=C(C=C(C%11=C(CC(CCCC)CCCCCC)C=C(C%12=CC%13=C(C(SC(C%14=CC(CC(CCCC)CCCCCC)=C(C(S%15)=CC%16=C%15C(C%17=CC(F)=C(CC)S%17)=C(C=C(C%18=C(CC(CCCC)CCCCCC)C=C(C%19=CC%20=C(C(SC(C%21=CC(CC(CCCC)CCCCCC)=CS%21)=C%22)=C%22C%23=NSN=C%23%20)S%19)S%18)S%24)C%24=C%16C%25=CC(F)=C(CC)S%25)S%14)=C%26)=C%26C%27=NSN=C%27%13)S%12)S%11)S%28)C%28=C9C%29=CC(F)=C(CC)S%29)S7)=C%30)=C%30C%31=NSN=C%316)S5)S4)S3)=C(C%32=CC(F)=C(CC)S%32)C%33=C2C=CS%33)=C1,CCc1csc(-c2cc3c4nsnc4c4cc(-c5cc(CC)c(-c6cc7c(-c8cc(F)c(CC)s8)c8sc(-c9sc(-c%10cc%11c%12nsnc%12c%12cc(-c%13cc(CC)c(-c%14cc%15c(-c%16cc(F)c(CC)s%16)c%16sc(-c%17sc(-c%18cc%19c%20nsnc%20c%20cc(-c%21cc(CC)c(-c%22cc%23c(-c%24cc(F)c(CC)s%24)c%24sccc%24c(-c%24cc(F)c(CC)s%24)c%23s%22)s%21)sc%20c%19s%18)cc%17CC)cc%16c(-c%16cc(F)c(CC)s%16)c%15s%14)s%13)sc%12c%11s%10)cc9CC)cc8c(-c8cc(F)c(CC)s8)c7s6)s5)sc4c3s2)c1
1138,BTA5,PTQ10,,10.1021/acsaem.2c02823,1.2930000000000001,5.69,61.08,,sm,fused,5.0,polymer,N#C/C(C#N)=C(N(C/1=O)CC2=CC=CC=C2)\SC1=C\C(C3=NN(N=C43)CCCCCCCC)=CC=C4C5=CC6=C(S5)C7=C(C=C8C(C(C9=CC=C(CCCCCC)C=C9)(C%10=C8SC(C%11=CC=C(C%12=NN(N=C%11%12)CCCCCCCC)/C=C%13S/C(N(C/%13=O)CC%14=CC=CC=C%14)=C(C#N)\C#N)=C%10)C%15=CC=C(CCCCCC)C=C%15)=C7)C(C%16=CC=C(CCCCCC)C=C%16)6C%17=CC=C(C=C%17)CCCCCC,CCC1=CC=C(C2(C3=C(C4=C2C=C(C5=CC=C(C6=NN(N=C56)CC)/C=C7S/C(N(C/7=O)CC8=CC=CC=C8)=C(C#N)\C#N)S4)C=C(C(C9=CC=C(CC)C=C9)(C%10=C%11SC(C%12=CC=C(C%13=NN(N=C%12%13)CC)/C=C%14S/C(N(C/%14=O)CC%15=CC=CC=C%15)=C(C#N)\C#N)=C%10)C%16=CC=C(CC)C=C%16)C%11=C3)C%17=CC=C(CC)C=C%17)C=C1,FC(C(F)=C(C1=CC=C(C2=C(F)C(F)=C(C3=CC=C(C4=C(F)C(F)=CC5=C4N=CC(OCC(CCCCCC)CCCCCCCC)=N5)S3)C6=C2N=CC(OCC(CCCCCC)CCCCCCCC)=N6)S1)C7=C8N=CC(OCC(CCCCCC)CCCCCCCC)=N7)=C8C9=CC=CS9,CCOc1cnc2c(-c3ccc(-c4c(F)c(F)c(-c5ccc(-c6c(F)c(F)c(-c7cccs7)c7ncc(OCC)nc67)s5)c5ncc(OCC)nc45)s3)c(F)c(F)cc2n1
1139,BTA5,J52-F,,10.1007/s11426-020-9840-x,1.17,13.8,69.82,,sm,fused,5.0,polymer,O=C(N(CC1=CC=CC=C1)/C(S/2)=C(C#N)/C#N)C2=C/C(C3=NN(CCCCCCCC)N=C34)=CC=C4C(S5)=CC6=C5C7=CC(C(C8=CC=C(CCCCCC)C=C8)(C9=CC=C(CCCCCC)C=C9)C%10=C%11SC(C%12=CC=C(/C=C%13C(N(CC%14=CC=CC=C%14)/C(S\%13)=C(C#N)/C#N)=O)C%15=NN(CCCCCCCC)N=C%15%12)=C%10)=C%11C=C7C6(C%16=CC=C(CCCCCC)C=C%16)C%17=CC=C(CCCCCC)C=C%17,CCc1ccc(C2(c3ccc(CC)cc3)c3cc4c(cc3-c3sc(-c5ccc(/C=c6/sc(=C(C#N)C#N)n(Cc7ccccc7)c6=O)c6nn(CC)nc56)cc32)C(c2ccc(CC)cc2)(c2ccc(CC)cc2)c2cc(-c3ccc(/C=c5/sc(=C(C#N)C#N)n(Cc6ccccc6)c5=O)c5nn(CC)nc35)sc2-4)cc1,FC1=C(CC(CCCC)CC)SC(C2=C3SC(C4=CC=C(C5=C(C(F)=CC6=NN(CC(CCCCCCCC)CCCCCC)N=C65)F)S4)=CC3=C(C7=CC(F)=C(CC(CCCC)CC)S7)C8=C2C=C(S8)C9=CC=C(C(C%10=NN(CC(CCCCCCCC)CCCCCC)N=C%10%11)=C(F)C(F)=C%11C%12=CC=C(S%12)C%13=CC%14=C(C%15=CC(F)=C(CC(CCCC)CC)S%15)C%16=C(C(C%17=CC(F)=C(CC(CCCC)CC)S%17)=C%14S%13)C=C(S%16)C%18=CC=C(C(C%19=NN(CC(CCCCCCCC)CCCCCC)N=C%19%20)=C(F)C(F)=C%20C%21=CC=C(S%21)C%22=CC%23=C(C%24=CC(F)=C(CC(CCCC)CC)S%24)C%25=C(C(C%26=CC(F)=C(CC(CCCC)CC)S%26)=C%23S%22)C=C(S%25)C%27=CC=CS%27)S%18)S9)=C1,CCc1sc(-c2c3cc(-c4ccc(-c5c(F)c(F)c(-c6ccc(-c7cc8c(-c9cc(F)c(CC)s9)c9sc(-c%10ccc(-c%11c(F)c(F)c(-c%12ccc(-c%13cc%14c(-c%15cc(F)c(CC)s%15)c%15sc(-c%16ccc(-c%17c(F)c(F)c(-c%18cccs%18)c%18nn(CC)nc%17%18)s%16)cc%15c(-c%15cc(F)c(CC)s%15)c%14s%13)s%12)c%12nn(CC)nc%11%12)s%10)cc9c(-c9cc(F)c(CC)s9)c8s7)s6)c6nn(CC)nc56)s4)sc3c(-c3cc(F)c(CC)s3)c3ccsc23)cc1F
1140,Bu-OD-4F,PBDB-TF,,10.1007/s11426-021-1013-0,0.85,26.2,76.6,,sm,y,8.0,polymer,O=C1C2=CC(F)=C(C=C2C(/C1=C/C3=C(CCCCCCCCCCC)C4=C(C5=C(S4)C(C6=NSN=C6C7=C8N(CC(CCCCCCCCCC)CCCCCCCC)C9=C7SC%10=C9SC(/C=C%11/C(C%12=C(C%11=O)C=C(F)C(F)=C%12)=C(C#N)/C#N)=C%10CCCCCCCCCCC)=C8N5CC(C)C)S3)=C(C#N)\C#N)F,O=C1C2=CC(F)=C(F)C=C2C(/C1=C/C3=C(C4=C(S3)C(N(C5=C6C7=NSN=C7C8=C5N(C9=C8SC%10=C9SC(/C=C%11/C(C%12=C(C=C(C(F)=C%12)F)C%11=O)=C(C#N)/C#N)=C%10CC)CC)CC)=C6S4)CC)=C(C#N)\C#N,FC1=C(CC(CCCC)CC)SC(C2=C3C(SC(C4=CC=C(S4)C(SC(C5=CC=C(C6=CC7=C(S6)C(C8=CC(F)=C(CC(CCCC)CC)S8)=C9C(SC(C%10=CC=C(S%10)C(SC(C%11=CC=C(C%12=CC%13=C(S%12)C(C%14=CC(F)=C(CC(CCCC)CC)S%14)=C%15C(SC(C%16=CC=C(S%16)C(SC(C%17=CC=CS%17)=C%18C%19=O)=C%18C(C%20=C(CC(CCCC)CC)SC(CC(CCCC)CC)=C%20%19)=O)=C%15)=C%13C%21=CC(F)=C(CC(CCCC)CC)S%21)S%11)=C%22C%23=O)=C%22C(C%24=C(CC(CCCC)CC)SC(CC(CCCC)CC)=C%24%23)=O)=C9)=C7C%25=CC(F)=C(CC(CCCC)CC)S%25)S5)=C%26C%27=O)=C%26C(C%28=C(CC(CCCC)CC)SC(CC(CCCC)CC)=C%28%27)=O)=C3)=C(C%29=CC(F)=C(CC(CCCC)CC)S%29)C%30=C2SC=C%30)=C1,CCc1sc(-c2c3cc(-c4ccc(-c5sc(-c6ccc(-c7cc8c(-c9cc(F)c(CC)s9)c9sc(-c%10ccc(-c%11sc(-c%12ccc(-c%13cc%14c(-c%15cc(F)c(CC)s%15)c%15sc(-c%16ccc(-c%17sc(-c%18cccs%18)c%18c%17C(=O)c%17c(CC)sc(CC)c%17C%18=O)s%16)cc%15c(-c%15cc(F)c(CC)s%15)c%14s%13)s%12)c%12c%11C(=O)c%11c(CC)sc(CC)c%11C%12=O)s%10)cc9c(-c9cc(F)c(CC)s9)c8s7)s6)c6c5C(=O)c5c(CC)sc(CC)c5C6=O)s4)sc3c(-c3cc(F)c(CC)s3)c3ccsc23)cc1F
1141,EH-HD-4F,PBDB-TF,,10.1007/s11426-021-1013-0,0.84,27.5,79.3,,sm,y,8.0,polymer,O=C1C2=CC(F)=C(F)C=C2C(/C1=C/C3=C(C4=C(S3)C5=C(C6=C(N5CC(CCCC)CC)C(N(C7=C8SC9=C7SC(/C=C%10/C(C%11=C(C=C(C(F)=C%11)F)C%10=O)=C(C#N)/C#N)=C9CCCCCCCCCCC)CC(CCCCCCCC)CCCCCC)=C8C%12=NSN=C6%12)S4)CCCCCCCCCCC)=C(C#N)\C#N,O=C1C2=CC(F)=C(F)C=C2C(/C1=C/C3=C(C4=C(S3)C(N(C5=C6C7=NSN=C7C8=C5N(C9=C8SC%10=C9SC(/C=C%11/C(C%12=C(C=C(C(F)=C%12)F)C%11=O)=C(C#N)/C#N)=C%10CC)CC)CC)=C6S4)CC)=C(C#N)\C#N,FC1=C(CC(CCCC)CC)SC(C2=C3C(SC(C4=CC=C(S4)C(SC(C5=CC=C(C6=CC7=C(S6)C(C8=CC(F)=C(CC(CCCC)CC)S8)=C9C(SC(C%10=CC=C(S%10)C(SC(C%11=CC=C(C%12=CC%13=C(S%12)C(C%14=CC(F)=C(CC(CCCC)CC)S%14)=C%15C(SC(C%16=CC=C(S%16)C(SC(C%17=CC=CS%17)=C%18C%19=O)=C%18C(C%20=C(CC(CCCC)CC)SC(CC(CCCC)CC)=C%20%19)=O)=C%15)=C%13C%21=CC(F)=C(CC(CCCC)CC)S%21)S%11)=C%22C%23=O)=C%22C(C%24=C(CC(CCCC)CC)SC(CC(CCCC)CC)=C%24%23)=O)=C9)=C7C%25=CC(F)=C(CC(CCCC)CC)S%25)S5)=C%26C%27=O)=C%26C(C%28=C(CC(CCCC)CC)SC(CC(CCCC)CC)=C%28%27)=O)=C3)=C(C%29=CC(F)=C(CC(CCCC)CC)S%29)C%30=C2SC=C%30)=C1,CCc1sc(-c2c3cc(-c4ccc(-c5sc(-c6ccc(-c7cc8c(-c9cc(F)c(CC)s9)c9sc(-c%10ccc(-c%11sc(-c%12ccc(-c%13cc%14c(-c%15cc(F)c(CC)s%15)c%15sc(-c%16ccc(-c%17sc(-c%18cccs%18)c%18c%17C(=O)c%17c(CC)sc(CC)c%17C%18=O)s%16)cc%15c(-c%15cc(F)c(CC)s%15)c%14s%13)s%12)c%12c%11C(=O)c%11c(CC)sc(CC)c%11C%12=O)s%10)cc9c(-c9cc(F)c(CC)s9)c8s7)s6)c6c5C(=O)c5c(CC)sc(CC)c5C6=O)s4)sc3c(-c3cc(F)c(CC)s3)c3ccsc23)cc1F
1142,PBTzO,PBDB-T,,10.1007/s11426-022-1222-y,0.894,2.9,41.74,,polymer,,,polymer,O=C1C2=CC=CC=C2C(/C1=C/C3=CC4=C(C(SC(C5=C(OCC(CC)CCCC)C(OCC(CC)CCCC)=C(C6=CC7=C(C(SC(/C=C8/C(C9=C(C8=O)C=C(C%10=CC=C(C%11=CC=C(C(/C%12=C/C%13=CC%14=C(C(SC(C%15=C(OCC(CC)CCCC)C(OCC(CC)C)=C(C%16=CC%17=C(C(SC(/C=C%18/C(C%19=C(C%18=O)C=C(C%20=CC=CS%20)C=C%19)=C(C#N)/C#N)=C%21)=C%21C%17(CC(CC)CCCC)CC(CCCC)CC)S%16)C%22=NN(CC(CCCC)CC)N=C%15%22)=C%23)=C%23C%14(CC(CC)CCCC)CC(CCCC)CC)S%13)=C(C#N)/C#N)C(C%12=O)=C%11)S%10)C=C9)=C(C#N)/C#N)=C%24)=C%24C7(CC(CC)CCCC)CC(CCCC)CC)S6)C%25=NN(CC(CC)CCCC)N=C5%25)=C%26)=C%26C4(CC(CCCC)CC)CC(CC)CCCC)S3)=C(C#N)/C#N,O=C1C2=CC=CC=C2C(/C1=C/C3=CC4=C(S3)C5=C(C4(CC)CC)C=C(C6=C(C(OCC)=C(C7=NN(N=C67)CC)C8=CC9=C(S8)C%10=C(C9(CC)CC)C=C(/C=C%11/C(C%12=C(C=C(C=C%12)C%13=CC=C(S%13)C%14=CC=C(C(C%15=O)=C%14)C(/C%15=C/C%16=CC%17=C(S%16)C%18=C(C%17(CC)CC)C=C(C%19=C(C(OCC)=C(C%20=NN(N=C%19%20)CC)C%21=CC%22=C(S%21)C%23=C(C%22(CC)CC)C=C(/C=C%24/C(C%25=C(C=C(C=C%25)C%26=CC=CS%26)C%24=O)=C(C#N)\C#N)S%23)OCC)S%18)=C(C#N)\C#N)C%11=O)=C(C#N)/C#N)S%10)OCC)S5)=C(C#N)\C#N,CCC(CCCC)CC1=CC=C(S1)C2=C3C(SC(C4=CC=C(S4)C(SC(C5=CC=C(C6=CC7=C(S6)C(C8=CC=C(CC(CCCC)CC)S8)=C9C(SC(C%10=CC=C(S%10)C(SC(C%11=CC=C(C%12=CC%13=C(S%12)C(C%14=CC=C(CC(CCCC)CC)S%14)=C%15C(SC(C%16=CC=C(S%16)C(SC(C%17=CC=CS%17)=C%18C%19=O)=C%18C(C%20=C(CC(CCCC)CC)SC(CC(CCCC)CC)=C%20%19)=O)=C%15)=C%13C%21=CC=C(CC(CCCC)CC)S%21)S%11)=C%22C%23=O)=C%22C(C%24=C(CC(CCCC)CC)SC(CC(CCCC)CC)=C%24%23)=O)=C9)=C7C%25=CC=C(CC(CCCC)CC)S%25)S5)=C%26C%27=O)=C%26C(C%28=C(CC(CCCC)CC)SC(CC(CCCC)CC)=C%28%27)=O)=C3)=C(C%29=CC=C(CC(CCCC)CC)S%29)C%30=C2SC=C%30,CCc1ccc(-c2c3cc(-c4ccc(-c5sc(-c6ccc(-c7cc8c(-c9ccc(CC)s9)c9sc(-c%10ccc(-c%11sc(-c%12ccc(-c%13cc%14c(-c%15ccc(CC)s%15)c%15sc(-c%16ccc(-c%17sc(-c%18cccs%18)c%18c%17C(=O)c%17c(CC)sc(CC)c%17C%18=O)s%16)cc%15c(-c%15ccc(CC)s%15)c%14s%13)s%12)c%12c%11C(=O)c%11c(CC)sc(CC)c%11C%12=O)s%10)cc9c(-c9ccc(CC)s9)c8s7)s6)c6c5C(=O)c5c(CC)sc(CC)c5C6=O)s4)sc3c(-c3ccc(CC)s3)c3ccsc23)s1
1143,PBTzO-2F,PBDB-T,,10.1007/s11426-022-1222-y,0.897,18.27,67.37,,polymer,,,polymer,O=C1C2=C(F)C=CC=C2C(/C1=C/C3=CC4=C(C(SC(C5=C(OCC(CC)CCCC)C(OCC(CC)CCCC)=C(C6=CC7=C(C(SC(/C=C8/C(C9=C(C8=O)C(F)=C(C%10=CC=C(C%11=CC=C(C(/C%12=C/C%13=CC%14=C(C(SC(C%15=C(OCC(CC)CCCC)C(OCC(CC)C)=C(C%16=CC%17=C(C(SC(/C=C%18/C(C%19=C(C%18=O)C(F)=C(C%20=CC=CS%20)C=C%19)=C(C#N)/C#N)=C%21)=C%21C%17(CC(CC)CCCC)CC(CCCC)CC)S%16)C%22=NN(CC(CCCC)CC)N=C%15%22)=C%23)=C%23C%14(CC(CC)CCCC)CC(CCCC)CC)S%13)=C(C#N)/C#N)C(C%12=O)=C%11F)S%10)C=C9)=C(C#N)/C#N)=C%24)=C%24C7(CC(CC)CCCC)CC(CCCC)CC)S6)C%25=NN(CC(CC)CCCC)N=C5%25)=C%26)=C%26C4(CC(CCCC)CC)CC(CC)CCCC)S3)=C(C#N)/C#N,O=C1C2=C(F)C=CC=C2C(/C1=C/C3=CC4=C(C(SC(C5=C(OCC)C(OCC)=C(C6=CC7=C(C(SC(/C=C8/C(C9=C(C8=O)C(F)=C(C%10=CC=C(C%11=CC=C(C(/C%12=C/C%13=CC%14=C(C(SC(C%15=C(OCC)C(OCC)=C(C%16=CC%17=C(C(SC(/C=C%18/C(C%19=C(C%18=O)C(F)=C(C%20=CC=CS%20)C=C%19)=C(C#N)/C#N)=C%21)=C%21C%17(CC)CC)S%16)C%22=NN(CC)N=C%15%22)=C%23)=C%23C%14(CC)CC)S%13)=C(C#N)/C#N)C(C%12=O)=C%11F)S%10)C=C9)=C(C#N)/C#N)=C%24)=C%24C7(CC)CC)S6)C%25=NN(CC)N=C5%25)=C%26)=C%26C4(CC)CC)S3)=C(C#N)/C#N,CCC(CCCC)CC1=CC=C(S1)C2=C3C(SC(C4=CC=C(S4)C(SC(C5=CC=C(C6=CC7=C(S6)C(C8=CC=C(CC(CCCC)CC)S8)=C9C(SC(C%10=CC=C(S%10)C(SC(C%11=CC=C(C%12=CC%13=C(S%12)C(C%14=CC=C(CC(CCCC)CC)S%14)=C%15C(SC(C%16=CC=C(S%16)C(SC(C%17=CC=CS%17)=C%18C%19=O)=C%18C(C%20=C(CC(CCCC)CC)SC(CC(CCCC)CC)=C%20%19)=O)=C%15)=C%13C%21=CC=C(CC(CCCC)CC)S%21)S%11)=C%22C%23=O)=C%22C(C%24=C(CC(CCCC)CC)SC(CC(CCCC)CC)=C%24%23)=O)=C9)=C7C%25=CC=C(CC(CCCC)CC)S%25)S5)=C%26C%27=O)=C%26C(C%28=C(CC(CCCC)CC)SC(CC(CCCC)CC)=C%28%27)=O)=C3)=C(C%29=CC=C(CC(CCCC)CC)S%29)C%30=C2SC=C%30,CCc1ccc(-c2c3cc(-c4ccc(-c5sc(-c6ccc(-c7cc8c(-c9ccc(CC)s9)c9sc(-c%10ccc(-c%11sc(-c%12ccc(-c%13cc%14c(-c%15ccc(CC)s%15)c%15sc(-c%16ccc(-c%17sc(-c%18cccs%18)c%18c%17C(=O)c%17c(CC)sc(CC)c%17C%18=O)s%16)cc%15c(-c%15ccc(CC)s%15)c%14s%13)s%12)c%12c%11C(=O)c%11c(CC)sc(CC)c%11C%12=O)s%10)cc9c(-c9ccc(CC)s9)c8s7)s6)c6c5C(=O)c5c(CC)sc(CC)c5C6=O)s4)sc3c(-c3ccc(CC)s3)c3ccsc23)s1
1144,QM2,PM6,,10.1007/s11426-022-1281-0,0.91,25.42,70.5,,sm,y,8.0,polymer,O=C1C2=CC(C3=C(F)C(F)=C(C4=CC=C(C(/C5=C/C6=C(CCCCCCCCCCC)C(SC7=C8N(C9=C7C%10=NSN=C%10C%11=C9N(C%12=C%11SC%13=C%12SC(/C=C%14/C(C%15=C(C%14=O)C=C(F)C(F)=C%15)=C(C#N)\C#N)=C%13CCCCCCCCCCC)CC(CCCCCCCC)CCCCCCCCCC)CC(CCCCCCCCCC)CCCCCCCC)=C8S6)=C(C#N)\C#N)C(C5=O)=C4)S3)=CC=C2C(/C1=C/C%16=C(CCCCCCCCCCC)C(SC%17=C%18N(C%19=C%17C%20=NSN=C%20C%21=C%19N(C%22=C%21SC%23=C%22SC(/C=C%24/C(C%25=C(C%24=O)C=C(F)C(F)=C%25)=C(C#N)\C#N)=C%23CCCCCCCCCCC)CC(CCCCCCCC)CCCCCCCCCC)CC(CCCCCCCCCC)CCCCCCCC)=C%18S%16)=C(C#N)\C#N,O=C1C2=CC(C3=C(F)C(F)=C(C4=CC=C(C(/C5=C/C6=C(CC)C(SC7=C8N(C9=C7C%10=NSN=C%10C%11=C9N(C%12=C%11SC%13=C%12SC(/C=C%14/C(C%15=C(C%14=O)C=C(F)C(F)=C%15)=C(C#N)\C#N)=C%13CC)CC)CC)=C8S6)=C(C#N)\C#N)C(C5=O)=C4)S3)=CC=C2C(/C1=C/C%16=C(CC)C(SC%17=C%18N(C%19=C%17C%20=NSN=C%20C%21=C%19N(C%22=C%21SC%23=C%22SC(/C=C%24/C(C%25=C(C%24=O)C=C(F)C(F)=C%25)=C(C#N)\C#N)=C%23CC)CC)CC)=C%18S%16)=C(C#N)\C#N,FC1=C(CC(CCCC)CC)SC(C2=C3C(SC(C4=CC=C(S4)C(SC(C5=CC=C(C6=CC7=C(S6)C(C8=CC(F)=C(CC(CCCC)CC)S8)=C9C(SC(C%10=CC=C(S%10)C(SC(C%11=CC=C(C%12=CC%13=C(S%12)C(C%14=CC(F)=C(CC(CCCC)CC)S%14)=C%15C(SC(C%16=CC=C(S%16)C(SC(C%17=CC=CS%17)=C%18C%19=O)=C%18C(C%20=C(CC(CCCC)CC)SC(CC(CCCC)CC)=C%20%19)=O)=C%15)=C%13C%21=CC(F)=C(CC(CCCC)CC)S%21)S%11)=C%22C%23=O)=C%22C(C%24=C(CC(CCCC)CC)SC(CC(CCCC)CC)=C%24%23)=O)=C9)=C7C%25=CC(F)=C(CC(CCCC)CC)S%25)S5)=C%26C%27=O)=C%26C(C%28=C(CC(CCCC)CC)SC(CC(CCCC)CC)=C%28%27)=O)=C3)=C(C%29=CC(F)=C(CC(CCCC)CC)S%29)C%30=C2SC=C%30)=C1,CCc1sc(-c2c3cc(-c4ccc(-c5sc(-c6ccc(-c7cc8c(-c9cc(F)c(CC)s9)c9sc(-c%10ccc(-c%11sc(-c%12ccc(-c%13cc%14c(-c%15cc(F)c(CC)s%15)c%15sc(-c%16ccc(-c%17sc(-c%18cccs%18)c%18c%17C(=O)c%17c(CC)sc(CC)c%17C%18=O)s%16)cc%15c(-c%15cc(F)c(CC)s%15)c%14s%13)s%12)c%12c%11C(=O)c%11c(CC)sc(CC)c%11C%12=O)s%10)cc9c(-c9cc(F)c(CC)s9)c8s7)s6)c6c5C(=O)c5c(CC)sc(CC)c5C6=O)s4)sc3c(-c3cc(F)c(CC)s3)c3ccsc23)cc1F
1145,QM1,PM6,,10.1007/s11426-022-1281-0,0.91,25.23,74.01,,sm,y,8.0,polymer,O=C1C2=CC(C3=CC=C(C4=CC=C(C(/C5=C/C6=C(CCCCCCCCCCC)C(SC7=C8N(C9=C7C%10=NSN=C%10C%11=C9N(C%12=C%11SC%13=C%12SC(/C=C%14/C(C%15=C(C%14=O)C=C(F)C(F)=C%15)=C(C#N)\C#N)=C%13CCCCCCCCCCC)CC(CCCCCCCC)CCCCCCCCCC)CC(CCCCCCCCCC)CCCCCCCC)=C8S6)=C(C#N)\C#N)C(C5=O)=C4)S3)=CC=C2C(/C1=C/C%16=C(CCCCCCCCCCC)C(SC%17=C%18N(C%19=C%17C%20=NSN=C%20C%21=C%19N(C%22=C%21SC%23=C%22SC(/C=C%24/C(C%25=C(C%24=O)C=C(F)C(F)=C%25)=C(C#N)\C#N)=C%23CCCCCCCCCCC)CC(CCCCCCCC)CCCCCCCCCC)CC(CCCCCCCCCC)CCCCCCCC)=C%18S%16)=C(C#N)\C#N,O=C1C2=CC(C3=CC=C(C4=CC=C(C(/C5=C/C6=C(CC)C(SC7=C8N(C9=C7C%10=NSN=C%10C%11=C9N(C%12=C%11SC%13=C%12SC(/C=C%14/C(C%15=C(C%14=O)C=C(F)C(F)=C%15)=C(C#N)\C#N)=C%13CC)CC)CC)=C8S6)=C(C#N)\C#N)C(C5=O)=C4)S3)=CC=C2C(/C1=C/C%16=C(CC)C(SC%17=C%18N(C%19=C%17C%20=NSN=C%20C%21=C%19N(C%22=C%21SC%23=C%22SC(/C=C%24/C(C%25=C(C%24=O)C=C(F)C(F)=C%25)=C(C#N)\C#N)=C%23CC)CC)CC)=C%18S%16)=C(C#N)\C#N,FC1=C(CC(CCCC)CC)SC(C2=C3C(SC(C4=CC=C(S4)C(SC(C5=CC=C(C6=CC7=C(S6)C(C8=CC(F)=C(CC(CCCC)CC)S8)=C9C(SC(C%10=CC=C(S%10)C(SC(C%11=CC=C(C%12=CC%13=C(S%12)C(C%14=CC(F)=C(CC(CCCC)CC)S%14)=C%15C(SC(C%16=CC=C(S%16)C(SC(C%17=CC=CS%17)=C%18C%19=O)=C%18C(C%20=C(CC(CCCC)CC)SC(CC(CCCC)CC)=C%20%19)=O)=C%15)=C%13C%21=CC(F)=C(CC(CCCC)CC)S%21)S%11)=C%22C%23=O)=C%22C(C%24=C(CC(CCCC)CC)SC(CC(CCCC)CC)=C%24%23)=O)=C9)=C7C%25=CC(F)=C(CC(CCCC)CC)S%25)S5)=C%26C%27=O)=C%26C(C%28=C(CC(CCCC)CC)SC(CC(CCCC)CC)=C%28%27)=O)=C3)=C(C%29=CC(F)=C(CC(CCCC)CC)S%29)C%30=C2SC=C%30)=C1,CCc1sc(-c2c3cc(-c4ccc(-c5sc(-c6ccc(-c7cc8c(-c9cc(F)c(CC)s9)c9sc(-c%10ccc(-c%11sc(-c%12ccc(-c%13cc%14c(-c%15cc(F)c(CC)s%15)c%15sc(-c%16ccc(-c%17sc(-c%18cccs%18)c%18c%17C(=O)c%17c(CC)sc(CC)c%17C%18=O)s%16)cc%15c(-c%15cc(F)c(CC)s%15)c%14s%13)s%12)c%12c%11C(=O)c%11c(CC)sc(CC)c%11C%12=O)s%10)cc9c(-c9cc(F)c(CC)s9)c8s7)s6)c6c5C(=O)c5c(CC)sc(CC)c5C6=O)s4)sc3c(-c3cc(F)c(CC)s3)c3ccsc23)cc1F
1146,BTP-4F-T2EH,D18-Cl,,10.1007/s11426-022-1290-y,0.8909999999999999,25.68,76.11,,sm,y,8.0,polymer,O=C1C2=CC(F)=C(F)C=C2C(/C1=C/C3=C(C4=C(S3)C(N(CC(CC)CCCC)C5=C6C7=NSN=C7C8=C5N(CC(CC)CCCC)C9=C8SC%10=C9SC(/C=C%11/C(C%12=C(C=C(C(F)=C%12)F)C%11=O)=C(C#N)/C#N)=C%10C%13=CC=C(CC(CC)CCCC)S%13)=C6S4)C%14=CC=C(CC(CC)CCCC)S%14)=C(C#N)\C#N,O=C1C2=CC(F)=C(C=C2C(/C1=C/C3=C(C4=CC(CC)=CS4)C(SC5=C6N(C7=C5C8=NSN=C8C9=C7N(C%10=C9SC%11=C%10SC(/C=C%12/C(C%13=C(C%12=O)C=C(F)C(F)=C%13)=C(C#N)\C#N)=C%11C%14=CC(CC)=CS%14)CC)CC)=C6S3)=C(C#N)\C#N)F,ClC1=C(CC(CC)CCCC)SC(C2=C3C(C=C(C4=C(CC(CCCCCC)CCCC)C=C(C5=CC6=C(C(SC(C7=CC(CC(CCCCCC)CCCC)=C(C8=CC9=C(C(C%10=CC(Cl)=C(CC(CCCC)CC)S%10)=C(C=C(C%11=C(CC(CCCCCC)CCCC)C=C(C%12=CC%13=C(C(SC(C%14=CC(CC(CCCCCC)CCCC)=C(C%15=CC%16=C(C(C%17=CC(Cl)=C(CC(CCCC)CC)S%17)=C(C=C(C%18=C(CC(CCCCCC)CCCC)C=C(C%19=CC%20=C(C(SC(C%21=CC(CC(CCCCCC)CCCC)=CS%21)=C%22)=C%22C%23=NSN=C%23%20)S%19)S%18)S%24)C%24=C%16C%25=CC(Cl)=C(CC(CC)CCCC)S%25)S%15)S%14)=C%26)=C%26C%27=NSN=C%27%13)S%12)S%11)S%28)C%28=C9C%29=CC(Cl)=C(CC(CC)CCCC)S%29)S8)S7)=C%30)=C%30C%31=NSN=C%316)S5)S4)S3)=C(C%32=CC(Cl)=C(CC(CCCC)CC)S%32)C%33=C2C=CS%33)=C1,ClC1=C(CC)SC(C2=C3C(C=C(C4=C(CC)C=C(C5=CC6=C(C(SC(C7=CC(CC)=C(C8=CC9=C(C(C%10=CC(Cl)=C(CC)S%10)=C(C=C(C%11=C(CC)C=C(C%12=CC%13=C(C(SC(C%14=CC(CC)=C(C%15=CC%16=C(C(C%17=CC(Cl)=C(CC)S%17)=C(C=C(C%18=C(CC)C=C(C%19=CC%20=C(C(SC(C%21=CC(CC)=CS%21)=C%22)=C%22C%23=NSN=C%23%20)S%19)S%18)S%24)C%24=C%16C%25=CC(Cl)=C(CC)S%25)S%15)S%14)=C%26)=C%26C%27=NSN=C%27%13)S%12)S%11)S%28)C%28=C9C%29=CC(Cl)=C(CC)S%29)S8)S7)=C%30)=C%30C%31=NSN=C%316)S5)S4)S3)=C(C%32=CC(Cl)=C(CC)S%32)C%33=C2C=CS%33)=C1
1147,T2EH,PTQ10,,10.31635/ccschem.022.202202056,0.872,26.57,80.05,,sm,y,8.0,polymer,O=C1C2=CC(F)=C(C=C2C(/C1=C/C3=C(C4=CC(CC(CCCC)CC)=CS4)C(SC5=C6N(C7=C5C8=NSN=C8C9=C7N(C%10=C9SC%11=C%10SC(/C=C%12/C(C%13=C(C%12=O)C=C(F)C(F)=C%13)=C(C#N)\C#N)=C%11C%14=CC(CC(CCCC)CC)=CS%14)CC(CCCC)CC)CC(CCCC)CC)=C6S3)=C(C#N)\C#N)F,O=C1C2=CC(F)=C(C=C2C(/C1=C/C3=C(C4=CC(CC)=CS4)C(SC5=C6N(C7=C5C8=NSN=C8C9=C7N(C%10=C9SC%11=C%10SC(/C=C%12/C(C%13=C(C%12=O)C=C(F)C(F)=C%13)=C(C#N)\C#N)=C%11C%14=CC(CC)=CS%14)CC)CC)=C6S3)=C(C#N)\C#N)F,FC(C(F)=C(C1=CC=C(C2=C(F)C(F)=C(C3=CC=C(C4=C(F)C(F)=CC5=C4N=CC(OCC(CCCCCC)CCCCCCCC)=N5)S3)C6=C2N=CC(OCC(CCCCCC)CCCCCCCC)=N6)S1)C7=C8N=CC(OCC(CCCCCC)CCCCCCCC)=N7)=C8C9=CC=CS9,CCOc1cnc2c(-c3ccc(-c4c(F)c(F)c(-c5ccc(-c6c(F)c(F)c(-c7cccs7)c7ncc(OCC)nc67)s5)c5ncc(OCC)nc45)s3)c(F)c(F)cc2n1
1148,BTP-4F-T3EH,D18-Cl,,10.1007/s11426-022-1290-y,0.873,26.84,77.85,,sm,y,8.0,polymer,O=C1C2=CC(F)=C(C=C2C(/C1=C/C3=C(C4=CC(CC(CCCC)CC)=CS4)C(SC5=C6N(C7=C5C8=NSN=C8C9=C7N(C%10=C9SC%11=C%10SC(/C=C%12/C(C%13=C(C%12=O)C=C(F)C(F)=C%13)=C(C#N)\C#N)=C%11C%14=CC(CC(CCCC)CC)=CS%14)CC(CCCC)CC)CC(CCCC)CC)=C6S3)=C(C#N)\C#N)F,O=C1C2=CC(F)=C(C=C2C(/C1=C/C3=C(C4=CC(CC)=CS4)C(SC5=C6N(C7=C5C8=NSN=C8C9=C7N(C%10=C9SC%11=C%10SC(/C=C%12/C(C%13=C(C%12=O)C=C(F)C(F)=C%13)=C(C#N)\C#N)=C%11C%14=CC(CC)=CS%14)CC)CC)=C6S3)=C(C#N)\C#N)F,ClC1=C(CC(CC)CCCC)SC(C2=C3C(C=C(C4=C(CC(CCCCCC)CCCC)C=C(C5=CC6=C(C(SC(C7=CC(CC(CCCCCC)CCCC)=C(C8=CC9=C(C(C%10=CC(Cl)=C(CC(CCCC)CC)S%10)=C(C=C(C%11=C(CC(CCCCCC)CCCC)C=C(C%12=CC%13=C(C(SC(C%14=CC(CC(CCCCCC)CCCC)=C(C%15=CC%16=C(C(C%17=CC(Cl)=C(CC(CCCC)CC)S%17)=C(C=C(C%18=C(CC(CCCCCC)CCCC)C=C(C%19=CC%20=C(C(SC(C%21=CC(CC(CCCCCC)CCCC)=CS%21)=C%22)=C%22C%23=NSN=C%23%20)S%19)S%18)S%24)C%24=C%16C%25=CC(Cl)=C(CC(CC)CCCC)S%25)S%15)S%14)=C%26)=C%26C%27=NSN=C%27%13)S%12)S%11)S%28)C%28=C9C%29=CC(Cl)=C(CC(CC)CCCC)S%29)S8)S7)=C%30)=C%30C%31=NSN=C%316)S5)S4)S3)=C(C%32=CC(Cl)=C(CC(CCCC)CC)S%32)C%33=C2C=CS%33)=C1,ClC1=C(CC)SC(C2=C3C(C=C(C4=C(CC)C=C(C5=CC6=C(C(SC(C7=CC(CC)=C(C8=CC9=C(C(C%10=CC(Cl)=C(CC)S%10)=C(C=C(C%11=C(CC)C=C(C%12=CC%13=C(C(SC(C%14=CC(CC)=C(C%15=CC%16=C(C(C%17=CC(Cl)=C(CC)S%17)=C(C=C(C%18=C(CC)C=C(C%19=CC%20=C(C(SC(C%21=CC(CC)=CS%21)=C%22)=C%22C%23=NSN=C%23%20)S%19)S%18)S%24)C%24=C%16C%25=CC(Cl)=C(CC)S%25)S%15)S%14)=C%26)=C%26C%27=NSN=C%27%13)S%12)S%11)S%28)C%28=C9C%29=CC(Cl)=C(CC)S%29)S8)S7)=C%30)=C%30C%31=NSN=C%316)S5)S4)S3)=C(C%32=CC(Cl)=C(CC)S%32)C%33=C2C=CS%33)=C1
1149,B3T-FIC,PBDB-T-2Cl,,10.1007/s11595-022-2510-6,0.9990000000000001,15.16,52.2,,sm,fused,11.0,polymer,O=C(C(C=C(F)C(F)=C1)=C1C/2=C(C#N)/C#N)C2=C/C(S3)=CC4=C3C(S5)=C(S4)C6=C5C7=CC(C8(CCCCCCCC)CCCCCCCC)=C(C=C7C6(C9=CC=C(CCCCCC)C=C9)C%10=CC=C(CCCCCC)C=C%10)C(C8=C%11)=CC%12=C%11C(S%13)=C(C%12(C%14=CC=C(CCCCCC)C=C%14)C%15=CC=C(CCCCCC)C=C%15)C%16=C%13C(S%17)=C(S%16)C=C%17/C=C%18C(C(C=C(F)C(F)=C%19)=C%19C\%18=C(C#N)/C#N)=O,O=C(C(C=C(F)C(F)=C1)=C1C/2=C(C#N)/C#N)C2=C/C(S3)=CC4=C3C(S5)=C(S4)C6=C5C7=CC(C8(CC)CC)=C(C=C7C6(C9=CC=C(CC)C=C9)C%10=CC=C(CC)C=C%10)C(C8=C%11)=CC%12=C%11C(S%13)=C(C%12(C%14=CC=C(CC)C=C%14)C%15=CC=C(CC)C=C%15)C%16=C%13C(S%17)=C(S%16)C=C%17/C=C%18C(C(C=C(F)C(F)=C%19)=C%19C\%18=C(C#N)/C#N)=O,ClC1=C(CC(CCCC)CC)SC(C2=C3C(SC(C4=CC=C(S4)C(SC(C5=CC=C(C6=CC7=C(S6)C(C8=CC(Cl)=C(CC(CCCC)CC)S8)=C9C(SC(C%10=CC=C(S%10)C(SC(C%11=CC=C(C%12=CC%13=C(S%12)C(C%14=CC(Cl)=C(CC(CCCC)CC)S%14)=C%15C(SC(C%16=CC=C(S%16)C(SC(C%17=CC=CS%17)=C%18C%19=O)=C%18C(C%20=C(CC(CCCC)CC)SC(CC(CCCC)CC)=C%20%19)=O)=C%15)=C%13C%21=CC(Cl)=C(CC(CCCC)CC)S%21)S%11)=C%22C%23=O)=C%22C(C%24=C(CC(CCCC)CC)SC(CC(CCCC)CC)=C%24%23)=O)=C9)=C7C%25=CC(Cl)=C(CC(CCCC)CC)S%25)S5)=C%26C%27=O)=C%26C(C%28=C(CC(CCCC)CC)SC(CC(CCCC)CC)=C%28%27)=O)=C3)=C(C%29=CC(Cl)=C(CC(CCCC)CC)S%29)C%30=C2SC=C%30)=C1,CCc1sc(-c2c3cc(-c4ccc(-c5sc(-c6ccc(-c7cc8c(-c9cc(Cl)c(CC)s9)c9sc(-c%10ccc(-c%11sc(-c%12ccc(-c%13cc%14c(-c%15cc(Cl)c(CC)s%15)c%15sc(-c%16ccc(-c%17sc(-c%18cccs%18)c%18c%17C(=O)c%17c(CC)sc(CC)c%17C%18=O)s%16)cc%15c(-c%15cc(Cl)c(CC)s%15)c%14s%13)s%12)c%12c%11C(=O)c%11c(CC)sc(CC)c%11C%12=O)s%10)cc9c(-c9cc(Cl)c(CC)s9)c8s7)s6)c6c5C(=O)c5c(CC)sc(CC)c5C6=O)s4)sc3c(-c3cc(Cl)c(CC)s3)c3ccsc23)cc1Cl
1150,BT2T-FIC,PBDB-T-2Cl,,10.1007/s11595-022-2510-6,0.986,17.89,62.4,,sm,fused,11.0,polymer,O=C(C(C=C(F)C(F)=C1)=C1C/2=C(C#N)/C#N)C2=C/C(S3)=CC4=C3C(S5)=C(C4(C6=CC=C(CCCCCC)C=C6)C7=CC=C(CCCCCC)C=C7)C8=C5C9=CC(C%10(CCCCCCCC)CCCCCCCC)=C(C=C9S8)C(C%10=C%11)=CC(S%12)=C%11C%13=C%12C%14=C(S%13)C(SC(/C=C%15C(C(C=C(F)C(F)=C%16)=C%16C\%15=C(C#N)/C#N)=O)=C%17)=C%17C%14(C%18=CC=C(CCCCCC)C=C%18)C%19=CC=C(CCCCCC)C=C%19,O=C(C(C=C(F)C(F)=C1)=C1C/2=C(C#N)/C#N)C2=C/C(S3)=CC4=C3C(S5)=C(C4(C6=CC=C(CC)C=C6)C7=CC=C(CC)C=C7)C8=C5C9=CC(C%10(CC)CC)=C(C=C9S8)C(C%10=C%11)=CC(S%12)=C%11C%13=C%12C%14=C(S%13)C(SC(/C=C%15C(C(C=C(F)C(F)=C%16)=C%16C\%15=C(C#N)/C#N)=O)=C%17)=C%17C%14(C%18=CC=C(CC)C=C%18)C%19=CC=C(CC)C=C%19,ClC1=C(CC(CCCC)CC)SC(C2=C3C(SC(C4=CC=C(S4)C(SC(C5=CC=C(C6=CC7=C(S6)C(C8=CC(Cl)=C(CC(CCCC)CC)S8)=C9C(SC(C%10=CC=C(S%10)C(SC(C%11=CC=C(C%12=CC%13=C(S%12)C(C%14=CC(Cl)=C(CC(CCCC)CC)S%14)=C%15C(SC(C%16=CC=C(S%16)C(SC(C%17=CC=CS%17)=C%18C%19=O)=C%18C(C%20=C(CC(CCCC)CC)SC(CC(CCCC)CC)=C%20%19)=O)=C%15)=C%13C%21=CC(Cl)=C(CC(CCCC)CC)S%21)S%11)=C%22C%23=O)=C%22C(C%24=C(CC(CCCC)CC)SC(CC(CCCC)CC)=C%24%23)=O)=C9)=C7C%25=CC(Cl)=C(CC(CCCC)CC)S%25)S5)=C%26C%27=O)=C%26C(C%28=C(CC(CCCC)CC)SC(CC(CCCC)CC)=C%28%27)=O)=C3)=C(C%29=CC(Cl)=C(CC(CCCC)CC)S%29)C%30=C2SC=C%30)=C1,CCc1sc(-c2c3cc(-c4ccc(-c5sc(-c6ccc(-c7cc8c(-c9cc(Cl)c(CC)s9)c9sc(-c%10ccc(-c%11sc(-c%12ccc(-c%13cc%14c(-c%15cc(Cl)c(CC)s%15)c%15sc(-c%16ccc(-c%17sc(-c%18cccs%18)c%18c%17C(=O)c%17c(CC)sc(CC)c%17C%18=O)s%16)cc%15c(-c%15cc(Cl)c(CC)s%15)c%14s%13)s%12)c%12c%11C(=O)c%11c(CC)sc(CC)c%11C%12=O)s%10)cc9c(-c9cc(Cl)c(CC)s9)c8s7)s6)c6c5C(=O)c5c(CC)sc(CC)c5C6=O)s4)sc3c(-c3cc(Cl)c(CC)s3)c3ccsc23)cc1Cl
1151,Y19,PBDB-TF,,10.1007/s11771-020-4501-0,0.88,22.38,68.18,,sm,y,8.0,polymer,O=C1C2=CC(Cl)=C(C=C2C(/C1=C/C3=C(CCCCCC)C(SC4=C5N(C6=C4C7=NN(CC(CC)CCCC)N=C7C8=C6N(C9=C8SC%10=C9SC(/C=C%11/C(C%12=C(C%11=O)C=C(Cl)C(Cl)=C%12)=C(C#N)\C#N)=C%10CCCCCC)CC(CCCC)CC)CC(CCCC)CC)=C5S3)=C(C#N)\C#N)Cl,CCC1=C(SC2=C1SC3=C2N(CC)C4=C3C5=NN(N=C5C6=C4N(CC)C7=C6SC8=C7SC(/C=C9C(C%10=C(C\9=C(C#N)/C#N)C=C(Cl)C(Cl)=C%10)=O)=C8CC)CC)/C=C%11C(C%12=CC(Cl)=C(C=C%12C\%11=C(C#N)/C#N)Cl)=O,FC1=C(CC(CCCC)CC)SC(C2=C3C(SC(C4=CC=C(S4)C(SC(C5=CC=C(C6=CC7=C(S6)C(C8=CC(F)=C(CC(CCCC)CC)S8)=C9C(SC(C%10=CC=C(S%10)C(SC(C%11=CC=C(C%12=CC%13=C(S%12)C(C%14=CC(F)=C(CC(CCCC)CC)S%14)=C%15C(SC(C%16=CC=C(S%16)C(SC(C%17=CC=CS%17)=C%18C%19=O)=C%18C(C%20=C(CC(CCCC)CC)SC(CC(CCCC)CC)=C%20%19)=O)=C%15)=C%13C%21=CC(F)=C(CC(CCCC)CC)S%21)S%11)=C%22C%23=O)=C%22C(C%24=C(CC(CCCC)CC)SC(CC(CCCC)CC)=C%24%23)=O)=C9)=C7C%25=CC(F)=C(CC(CCCC)CC)S%25)S5)=C%26C%27=O)=C%26C(C%28=C(CC(CCCC)CC)SC(CC(CCCC)CC)=C%28%27)=O)=C3)=C(C%29=CC(F)=C(CC(CCCC)CC)S%29)C%30=C2SC=C%30)=C1,CCc1sc(-c2c3cc(-c4ccc(-c5sc(-c6ccc(-c7cc8c(-c9cc(F)c(CC)s9)c9sc(-c%10ccc(-c%11sc(-c%12ccc(-c%13cc%14c(-c%15cc(F)c(CC)s%15)c%15sc(-c%16ccc(-c%17sc(-c%18cccs%18)c%18c%17C(=O)c%17c(CC)sc(CC)c%17C%18=O)s%16)cc%15c(-c%15cc(F)c(CC)s%15)c%14s%13)s%12)c%12c%11C(=O)c%11c(CC)sc(CC)c%11C%12=O)s%10)cc9c(-c9cc(F)c(CC)s9)c8s7)s6)c6c5C(=O)c5c(CC)sc(CC)c5C6=O)s4)sc3c(-c3cc(F)c(CC)s3)c3ccsc23)cc1F
1152,DCF-2HT,PBDB-T,,10.1007/s40843-016-5155-2,1.02,11.3,49.5,,sm,unfused,3.0,polymer,N#C/C(C#N)=C1C2=C(C(C/1=CC3=CC(CCCCCC)=C(C4=CC5=C(C6=C(C5(CCCCCCCC)CCCCCCCC)C=C(C7=C(CCCCCC)C=C(C=C8C(C9=C(/C8=C(C#N)/C#N)C=CC=C9)=O)S7)C=C6)C=C4)S3)=O)C=CC=C2,N#C/C(C#N)=C1C2=C(C(C/1=CC3=CC(CC)=C(C4=CC5=C(C6=C(C5(CC)CC)C=C(C7=C(CC)C=C(C=C8C(C9=C(/C8=C(C#N)/C#N)C=CC=C9)=O)S7)C=C6)C=C4)S3)=O)C=CC=C2,CCC(CCCC)CC1=CC=C(S1)C2=C3C(SC(C4=CC=C(S4)C(SC(C5=CC=C(C6=CC7=C(S6)C(C8=CC=C(CC(CCCC)CC)S8)=C9C(SC(C%10=CC=C(S%10)C(SC(C%11=CC=C(C%12=CC%13=C(S%12)C(C%14=CC=C(CC(CCCC)CC)S%14)=C%15C(SC(C%16=CC=C(S%16)C(SC(C%17=CC=CS%17)=C%18C%19=O)=C%18C(C%20=C(CC(CCCC)CC)SC(CC(CCCC)CC)=C%20%19)=O)=C%15)=C%13C%21=CC=C(CC(CCCC)CC)S%21)S%11)=C%22C%23=O)=C%22C(C%24=C(CC(CCCC)CC)SC(CC(CCCC)CC)=C%24%23)=O)=C9)=C7C%25=CC=C(CC(CCCC)CC)S%25)S5)=C%26C%27=O)=C%26C(C%28=C(CC(CCCC)CC)SC(CC(CCCC)CC)=C%28%27)=O)=C3)=C(C%29=CC=C(CC(CCCC)CC)S%29)C%30=C2SC=C%30,CCc1ccc(-c2c3cc(-c4ccc(-c5sc(-c6ccc(-c7cc8c(-c9ccc(CC)s9)c9sc(-c%10ccc(-c%11sc(-c%12ccc(-c%13cc%14c(-c%15ccc(CC)s%15)c%15sc(-c%16ccc(-c%17sc(-c%18cccs%18)c%18c%17C(=O)c%17c(CC)sc(CC)c%17C%18=O)s%16)cc%15c(-c%15ccc(CC)s%15)c%14s%13)s%12)c%12c%11C(=O)c%11c(CC)sc(CC)c%11C%12=O)s%10)cc9c(-c9ccc(CC)s9)c8s7)s6)c6c5C(=O)c5c(CC)sc(CC)c5C6=O)s4)sc3c(-c3ccc(CC)s3)c3ccsc23)s1
1153,DCF-2HT,PTB7-Th,,10.1007/s40843-016-5155-2,0.96,12.43,40.04,,sm,unfused,3.0,polymer,N#C/C(C#N)=C1C2=C(C(C/1=CC3=CC(CCCCCC)=C(C4=CC5=C(C6=C(C5(CCCCCCCC)CCCCCCCC)C=C(C7=C(CCCCCC)C=C(C=C8C(C9=C(/C8=C(C#N)/C#N)C=CC=C9)=O)S7)C=C6)C=C4)S3)=O)C=CC=C2,N#C/C(C#N)=C1C2=C(C(C/1=CC3=CC(CC)=C(C4=CC5=C(C6=C(C5(CC)CC)C=C(C7=C(CC)C=C(C=C8C(C9=C(/C8=C(C#N)/C#N)C=CC=C9)=O)S7)C=C6)C=C4)S3)=O)C=CC=C2,FC1=C(C(OCC(CCCC)CC)=O)SC2=C(SC=C21)C(S3)=CC4=C3C(C5=CC=C(CC(CC)CCCC)S5)=C(C=C(C6=C(C(F)=C(C(OCC(CCCC)CC)=O)S7)C7=C(S6)C(S8)=CC9=C8C(C%10=CC=C(CC(CCCC)CC)S%10)=C(C=C(C%11=C(C(F)=C(C(OCC(CCCC)CC)=O)S%12)C%12=C(S%11)C(S%13)=CC%14=C%13C(C%15=CC=C(CC(CC)CCCC)S%15)=C(C=CS%16)C%16=C%14C%17=CC=C(CC(CC)CCCC)S%17)S%18)C%18=C9C%19=CC=C(CC(CCCC)CC)S%19)S%20)C%20=C4C%21=CC=C(CC(CC)CCCC)S%21,CCOC(=O)c1sc2c(-c3cc4c(-c5ccc(CC)s5)c5sc(-c6sc(-c7cc8c(-c9ccc(CC)s9)c9sc(-c%10sc(-c%11cc%12c(-c%13ccc(CC)s%13)c%13sccc%13c(-c%13ccc(CC)s%13)c%12s%11)c%11sc(C(=O)OCC)c(F)c%10%11)cc9c(-c9ccc(CC)s9)c8s7)c7sc(C(=O)OCC)c(F)c67)cc5c(-c5ccc(CC)s5)c4s3)scc2c1F
1154,ITBRC,PTB7-Th,,10.1007/s40843-017-9059-3,0.91,9.21,51.04,,sm,unfused,3.0,polymer,CCN(C/1=O)/C(SC1=C\C(C2=NSN=C32)=CC=C3C(S4)=CC=C4C5=CC(C6(CC(CC)CCCC)CC(CCCC)CC)=C(C7=C6C=C(C8=CC=C(C9=NSN=C89)/C=C%10S/C(N(C/%10=O)CC)=C(C#N)/C#N)S7)C=C5)=C(C#N)/C#N,CCC1(C2=C(C3=C1C=C(C4=CC=C(C5=NSN=C45)/C=C6S/C(N(C/6=O)CC)=C(C#N)/C#N)S3)C=CC(C7=CC=C(S7)C8=CC=C(C9=NSN=C89)/C=C%10S/C(N(C/%10=O)CC)=C(C#N)\C#N)=C2)CC,FC1=C(C(OCC(CCCC)CC)=O)SC2=C(SC=C21)C(S3)=CC4=C3C(C5=CC=C(CC(CC)CCCC)S5)=C(C=C(C6=C(C(F)=C(C(OCC(CCCC)CC)=O)S7)C7=C(S6)C(S8)=CC9=C8C(C%10=CC=C(CC(CCCC)CC)S%10)=C(C=C(C%11=C(C(F)=C(C(OCC(CCCC)CC)=O)S%12)C%12=C(S%11)C(S%13)=CC%14=C%13C(C%15=CC=C(CC(CC)CCCC)S%15)=C(C=CS%16)C%16=C%14C%17=CC=C(CC(CC)CCCC)S%17)S%18)C%18=C9C%19=CC=C(CC(CCCC)CC)S%19)S%20)C%20=C4C%21=CC=C(CC(CC)CCCC)S%21,CCOC(=O)c1sc2c(-c3cc4c(-c5ccc(CC)s5)c5sc(-c6sc(-c7cc8c(-c9ccc(CC)s9)c9sc(-c%10sc(-c%11cc%12c(-c%13ccc(CC)s%13)c%13sccc%13c(-c%13ccc(CC)s%13)c%12s%11)c%11sc(C(=O)OCC)c(F)c%10%11)cc9c(-c9ccc(CC)s9)c8s7)c7sc(C(=O)OCC)c(F)c67)cc5c(-c5ccc(CC)s5)c4s3)scc2c1F
1155,ITBC_tang,PTB7-Th,,10.1007/s40843-017-9059-3,0.79,13.34,59.49,,sm,unfused,3.0,polymer,N#C/C(C#N)=C\C(C1=NSN=C21)=CC=C2C(S3)=CC=C3C4=CC(C5(CC(CC)CCCC)CC(CCCC)CC)=C(C6=C5C=C(C7=CC=C(C8=NSN=C78)/C=C(C#N)\C#N)S6)C=C4,CCC1(C2=C(C3=C1C=C(C4=CC=C(C5=NSN=C45)/C=C(C#N)\C#N)S3)C=CC(C6=CC=C(S6)C7=CC=C(C8=NSN=C78)/C=C(C#N)\C#N)=C2)CC,FC1=C(C(OCC(CCCC)CC)=O)SC2=C(SC=C21)C(S3)=CC4=C3C(C5=CC=C(CC(CC)CCCC)S5)=C(C=C(C6=C(C(F)=C(C(OCC(CCCC)CC)=O)S7)C7=C(S6)C(S8)=CC9=C8C(C%10=CC=C(CC(CCCC)CC)S%10)=C(C=C(C%11=C(C(F)=C(C(OCC(CCCC)CC)=O)S%12)C%12=C(S%11)C(S%13)=CC%14=C%13C(C%15=CC=C(CC(CC)CCCC)S%15)=C(C=CS%16)C%16=C%14C%17=CC=C(CC(CC)CCCC)S%17)S%18)C%18=C9C%19=CC=C(CC(CCCC)CC)S%19)S%20)C%20=C4C%21=CC=C(CC(CC)CCCC)S%21,CCOC(=O)c1sc2c(-c3cc4c(-c5ccc(CC)s5)c5sc(-c6sc(-c7cc8c(-c9ccc(CC)s9)c9sc(-c%10sc(-c%11cc%12c(-c%13ccc(CC)s%13)c%13sccc%13c(-c%13ccc(CC)s%13)c%12s%11)c%11sc(C(=O)OCC)c(F)c%10%11)cc9c(-c9ccc(CC)s9)c8s7)c7sc(C(=O)OCC)c(F)c67)cc5c(-c5ccc(CC)s5)c4s3)scc2c1F
