Repository: brigreens/Meta-analysis_OSCs

This repository contains the data files and analysis notebooks to support the paper "Meta-Analysis of Molecular Design Strategies for Non-Fullerene Acceptor Based Organic Solar Cell Materials" (DOI: 10.26434/chemrxiv-2024-w29b1)

File: general_dataset_analysis/OSC_filtered_with_sidechains.csv (part 33 of 59)
,reported_acceptor,reported_donor,reference,DOI,Voc,Jsc,FF,PCE,acceptor_type,acceptor_class,fused_rings_in_core,donor_type,acc_SMILES_sidechains,acc_SMILES_shortened_sidechains,don_SMILES_sidechains,don_SMILES_shortened_sidechains
1156,ITBR,PTB7-Th,,10.1007/s40843-017-9059-3,1.02,14.46,51.02,,sm,unfused,3.0,polymer,S=C(N(C/1=O)CC)SC1=C\C(C2=NSN=C32)=CC=C3C(S4)=CC=C4C5=CC(C6(CC(CC)CCCC)CC(CCCC)CC)=C(C7=C6C=C(C8=CC=C(C9=NSN=C89)/C=C%10SC(N(C/%10=O)CC)=S)S7)C=C5,CCC1(C2=C(C3=C1C=C(C4=CC=C(C5=NSN=C45)/C=C6SC(N(C/6=O)CC)=S)S3)C=CC(C7=CC=C(S7)C8=CC=C(C9=NSN=C89)/C=C%10SC(N(C/%10=O)CC)=S)=C2)CC,FC1=C(C(OCC(CCCC)CC)=O)SC2=C(SC=C21)C(S3)=CC4=C3C(C5=CC=C(CC(CC)CCCC)S5)=C(C=C(C6=C(C(F)=C(C(OCC(CCCC)CC)=O)S7)C7=C(S6)C(S8)=CC9=C8C(C%10=CC=C(CC(CCCC)CC)S%10)=C(C=C(C%11=C(C(F)=C(C(OCC(CCCC)CC)=O)S%12)C%12=C(S%11)C(S%13)=CC%14=C%13C(C%15=CC=C(CC(CC)CCCC)S%15)=C(C=CS%16)C%16=C%14C%17=CC=C(CC(CC)CCCC)S%17)S%18)C%18=C9C%19=CC=C(CC(CCCC)CC)S%19)S%20)C%20=C4C%21=CC=C(CC(CC)CCCC)S%21,CCOC(=O)c1sc2c(-c3cc4c(-c5ccc(CC)s5)c5sc(-c6sc(-c7cc8c(-c9ccc(CC)s9)c9sc(-c%10sc(-c%11cc%12c(-c%13ccc(CC)s%13)c%13sccc%13c(-c%13ccc(CC)s%13)c%12s%11)c%11sc(C(=O)OCC)c(F)c%10%11)cc9c(-c9ccc(CC)s9)c8s7)c7sc(C(=O)OCC)c(F)c67)cc5c(-c5ccc(CC)s5)c4s3)scc2c1F
1157,TTIC-F,PBDB-T,,10.1007/s40843-017-9084-x,0.71,21.26,63.0,,sm,fused,6.0,polymer,N#C/C(C#N)=C1C2=C(C(C/1=CC3=CC4=C(C5=C(C(C6=CC=C(CCCCCC)C=C6)4C7=CC=C(CCCCCC)C=C7)C(SC8=C9C(C%10=CC=C(CCCCCC)C=C%10)(C%11=CC=C(CCCCCC)C=C%11)C%12=C8SC(C=C%13C(C%14=C(/C%13=C(C#N)/C#N)C=CC(F)=C%14)=O)=C%12)=C9S5)S3)=O)C=C(F)C=C2,CCc1ccc(C2(c3ccc(CC)cc3)c3cc(/C=C4\C(=O)c5ccc(F)cc5C4=C(C#N)C#N)sc3-c3sc4c5c(sc4c32)-c2sc(/C=C3\C(=O)c4ccc(F)cc4C3=C(C#N)C#N)cc2C5(c2ccc(CC)cc2)c2ccc(CC)cc2)cc1,CCC(CCCC)CC1=CC=C(S1)C2=C3C(SC(C4=CC=C(S4)C(SC(C5=CC=C(C6=CC7=C(S6)C(C8=CC=C(CC(CCCC)CC)S8)=C9C(SC(C%10=CC=C(S%10)C(SC(C%11=CC=C(C%12=CC%13=C(S%12)C(C%14=CC=C(CC(CCCC)CC)S%14)=C%15C(SC(C%16=CC=C(S%16)C(SC(C%17=CC=CS%17)=C%18C%19=O)=C%18C(C%20=C(CC(CCCC)CC)SC(CC(CCCC)CC)=C%20%19)=O)=C%15)=C%13C%21=CC=C(CC(CCCC)CC)S%21)S%11)=C%22C%23=O)=C%22C(C%24=C(CC(CCCC)CC)SC(CC(CCCC)CC)=C%24%23)=O)=C9)=C7C%25=CC=C(CC(CCCC)CC)S%25)S5)=C%26C%27=O)=C%26C(C%28=C(CC(CCCC)CC)SC(CC(CCCC)CC)=C%28%27)=O)=C3)=C(C%29=CC=C(CC(CCCC)CC)S%29)C%30=C2SC=C%30,CCc1ccc(-c2c3cc(-c4ccc(-c5sc(-c6ccc(-c7cc8c(-c9ccc(CC)s9)c9sc(-c%10ccc(-c%11sc(-c%12ccc(-c%13cc%14c(-c%15ccc(CC)s%15)c%15sc(-c%16ccc(-c%17sc(-c%18cccs%18)c%18c%17C(=O)c%17c(CC)sc(CC)c%17C%18=O)s%16)cc%15c(-c%15ccc(CC)s%15)c%14s%13)s%12)c%12c%11C(=O)c%11c(CC)sc(CC)c%11C%12=O)s%10)cc9c(-c9ccc(CC)s9)c8s7)s6)c6c5C(=O)c5c(CC)sc(CC)c5C6=O)s4)sc3c(-c3ccc(CC)s3)c3ccsc23)s1
1158,TTIC-M,PBDB-T,,10.1007/s40843-017-9084-x,0.83,19.07,63.0,,sm,fused,6.0,polymer,N#C/C(C#N)=C1C2=C(C(C/1=CC3=CC4=C(C5=C(C(C6=CC=C(CCCCCC)C=C6)4C7=CC=C(CCCCCC)C=C7)C(SC8=C9C(C%10=CC=C(CCCCCC)C=C%10)(C%11=CC=C(CCCCCC)C=C%11)C%12=C8SC(C=C%13C(C%14=C(/C%13=C(C#N)/C#N)C=CC(C)=C%14)=O)=C%12)=C9S5)S3)=O)C=C(C)C=C2,CCc1ccc(C2(c3ccc(CC)cc3)c3cc(/C=C4\C(=O)c5ccc(C)cc5C4=C(C#N)C#N)sc3-c3sc4c5c(sc4c32)-c2sc(/C=C3\C(=O)c4ccc(C)cc4C3=C(C#N)C#N)cc2C5(c2ccc(CC)cc2)c2ccc(CC)cc2)cc1,CCC(CCCC)CC1=CC=C(S1)C2=C3C(SC(C4=CC=C(S4)C(SC(C5=CC=C(C6=CC7=C(S6)C(C8=CC=C(CC(CCCC)CC)S8)=C9C(SC(C%10=CC=C(S%10)C(SC(C%11=CC=C(C%12=CC%13=C(S%12)C(C%14=CC=C(CC(CCCC)CC)S%14)=C%15C(SC(C%16=CC=C(S%16)C(SC(C%17=CC=CS%17)=C%18C%19=O)=C%18C(C%20=C(CC(CCCC)CC)SC(CC(CCCC)CC)=C%20%19)=O)=C%15)=C%13C%21=CC=C(CC(CCCC)CC)S%21)S%11)=C%22C%23=O)=C%22C(C%24=C(CC(CCCC)CC)SC(CC(CCCC)CC)=C%24%23)=O)=C9)=C7C%25=CC=C(CC(CCCC)CC)S%25)S5)=C%26C%27=O)=C%26C(C%28=C(CC(CCCC)CC)SC(CC(CCCC)CC)=C%28%27)=O)=C3)=C(C%29=CC=C(CC(CCCC)CC)S%29)C%30=C2SC=C%30,CCc1ccc(-c2c3cc(-c4ccc(-c5sc(-c6ccc(-c7cc8c(-c9ccc(CC)s9)c9sc(-c%10ccc(-c%11sc(-c%12ccc(-c%13cc%14c(-c%15ccc(CC)s%15)c%15sc(-c%16ccc(-c%17sc(-c%18cccs%18)c%18c%17C(=O)c%17c(CC)sc(CC)c%17C%18=O)s%16)cc%15c(-c%15ccc(CC)s%15)c%14s%13)s%12)c%12c%11C(=O)c%11c(CC)sc(CC)c%11C%12=O)s%10)cc9c(-c9ccc(CC)s9)c8s7)s6)c6c5C(=O)c5c(CC)sc(CC)c5C6=O)s4)sc3c(-c3ccc(CC)s3)c3ccsc23)s1
1159,6T-OFIC,PBDB-TF,,10.1007/s40843-020-1651-5,0.782,22.69,69.6,,sm,fused,8.0,polymer,O=C1C2=C(C=C(F)C(F)=C2)C(/C1=C/C3=C(CCCCCCCC)C(S4)=C(S3)C5=C4C(SC6=C7SC8=C6C(C9=CC=C(CCCCCC)C=C9)(C%10=CC=C(CCCCCC)C=C%10)C%11=C8SC%12=C%11SC(/C=C%13/C(C(C=C(F)C(F)=C%14)=C%14C%13=O)=C(C#N)/C#N)=C%12CCCCCCCC)=C7C5(C%15=CC=C(CCCCCC)C=C%15)C%16=CC=C(CCCCCC)C=C%16)=C(C#N)\C#N,CCc1ccc(C2(c3ccc(CC)cc3)c3c(sc4c(CC)c(/C=C5\C(=O)c6cc(F)c(F)cc6C5=C(C#N)C#N)sc34)-c3sc4c5c(sc4c32)-c2sc3c(CC)c(/C=C4\C(=O)c6cc(F)c(F)cc6C4=C(C#N)C#N)sc3c2C5(c2ccc(CC)cc2)c2ccc(CC)cc2)cc1,FC1=C(CC(CCCC)CC)SC(C2=C3C(SC(C4=CC=C(S4)C(SC(C5=CC=C(C6=CC7=C(S6)C(C8=CC(F)=C(CC(CCCC)CC)S8)=C9C(SC(C%10=CC=C(S%10)C(SC(C%11=CC=C(C%12=CC%13=C(S%12)C(C%14=CC(F)=C(CC(CCCC)CC)S%14)=C%15C(SC(C%16=CC=C(S%16)C(SC(C%17=CC=CS%17)=C%18C%19=O)=C%18C(C%20=C(CC(CCCC)CC)SC(CC(CCCC)CC)=C%20%19)=O)=C%15)=C%13C%21=CC(F)=C(CC(CCCC)CC)S%21)S%11)=C%22C%23=O)=C%22C(C%24=C(CC(CCCC)CC)SC(CC(CCCC)CC)=C%24%23)=O)=C9)=C7C%25=CC(F)=C(CC(CCCC)CC)S%25)S5)=C%26C%27=O)=C%26C(C%28=C(CC(CCCC)CC)SC(CC(CCCC)CC)=C%28%27)=O)=C3)=C(C%29=CC(F)=C(CC(CCCC)CC)S%29)C%30=C2SC=C%30)=C1,CCc1sc(-c2c3cc(-c4ccc(-c5sc(-c6ccc(-c7cc8c(-c9cc(F)c(CC)s9)c9sc(-c%10ccc(-c%11sc(-c%12ccc(-c%13cc%14c(-c%15cc(F)c(CC)s%15)c%15sc(-c%16ccc(-c%17sc(-c%18cccs%18)c%18c%17C(=O)c%17c(CC)sc(CC)c%17C%18=O)s%16)cc%15c(-c%15cc(F)c(CC)s%15)c%14s%13)s%12)c%12c%11C(=O)c%11c(CC)sc(CC)c%11C%12=O)s%10)cc9c(-c9cc(F)c(CC)s9)c8s7)s6)c6c5C(=O)c5c(CC)sc(CC)c5C6=O)s4)sc3c(-c3cc(F)c(CC)s3)c3ccsc23)cc1F
1160,5T-OFIC,PBDB-TF,,10.1007/s40843-020-1651-5,0.794,24.84,68.1,,sm,fused,7.0,polymer,O=C1C2=C(C=C(F)C(F)=C2)C(/C1=C/C3=C(CCCCCCCC)C(S4)=C(S3)C5=C4C(SC6=C7SC8=C6C(C9=CC=C(CCCCCC)C=C9)(C%10=CC=C(CCCCCC)C=C%10)C%11=C8SC(/C=C%12/C(C(C=C(F)C(F)=C%13)=C%13C%12=O)=C(C#N)/C#N)=C%11CCCCCCCC)=C7C5(C%14=CC=C(CCCCCC)C=C%14)C%15=CC=C(CCCCCC)C=C%15)=C(C#N)\C#N,CCc1ccc(C2(c3ccc(CC)cc3)c3c(sc(/C=C4\C(=O)c5cc(F)c(F)cc5C4=C(C#N)C#N)c3CC)-c3sc4c5c(sc4c32)-c2sc3c(CC)c(/C=C4\C(=O)c6cc(F)c(F)cc6C4=C(C#N)C#N)sc3c2C5(c2ccc(CC)cc2)c2ccc(CC)cc2)cc1,FC1=C(CC(CCCC)CC)SC(C2=C3C(SC(C4=CC=C(S4)C(SC(C5=CC=C(C6=CC7=C(S6)C(C8=CC(F)=C(CC(CCCC)CC)S8)=C9C(SC(C%10=CC=C(S%10)C(SC(C%11=CC=C(C%12=CC%13=C(S%12)C(C%14=CC(F)=C(CC(CCCC)CC)S%14)=C%15C(SC(C%16=CC=C(S%16)C(SC(C%17=CC=CS%17)=C%18C%19=O)=C%18C(C%20=C(CC(CCCC)CC)SC(CC(CCCC)CC)=C%20%19)=O)=C%15)=C%13C%21=CC(F)=C(CC(CCCC)CC)S%21)S%11)=C%22C%23=O)=C%22C(C%24=C(CC(CCCC)CC)SC(CC(CCCC)CC)=C%24%23)=O)=C9)=C7C%25=CC(F)=C(CC(CCCC)CC)S%25)S5)=C%26C%27=O)=C%26C(C%28=C(CC(CCCC)CC)SC(CC(CCCC)CC)=C%28%27)=O)=C3)=C(C%29=CC(F)=C(CC(CCCC)CC)S%29)C%30=C2SC=C%30)=C1,CCc1sc(-c2c3cc(-c4ccc(-c5sc(-c6ccc(-c7cc8c(-c9cc(F)c(CC)s9)c9sc(-c%10ccc(-c%11sc(-c%12ccc(-c%13cc%14c(-c%15cc(F)c(CC)s%15)c%15sc(-c%16ccc(-c%17sc(-c%18cccs%18)c%18c%17C(=O)c%17c(CC)sc(CC)c%17C%18=O)s%16)cc%15c(-c%15cc(F)c(CC)s%15)c%14s%13)s%12)c%12c%11C(=O)c%11c(CC)sc(CC)c%11C%12=O)s%10)cc9c(-c9cc(F)c(CC)s9)c8s7)s6)c6c5C(=O)c5c(CC)sc(CC)c5C6=O)s4)sc3c(-c3cc(F)c(CC)s3)c3ccsc23)cc1F
1161,DBTD-4F,PBDB-T,,10.1016/j.cej.2021.128770,0.81,12.91,53.02,,sm,unfused,3.0,polymer,O=C1C2=CC(F)=C(F)C=C2C(/C1=C/C3=CC(N4C(CCCCCCCC)CCCCCCCC)=C(S3)C5=C4C=C(S5)C(C6=NSN=C67)=C(OCCCCCCCC)C(OCCCCCCCC)=C7C8=CC(N9C(CCCCCCCC)CCCCCCCC)=C(S8)C%10=C9C=C(S%10)/C=C(C(C%11=CC(F)=C(F)C=C%11%12)=O)/C%12=C(C#N)\C#N)=C(C#N)/C#N,CCOc1c(OCC)c(-c2cc3c(s2)c2sc(/C=C4\C(=O)c5cc(F)c(F)cc5C4=C(C#N)C#N)cc2n3CC)c2nsnc2c1-c1cc2c(s1)c1sc(/C=C3\C(=O)c4cc(F)c(F)cc4C3=C(C#N)C#N)cc1n2CC,CCC(CCCC)CC1=CC=C(S1)C2=C3C(SC(C4=CC=C(S4)C(SC(C5=CC=C(C6=CC7=C(S6)C(C8=CC=C(CC(CCCC)CC)S8)=C9C(SC(C%10=CC=C(S%10)C(SC(C%11=CC=C(C%12=CC%13=C(S%12)C(C%14=CC=C(CC(CCCC)CC)S%14)=C%15C(SC(C%16=CC=C(S%16)C(SC(C%17=CC=CS%17)=C%18C%19=O)=C%18C(C%20=C(CC(CCCC)CC)SC(CC(CCCC)CC)=C%20%19)=O)=C%15)=C%13C%21=CC=C(CC(CCCC)CC)S%21)S%11)=C%22C%23=O)=C%22C(C%24=C(CC(CCCC)CC)SC(CC(CCCC)CC)=C%24%23)=O)=C9)=C7C%25=CC=C(CC(CCCC)CC)S%25)S5)=C%26C%27=O)=C%26C(C%28=C(CC(CCCC)CC)SC(CC(CCCC)CC)=C%28%27)=O)=C3)=C(C%29=CC=C(CC(CCCC)CC)S%29)C%30=C2SC=C%30,CCc1ccc(-c2c3cc(-c4ccc(-c5sc(-c6ccc(-c7cc8c(-c9ccc(CC)s9)c9sc(-c%10ccc(-c%11sc(-c%12ccc(-c%13cc%14c(-c%15ccc(CC)s%15)c%15sc(-c%16ccc(-c%17sc(-c%18cccs%18)c%18c%17C(=O)c%17c(CC)sc(CC)c%17C%18=O)s%16)cc%15c(-c%15ccc(CC)s%15)c%14s%13)s%12)c%12c%11C(=O)c%11c(CC)sc(CC)c%11C%12=O)s%10)cc9c(-c9ccc(CC)s9)c8s7)s6)c6c5C(=O)c5c(CC)sc(CC)c5C6=O)s4)sc3c(-c3ccc(CC)s3)c3ccsc23)s1
1162,DBD-4F,PBDB-T,,10.1016/j.cej.2021.128770,0.88,15.92,59.52,,sm,unfused,3.0,polymer,O=C1C2=CC(F)=C(F)C=C2C(/C1=C/C3=CC(N4C(CCCCCCCC)CCCCCCCC)=C(S3)C5=C4C=C(S5)C(C(OCC(CCCCCC)CCCCCCCC)=C6)=CC(OCC(CCCCCCCC)CCCCCC)=C6C7=CC(N8C(CCCCCCCC)CCCCCCCC)=C(S7)C9=C8C=C(S9)/C=C(C(C%10=CC(F)=C(F)C=C%10%11)=O)/C%11=C(C#N)\C#N)=C(C#N)/C#N,CCOc1cc(-c2cc3c(s2)c2sc(/C=C4\C(=O)c5cc(F)c(F)cc5C4=C(C#N)C#N)cc2n3CC)c(OCC)cc1-c1cc2c(s1)c1sc(/C=C3\C(=O)c4cc(F)c(F)cc4C3=C(C#N)C#N)cc1n2CC,CCC(CCCC)CC1=CC=C(S1)C2=C3C(SC(C4=CC=C(S4)C(SC(C5=CC=C(C6=CC7=C(S6)C(C8=CC=C(CC(CCCC)CC)S8)=C9C(SC(C%10=CC=C(S%10)C(SC(C%11=CC=C(C%12=CC%13=C(S%12)C(C%14=CC=C(CC(CCCC)CC)S%14)=C%15C(SC(C%16=CC=C(S%16)C(SC(C%17=CC=CS%17)=C%18C%19=O)=C%18C(C%20=C(CC(CCCC)CC)SC(CC(CCCC)CC)=C%20%19)=O)=C%15)=C%13C%21=CC=C(CC(CCCC)CC)S%21)S%11)=C%22C%23=O)=C%22C(C%24=C(CC(CCCC)CC)SC(CC(CCCC)CC)=C%24%23)=O)=C9)=C7C%25=CC=C(CC(CCCC)CC)S%25)S5)=C%26C%27=O)=C%26C(C%28=C(CC(CCCC)CC)SC(CC(CCCC)CC)=C%28%27)=O)=C3)=C(C%29=CC=C(CC(CCCC)CC)S%29)C%30=C2SC=C%30,CCc1ccc(-c2c3cc(-c4ccc(-c5sc(-c6ccc(-c7cc8c(-c9ccc(CC)s9)c9sc(-c%10ccc(-c%11sc(-c%12ccc(-c%13cc%14c(-c%15ccc(CC)s%15)c%15sc(-c%16ccc(-c%17sc(-c%18cccs%18)c%18c%17C(=O)c%17c(CC)sc(CC)c%17C%18=O)s%16)cc%15c(-c%15ccc(CC)s%15)c%14s%13)s%12)c%12c%11C(=O)c%11c(CC)sc(CC)c%11C%12=O)s%10)cc9c(-c9ccc(CC)s9)c8s7)s6)c6c5C(=O)c5c(CC)sc(CC)c5C6=O)s4)sc3c(-c3ccc(CC)s3)c3ccsc23)s1
1163,DBT-4F,PBDB-T,,10.1016/j.cej.2021.128770,0.88,19.65,70.24,,sm,unfused,3.0,polymer,O=C1C2=CC(F)=C(F)C=C2C(/C1=C/C3=C(CCCCCC)C=C(S3)C(C(OCC(CCCCCC)CCCCCCCC)=C4)=CC(OCC(CCCCCCCC)CCCCCC)=C4C5=CC(N6C(CCCCCCCC)CCCCCCCC)=C(S5)C7=C6C=C(S7)/C=C(C(C8=CC(F)=C(F)C=C89)=O)/C9=C(C#N)\C#N)=C(C#N)/C#N,CCOc1cc(-c2cc3c(s2)c2sc(/C=C4\C(=O)c5cc(F)c(F)cc5C4=C(C#N)C#N)cc2n3CC)c(OCC)cc1-c1cc(CC)c(/C=C2\C(=O)c3cc(F)c(F)cc3C2=C(C#N)C#N)s1,CCC(CCCC)CC1=CC=C(S1)C2=C3C(SC(C4=CC=C(S4)C(SC(C5=CC=C(C6=CC7=C(S6)C(C8=CC=C(CC(CCCC)CC)S8)=C9C(SC(C%10=CC=C(S%10)C(SC(C%11=CC=C(C%12=CC%13=C(S%12)C(C%14=CC=C(CC(CCCC)CC)S%14)=C%15C(SC(C%16=CC=C(S%16)C(SC(C%17=CC=CS%17)=C%18C%19=O)=C%18C(C%20=C(CC(CCCC)CC)SC(CC(CCCC)CC)=C%20%19)=O)=C%15)=C%13C%21=CC=C(CC(CCCC)CC)S%21)S%11)=C%22C%23=O)=C%22C(C%24=C(CC(CCCC)CC)SC(CC(CCCC)CC)=C%24%23)=O)=C9)=C7C%25=CC=C(CC(CCCC)CC)S%25)S5)=C%26C%27=O)=C%26C(C%28=C(CC(CCCC)CC)SC(CC(CCCC)CC)=C%28%27)=O)=C3)=C(C%29=CC=C(CC(CCCC)CC)S%29)C%30=C2SC=C%30,CCc1ccc(-c2c3cc(-c4ccc(-c5sc(-c6ccc(-c7cc8c(-c9ccc(CC)s9)c9sc(-c%10ccc(-c%11sc(-c%12ccc(-c%13cc%14c(-c%15ccc(CC)s%15)c%15sc(-c%16ccc(-c%17sc(-c%18cccs%18)c%18c%17C(=O)c%17c(CC)sc(CC)c%17C%18=O)s%16)cc%15c(-c%15ccc(CC)s%15)c%14s%13)s%12)c%12c%11C(=O)c%11c(CC)sc(CC)c%11C%12=O)s%10)cc9c(-c9ccc(CC)s9)c8s7)s6)c6c5C(=O)c5c(CC)sc(CC)c5C6=O)s4)sc3c(-c3ccc(CC)s3)c3ccsc23)s1
1164,NITT-ThCl,PBDB-TF,,10.1016/j.cej.2021.130618,0.97,16.3,60.62,,sm,fused,8.0,polymer,O=C1C2=C(Cl)SC=C2C(/C1=C/C3=CC(S4)=C(S3)C5=C4C6=C(OCC(CC)CCCC)C(C=C(C(C7=CC=C(CCCCCC)C=C7)(C8=CC=C(CCCCCC)C=C8)C9=C%10SC%11=C9SC(/C=C%12/C(C%13=CSC(Cl)=C%13C%12=O)=C(C#N)/C#N)=C%11)C%10=C%14OCC(CCCC)CC)=C%14C=C6C5(C%15=CC=C(CCCCCC)C=C%15)C%16=CC=C(CCCCCC)C=C%16)=C(C#N)\C#N,CCOc1c2c(cc3c(OCC)c4c(cc13)C(c1ccc(CC)cc1)(c1ccc(CC)cc1)c1c-4sc3cc(/C=C4\C(=O)c5c(csc5Cl)C4=C(C#N)C#N)sc13)C(c1ccc(CC)cc1)(c1ccc(CC)cc1)c1c-2sc2cc(/C=C3\C(=O)c4c(csc4Cl)C3=C(C#N)C#N)sc12,FC1=C(CC(CCCC)CC)SC(C2=C3C(SC(C4=CC=C(S4)C(SC(C5=CC=C(C6=CC7=C(S6)C(C8=CC(F)=C(CC(CCCC)CC)S8)=C9C(SC(C%10=CC=C(S%10)C(SC(C%11=CC=C(C%12=CC%13=C(S%12)C(C%14=CC(F)=C(CC(CCCC)CC)S%14)=C%15C(SC(C%16=CC=C(S%16)C(SC(C%17=CC=CS%17)=C%18C%19=O)=C%18C(C%20=C(CC(CCCC)CC)SC(CC(CCCC)CC)=C%20%19)=O)=C%15)=C%13C%21=CC(F)=C(CC(CCCC)CC)S%21)S%11)=C%22C%23=O)=C%22C(C%24=C(CC(CCCC)CC)SC(CC(CCCC)CC)=C%24%23)=O)=C9)=C7C%25=CC(F)=C(CC(CCCC)CC)S%25)S5)=C%26C%27=O)=C%26C(C%28=C(CC(CCCC)CC)SC(CC(CCCC)CC)=C%28%27)=O)=C3)=C(C%29=CC(F)=C(CC(CCCC)CC)S%29)C%30=C2SC=C%30)=C1,CCc1sc(-c2c3cc(-c4ccc(-c5sc(-c6ccc(-c7cc8c(-c9cc(F)c(CC)s9)c9sc(-c%10ccc(-c%11sc(-c%12ccc(-c%13cc%14c(-c%15cc(F)c(CC)s%15)c%15sc(-c%16ccc(-c%17sc(-c%18cccs%18)c%18c%17C(=O)c%17c(CC)sc(CC)c%17C%18=O)s%16)cc%15c(-c%15cc(F)c(CC)s%15)c%14s%13)s%12)c%12c%11C(=O)c%11c(CC)sc(CC)c%11C%12=O)s%10)cc9c(-c9cc(F)c(CC)s9)c8s7)s6)c6c5C(=O)c5c(CC)sc(CC)c5C6=O)s4)sc3c(-c3cc(F)c(CC)s3)c3ccsc23)cc1F
1165,NITT-BF,PBDB-TF,,10.1016/j.cej.2021.130618,0.94,18.08,72.38,,sm,fused,8.0,polymer,O=C1C2=C(C=C(F)C(F)=C2)C(/C1=C/C3=CC(S4)=C(S3)C5=C4C6=C(OCC(CC)CCCC)C(C=C(C(C7=CC=C(CCCCCC)C=C7)(C8=CC=C(CCCCCC)C=C8)C9=C%10SC%11=C9SC(/C=C%12/C(C(C=C(F)C(F)=C%13)=C%13C%12=O)=C(C#N)/C#N)=C%11)C%10=C%14OCC(CCCC)CC)=C%14C=C6C5(C%15=CC=C(CCCCCC)C=C%15)C%16=CC=C(CCCCCC)C=C%16)=C(C#N)\C#N,CCOc1c2c(cc3c(OCC)c4c(cc13)C(c1ccc(CC)cc1)(c1ccc(CC)cc1)c1c-4sc3cc(/C=C4\C(=O)c5cc(F)c(F)cc5C4=C(C#N)C#N)sc13)C(c1ccc(CC)cc1)(c1ccc(CC)cc1)c1c-2sc2cc(/C=C3\C(=O)c4cc(F)c(F)cc4C3=C(C#N)C#N)sc12,FC1=C(CC(CCCC)CC)SC(C2=C3C(SC(C4=CC=C(S4)C(SC(C5=CC=C(C6=CC7=C(S6)C(C8=CC(F)=C(CC(CCCC)CC)S8)=C9C(SC(C%10=CC=C(S%10)C(SC(C%11=CC=C(C%12=CC%13=C(S%12)C(C%14=CC(F)=C(CC(CCCC)CC)S%14)=C%15C(SC(C%16=CC=C(S%16)C(SC(C%17=CC=CS%17)=C%18C%19=O)=C%18C(C%20=C(CC(CCCC)CC)SC(CC(CCCC)CC)=C%20%19)=O)=C%15)=C%13C%21=CC(F)=C(CC(CCCC)CC)S%21)S%11)=C%22C%23=O)=C%22C(C%24=C(CC(CCCC)CC)SC(CC(CCCC)CC)=C%24%23)=O)=C9)=C7C%25=CC(F)=C(CC(CCCC)CC)S%25)S5)=C%26C%27=O)=C%26C(C%28=C(CC(CCCC)CC)SC(CC(CCCC)CC)=C%28%27)=O)=C3)=C(C%29=CC(F)=C(CC(CCCC)CC)S%29)C%30=C2SC=C%30)=C1,CCc1sc(-c2c3cc(-c4ccc(-c5sc(-c6ccc(-c7cc8c(-c9cc(F)c(CC)s9)c9sc(-c%10ccc(-c%11sc(-c%12ccc(-c%13cc%14c(-c%15cc(F)c(CC)s%15)c%15sc(-c%16ccc(-c%17sc(-c%18cccs%18)c%18c%17C(=O)c%17c(CC)sc(CC)c%17C%18=O)s%16)cc%15c(-c%15cc(F)c(CC)s%15)c%14s%13)s%12)c%12c%11C(=O)c%11c(CC)sc(CC)c%11C%12=O)s%10)cc9c(-c9cc(F)c(CC)s9)c8s7)s6)c6c5C(=O)c5c(CC)sc(CC)c5C6=O)s4)sc3c(-c3cc(F)c(CC)s3)c3ccsc23)cc1F
1166,UF-Qx-2F,J52,,10.1016/j.cej.2021.131473,0.78,21.64,62.12,,sm,unfused,3.0,polymer,O=C(C(/C1=C(C#N)\C#N)=C\C2=CC(C(CC(CC)CCCC)(CC(CC)CCCC)C3=C4SC(C5=CC=C(C6=CC7=C(C(SC(/C=C8/C(C(C=C(F)C(F)=C9)=C9C8=O)=C(C#N)\C#N)=C%10)=C%10C7(CC(CCCC)CC)CC(CCCC)CC)S6)C%11=C5N=C(C%12=CC=C(CCCCCC)C=C%12)C(C%13=CC=C(CCCCCC)C=C%13)=N%11)=C3)=C4S2)C%14=C1C=C(F)C(F)=C%14,CCc1ccc(-c2nc3c(-c4cc5c(s4)-c4sc(/C=C6\C(=O)c7cc(F)c(F)cc7C6=C(C#N)C#N)cc4C5(CC)CC)ccc(-c4cc5c(s4)-c4sc(/C=C6\C(=O)c7cc(F)c(F)cc7C6=C(C#N)C#N)cc4C5(CC)CC)c3nc2-c2ccc(CC)cc2)cc1,CCC(CCCC)CC1=CC=C(S1)C2=C3SC(C4=CC=C(C5=C(C(F)=CC6=NN(CC(CCCCCCCC)CCCCCC)N=C65)F)S4)=CC3=C(C7=CC=C(CC(CCCC)CC)S7)C8=C2C=C(S8)C9=CC=C(C(C%10=NN(CC(CCCCCCCC)CCCCCC)N=C%10%11)=C(F)C(F)=C%11C%12=CC=C(S%12)C%13=CC%14=C(C%15=CC=C(CC(CCCC)CC)S%15)C%16=C(C(C%17=CC=C(CC(CCCC)CC)S%17)=C%14S%13)C=C(S%16)C%18=CC=C(C(C%19=NN(CC(CCCCCCCC)CCCCCC)N=C%19%20)=C(F)C(F)=C%20C%21=CC=C(S%21)C%22=CC%23=C(C%24=CC=C(CC(CCCC)CC)S%24)C%25=C(C(C%26=CC=C(CC(CCCC)CC)S%26)=C%23S%22)C=C(S%25)C%27=CC=CS%27)S%18)S9,CCc1ccc(-c2c3cc(-c4ccc(-c5c(F)c(F)c(-c6ccc(-c7cc8c(-c9ccc(CC)s9)c9sc(-c%10ccc(-c%11c(F)c(F)c(-c%12ccc(-c%13cc%14c(-c%15ccc(CC)s%15)c%15sc(-c%16ccc(-c%17c(F)c(F)c(-c%18cccs%18)c%18nn(CC)nc%17%18)s%16)cc%15c(-c%15ccc(CC)s%15)c%14s%13)s%12)c%12nn(CC)nc%11%12)s%10)cc9c(-c9ccc(CC)s9)c8s7)s6)c6nn(CC)nc56)s4)sc3c(-c3ccc(CC)s3)c3ccsc23)s1
1167,UF-Qx-2Cl,J52,,10.1016/j.cej.2021.131473,0.76,22.71,63.09,,sm,unfused,3.0,polymer,O=C(C(/C1=C(C#N)\C#N)=C\C2=CC(C(CC(CC)CCCC)(CC(CC)CCCC)C3=C4SC(C5=CC=C(C6=CC7=C(C(SC(/C=C8/C(C(C=C(Cl)C(Cl)=C9)=C9C8=O)=C(C#N)\C#N)=C%10)=C%10C7(CC(CCCC)CC)CC(CCCC)CC)S6)C%11=C5N=C(C%12=CC=C(CCCCCC)C=C%12)C(C%13=CC=C(CCCCCC)C=C%13)=N%11)=C3)=C4S2)C%14=C1C=C(Cl)C(Cl)=C%14,CCc1ccc(-c2nc3c(-c4cc5c(s4)-c4sc(/C=C6\C(=O)c7cc(Cl)c(Cl)cc7C6=C(C#N)C#N)cc4C5(CC)CC)ccc(-c4cc5c(s4)-c4sc(/C=C6\C(=O)c7cc(Cl)c(Cl)cc7C6=C(C#N)C#N)cc4C5(CC)CC)c3nc2-c2ccc(CC)cc2)cc1,CCC(CCCC)CC1=CC=C(S1)C2=C3SC(C4=CC=C(C5=C(C(F)=CC6=NN(CC(CCCCCCCC)CCCCCC)N=C65)F)S4)=CC3=C(C7=CC=C(CC(CCCC)CC)S7)C8=C2C=C(S8)C9=CC=C(C(C%10=NN(CC(CCCCCCCC)CCCCCC)N=C%10%11)=C(F)C(F)=C%11C%12=CC=C(S%12)C%13=CC%14=C(C%15=CC=C(CC(CCCC)CC)S%15)C%16=C(C(C%17=CC=C(CC(CCCC)CC)S%17)=C%14S%13)C=C(S%16)C%18=CC=C(C(C%19=NN(CC(CCCCCCCC)CCCCCC)N=C%19%20)=C(F)C(F)=C%20C%21=CC=C(S%21)C%22=CC%23=C(C%24=CC=C(CC(CCCC)CC)S%24)C%25=C(C(C%26=CC=C(CC(CCCC)CC)S%26)=C%23S%22)C=C(S%25)C%27=CC=CS%27)S%18)S9,CCc1ccc(-c2c3cc(-c4ccc(-c5c(F)c(F)c(-c6ccc(-c7cc8c(-c9ccc(CC)s9)c9sc(-c%10ccc(-c%11c(F)c(F)c(-c%12ccc(-c%13cc%14c(-c%15ccc(CC)s%15)c%15sc(-c%16ccc(-c%17c(F)c(F)c(-c%18cccs%18)c%18nn(CC)nc%17%18)s%16)cc%15c(-c%15ccc(CC)s%15)c%14s%13)s%12)c%12nn(CC)nc%11%12)s%10)cc9c(-c9ccc(CC)s9)c8s7)s6)c6nn(CC)nc56)s4)sc3c(-c3ccc(CC)s3)c3ccsc23)s1
1168,2T2Se-F,PBDB-TF,,10.1016/j.cej.2021.132298,0.875,20.63,66.9,,sm,unfused,2.0,polymer,O=C(C(C=C(F)C(F)=C1)=C1C/2=C(C#N)\C#N)C2=C/C3=CC=C(C4=CC(C5=C(OCCCCCC)C=CC=C5OCCCCCC)=C(C6=C(C7=C(OCCCCCC)C=CC=C7OCCCCCC)C=C(C8=CC=C(/C=C9C(C(C=C(F)C(F)=C%10)=C%10C\9=C(C#N)/C#N)=O)[Se]8)S6)S4)[Se]3,CCc1cc(-c2ccc(/C=C3\C(=O)c4cc(F)c(F)cc4C3=C(C#N)C#N)[se]2)sc1-c1sc(-c2ccc(/C=C3\C(=O)c4cc(F)c(F)cc4C3=C(C#N)C#N)[se]2)cc1CC,FC1=C(CC(CCCC)CC)SC(C2=C3C(SC(C4=CC=C(S4)C(SC(C5=CC=C(C6=CC7=C(S6)C(C8=CC(F)=C(CC(CCCC)CC)S8)=C9C(SC(C%10=CC=C(S%10)C(SC(C%11=CC=C(C%12=CC%13=C(S%12)C(C%14=CC(F)=C(CC(CCCC)CC)S%14)=C%15C(SC(C%16=CC=C(S%16)C(SC(C%17=CC=CS%17)=C%18C%19=O)=C%18C(C%20=C(CC(CCCC)CC)SC(CC(CCCC)CC)=C%20%19)=O)=C%15)=C%13C%21=CC(F)=C(CC(CCCC)CC)S%21)S%11)=C%22C%23=O)=C%22C(C%24=C(CC(CCCC)CC)SC(CC(CCCC)CC)=C%24%23)=O)=C9)=C7C%25=CC(F)=C(CC(CCCC)CC)S%25)S5)=C%26C%27=O)=C%26C(C%28=C(CC(CCCC)CC)SC(CC(CCCC)CC)=C%28%27)=O)=C3)=C(C%29=CC(F)=C(CC(CCCC)CC)S%29)C%30=C2SC=C%30)=C1,CCc1sc(-c2c3cc(-c4ccc(-c5sc(-c6ccc(-c7cc8c(-c9cc(F)c(CC)s9)c9sc(-c%10ccc(-c%11sc(-c%12ccc(-c%13cc%14c(-c%15cc(F)c(CC)s%15)c%15sc(-c%16ccc(-c%17sc(-c%18cccs%18)c%18c%17C(=O)c%17c(CC)sc(CC)c%17C%18=O)s%16)cc%15c(-c%15cc(F)c(CC)s%15)c%14s%13)s%12)c%12c%11C(=O)c%11c(CC)sc(CC)c%11C%12=O)s%10)cc9c(-c9cc(F)c(CC)s9)c8s7)s6)c6c5C(=O)c5c(CC)sc(CC)c5C6=O)s4)sc3c(-c3cc(F)c(CC)s3)c3ccsc23)cc1F
1169,BTP-N,PBDB-T,,10.1016/j.cej.2021.132830,0.748,24.87,64.35,,sm,y,8.0,polymer,N#CC(C#N)=C1C(=CC=CC=2SC3=C(SC=4C=5C6=NN(N=C6C=7C=8SC9=C(SC(C=C%10C(=O)C%11=CC(F)=C(F)C=C%11C%10=C(C#N)C#N)=C9CCCCCCCCCCC)C8N(C7C5N(C34)CC(CC)CCCC)CC(CC)CCCC)CC(CC)CCCC)C2CCCCCCCCCCC)C(=O)C%12=CC(F)=C(F)C=C%121,N#C/C(C#N)=C1C(C=C(C(F)=C2)F)=C2C(C/1=C\C=C\C3=C(CC)C4=C(S3)C(N(C5=C6C7=NN(CC)N=C7C8=C5N(C9=C8SC%10=C9SC(/C=C%11C(C%12=C(C=C(C(F)=C%12)F)C\%11=C(C#N)\C#N)=O)=C%10CC)CC)CC)=C6S4)=O,CCC(CCCC)CC1=CC=C(S1)C2=C3C(SC(C4=CC=C(S4)C(SC(C5=CC=C(C6=CC7=C(S6)C(C8=CC=C(CC(CCCC)CC)S8)=C9C(SC(C%10=CC=C(S%10)C(SC(C%11=CC=C(C%12=CC%13=C(S%12)C(C%14=CC=C(CC(CCCC)CC)S%14)=C%15C(SC(C%16=CC=C(S%16)C(SC(C%17=CC=CS%17)=C%18C%19=O)=C%18C(C%20=C(CC(CCCC)CC)SC(CC(CCCC)CC)=C%20%19)=O)=C%15)=C%13C%21=CC=C(CC(CCCC)CC)S%21)S%11)=C%22C%23=O)=C%22C(C%24=C(CC(CCCC)CC)SC(CC(CCCC)CC)=C%24%23)=O)=C9)=C7C%25=CC=C(CC(CCCC)CC)S%25)S5)=C%26C%27=O)=C%26C(C%28=C(CC(CCCC)CC)SC(CC(CCCC)CC)=C%28%27)=O)=C3)=C(C%29=CC=C(CC(CCCC)CC)S%29)C%30=C2SC=C%30,CCc1ccc(-c2c3cc(-c4ccc(-c5sc(-c6ccc(-c7cc8c(-c9ccc(CC)s9)c9sc(-c%10ccc(-c%11sc(-c%12ccc(-c%13cc%14c(-c%15ccc(CC)s%15)c%15sc(-c%16ccc(-c%17sc(-c%18cccs%18)c%18c%17C(=O)c%17c(CC)sc(CC)c%17C%18=O)s%16)cc%15c(-c%15ccc(CC)s%15)c%14s%13)s%12)c%12c%11C(=O)c%11c(CC)sc(CC)c%11C%12=O)s%10)cc9c(-c9ccc(CC)s9)c8s7)s6)c6c5C(=O)c5c(CC)sc(CC)c5C6=O)s4)sc3c(-c3ccc(CC)s3)c3ccsc23)s1
1170,BTP-S,PBDB-T,,10.1016/j.cej.2021.132830,0.711,26.5,66.65,,sm,y,8.0,polymer,N#CC(C#N)=C1C(=CC=CC=2SC3=C(SC=4C=5C6=NSN=C6C=7C=8SC9=C(SC(C=C%10C(=O)C%11=CC(F)=C(F)C=C%11C%10=C(C#N)C#N)=C9CCCCCCCCCCC)C8N(C7C5N(C34)CC(CCCC)CCCCCC)CC(CCCC)CCCCCC)C2CCCCCCCCCCC)C(=O)C%12=CC(F)=C(F)C=C%121,CCC1=C(SC2=C1SC3=C2N(CC)C4=C3C5=NSN=C5C6=C4N(CC)C7=C6SC8=C7SC(/C=C/C=C9C(C%10=C(C/9=C(C#N)\C#N)C=C(F)C(F)=C%10)=O)=C8CC)/C=C%11C(C%12=C(C\%11=C(C#N)/C#N)C=C(F)C(F)=C%12)=O,CCC(CCCC)CC1=CC=C(S1)C2=C3C(SC(C4=CC=C(S4)C(SC(C5=CC=C(C6=CC7=C(S6)C(C8=CC=C(CC(CCCC)CC)S8)=C9C(SC(C%10=CC=C(S%10)C(SC(C%11=CC=C(C%12=CC%13=C(S%12)C(C%14=CC=C(CC(CCCC)CC)S%14)=C%15C(SC(C%16=CC=C(S%16)C(SC(C%17=CC=CS%17)=C%18C%19=O)=C%18C(C%20=C(CC(CCCC)CC)SC(CC(CCCC)CC)=C%20%19)=O)=C%15)=C%13C%21=CC=C(CC(CCCC)CC)S%21)S%11)=C%22C%23=O)=C%22C(C%24=C(CC(CCCC)CC)SC(CC(CCCC)CC)=C%24%23)=O)=C9)=C7C%25=CC=C(CC(CCCC)CC)S%25)S5)=C%26C%27=O)=C%26C(C%28=C(CC(CCCC)CC)SC(CC(CCCC)CC)=C%28%27)=O)=C3)=C(C%29=CC=C(CC(CCCC)CC)S%29)C%30=C2SC=C%30,CCc1ccc(-c2c3cc(-c4ccc(-c5sc(-c6ccc(-c7cc8c(-c9ccc(CC)s9)c9sc(-c%10ccc(-c%11sc(-c%12ccc(-c%13cc%14c(-c%15ccc(CC)s%15)c%15sc(-c%16ccc(-c%17sc(-c%18cccs%18)c%18c%17C(=O)c%17c(CC)sc(CC)c%17C%18=O)s%16)cc%15c(-c%15ccc(CC)s%15)c%14s%13)s%12)c%12c%11C(=O)c%11c(CC)sc(CC)c%11C%12=O)s%10)cc9c(-c9ccc(CC)s9)c8s7)s6)c6c5C(=O)c5c(CC)sc(CC)c5C6=O)s4)sc3c(-c3ccc(CC)s3)c3ccsc23)s1
1171,BTP-Se,PBDB-T,,10.1016/j.cej.2021.132830,0.711,28.66,69.7,,sm,y,8.0,polymer,N#CC(C#N)=C1C(=CC=CC=2SC3=C(SC=4C=5C6=N[Se]N=C6C=7C=8SC9=C(SC(C=C%10C(=O)C%11=CC(F)=C(F)C=C%11C%10=C(C#N)C#N)=C9CCCCCCCCCCC)C8N(C7C5N(C34)CC(CCCC)CCCCCC)CC(CCCC)CCCCCC)C2CCCCCCCCCCC)C(=O)C%12=CC(F)=C(F)C=C%121,CCC1=C(SC2=C1SC3=C2N(CC)C4=C3C5=N[Se]N=C5C6=C4N(CC)C7=C6SC8=C7SC(/C=C/C=C9C(C%10=C(C\9=C(C#N)/C#N)C=C(F)C(F)=C%10)=O)=C8CC)/C=C%11C(C%12=C(C\%11=C(C#N)/C#N)C=C(F)C(F)=C%12)=O,CCC(CCCC)CC1=CC=C(S1)C2=C3C(SC(C4=CC=C(S4)C(SC(C5=CC=C(C6=CC7=C(S6)C(C8=CC=C(CC(CCCC)CC)S8)=C9C(SC(C%10=CC=C(S%10)C(SC(C%11=CC=C(C%12=CC%13=C(S%12)C(C%14=CC=C(CC(CCCC)CC)S%14)=C%15C(SC(C%16=CC=C(S%16)C(SC(C%17=CC=CS%17)=C%18C%19=O)=C%18C(C%20=C(CC(CCCC)CC)SC(CC(CCCC)CC)=C%20%19)=O)=C%15)=C%13C%21=CC=C(CC(CCCC)CC)S%21)S%11)=C%22C%23=O)=C%22C(C%24=C(CC(CCCC)CC)SC(CC(CCCC)CC)=C%24%23)=O)=C9)=C7C%25=CC=C(CC(CCCC)CC)S%25)S5)=C%26C%27=O)=C%26C(C%28=C(CC(CCCC)CC)SC(CC(CCCC)CC)=C%28%27)=O)=C3)=C(C%29=CC=C(CC(CCCC)CC)S%29)C%30=C2SC=C%30,CCc1ccc(-c2c3cc(-c4ccc(-c5sc(-c6ccc(-c7cc8c(-c9ccc(CC)s9)c9sc(-c%10ccc(-c%11sc(-c%12ccc(-c%13cc%14c(-c%15ccc(CC)s%15)c%15sc(-c%16ccc(-c%17sc(-c%18cccs%18)c%18c%17C(=O)c%17c(CC)sc(CC)c%17C%18=O)s%16)cc%15c(-c%15ccc(CC)s%15)c%14s%13)s%12)c%12c%11C(=O)c%11c(CC)sc(CC)c%11C%12=O)s%10)cc9c(-c9ccc(CC)s9)c8s7)s6)c6c5C(=O)c5c(CC)sc(CC)c5C6=O)s4)sc3c(-c3ccc(CC)s3)c3ccsc23)s1
1172,CN-QA-RH,PBDB-T,,10.1016/j.cej.2021.134405,0.92,6.46,45.0,,sm,fused,5.0,polymer,O=C(N(CC)C(S/1)=S)C1=C\C2=CC(CCCCCCC)=C(C3=CC=C(N(CC(CCCCCC)CCCC)C(C=C(/C(C(C=C(C4=C(CCCCCCC)C=C(/C=C5C(N(CC)C(S/5)=S)=O)S4)C=C6)=C6N7CC(CCCC)CCCCCC)=C(C#N)\C#N)C7=C8)=C8/C9=C(C#N)/C#N)C9=C3)S2,O=C(N(CC)C(S/1)=S)C1=C\C2=CC(CC)=C(C3=CC=C(N(CC)C(C=C(/C(C(C=C(C4=C(CC)C=C(/C=C5C(N(CC)C(S/5)=S)=O)S4)C=C6)=C6N7CC)=C(C#N)\C#N)C7=C8)=C8/C9=C(C#N)/C#N)C9=C3)S2,CCC(CCCC)CC1=CC=C(S1)C2=C3C(SC(C4=CC=C(S4)C(SC(C5=CC=C(C6=CC7=C(S6)C(C8=CC=C(CC(CCCC)CC)S8)=C9C(SC(C%10=CC=C(S%10)C(SC(C%11=CC=C(C%12=CC%13=C(S%12)C(C%14=CC=C(CC(CCCC)CC)S%14)=C%15C(SC(C%16=CC=C(S%16)C(SC(C%17=CC=CS%17)=C%18C%19=O)=C%18C(C%20=C(CC(CCCC)CC)SC(CC(CCCC)CC)=C%20%19)=O)=C%15)=C%13C%21=CC=C(CC(CCCC)CC)S%21)S%11)=C%22C%23=O)=C%22C(C%24=C(CC(CCCC)CC)SC(CC(CCCC)CC)=C%24%23)=O)=C9)=C7C%25=CC=C(CC(CCCC)CC)S%25)S5)=C%26C%27=O)=C%26C(C%28=C(CC(CCCC)CC)SC(CC(CCCC)CC)=C%28%27)=O)=C3)=C(C%29=CC=C(CC(CCCC)CC)S%29)C%30=C2SC=C%30,CCc1ccc(-c2c3cc(-c4ccc(-c5sc(-c6ccc(-c7cc8c(-c9ccc(CC)s9)c9sc(-c%10ccc(-c%11sc(-c%12ccc(-c%13cc%14c(-c%15ccc(CC)s%15)c%15sc(-c%16ccc(-c%17sc(-c%18cccs%18)c%18c%17C(=O)c%17c(CC)sc(CC)c%17C%18=O)s%16)cc%15c(-c%15ccc(CC)s%15)c%14s%13)s%12)c%12c%11C(=O)c%11c(CC)sc(CC)c%11C%12=O)s%10)cc9c(-c9ccc(CC)s9)c8s7)s6)c6c5C(=O)c5c(CC)sc(CC)c5C6=O)s4)sc3c(-c3ccc(CC)s3)c3ccsc23)s1
1173,LW-in-2F,PBDB-T,,10.1016/j.cej.2022.134987,0.85,1.64,30.95,,sm,unfused,2.0,polymer,O=C1C2=C(C=C(F)C(F)=C2)C(/C1=C/C3=C(OCCCCCCCC)C(OCCCCCCCC)=C(S3)C(S4)=CC(N(C5=CC=C(C)C=C5)C6=CC=C(C)C=C6)=C4C7=C(N(C8=CC=C(C)C=C8)C9=CC=C(C)C=C9)C=C(S7)C%10=C(OCCCCCCCC)C(OCCCCCCCC)=C(S%10)/C=C%11/C(C(C=C(F)C(F)=C%12)=C%12C%11=O)=C(C#N)/C#N)=C(C#N)\C#N,O=C1C2=C(C=C(F)C(F)=C2)C(/C1=C/C3=C(OCC)C(OCC)=C(S3)C(S4)=CC(N(C5=CC=C(C)C=C5)C6=CC=C(C)C=C6)=C4C7=C(N(C8=CC=C(C)C=C8)C9=CC=C(C)C=C9)C=C(S7)C%10=C(OCC)C(OCC)=C(S%10)/C=C%11/C(C(C=C(F)C(F)=C%12)=C%12C%11=O)=C(C#N)/C#N)=C(C#N)\C#N,CCC(CCCC)CC1=CC=C(S1)C2=C3C(SC(C4=CC=C(S4)C(SC(C5=CC=C(C6=CC7=C(S6)C(C8=CC=C(CC(CCCC)CC)S8)=C9C(SC(C%10=CC=C(S%10)C(SC(C%11=CC=C(C%12=CC%13=C(S%12)C(C%14=CC=C(CC(CCCC)CC)S%14)=C%15C(SC(C%16=CC=C(S%16)C(SC(C%17=CC=CS%17)=C%18C%19=O)=C%18C(C%20=C(CC(CCCC)CC)SC(CC(CCCC)CC)=C%20%19)=O)=C%15)=C%13C%21=CC=C(CC(CCCC)CC)S%21)S%11)=C%22C%23=O)=C%22C(C%24=C(CC(CCCC)CC)SC(CC(CCCC)CC)=C%24%23)=O)=C9)=C7C%25=CC=C(CC(CCCC)CC)S%25)S5)=C%26C%27=O)=C%26C(C%28=C(CC(CCCC)CC)SC(CC(CCCC)CC)=C%28%27)=O)=C3)=C(C%29=CC=C(CC(CCCC)CC)S%29)C%30=C2SC=C%30,CCc1ccc(-c2c3cc(-c4ccc(-c5sc(-c6ccc(-c7cc8c(-c9ccc(CC)s9)c9sc(-c%10ccc(-c%11sc(-c%12ccc(-c%13cc%14c(-c%15ccc(CC)s%15)c%15sc(-c%16ccc(-c%17sc(-c%18cccs%18)c%18c%17C(=O)c%17c(CC)sc(CC)c%17C%18=O)s%16)cc%15c(-c%15ccc(CC)s%15)c%14s%13)s%12)c%12c%11C(=O)c%11c(CC)sc(CC)c%11C%12=O)s%10)cc9c(-c9ccc(CC)s9)c8s7)s6)c6c5C(=O)c5c(CC)sc(CC)c5C6=O)s4)sc3c(-c3ccc(CC)s3)c3ccsc23)s1
1174,LW-out-2F,PBDB-T,,10.1016/j.cej.2022.134987,0.84,22.78,67.23,,sm,unfused,2.0,polymer,O=C1C2=C(C=C(F)C(F)=C2)C(/C1=C/C3=C(OCCCCCCCC)C(OCCCCCCCC)=C(S3)C(S4)=C(N(C5=CC=C(C)C=C5)C6=CC=C(C)C=C6)C=C4C7=CC(N(C8=CC=C(C)C=C8)C9=CC=C(C)C=C9)=C(S7)C%10=C(OCCCCCCCC)C(OCCCCCCCC)=C(S%10)/C=C%11/C(C(C=C(F)C(F)=C%12)=C%12C%11=O)=C(C#N)/C#N)=C(C#N)\C#N,O=C1C2=C(C=C(F)C(F)=C2)C(/C1=C/C3=C(OCC)C(OCC)=C(S3)C(S4)=C(N(C5=CC=C(C)C=C5)C6=CC=C(C)C=C6)C=C4C7=CC(N(C8=CC=C(C)C=C8)C9=CC=C(C)C=C9)=C(S7)C%10=C(OCC)C(OCC)=C(S%10)/C=C%11/C(C(C=C(F)C(F)=C%12)=C%12C%11=O)=C(C#N)/C#N)=C(C#N)\C#N,CCC(CCCC)CC1=CC=C(S1)C2=C3C(SC(C4=CC=C(S4)C(SC(C5=CC=C(C6=CC7=C(S6)C(C8=CC=C(CC(CCCC)CC)S8)=C9C(SC(C%10=CC=C(S%10)C(SC(C%11=CC=C(C%12=CC%13=C(S%12)C(C%14=CC=C(CC(CCCC)CC)S%14)=C%15C(SC(C%16=CC=C(S%16)C(SC(C%17=CC=CS%17)=C%18C%19=O)=C%18C(C%20=C(CC(CCCC)CC)SC(CC(CCCC)CC)=C%20%19)=O)=C%15)=C%13C%21=CC=C(CC(CCCC)CC)S%21)S%11)=C%22C%23=O)=C%22C(C%24=C(CC(CCCC)CC)SC(CC(CCCC)CC)=C%24%23)=O)=C9)=C7C%25=CC=C(CC(CCCC)CC)S%25)S5)=C%26C%27=O)=C%26C(C%28=C(CC(CCCC)CC)SC(CC(CCCC)CC)=C%28%27)=O)=C3)=C(C%29=CC=C(CC(CCCC)CC)S%29)C%30=C2SC=C%30,CCc1ccc(-c2c3cc(-c4ccc(-c5sc(-c6ccc(-c7cc8c(-c9ccc(CC)s9)c9sc(-c%10ccc(-c%11sc(-c%12ccc(-c%13cc%14c(-c%15ccc(CC)s%15)c%15sc(-c%16ccc(-c%17sc(-c%18cccs%18)c%18c%17C(=O)c%17c(CC)sc(CC)c%17C%18=O)s%16)cc%15c(-c%15ccc(CC)s%15)c%14s%13)s%12)c%12c%11C(=O)c%11c(CC)sc(CC)c%11C%12=O)s%10)cc9c(-c9ccc(CC)s9)c8s7)s6)c6c5C(=O)c5c(CC)sc(CC)c5C6=O)s4)sc3c(-c3ccc(CC)s3)c3ccsc23)s1
1175,8TIC,PTB7-Th,,10.1016/j.cej.2022.135020,0.86,13.1,55.0,,sm,fused,10.0,polymer,O=C1C2=C(C=CC=C2)C(/C1=C/C(S3)=CC4=C3C(S5)=C(S4)C6=C5C(SC7=C8SC9=C7C(C%10=CC=C(CCCCCC)C=C%10)(C%11=CC=C(CCCCCC)C=C%11)C%12=C9SC%13=C%12SC%14=C%13SC(/C=C%15/C(C(C=CC=C%16)=C%16C%15=O)=C(C#N)/C#N)=C%14)=C8C6(C%17=CC=C(CCCCCC)C=C%17)C%18=CC=C(CCCCCC)C=C%18)=C(C#N)\C#N,CCC(C=C1)=CC=C1C(C2=C3SC4=C2SC5=C4SC(/C=C6/C(C(C=CC=C7)=C7C6=O)=C(C#N)/C#N)=C5)(C8=CC=C(CC)C=C8)C9=C3SC%10=C9SC%11=C%10C(C%12=CC=C(CC)C=C%12)(C%13=CC=C(CC)C=C%13)C%14=C%11SC%15=C%14SC%16=C%15SC(/C=C%17/C(C(C=CC=C%18)=C%18C%17=O)=C(C#N)/C#N)=C%16,FC1=C(C(OCC(CCCC)CC)=O)SC2=C(SC=C21)C(S3)=CC4=C3C(C5=CC=C(CC(CC)CCCC)S5)=C(C=C(C6=C(C(F)=C(C(OCC(CCCC)CC)=O)S7)C7=C(S6)C(S8)=CC9=C8C(C%10=CC=C(CC(CCCC)CC)S%10)=C(C=C(C%11=C(C(F)=C(C(OCC(CCCC)CC)=O)S%12)C%12=C(S%11)C(S%13)=CC%14=C%13C(C%15=CC=C(CC(CC)CCCC)S%15)=C(C=CS%16)C%16=C%14C%17=CC=C(CC(CC)CCCC)S%17)S%18)C%18=C9C%19=CC=C(CC(CCCC)CC)S%19)S%20)C%20=C4C%21=CC=C(CC(CC)CCCC)S%21,CCOC(=O)c1sc2c(-c3cc4c(-c5ccc(CC)s5)c5sc(-c6sc(-c7cc8c(-c9ccc(CC)s9)c9sc(-c%10sc(-c%11cc%12c(-c%13ccc(CC)s%13)c%13sccc%13c(-c%13ccc(CC)s%13)c%12s%11)c%11sc(C(=O)OCC)c(F)c%10%11)cc9c(-c9ccc(CC)s9)c8s7)c7sc(C(=O)OCC)c(F)c67)cc5c(-c5ccc(CC)s5)c4s3)scc2c1F
1176,4TIC-4F,PTB7-Th,,10.1016/j.cej.2022.135020,0.63,17.7,65.0,,sm,fused,6.0,polymer,O=C(C(C=C(F)C(F)=C1)=C1C/2=C(C#N)/C#N)C2=C/C3=CC4=C(S3)C(S5)=C(C6=C5C7=C(C(SC(/C=C8C(C(C=C(F)C(F)=C9)=C9C\8=C(C#N)\C#N)=O)=C%10)=C%10C7(C%11=CC=C(CCCCCC)C=C%11)C%12=CC=C(CCCCCC)C=C%12)S6)C4(C%13=CC=C(CCCCCC)C=C%13)C%14=CC=C(CCCCCC)C=C%14,CCC(C=C1)=CC=C1C2(C3=CC=C(CC)C=C3)C4=C(SC(/C=C5C(C(C=C(F)C(F)=C6)=C6C\5=C(C#N)\C#N)=O)=C4)C(S7)=C2C8=C7C9=C(C(SC(/C=C%10C(C(C=C(F)C(F)=C%11)=C%11C\%10=C(C#N)\C#N)=O)=C%12)=C%12C9(C%13=CC=C(CC)C=C%13)C%14=CC=C(CC)C=C%14)S8,FC1=C(C(OCC(CCCC)CC)=O)SC2=C(SC=C21)C(S3)=CC4=C3C(C5=CC=C(CC(CC)CCCC)S5)=C(C=C(C6=C(C(F)=C(C(OCC(CCCC)CC)=O)S7)C7=C(S6)C(S8)=CC9=C8C(C%10=CC=C(CC(CCCC)CC)S%10)=C(C=C(C%11=C(C(F)=C(C(OCC(CCCC)CC)=O)S%12)C%12=C(S%11)C(S%13)=CC%14=C%13C(C%15=CC=C(CC(CC)CCCC)S%15)=C(C=CS%16)C%16=C%14C%17=CC=C(CC(CC)CCCC)S%17)S%18)C%18=C9C%19=CC=C(CC(CCCC)CC)S%19)S%20)C%20=C4C%21=CC=C(CC(CC)CCCC)S%21,CCOC(=O)c1sc2c(-c3cc4c(-c5ccc(CC)s5)c5sc(-c6sc(-c7cc8c(-c9ccc(CC)s9)c9sc(-c%10sc(-c%11cc%12c(-c%13ccc(CC)s%13)c%13sccc%13c(-c%13ccc(CC)s%13)c%12s%11)c%11sc(C(=O)OCC)c(F)c%10%11)cc9c(-c9ccc(CC)s9)c8s7)c7sc(C(=O)OCC)c(F)c67)cc5c(-c5ccc(CC)s5)c4s3)scc2c1F
1177,8TIC-4F,PTB7-Th,,10.1016/j.cej.2022.135020,0.75,21.0,66.0,,sm,fused,10.0,polymer,O=C1C2=C(C=C(F)C(F)=C2)C(/C1=C/C(S3)=CC4=C3C(S5)=C(S4)C6=C5C(SC7=C8SC9=C7C(C%10=CC=C(CCCCCC)C=C%10)(C%11=CC=C(CCCCCC)C=C%11)C%12=C9SC%13=C%12SC%14=C%13SC(/C=C%15/C(C(C=C(F)C(F)=C%16)=C%16C%15=O)=C(C#N)/C#N)=C%14)=C8C6(C%17=CC=C(CCCCCC)C=C%17)C%18=CC=C(CCCCCC)C=C%18)=C(C#N)\C#N,CCC(C=C1)=CC=C1C(C2=C3SC4=C2SC5=C4SC(/C=C6/C(C(C=C(F)C(F)=C7)=C7C6=O)=C(C#N)/C#N)=C5)(C8=CC=C(CC)C=C8)C9=C3SC%10=C9SC%11=C%10C(C%12=CC=C(CC)C=C%12)(C%13=CC=C(CC)C=C%13)C%14=C%11SC%15=C%14SC%16=C%15SC(/C=C%17/C(C(C=C(F)C(F)=C%18)=C%18C%17=O)=C(C#N)/C#N)=C%16,FC1=C(C(OCC(CCCC)CC)=O)SC2=C(SC=C21)C(S3)=CC4=C3C(C5=CC=C(CC(CC)CCCC)S5)=C(C=C(C6=C(C(F)=C(C(OCC(CCCC)CC)=O)S7)C7=C(S6)C(S8)=CC9=C8C(C%10=CC=C(CC(CCCC)CC)S%10)=C(C=C(C%11=C(C(F)=C(C(OCC(CCCC)CC)=O)S%12)C%12=C(S%11)C(S%13)=CC%14=C%13C(C%15=CC=C(CC(CC)CCCC)S%15)=C(C=CS%16)C%16=C%14C%17=CC=C(CC(CC)CCCC)S%17)S%18)C%18=C9C%19=CC=C(CC(CCCC)CC)S%19)S%20)C%20=C4C%21=CC=C(CC(CC)CCCC)S%21,CCOC(=O)c1sc2c(-c3cc4c(-c5ccc(CC)s5)c5sc(-c6sc(-c7cc8c(-c9ccc(CC)s9)c9sc(-c%10sc(-c%11cc%12c(-c%13ccc(CC)s%13)c%13sccc%13c(-c%13ccc(CC)s%13)c%12s%11)c%11sc(C(=O)OCC)c(F)c%10%11)cc9c(-c9ccc(CC)s9)c8s7)c7sc(C(=O)OCC)c(F)c67)cc5c(-c5ccc(CC)s5)c4s3)scc2c1F
1178,DNO27T,PBDB-T,,10.1016/j.cej.2022.135973,0.93,9.56,48.58,,sm,unfused,3.0,polymer,O=C(C(/C1=C(C#N)\C#N)=C\C2=CC(N(CC(CCCCCCCC)CCCCCCCC)C3=C4SC(C5=CC(C=C(C6=CC(CCCCCC)=C(/C=C7/C(C(C=C(Cl)C(Cl)=C8)=C8C7=O)=C(C#N)\C#N)S6)C(OCC(CCCCCC)CCCCCCCC)=C9)=C9C=C5OCC(CCCCCC)CCCCCCCC)=C3)=C4S2)C%10=C1C=C(Cl)C(Cl)=C%10,CCN(C1=C2SC(C3=CC(C=C(C4=CC(CC)=C(/C=C5/C(C(C=C(Cl)C(Cl)=C6)=C6C5=O)=C(C#N)\C#N)S4)C(OCC)=C7)=C7C=C3OCC)=C1)C8=C2SC(/C=C(/C9=C(C#N)\C#N)C(C%10=C9C=C(Cl)C(Cl)=C%10)=O)=C8,CCC(CCCC)CC1=CC=C(S1)C2=C3C(SC(C4=CC=C(S4)C(SC(C5=CC=C(C6=CC7=C(S6)C(C8=CC=C(CC(CCCC)CC)S8)=C9C(SC(C%10=CC=C(S%10)C(SC(C%11=CC=C(C%12=CC%13=C(S%12)C(C%14=CC=C(CC(CCCC)CC)S%14)=C%15C(SC(C%16=CC=C(S%16)C(SC(C%17=CC=CS%17)=C%18C%19=O)=C%18C(C%20=C(CC(CCCC)CC)SC(CC(CCCC)CC)=C%20%19)=O)=C%15)=C%13C%21=CC=C(CC(CCCC)CC)S%21)S%11)=C%22C%23=O)=C%22C(C%24=C(CC(CCCC)CC)SC(CC(CCCC)CC)=C%24%23)=O)=C9)=C7C%25=CC=C(CC(CCCC)CC)S%25)S5)=C%26C%27=O)=C%26C(C%28=C(CC(CCCC)CC)SC(CC(CCCC)CC)=C%28%27)=O)=C3)=C(C%29=CC=C(CC(CCCC)CC)S%29)C%30=C2SC=C%30,CCc1ccc(-c2c3cc(-c4ccc(-c5sc(-c6ccc(-c7cc8c(-c9ccc(CC)s9)c9sc(-c%10ccc(-c%11sc(-c%12ccc(-c%13cc%14c(-c%15ccc(CC)s%15)c%15sc(-c%16ccc(-c%17sc(-c%18cccs%18)c%18c%17C(=O)c%17c(CC)sc(CC)c%17C%18=O)s%16)cc%15c(-c%15ccc(CC)s%15)c%14s%13)s%12)c%12c%11C(=O)c%11c(CC)sc(CC)c%11C%12=O)s%10)cc9c(-c9ccc(CC)s9)c8s7)s6)c6c5C(=O)c5c(CC)sc(CC)c5C6=O)s4)sc3c(-c3ccc(CC)s3)c3ccsc23)s1
1179,DNO26T,PBDB-T,,10.1016/j.cej.2022.135973,0.87,18.43,61.9,,sm,unfused,3.0,polymer,O=C(C(/C1=C(C#N)\C#N)=C\C2=CC(N(CC(CCCCCCCC)CCCCCCCC)C3=C4SC(C5=CC6=C(C=C(C7=CC(CCCCCC)=C(/C=C8/C(C(C=C(Cl)C(Cl)=C9)=C9C8=O)=C(C#N)\C#N)S7)C(OCC(CCCCCC)CCCCCCCC)=C6)C=C5OCC(CCCCCC)CCCCCCCC)=C3)=C4S2)C%10=C1C=C(Cl)C(Cl)=C%10,O=C(C1=C2C=C(C(Cl)=C1)Cl)C(/C2=C(C#N)\C#N)=C\C3=CC4=C(S3)C(SC(C5=CC6=C(C=C5OCC)C=C(C(OCC)=C6)C7=CC(CC)=C(S7)/C=C8/C(C9=C(C8=O)C=C(Cl)C(Cl)=C9)=C(C#N)\C#N)=C%10)=C%10N4CC,CCC(CCCC)CC1=CC=C(S1)C2=C3C(SC(C4=CC=C(S4)C(SC(C5=CC=C(C6=CC7=C(S6)C(C8=CC=C(CC(CCCC)CC)S8)=C9C(SC(C%10=CC=C(S%10)C(SC(C%11=CC=C(C%12=CC%13=C(S%12)C(C%14=CC=C(CC(CCCC)CC)S%14)=C%15C(SC(C%16=CC=C(S%16)C(SC(C%17=CC=CS%17)=C%18C%19=O)=C%18C(C%20=C(CC(CCCC)CC)SC(CC(CCCC)CC)=C%20%19)=O)=C%15)=C%13C%21=CC=C(CC(CCCC)CC)S%21)S%11)=C%22C%23=O)=C%22C(C%24=C(CC(CCCC)CC)SC(CC(CCCC)CC)=C%24%23)=O)=C9)=C7C%25=CC=C(CC(CCCC)CC)S%25)S5)=C%26C%27=O)=C%26C(C%28=C(CC(CCCC)CC)SC(CC(CCCC)CC)=C%28%27)=O)=C3)=C(C%29=CC=C(CC(CCCC)CC)S%29)C%30=C2SC=C%30,CCc1ccc(-c2c3cc(-c4ccc(-c5sc(-c6ccc(-c7cc8c(-c9ccc(CC)s9)c9sc(-c%10ccc(-c%11sc(-c%12ccc(-c%13cc%14c(-c%15ccc(CC)s%15)c%15sc(-c%16ccc(-c%17sc(-c%18cccs%18)c%18c%17C(=O)c%17c(CC)sc(CC)c%17C%18=O)s%16)cc%15c(-c%15ccc(CC)s%15)c%14s%13)s%12)c%12c%11C(=O)c%11c(CC)sc(CC)c%11C%12=O)s%10)cc9c(-c9ccc(CC)s9)c8s7)s6)c6c5C(=O)c5c(CC)sc(CC)c5C6=O)s4)sc3c(-c3ccc(CC)s3)c3ccsc23)s1
1180,DNO15T,PBDB-T,,10.1016/j.cej.2022.135973,0.89,18.95,63.56,,sm,unfused,3.0,polymer,O=C(C(/C1=C(C#N)\C#N)=C\C2=CC(N(CC(CCCCCCCC)CCCCCCCC)C3=C4SC(C5=C(OCC(CCCCCC)CCCCCCCC)C(C=CC(C6=CC(CCCCCC)=C(/C=C7/C(C(C=C(Cl)C(Cl)=C8)=C8C7=O)=C(C#N)\C#N)S6)=C9OCC(CCCCCC)CCCCCCCC)=C9C=C5)=C3)=C4S2)C%10=C1C=C(Cl)C(Cl)=C%10,CCN(C1=C2SC(C3=C(OCC)C(C=CC(C4=CC(CC)=C(/C=C5/C(C(C=C(Cl)C(Cl)=C6)=C6C5=O)=C(C#N)\C#N)S4)=C7OCC)=C7C=C3)=C1)C8=C2SC(/C=C(/C9=C(C#N)\C#N)C(C%10=C9C=C(Cl)C(Cl)=C%10)=O)=C8,CCC(CCCC)CC1=CC=C(S1)C2=C3C(SC(C4=CC=C(S4)C(SC(C5=CC=C(C6=CC7=C(S6)C(C8=CC=C(CC(CCCC)CC)S8)=C9C(SC(C%10=CC=C(S%10)C(SC(C%11=CC=C(C%12=CC%13=C(S%12)C(C%14=CC=C(CC(CCCC)CC)S%14)=C%15C(SC(C%16=CC=C(S%16)C(SC(C%17=CC=CS%17)=C%18C%19=O)=C%18C(C%20=C(CC(CCCC)CC)SC(CC(CCCC)CC)=C%20%19)=O)=C%15)=C%13C%21=CC=C(CC(CCCC)CC)S%21)S%11)=C%22C%23=O)=C%22C(C%24=C(CC(CCCC)CC)SC(CC(CCCC)CC)=C%24%23)=O)=C9)=C7C%25=CC=C(CC(CCCC)CC)S%25)S5)=C%26C%27=O)=C%26C(C%28=C(CC(CCCC)CC)SC(CC(CCCC)CC)=C%28%27)=O)=C3)=C(C%29=CC=C(CC(CCCC)CC)S%29)C%30=C2SC=C%30,CCc1ccc(-c2c3cc(-c4ccc(-c5sc(-c6ccc(-c7cc8c(-c9ccc(CC)s9)c9sc(-c%10ccc(-c%11sc(-c%12ccc(-c%13cc%14c(-c%15ccc(CC)s%15)c%15sc(-c%16ccc(-c%17sc(-c%18cccs%18)c%18c%17C(=O)c%17c(CC)sc(CC)c%17C%18=O)s%16)cc%15c(-c%15ccc(CC)s%15)c%14s%13)s%12)c%12c%11C(=O)c%11c(CC)sc(CC)c%11C%12=O)s%10)cc9c(-c9ccc(CC)s9)c8s7)s6)c6c5C(=O)c5c(CC)sc(CC)c5C6=O)s4)sc3c(-c3ccc(CC)s3)c3ccsc23)s1
1181,i-Y6,PM6,,10.1016/j.cej.2022.135975,0.977,9.255,37.691,,sm,y,8.0,polymer,O=C1C2=CC(F)=C(C=C2C(/C1=C/C3=C(CCCCCCCCCCC)C(S4)=C(S3)C5=C4N(C6=C5C7=NSN=C7C8=C6N(C9=C8C%10=C(C(CCCCCCCCCCC)=C(/C=C%11/C(C%12=C(C%11=O)C=C(F)C(F)=C%12)=C(C#N)\C#N)S%10)S9)CC(CCCCCC)CCCC)CC(CCCCCC)CCCC)=C(C#N)\C#N)F,CCN(C1=C2C3=C(C(CC)=C(/C=C4/C(C5=C(C4=O)C=C(F)C(F)=C5)=C(C#N)\C#N)S3)S1)C6=C2C7=NSN=C7C8=C6N(CC)C9=C8C(SC(/C=C(C(C%10=CC(F)=C(C=C%10%11)F)=O)/C%11=C(C#N)/C#N)=C%12CC)=C%12S9,FC1=C(CC(CCCC)CC)SC(C2=C3C(SC(C4=CC=C(S4)C(SC(C5=CC=C(C6=CC7=C(S6)C(C8=CC(F)=C(CC(CCCC)CC)S8)=C9C(SC(C%10=CC=C(S%10)C(SC(C%11=CC=C(C%12=CC%13=C(S%12)C(C%14=CC(F)=C(CC(CCCC)CC)S%14)=C%15C(SC(C%16=CC=C(S%16)C(SC(C%17=CC=CS%17)=C%18C%19=O)=C%18C(C%20=C(CC(CCCC)CC)SC(CC(CCCC)CC)=C%20%19)=O)=C%15)=C%13C%21=CC(F)=C(CC(CCCC)CC)S%21)S%11)=C%22C%23=O)=C%22C(C%24=C(CC(CCCC)CC)SC(CC(CCCC)CC)=C%24%23)=O)=C9)=C7C%25=CC(F)=C(CC(CCCC)CC)S%25)S5)=C%26C%27=O)=C%26C(C%28=C(CC(CCCC)CC)SC(CC(CCCC)CC)=C%28%27)=O)=C3)=C(C%29=CC(F)=C(CC(CCCC)CC)S%29)C%30=C2SC=C%30)=C1,CCc1sc(-c2c3cc(-c4ccc(-c5sc(-c6ccc(-c7cc8c(-c9cc(F)c(CC)s9)c9sc(-c%10ccc(-c%11sc(-c%12ccc(-c%13cc%14c(-c%15cc(F)c(CC)s%15)c%15sc(-c%16ccc(-c%17sc(-c%18cccs%18)c%18c%17C(=O)c%17c(CC)sc(CC)c%17C%18=O)s%16)cc%15c(-c%15cc(F)c(CC)s%15)c%14s%13)s%12)c%12c%11C(=O)c%11c(CC)sc(CC)c%11C%12=O)s%10)cc9c(-c9cc(F)c(CC)s9)c8s7)s6)c6c5C(=O)c5c(CC)sc(CC)c5C6=O)s4)sc3c(-c3cc(F)c(CC)s3)c3ccsc23)cc1F
1182,4T-EH,PBDB-T,,10.1016/j.cej.2022.136472,0.91,15.02,53.9,,sm,unfused,2.0,polymer,O=C1C2=C(C(/C1=C/C3=C(C(CC(CC)CCCC)=C(C4=CC(C5=C(C=CC=C5OC)OC)=C(C6=C(C=C(C7=C(C(CC(CC)CCCC)=C(/C=C8/C(C9=C(C8=O)C=C(F)C(F)=C9)=C(C#N)\C#N)S7)CC(CC)CCCC)S6)C%10=C(C=CC=C%10OC)OC)S4)S3)CC(CC)CCCC)=C(C#N)/C#N)C=C(C(F)=C2)F,O=C1C2=C(C=C(F)C(F)=C2)C(/C1=C/C3=C(CC)C(CC)=C(S3)C(S4)=CC(C5=C(OCC)C=CC=C5OCC)=C4C6=C(C7=C(OCC)C=CC=C7OCC)C=C(S6)C8=C(CC)C(CC)=C(S8)/C=C9/C(C(C=C(F)C(F)=C%10)=C%10C9=O)=C(C#N)/C#N)=C(C#N)\C#N,CCC(CCCC)CC1=CC=C(S1)C2=C3C(SC(C4=CC=C(S4)C(SC(C5=CC=C(C6=CC7=C(S6)C(C8=CC=C(CC(CCCC)CC)S8)=C9C(SC(C%10=CC=C(S%10)C(SC(C%11=CC=C(C%12=CC%13=C(S%12)C(C%14=CC=C(CC(CCCC)CC)S%14)=C%15C(SC(C%16=CC=C(S%16)C(SC(C%17=CC=CS%17)=C%18C%19=O)=C%18C(C%20=C(CC(CCCC)CC)SC(CC(CCCC)CC)=C%20%19)=O)=C%15)=C%13C%21=CC=C(CC(CCCC)CC)S%21)S%11)=C%22C%23=O)=C%22C(C%24=C(CC(CCCC)CC)SC(CC(CCCC)CC)=C%24%23)=O)=C9)=C7C%25=CC=C(CC(CCCC)CC)S%25)S5)=C%26C%27=O)=C%26C(C%28=C(CC(CCCC)CC)SC(CC(CCCC)CC)=C%28%27)=O)=C3)=C(C%29=CC=C(CC(CCCC)CC)S%29)C%30=C2SC=C%30,CCc1ccc(-c2c3cc(-c4ccc(-c5sc(-c6ccc(-c7cc8c(-c9ccc(CC)s9)c9sc(-c%10ccc(-c%11sc(-c%12ccc(-c%13cc%14c(-c%15ccc(CC)s%15)c%15sc(-c%16ccc(-c%17sc(-c%18cccs%18)c%18c%17C(=O)c%17c(CC)sc(CC)c%17C%18=O)s%16)cc%15c(-c%15ccc(CC)s%15)c%14s%13)s%12)c%12c%11C(=O)c%11c(CC)sc(CC)c%11C%12=O)s%10)cc9c(-c9ccc(CC)s9)c8s7)s6)c6c5C(=O)c5c(CC)sc(CC)c5C6=O)s4)sc3c(-c3ccc(CC)s3)c3ccsc23)s1
1183,4T-OEH,PBDB-T,,10.1016/j.cej.2022.136472,0.85,21.78,65.0,,sm,unfused,2.0,polymer,O=C1C2=C(C(/C1=C/C3=C(C(OCC(CC)CCCC)=C(C4=CC(C5=C(C=CC=C5OC)OC)=C(C6=C(C=C(C7=C(C(OCC(CC)CCCC)=C(/C=C8/C(C9=C(C8=O)C=C(F)C(F)=C9)=C(C#N)\C#N)S7)OCC(CC)CCCC)S6)C%10=C(C=CC=C%10OC)OC)S4)S3)OCC(CC)CCCC)=C(C#N)/C#N)C=C(C(F)=C2)F,O=C1C2=C(C(/C1=C/C3=C(C(OC)=C(C4=CC(C5=C(C=CC=C5OC)OC)=C(C6=C(C=C(C7=C(C(OC)=C(/C=C8/C(C9=C(C8=O)C=C(F)C(F)=C9)=C(C#N)/C#N)S7)OC)S6)C%10=C(C=CC=C%10OC)OC)S4)S3)OC)=C(C#N)/C#N)C=C(C(F)=C2)F,CCC(CCCC)CC1=CC=C(S1)C2=C3C(SC(C4=CC=C(S4)C(SC(C5=CC=C(C6=CC7=C(S6)C(C8=CC=C(CC(CCCC)CC)S8)=C9C(SC(C%10=CC=C(S%10)C(SC(C%11=CC=C(C%12=CC%13=C(S%12)C(C%14=CC=C(CC(CCCC)CC)S%14)=C%15C(SC(C%16=CC=C(S%16)C(SC(C%17=CC=CS%17)=C%18C%19=O)=C%18C(C%20=C(CC(CCCC)CC)SC(CC(CCCC)CC)=C%20%19)=O)=C%15)=C%13C%21=CC=C(CC(CCCC)CC)S%21)S%11)=C%22C%23=O)=C%22C(C%24=C(CC(CCCC)CC)SC(CC(CCCC)CC)=C%24%23)=O)=C9)=C7C%25=CC=C(CC(CCCC)CC)S%25)S5)=C%26C%27=O)=C%26C(C%28=C(CC(CCCC)CC)SC(CC(CCCC)CC)=C%28%27)=O)=C3)=C(C%29=CC=C(CC(CCCC)CC)S%29)C%30=C2SC=C%30,CCc1ccc(-c2c3cc(-c4ccc(-c5sc(-c6ccc(-c7cc8c(-c9ccc(CC)s9)c9sc(-c%10ccc(-c%11sc(-c%12ccc(-c%13cc%14c(-c%15ccc(CC)s%15)c%15sc(-c%16ccc(-c%17sc(-c%18cccs%18)c%18c%17C(=O)c%17c(CC)sc(CC)c%17C%18=O)s%16)cc%15c(-c%15ccc(CC)s%15)c%14s%13)s%12)c%12c%11C(=O)c%11c(CC)sc(CC)c%11C%12=O)s%10)cc9c(-c9ccc(CC)s9)c8s7)s6)c6c5C(=O)c5c(CC)sc(CC)c5C6=O)s4)sc3c(-c3ccc(CC)s3)c3ccsc23)s1
1184,IOMe-4Cl,PBDB-TF,,10.1016/j.cej.2022.136509,0.85,21.09,61.13,,sm,unfused,3.0,polymer,COC1=C(C2=CC(C(CC(CCCC)CC)(CC(CCCC)CC)C3=C4SC(/C=C5C(C(C=C(Cl)C(Cl)=C6)=C6C\5=C(C#N)\C#N)=O)=C3)=C4S2)C=C7C(C(SC(/C=C8C(C(C=C(Cl)C(Cl)=C9)=C9C\8=C(C#N)\C#N)=O)=C%10)=C%10C7(CCCCCC)CCCCCC)=C1,CCC1(CC)C2=C(SC(/C=C3C(C(C=C(Cl)C(Cl)=C4)=C4C\3=C(C#N)\C#N)=O)=C2)C5=CC(OC)=C(C6=CC(C(CC)(CC)C7=C8SC(/C=C9C(C(C=C(Cl)C(Cl)=C%10)=C%10C\9=C(C#N)\C#N)=O)=C7)=C8S6)C=C51,FC1=C(CC(CCCC)CC)SC(C2=C3C(SC(C4=CC=C(S4)C(SC(C5=CC=C(C6=CC7=C(S6)C(C8=CC(F)=C(CC(CCCC)CC)S8)=C9C(SC(C%10=CC=C(S%10)C(SC(C%11=CC=C(C%12=CC%13=C(S%12)C(C%14=CC(F)=C(CC(CCCC)CC)S%14)=C%15C(SC(C%16=CC=C(S%16)C(SC(C%17=CC=CS%17)=C%18C%19=O)=C%18C(C%20=C(CC(CCCC)CC)SC(CC(CCCC)CC)=C%20%19)=O)=C%15)=C%13C%21=CC(F)=C(CC(CCCC)CC)S%21)S%11)=C%22C%23=O)=C%22C(C%24=C(CC(CCCC)CC)SC(CC(CCCC)CC)=C%24%23)=O)=C9)=C7C%25=CC(F)=C(CC(CCCC)CC)S%25)S5)=C%26C%27=O)=C%26C(C%28=C(CC(CCCC)CC)SC(CC(CCCC)CC)=C%28%27)=O)=C3)=C(C%29=CC(F)=C(CC(CCCC)CC)S%29)C%30=C2SC=C%30)=C1,CCc1sc(-c2c3cc(-c4ccc(-c5sc(-c6ccc(-c7cc8c(-c9cc(F)c(CC)s9)c9sc(-c%10ccc(-c%11sc(-c%12ccc(-c%13cc%14c(-c%15cc(F)c(CC)s%15)c%15sc(-c%16ccc(-c%17sc(-c%18cccs%18)c%18c%17C(=O)c%17c(CC)sc(CC)c%17C%18=O)s%16)cc%15c(-c%15cc(F)c(CC)s%15)c%14s%13)s%12)c%12c%11C(=O)c%11c(CC)sc(CC)c%11C%12=O)s%10)cc9c(-c9cc(F)c(CC)s9)c8s7)s6)c6c5C(=O)c5c(CC)sc(CC)c5C6=O)s4)sc3c(-c3cc(F)c(CC)s3)c3ccsc23)cc1F
