Repository: brigreens/Meta-analysis_OSCs

This repository contains the data files and analysis notebooks to support the paper "Meta-Analysis of Molecular Design Strategies for Non-Fullerene Acceptor Based Organic Solar Cell Materials" (DOI: 10.26434/chemrxiv-2024-w29b1)

File: general_dataset_analysis/OSC_filtered_with_sidechains.csv (part 34 of 59)
,reported_acceptor,reported_donor,reference,DOI,Voc,Jsc,FF,PCE,acceptor_type,acceptor_class,fused_rings_in_core,donor_type,acc_SMILES_sidechains,acc_SMILES_shortened_sidechains,don_SMILES_sidechains,don_SMILES_shortened_sidechains
1185,IOEh-4Cl,PBDB-TF,,10.1016/j.cej.2022.136509,0.85,23.0,70.19,,sm,unfused,3.0,polymer,O=C(C(C=C(Cl)C(Cl)=C1)=C1C/2=C(C#N)/C#N)C2=C/C3=CC4=C(S3)C5=CC(OCC(CCCC)CC)=C(C6=CC(C(CC(CCCC)CC)(CC(CCCC)CC)C7=C8SC(/C=C9C(C(C=C(Cl)C(Cl)=C%10)=C%10C\9=C(C#N)\C#N)=O)=C7)=C8S6)C=C5C4(CCCCCC)CCCCCC,CCC1(C2=C(C3=CC(OCC)=C(C=C31)C4=CC5=C(S4)C(SC(/C=C6C(C7=C(C\6=C(C#N)/C#N)C=C(Cl)C(Cl)=C7)=O)=C8)=C8C5(CC)CC)SC(/C=C9C(C%10=C(C\9=C(C#N)/C#N)C=C(Cl)C(Cl)=C%10)=O)=C2)CC,FC1=C(CC(CCCC)CC)SC(C2=C3C(SC(C4=CC=C(S4)C(SC(C5=CC=C(C6=CC7=C(S6)C(C8=CC(F)=C(CC(CCCC)CC)S8)=C9C(SC(C%10=CC=C(S%10)C(SC(C%11=CC=C(C%12=CC%13=C(S%12)C(C%14=CC(F)=C(CC(CCCC)CC)S%14)=C%15C(SC(C%16=CC=C(S%16)C(SC(C%17=CC=CS%17)=C%18C%19=O)=C%18C(C%20=C(CC(CCCC)CC)SC(CC(CCCC)CC)=C%20%19)=O)=C%15)=C%13C%21=CC(F)=C(CC(CCCC)CC)S%21)S%11)=C%22C%23=O)=C%22C(C%24=C(CC(CCCC)CC)SC(CC(CCCC)CC)=C%24%23)=O)=C9)=C7C%25=CC(F)=C(CC(CCCC)CC)S%25)S5)=C%26C%27=O)=C%26C(C%28=C(CC(CCCC)CC)SC(CC(CCCC)CC)=C%28%27)=O)=C3)=C(C%29=CC(F)=C(CC(CCCC)CC)S%29)C%30=C2SC=C%30)=C1,CCc1sc(-c2c3cc(-c4ccc(-c5sc(-c6ccc(-c7cc8c(-c9cc(F)c(CC)s9)c9sc(-c%10ccc(-c%11sc(-c%12ccc(-c%13cc%14c(-c%15cc(F)c(CC)s%15)c%15sc(-c%16ccc(-c%17sc(-c%18cccs%18)c%18c%17C(=O)c%17c(CC)sc(CC)c%17C%18=O)s%16)cc%15c(-c%15cc(F)c(CC)s%15)c%14s%13)s%12)c%12c%11C(=O)c%11c(CC)sc(CC)c%11C%12=O)s%10)cc9c(-c9cc(F)c(CC)s9)c8s7)s6)c6c5C(=O)c5c(CC)sc(CC)c5C6=O)s4)sc3c(-c3cc(F)c(CC)s3)c3ccsc23)cc1F
1186,IDIC-C4Ph,PM6,,10.1016/j.cej.2022.136691,0.92,18.64,71.15,,sm,fused,5.0,polymer,O=C(C(C=CC=C1)=C1C/2=C(C#N)\C#N)C2=C/C3=CC(C4(CCCCC5=CC=CC=C5)CCCCC6=CC=CC=C6)=C(S3)C7=C4C=C(C(SC(/C=C8C(C(C=CC=C9)=C9C\8=C(C#N)/C#N)=O)=C%10)=C%10C%11(CCCCC%12=CC=CC=C%12)CCCCC%13=CC=CC=C%13)C%11=C7,CCC1(CC)C2=C(SC(/C=C3C(C(C=CC=C4)=C4C\3=C(C#N)/C#N)=O)=C2)C5=CC6=C(C(SC(/C=C7C(C(C=CC=C8)=C8C\7=C(C#N)/C#N)=O)=C9)=C9C6(CC)CC)C=C51,FC1=C(CC(CCCC)CC)SC(C2=C3C(SC(C4=CC=C(S4)C(SC(C5=CC=C(C6=CC7=C(S6)C(C8=CC(F)=C(CC(CCCC)CC)S8)=C9C(SC(C%10=CC=C(S%10)C(SC(C%11=CC=C(C%12=CC%13=C(S%12)C(C%14=CC(F)=C(CC(CCCC)CC)S%14)=C%15C(SC(C%16=CC=C(S%16)C(SC(C%17=CC=CS%17)=C%18C%19=O)=C%18C(C%20=C(CC(CCCC)CC)SC(CC(CCCC)CC)=C%20%19)=O)=C%15)=C%13C%21=CC(F)=C(CC(CCCC)CC)S%21)S%11)=C%22C%23=O)=C%22C(C%24=C(CC(CCCC)CC)SC(CC(CCCC)CC)=C%24%23)=O)=C9)=C7C%25=CC(F)=C(CC(CCCC)CC)S%25)S5)=C%26C%27=O)=C%26C(C%28=C(CC(CCCC)CC)SC(CC(CCCC)CC)=C%28%27)=O)=C3)=C(C%29=CC(F)=C(CC(CCCC)CC)S%29)C%30=C2SC=C%30)=C1,CCc1sc(-c2c3cc(-c4ccc(-c5sc(-c6ccc(-c7cc8c(-c9cc(F)c(CC)s9)c9sc(-c%10ccc(-c%11sc(-c%12ccc(-c%13cc%14c(-c%15cc(F)c(CC)s%15)c%15sc(-c%16ccc(-c%17sc(-c%18cccs%18)c%18c%17C(=O)c%17c(CC)sc(CC)c%17C%18=O)s%16)cc%15c(-c%15cc(F)c(CC)s%15)c%14s%13)s%12)c%12c%11C(=O)c%11c(CC)sc(CC)c%11C%12=O)s%10)cc9c(-c9cc(F)c(CC)s9)c8s7)s6)c6c5C(=O)c5c(CC)sc(CC)c5C6=O)s4)sc3c(-c3cc(F)c(CC)s3)c3ccsc23)cc1F
1187,PYF-T,PBDB-T,,10.1016/j.cej.2022.136877,0.72,22.4,76.02,,polymer,,,polymer,O=C1C2=CC(C3=CC=CS3)=C(C=C2C(/C1=C/C4=C(CCCCCCCCCCC)C5=C(C6=C(S5)C(C7=NSN=C7C8=C9N(C%10=C8SC%11=C%10SC(/C=C%12/C(C%13=C(C%12=O)C=C(C%14=CC=C(C%15=C(C=C(C(/C%16=C/C%17=C(CCCCCCCCCCC)C%18=C(C%19=C(S%18)C(C%20=NSN=C%20C%21=C%22N(C%23=C%21SC%24=C%23SC(/C=C%25/C(C%26=C(C%25=O)C=CC(F)=C%26)=C(C#N)\C#N)=C%24CCCCCCCCCCC)CC(CCCCCCCCCC)CCCCCCCCCCCC)=C%22N%19CC(CCCCCCCCCC)CCCCCCCCCCCC)S%17)=C(C#N)/C#N)C(C%16=O)=C%15)F)S%14)C(F)=C%13)=C(C#N)/C#N)=C%11CCCCCCCCCCC)CC(CCCCCCCCCC)CCCCCCCCCCCC)=C9N6CC(CCCCCCCCCC)CCCCCCCCCCCC)S4)=C(C#N)\C#N)F,O=C1C2=CC(C3=CC=CS3)=C(F)C=C2C(/C1=C/C4=C(C5=C(S4)C(N(CC)C6=C7C8=NSN=C8C9=C6N(CC)C%10=C9SC%11=C%10SC(/C=C%12/C(C%13=C(C=C(C(F)=C%13)C%14=CC=C(S%14)C%15=C(F)C=C(C(C%16=O)=C%15)C(/C%16=C/C%17=C(C%18=C(S%17)C(N(CC)C%19=C%20C%21=NSN=C%21C%22=C%19N(CC)C%23=C%22SC%24=C%23SC(/C=C%25/C(C%26=C(C=CC(F)=C%26)C%25=O)=C(C#N)\C#N)=C%24CC)=C%20S%18)CC)=C(C#N)/C#N)C%12=O)=C(C#N)/C#N)=C%11CC)=C7S5)CC)=C(C#N)\C#N,CCC(CCCC)CC1=CC=C(S1)C2=C3C(SC(C4=CC=C(S4)C(SC(C5=CC=C(C6=CC7=C(S6)C(C8=CC=C(CC(CCCC)CC)S8)=C9C(SC(C%10=CC=C(S%10)C(SC(C%11=CC=C(C%12=CC%13=C(S%12)C(C%14=CC=C(CC(CCCC)CC)S%14)=C%15C(SC(C%16=CC=C(S%16)C(SC(C%17=CC=CS%17)=C%18C%19=O)=C%18C(C%20=C(CC(CCCC)CC)SC(CC(CCCC)CC)=C%20%19)=O)=C%15)=C%13C%21=CC=C(CC(CCCC)CC)S%21)S%11)=C%22C%23=O)=C%22C(C%24=C(CC(CCCC)CC)SC(CC(CCCC)CC)=C%24%23)=O)=C9)=C7C%25=CC=C(CC(CCCC)CC)S%25)S5)=C%26C%27=O)=C%26C(C%28=C(CC(CCCC)CC)SC(CC(CCCC)CC)=C%28%27)=O)=C3)=C(C%29=CC=C(CC(CCCC)CC)S%29)C%30=C2SC=C%30,CCc1ccc(-c2c3cc(-c4ccc(-c5sc(-c6ccc(-c7cc8c(-c9ccc(CC)s9)c9sc(-c%10ccc(-c%11sc(-c%12ccc(-c%13cc%14c(-c%15ccc(CC)s%15)c%15sc(-c%16ccc(-c%17sc(-c%18cccs%18)c%18c%17C(=O)c%17c(CC)sc(CC)c%17C%18=O)s%16)cc%15c(-c%15ccc(CC)s%15)c%14s%13)s%12)c%12c%11C(=O)c%11c(CC)sc(CC)c%11C%12=O)s%10)cc9c(-c9ccc(CC)s9)c8s7)s6)c6c5C(=O)c5c(CC)sc(CC)c5C6=O)s4)sc3c(-c3ccc(CC)s3)c3ccsc23)s1
1188,BO-2F,PBDB-T,,10.1016/j.cej.2022.137206,0.91,18.76,70.84,,sm,fused,5.0,polymer,N#C/C(C#N)=C1C(C=C(C(F)=C2)F)=C2C(C/1=C\C3=CC=C(S3)C4=CC(C5(CCCCCCCC)CCCCCCCC)=C(C=C4OC)C6=C5C(C7(CCCCCCCC)CCCCCCCC)=C(S6)C(C7=C8)=CC(OC)=C8C9=CC=C(S9)/C=C%10C(C%11=C(C=C(F)C(F)=C%11)C\%10=C(C#N)\C#N)=O)=O,N#C/C(C#N)=C1C(C=C(C(F)=C2)F)=C2C(C/1=C\C3=CC=C(S3)C4=CC(C5(CC)CC)=C(C=C4OC)C6=C5C(C7(CC)CC)=C(S6)C(C7=C8)=CC(OC)=C8C9=CC=C(S9)/C=C%10C(C%11=C(C=C(F)C(F)=C%11)C\%10=C(C#N)\C#N)=O)=O,CCC(CCCC)CC1=CC=C(S1)C2=C3C(SC(C4=CC=C(S4)C(SC(C5=CC=C(C6=CC7=C(S6)C(C8=CC=C(CC(CCCC)CC)S8)=C9C(SC(C%10=CC=C(S%10)C(SC(C%11=CC=C(C%12=CC%13=C(S%12)C(C%14=CC=C(CC(CCCC)CC)S%14)=C%15C(SC(C%16=CC=C(S%16)C(SC(C%17=CC=CS%17)=C%18C%19=O)=C%18C(C%20=C(CC(CCCC)CC)SC(CC(CCCC)CC)=C%20%19)=O)=C%15)=C%13C%21=CC=C(CC(CCCC)CC)S%21)S%11)=C%22C%23=O)=C%22C(C%24=C(CC(CCCC)CC)SC(CC(CCCC)CC)=C%24%23)=O)=C9)=C7C%25=CC=C(CC(CCCC)CC)S%25)S5)=C%26C%27=O)=C%26C(C%28=C(CC(CCCC)CC)SC(CC(CCCC)CC)=C%28%27)=O)=C3)=C(C%29=CC=C(CC(CCCC)CC)S%29)C%30=C2SC=C%30,CCc1ccc(-c2c3cc(-c4ccc(-c5sc(-c6ccc(-c7cc8c(-c9ccc(CC)s9)c9sc(-c%10ccc(-c%11sc(-c%12ccc(-c%13cc%14c(-c%15ccc(CC)s%15)c%15sc(-c%16ccc(-c%17sc(-c%18cccs%18)c%18c%17C(=O)c%17c(CC)sc(CC)c%17C%18=O)s%16)cc%15c(-c%15ccc(CC)s%15)c%14s%13)s%12)c%12c%11C(=O)c%11c(CC)sc(CC)c%11C%12=O)s%10)cc9c(-c9ccc(CC)s9)c8s7)s6)c6c5C(=O)c5c(CC)sc(CC)c5C6=O)s4)sc3c(-c3ccc(CC)s3)c3ccsc23)s1
1189,BO-C8-2F,PBDB-T,,10.1016/j.cej.2022.137206,0.95,18.58,69.81,,sm,fused,5.0,polymer,N#C/C(C#N)=C1C(C=C(C(F)=C2)F)=C2C(C/1=C\C3=C(CCCCCCCC)C=C(S3)C4=CC(C5(CCCCCCCC)CCCCCCCC)=C(C=C4OC)C6=C5C(C7(CCCCCCCC)CCCCCCCC)=C(S6)C(C7=C8)=CC(OC)=C8C9=CC(CCCCCCCC)=C(S9)/C=C%10C(C%11=C(C=C(F)C(F)=C%11)C\%10=C(C#N)\C#N)=O)=O,N#C/C(C#N)=C1C(C=C(C(F)=C2)F)=C2C(C/1=C\C3=C(CC)C=C(S3)C4=CC(C5(CC)CC)=C(C=C4OC)C6=C5C(C7(CC)CC)=C(S6)C(C7=C8)=CC(OC)=C8C9=CC(CC)=C(S9)/C=C%10C(C%11=C(C=C(F)C(F)=C%11)C\%10=C(C#N)\C#N)=O)=O,CCC(CCCC)CC1=CC=C(S1)C2=C3C(SC(C4=CC=C(S4)C(SC(C5=CC=C(C6=CC7=C(S6)C(C8=CC=C(CC(CCCC)CC)S8)=C9C(SC(C%10=CC=C(S%10)C(SC(C%11=CC=C(C%12=CC%13=C(S%12)C(C%14=CC=C(CC(CCCC)CC)S%14)=C%15C(SC(C%16=CC=C(S%16)C(SC(C%17=CC=CS%17)=C%18C%19=O)=C%18C(C%20=C(CC(CCCC)CC)SC(CC(CCCC)CC)=C%20%19)=O)=C%15)=C%13C%21=CC=C(CC(CCCC)CC)S%21)S%11)=C%22C%23=O)=C%22C(C%24=C(CC(CCCC)CC)SC(CC(CCCC)CC)=C%24%23)=O)=C9)=C7C%25=CC=C(CC(CCCC)CC)S%25)S5)=C%26C%27=O)=C%26C(C%28=C(CC(CCCC)CC)SC(CC(CCCC)CC)=C%28%27)=O)=C3)=C(C%29=CC=C(CC(CCCC)CC)S%29)C%30=C2SC=C%30,CCc1ccc(-c2c3cc(-c4ccc(-c5sc(-c6ccc(-c7cc8c(-c9ccc(CC)s9)c9sc(-c%10ccc(-c%11sc(-c%12ccc(-c%13cc%14c(-c%15ccc(CC)s%15)c%15sc(-c%16ccc(-c%17sc(-c%18cccs%18)c%18c%17C(=O)c%17c(CC)sc(CC)c%17C%18=O)s%16)cc%15c(-c%15ccc(CC)s%15)c%14s%13)s%12)c%12c%11C(=O)c%11c(CC)sc(CC)c%11C%12=O)s%10)cc9c(-c9ccc(CC)s9)c8s7)s6)c6c5C(=O)c5c(CC)sc(CC)c5C6=O)s4)sc3c(-c3ccc(CC)s3)c3ccsc23)s1
1190,BO-C2C6-C8-2F,PBDB-T,,10.1016/j.cej.2022.137206,0.95,20.77,72.75,,sm,fused,5.0,polymer,N#C/C(C#N)=C1C(C=C(C(F)=C2)F)=C2C(C/1=C\C3=C(CCCCCCCC)C=C(S3)C4=CC(C5(CCCCCCCC)CCCCCCCC)=C(C=C4OCC(CC)CCCC)C6=C5C(C7(CCCCCCCC)CCCCCCCC)=C(S6)C(C7=C8)=CC(OCC(CCCC)CC)=C8C9=CC(CCCCCCCC)=C(S9)/C=C%10C(C%11=C(C=C(F)C(F)=C%11)C\%10=C(C#N)\C#N)=O)=O,N#C/C(C#N)=C1C(C=C(C(F)=C2)F)=C2C(C/1=C\C3=C(CC)C=C(S3)C4=CC(C5(CC)CC)=C(C=C4OC)C6=C5C(C7(CC)CC)=C(S6)C(C7=C8)=CC(OC)=C8C9=CC(CC)=C(S9)/C=C%10C(C%11=C(C=C(F)C(F)=C%11)C\%10=C(C#N)\C#N)=O)=O,CCC(CCCC)CC1=CC=C(S1)C2=C3C(SC(C4=CC=C(S4)C(SC(C5=CC=C(C6=CC7=C(S6)C(C8=CC=C(CC(CCCC)CC)S8)=C9C(SC(C%10=CC=C(S%10)C(SC(C%11=CC=C(C%12=CC%13=C(S%12)C(C%14=CC=C(CC(CCCC)CC)S%14)=C%15C(SC(C%16=CC=C(S%16)C(SC(C%17=CC=CS%17)=C%18C%19=O)=C%18C(C%20=C(CC(CCCC)CC)SC(CC(CCCC)CC)=C%20%19)=O)=C%15)=C%13C%21=CC=C(CC(CCCC)CC)S%21)S%11)=C%22C%23=O)=C%22C(C%24=C(CC(CCCC)CC)SC(CC(CCCC)CC)=C%24%23)=O)=C9)=C7C%25=CC=C(CC(CCCC)CC)S%25)S5)=C%26C%27=O)=C%26C(C%28=C(CC(CCCC)CC)SC(CC(CCCC)CC)=C%28%27)=O)=C3)=C(C%29=CC=C(CC(CCCC)CC)S%29)C%30=C2SC=C%30,CCc1ccc(-c2c3cc(-c4ccc(-c5sc(-c6ccc(-c7cc8c(-c9ccc(CC)s9)c9sc(-c%10ccc(-c%11sc(-c%12ccc(-c%13cc%14c(-c%15ccc(CC)s%15)c%15sc(-c%16ccc(-c%17sc(-c%18cccs%18)c%18c%17C(=O)c%17c(CC)sc(CC)c%17C%18=O)s%16)cc%15c(-c%15ccc(CC)s%15)c%14s%13)s%12)c%12c%11C(=O)c%11c(CC)sc(CC)c%11C%12=O)s%10)cc9c(-c9ccc(CC)s9)c8s7)s6)c6c5C(=O)c5c(CC)sc(CC)c5C6=O)s4)sc3c(-c3ccc(CC)s3)c3ccsc23)s1
1191,F-BTA5,PTB7-Th,,10.1021/acsami.2c03171,1.03,15.29,65.78,,sm,fused,5.0,polymer,N#C/C(C#N)=C1SC(C(N\1CC2=CC=CC=C2)=O)=CC3=CC(F)=C(C4=NN(CCCCCCCC)N=C34)C5=CC6=C(C7=C(C6(C8=CC=C(CCCCCC)C=C8)C9=CC=C(CCCCCC)C=C9)C=C(C%10=C(C%11(C%12=CC=C(CCCCCC)C=C%12)C%13=CC=C(CCCCCC)C=C%13)C=C(C%14=C(C=C(C%15=NN(CCCCCCCC)N=C%15%14)C=C%16S/C(N(CC%17=CC=CC=C%17)C%16=O)=C(C#N)\C#N)F)S%10)C%11=C7)S5,N#C/C(C#N)=C1SC(C(N\1CC2=CC=CC=C2)=O)=CC3=CC(F)=C(C4=NN(CC)N=C34)C5=CC6=C(C7=C(C6(C8=CC=C(CC)C=C8)C9=CC=C(CC)C=C9)C=C(C%10=C(C%11(C%12=CC=C(CC)C=C%12)C%13=CC=C(CC)C=C%13)C=C(C%14=C(C=C(C%15=NN(CC)N=C%15%14)C=C%16S/C(N(CC%17=CC=CC=C%17)C%16=O)=C(C#N)\C#N)F)S%10)C%11=C7)S5,FC1=C(C(OCC(CCCC)CC)=O)SC2=C(SC=C21)C(S3)=CC4=C3C(C5=CC=C(CC(CC)CCCC)S5)=C(C=C(C6=C(C(F)=C(C(OCC(CCCC)CC)=O)S7)C7=C(S6)C(S8)=CC9=C8C(C%10=CC=C(CC(CCCC)CC)S%10)=C(C=C(C%11=C(C(F)=C(C(OCC(CCCC)CC)=O)S%12)C%12=C(S%11)C(S%13)=CC%14=C%13C(C%15=CC=C(CC(CC)CCCC)S%15)=C(C=CS%16)C%16=C%14C%17=CC=C(CC(CC)CCCC)S%17)S%18)C%18=C9C%19=CC=C(CC(CCCC)CC)S%19)S%20)C%20=C4C%21=CC=C(CC(CC)CCCC)S%21,CCOC(=O)c1sc2c(-c3cc4c(-c5ccc(CC)s5)c5sc(-c6sc(-c7cc8c(-c9ccc(CC)s9)c9sc(-c%10sc(-c%11cc%12c(-c%13ccc(CC)s%13)c%13sccc%13c(-c%13ccc(CC)s%13)c%12s%11)c%11sc(C(=O)OCC)c(F)c%10%11)cc9c(-c9ccc(CC)s9)c8s7)c7sc(C(=O)OCC)c(F)c67)cc5c(-c5ccc(CC)s5)c4s3)scc2c1F
1192,F-BTA5,D18,,10.1016/j.cej.2022.139080,1.18,13.97,66.62,,sm,fused,5.0,polymer,N#C/C(C#N)=C1SC(C(N\1CC2=CC=CC=C2)=O)=CC3=CC(F)=C(C4=NN(CCCCCCCC)N=C34)C5=CC6=C(C7=C(C6(C8=CC=C(CCCCCC)C=C8)C9=CC=C(CCCCCC)C=C9)C=C(C%10=C(C%11(C%12=CC=C(CCCCCC)C=C%12)C%13=CC=C(CCCCCC)C=C%13)C=C(C%14=C(C=C(C%15=NN(CCCCCCCC)N=C%15%14)C=C%16S/C(N(CC%17=CC=CC=C%17)C%16=O)=C(C#N)\C#N)F)S%10)C%11=C7)S5,N#C/C(C#N)=C1SC(C(N\1CC2=CC=CC=C2)=O)=CC3=CC(F)=C(C4=NN(CC)N=C34)C5=CC6=C(C7=C(C6(C8=CC=C(CC)C=C8)C9=CC=C(CC)C=C9)C=C(C%10=C(C%11(C%12=CC=C(CC)C=C%12)C%13=CC=C(CC)C=C%13)C=C(C%14=C(C=C(C%15=NN(CC)N=C%15%14)C=C%16S/C(N(CC%17=CC=CC=C%17)C%16=O)=C(C#N)\C#N)F)S%10)C%11=C7)S5,FC1=C(CC)SC(C2=C3C(C=C(C4=C(CC(CCCC)CCCCCC)C=C(C5=CC6=C(C(SC(C7=CC(CC(CCCC)CCCCCC)=C(C(S8)=CC9=C8C(C%10=CC(F)=C(CC)S%10)=C(C=C(C%11=C(CC(CCCC)CCCCCC)C=C(C%12=CC%13=C(C(SC(C%14=CC(CC(CCCC)CCCCCC)=C(C(S%15)=CC%16=C%15C(C%17=CC(F)=C(CC)S%17)=C(C=C(C%18=C(CC(CCCC)CCCCCC)C=C(C%19=CC%20=C(C(SC(C%21=CC(CC(CCCC)CCCCCC)=CS%21)=C%22)=C%22C%23=NSN=C%23%20)S%19)S%18)S%24)C%24=C%16C%25=CC(F)=C(CC)S%25)S%14)=C%26)=C%26C%27=NSN=C%27%13)S%12)S%11)S%28)C%28=C9C%29=CC(F)=C(CC)S%29)S7)=C%30)=C%30C%31=NSN=C%316)S5)S4)S3)=C(C%32=CC(F)=C(CC)S%32)C%33=C2C=CS%33)=C1,CCc1csc(-c2cc3c4nsnc4c4cc(-c5cc(CC)c(-c6cc7c(-c8cc(F)c(CC)s8)c8sc(-c9sc(-c%10cc%11c%12nsnc%12c%12cc(-c%13cc(CC)c(-c%14cc%15c(-c%16cc(F)c(CC)s%16)c%16sc(-c%17sc(-c%18cc%19c%20nsnc%20c%20cc(-c%21cc(CC)c(-c%22cc%23c(-c%24cc(F)c(CC)s%24)c%24sccc%24c(-c%24cc(F)c(CC)s%24)c%23s%22)s%21)sc%20c%19s%18)cc%17CC)cc%16c(-c%16cc(F)c(CC)s%16)c%15s%14)s%13)sc%12c%11s%10)cc9CC)cc8c(-c8cc(F)c(CC)s8)c7s6)s5)sc4c3s2)c1
1193,Cl-BTA5,D18,,10.1016/j.cej.2022.139080,1.16,15.17,67.96,,sm,fused,5.0,polymer,N#C/C(C#N)=C1SC(C(N\1CC2=CC=CC=C2)=O)=CC3=CC(Cl)=C(C4=CC5=C(S4)C6=C(C=C(C7=C6)C8=C(C=C(S8)C9=C(Cl)C=C(C=C%10S/C(N(C%10=O)CC%11=CC=CC=C%11)=C(C#N)\C#N)C%12=NN(N=C%129)CCCCCCCC)C7(C%13=CC=C(C=C%13)CCCCCC)C%14=CC=C(C=C%14)CCCCCC)C5(C%15=CC=C(C=C%15)CCCCCC)C%16=CC=C(C=C%16)CCCCCC)C%17=NN(N=C3%17)CCCCCCCC,N#C/C(C#N)=C1SC(C(N\1CC2=CC=CC=C2)=O)=CC3=CC(Cl)=C(C4=CC5=C(S4)C6=C(C=C(C7=C6)C8=C(C=C(S8)C9=C(Cl)C=C(C=C%10S/C(N(C%10=O)CC%11=CC=CC=C%11)=C(C#N)\C#N)C%12=NN(N=C%129)CC)C7(C%13=CC=C(C=C%13)CC)C%14=CC=C(C=C%14)CC)C5(C%15=CC=C(C=C%15)CC)C%16=CC=C(C=C%16)CC)C%17=NN(N=C3%17)CC,FC1=C(CC)SC(C2=C3C(C=C(C4=C(CC(CCCC)CCCCCC)C=C(C5=CC6=C(C(SC(C7=CC(CC(CCCC)CCCCCC)=C(C(S8)=CC9=C8C(C%10=CC(F)=C(CC)S%10)=C(C=C(C%11=C(CC(CCCC)CCCCCC)C=C(C%12=CC%13=C(C(SC(C%14=CC(CC(CCCC)CCCCCC)=C(C(S%15)=CC%16=C%15C(C%17=CC(F)=C(CC)S%17)=C(C=C(C%18=C(CC(CCCC)CCCCCC)C=C(C%19=CC%20=C(C(SC(C%21=CC(CC(CCCC)CCCCCC)=CS%21)=C%22)=C%22C%23=NSN=C%23%20)S%19)S%18)S%24)C%24=C%16C%25=CC(F)=C(CC)S%25)S%14)=C%26)=C%26C%27=NSN=C%27%13)S%12)S%11)S%28)C%28=C9C%29=CC(F)=C(CC)S%29)S7)=C%30)=C%30C%31=NSN=C%316)S5)S4)S3)=C(C%32=CC(F)=C(CC)S%32)C%33=C2C=CS%33)=C1,CCc1csc(-c2cc3c4nsnc4c4cc(-c5cc(CC)c(-c6cc7c(-c8cc(F)c(CC)s8)c8sc(-c9sc(-c%10cc%11c%12nsnc%12c%12cc(-c%13cc(CC)c(-c%14cc%15c(-c%16cc(F)c(CC)s%16)c%16sc(-c%17sc(-c%18cc%19c%20nsnc%20c%20cc(-c%21cc(CC)c(-c%22cc%23c(-c%24cc(F)c(CC)s%24)c%24sccc%24c(-c%24cc(F)c(CC)s%24)c%23s%22)s%21)sc%20c%19s%18)cc%17CC)cc%16c(-c%16cc(F)c(CC)s%16)c%15s%14)s%13)sc%12c%11s%10)cc9CC)cc8c(-c8cc(F)c(CC)s8)c7s6)s5)sc4c3s2)c1
1194,Cl-BTA5,PTQ10,,10.1021/acsaem.2c02823,1.1909999999999998,13.13,70.35,,sm,fused,5.0,polymer,N#C/C(C#N)=C(N(C/1=O)CC2=CC=CC=C2)\SC1=C\C(C3=NN(N=C43)CCCCCCCC)=CC(Cl)=C4C5=CC6=C(S5)C7=C(C=C8C(C(C9=CC=C(CCCCCC)C=C9)(C%10=C8SC(C%11=C(Cl)C=C(C%12=NN(N=C%11%12)CCCCCCCC)/C=C%13S/C(N(C/%13=O)CC%14=CC=CC=C%14)=C(C#N)\C#N)=C%10)C%15=CC=C(CCCCCC)C=C%15)=C7)C(C%16=CC=C(CCCCCC)C=C%16)6C%17=CC=C(C=C%17)CCCCCC,CCC1=CC=C(C2(C3=C(C4=C2C=C(C5=C(Cl)C=C(C6=NN(N=C56)CC)/C=C7S/C(N(C/7=O)CC8=CC=CC=C8)=C(C#N)\C#N)S4)C=C(C(C9=CC=C(CC)C=C9)(C%10=C%11SC(C%12=C(Cl)C=C(C%13=NN(N=C%12%13)CC)/C=C%14S/C(N(C/%14=O)CC%15=CC=CC=C%15)=C(C#N)\C#N)=C%10)C%16=CC=C(CC)C=C%16)C%11=C3)C%17=CC=C(CC)C=C%17)C=C1,FC(C(F)=C(C1=CC=C(C2=C(F)C(F)=C(C3=CC=C(C4=C(F)C(F)=CC5=C4N=CC(OCC(CCCCCC)CCCCCCCC)=N5)S3)C6=C2N=CC(OCC(CCCCCC)CCCCCCCC)=N6)S1)C7=C8N=CC(OCC(CCCCCC)CCCCCCCC)=N7)=C8C9=CC=CS9,CCOc1cnc2c(-c3ccc(-c4c(F)c(F)c(-c5ccc(-c6c(F)c(F)c(-c7cccs7)c7ncc(OCC)nc67)s5)c5ncc(OCC)nc45)s3)c(F)c(F)cc2n1
1195,IDT-Tz,PBDB-T,,10.1039/C7TA05774A,0.88,13.67,70.8,,sm,fused,5.0,polymer,N#CC(C#N)=C1C=2C=CC=CC2C(=O)C1=CC=3SC(=NC3)C=4SC=5C=6C=C7C(=CC6C(C8=CC=C(C=C8)CCCCCC)(C9=CC=C(C=C9)CCCCCC)C5C4)C=%10SC(=CC%10C7(C%11=CC=C(C=C%11)CCCCCC)C%12=CC=C(C=C%12)CCCCCC)C%13=NC=C(S%13)C=C%14C(=O)C=%15C=CC=CC%15C%14=C(C#N)C#N,CCc1ccc(C2(c3ccc(CC)cc3)c3cc4c(cc3-c3sc(-c5ncc(/C=C6\C(=O)c7ccccc7C6=C(C#N)C#N)s5)cc32)C(c2ccc(CC)cc2)(c2ccc(CC)cc2)c2cc(-c3ncc(/C=C5\C(=O)c6ccccc6C5=C(C#N)C#N)s3)sc2-4)cc1,CCC(CCCC)CC1=CC=C(S1)C2=C3C(SC(C4=CC=C(S4)C(SC(C5=CC=C(C6=CC7=C(S6)C(C8=CC=C(CC(CCCC)CC)S8)=C9C(SC(C%10=CC=C(S%10)C(SC(C%11=CC=C(C%12=CC%13=C(S%12)C(C%14=CC=C(CC(CCCC)CC)S%14)=C%15C(SC(C%16=CC=C(S%16)C(SC(C%17=CC=CS%17)=C%18C%19=O)=C%18C(C%20=C(CC(CCCC)CC)SC(CC(CCCC)CC)=C%20%19)=O)=C%15)=C%13C%21=CC=C(CC(CCCC)CC)S%21)S%11)=C%22C%23=O)=C%22C(C%24=C(CC(CCCC)CC)SC(CC(CCCC)CC)=C%24%23)=O)=C9)=C7C%25=CC=C(CC(CCCC)CC)S%25)S5)=C%26C%27=O)=C%26C(C%28=C(CC(CCCC)CC)SC(CC(CCCC)CC)=C%28%27)=O)=C3)=C(C%29=CC=C(CC(CCCC)CC)S%29)C%30=C2SC=C%30,CCc1ccc(-c2c3cc(-c4ccc(-c5sc(-c6ccc(-c7cc8c(-c9ccc(CC)s9)c9sc(-c%10ccc(-c%11sc(-c%12ccc(-c%13cc%14c(-c%15ccc(CC)s%15)c%15sc(-c%16ccc(-c%17sc(-c%18cccs%18)c%18c%17C(=O)c%17c(CC)sc(CC)c%17C%18=O)s%16)cc%15c(-c%15ccc(CC)s%15)c%14s%13)s%12)c%12c%11C(=O)c%11c(CC)sc(CC)c%11C%12=O)s%10)cc9c(-c9ccc(CC)s9)c8s7)s6)c6c5C(=O)c5c(CC)sc(CC)c5C6=O)s4)sc3c(-c3ccc(CC)s3)c3ccsc23)s1
1196,DC-IDT2Tz,PTB7-Th,,10.1016/j.dyepig.2017.10.037,0.82,10.81,65.54,,sm,fused,5.0,polymer,O=C(C(C=CC=C1)=C1C/2=C(C#N)/C#N)C2=C/C3=CN=C(S3)C(S4)=CC5=C4C6=CC(C(C7=CC=C(CCCCCC)C=C7)(C8=CC=C(CCCCCC)C=C8)C9=C%10SC(C%11=NC=C(/C=C%12C(C(C=CC=C%13)=C%13C\%12=C(C#N)\C#N)=O)S%11)=C9)=C%10C=C6C5(C%14=CC=C(CCCCCC)C=C%14)C%15=CC=C(CCCCCC)C=C%15,CCC(C=C1)=CC=C1C2(C3=CC=C(CC)C=C3)C4=CC5=C(C(C6=CC=C(CC)C=C6)(C7=CC=C(CC)C=C7)C8=C5SC(C9=NC=C(/C=C%10C(C(C=CC=C%11)=C%11C\%10=C(C#N)\C#N)=O)S9)=C8)C=C4C%12=C2C=C(C%13=NC=C(/C=C%14C(C(C=CC=C%15)=C%15C\%14=C(C#N)\C#N)=O)S%13)S%12,FC1=C(C(OCC(CCCC)CC)=O)SC2=C(SC=C21)C(S3)=CC4=C3C(C5=CC=C(CC(CC)CCCC)S5)=C(C=C(C6=C(C(F)=C(C(OCC(CCCC)CC)=O)S7)C7=C(S6)C(S8)=CC9=C8C(C%10=CC=C(CC(CCCC)CC)S%10)=C(C=C(C%11=C(C(F)=C(C(OCC(CCCC)CC)=O)S%12)C%12=C(S%11)C(S%13)=CC%14=C%13C(C%15=CC=C(CC(CC)CCCC)S%15)=C(C=CS%16)C%16=C%14C%17=CC=C(CC(CC)CCCC)S%17)S%18)C%18=C9C%19=CC=C(CC(CCCC)CC)S%19)S%20)C%20=C4C%21=CC=C(CC(CC)CCCC)S%21,CCOC(=O)c1sc2c(-c3cc4c(-c5ccc(CC)s5)c5sc(-c6sc(-c7cc8c(-c9ccc(CC)s9)c9sc(-c%10sc(-c%11cc%12c(-c%13ccc(CC)s%13)c%13sccc%13c(-c%13ccc(CC)s%13)c%12s%11)c%11sc(C(=O)OCC)c(F)c%10%11)cc9c(-c9ccc(CC)s9)c8s7)c7sc(C(=O)OCC)c(F)c67)cc5c(-c5ccc(CC)s5)c4s3)scc2c1F
1197,IDT-Tz,PTB7-Th,,10.1039/C7TA05774A,0.8,15.94,65.7,,sm,fused,5.0,polymer,N#CC(C#N)=C1C=2C=CC=CC2C(=O)C1=CC=3SC(=NC3)C=4SC=5C=6C=C7C(=CC6C(C8=CC=C(C=C8)CCCCCC)(C9=CC=C(C=C9)CCCCCC)C5C4)C=%10SC(=CC%10C7(C%11=CC=C(C=C%11)CCCCCC)C%12=CC=C(C=C%12)CCCCCC)C%13=NC=C(S%13)C=C%14C(=O)C=%15C=CC=CC%15C%14=C(C#N)C#N,CCc1ccc(C2(c3ccc(CC)cc3)c3cc4c(cc3-c3sc(-c5ncc(/C=C6\C(=O)c7ccccc7C6=C(C#N)C#N)s5)cc32)C(c2ccc(CC)cc2)(c2ccc(CC)cc2)c2cc(-c3ncc(/C=C5\C(=O)c6ccccc6C5=C(C#N)C#N)s3)sc2-4)cc1,FC1=C(C(OCC(CCCC)CC)=O)SC2=C(SC=C21)C(S3)=CC4=C3C(C5=CC=C(CC(CC)CCCC)S5)=C(C=C(C6=C(C(F)=C(C(OCC(CCCC)CC)=O)S7)C7=C(S6)C(S8)=CC9=C8C(C%10=CC=C(CC(CCCC)CC)S%10)=C(C=C(C%11=C(C(F)=C(C(OCC(CCCC)CC)=O)S%12)C%12=C(S%11)C(S%13)=CC%14=C%13C(C%15=CC=C(CC(CC)CCCC)S%15)=C(C=CS%16)C%16=C%14C%17=CC=C(CC(CC)CCCC)S%17)S%18)C%18=C9C%19=CC=C(CC(CCCC)CC)S%19)S%20)C%20=C4C%21=CC=C(CC(CC)CCCC)S%21,CCOC(=O)c1sc2c(-c3cc4c(-c5ccc(CC)s5)c5sc(-c6sc(-c7cc8c(-c9ccc(CC)s9)c9sc(-c%10sc(-c%11cc%12c(-c%13ccc(CC)s%13)c%13sccc%13c(-c%13ccc(CC)s%13)c%12s%11)c%11sc(C(=O)OCC)c(F)c%10%11)cc9c(-c9ccc(CC)s9)c8s7)c7sc(C(=O)OCC)c(F)c67)cc5c(-c5ccc(CC)s5)c4s3)scc2c1F
1198,IBR,PBDB-T,,10.1016/j.dyepig.2019.02.017,1.16,9.46,60.71,,sm,fused,4.0,polymer,O=C1C(SC(=S)N1CC)=CC2=CC=C(C3=NSN=C32)C=4C=CC5=C(C4)C(C=6C=7C=CC(=CC7C(C56)(CC(CCCC)CCCCCC)CC(CCCC)CCCCCC)C8=CC=C(C=C9SC(=S)N(C9=O)CC)C%10=NSN=C%108)(CC(CCCC)CCCCCC)CC(CCCC)CCCCCC,CCN1C(=O)/C(=C\c2ccc(-c3ccc4c(c3)C(CC)(CC)C3=C4C(CC)(CC)c4cc(-c5ccc(/C=C6/SC(=S)N(CC)C6=O)c6nsnc56)ccc43)c3nsnc23)SC1=S,CCC(CCCC)CC1=CC=C(S1)C2=C3C(SC(C4=CC=C(S4)C(SC(C5=CC=C(C6=CC7=C(S6)C(C8=CC=C(CC(CCCC)CC)S8)=C9C(SC(C%10=CC=C(S%10)C(SC(C%11=CC=C(C%12=CC%13=C(S%12)C(C%14=CC=C(CC(CCCC)CC)S%14)=C%15C(SC(C%16=CC=C(S%16)C(SC(C%17=CC=CS%17)=C%18C%19=O)=C%18C(C%20=C(CC(CCCC)CC)SC(CC(CCCC)CC)=C%20%19)=O)=C%15)=C%13C%21=CC=C(CC(CCCC)CC)S%21)S%11)=C%22C%23=O)=C%22C(C%24=C(CC(CCCC)CC)SC(CC(CCCC)CC)=C%24%23)=O)=C9)=C7C%25=CC=C(CC(CCCC)CC)S%25)S5)=C%26C%27=O)=C%26C(C%28=C(CC(CCCC)CC)SC(CC(CCCC)CC)=C%28%27)=O)=C3)=C(C%29=CC=C(CC(CCCC)CC)S%29)C%30=C2SC=C%30,CCc1ccc(-c2c3cc(-c4ccc(-c5sc(-c6ccc(-c7cc8c(-c9ccc(CC)s9)c9sc(-c%10ccc(-c%11sc(-c%12ccc(-c%13cc%14c(-c%15ccc(CC)s%15)c%15sc(-c%16ccc(-c%17sc(-c%18cccs%18)c%18c%17C(=O)c%17c(CC)sc(CC)c%17C%18=O)s%16)cc%15c(-c%15ccc(CC)s%15)c%14s%13)s%12)c%12c%11C(=O)c%11c(CC)sc(CC)c%11C%12=O)s%10)cc9c(-c9ccc(CC)s9)c8s7)s6)c6c5C(=O)c5c(CC)sc(CC)c5C6=O)s4)sc3c(-c3ccc(CC)s3)c3ccsc23)s1
1199,NDICz-6,P3HT,,10.1016/j.dyepig.2019.107677,0.94,13.67,59.0,,sm,unfused,4.0,polymer,N#CC(C#N)=C1C=CC(C=C1)=C(C=2C=CC3=C(C2)C4=CC(C#CC5=CC=C(C=C5)N6C(=O)C7=CC=C8C(=O)N(C(=O)C9=CC=C(C6=O)C7=C89)CCCCCCCCCCCCCCCC)=CC=C4N3CCCCCCCC)C(=C(C#N)C#N)C%10=CC=C(C=C%10)N%11C(=O)C%12=CC=C%13C(=O)N(C(=O)C%14=CC=C(C%11=O)C%12=C%13%14)CCCCCCCCCCCCCCCC,CCN1C(=O)c2ccc3c4c(ccc(c24)C1=O)C(=O)N(c1ccc(C#Cc2ccc4c(c2)c2cc(C(C(=C(C#N)C#N)c5ccc(N6C(=O)c7ccc8c9c(ccc(c79)C6=O)C(=O)N(CC)C8=O)cc5)=c5ccc(=C(C#N)C#N)cc5)ccc2n4CC)cc1)C3=O,CCCCCCC1=CSC(C2=C(CCCCCC)C=C(C3=C(CCCCCC)C=C(C4=C(CCCCCC)C=C(C5=C(CCCCCC)C=C(C6=C(CCCCCC)C=CS6)S5)S4)S3)S2)=C1,CCc1cc(C)sc1-c1sc(-c2cc(CC)c(-c3sc(-c4cc(CC)c(-c5sc(C)cc5CC)s4)cc3CC)s2)cc1CC
1200,CRIC-4F,J52-2F,,10.1016/j.dyepig.2019.108012,0.887,13.12,48.2,,sm,fused,6.0,polymer,N#CC(C#N)=C1C(=CC=2SC=3C=4C=C5C=6C=CC=C7C6C(=CC5=C8C=CC=C(C84)C(C9=CC=C(C=C9)CCCCCC)(C%10=CC=C(C=C%10)CCCCCC)C3C2)C=%11SC(C=C%12C(=O)C%13=CC(F)=C(F)C=C%13C%12=C(C#N)C#N)=CC%11C7(C%14=CC=C(C=C%14)CCCCCC)C%15=CC=C(C=C%15)CCCCCC)C(=O)C%16=CC(F)=C(F)C=C%161,CCc1ccc(C2(c3ccc(CC)cc3)c3cc(/C=C4\C(=O)c5cc(F)c(F)cc5C4=C(C#N)C#N)sc3-c3cc4c5cccc6c5c(cc4c4cccc2c34)-c2sc(/C=C3\C(=O)c4cc(F)c(F)cc4C3=C(C#N)C#N)cc2C6(c2ccc(CC)cc2)c2ccc(CC)cc2)cc1,FC1=C(CC(CCCC)CC)SC(C2=C3SC(C4=CC=C(C5=C(C(F)=CC6=NN(CC(CCCCCCCC)CCCCCC)N=C65)F)S4)=CC3=C(C7=CC(F)=C(CC(CCCC)CC)S7)C8=C2C=C(S8)C9=CC=C(C(C%10=NN(CC(CCCCCCCC)CCCCCC)N=C%10%11)=C(F)C(F)=C%11C%12=CC=C(S%12)C%13=CC%14=C(C%15=CC(F)=C(CC(CCCC)CC)S%15)C%16=C(C(C%17=CC(F)=C(CC(CCCC)CC)S%17)=C%14S%13)C=C(S%16)C%18=CC=C(C(C%19=NN(CC(CCCCCCCC)CCCCCC)N=C%19%20)=C(F)C(F)=C%20C%21=CC=C(S%21)C%22=CC%23=C(C%24=CC(F)=C(CC(CCCC)CC)S%24)C%25=C(C(C%26=CC(F)=C(CC(CCCC)CC)S%26)=C%23S%22)C=C(S%25)C%27=CC=CS%27)S%18)S9)=C1,CCc1sc(-c2c3cc(-c4ccc(-c5c(F)c(F)c(-c6ccc(-c7cc8c(-c9cc(F)c(CC)s9)c9sc(-c%10ccc(-c%11c(F)c(F)c(-c%12ccc(-c%13cc%14c(-c%15cc(F)c(CC)s%15)c%15sc(-c%16ccc(-c%17c(F)c(F)c(-c%18cccs%18)c%18nn(CC)nc%17%18)s%16)cc%15c(-c%15cc(F)c(CC)s%15)c%14s%13)s%12)c%12nn(CC)nc%11%12)s%10)cc9c(-c9cc(F)c(CC)s9)c8s7)s6)c6nn(CC)nc56)s4)sc3c(-c3cc(F)c(CC)s3)c3ccsc23)cc1F
1201,CRIC,J52-2F,,10.1016/j.dyepig.2019.108012,0.937,13.41,48.7,,sm,fused,6.0,polymer,N#CC(C#N)=C1C=2C=CC=CC2C(=O)C1=CC=3SC=4C=5C=C6C=7C=CC=C8C7C(=CC6=C9C=CC=C(C95)C(C%10=CC=C(C=C%10)CCCCCC)(C%11=CC=C(C=C%11)CCCCCC)C4C3)C=%12SC(C=C%13C(=O)C=%14C=CC=CC%14C%13=C(C#N)C#N)=CC%12C8(C%15=CC=C(C=C%15)CCCCCC)C%16=CC=C(C=C%16)CCCCCC,CCc1ccc(C2(c3ccc(CC)cc3)c3cc(/C=C4\C(=O)c5ccccc5C4=C(C#N)C#N)sc3-c3cc4c5cccc6c5c(cc4c4cccc2c34)-c2sc(/C=C3\C(=O)c4ccccc4C3=C(C#N)C#N)cc2C6(c2ccc(CC)cc2)c2ccc(CC)cc2)cc1,FC1=C(CC(CCCC)CC)SC(C2=C3SC(C4=CC=C(C5=C(C(F)=CC6=NN(CC(CCCCCCCC)CCCCCC)N=C65)F)S4)=CC3=C(C7=CC(F)=C(CC(CCCC)CC)S7)C8=C2C=C(S8)C9=CC=C(C(C%10=NN(CC(CCCCCCCC)CCCCCC)N=C%10%11)=C(F)C(F)=C%11C%12=CC=C(S%12)C%13=CC%14=C(C%15=CC(F)=C(CC(CCCC)CC)S%15)C%16=C(C(C%17=CC(F)=C(CC(CCCC)CC)S%17)=C%14S%13)C=C(S%16)C%18=CC=C(C(C%19=NN(CC(CCCCCCCC)CCCCCC)N=C%19%20)=C(F)C(F)=C%20C%21=CC=C(S%21)C%22=CC%23=C(C%24=CC(F)=C(CC(CCCC)CC)S%24)C%25=C(C(C%26=CC(F)=C(CC(CCCC)CC)S%26)=C%23S%22)C=C(S%25)C%27=CC=CS%27)S%18)S9)=C1,CCc1sc(-c2c3cc(-c4ccc(-c5c(F)c(F)c(-c6ccc(-c7cc8c(-c9cc(F)c(CC)s9)c9sc(-c%10ccc(-c%11c(F)c(F)c(-c%12ccc(-c%13cc%14c(-c%15cc(F)c(CC)s%15)c%15sc(-c%16ccc(-c%17c(F)c(F)c(-c%18cccs%18)c%18nn(CC)nc%17%18)s%16)cc%15c(-c%15cc(F)c(CC)s%15)c%14s%13)s%12)c%12nn(CC)nc%11%12)s%10)cc9c(-c9cc(F)c(CC)s9)c8s7)s6)c6nn(CC)nc56)s4)sc3c(-c3cc(F)c(CC)s3)c3ccsc23)cc1F
1202,Y6-eC6-BO,PBDB-T-2F,,10.1016/j.fmre.2022.01.025,0.846,26.44,77.42,,sm,y,8.0,polymer,N#C/C(C#N)=C1C(C(C2=CC(F)=C(C=C2\1)F)=O)=CC3=C(CCCCCC)C(SC4=C5N(CC(CCCCCC)CCCC)C6=C4C7=NSN=C7C8=C6N(CC(CCCCCC)CCCC)C9=C8SC%10=C9SC(C=C%11C(C%12=CC(F)=C(C=C%12/C%11=C(C#N)/C#N)F)=O)=C%10CCCCCC)=C5S3,CCC1=C(SC2=C1SC3=C2N(CC)C4=C3C5=NSN=C5C6=C4N(CC)C7=C6SC8=C7SC(/C=C9C(C%10=C(C\9=C(C#N)/C#N)C=C(F)C(F)=C%10)=O)=C8CC)/C=C%11C(C%12=CC(F)=C(C=C%12C\%11=C(C#N)/C#N)F)=O,FC1=C(CC(CCCC)CC)SC(C2=C3C(SC(C4=CC=C(S4)C(SC(C5=CC=C(C6=CC7=C(S6)C(C8=CC(F)=C(CC(CCCC)CC)S8)=C9C(SC(C%10=CC=C(S%10)C(SC(C%11=CC=C(C%12=CC%13=C(S%12)C(C%14=CC(F)=C(CC(CCCC)CC)S%14)=C%15C(SC(C%16=CC=C(S%16)C(SC(C%17=CC=CS%17)=C%18C%19=O)=C%18C(C%20=C(CC(CCCC)CC)SC(CC(CCCC)CC)=C%20%19)=O)=C%15)=C%13C%21=CC(F)=C(CC(CCCC)CC)S%21)S%11)=C%22C%23=O)=C%22C(C%24=C(CC(CCCC)CC)SC(CC(CCCC)CC)=C%24%23)=O)=C9)=C7C%25=CC(F)=C(CC(CCCC)CC)S%25)S5)=C%26C%27=O)=C%26C(C%28=C(CC(CCCC)CC)SC(CC(CCCC)CC)=C%28%27)=O)=C3)=C(C%29=CC(F)=C(CC(CCCC)CC)S%29)C%30=C2SC=C%30)=C1,CCc1sc(-c2c3cc(-c4ccc(-c5sc(-c6ccc(-c7cc8c(-c9cc(F)c(CC)s9)c9sc(-c%10ccc(-c%11sc(-c%12ccc(-c%13cc%14c(-c%15cc(F)c(CC)s%15)c%15sc(-c%16ccc(-c%17sc(-c%18cccs%18)c%18c%17C(=O)c%17c(CC)sc(CC)c%17C%18=O)s%16)cc%15c(-c%15cc(F)c(CC)s%15)c%14s%13)s%12)c%12c%11C(=O)c%11c(CC)sc(CC)c%11C%12=O)s%10)cc9c(-c9cc(F)c(CC)s9)c8s7)s6)c6c5C(=O)c5c(CC)sc(CC)c5C6=O)s4)sc3c(-c3cc(F)c(CC)s3)c3ccsc23)cc1F
1203,ZITI-C,J71,,10.1016/j.isci.2019.08.038,0.851,21.3,72.76,,sm,fused,8.0,polymer,O=C(C(C=C(F)C(F)=C1)=C1C/2=C(C#N)/C#N)C2=C/C3=CC4=C(C(C=C(C(CC(CCCC)CCCCCC)(CC(CCCCCC)CCCC)C5=C6C(CC(CCCCCC)CCCC)(CC(CCCCCC)CCCC)C7=C5C=C(C(C)C8=C9SC(/C=C%10C(C(C=C(F)C(F)=C%11)=C%11C\%10=C(C#N)\C#N)=O)=C8)C9=C7)C6=C%12)=C%12C4C)S3,CCC1(CC)C2=C(c3cc4c(cc31)-c1sc(/C=C3\C(=O)c5cc(F)c(F)cc5C3=C(C#N)C#N)cc1C4C)C(CC)(CC)c1cc3c(cc12)C(C)c1cc(/C=C2\C(=O)c4cc(F)c(F)cc4C2=C(C#N)C#N)sc1-3,CCC[Si](CCC)(CCC)C1=CC=C(S1)C2=C3SC(C4=CC=C(C5=C(C(F)=CC6=NN(CC(CCCCCCCC)CCCCCC)N=C65)F)S4)=CC3=C(C7=CC=C([Si](CCC)(CCC)CCC)S7)C8=C2C=C(S8)C9=CC=C(C(C%10=NN(CC(CCCCCCCC)CCCCCC)N=C%10%11)=C(F)C(F)=C%11C%12=CC=C(S%12)C%13=CC%14=C(C%15=CC=C([Si](CCC)(CCC)CCC)S%15)C%16=C(C(C%17=CC=C([Si](CCC)(CCC)CCC)S%17)=C%14S%13)C=C(S%16)C%18=CC=C(C(C%19=NN(CC(CCCCCCCC)CCCCCC)N=C%19%20)=C(F)C(F)=C%20C%21=CC=C(S%21)C%22=CC%23=C(C%24=CC=C([Si](CCC)(CCC)CCC)S%24)C%25=C(C(C%26=CC=C([Si](CCC)(CCC)CCC)S%26)=C%23S%22)C=C(S%25)C%27=CC=CS%27)S%18)S9,CCN1N=C2C(C3=CC=CS3)=C(C(F)=C(C2=N1)C4=CC=C(S4)C5=CC6=C(C7=C(C(C8=CC=C(S8)[Si](CC)(CC)CC)=C6S5)C=C(C9=CC=C(S9)C%10=C(C(F)=C(C%11=NN(N=C%10%11)CC)C%12=CC=C(S%12)C%13=CC%14=C(C%15=C(C(C%16=CC=C(S%16)[Si](CC)(CC)CC)=C%14S%13)C=C(C%17=CC=C(S%17)C%18=C(C(F)=C(C%19=NN(N=C%18%19)CC)C%20=CC=C(S%20)C%21=CC%22=C(C%23=C(C(C%24=CC=C(S%24)[Si](CC)(CC)CC)=C%22S%21)C=CS%23)C%25=CC=C(S%25)[Si](CC)(CC)CC)F)S%15)C%26=CC=C(S%26)[Si](CC)(CC)CC)F)S7)C%27=CC=C(S%27)[Si](CC)(CC)CC)F
1204,Y9,PBDB-T,,10.1016/j.jechem.2019.07.002,0.9,23.28,63.0,,sm,y,8.0,polymer,N#C/C(C#N)=C1C(C(C2=CC=CC=C2\1)=O)=CC3=C(CCCCCCCCCCC)C(SC4=C5N(CC(CCCC)CC)C6=C4C7=NN(CC(CCCC)CC)N=C7C8=C6N(CC(CCCC)CC)C9=C8SC%10=C9SC(C=C%11C(C%12=CC=CC=C%12/C%11=C(C#N)/C#N)=O)=C%10CCCCCCCCCCC)=C5S3,CCC1=C(SC2=C1SC3=C2N(CC)C4=C3C5=NN(N=C5C6=C4N(CC)C7=C6SC8=C7SC(/C=C9C(C%10=C(C\9=C(C#N)/C#N)C=CC=C%10)=O)=C8CC)CC)/C=C%11C(C%12=C(C\%11=C(C#N)/C#N)C=CC=C%12)=O,CCC(CCCC)CC1=CC=C(S1)C2=C3C(SC(C4=CC=C(S4)C(SC(C5=CC=C(C6=CC7=C(S6)C(C8=CC=C(CC(CCCC)CC)S8)=C9C(SC(C%10=CC=C(S%10)C(SC(C%11=CC=C(C%12=CC%13=C(S%12)C(C%14=CC=C(CC(CCCC)CC)S%14)=C%15C(SC(C%16=CC=C(S%16)C(SC(C%17=CC=CS%17)=C%18C%19=O)=C%18C(C%20=C(CC(CCCC)CC)SC(CC(CCCC)CC)=C%20%19)=O)=C%15)=C%13C%21=CC=C(CC(CCCC)CC)S%21)S%11)=C%22C%23=O)=C%22C(C%24=C(CC(CCCC)CC)SC(CC(CCCC)CC)=C%24%23)=O)=C9)=C7C%25=CC=C(CC(CCCC)CC)S%25)S5)=C%26C%27=O)=C%26C(C%28=C(CC(CCCC)CC)SC(CC(CCCC)CC)=C%28%27)=O)=C3)=C(C%29=CC=C(CC(CCCC)CC)S%29)C%30=C2SC=C%30,CCc1ccc(-c2c3cc(-c4ccc(-c5sc(-c6ccc(-c7cc8c(-c9ccc(CC)s9)c9sc(-c%10ccc(-c%11sc(-c%12ccc(-c%13cc%14c(-c%15ccc(CC)s%15)c%15sc(-c%16ccc(-c%17sc(-c%18cccs%18)c%18c%17C(=O)c%17c(CC)sc(CC)c%17C%18=O)s%16)cc%15c(-c%15ccc(CC)s%15)c%14s%13)s%12)c%12c%11C(=O)c%11c(CC)sc(CC)c%11C%12=O)s%10)cc9c(-c9ccc(CC)s9)c8s7)s6)c6c5C(=O)c5c(CC)sc(CC)c5C6=O)s4)sc3c(-c3ccc(CC)s3)c3ccsc23)s1
1205,BID-4F,PBDB-TF,,10.1016/j.jechem.2020.03.036,0.92,17.8,74.3,,sm,fused,5.0,polymer,O=C(C(C=C(F)C(F)=C1)=C1C/2=C(C#N)\C#N)C2=C/C3=CC4=C(S3)C5=CC6=C(C(SC(C7=C(F)C(F)=C(C8=CC(C9(CCCCCC)CCCCCC)=C(S8)C%10=C9C=C(C(SC(/C=C%11C(C(C=C(F)C(F)=C%12)=C%12C\%11=C(C#N)/C#N)=O)=C%13)=C%13C%14(CCCCCC)CCCCCC)C%14=C%10)C%15=NSN=C7%15)=C%16)=C%16C6(CCCCCC)CCCCCC)C=C5C4(CCCCCC)CCCCCC,CCC1(CC)c2cc3c(cc2-c2sc(/C=C4\C(=O)c5cc(F)c(F)cc5C4=C(C#N)C#N)cc21)C(CC)(CC)c1cc(-c2c(F)c(F)c(-c4cc5c(s4)-c4cc6c(cc4C5(CC)CC)-c4sc(/C=C5\C(=O)c7cc(F)c(F)cc7C5=C(C#N)C#N)cc4C6(CC)CC)c4nsnc24)sc1-3,FC1=C(CC(CCCC)CC)SC(C2=C3C(SC(C4=CC=C(S4)C(SC(C5=CC=C(C6=CC7=C(S6)C(C8=CC(F)=C(CC(CCCC)CC)S8)=C9C(SC(C%10=CC=C(S%10)C(SC(C%11=CC=C(C%12=CC%13=C(S%12)C(C%14=CC(F)=C(CC(CCCC)CC)S%14)=C%15C(SC(C%16=CC=C(S%16)C(SC(C%17=CC=CS%17)=C%18C%19=O)=C%18C(C%20=C(CC(CCCC)CC)SC(CC(CCCC)CC)=C%20%19)=O)=C%15)=C%13C%21=CC(F)=C(CC(CCCC)CC)S%21)S%11)=C%22C%23=O)=C%22C(C%24=C(CC(CCCC)CC)SC(CC(CCCC)CC)=C%24%23)=O)=C9)=C7C%25=CC(F)=C(CC(CCCC)CC)S%25)S5)=C%26C%27=O)=C%26C(C%28=C(CC(CCCC)CC)SC(CC(CCCC)CC)=C%28%27)=O)=C3)=C(C%29=CC(F)=C(CC(CCCC)CC)S%29)C%30=C2SC=C%30)=C1,CCc1sc(-c2c3cc(-c4ccc(-c5sc(-c6ccc(-c7cc8c(-c9cc(F)c(CC)s9)c9sc(-c%10ccc(-c%11sc(-c%12ccc(-c%13cc%14c(-c%15cc(F)c(CC)s%15)c%15sc(-c%16ccc(-c%17sc(-c%18cccs%18)c%18c%17C(=O)c%17c(CC)sc(CC)c%17C%18=O)s%16)cc%15c(-c%15cc(F)c(CC)s%15)c%14s%13)s%12)c%12c%11C(=O)c%11c(CC)sc(CC)c%11C%12=O)s%10)cc9c(-c9cc(F)c(CC)s9)c8s7)s6)c6c5C(=O)c5c(CC)sc(CC)c5C6=O)s4)sc3c(-c3cc(F)c(CC)s3)c3ccsc23)cc1F
1206,Coi8DFIC,PTB7-Th,,10.1016/j.joule.2018.11.023,0.69,27.3,71.0,,sm,fused,8.0,polymer,O=C(C/1=C\C2=CC3=C(S2)C4=C(S3)C(SC5=C6SC7=C5OC(C8=CC=C(C=C8)CCCCCC)(C9=CC=C(C=C9)CCCCCC)C%10=C7SC%11=C%10SC(/C=C%12C(C%13=C(C\%12=C(C#N)/C#N)C=C(F)C(F)=C%13)=O)=C%11)=C6OC4(C%14=CC=C(C=C%14)CCCCCC)C%15=CC=C(C=C%15)CCCCCC)C%16=C(C1=C(C#N)/C#N)C=C(F)C(F)=C%16,CCC1=CC=C(C2(C3=CC=C(CC)C=C3)OC4=C(SC5=C4SC6=C5OC(C7=CC=C(CC)C=C7)(C8=CC=C(CC)C=C8)C9=C6SC%10=C9SC(/C=C%11C(C%12=C(C\%11=C(C#N)/C#N)C=C(F)C(F)=C%12)=O)=C%10)C%13=C2C%14=C(C=C(S%14)/C=C%15C(C%16=C(C\%15=C(C#N)/C#N)C=C(F)C(F)=C%16)=O)S%13)C=C1,FC1=C(C(OCC(CCCC)CC)=O)SC2=C(SC=C21)C(S3)=CC4=C3C(C5=CC=C(CC(CC)CCCC)S5)=C(C=C(C6=C(C(F)=C(C(OCC(CCCC)CC)=O)S7)C7=C(S6)C(S8)=CC9=C8C(C%10=CC=C(CC(CCCC)CC)S%10)=C(C=C(C%11=C(C(F)=C(C(OCC(CCCC)CC)=O)S%12)C%12=C(S%11)C(S%13)=CC%14=C%13C(C%15=CC=C(CC(CC)CCCC)S%15)=C(C=CS%16)C%16=C%14C%17=CC=C(CC(CC)CCCC)S%17)S%18)C%18=C9C%19=CC=C(CC(CCCC)CC)S%19)S%20)C%20=C4C%21=CC=C(CC(CC)CCCC)S%21,CCOC(=O)c1sc2c(-c3cc4c(-c5ccc(CC)s5)c5sc(-c6sc(-c7cc8c(-c9ccc(CC)s9)c9sc(-c%10sc(-c%11cc%12c(-c%13ccc(CC)s%13)c%13sccc%13c(-c%13ccc(CC)s%13)c%12s%11)c%11sc(C(=O)OCC)c(F)c%10%11)cc9c(-c9ccc(CC)s9)c8s7)c7sc(C(=O)OCC)c(F)c67)cc5c(-c5ccc(CC)s5)c4s3)scc2c1F
1209,N-C11,PBDB-TF,,10.1016/j.joule.2019.09.010,0.852,21.47,70.6,,sm,y,8.0,polymer,N#C/C(C#N)=C1C(C(C2=CC(F)=C(C=C2\1)F)=O)=CC3=C(CC(CC)CCCC)C(SC4=C5N(CCCCCCCCCCC)C6=C4C7=NSN=C7C8=C6N(CCCCCCCCCCC)C9=C8SC%10=C9SC(C=C%11C(C%12=CC(F)=C(C=C%12/C%11=C(C#N)/C#N)F)=O)=C%10CC(CC)CCCC)=C5S3,CCC1=C(/C=C2C(C3=C(C=C(C(F)=C3)F)C\2=C(C#N)\C#N)=O)SC4=C1SC5=C4N(C6=C5C7=NSN=C7C8=C6N(C9=C8SC%10=C9SC(/C=C%11C(C%12=C(C=C(C(F)=C%12)F)C\%11=C(C#N)\C#N)=O)=C%10CC)CC)CC,FC1=C(CC(CCCC)CC)SC(C2=C3C(SC(C4=CC=C(S4)C(SC(C5=CC=C(C6=CC7=C(S6)C(C8=CC(F)=C(CC(CCCC)CC)S8)=C9C(SC(C%10=CC=C(S%10)C(SC(C%11=CC=C(C%12=CC%13=C(S%12)C(C%14=CC(F)=C(CC(CCCC)CC)S%14)=C%15C(SC(C%16=CC=C(S%16)C(SC(C%17=CC=CS%17)=C%18C%19=O)=C%18C(C%20=C(CC(CCCC)CC)SC(CC(CCCC)CC)=C%20%19)=O)=C%15)=C%13C%21=CC(F)=C(CC(CCCC)CC)S%21)S%11)=C%22C%23=O)=C%22C(C%24=C(CC(CCCC)CC)SC(CC(CCCC)CC)=C%24%23)=O)=C9)=C7C%25=CC(F)=C(CC(CCCC)CC)S%25)S5)=C%26C%27=O)=C%26C(C%28=C(CC(CCCC)CC)SC(CC(CCCC)CC)=C%28%27)=O)=C3)=C(C%29=CC(F)=C(CC(CCCC)CC)S%29)C%30=C2SC=C%30)=C1,CCc1sc(-c2c3cc(-c4ccc(-c5sc(-c6ccc(-c7cc8c(-c9cc(F)c(CC)s9)c9sc(-c%10ccc(-c%11sc(-c%12ccc(-c%13cc%14c(-c%15cc(F)c(CC)s%15)c%15sc(-c%16ccc(-c%17sc(-c%18cccs%18)c%18c%17C(=O)c%17c(CC)sc(CC)c%17C%18=O)s%16)cc%15c(-c%15cc(F)c(CC)s%15)c%14s%13)s%12)c%12c%11C(=O)c%11c(CC)sc(CC)c%11C%12=O)s%10)cc9c(-c9cc(F)c(CC)s9)c8s7)s6)c6c5C(=O)c5c(CC)sc(CC)c5C6=O)s4)sc3c(-c3cc(F)c(CC)s3)c3ccsc23)cc1F
1210,PF2-DTGe,PBDB-TF,,10.1016/j.joule.2020.01.014,0.97,14.48,57.6,,polymer,,,polymer,O=C(C(C=C(C1=CC([Ge](CC(CC)CCCC)(CC(CC)CCCC)C2=C3SC(C(C=C4)=CC5=C4C(/C(C5=O)=C/C6=CC7=C(S6)C8=CC9=C(C(SC(/C=C%10C(C(C=C(C%11=CC([Ge](CC(CCCC)CC)(CC(CCCC)CC)C%12=C%13SC=C%12)=C%13S%11)C=C%14)=C%14C\%10=C(C#N)\C#N)=O)=C%15)=C%15C9(CCCCCCCCCCCCCCCC)CCCCCCCCCCCCCCCC)C=C8C7(CCCCCCCCCCCCCCCC)CCCCCCCCCCCCCCCC)=C(C#N)/C#N)=C2)=C3S1)C=C%16)=C%16C/%17=C(C#N)/C#N)C%17=C/C%18=CC(C%19(CCCCCCCCCCCCCCCC)CCCCCCCCCCCCCCCC)=C(S%18)C%20=C%19C=C(C(SC(/C=C%21C(C(C=CC=C%22)=C%22C\%21=C(C#N)\C#N)=O)=C%23)=C%23C%24(CCCCCCCCCCCCCCCC)CCCCCCCCCCCCCCCC)C%24=C%20,CCC1(CC)c2cc3c(cc2-c2sc(/C=C4\C(=O)c5ccccc5C4=C(C#N)C#N)cc21)C(CC)(CC)c1cc(/C=C2\C(=O)c4cc(-c5cc6c(s5)-c5sc(-c7ccc8c(c7)C(=O)/C(=C\c7cc9c(s7)-c7cc%10c(cc7C9(CC)CC)-c7sc(/C=C9\C(=O)c%11cc(-c%12cc%13c(s%12)-c%12sccc%12[Ge]%13(CC)CC)ccc%11C9=C(C#N)C#N)cc7C%10(CC)CC)C8=C(C#N)C#N)cc5[Ge]6(CC)CC)ccc4C2=C(C#N)C#N)sc1-3,FC1=C(CC(CCCC)CC)SC(C2=C3C(SC(C4=CC=C(S4)C(SC(C5=CC=C(C6=CC7=C(S6)C(C8=CC(F)=C(CC(CCCC)CC)S8)=C9C(SC(C%10=CC=C(S%10)C(SC(C%11=CC=C(C%12=CC%13=C(S%12)C(C%14=CC(F)=C(CC(CCCC)CC)S%14)=C%15C(SC(C%16=CC=C(S%16)C(SC(C%17=CC=CS%17)=C%18C%19=O)=C%18C(C%20=C(CC(CCCC)CC)SC(CC(CCCC)CC)=C%20%19)=O)=C%15)=C%13C%21=CC(F)=C(CC(CCCC)CC)S%21)S%11)=C%22C%23=O)=C%22C(C%24=C(CC(CCCC)CC)SC(CC(CCCC)CC)=C%24%23)=O)=C9)=C7C%25=CC(F)=C(CC(CCCC)CC)S%25)S5)=C%26C%27=O)=C%26C(C%28=C(CC(CCCC)CC)SC(CC(CCCC)CC)=C%28%27)=O)=C3)=C(C%29=CC(F)=C(CC(CCCC)CC)S%29)C%30=C2SC=C%30)=C1,CCc1sc(-c2c3cc(-c4ccc(-c5sc(-c6ccc(-c7cc8c(-c9cc(F)c(CC)s9)c9sc(-c%10ccc(-c%11sc(-c%12ccc(-c%13cc%14c(-c%15cc(F)c(CC)s%15)c%15sc(-c%16ccc(-c%17sc(-c%18cccs%18)c%18c%17C(=O)c%17c(CC)sc(CC)c%17C%18=O)s%16)cc%15c(-c%15cc(F)c(CC)s%15)c%14s%13)s%12)c%12c%11C(=O)c%11c(CC)sc(CC)c%11C%12=O)s%10)cc9c(-c9cc(F)c(CC)s9)c8s7)s6)c6c5C(=O)c5c(CC)sc(CC)c5C6=O)s4)sc3c(-c3cc(F)c(CC)s3)c3ccsc23)cc1F
1211,PF2-DTSi,PBDB-TF,,10.1016/j.joule.2020.01.014,0.99,16.48,66.1,,polymer,,,polymer,O=C(C(C=C(C1=CC([Si](CC(CC)CCCC)(CC(CC)CCCC)C2=C3SC(C(C=C4)=CC5=C4C(/C(C5=O)=C/C6=CC7=C(S6)C8=CC9=C(C(SC(/C=C%10C(C(C=C(C%11=CC([Si](CC(CCCC)CC)(CC(CCCC)CC)C%12=C%13SC=C%12)=C%13S%11)C=C%14)=C%14C\%10=C(C#N)\C#N)=O)=C%15)=C%15C9(CCCCCCCCCCCCCCCC)CCCCCCCCCCCCCCCC)C=C8C7(CCCCCCCCCCCCCCCC)CCCCCCCCCCCCCCCC)=C(C#N)/C#N)=C2)=C3S1)C=C%16)=C%16C/%17=C(C#N)/C#N)C%17=C/C%18=CC(C%19(CCCCCCCCCCCCCCCC)CCCCCCCCCCCCCCCC)=C(S%18)C%20=C%19C=C(C(SC(/C=C%21C(C(C=CC=C%22)=C%22C\%21=C(C#N)\C#N)=O)=C%23)=C%23C%24(CCCCCCCCCCCCCCCC)CCCCCCCCCCCCCCCC)C%24=C%20,CCC1(CC)c2cc3c(cc2-c2sc(/C=C4\C(=O)c5ccccc5C4=C(C#N)C#N)cc21)C(CC)(CC)c1cc(/C=C2\C(=O)c4cc(-c5cc6c(s5)-c5sc(-c7ccc8c(c7)C(=O)/C(=C\c7cc9c(s7)-c7cc%10c(cc7C9(CC)CC)-c7sc(/C=C9\C(=O)c%11cc(-c%12cc%13c(s%12)-c%12sccc%12[Si]%13(CC)CC)ccc%11C9=C(C#N)C#N)cc7C%10(CC)CC)C8=C(C#N)C#N)cc5[Si]6(CC)CC)ccc4C2=C(C#N)C#N)sc1-3,FC1=C(CC(CCCC)CC)SC(C2=C3C(SC(C4=CC=C(S4)C(SC(C5=CC=C(C6=CC7=C(S6)C(C8=CC(F)=C(CC(CCCC)CC)S8)=C9C(SC(C%10=CC=C(S%10)C(SC(C%11=CC=C(C%12=CC%13=C(S%12)C(C%14=CC(F)=C(CC(CCCC)CC)S%14)=C%15C(SC(C%16=CC=C(S%16)C(SC(C%17=CC=CS%17)=C%18C%19=O)=C%18C(C%20=C(CC(CCCC)CC)SC(CC(CCCC)CC)=C%20%19)=O)=C%15)=C%13C%21=CC(F)=C(CC(CCCC)CC)S%21)S%11)=C%22C%23=O)=C%22C(C%24=C(CC(CCCC)CC)SC(CC(CCCC)CC)=C%24%23)=O)=C9)=C7C%25=CC(F)=C(CC(CCCC)CC)S%25)S5)=C%26C%27=O)=C%26C(C%28=C(CC(CCCC)CC)SC(CC(CCCC)CC)=C%28%27)=O)=C3)=C(C%29=CC(F)=C(CC(CCCC)CC)S%29)C%30=C2SC=C%30)=C1,CCc1sc(-c2c3cc(-c4ccc(-c5sc(-c6ccc(-c7cc8c(-c9cc(F)c(CC)s9)c9sc(-c%10ccc(-c%11sc(-c%12ccc(-c%13cc%14c(-c%15cc(F)c(CC)s%15)c%15sc(-c%16ccc(-c%17sc(-c%18cccs%18)c%18c%17C(=O)c%17c(CC)sc(CC)c%17C%18=O)s%16)cc%15c(-c%15cc(F)c(CC)s%15)c%14s%13)s%12)c%12c%11C(=O)c%11c(CC)sc(CC)c%11C%12=O)s%10)cc9c(-c9cc(F)c(CC)s9)c8s7)s6)c6c5C(=O)c5c(CC)sc(CC)c5C6=O)s4)sc3c(-c3cc(F)c(CC)s3)c3ccsc23)cc1F
1212,BTIC-Cl-m,PBDB-TF,,10.1016/j.joule.2020.02.004,0.88,21.35,69.7,,sm,y,8.0,polymer,O=C1C2=CC(Cl)=CC=C2C(/C1=C/C3=C(CCCCCCCCCCC)C(SC4=C5N(C6=C4C7=NSN=C7C8=C6N(C9=C8SC%10=C9SC(/C=C%11/C(C%12=C(C%11=O)C=C(Cl)C=C%12)=C(C#N)\C#N)=C%10CCCCCCCCCCC)CC(CCCC)CC)CC(CCCC)CC)=C5S3)=C(C#N)\C#N,O=C1C2=CC(Cl)=CC=C2C(/C1=C/C3=C(CC)C(SC4=C5N(C6=C4C7=NSN=C7C8=C6N(C9=C8SC%10=C9SC(/C=C%11/C(C%12=C(C%11=O)C=C(Cl)C=C%12)=C(C#N)\C#N)=C%10CC)CC)CC)=C5S3)=C(C#N)\C#N,FC1=C(CC(CCCC)CC)SC(C2=C3C(SC(C4=CC=C(S4)C(SC(C5=CC=C(C6=CC7=C(S6)C(C8=CC(F)=C(CC(CCCC)CC)S8)=C9C(SC(C%10=CC=C(S%10)C(SC(C%11=CC=C(C%12=CC%13=C(S%12)C(C%14=CC(F)=C(CC(CCCC)CC)S%14)=C%15C(SC(C%16=CC=C(S%16)C(SC(C%17=CC=CS%17)=C%18C%19=O)=C%18C(C%20=C(CC(CCCC)CC)SC(CC(CCCC)CC)=C%20%19)=O)=C%15)=C%13C%21=CC(F)=C(CC(CCCC)CC)S%21)S%11)=C%22C%23=O)=C%22C(C%24=C(CC(CCCC)CC)SC(CC(CCCC)CC)=C%24%23)=O)=C9)=C7C%25=CC(F)=C(CC(CCCC)CC)S%25)S5)=C%26C%27=O)=C%26C(C%28=C(CC(CCCC)CC)SC(CC(CCCC)CC)=C%28%27)=O)=C3)=C(C%29=CC(F)=C(CC(CCCC)CC)S%29)C%30=C2SC=C%30)=C1,CCc1sc(-c2c3cc(-c4ccc(-c5sc(-c6ccc(-c7cc8c(-c9cc(F)c(CC)s9)c9sc(-c%10ccc(-c%11sc(-c%12ccc(-c%13cc%14c(-c%15cc(F)c(CC)s%15)c%15sc(-c%16ccc(-c%17sc(-c%18cccs%18)c%18c%17C(=O)c%17c(CC)sc(CC)c%17C%18=O)s%16)cc%15c(-c%15cc(F)c(CC)s%15)c%14s%13)s%12)c%12c%11C(=O)c%11c(CC)sc(CC)c%11C%12=O)s%10)cc9c(-c9cc(F)c(CC)s9)c8s7)s6)c6c5C(=O)c5c(CC)sc(CC)c5C6=O)s4)sc3c(-c3cc(F)c(CC)s3)c3ccsc23)cc1F
1213,BTIC-F-m,PBDB-TF,,10.1016/j.joule.2020.02.004,0.92,21.41,69.09,,sm,y,8.0,polymer,O=C1C2=CC(F)=CC=C2C(/C1=C/C3=C(CCCCCCCCCCC)C(SC4=C5N(C6=C4C7=NSN=C7C8=C6N(C9=C8SC%10=C9SC(/C=C%11/C(C%12=C(C%11=O)C=C(F)C=C%12)=C(C#N)\C#N)=C%10CCCCCCCCCCC)CC(CCCC)CC)CC(CCCC)CC)=C5S3)=C(C#N)\C#N,CCC1=C(SC2=C1SC3=C2N(CC)C4=C3C5=NSN=C5C6=C4N(CC)C7=C6SC8=C7SC(/C=C9C(C%10=C(C\9=C(C#N)/C#N)C=C(F)C=C%10)=O)=C8CC)/C=C%11C(C%12=C(C\%11=C(C#N)/C#N)C=C(F)C=C%12)=O,FC1=C(CC(CCCC)CC)SC(C2=C3C(SC(C4=CC=C(S4)C(SC(C5=CC=C(C6=CC7=C(S6)C(C8=CC(F)=C(CC(CCCC)CC)S8)=C9C(SC(C%10=CC=C(S%10)C(SC(C%11=CC=C(C%12=CC%13=C(S%12)C(C%14=CC(F)=C(CC(CCCC)CC)S%14)=C%15C(SC(C%16=CC=C(S%16)C(SC(C%17=CC=CS%17)=C%18C%19=O)=C%18C(C%20=C(CC(CCCC)CC)SC(CC(CCCC)CC)=C%20%19)=O)=C%15)=C%13C%21=CC(F)=C(CC(CCCC)CC)S%21)S%11)=C%22C%23=O)=C%22C(C%24=C(CC(CCCC)CC)SC(CC(CCCC)CC)=C%24%23)=O)=C9)=C7C%25=CC(F)=C(CC(CCCC)CC)S%25)S5)=C%26C%27=O)=C%26C(C%28=C(CC(CCCC)CC)SC(CC(CCCC)CC)=C%28%27)=O)=C3)=C(C%29=CC(F)=C(CC(CCCC)CC)S%29)C%30=C2SC=C%30)=C1,CCc1sc(-c2c3cc(-c4ccc(-c5sc(-c6ccc(-c7cc8c(-c9cc(F)c(CC)s9)c9sc(-c%10ccc(-c%11sc(-c%12ccc(-c%13cc%14c(-c%15cc(F)c(CC)s%15)c%15sc(-c%16ccc(-c%17sc(-c%18cccs%18)c%18c%17C(=O)c%17c(CC)sc(CC)c%17C%18=O)s%16)cc%15c(-c%15cc(F)c(CC)s%15)c%14s%13)s%12)c%12c%11C(=O)c%11c(CC)sc(CC)c%11C%12=O)s%10)cc9c(-c9cc(F)c(CC)s9)c8s7)s6)c6c5C(=O)c5c(CC)sc(CC)c5C6=O)s4)sc3c(-c3cc(F)c(CC)s3)c3ccsc23)cc1F
1214,BTP-2ThCl,PBDB-TF,,10.1016/j.joule.2020.03.023,0.885,23.46,69.8,,sm,y,8.0,polymer,N#C/C(C#N)=C1\C(C(C2=C(Cl)SC=C21)=O)=C\C3=C(CCCCCCCCCCC)C(SC4=C5N(CC(CCCC)CC)C6=C4C7=NSN=C7C8=C6N(CC(CCCC)CC)C9=C8SC%10=C9SC(C=C%11C(C%12=C(Cl)SC=C%12/C%11=C(C#N)/C#N)=O)=C%10CCCCCCCCCCC)=C5S3,CCC1=C(C=C2C(C3=C(Cl)SC=C3/C2=C(C#N)/C#N)=O)SC4=C1SC5=C4N(CC)C6=C5C7=NSN=C7C8=C6N(CC)C9=C8SC%10=C9SC(/C=C(C(C%11=C(Cl)SC=C%11%12)=O)/C%12=C(C#N)\C#N)=C%10CC,FC1=C(CC(CCCC)CC)SC(C2=C3C(SC(C4=CC=C(S4)C(SC(C5=CC=C(C6=CC7=C(S6)C(C8=CC(F)=C(CC(CCCC)CC)S8)=C9C(SC(C%10=CC=C(S%10)C(SC(C%11=CC=C(C%12=CC%13=C(S%12)C(C%14=CC(F)=C(CC(CCCC)CC)S%14)=C%15C(SC(C%16=CC=C(S%16)C(SC(C%17=CC=CS%17)=C%18C%19=O)=C%18C(C%20=C(CC(CCCC)CC)SC(CC(CCCC)CC)=C%20%19)=O)=C%15)=C%13C%21=CC(F)=C(CC(CCCC)CC)S%21)S%11)=C%22C%23=O)=C%22C(C%24=C(CC(CCCC)CC)SC(CC(CCCC)CC)=C%24%23)=O)=C9)=C7C%25=CC(F)=C(CC(CCCC)CC)S%25)S5)=C%26C%27=O)=C%26C(C%28=C(CC(CCCC)CC)SC(CC(CCCC)CC)=C%28%27)=O)=C3)=C(C%29=CC(F)=C(CC(CCCC)CC)S%29)C%30=C2SC=C%30)=C1,CCc1sc(-c2c3cc(-c4ccc(-c5sc(-c6ccc(-c7cc8c(-c9cc(F)c(CC)s9)c9sc(-c%10ccc(-c%11sc(-c%12ccc(-c%13cc%14c(-c%15cc(F)c(CC)s%15)c%15sc(-c%16ccc(-c%17sc(-c%18cccs%18)c%18c%17C(=O)c%17c(CC)sc(CC)c%17C%18=O)s%16)cc%15c(-c%15cc(F)c(CC)s%15)c%14s%13)s%12)c%12c%11C(=O)c%11c(CC)sc(CC)c%11C%12=O)s%10)cc9c(-c9cc(F)c(CC)s9)c8s7)s6)c6c5C(=O)c5c(CC)sc(CC)c5C6=O)s4)sc3c(-c3cc(F)c(CC)s3)c3ccsc23)cc1F
