Repository: brigreens/Meta-analysis_OSCs

This repository contains the data files and analysis notebooks to support the paper "Meta-Analysis of Molecular Design Strategies for Non-Fullerene Acceptor Based Organic Solar Cell Materials" (DOI: 10.26434/chemrxiv-2024-w29b1)

File: general_dataset_analysis/OSC_filtered_with_sidechains.csv (part 35 of 59)
,reported_acceptor,reported_donor,reference,DOI,Voc,Jsc,FF,PCE,acceptor_type,acceptor_class,fused_rings_in_core,donor_type,acc_SMILES_sidechains,acc_SMILES_shortened_sidechains,don_SMILES_sidechains,don_SMILES_shortened_sidechains
1215,BTCT-2Cl,PBDB-TF,,10.1021/acs.chemmater.0c01245,0.877,24.4,70.4,,sm,y,8.0,polymer,N#C/C(C#N)=C1C(C(C2=C(Cl)SC=C2\1)=O)=CC3=C(CCCCCCCCCCC)C(SC4=C5N(CC(CCCC)CC)C6=C4C7=NSN=C7C8=C6N(CC(CCCC)CC)C9=C8SC%10=C9SC(C=C%11C(C%12=C(Cl)SC=C%12/C%11=C(C#N)/C#N)=O)=C%10CCCCCCCCCCC)=C5S3,CCC1=C(SC2=C1SC3=C2N(CC)C4=C3C5=NSN=C5C6=C4N(CC)C7=C6SC8=C7SC(/C=C9C(C%10=C(Cl)SC=C%10C\9=C(C#N)\C#N)=O)=C8CC)/C=C%11C(C%12=C(Cl)SC=C%12C\%11=C(C#N)\C#N)=O,FC1=C(CC(CCCC)CC)SC(C2=C3C(SC(C4=CC=C(S4)C(SC(C5=CC=C(C6=CC7=C(S6)C(C8=CC(F)=C(CC(CCCC)CC)S8)=C9C(SC(C%10=CC=C(S%10)C(SC(C%11=CC=C(C%12=CC%13=C(S%12)C(C%14=CC(F)=C(CC(CCCC)CC)S%14)=C%15C(SC(C%16=CC=C(S%16)C(SC(C%17=CC=CS%17)=C%18C%19=O)=C%18C(C%20=C(CC(CCCC)CC)SC(CC(CCCC)CC)=C%20%19)=O)=C%15)=C%13C%21=CC(F)=C(CC(CCCC)CC)S%21)S%11)=C%22C%23=O)=C%22C(C%24=C(CC(CCCC)CC)SC(CC(CCCC)CC)=C%24%23)=O)=C9)=C7C%25=CC(F)=C(CC(CCCC)CC)S%25)S5)=C%26C%27=O)=C%26C(C%28=C(CC(CCCC)CC)SC(CC(CCCC)CC)=C%28%27)=O)=C3)=C(C%29=CC(F)=C(CC(CCCC)CC)S%29)C%30=C2SC=C%30)=C1,CCc1sc(-c2c3cc(-c4ccc(-c5sc(-c6ccc(-c7cc8c(-c9cc(F)c(CC)s9)c9sc(-c%10ccc(-c%11sc(-c%12ccc(-c%13cc%14c(-c%15cc(F)c(CC)s%15)c%15sc(-c%16ccc(-c%17sc(-c%18cccs%18)c%18c%17C(=O)c%17c(CC)sc(CC)c%17C%18=O)s%16)cc%15c(-c%15cc(F)c(CC)s%15)c%14s%13)s%12)c%12c%11C(=O)c%11c(CC)sc(CC)c%11C%12=O)s%10)cc9c(-c9cc(F)c(CC)s9)c8s7)s6)c6c5C(=O)c5c(CC)sc(CC)c5C6=O)s4)sc3c(-c3cc(F)c(CC)s3)c3ccsc23)cc1F
1216,BTP-2F-ThCl,PBDB-TF,,10.1016/j.joule.2020.03.023,0.8690000000000001,25.38,77.4,,sm,y,8.0,polymer,O=C1C2=CC(F)=C(F)C=C2C(/C1=C/C3=C(CCCCCCCCCCC)C(SC4=C5N(C6=C4C7=NSN=C7C8=C6N(C9=C8SC%10=C9SC(/C=C%11/C(C%12=CSC(Cl)=C%12C%11=O)=C(C#N)\C#N)=C%10CCCCCCCCCCC)CC(CCCC)CC)CC(CCCC)CC)=C5S3)=C(C#N)\C#N,CCC1=C(SC2=C1SC3=C2N(CC)C4=C3C5=NSN=C5C6=C4N(CC)C7=C6SC8=C7SC(/C=C9C(C%10=C(Cl)SC=C%10C\9=C(C#N)\C#N)=O)=C8CC)/C=C%11C(C%12=CC(F)=C(C=C%12C\%11=C(C#N)/C#N)F)=O,FC1=C(CC(CCCC)CC)SC(C2=C3C(SC(C4=CC=C(S4)C(SC(C5=CC=C(C6=CC7=C(S6)C(C8=CC(F)=C(CC(CCCC)CC)S8)=C9C(SC(C%10=CC=C(S%10)C(SC(C%11=CC=C(C%12=CC%13=C(S%12)C(C%14=CC(F)=C(CC(CCCC)CC)S%14)=C%15C(SC(C%16=CC=C(S%16)C(SC(C%17=CC=CS%17)=C%18C%19=O)=C%18C(C%20=C(CC(CCCC)CC)SC(CC(CCCC)CC)=C%20%19)=O)=C%15)=C%13C%21=CC(F)=C(CC(CCCC)CC)S%21)S%11)=C%22C%23=O)=C%22C(C%24=C(CC(CCCC)CC)SC(CC(CCCC)CC)=C%24%23)=O)=C9)=C7C%25=CC(F)=C(CC(CCCC)CC)S%25)S5)=C%26C%27=O)=C%26C(C%28=C(CC(CCCC)CC)SC(CC(CCCC)CC)=C%28%27)=O)=C3)=C(C%29=CC(F)=C(CC(CCCC)CC)S%29)C%30=C2SC=C%30)=C1,CCc1sc(-c2c3cc(-c4ccc(-c5sc(-c6ccc(-c7cc8c(-c9cc(F)c(CC)s9)c9sc(-c%10ccc(-c%11sc(-c%12ccc(-c%13cc%14c(-c%15cc(F)c(CC)s%15)c%15sc(-c%16ccc(-c%17sc(-c%18cccs%18)c%18c%17C(=O)c%17c(CC)sc(CC)c%17C%18=O)s%16)cc%15c(-c%15cc(F)c(CC)s%15)c%14s%13)s%12)c%12c%11C(=O)c%11c(CC)sc(CC)c%11C%12=O)s%10)cc9c(-c9cc(F)c(CC)s9)c8s7)s6)c6c5C(=O)c5c(CC)sc(CC)c5C6=O)s4)sc3c(-c3cc(F)c(CC)s3)c3ccsc23)cc1F
1218,ITIC-Th1,PDCBT,,10.1021/acs.macromol.9b00793,0.89,16.6,55.2,,sm,fused,7.0,polymer,N#C/C(C#N)=C1C2=C(C(C/1=CC3=CC(SC4=C5C(C6=CC=C(CCCCCC)S6)(C7=CC=C(CCCCCC)S7)C8=C4C=C9C(C%10=C(C9(C%11=CC=C(CCCCCC)S%11)C%12=CC=C(CCCCCC)S%12)C%13=C(C=C(C=C%14C(C%15=C(/C%14=C(C#N)/C#N)C=C(F)C=C%15)=O)S%13)S%10)=C8)=C5S3)=O)C=CC(F)=C2,CCc1ccc(C2(c3ccc(CC)s3)c3cc4c(cc3-c3sc5cc(/C=C6\C(=O)c7ccc(F)cc7C6=C(C#N)C#N)sc5c32)C(c2ccc(CC)s2)(c2ccc(CC)s2)c2c-4sc3cc(/C=C4\C(=O)c5ccc(F)cc5C4=C(C#N)C#N)sc23)s1,O=C(OCC(CCCCCC)CCCC)C1=C(SC(C2=CC(C(OCC(CCCCCC)CCCC)=O)=C(C3=CC=C(C4=CC=C(C5=C(C(OCC(CCCCCC)CCCC)=O)C=C(C6=CC(C(OCC(CCCCCC)CCCC)=O)=C(C7=CC=C(C8=CC=C(C9=C(C(OCC(CCCCCC)CCCC)=O)C=CS9)S8)S7)S6)S5)S4)S3)S2)=C1)C%10=CC=C(S%10)C%11=CC=C(S%11)C%12=C(C(OCC(CCCCCC)CCCC)=O)C=CS%12,CCOC(=O)c1cc(-c2cc(C(=O)OCC)c(-c3ccc(-c4ccc(-c5sc(-c6cc(C(=O)OCC)c(-c7ccc(-c8ccc(-c9sc(-c%10cc(C(=O)OCC)c(-c%11cccs%11)s%10)cc9C(=O)OCC)s8)s7)s6)cc5C(=O)OCC)s4)s3)s2)sc1-c1cccs1
1219,ITIC-Th1,FTAZ,,10.1039/C7QM00547D,0.8490000000000001,19.33,73.73,,sm,fused,7.0,polymer,N#C/C(C#N)=C1C2=C(C(C/1=CC3=CC(SC4=C5C(C6=CC=C(CCCCCC)S6)(C7=CC=C(CCCCCC)S7)C8=C4C=C9C(C%10=C(C9(C%11=CC=C(CCCCCC)S%11)C%12=CC=C(CCCCCC)S%12)C%13=C(C=C(C=C%14C(C%15=C(/C%14=C(C#N)/C#N)C=C(F)C=C%15)=O)S%13)S%10)=C8)=C5S3)=O)C=CC(F)=C2,CCc1ccc(C2(c3ccc(CC)s3)c3cc4c(cc3-c3sc5cc(/C=C6\C(=O)c7ccc(F)cc7C6=C(C#N)C#N)sc5c32)C(c2ccc(CC)s2)(c2ccc(CC)s2)c2c-4sc3cc(/C=C4\C(=O)c5ccc(F)cc5C4=C(C#N)C#N)sc23)s1,CCCCC(CCCCCC)CCC1=C2C=C(C3=CC=C(C4=C(C(F)=C(C5=CC=C(C6=CC(C(CCC(CCCCCC)CCCC)=C7SC(C8=CC=C(C9=C(C(F)=CC%10=NN(CC(CCCCCC)CC)N=C%109)F)S8)=CC7=C%11CCC(CCCCCC)CCCC)=C%11S6)S5)C%12=NN(CC(CCCCCC)CCCC)N=C%124)F)S3)SC2=C(CCC(CCCCCC)CCCC)C%13=C1SC(C%14=CC=C(C(C%15=NN(CC(CCCCCC)CCCC)N=C%15%16)=C(F)C(F)=C%16C%17=CC=C(S%17)C%18=CC%19=C(CCC(CCCCCC)CCCC)C%20=C(C(CCC(CCCCCC)CCCC)=C%19S%18)C=C(S%20)C%21=CC=CS%21)S%14)=C%13,CCc1c2cc(-c3ccc(-c4c(F)c(F)c(-c5ccc(-c6cc7c(CC)c8sc(-c9ccc(-c%10c(F)c(F)c(-c%11ccc(-c%12cc%13c(CC)c%14sc(-c%15ccc(-c%16c(F)c(F)c(-c%17cccs%17)c%17nn(CC)nc%16%17)s%15)cc%14c(CC)c%13s%12)s%11)c%11nn(CC)nc%10%11)s9)cc8c(CC)c7s6)s5)c5nn(CC)nc45)s3)sc2c(CC)c2ccsc12
1220,ITIC-Th1,PDCBT-Cl,,10.1016/j.joule.2020.04.014,0.94,18.3,70.0,,sm,fused,7.0,polymer,N#C/C(C#N)=C1C2=C(C(C/1=CC3=CC(SC4=C5C(C6=CC=C(CCCCCC)S6)(C7=CC=C(CCCCCC)S7)C8=C4C=C9C(C%10=C(C9(C%11=CC=C(CCCCCC)S%11)C%12=CC=C(CCCCCC)S%12)C%13=C(C=C(C=C%14C(C%15=C(/C%14=C(C#N)/C#N)C=C(F)C=C%15)=O)S%13)S%10)=C8)=C5S3)=O)C=CC(F)=C2,CCc1ccc(C2(c3ccc(CC)s3)c3cc4c(cc3-c3sc5cc(/C=C6\C(=O)c7ccc(F)cc7C6=C(C#N)C#N)sc5c32)C(c2ccc(CC)s2)(c2ccc(CC)s2)c2c-4sc3cc(/C=C4\C(=O)c5ccc(F)cc5C4=C(C#N)C#N)sc23)s1,O=C(OCC(CCCCCC)CCCC)C1=C(SC(C2=CC(C(OCC(CCCCCC)CCCC)=O)=C(C3=CC=C(C4=C(Cl)C=C(C5=C(C(OCC(CCCCCC)CCCC)=O)C=C(C6=CC(C(OCC(CCCCCC)CCCC)=O)=C(C7=CC=C(C8=C(Cl)C=C(C9=C(C(OCC(CCCCCC)CCCC)=O)C=CS9)S8)S7)S6)S5)S4)S3)S2)=C1)C%10=CC(Cl)=C(S%10)C%11=CC=C(S%11)C%12=C(C(OCC(CCCCCC)CCCC)=O)C=CS%12,COC(=O)c1csc(-c2cc(C(=O)OC)c(-c3cc(Cl)c(-c4ccc(-c5sc(-c6cc(C(=O)OC)c(-c7cc(Cl)c(-c8ccc(-c9sc(-c%10cc(C(=O)OC)c(-c%11cc(Cl)c(-c%12cccs%12)s%11)s%10)cc9C(=O)OC)s8)s7)s6)cc5C(=O)OC)s4)s3)s2)c1
1222,ITIC-Th1,PDCBT-2Cl,,10.1021/acs.macromol.9b00793,0.99,13.54,51.8,,sm,fused,7.0,polymer,N#C/C(C#N)=C1C2=C(C(C/1=CC3=CC(SC4=C5C(C6=CC=C(CCCCCC)S6)(C7=CC=C(CCCCCC)S7)C8=C4C=C9C(C%10=C(C9(C%11=CC=C(CCCCCC)S%11)C%12=CC=C(CCCCCC)S%12)C%13=C(C=C(C=C%14C(C%15=C(/C%14=C(C#N)/C#N)C=C(F)C=C%15)=O)S%13)S%10)=C8)=C5S3)=O)C=CC(F)=C2,CCc1ccc(C2(c3ccc(CC)s3)c3cc4c(cc3-c3sc5cc(/C=C6\C(=O)c7ccc(F)cc7C6=C(C#N)C#N)sc5c32)C(c2ccc(CC)s2)(c2ccc(CC)s2)c2c-4sc3cc(/C=C4\C(=O)c5ccc(F)cc5C4=C(C#N)C#N)sc23)s1,O=C(OCC(CCCCCC)CCCC)C1=C(SC(C2=CC(C(OCC(CCCCCC)CCCC)=O)=C(C3=CC(Cl)=C(C4=C(Cl)C=C(C5=C(C(OCC(CCCCCC)CCCC)=O)C=C(C6=CC(C(OCC(CCCCCC)CCCC)=O)=C(C7=CC(Cl)=C(C8=C(Cl)C=C(C9=C(C(OCC(CCCCCC)CCCC)=O)C=CS9)S8)S7)S6)S5)S4)S3)S2)=C1)C%10=CC(Cl)=C(S%10)C%11=C(Cl)C=C(S%11)C%12=C(C(OCC(CCCCCC)CCCC)=O)C=CS%12,CCOC(=O)c1csc(-c2cc(C(=O)OCC)c(-c3cc(Cl)c(-c4sc(-c5sc(-c6cc(C(=O)OCC)c(-c7cc(Cl)c(-c8sc(-c9sc(-c%10cc(C(=O)OCC)c(-c%11cc(Cl)c(-c%12sccc%12Cl)s%11)s%10)cc9C(=O)OCC)cc8Cl)s7)s6)cc5C(=O)OCC)cc4Cl)s3)s2)c1
1223,ITIC-Th1,PDCBT-2F,,10.1021/acs.macromol.9b00793,0.98,15.32,56.5,,sm,fused,7.0,polymer,N#C/C(C#N)=C1C2=C(C(C/1=CC3=CC(SC4=C5C(C6=CC=C(CCCCCC)S6)(C7=CC=C(CCCCCC)S7)C8=C4C=C9C(C%10=C(C9(C%11=CC=C(CCCCCC)S%11)C%12=CC=C(CCCCCC)S%12)C%13=C(C=C(C=C%14C(C%15=C(/C%14=C(C#N)/C#N)C=C(F)C=C%15)=O)S%13)S%10)=C8)=C5S3)=O)C=CC(F)=C2,CCc1ccc(C2(c3ccc(CC)s3)c3cc4c(cc3-c3sc5cc(/C=C6\C(=O)c7ccc(F)cc7C6=C(C#N)C#N)sc5c32)C(c2ccc(CC)s2)(c2ccc(CC)s2)c2c-4sc3cc(/C=C4\C(=O)c5ccc(F)cc5C4=C(C#N)C#N)sc23)s1,O=C(OCC(CCCCCC)CCCC)C1=C(SC(C2=CC(C(OCC(CCCCCC)CCCC)=O)=C(C3=CC(F)=C(C4=C(F)C=C(C5=C(C(OCC(CCCCCC)CCCC)=O)C=C(C6=CC(C(OCC(CCCCCC)CCCC)=O)=C(C7=CC(F)=C(C8=C(F)C=C(C9=C(C(OCC(CCCCCC)CCCC)=O)C=CS9)S8)S7)S6)S5)S4)S3)S2)=C1)C%10=CC(F)=C(S%10)C%11=C(F)C=C(S%11)C%12=C(C(OCC(CCCCCC)CCCC)=O)C=CS%12,CCOC(=O)c1cc(-c2cc(C(=O)OCC)c(-c3cc(F)c(-c4sc(-c5sc(-c6cc(C(=O)OCC)c(-c7cc(F)c(-c8sc(-c9sc(-c%10cc(C(=O)OCC)c(-c%11cc(F)cs%11)s%10)cc9C(=O)OCC)cc8F)s7)s6)cc5C(=O)OCC)cc4F)s3)s2)sc1-c1cc(F)cs1
1224,ITIC-Th1,PDCBT-F,,10.1021/acs.macromol.9b00793,0.93,17.52,66.2,,sm,fused,7.0,polymer,N#C/C(C#N)=C1C2=C(C(C/1=CC3=CC(SC4=C5C(C6=CC=C(CCCCCC)S6)(C7=CC=C(CCCCCC)S7)C8=C4C=C9C(C%10=C(C9(C%11=CC=C(CCCCCC)S%11)C%12=CC=C(CCCCCC)S%12)C%13=C(C=C(C=C%14C(C%15=C(/C%14=C(C#N)/C#N)C=C(F)C=C%15)=O)S%13)S%10)=C8)=C5S3)=O)C=CC(F)=C2,CCc1ccc(C2(c3ccc(CC)s3)c3cc4c(cc3-c3sc5cc(/C=C6\C(=O)c7ccc(F)cc7C6=C(C#N)C#N)sc5c32)C(c2ccc(CC)s2)(c2ccc(CC)s2)c2c-4sc3cc(/C=C4\C(=O)c5ccc(F)cc5C4=C(C#N)C#N)sc23)s1,O=C(OCC(CCCCCC)CCCC)C1=C(SC(C2=CC(C(OCC(CCCCCC)CCCC)=O)=C(C3=CC=C(C4=C(F)C=C(C5=C(C(OCC(CCCCCC)CCCC)=O)C=C(C6=CC(C(OCC(CCCCCC)CCCC)=O)=C(C7=CC=C(C8=C(F)C=C(C9=C(C(OCC(CCCCCC)CCCC)=O)C=CS9)S8)S7)S6)S5)S4)S3)S2)=C1)C%10=CC(F)=C(S%10)C%11=CC=C(S%11)C%12=C(C(OCC(CCCCCC)CCCC)=O)C=CS%12,CCOC(=O)c1csc(-c2cc(C(=O)OCC)c(-c3cc(F)c(-c4ccc(-c5sc(-c6cc(C(=O)OCC)c(-c7cc(F)c(-c8ccc(-c9sc(-c%10cc(C(=O)OCC)c(-c%11cc(F)c(-c%12cccs%12)s%11)s%10)cc9C(=O)OCC)s8)s7)s6)cc5C(=O)OCC)s4)s3)s2)c1
1225,GS-ISO,PBDB-T-2F,,10.1016/j.joule.2021.12.017,1.22,13.24,72.12,,sm,unfused,2.0,polymer,CC(C)C(C=C(C(C)C)C=C1C(C)C)=C1C2=C(C(SC(C3=CC=C(/C=C4S/C(N(CC)C/4=O)=C(C#N)/C#N)C5=NN(CCCCCCCC)N=C53)=C6)=C6C7=C(C(C)C)C=C(C(C)C)C=C7C(C)C)SC(C8=CC=C(/C=C9S/C(N(CC)C/9=O)=C(C#N)/C#N)C%10=NN(CCCCCCCC)N=C%108)=C2,CCC(C=C(CC)C=C1CC)=C1C2=C(C(SC(C3=CC=C(/C=C4S/C(N(CC)C/4=O)=C(C#N)/C#N)C5=NN(CC)N=C53)=C6)=C6C7=C(CC)C=C(CC)C=C7CC)SC(C8=CC=C(/C=C9S/C(N(CC)C/9=O)=C(C#N)/C#N)C%10=NN(CC)N=C%108)=C2,FC1=C(CC(CCCC)CC)SC(C2=C3C(SC(C4=CC=C(S4)C(SC(C5=CC=C(C6=CC7=C(S6)C(C8=CC(F)=C(CC(CCCC)CC)S8)=C9C(SC(C%10=CC=C(S%10)C(SC(C%11=CC=C(C%12=CC%13=C(S%12)C(C%14=CC(F)=C(CC(CCCC)CC)S%14)=C%15C(SC(C%16=CC=C(S%16)C(SC(C%17=CC=CS%17)=C%18C%19=O)=C%18C(C%20=C(CC(CCCC)CC)SC(CC(CCCC)CC)=C%20%19)=O)=C%15)=C%13C%21=CC(F)=C(CC(CCCC)CC)S%21)S%11)=C%22C%23=O)=C%22C(C%24=C(CC(CCCC)CC)SC(CC(CCCC)CC)=C%24%23)=O)=C9)=C7C%25=CC(F)=C(CC(CCCC)CC)S%25)S5)=C%26C%27=O)=C%26C(C%28=C(CC(CCCC)CC)SC(CC(CCCC)CC)=C%28%27)=O)=C3)=C(C%29=CC(F)=C(CC(CCCC)CC)S%29)C%30=C2SC=C%30)=C1,CCc1sc(-c2c3cc(-c4ccc(-c5sc(-c6ccc(-c7cc8c(-c9cc(F)c(CC)s9)c9sc(-c%10ccc(-c%11sc(-c%12ccc(-c%13cc%14c(-c%15cc(F)c(CC)s%15)c%15sc(-c%16ccc(-c%17sc(-c%18cccs%18)c%18c%17C(=O)c%17c(CC)sc(CC)c%17C%18=O)s%16)cc%15c(-c%15cc(F)c(CC)s%15)c%14s%13)s%12)c%12c%11C(=O)c%11c(CC)sc(CC)c%11C%12=O)s%10)cc9c(-c9cc(F)c(CC)s9)c8s7)s6)c6c5C(=O)c5c(CC)sc(CC)c5C6=O)s4)sc3c(-c3cc(F)c(CC)s3)c3ccsc23)cc1F
1226,Y6-T,PvBDT-F,,10.1016/j.jpowsour.2021.229961,0.87,14.28,52.5,,sm,y,8.0,polymer,O=C1C2=CSC=C2C(/C1=C/C3=C(CCCCCCCCCCC)C(SC4=C5N(C6=C4C7=NSN=C7C8=C6N(C9=C8SC%10=C9SC(/C=C%11/C(C%12=CSC=C%12C%11=O)=C(C#N)\C#N)=C%10CCCCCCCCCCC)CC(CCCC)CC)CC(CCCC)CC)=C5S3)=C(C#N)\C#N,CCC1=C(SC2=C1SC3=C2N(CC)C4=C3C5=NSN=C5C6=C4N(CC)C7=C6SC8=C7SC(/C=C9C(C%10=CSC=C%10C\9=C(C#N)/C#N)=O)=C8CC)/C=C%11C(C%12=CSC=C%12C\%11=C(C#N)/C#N)=O,FC1=C(CC(CC)CCCC)SC(C2=C3C(C=C(C4=CC=C(C5=C6C(C=C(CC(CCCCCC)CCCC)S6)=C(C7=CC=C(C(S8)=CC9=C8C(C%10=CC(F)=C(CC(CC)CCCC)S%10)=C(C=C(C%11=CC=C(C%12=C%13C(C=C(CC(CCCCCC)CCCC)S%13)=C(C%14=CC=C(C(S%15)=CC%16=C%15C(C%17=CC(F)=C(CC(CC)CCCC)S%17)=C(C=C(C%18=CC=C(C%19=C%20C(C=C(CC(CCCCCC)CCCC)S%20)=C(C%21=CC=CS%21)C%22=C%19C=C(CC(CCCCCC)CCCC)S%22)S%18)S%23)C%23=C%16C%24=CC(F)=C(CC(CC)CCCC)S%24)S%14)C%25=C%12C=C(CC(CCCCCC)CCCC)S%25)S%11)S%26)C%26=C9C%27=CC(F)=C(CC(CC)CCCC)S%27)S7)C%28=C5C=C(CC(CCCCCC)CCCC)S%28)S4)S3)=C(C%29=CC(F)=C(CC(CC)CCCC)S%29)C%30=C2C=CS%30)=C1,CCc1cc2c(-c3ccc(-c4cc5c(-c6cc(F)c(CC)s6)c6sc(-c7ccc(-c8c9cc(CC)sc9c(-c9ccc(-c%10cc%11c(-c%12cc(F)c(CC)s%12)c%12sc(-c%13ccc(-c%14c%15cc(CC)sc%15c(-c%15ccc(-c%16cc%17c(-c%18cc(F)c(CC)s%18)c%18sccc%18c(-c%18cc(F)c(CC)s%18)c%17s%16)s%15)c%15cc(CC)sc%14%15)s%13)cc%12c(-c%12cc(F)c(CC)s%12)c%11s%10)s9)c9cc(CC)sc89)s7)cc6c(-c6cc(F)c(CC)s6)c5s4)s3)c3sc(CC)cc3c(-c3cccs3)c2s1
1227,Y6-T,PvBDT-Cl,,10.1016/j.jpowsour.2021.229961,0.91,15.31,59.1,,sm,y,8.0,polymer,O=C1C2=CSC=C2C(/C1=C/C3=C(CCCCCCCCCCC)C(SC4=C5N(C6=C4C7=NSN=C7C8=C6N(C9=C8SC%10=C9SC(/C=C%11/C(C%12=CSC=C%12C%11=O)=C(C#N)\C#N)=C%10CCCCCCCCCCC)CC(CCCC)CC)CC(CCCC)CC)=C5S3)=C(C#N)\C#N,CCC1=C(SC2=C1SC3=C2N(CC)C4=C3C5=NSN=C5C6=C4N(CC)C7=C6SC8=C7SC(/C=C9C(C%10=CSC=C%10C\9=C(C#N)/C#N)=O)=C8CC)/C=C%11C(C%12=CSC=C%12C\%11=C(C#N)/C#N)=O,ClC1=C(CC(CC)CCCC)SC(C2=C3C(C=C(C4=CC=C(C5=C6C(C=C(CC(CCCCCC)CCCC)S6)=C(C7=CC=C(C(S8)=CC9=C8C(C%10=CC(Cl)=C(CC(CC)CCCC)S%10)=C(C=C(C%11=CC=C(C%12=C%13C(C=C(CC(CCCCCC)CCCC)S%13)=C(C%14=CC=C(C(S%15)=CC%16=C%15C(C%17=CC(Cl)=C(CC(CC)CCCC)S%17)=C(C=C(C%18=CC=C(C%19=C%20C(C=C(CC(CCCCCC)CCCC)S%20)=C(C%21=CC=CS%21)C%22=C%19C=C(CC(CCCCCC)CCCC)S%22)S%18)S%23)C%23=C%16C%24=CC(Cl)=C(CC(CC)CCCC)S%24)S%14)C%25=C%12C=C(CC(CCCCCC)CCCC)S%25)S%11)S%26)C%26=C9C%27=CC(Cl)=C(CC(CC)CCCC)S%27)S7)C%28=C5C=C(CC(CCCCCC)CCCC)S%28)S4)S3)=C(C%29=CC(Cl)=C(CC(CC)CCCC)S%29)C%30=C2C=CS%30)=C1,CCc1cc2c(-c3ccc(-c4cc5c(-c6cc(Cl)c(CC)s6)c6sc(-c7ccc(-c8c9cc(CC)sc9c(-c9ccc(-c%10cc%11c(-c%12cc(Cl)c(CC)s%12)c%12sc(-c%13ccc(-c%14c%15cc(CC)sc%15c(-c%15ccc(-c%16cc%17c(-c%18cc(Cl)c(CC)s%18)c%18sccc%18c(-c%18cc(Cl)c(CC)s%18)c%17s%16)s%15)c%15cc(CC)sc%14%15)s%13)cc%12c(-c%12cc(Cl)c(CC)s%12)c%11s%10)s9)c9cc(CC)sc89)s7)cc6c(-c6cc(Cl)c(CC)s6)c5s4)s3)c3sc(CC)cc3c(-c3cccs3)c2s1
1228,Y10,J11,,10.1039/C9CP05015A,0.89,21.21,71.55,,sm,y,8.0,polymer,O=C1C2=CSC=C2C(/C1=C/C3=C(CCCCCCCCCCC)C(SC4=C5N(C6=C4C7=NSN=C7C8=C6N(C9=C8SC%10=C9SC(/C=C%11/C(C%12=CSC=C%12C%11=O)=C(C#N)\C#N)=C%10CCCCCCCCCCC)CC(CCCC)CC)CC(CCCC)CC)=C5S3)=C(C#N)\C#N,CCC1=C(SC2=C1SC3=C2N(CC)C4=C3C5=NSN=C5C6=C4N(CC)C7=C6SC8=C7SC(/C=C9C(C%10=CSC=C%10C\9=C(C#N)/C#N)=O)=C8CC)/C=C%11C(C%12=CSC=C%12C\%11=C(C#N)/C#N)=O,ClC1=C(CCCCCCCC)C=C(S1)C2=C3SC(C4=CC=C(C5=C(C(F)=CC6=NN(CC(CCCCCCCC)CCCCCC)N=C65)F)S4)=CC3=C(C7=CC(CCCCCCCC)=C(Cl)S7)C8=C2C=C(S8)C9=CC=C(C(C%10=NN(CC(CCCCCCCC)CCCCCC)N=C%10%11)=C(F)C(F)=C%11C%12=CC=C(S%12)C%13=CC%14=C(C%15=CC(CCCCCCCC)=C(Cl)S%15)C%16=C(C(C%17=CC(CCCCCCCC)=C(Cl)S%17)=C%14S%13)C=C(S%16)C%18=CC=C(C(C%19=NN(CC(CCCCCCCC)CCCCCC)N=C%19%20)=C(F)C(F)=C%20C%21=CC=C(S%21)C%22=CC%23=C(C%24=CC(CCCCCCCC)=C(Cl)S%24)C%25=C(C(C%26=CC(CCCCCCCC)=C(Cl)S%26)=C%23S%22)C=C(S%25)C%27=CC=CS%27)S%18)S9,CCc1cc(-c2c3cc(-c4ccc(-c5c(F)c(F)c(-c6ccc(-c7cc8c(-c9cc(CC)c(Cl)s9)c9sc(-c%10ccc(-c%11c(F)c(F)c(-c%12ccc(-c%13cc%14c(-c%15cc(CC)c(Cl)s%15)c%15sc(-c%16ccc(-c%17c(F)c(F)c(-c%18cccs%18)c%18nn(CC)nc%17%18)s%16)cc%15c(-c%15cc(CC)c(Cl)s%15)c%14s%13)s%12)c%12nn(CC)nc%11%12)s%10)cc9c(-c9cc(CC)c(Cl)s9)c8s7)s6)c6nn(CC)nc56)s4)sc3c(-c3cc(CC)c(Cl)s3)c3ccsc23)sc1Cl
1229,IDTIDSe-T-IC,J51,,10.1016/j.nanoen.2016.07.019,0.91,15.16,58.0,,sm,fused,10.0,polymer,O=C(C(C=CC=C1)=C1C/2=C(C#N)/C#N)C2=C/C3=CC4=C([Se]3)C(C=C(C(C5=CC=C(CCCCCC)C=C5)(C6=CC=C(CCCCCC)C=C6)C7=C8SC9=C7SC%10=C9C(C%11=CC=C(CCCCCC)C=C%11)(C%12=CC=C(CCCCCC)C=C%12)C%13=C%10C=C(C(C%14=CC=C(CCCCCC)C=C%14)(C%15=CC=C(CCCCCC)C=C%15)C%16=C%17[Se]C(/C=C%18C(C(C=CC=C%19)=C%19C\%18=C(C#N)\C#N)=O)=C%16)C%17=C%13)C8=C%20)=C%20C4(C%21=CC=C(CCCCCC)C=C%21)C%22=CC=C(CCCCCC)C=C%22,CCc1ccc(C2(c3ccc(CC)cc3)c3cc4c(cc3-c3[se]c(/C=C5\C(=O)c6ccccc6C5=C(C#N)C#N)cc32)C(c2ccc(CC)cc2)(c2ccc(CC)cc2)c2c-4sc3c4c(sc23)-c2cc3c(cc2C4(c2ccc(CC)cc2)c2ccc(CC)cc2)-c2[se]c(/C=C4\C(=O)c5ccccc5C4=C(C#N)C#N)cc2C3(c2ccc(CC)cc2)c2ccc(CC)cc2)cc1,CCCCCCC(CCCCCCCC)CC1=CC=C(S1)C2=C3SC(C4=CC=C(C5=C(C(F)=CC6=NN(CCCCCCCC)N=C65)F)S4)=CC3=C(C7=CC=C(CC(CCCCCCCC)CCCCCC)S7)C8=C2C=C(S8)C9=CC=C(C(C%10=NN(CCCCCCCC)N=C%10%11)=C(F)C(F)=C%11C%12=CC=C(S%12)C%13=CC%14=C(C%15=CC=C(CC(CCCCCCCC)CCCCCC)S%15)C%16=C(C(C%17=CC=C(CC(CCCCCCCC)CCCCCC)S%17)=C%14S%13)C=C(S%16)C%18=CC=C(C(C%19=NN(CCCCCCCC)N=C%19%20)=C(F)C(F)=C%20C%21=CC=C(S%21)C%22=CC%23=C(C%24=CC=C(CC(CCCCCCCC)CCCCCC)S%24)C%25=C(C(C%26=CC=C(CC(CCCCCCCC)CCCCCC)S%26)=C%23S%22)C=C(S%25)C%27=CC=CS%27)S%18)S9,CCc1ccc(-c2c3cc(-c4ccc(-c5c(F)c(F)c(-c6ccc(-c7cc8c(-c9ccc(CC)s9)c9sc(-c%10ccc(-c%11c(F)c(F)c(-c%12ccc(-c%13cc%14c(-c%15ccc(CC)s%15)c%15sc(-c%16ccc(-c%17c(F)c(F)c(-c%18cccs%18)c%18nn(CC)nc%17%18)s%16)cc%15c(-c%15ccc(CC)s%15)c%14s%13)s%12)c%12nn(CC)nc%11%12)s%10)cc9c(-c9ccc(CC)s9)c8s7)s6)c6nn(CC)nc56)s4)sc3c(-c3ccc(CC)s3)c3ccsc23)s1
1230,Br-ITIC,PBDB-T-2F,,10.1016/j.nanoen.2019.04.018,0.937,18.53,72.7,,sm,fused,7.0,polymer,O=C1C2=C(C(/C1=C/C3=CC4=C(C5=C(S4)C(C=C6C(C7=CC=C(C=C7)CCCCCC)(C8=C(SC9=C8SC(/C=C%10/C(C%11=C(C%10=O)C=CC(Br)=C%11)=C(C#N)/C#N)=C9)C6=C%12)C%13=CC=C(C=C%13)CCCCCC)=C%12C5(C%14=CC=C(C=C%14)CCCCCC)C%15=CC=C(C=C%15)CCCCCC)S3)=C(C#N)\C#N)C=C(Br)C=C2,CCc1ccc(C2(c3ccc(CC)cc3)c3cc4c(cc3-c3sc5cc(/C=C6\C(=O)c7ccc(Br)cc7C6=C(C#N)C#N)sc5c32)C(c2ccc(CC)cc2)(c2ccc(CC)cc2)c2c-4sc3cc(/C=C4\C(=O)c5ccc(Br)cc5C4=C(C#N)C#N)sc23)cc1,FC1=C(CC(CCCC)CC)SC(C2=C3C(SC(C4=CC=C(S4)C(SC(C5=CC=C(C6=CC7=C(S6)C(C8=CC(F)=C(CC(CCCC)CC)S8)=C9C(SC(C%10=CC=C(S%10)C(SC(C%11=CC=C(C%12=CC%13=C(S%12)C(C%14=CC(F)=C(CC(CCCC)CC)S%14)=C%15C(SC(C%16=CC=C(S%16)C(SC(C%17=CC=CS%17)=C%18C%19=O)=C%18C(C%20=C(CC(CCCC)CC)SC(CC(CCCC)CC)=C%20%19)=O)=C%15)=C%13C%21=CC(F)=C(CC(CCCC)CC)S%21)S%11)=C%22C%23=O)=C%22C(C%24=C(CC(CCCC)CC)SC(CC(CCCC)CC)=C%24%23)=O)=C9)=C7C%25=CC(F)=C(CC(CCCC)CC)S%25)S5)=C%26C%27=O)=C%26C(C%28=C(CC(CCCC)CC)SC(CC(CCCC)CC)=C%28%27)=O)=C3)=C(C%29=CC(F)=C(CC(CCCC)CC)S%29)C%30=C2SC=C%30)=C1,CCc1sc(-c2c3cc(-c4ccc(-c5sc(-c6ccc(-c7cc8c(-c9cc(F)c(CC)s9)c9sc(-c%10ccc(-c%11sc(-c%12ccc(-c%13cc%14c(-c%15cc(F)c(CC)s%15)c%15sc(-c%16ccc(-c%17sc(-c%18cccs%18)c%18c%17C(=O)c%17c(CC)sc(CC)c%17C%18=O)s%16)cc%15c(-c%15cc(F)c(CC)s%15)c%14s%13)s%12)c%12c%11C(=O)c%11c(CC)sc(CC)c%11C%12=O)s%10)cc9c(-c9cc(F)c(CC)s9)c8s7)s6)c6c5C(=O)c5c(CC)sc(CC)c5C6=O)s4)sc3c(-c3cc(F)c(CC)s3)c3ccsc23)cc1F
1231,Br-ITIC,J71,,10.1016/j.nanoen.2019.04.018,0.8759999999999999,18.27,76.2,,sm,fused,7.0,polymer,O=C1C2=C(C(/C1=C/C3=CC4=C(C5=C(S4)C(C=C6C(C7=CC=C(C=C7)CCCCCC)(C8=C(SC9=C8SC(/C=C%10/C(C%11=C(C%10=O)C=CC(Br)=C%11)=C(C#N)/C#N)=C9)C6=C%12)C%13=CC=C(C=C%13)CCCCCC)=C%12C5(C%14=CC=C(C=C%14)CCCCCC)C%15=CC=C(C=C%15)CCCCCC)S3)=C(C#N)\C#N)C=C(Br)C=C2,CCc1ccc(C2(c3ccc(CC)cc3)c3cc4c(cc3-c3sc5cc(/C=C6\C(=O)c7ccc(Br)cc7C6=C(C#N)C#N)sc5c32)C(c2ccc(CC)cc2)(c2ccc(CC)cc2)c2c-4sc3cc(/C=C4\C(=O)c5ccc(Br)cc5C4=C(C#N)C#N)sc23)cc1,CCC[Si](CCC)(CCC)C1=CC=C(S1)C2=C3SC(C4=CC=C(C5=C(C(F)=CC6=NN(CC(CCCCCCCC)CCCCCC)N=C65)F)S4)=CC3=C(C7=CC=C([Si](CCC)(CCC)CCC)S7)C8=C2C=C(S8)C9=CC=C(C(C%10=NN(CC(CCCCCCCC)CCCCCC)N=C%10%11)=C(F)C(F)=C%11C%12=CC=C(S%12)C%13=CC%14=C(C%15=CC=C([Si](CCC)(CCC)CCC)S%15)C%16=C(C(C%17=CC=C([Si](CCC)(CCC)CCC)S%17)=C%14S%13)C=C(S%16)C%18=CC=C(C(C%19=NN(CC(CCCCCCCC)CCCCCC)N=C%19%20)=C(F)C(F)=C%20C%21=CC=C(S%21)C%22=CC%23=C(C%24=CC=C([Si](CCC)(CCC)CCC)S%24)C%25=C(C(C%26=CC=C([Si](CCC)(CCC)CCC)S%26)=C%23S%22)C=C(S%25)C%27=CC=CS%27)S%18)S9,CCN1N=C2C(C3=CC=CS3)=C(C(F)=C(C2=N1)C4=CC=C(S4)C5=CC6=C(C7=C(C(C8=CC=C(S8)[Si](CC)(CC)CC)=C6S5)C=C(C9=CC=C(S9)C%10=C(C(F)=C(C%11=NN(N=C%10%11)CC)C%12=CC=C(S%12)C%13=CC%14=C(C%15=C(C(C%16=CC=C(S%16)[Si](CC)(CC)CC)=C%14S%13)C=C(C%17=CC=C(S%17)C%18=C(C(F)=C(C%19=NN(N=C%18%19)CC)C%20=CC=C(S%20)C%21=CC%22=C(C%23=C(C(C%24=CC=C(S%24)[Si](CC)(CC)CC)=C%22S%21)C=CS%23)C%25=CC=C(S%25)[Si](CC)(CC)CC)F)S%15)C%26=CC=C(S%26)[Si](CC)(CC)CC)F)S7)C%27=CC=C(S%27)[Si](CC)(CC)CC)F
1232,Br-ITIC,PTPDBDT,,10.1039/C7QM00025A,0.93,15.4,66.0,,sm,fused,7.0,polymer,O=C1C2=C(C(/C1=C/C3=CC4=C(C5=C(S4)C(C=C6C(C7=CC=C(C=C7)CCCCCC)(C8=C(SC9=C8SC(/C=C%10/C(C%11=C(C%10=O)C=CC(Br)=C%11)=C(C#N)/C#N)=C9)C6=C%12)C%13=CC=C(C=C%13)CCCCCC)=C%12C5(C%14=CC=C(C=C%14)CCCCCC)C%15=CC=C(C=C%15)CCCCCC)S3)=C(C#N)\C#N)C=C(Br)C=C2,CCc1ccc(C2(c3ccc(CC)cc3)c3cc4c(cc3-c3sc5cc(/C=C6\C(=O)c7ccc(Br)cc7C6=C(C#N)C#N)sc5c32)C(c2ccc(CC)cc2)(c2ccc(CC)cc2)c2c-4sc3cc(/C=C4\C(=O)c5ccc(Br)cc5C4=C(C#N)C#N)sc23)cc1,O=C(N1CCCCCCCC)C2=CSC(C(S3)=CC4=C3C(C5=CC=C(CC(CC)CCCC)S5)=C(C=C(C6=C(C(N(CCCCCCCC)C7=O)=O)C7=C(C(S8)=CC9=C8C(C%10=CC=C(CC(CC)CCCC)S%10)=C(C=C(C%11=C(C(N(CCCCCCCC)C%12=O)=O)C%12=C(C(S%13)=CC%14=C%13C(C%15=CC=C(CC(CC)CCCC)S%15)=C(C=CS%16)C%16=C%14C%17=CC=C(CC(CCCC)CC)S%17)S%11)S%18)C%18=C9C%19=CC=C(CC(CCCC)CC)S%19)S6)S%20)C%20=C4C%21=CC=C(CC(CCCC)CC)S%21)=C2C1=O,CCc1ccc(-c2c3cc(-c4sc(-c5cc6c(-c7ccc(CC)s7)c7sc(-c8sc(-c9cc%10c(-c%11ccc(CC)s%11)c%11sc(-c%12scc%13c%12C(=O)N(CC)C%13=O)cc%11c(-c%11ccc(CC)s%11)c%10s9)c9c8C(=O)N(CC)C9=O)cc7c(-c7ccc(CC)s7)c6s5)c5c4C(=O)N(CC)C5=O)sc3c(-c3ccc(CC)s3)c3ccsc23)s1
1233,IFIC-i-4F,PTB7-Th,,10.1016/j.nanoen.2019.06.003,0.66,23.56,65.0,,sm,fused,5.0,polymer,O=C(C(C=CC(F)=C1)=C1C/2=C(C#N)/C#N)C2=C/C3=C(SC(C(OCC(CCCC)CC)=O)=C4F)C4=C(S3)C(S5)=CC6=C5C7=CC(C(C8=CC=C(CCCCCC)C=C8)(C9=CC=C(CCCCCC)C=C9)C%10=C%11SC(C%12=C%13C(SC(C(OCC(CCCC)CC)=O)=C%13F)=C(/C=C%14C(C(C=CC(F)=C%15)=C%15C\%14=C(C#N)\C#N)=O)S%12)=C%10)=C%11C=C7C6(C%16=CC=C(CCCCCC)C=C%16)C%17=CC=C(CCCCCC)C=C%17,CCOC(=O)c1sc2c(/C=C3\C(=O)c4ccc(F)cc4C3=C(C#N)C#N)sc(-c3cc4c(s3)-c3cc5c(cc3C4(c3ccc(CC)cc3)c3ccc(CC)cc3)-c3sc(-c4sc(/C=C6\C(=O)c7ccc(F)cc7C6=C(C#N)C#N)c6sc(C(=O)OCC)c(F)c46)cc3C5(c3ccc(CC)cc3)c3ccc(CC)cc3)c2c1F,FC1=C(C(OCC(CCCC)CC)=O)SC2=C(SC=C21)C(S3)=CC4=C3C(C5=CC=C(CC(CC)CCCC)S5)=C(C=C(C6=C(C(F)=C(C(OCC(CCCC)CC)=O)S7)C7=C(S6)C(S8)=CC9=C8C(C%10=CC=C(CC(CCCC)CC)S%10)=C(C=C(C%11=C(C(F)=C(C(OCC(CCCC)CC)=O)S%12)C%12=C(S%11)C(S%13)=CC%14=C%13C(C%15=CC=C(CC(CC)CCCC)S%15)=C(C=CS%16)C%16=C%14C%17=CC=C(CC(CC)CCCC)S%17)S%18)C%18=C9C%19=CC=C(CC(CCCC)CC)S%19)S%20)C%20=C4C%21=CC=C(CC(CC)CCCC)S%21,CCOC(=O)c1sc2c(-c3cc4c(-c5ccc(CC)s5)c5sc(-c6sc(-c7cc8c(-c9ccc(CC)s9)c9sc(-c%10sc(-c%11cc%12c(-c%13ccc(CC)s%13)c%13sccc%13c(-c%13ccc(CC)s%13)c%12s%11)c%11sc(C(=O)OCC)c(F)c%10%11)cc9c(-c9ccc(CC)s9)c8s7)c7sc(C(=O)OCC)c(F)c67)cc5c(-c5ccc(CC)s5)c4s3)scc2c1F
1234,TTPBT-IC,PBDB-T,,10.1016/j.nanoen.2020.104718,0.91,21.9,69.0,,polymer,,,polymer,O=C1C2=CC=CC=C2C(/C1=C/C3=C(C4=C(S3)C(N(CC(CCCCCCCCCCCC)CCCCCCCCCC)C5=C6C7=NSN=C7C8=C5N(CC(CCCCCCCCCCCC)CCCCCCCCCC)C9=C8SC%10=C9SC(/C=C%11/C(C%12=C(C=C(C(C=C%13C(/C%14=C/C%15=C(C%16=C(S%15)C(N(CC(CCCCCCCCCCCC)CCCCCCCCCC)C%17=C%18C%19=NSN=C%19C%20=C%17N(CC(CCCCCCCCCCCC)CCCCCCCCCC)C%21=C%20SC%22=C%21SC(/C=C%23/C(C%24=C(C=CC=C%24)C%23=O)=C(C#N)/C#N)=C%22CCCCCCCCCCC)=C%18S%16)CCCCCCCCCCC)=C(C#N)\C#N)=CC=C%13C%14=O)C=C%12)C%11=O)=C(C#N)/C#N)=C%10CCCCCCCCCCC)=C6S4)CCCCCCCCCCC)=C(C#N)\C#N,O=C1C2=CC=CC=C2C(/C1=C/C3=C(C4=C(S3)C(N(CC)C5=C6C7=NSN=C7C8=C5N(CC)C9=C8SC%10=C9SC(/C=C%11/C(C%12=C(C=CC(C%13=CC=C(C(/C%14=C/C%15=C(C%16=C(S%15)C(N(CC)C%17=C%18C%19=NSN=C%19C%20=C%17N(CC)C%21=C%20SC%22=C%21SC(/C=C%23/C(C%24=C(C=CC=C%24)C%23=O)=C(C#N)/C#N)=C%22CC)=C%18S%16)CC)=C(C#N)\C#N)C(C%14=O)=C%13)=C%12)C%11=O)=C(C#N)/C#N)=C%10CC)=C6S4)CC)=C(C#N)\C#N,CCC(CCCC)CC1=CC=C(S1)C2=C3C(SC(C4=CC=C(S4)C(SC(C5=CC=C(C6=CC7=C(S6)C(C8=CC=C(CC(CCCC)CC)S8)=C9C(SC(C%10=CC=C(S%10)C(SC(C%11=CC=C(C%12=CC%13=C(S%12)C(C%14=CC=C(CC(CCCC)CC)S%14)=C%15C(SC(C%16=CC=C(S%16)C(SC(C%17=CC=CS%17)=C%18C%19=O)=C%18C(C%20=C(CC(CCCC)CC)SC(CC(CCCC)CC)=C%20%19)=O)=C%15)=C%13C%21=CC=C(CC(CCCC)CC)S%21)S%11)=C%22C%23=O)=C%22C(C%24=C(CC(CCCC)CC)SC(CC(CCCC)CC)=C%24%23)=O)=C9)=C7C%25=CC=C(CC(CCCC)CC)S%25)S5)=C%26C%27=O)=C%26C(C%28=C(CC(CCCC)CC)SC(CC(CCCC)CC)=C%28%27)=O)=C3)=C(C%29=CC=C(CC(CCCC)CC)S%29)C%30=C2SC=C%30,CCc1ccc(-c2c3cc(-c4ccc(-c5sc(-c6ccc(-c7cc8c(-c9ccc(CC)s9)c9sc(-c%10ccc(-c%11sc(-c%12ccc(-c%13cc%14c(-c%15ccc(CC)s%15)c%15sc(-c%16ccc(-c%17sc(-c%18cccs%18)c%18c%17C(=O)c%17c(CC)sc(CC)c%17C%18=O)s%16)cc%15c(-c%15ccc(CC)s%15)c%14s%13)s%12)c%12c%11C(=O)c%11c(CC)sc(CC)c%11C%12=O)s%10)cc9c(-c9ccc(CC)s9)c8s7)s6)c6c5C(=O)c5c(CC)sc(CC)c5C6=O)s4)sc3c(-c3ccc(CC)s3)c3ccsc23)s1
1235,IDST-4F,PBDB-TF,,10.1016/j.nanoen.2020.104861,0.82,24.9,70.0,,sm,fused,5.0,polymer,N#CC(C#N)=C1C(=CC=2SC(C=3SC=4C=5C=C6C(=CC5C(C4C3)(CCCCCC)CCCCCC)C=7SC(C=C8C(=O)C9=CC(F)=C(F)C=C9C8=C(C#N)C#N)=CC7C6(CCCCCC)CCCCCC)=C(SCC(CC)CCCC)C2)C(=O)C%10=CC(F)=C(F)C=C%101,CCSc1cc(/C=C2\C(=O)c3cc(F)c(F)cc3C2=C(C#N)C#N)sc1-c1cc2c(s1)-c1cc3c(cc1C2(CC)CC)-c1sc(/C=C2\C(=O)c4cc(F)c(F)cc4C2=C(C#N)C#N)cc1C3(CC)CC,FC1=C(CC(CCCC)CC)SC(C2=C3C(SC(C4=CC=C(S4)C(SC(C5=CC=C(C6=CC7=C(S6)C(C8=CC(F)=C(CC(CCCC)CC)S8)=C9C(SC(C%10=CC=C(S%10)C(SC(C%11=CC=C(C%12=CC%13=C(S%12)C(C%14=CC(F)=C(CC(CCCC)CC)S%14)=C%15C(SC(C%16=CC=C(S%16)C(SC(C%17=CC=CS%17)=C%18C%19=O)=C%18C(C%20=C(CC(CCCC)CC)SC(CC(CCCC)CC)=C%20%19)=O)=C%15)=C%13C%21=CC(F)=C(CC(CCCC)CC)S%21)S%11)=C%22C%23=O)=C%22C(C%24=C(CC(CCCC)CC)SC(CC(CCCC)CC)=C%24%23)=O)=C9)=C7C%25=CC(F)=C(CC(CCCC)CC)S%25)S5)=C%26C%27=O)=C%26C(C%28=C(CC(CCCC)CC)SC(CC(CCCC)CC)=C%28%27)=O)=C3)=C(C%29=CC(F)=C(CC(CCCC)CC)S%29)C%30=C2SC=C%30)=C1,CCc1sc(-c2c3cc(-c4ccc(-c5sc(-c6ccc(-c7cc8c(-c9cc(F)c(CC)s9)c9sc(-c%10ccc(-c%11sc(-c%12ccc(-c%13cc%14c(-c%15cc(F)c(CC)s%15)c%15sc(-c%16ccc(-c%17sc(-c%18cccs%18)c%18c%17C(=O)c%17c(CC)sc(CC)c%17C%18=O)s%16)cc%15c(-c%15cc(F)c(CC)s%15)c%14s%13)s%12)c%12c%11C(=O)c%11c(CC)sc(CC)c%11C%12=O)s%10)cc9c(-c9cc(F)c(CC)s9)c8s7)s6)c6c5C(=O)c5c(CC)sc(CC)c5C6=O)s4)sc3c(-c3cc(F)c(CC)s3)c3ccsc23)cc1F
1236,BTP-C6Ph,PBDB-TF,,10.1016/j.nanoen.2020.105087,0.8390000000000001,24.3,76.2,,sm,y,8.0,polymer,N#C/C(C#N)=C1C(C(C2=CC(F)=C(C=C2\1)F)=O)=CC3=C(CCC4=CC=C(CCCCCC)C=C4)C(SC5=C6N(CC(CCCC)CC)C7=C5C8=NSN=C8C9=C7N(CC(CCCC)CC)C%10=C9SC%11=C%10SC(C=C%12C(C%13=CC(F)=C(C=C%13/C%12=C(C#N)/C#N)F)=O)=C%11CCC%14=CC=C(CCCCCC)C=C%14)=C6S3,O=C(C1=C(C/2=C(C#N)\C#N)C=C(F)C(F)=C1)C2=C/C(SC3=C4SC5=C3N(CC)C6=C5C7=NSN=C7C8=C6N(CC)C9=C8SC%10=C9SC(/C=C%11C(C%12=C(C\%11=C(C#N)/C#N)C=C(F)C(F)=C%12)=O)=C%10CC)=C4CC,FC1=C(CC(CCCC)CC)SC(C2=C3C(SC(C4=CC=C(S4)C(SC(C5=CC=C(C6=CC7=C(S6)C(C8=CC(F)=C(CC(CCCC)CC)S8)=C9C(SC(C%10=CC=C(S%10)C(SC(C%11=CC=C(C%12=CC%13=C(S%12)C(C%14=CC(F)=C(CC(CCCC)CC)S%14)=C%15C(SC(C%16=CC=C(S%16)C(SC(C%17=CC=CS%17)=C%18C%19=O)=C%18C(C%20=C(CC(CCCC)CC)SC(CC(CCCC)CC)=C%20%19)=O)=C%15)=C%13C%21=CC(F)=C(CC(CCCC)CC)S%21)S%11)=C%22C%23=O)=C%22C(C%24=C(CC(CCCC)CC)SC(CC(CCCC)CC)=C%24%23)=O)=C9)=C7C%25=CC(F)=C(CC(CCCC)CC)S%25)S5)=C%26C%27=O)=C%26C(C%28=C(CC(CCCC)CC)SC(CC(CCCC)CC)=C%28%27)=O)=C3)=C(C%29=CC(F)=C(CC(CCCC)CC)S%29)C%30=C2SC=C%30)=C1,CCc1sc(-c2c3cc(-c4ccc(-c5sc(-c6ccc(-c7cc8c(-c9cc(F)c(CC)s9)c9sc(-c%10ccc(-c%11sc(-c%12ccc(-c%13cc%14c(-c%15cc(F)c(CC)s%15)c%15sc(-c%16ccc(-c%17sc(-c%18cccs%18)c%18c%17C(=O)c%17c(CC)sc(CC)c%17C%18=O)s%16)cc%15c(-c%15cc(F)c(CC)s%15)c%14s%13)s%12)c%12c%11C(=O)c%11c(CC)sc(CC)c%11C%12=O)s%10)cc9c(-c9cc(F)c(CC)s9)c8s7)s6)c6c5C(=O)c5c(CC)sc(CC)c5C6=O)s4)sc3c(-c3cc(F)c(CC)s3)c3ccsc23)cc1F
1237,Y-T,PBDB-TF,,10.1016/j.nanoen.2021.106538,1.19,9.21,46.15,,sm,y,8.0,polymer,O=C(/C(C(N1CC)=O)=C/C2=C(CCCCCCCCCCC)C3=C(S2)C4=C(S3)C5=C(N4CC(CCCC)CC)C6=C(C7=NSN=C75)C8=C(N6CC(CCCC)CC)C9=C(S8)C(CCCCCCCCCCC)=C(S9)/C=C%10C(N(CC)C(N(CC)C/%10=O)=S)=O)N(CC)C1=S,CCc1c(C=C2C(=O)N(CC)C(=S)N(CC)C2=O)sc2c1sc1c3c4nsnc4c4c5sc6c(CC)c(C=C7C(=O)N(CC)C(=S)N(CC)C7=O)sc6c5n(CC)c4c3n(CC)c21,FC1=C(CC(CCCC)CC)SC(C2=C3C(SC(C4=CC=C(S4)C(SC(C5=CC=C(C6=CC7=C(S6)C(C8=CC(F)=C(CC(CCCC)CC)S8)=C9C(SC(C%10=CC=C(S%10)C(SC(C%11=CC=C(C%12=CC%13=C(S%12)C(C%14=CC(F)=C(CC(CCCC)CC)S%14)=C%15C(SC(C%16=CC=C(S%16)C(SC(C%17=CC=CS%17)=C%18C%19=O)=C%18C(C%20=C(CC(CCCC)CC)SC(CC(CCCC)CC)=C%20%19)=O)=C%15)=C%13C%21=CC(F)=C(CC(CCCC)CC)S%21)S%11)=C%22C%23=O)=C%22C(C%24=C(CC(CCCC)CC)SC(CC(CCCC)CC)=C%24%23)=O)=C9)=C7C%25=CC(F)=C(CC(CCCC)CC)S%25)S5)=C%26C%27=O)=C%26C(C%28=C(CC(CCCC)CC)SC(CC(CCCC)CC)=C%28%27)=O)=C3)=C(C%29=CC(F)=C(CC(CCCC)CC)S%29)C%30=C2SC=C%30)=C1,CCc1sc(-c2c3cc(-c4ccc(-c5sc(-c6ccc(-c7cc8c(-c9cc(F)c(CC)s9)c9sc(-c%10ccc(-c%11sc(-c%12ccc(-c%13cc%14c(-c%15cc(F)c(CC)s%15)c%15sc(-c%16ccc(-c%17sc(-c%18cccs%18)c%18c%17C(=O)c%17c(CC)sc(CC)c%17C%18=O)s%16)cc%15c(-c%15cc(F)c(CC)s%15)c%14s%13)s%12)c%12c%11C(=O)c%11c(CC)sc(CC)c%11C%12=O)s%10)cc9c(-c9cc(F)c(CC)s9)c8s7)s6)c6c5C(=O)c5c(CC)sc(CC)c5C6=O)s4)sc3c(-c3cc(F)c(CC)s3)c3ccsc23)cc1F
1238,MAZ-1,D18,,10.1021/acsami.2c03196,0.93,4.46,46.73,,sm,y,8.0,polymer,O=C(N(CC)C(N(CC)C/1=O)=S)C1=C/C2=C(CCCCCCCCCCC)C3=C(S2)C4=C(S3)C5=C(N4CC(CC)CCCC)C6=C(C7=NSN=C75)C8=C(N6CC(CC)CCCC)C9=C(S8)C(CCCCCCCCCCC)=C(/C=C%10C(N(CC)C(N(CC)C/%10=O)=S)=O)S9,CCC1=C(/C=C2C(N(CC)C(N(CC)C/2=O)=S)=O)SC3=C1SC4=C3N(C5=C4C6=NSN=C6C7=C5N(C8=C7SC9=C8SC(/C=C%10C(N(CC)C(N(CC)C\%10=O)=S)=O)=C9CC)CC)CC,FC1=C(CC)SC(C2=C3C(C=C(C4=C(CC(CCCC)CCCCCC)C=C(C5=CC6=C(C(SC(C7=CC(CC(CCCC)CCCCCC)=C(C(S8)=CC9=C8C(C%10=CC(F)=C(CC)S%10)=C(C=C(C%11=C(CC(CCCC)CCCCCC)C=C(C%12=CC%13=C(C(SC(C%14=CC(CC(CCCC)CCCCCC)=C(C(S%15)=CC%16=C%15C(C%17=CC(F)=C(CC)S%17)=C(C=C(C%18=C(CC(CCCC)CCCCCC)C=C(C%19=CC%20=C(C(SC(C%21=CC(CC(CCCC)CCCCCC)=CS%21)=C%22)=C%22C%23=NSN=C%23%20)S%19)S%18)S%24)C%24=C%16C%25=CC(F)=C(CC)S%25)S%14)=C%26)=C%26C%27=NSN=C%27%13)S%12)S%11)S%28)C%28=C9C%29=CC(F)=C(CC)S%29)S7)=C%30)=C%30C%31=NSN=C%316)S5)S4)S3)=C(C%32=CC(F)=C(CC)S%32)C%33=C2C=CS%33)=C1,CCc1csc(-c2cc3c4nsnc4c4cc(-c5cc(CC)c(-c6cc7c(-c8cc(F)c(CC)s8)c8sc(-c9sc(-c%10cc%11c%12nsnc%12c%12cc(-c%13cc(CC)c(-c%14cc%15c(-c%16cc(F)c(CC)s%16)c%16sc(-c%17sc(-c%18cc%19c%20nsnc%20c%20cc(-c%21cc(CC)c(-c%22cc%23c(-c%24cc(F)c(CC)s%24)c%24sccc%24c(-c%24cc(F)c(CC)s%24)c%23s%22)s%21)sc%20c%19s%18)cc%17CC)cc%16c(-c%16cc(F)c(CC)s%16)c%15s%14)s%13)sc%12c%11s%10)cc9CC)cc8c(-c8cc(F)c(CC)s8)c7s6)s5)sc4c3s2)c1
1239,PY2S-H,PBDB-T-2F,,10.1016/j.nanoen.2021.106718,0.941,22.3,70.7,,polymer,,,polymer,O=C1C2=CC(C3=CC=CS3)=CC=C2C(/C1=C/C4=C(CCCCCCCCCCC)C(SC5=C6N(C7=C5C8=NSN=C8C9=C7N(C%10=C9SC%11=C%10SC(/C=C%12/C(C%13=C(C%12=O)C=C(C%14=CC=C(C%15=CC=C(C(/C%16=C/C%17=C(CCCCCCCCCCC)C(SC%18=C%19N(C%20=C%18C%21=NSN=C%21C%22=C%20N(C%23=C%22SC%24=C%23SC(/C=C%25/C(C%26=C(C%25=O)C=CC=C%26)=C(C#N)/C#N)=C%24CCCCCCCCCCC)CC(CCCCCCCCCC)CCCCCCCCCCCC)CC(CCCCCCCCCC)CCCCCCCCCCCC)=C%19S%17)=C(C#N)/C#N)C(C%16=O)=C%15)S%14)C=C%13)=C(C#N)/C#N)=C%11CCCCCCCCCCC)CC(CCCCCCCCCCCC)CCCCCCCCCC)CC(CCCCCCCCCCCC)CCCCCCCCCC)=C6S4)=C(C#N)/C#N,O=C1C2=CC(C3=CC=CS3)=CC=C2C(/C1=C/C4=C(CC)C(SC5=C6N(C7=C5C8=NSN=C8C9=C7N(C%10=C9SC%11=C%10SC(/C=C%12/C(C%13=C(C%12=O)C=C(C%14=CC=C(C%15=CC=C(C(/C%16=C/C%17=C(CC)C(SC%18=C%19N(C%20=C%18C%21=NSN=C%21C%22=C%20N(C%23=C%22SC%24=C%23SC(/C=C%25/C(C%26=C(C%25=O)C=CC=C%26)=C(C#N)/C#N)=C%24CC)CC)CC)=C%19S%17)=C(C#N)/C#N)C(C%16=O)=C%15)S%14)C=C%13)=C(C#N)/C#N)=C%11CC)CC)CC)=C6S4)=C(C#N)/C#N,FC1=C(CC(CCCC)CC)SC(C2=C3C(SC(C4=CC=C(S4)C(SC(C5=CC=C(C6=CC7=C(S6)C(C8=CC(F)=C(CC(CCCC)CC)S8)=C9C(SC(C%10=CC=C(S%10)C(SC(C%11=CC=C(C%12=CC%13=C(S%12)C(C%14=CC(F)=C(CC(CCCC)CC)S%14)=C%15C(SC(C%16=CC=C(S%16)C(SC(C%17=CC=CS%17)=C%18C%19=O)=C%18C(C%20=C(CC(CCCC)CC)SC(CC(CCCC)CC)=C%20%19)=O)=C%15)=C%13C%21=CC(F)=C(CC(CCCC)CC)S%21)S%11)=C%22C%23=O)=C%22C(C%24=C(CC(CCCC)CC)SC(CC(CCCC)CC)=C%24%23)=O)=C9)=C7C%25=CC(F)=C(CC(CCCC)CC)S%25)S5)=C%26C%27=O)=C%26C(C%28=C(CC(CCCC)CC)SC(CC(CCCC)CC)=C%28%27)=O)=C3)=C(C%29=CC(F)=C(CC(CCCC)CC)S%29)C%30=C2SC=C%30)=C1,CCc1sc(-c2c3cc(-c4ccc(-c5sc(-c6ccc(-c7cc8c(-c9cc(F)c(CC)s9)c9sc(-c%10ccc(-c%11sc(-c%12ccc(-c%13cc%14c(-c%15cc(F)c(CC)s%15)c%15sc(-c%16ccc(-c%17sc(-c%18cccs%18)c%18c%17C(=O)c%17c(CC)sc(CC)c%17C%18=O)s%16)cc%15c(-c%15cc(F)c(CC)s%15)c%14s%13)s%12)c%12c%11C(=O)c%11c(CC)sc(CC)c%11C%12=O)s%10)cc9c(-c9cc(F)c(CC)s9)c8s7)s6)c6c5C(=O)c5c(CC)sc(CC)c5C6=O)s4)sc3c(-c3cc(F)c(CC)s3)c3ccsc23)cc1F
1240,PY2S-F,PBDB-T-2F,,10.1016/j.nanoen.2021.106718,0.92,23.3,70.5,,polymer,,,polymer,O=C1C2=C(F)C(C3=CC=CS3)=CC=C2C(/C1=C/C4=C(CCCCCCCCCCC)C(SC5=C6N(C7=C5C8=NSN=C8C9=C7N(C%10=C9SC%11=C%10SC(/C=C%12/C(C%13=C(C%12=O)C(F)=C(C%14=CC=C(C%15=CC=C(C(/C%16=C/C%17=C(CCCCCCCCCCC)C(SC%18=C%19N(C%20=C%18C%21=NSN=C%21C%22=C%20N(C%23=C%22SC%24=C%23SC(/C=C%25/C(C%26=C(C%25=O)C(F)=CC=C%26)=C(C#N)/C#N)=C%24CCCCCCCCCCC)CC(CCCCCCCCCC)CCCCCCCCCCCC)CC(CCCCCCCCCC)CCCCCCCCCCCC)=C%19S%17)=C(C#N)/C#N)C(C%16=O)=C%15F)S%14)C=C%13)=C(C#N)/C#N)=C%11CCCCCCCCCCC)CC(CCCCCCCCCCCC)CCCCCCCCCC)CC(CCCCCCCCCCCC)CCCCCCCCCC)=C6S4)=C(C#N)/C#N,O=C1C2=C(F)C(C3=CC=CS3)=CC=C2C(/C1=C/C4=C(CC)C(SC5=C6N(C7=C5C8=NSN=C8C9=C7N(C%10=C9SC%11=C%10SC(/C=C%12/C(C%13=C(C%12=O)C(F)=C(C%14=CC=C(C%15=CC=C(C(/C%16=C/C%17=C(CC)C(SC%18=C%19N(C%20=C%18C%21=NSN=C%21C%22=C%20N(C%23=C%22SC%24=C%23SC(/C=C%25/C(C%26=C(C%25=O)C(F)=CC=C%26)=C(C#N)/C#N)=C%24CC)CC)CC)=C%19S%17)=C(C#N)/C#N)C(C%16=O)=C%15F)S%14)C=C%13)=C(C#N)/C#N)=C%11CC)CC)CC)=C6S4)=C(C#N)/C#N,FC1=C(CC(CCCC)CC)SC(C2=C3C(SC(C4=CC=C(S4)C(SC(C5=CC=C(C6=CC7=C(S6)C(C8=CC(F)=C(CC(CCCC)CC)S8)=C9C(SC(C%10=CC=C(S%10)C(SC(C%11=CC=C(C%12=CC%13=C(S%12)C(C%14=CC(F)=C(CC(CCCC)CC)S%14)=C%15C(SC(C%16=CC=C(S%16)C(SC(C%17=CC=CS%17)=C%18C%19=O)=C%18C(C%20=C(CC(CCCC)CC)SC(CC(CCCC)CC)=C%20%19)=O)=C%15)=C%13C%21=CC(F)=C(CC(CCCC)CC)S%21)S%11)=C%22C%23=O)=C%22C(C%24=C(CC(CCCC)CC)SC(CC(CCCC)CC)=C%24%23)=O)=C9)=C7C%25=CC(F)=C(CC(CCCC)CC)S%25)S5)=C%26C%27=O)=C%26C(C%28=C(CC(CCCC)CC)SC(CC(CCCC)CC)=C%28%27)=O)=C3)=C(C%29=CC(F)=C(CC(CCCC)CC)S%29)C%30=C2SC=C%30)=C1,CCc1sc(-c2c3cc(-c4ccc(-c5sc(-c6ccc(-c7cc8c(-c9cc(F)c(CC)s9)c9sc(-c%10ccc(-c%11sc(-c%12ccc(-c%13cc%14c(-c%15cc(F)c(CC)s%15)c%15sc(-c%16ccc(-c%17sc(-c%18cccs%18)c%18c%17C(=O)c%17c(CC)sc(CC)c%17C%18=O)s%16)cc%15c(-c%15cc(F)c(CC)s%15)c%14s%13)s%12)c%12c%11C(=O)c%11c(CC)sc(CC)c%11C%12=O)s%10)cc9c(-c9cc(F)c(CC)s9)c8s7)s6)c6c5C(=O)c5c(CC)sc(CC)c5C6=O)s4)sc3c(-c3cc(F)c(CC)s3)c3ccsc23)cc1F
1241,PY2Se-F,PBDB-T-2F,,10.1016/j.nanoen.2021.106718,0.885,24.4,72.2,,polymer,,,polymer,O=C1C2=C(F)C(C3=CC=CS3)=CC=C2C(/C1=C/C4=C(CCCCCCCCCCC)C(SC5=C6N(C7=C5C8=NSN=C8C9=C7N(C%10=C9SC%11=C%10[Se]C(/C=C%12/C(C%13=C(C%12=O)C(F)=C(C%14=CC=C(C%15=CC=C(C(/C%16=C/C%17=C(CCCCCCCCCCC)C(SC%18=C%19N(C%20=C%18C%21=NSN=C%21C%22=C%20N(C%23=C%22SC%24=C%23[Se]C(/C=C%25/C(C%26=C(C%25=O)C(F)=CC=C%26)=C(C#N)/C#N)=C%24CCCCCCCCCCC)CC(CCCCCCCCCC)CCCCCCCCCCCC)CC(CCCCCCCCCC)CCCCCCCCCCCC)=C%19[Se]%17)=C(C#N)/C#N)C(C%16=O)=C%15F)S%14)C=C%13)=C(C#N)/C#N)=C%11CCCCCCCCCCC)CC(CCCCCCCCCCCC)CCCCCCCCCC)CC(CCCCCCCCCCCC)CCCCCCCCCC)=C6[Se]4)=C(C#N)/C#N,O=C1C2=C(F)C(C3=CC=CS3)=CC=C2C(/C1=C/C4=C(CC)C(SC5=C6N(C7=C5C8=NSN=C8C9=C7N(C%10=C9SC%11=C%10[Se]C(/C=C%12/C(C%13=C(C%12=O)C(F)=C(C%14=CC=C(C%15=CC=C(C(/C%16=C/C%17=C(CC)C(SC%18=C%19N(C%20=C%18C%21=NSN=C%21C%22=C%20N(C%23=C%22SC%24=C%23[Se]C(/C=C%25/C(C%26=C(C%25=O)C(F)=CC=C%26)=C(C#N)/C#N)=C%24CC)CC)CC)=C%19[Se]%17)=C(C#N)/C#N)C(C%16=O)=C%15F)S%14)C=C%13)=C(C#N)/C#N)=C%11CC)CC)CC)=C6[Se]4)=C(C#N)/C#N,FC1=C(CC(CCCC)CC)SC(C2=C3C(SC(C4=CC=C(S4)C(SC(C5=CC=C(C6=CC7=C(S6)C(C8=CC(F)=C(CC(CCCC)CC)S8)=C9C(SC(C%10=CC=C(S%10)C(SC(C%11=CC=C(C%12=CC%13=C(S%12)C(C%14=CC(F)=C(CC(CCCC)CC)S%14)=C%15C(SC(C%16=CC=C(S%16)C(SC(C%17=CC=CS%17)=C%18C%19=O)=C%18C(C%20=C(CC(CCCC)CC)SC(CC(CCCC)CC)=C%20%19)=O)=C%15)=C%13C%21=CC(F)=C(CC(CCCC)CC)S%21)S%11)=C%22C%23=O)=C%22C(C%24=C(CC(CCCC)CC)SC(CC(CCCC)CC)=C%24%23)=O)=C9)=C7C%25=CC(F)=C(CC(CCCC)CC)S%25)S5)=C%26C%27=O)=C%26C(C%28=C(CC(CCCC)CC)SC(CC(CCCC)CC)=C%28%27)=O)=C3)=C(C%29=CC(F)=C(CC(CCCC)CC)S%29)C%30=C2SC=C%30)=C1,CCc1sc(-c2c3cc(-c4ccc(-c5sc(-c6ccc(-c7cc8c(-c9cc(F)c(CC)s9)c9sc(-c%10ccc(-c%11sc(-c%12ccc(-c%13cc%14c(-c%15cc(F)c(CC)s%15)c%15sc(-c%16ccc(-c%17sc(-c%18cccs%18)c%18c%17C(=O)c%17c(CC)sc(CC)c%17C%18=O)s%16)cc%15c(-c%15cc(F)c(CC)s%15)c%14s%13)s%12)c%12c%11C(=O)c%11c(CC)sc(CC)c%11C%12=O)s%10)cc9c(-c9cc(F)c(CC)s9)c8s7)s6)c6c5C(=O)c5c(CC)sc(CC)c5C6=O)s4)sc3c(-c3cc(F)c(CC)s3)c3ccsc23)cc1F
1242,PY2Se-Cl,PBDB-T-2F,,10.1016/j.nanoen.2021.106718,0.884,24.5,74.3,,polymer,,,polymer,O=C1C2=C(Cl)C(C3=CC=CS3)=CC=C2C(/C1=C/C4=C(CCCCCCCCCCC)C(SC5=C6N(C7=C5C8=NSN=C8C9=C7N(C%10=C9SC%11=C%10[Se]C(/C=C%12/C(C%13=C(C%12=O)C(Cl)=C(C%14=CC=C(C%15=CC=C(C(/C%16=C/C%17=C(CCCCCCCCCCC)C(SC%18=C%19N(C%20=C%18C%21=NSN=C%21C%22=C%20N(C%23=C%22SC%24=C%23[Se]C(/C=C%25/C(C%26=C(C%25=O)C(Cl)=CC=C%26)=C(C#N)/C#N)=C%24CCCCCCCCCCC)CC(CCCCCCCCCC)CCCCCCCCCCCC)CC(CCCCCCCCCC)CCCCCCCCCCCC)=C%19[Se]%17)=C(C#N)/C#N)C(C%16=O)=C%15Cl)S%14)C=C%13)=C(C#N)/C#N)=C%11CCCCCCCCCCC)CC(CCCCCCCCCCCC)CCCCCCCCCC)CC(CCCCCCCCCCCC)CCCCCCCCCC)=C6[Se]4)=C(C#N)/C#N,O=C1C2=C(Cl)C(C3=CC=CS3)=CC=C2C(/C1=C/C4=C(CC)C(SC5=C6N(C7=C5C8=NSN=C8C9=C7N(C%10=C9SC%11=C%10[Se]C(/C=C%12/C(C%13=C(C%12=O)C(Cl)=C(C%14=CC=C(C%15=CC=C(C(/C%16=C/C%17=C(CC)C(SC%18=C%19N(C%20=C%18C%21=NSN=C%21C%22=C%20N(C%23=C%22SC%24=C%23[Se]C(/C=C%25/C(C%26=C(C%25=O)C(Cl)=CC=C%26)=C(C#N)/C#N)=C%24CC)CC)CC)=C%19[Se]%17)=C(C#N)/C#N)C(C%16=O)=C%15Cl)S%14)C=C%13)=C(C#N)/C#N)=C%11CC)CC)CC)=C6[Se]4)=C(C#N)/C#N,FC1=C(CC(CCCC)CC)SC(C2=C3C(SC(C4=CC=C(S4)C(SC(C5=CC=C(C6=CC7=C(S6)C(C8=CC(F)=C(CC(CCCC)CC)S8)=C9C(SC(C%10=CC=C(S%10)C(SC(C%11=CC=C(C%12=CC%13=C(S%12)C(C%14=CC(F)=C(CC(CCCC)CC)S%14)=C%15C(SC(C%16=CC=C(S%16)C(SC(C%17=CC=CS%17)=C%18C%19=O)=C%18C(C%20=C(CC(CCCC)CC)SC(CC(CCCC)CC)=C%20%19)=O)=C%15)=C%13C%21=CC(F)=C(CC(CCCC)CC)S%21)S%11)=C%22C%23=O)=C%22C(C%24=C(CC(CCCC)CC)SC(CC(CCCC)CC)=C%24%23)=O)=C9)=C7C%25=CC(F)=C(CC(CCCC)CC)S%25)S5)=C%26C%27=O)=C%26C(C%28=C(CC(CCCC)CC)SC(CC(CCCC)CC)=C%28%27)=O)=C3)=C(C%29=CC(F)=C(CC(CCCC)CC)S%29)C%30=C2SC=C%30)=C1,CCc1sc(-c2c3cc(-c4ccc(-c5sc(-c6ccc(-c7cc8c(-c9cc(F)c(CC)s9)c9sc(-c%10ccc(-c%11sc(-c%12ccc(-c%13cc%14c(-c%15cc(F)c(CC)s%15)c%15sc(-c%16ccc(-c%17sc(-c%18cccs%18)c%18c%17C(=O)c%17c(CC)sc(CC)c%17C%18=O)s%16)cc%15c(-c%15cc(F)c(CC)s%15)c%14s%13)s%12)c%12c%11C(=O)c%11c(CC)sc(CC)c%11C%12=O)s%10)cc9c(-c9cc(F)c(CC)s9)c8s7)s6)c6c5C(=O)c5c(CC)sc(CC)c5C6=O)s4)sc3c(-c3cc(F)c(CC)s3)c3ccsc23)cc1F
1243,PBI,P3HT,,10.1016/j.orgel.2012.07.002,0.78,7.4,55.0,,sm,PBI,7.0,polymer,N#CC(=CC1=CC=C(OC=2C=C3C(=O)N(C(=O)C=4C=CC=5C6=C(OC7=CC=C(C=C7)C=C(C#N)C8=CC=C(C=C8)N(=O)=O)C=C9C(=O)N(C(=O)C%10=CC=C(C2C5C43)C6=C%109)C%11CCCCC%11)C%12CCCCC%12)C=C1)C%13=CC=C(C=C%13)N(=O)=O,N#C/C(=C\c1ccc(Oc2cc3c4c(ccc5c6c(Oc7ccc(/C=C(\C#N)c8ccc([N+](=O)[O-])cc8)cc7)cc7c8c(ccc(c2c45)c86)C(=O)N(C2CCCCC2)C7=O)C(=O)N(C2CCCCC2)C3=O)cc1)c1ccc([N+](=O)[O-])cc1,CCCCCCC1=CSC(C2=C(CCCCCC)C=C(C3=C(CCCCCC)C=C(C4=C(CCCCCC)C=C(C5=C(CCCCCC)C=C(C6=C(CCCCCC)C=CS6)S5)S4)S3)S2)=C1,CCc1cc(C)sc1-c1sc(-c2cc(CC)c(-c3sc(-c4cc(CC)c(-c5sc(C)cc5CC)s4)cc3CC)s2)cc1CC
1244,PMI-F-PMI,P3HT,,10.1016/j.orgel.2015.03.017,0.98,5.61,42.0,,sm,PBI,6.0,polymer,O=C1C2=CC=C3C=4C=CC=C5C(=CC=C(C6=CC=C(C(=O)N1C=7C(=CC=CC7C(C)C)C(C)C)C2=C36)C54)C=8C=CC=9C=%10C=CC(=CC%10C(C9C8)(CCCCCCCC)CCCCCCCC)C=%11C=CC=%12C=%13C=CC=%14C(=O)N(C(=O)C%15=CC=C(C%16=CC=CC%11C%16%12)C%13C%15%14)C=%17C(=CC=CC%17C(C)C)C(C)C,CCc1cccc(CC)c1N1C(=O)c2ccc3c4cccc5c(-c6ccc7c(c6)C(CC)(CC)c6cc(-c8ccc9c%10ccc%11c%12c(ccc(c%13cccc8c%139)c%12%10)C(=O)N(c8c(CC)cccc8CC)C%11=O)ccc6-7)ccc(c6ccc(c2c36)C1=O)c54,CCCCCCC1=CSC(C2=C(CCCCCC)C=C(C3=C(CCCCCC)C=C(C4=C(CCCCCC)C=C(C5=C(CCCCCC)C=C(C6=C(CCCCCC)C=CS6)S5)S4)S3)S2)=C1,CCc1cc(C)sc1-c1sc(-c2cc(CC)c(-c3sc(-c4cc(CC)c(-c5sc(C)cc5CC)s4)cc3CC)s2)cc1CC
1245,DTC-T-C,PTB7-Th,,10.1016/j.orgel.2020.106026,0.69,2.88,35.8,,sm,unfused,3.0,polymer,N#CC(C#N)=C1C2=CSC=C2C(=O)C1=CC=3SC(=CC3)C=4C=CC=5C=6C=CC(=CC6N(C5C4)C(CCCCCCCC)CCCCCCCC)C=7SC(=CC7)C=C8C(=O)C9=CSC=C9C8=C(C#N)C#N,CCn1c2cc(-c3ccc(/C=C4\C(=O)c5cscc5C4=C(C#N)C#N)s3)ccc2c2ccc(-c3ccc(/C=C4\C(=O)c5cscc5C4=C(C#N)C#N)s3)cc21,FC1=C(C(OCC(CCCC)CC)=O)SC2=C(SC=C21)C(S3)=CC4=C3C(C5=CC=C(CC(CC)CCCC)S5)=C(C=C(C6=C(C(F)=C(C(OCC(CCCC)CC)=O)S7)C7=C(S6)C(S8)=CC9=C8C(C%10=CC=C(CC(CCCC)CC)S%10)=C(C=C(C%11=C(C(F)=C(C(OCC(CCCC)CC)=O)S%12)C%12=C(S%11)C(S%13)=CC%14=C%13C(C%15=CC=C(CC(CC)CCCC)S%15)=C(C=CS%16)C%16=C%14C%17=CC=C(CC(CC)CCCC)S%17)S%18)C%18=C9C%19=CC=C(CC(CCCC)CC)S%19)S%20)C%20=C4C%21=CC=C(CC(CC)CCCC)S%21,CCOC(=O)c1sc2c(-c3cc4c(-c5ccc(CC)s5)c5sc(-c6sc(-c7cc8c(-c9ccc(CC)s9)c9sc(-c%10sc(-c%11cc%12c(-c%13ccc(CC)s%13)c%13sccc%13c(-c%13ccc(CC)s%13)c%12s%11)c%11sc(C(=O)OCC)c(F)c%10%11)cc9c(-c9ccc(CC)s9)c8s7)c7sc(C(=O)OCC)c(F)c67)cc5c(-c5ccc(CC)s5)c4s3)scc2c1F
1246,DTC-F-C,PTB7-Th,,10.1016/j.orgel.2020.106026,0.74,8.94,40.8,,sm,unfused,3.0,polymer,N#CC(C#N)=C1C2=CSC=C2C(=O)C1=CC=3OC(=CC3)C=4C=CC=5C=6C=CC(=CC6N(C5C4)C(CCCCCCCC)CCCCCCCC)C=7OC(=CC7)C=C8C(=O)C9=CSC=C9C8=C(C#N)C#N,CCn1c2cc(-c3ccc(/C=C4\C(=O)c5cscc5C4=C(C#N)C#N)o3)ccc2c2ccc(-c3ccc(/C=C4\C(=O)c5cscc5C4=C(C#N)C#N)o3)cc21,FC1=C(C(OCC(CCCC)CC)=O)SC2=C(SC=C21)C(S3)=CC4=C3C(C5=CC=C(CC(CC)CCCC)S5)=C(C=C(C6=C(C(F)=C(C(OCC(CCCC)CC)=O)S7)C7=C(S6)C(S8)=CC9=C8C(C%10=CC=C(CC(CCCC)CC)S%10)=C(C=C(C%11=C(C(F)=C(C(OCC(CCCC)CC)=O)S%12)C%12=C(S%11)C(S%13)=CC%14=C%13C(C%15=CC=C(CC(CC)CCCC)S%15)=C(C=CS%16)C%16=C%14C%17=CC=C(CC(CC)CCCC)S%17)S%18)C%18=C9C%19=CC=C(CC(CCCC)CC)S%19)S%20)C%20=C4C%21=CC=C(CC(CC)CCCC)S%21,CCOC(=O)c1sc2c(-c3cc4c(-c5ccc(CC)s5)c5sc(-c6sc(-c7cc8c(-c9ccc(CC)s9)c9sc(-c%10sc(-c%11cc%12c(-c%13ccc(CC)s%13)c%13sccc%13c(-c%13ccc(CC)s%13)c%12s%11)c%11sc(C(=O)OCC)c(F)c%10%11)cc9c(-c9ccc(CC)s9)c8s7)c7sc(C(=O)OCC)c(F)c67)cc5c(-c5ccc(CC)s5)c4s3)scc2c1F
