Repository: brigreens/Meta-analysis_OSCs

This repository contains the data files and analysis notebooks to support the paper "Meta-Analysis of Molecular Design Strategies for Non-Fullerene Acceptor Based Organic Solar Cell Materials" (DOI: 10.26434/chemrxiv-2024-w29b1)

File: general_dataset_analysis/OSC_filtered_with_sidechains.csv (part 36 of 59)
,reported_acceptor,reported_donor,reference,DOI,Voc,Jsc,FF,PCE,acceptor_type,acceptor_class,fused_rings_in_core,donor_type,acc_SMILES_sidechains,acc_SMILES_shortened_sidechains,don_SMILES_sidechains,don_SMILES_shortened_sidechains
1247,DTC-F-F,PTB7-Th,,10.1016/j.orgel.2020.106026,0.84,16.01,56.0,,sm,unfused,3.0,polymer,N#CC(C#N)=C1C2=CSC=C2C(=O)C1=CC=3OC(=CC3)C=4C=CC=5C=6C=CC(=CC6C(C5C4)(CCCCCCCC)CCCCCCCC)C=7OC(=CC7)C=C8C(=O)C9=CSC=C9C8=C(C#N)C#N,CCC1(CC)c2cc(-c3ccc(/C=C4\C(=O)c5cscc5C4=C(C#N)C#N)o3)ccc2-c2ccc(-c3ccc(/C=C4\C(=O)c5cscc5C4=C(C#N)C#N)o3)cc21,FC1=C(C(OCC(CCCC)CC)=O)SC2=C(SC=C21)C(S3)=CC4=C3C(C5=CC=C(CC(CC)CCCC)S5)=C(C=C(C6=C(C(F)=C(C(OCC(CCCC)CC)=O)S7)C7=C(S6)C(S8)=CC9=C8C(C%10=CC=C(CC(CCCC)CC)S%10)=C(C=C(C%11=C(C(F)=C(C(OCC(CCCC)CC)=O)S%12)C%12=C(S%11)C(S%13)=CC%14=C%13C(C%15=CC=C(CC(CC)CCCC)S%15)=C(C=CS%16)C%16=C%14C%17=CC=C(CC(CC)CCCC)S%17)S%18)C%18=C9C%19=CC=C(CC(CCCC)CC)S%19)S%20)C%20=C4C%21=CC=C(CC(CC)CCCC)S%21,CCOC(=O)c1sc2c(-c3cc4c(-c5ccc(CC)s5)c5sc(-c6sc(-c7cc8c(-c9ccc(CC)s9)c9sc(-c%10sc(-c%11cc%12c(-c%13ccc(CC)s%13)c%13sccc%13c(-c%13ccc(CC)s%13)c%12s%11)c%11sc(C(=O)OCC)c(F)c%10%11)cc9c(-c9ccc(CC)s9)c8s7)c7sc(C(=O)OCC)c(F)c67)cc5c(-c5ccc(CC)s5)c4s3)scc2c1F
1248,DTC-T-F,PTB7-Th,,10.1016/j.orgel.2020.106026,0.78,17.46,64.6,,sm,unfused,3.0,polymer,N#CC(C#N)=C1C2=CSC=C2C(=O)C1=CC=3SC(=CC3)C=4C=CC=5C=6C=CC(=CC6C(C5C4)(CCCCCCCC)CCCCCCCC)C=7SC(=CC7)C=C8C(=O)C9=CSC=C9C8=C(C#N)C#N,CCC1(CC)c2cc(-c3ccc(/C=C4\C(=O)c5cscc5C4=C(C#N)C#N)s3)ccc2-c2ccc(-c3ccc(/C=C4\C(=O)c5cscc5C4=C(C#N)C#N)s3)cc21,FC1=C(C(OCC(CCCC)CC)=O)SC2=C(SC=C21)C(S3)=CC4=C3C(C5=CC=C(CC(CC)CCCC)S5)=C(C=C(C6=C(C(F)=C(C(OCC(CCCC)CC)=O)S7)C7=C(S6)C(S8)=CC9=C8C(C%10=CC=C(CC(CCCC)CC)S%10)=C(C=C(C%11=C(C(F)=C(C(OCC(CCCC)CC)=O)S%12)C%12=C(S%11)C(S%13)=CC%14=C%13C(C%15=CC=C(CC(CC)CCCC)S%15)=C(C=CS%16)C%16=C%14C%17=CC=C(CC(CC)CCCC)S%17)S%18)C%18=C9C%19=CC=C(CC(CCCC)CC)S%19)S%20)C%20=C4C%21=CC=C(CC(CC)CCCC)S%21,CCOC(=O)c1sc2c(-c3cc4c(-c5ccc(CC)s5)c5sc(-c6sc(-c7cc8c(-c9ccc(CC)s9)c9sc(-c%10sc(-c%11cc%12c(-c%13ccc(CC)s%13)c%13sccc%13c(-c%13ccc(CC)s%13)c%12s%11)c%11sc(C(=O)OCC)c(F)c%10%11)cc9c(-c9ccc(CC)s9)c8s7)c7sc(C(=O)OCC)c(F)c67)cc5c(-c5ccc(CC)s5)c4s3)scc2c1F
1249,BCPDT-1,PBDB-T,,10.1016/j.orgel.2021.106131,0.76,16.29,59.1,,sm,unfused,3.0,polymer,O=C1C2=CC(F)=C(C=C2C(/C1=C/C3=CC(C4(CCCCCCCC)CCCCCCCC)=C(C5=C4C=C(C6=C(C(C7=C(CC(CCCC)CC)SC(CC(CC)CCCC)=C7C8=O)=O)C8=C(S6)C9=CC(C%10(CCCCCCCC)CCCCCCCC)=C(C%11=C%10C=C(/C=C%12C(C%13=CC(F)=C(C=C%13C\%12=C(C#N)\C#N)F)=O)S%11)S9)S5)S3)=C(C#N)\C#N)F,O=C1C2=CC(F)=C(C=C2C(/C1=C/C3=CC(C4(CC)CC)=C(C5=C4C=C(C6=C(C(C7=C(CC)SC(CC)=C7C8=O)=O)C8=C(S6)C9=CC(C%10(CC)CC)=C(C%11=C%10C=C(/C=C%12C(C%13=CC(F)=C(C=C%13C\%12=C(C#N)\C#N)F)=O)S%11)S9)S5)S3)=C(C#N)\C#N)F,CCC(CCCC)CC1=CC=C(S1)C2=C3C(SC(C4=CC=C(S4)C(SC(C5=CC=C(C6=CC7=C(S6)C(C8=CC=C(CC(CCCC)CC)S8)=C9C(SC(C%10=CC=C(S%10)C(SC(C%11=CC=C(C%12=CC%13=C(S%12)C(C%14=CC=C(CC(CCCC)CC)S%14)=C%15C(SC(C%16=CC=C(S%16)C(SC(C%17=CC=CS%17)=C%18C%19=O)=C%18C(C%20=C(CC(CCCC)CC)SC(CC(CCCC)CC)=C%20%19)=O)=C%15)=C%13C%21=CC=C(CC(CCCC)CC)S%21)S%11)=C%22C%23=O)=C%22C(C%24=C(CC(CCCC)CC)SC(CC(CCCC)CC)=C%24%23)=O)=C9)=C7C%25=CC=C(CC(CCCC)CC)S%25)S5)=C%26C%27=O)=C%26C(C%28=C(CC(CCCC)CC)SC(CC(CCCC)CC)=C%28%27)=O)=C3)=C(C%29=CC=C(CC(CCCC)CC)S%29)C%30=C2SC=C%30,CCc1ccc(-c2c3cc(-c4ccc(-c5sc(-c6ccc(-c7cc8c(-c9ccc(CC)s9)c9sc(-c%10ccc(-c%11sc(-c%12ccc(-c%13cc%14c(-c%15ccc(CC)s%15)c%15sc(-c%16ccc(-c%17sc(-c%18cccs%18)c%18c%17C(=O)c%17c(CC)sc(CC)c%17C%18=O)s%16)cc%15c(-c%15ccc(CC)s%15)c%14s%13)s%12)c%12c%11C(=O)c%11c(CC)sc(CC)c%11C%12=O)s%10)cc9c(-c9ccc(CC)s9)c8s7)s6)c6c5C(=O)c5c(CC)sc(CC)c5C6=O)s4)sc3c(-c3ccc(CC)s3)c3ccsc23)s1
1250,BTCPDT,PBDB-T,,10.1021/acsaem.0c02083,0.69,15.7,67.0,,sm,unfused,3.0,polymer,N#C/C(C#N)=C1C(C(C2=CC(F)=C(C=C2\1)F)=O)=CC3=CC4=C(C5=C(C4(CC(CCCC)CC)CC(CCCC)CC)C=C(C6=CC=C(C7=CC8=C(C9=C(C8(CC(CCCC)CC)CC(CCCC)CC)C=C(C=C%10C(C%11=CC(F)=C(C=C%11/C%10=C(C#N)/C#N)F)=O)S9)S7)C%12=NSN=C6%12)S5)S3,N#C/C(C#N)=C1C(C(C2=CC(F)=C(C=C2\1)F)=O)=CC3=CC4=C(C5=C(C4(CC)CC)C=C(C6=CC=C(C7=CC8=C(C9=C(C8(CC)CC)C=C(C=C%10C(C%11=CC(F)=C(C=C%11/C%10=C(C#N)/C#N)F)=O)S9)S7)C%12=NSN=C6%12)S5)S3,CCC(CCCC)CC1=CC=C(S1)C2=C3C(SC(C4=CC=C(S4)C(SC(C5=CC=C(C6=CC7=C(S6)C(C8=CC=C(CC(CCCC)CC)S8)=C9C(SC(C%10=CC=C(S%10)C(SC(C%11=CC=C(C%12=CC%13=C(S%12)C(C%14=CC=C(CC(CCCC)CC)S%14)=C%15C(SC(C%16=CC=C(S%16)C(SC(C%17=CC=CS%17)=C%18C%19=O)=C%18C(C%20=C(CC(CCCC)CC)SC(CC(CCCC)CC)=C%20%19)=O)=C%15)=C%13C%21=CC=C(CC(CCCC)CC)S%21)S%11)=C%22C%23=O)=C%22C(C%24=C(CC(CCCC)CC)SC(CC(CCCC)CC)=C%24%23)=O)=C9)=C7C%25=CC=C(CC(CCCC)CC)S%25)S5)=C%26C%27=O)=C%26C(C%28=C(CC(CCCC)CC)SC(CC(CCCC)CC)=C%28%27)=O)=C3)=C(C%29=CC=C(CC(CCCC)CC)S%29)C%30=C2SC=C%30,CCc1ccc(-c2c3cc(-c4ccc(-c5sc(-c6ccc(-c7cc8c(-c9ccc(CC)s9)c9sc(-c%10ccc(-c%11sc(-c%12ccc(-c%13cc%14c(-c%15ccc(CC)s%15)c%15sc(-c%16ccc(-c%17sc(-c%18cccs%18)c%18c%17C(=O)c%17c(CC)sc(CC)c%17C%18=O)s%16)cc%15c(-c%15ccc(CC)s%15)c%14s%13)s%12)c%12c%11C(=O)c%11c(CC)sc(CC)c%11C%12=O)s%10)cc9c(-c9ccc(CC)s9)c8s7)s6)c6c5C(=O)c5c(CC)sc(CC)c5C6=O)s4)sc3c(-c3ccc(CC)s3)c3ccsc23)s1
1251,BT-IC4F,PBDB-T,,10.1039/D0TA03683H,0.69,21.4,66.4,,sm,unfused,3.0,polymer,O=C1C2=CC(F)=C(F)C=C2C(/C1=C/C3=CC(C4(CC(CC)CCCC)CC(CC)CCCC)=C(S3)C5=C4C=C(S5)C(C6=NSN=C67)=CC=C7C8=CC(C9(CC(CC)CCCC)CC(CC)CCCC)=C(S8)C%10=C9C=C(S%10)/C=C(C(C%11=CC(F)=C(F)C=C%11%12)=O)/C%12=C(C#N)\C#N)=C(C#N)/C#N,CCC1(CC)c2cc(/C=C3\C(=O)c4cc(F)c(F)cc4C3=C(C#N)C#N)sc2-c2sc(-c3ccc(-c4cc5c(s4)-c4sc(/C=C6\C(=O)c7cc(F)c(F)cc7C6=C(C#N)C#N)cc4C5(CC)CC)c4nsnc34)cc21,CCC(CCCC)CC1=CC=C(S1)C2=C3C(SC(C4=CC=C(S4)C(SC(C5=CC=C(C6=CC7=C(S6)C(C8=CC=C(CC(CCCC)CC)S8)=C9C(SC(C%10=CC=C(S%10)C(SC(C%11=CC=C(C%12=CC%13=C(S%12)C(C%14=CC=C(CC(CCCC)CC)S%14)=C%15C(SC(C%16=CC=C(S%16)C(SC(C%17=CC=CS%17)=C%18C%19=O)=C%18C(C%20=C(CC(CCCC)CC)SC(CC(CCCC)CC)=C%20%19)=O)=C%15)=C%13C%21=CC=C(CC(CCCC)CC)S%21)S%11)=C%22C%23=O)=C%22C(C%24=C(CC(CCCC)CC)SC(CC(CCCC)CC)=C%24%23)=O)=C9)=C7C%25=CC=C(CC(CCCC)CC)S%25)S5)=C%26C%27=O)=C%26C(C%28=C(CC(CCCC)CC)SC(CC(CCCC)CC)=C%28%27)=O)=C3)=C(C%29=CC=C(CC(CCCC)CC)S%29)C%30=C2SC=C%30,CCc1ccc(-c2c3cc(-c4ccc(-c5sc(-c6ccc(-c7cc8c(-c9ccc(CC)s9)c9sc(-c%10ccc(-c%11sc(-c%12ccc(-c%13cc%14c(-c%15ccc(CC)s%15)c%15sc(-c%16ccc(-c%17sc(-c%18cccs%18)c%18c%17C(=O)c%17c(CC)sc(CC)c%17C%18=O)s%16)cc%15c(-c%15ccc(CC)s%15)c%14s%13)s%12)c%12c%11C(=O)c%11c(CC)sc(CC)c%11C%12=O)s%10)cc9c(-c9ccc(CC)s9)c8s7)s6)c6c5C(=O)c5c(CC)sc(CC)c5C6=O)s4)sc3c(-c3ccc(CC)s3)c3ccsc23)s1
1253,WHC-4,PBDB-T-2F,,10.1021/acsaem.1c03741,0.75,21.34,57.0,,sm,unfused,3.0,polymer,O=C1C2=C(C=C(F)C(F)=C2)C(/C1=C/C(S3)=CC4=C3C(S5)=C(C4(CC(CCCC)CC)CC(CCCC)CC)C=C5C6=CC=C(C7=CC(C(CC(CCCC)CC)(CC(CCCC)CC)C8=C9SC(/C=C%10/C(C(C=C(F)C(F)=C%11)=C%11C%10=O)=C(C#N)/C#N)=C8)=C9S7)C%12=NSN=C%126)=C(C#N)\C#N,O=C1C2=C(C=C(F)C(F)=C2)C(/C1=C/C(S3)=CC4=C3C(S5)=C(C4(CC)CC)C=C5C6=CC=C(C7=CC(C(CC)(CC)C8=C9SC(/C=C%10/C(C(C=C(F)C(F)=C%11)=C%11C%10=O)=C(C#N)/C#N)=C8)=C9S7)C%12=NSN=C%126)=C(C#N)\C#N,FC1=C(CC(CCCC)CC)SC(C2=C3C(SC(C4=CC=C(S4)C(SC(C5=CC=C(C6=CC7=C(S6)C(C8=CC(F)=C(CC(CCCC)CC)S8)=C9C(SC(C%10=CC=C(S%10)C(SC(C%11=CC=C(C%12=CC%13=C(S%12)C(C%14=CC(F)=C(CC(CCCC)CC)S%14)=C%15C(SC(C%16=CC=C(S%16)C(SC(C%17=CC=CS%17)=C%18C%19=O)=C%18C(C%20=C(CC(CCCC)CC)SC(CC(CCCC)CC)=C%20%19)=O)=C%15)=C%13C%21=CC(F)=C(CC(CCCC)CC)S%21)S%11)=C%22C%23=O)=C%22C(C%24=C(CC(CCCC)CC)SC(CC(CCCC)CC)=C%24%23)=O)=C9)=C7C%25=CC(F)=C(CC(CCCC)CC)S%25)S5)=C%26C%27=O)=C%26C(C%28=C(CC(CCCC)CC)SC(CC(CCCC)CC)=C%28%27)=O)=C3)=C(C%29=CC(F)=C(CC(CCCC)CC)S%29)C%30=C2SC=C%30)=C1,CCc1sc(-c2c3cc(-c4ccc(-c5sc(-c6ccc(-c7cc8c(-c9cc(F)c(CC)s9)c9sc(-c%10ccc(-c%11sc(-c%12ccc(-c%13cc%14c(-c%15cc(F)c(CC)s%15)c%15sc(-c%16ccc(-c%17sc(-c%18cccs%18)c%18c%17C(=O)c%17c(CC)sc(CC)c%17C%18=O)s%16)cc%15c(-c%15cc(F)c(CC)s%15)c%14s%13)s%12)c%12c%11C(=O)c%11c(CC)sc(CC)c%11C%12=O)s%10)cc9c(-c9cc(F)c(CC)s9)c8s7)s6)c6c5C(=O)c5c(CC)sc(CC)c5C6=O)s4)sc3c(-c3cc(F)c(CC)s3)c3ccsc23)cc1F
1254,BT-F,PTQ-10,,10.1016/j.orgel.2021.106132,0.82,16.99,59.3,,sm,unfused,3.0,polymer,O=C1C2=C(C=C(F)C(F)=C2)C(/C1=C/C(S3)=CC4=C3C(S5)=C(C4(CC(CCCC)CC)CC(CCCC)CC)C=C5C6=CC=C(C7=CC(C(CC(CCCC)CC)(CC(CCCC)CC)C8=C9SC(/C=C%10/C(C(C=C(F)C(F)=C%11)=C%11C%10=O)=C(C#N)/C#N)=C8)=C9S7)C%12=NSN=C%126)=C(C#N)\C#N,CCC1(CC)c2cc(/C=C3\C(=O)c4cc(F)c(F)cc4C3=C(C#N)C#N)sc2-c2sc(-c3ccc(-c4cc5c(s4)-c4sc(/C=C6\C(=O)c7cc(F)c(F)cc7C6=C(C#N)C#N)cc4C5(CC)CC)c4nsnc34)cc21,FC(C(F)=C(C1=CC=C(C2=C(F)C(F)=C(C3=CC=C(C4=C(F)C(F)=CC5=C4N=CC(OCC(CCCCCC)CCCCCCCC)=N5)S3)C6=C2N=CC(OCC(CCCCCC)CCCCCCCC)=N6)S1)C7=C8N=CC(OCC(CCCCCC)CCCCCCCC)=N7)=C8C9=CC=CS9,CCOc1cnc2c(-c3ccc(-c4c(F)c(F)c(-c5ccc(-c6c(F)c(F)c(-c7cccs7)c7ncc(OCC)nc67)s5)c5ncc(OCC)nc45)s3)c(F)c(F)cc2n1
1255,BTCIC-4Cl,PBDB-T,,10.1021/acsami.0c01850,0.63,23.2,69.0,,sm,unfused,3.0,polymer,N#CC(C#N)=C1C(=CC=2SC=3C=4SC(=CC4C(C3C2)(CC(CC)CCCC)CC(CC)CCCC)C5=CC=C(C=6SC=7C=8SC(C=C9C(=O)C%10=CC(Cl)=C(Cl)C=C%10C9=C(C#N)C#N)=CC8C(C7C6)(CC(CC)CCCC)CC(CC)CCCC)C%11=NSN=C%115)C(=O)C%12=CC(Cl)=C(Cl)C=C%121,CCC1(CC)c2cc(/C=C3\C(=O)c4cc(Cl)c(Cl)cc4C3=C(C#N)C#N)sc2-c2sc(-c3ccc(-c4cc5c(s4)-c4sc(/C=C6\C(=O)c7cc(Cl)c(Cl)cc7C6=C(C#N)C#N)cc4C5(CC)CC)c4nsnc34)cc21,CCC(CCCC)CC1=CC=C(S1)C2=C3C(SC(C4=CC=C(S4)C(SC(C5=CC=C(C6=CC7=C(S6)C(C8=CC=C(CC(CCCC)CC)S8)=C9C(SC(C%10=CC=C(S%10)C(SC(C%11=CC=C(C%12=CC%13=C(S%12)C(C%14=CC=C(CC(CCCC)CC)S%14)=C%15C(SC(C%16=CC=C(S%16)C(SC(C%17=CC=CS%17)=C%18C%19=O)=C%18C(C%20=C(CC(CCCC)CC)SC(CC(CCCC)CC)=C%20%19)=O)=C%15)=C%13C%21=CC=C(CC(CCCC)CC)S%21)S%11)=C%22C%23=O)=C%22C(C%24=C(CC(CCCC)CC)SC(CC(CCCC)CC)=C%24%23)=O)=C9)=C7C%25=CC=C(CC(CCCC)CC)S%25)S5)=C%26C%27=O)=C%26C(C%28=C(CC(CCCC)CC)SC(CC(CCCC)CC)=C%28%27)=O)=C3)=C(C%29=CC=C(CC(CCCC)CC)S%29)C%30=C2SC=C%30,CCc1ccc(-c2c3cc(-c4ccc(-c5sc(-c6ccc(-c7cc8c(-c9ccc(CC)s9)c9sc(-c%10ccc(-c%11sc(-c%12ccc(-c%13cc%14c(-c%15ccc(CC)s%15)c%15sc(-c%16ccc(-c%17sc(-c%18cccs%18)c%18c%17C(=O)c%17c(CC)sc(CC)c%17C%18=O)s%16)cc%15c(-c%15ccc(CC)s%15)c%14s%13)s%12)c%12c%11C(=O)c%11c(CC)sc(CC)c%11C%12=O)s%10)cc9c(-c9ccc(CC)s9)c8s7)s6)c6c5C(=O)c5c(CC)sc(CC)c5C6=O)s4)sc3c(-c3ccc(CC)s3)c3ccsc23)s1
1256,BTCIC-4Cl,PBDB-T-2Cl,,10.1021/acsami.0c01850,0.75,21.0,66.0,,sm,unfused,3.0,polymer,N#CC(C#N)=C1C(=CC=2SC=3C=4SC(=CC4C(C3C2)(CC(CC)CCCC)CC(CC)CCCC)C5=CC=C(C=6SC=7C=8SC(C=C9C(=O)C%10=CC(Cl)=C(Cl)C=C%10C9=C(C#N)C#N)=CC8C(C7C6)(CC(CC)CCCC)CC(CC)CCCC)C%11=NSN=C%115)C(=O)C%12=CC(Cl)=C(Cl)C=C%121,CCC1(CC)c2cc(/C=C3\C(=O)c4cc(Cl)c(Cl)cc4C3=C(C#N)C#N)sc2-c2sc(-c3ccc(-c4cc5c(s4)-c4sc(/C=C6\C(=O)c7cc(Cl)c(Cl)cc7C6=C(C#N)C#N)cc4C5(CC)CC)c4nsnc34)cc21,ClC1=C(CC(CCCC)CC)SC(C2=C3C(SC(C4=CC=C(S4)C(SC(C5=CC=C(C6=CC7=C(S6)C(C8=CC(Cl)=C(CC(CCCC)CC)S8)=C9C(SC(C%10=CC=C(S%10)C(SC(C%11=CC=C(C%12=CC%13=C(S%12)C(C%14=CC(Cl)=C(CC(CCCC)CC)S%14)=C%15C(SC(C%16=CC=C(S%16)C(SC(C%17=CC=CS%17)=C%18C%19=O)=C%18C(C%20=C(CC(CCCC)CC)SC(CC(CCCC)CC)=C%20%19)=O)=C%15)=C%13C%21=CC(Cl)=C(CC(CCCC)CC)S%21)S%11)=C%22C%23=O)=C%22C(C%24=C(CC(CCCC)CC)SC(CC(CCCC)CC)=C%24%23)=O)=C9)=C7C%25=CC(Cl)=C(CC(CCCC)CC)S%25)S5)=C%26C%27=O)=C%26C(C%28=C(CC(CCCC)CC)SC(CC(CCCC)CC)=C%28%27)=O)=C3)=C(C%29=CC(Cl)=C(CC(CCCC)CC)S%29)C%30=C2SC=C%30)=C1,CCc1sc(-c2c3cc(-c4ccc(-c5sc(-c6ccc(-c7cc8c(-c9cc(Cl)c(CC)s9)c9sc(-c%10ccc(-c%11sc(-c%12ccc(-c%13cc%14c(-c%15cc(Cl)c(CC)s%15)c%15sc(-c%16ccc(-c%17sc(-c%18cccs%18)c%18c%17C(=O)c%17c(CC)sc(CC)c%17C%18=O)s%16)cc%15c(-c%15cc(Cl)c(CC)s%15)c%14s%13)s%12)c%12c%11C(=O)c%11c(CC)sc(CC)c%11C%12=O)s%10)cc9c(-c9cc(Cl)c(CC)s9)c8s7)s6)c6c5C(=O)c5c(CC)sc(CC)c5C6=O)s4)sc3c(-c3cc(Cl)c(CC)s3)c3ccsc23)cc1Cl
1257,BT-Cl,PTQ-10,,10.1016/j.orgel.2021.106132,0.79,17.85,61.05,,sm,unfused,3.0,polymer,O=C1C2=C(C=C(Cl)C(Cl)=C2)C(/C1=C/C(S3)=CC4=C3C(S5)=C(C4(CC(CCCC)CC)CC(CCCC)CC)C=C5C6=CC=C(C7=CC(C(CC(CCCC)CC)(CC(CCCC)CC)C8=C9SC(/C=C%10/C(C(C=C(Cl)C(Cl)=C%11)=C%11C%10=O)=C(C#N)/C#N)=C8)=C9S7)C%12=NSN=C%126)=C(C#N)\C#N,CCC1(CC)c2cc(/C=C3\C(=O)c4cc(Cl)c(Cl)cc4C3=C(C#N)C#N)sc2-c2sc(-c3ccc(-c4cc5c(s4)-c4sc(/C=C6\C(=O)c7cc(Cl)c(Cl)cc7C6=C(C#N)C#N)cc4C5(CC)CC)c4nsnc34)cc21,FC(C(F)=C(C1=CC=C(C2=C(F)C(F)=C(C3=CC=C(C4=C(F)C(F)=CC5=C4N=CC(OCC(CCCCCC)CCCCCCCC)=N5)S3)C6=C2N=CC(OCC(CCCCCC)CCCCCCCC)=N6)S1)C7=C8N=CC(OCC(CCCCCC)CCCCCCCC)=N7)=C8C9=CC=CS9,CCOc1cnc2c(-c3ccc(-c4c(F)c(F)c(-c5ccc(-c6c(F)c(F)c(-c7cccs7)c7ncc(OCC)nc67)s5)c5ncc(OCC)nc45)s3)c(F)c(F)cc2n1
1258,TR2F-IC4F,PBDB-T,,10.1016/j.orgel.2021.106133,0.77,17.95,42.63,,sm,unfused,3.0,polymer,O=C1C2=CC(F)=C(F)C=C2C(/C1=C/C3=CC(C4(CC(CC)CCCC)CC(CC)CCCC)=C(S3)C5=C4C=C(S5)C(C6=NN(CC(CCCCCCCC)CCCCCC)N=C67)=C(F)C(F)=C7C8=CC(C9(CC(CCCC)CC)CC(CCCC)CC)=C(S8)C%10=C9C=C(S%10)/C=C(C(C%11=CC(F)=C(F)C=C%11%12)=O)/C%12=C(C#N)\C#N)=C(C#N)/C#N,O=C1C2=CC(F)=C(F)C=C2C(/C1=C/C3=CC(C4(CC)CC)=C(S3)C5=C4C=C(S5)C(C6=NN(CC)N=C67)=C(F)C(F)=C7C8=CC(C9(CC)CC)=C(S8)C%10=C9C=C(S%10)/C=C(C(C%11=CC(F)=C(F)C=C%11%12)=O)/C%12=C(C#N)\C#N)=C(C#N)/C#N,CCC(CCCC)CC1=CC=C(S1)C2=C3C(SC(C4=CC=C(S4)C(SC(C5=CC=C(C6=CC7=C(S6)C(C8=CC=C(CC(CCCC)CC)S8)=C9C(SC(C%10=CC=C(S%10)C(SC(C%11=CC=C(C%12=CC%13=C(S%12)C(C%14=CC=C(CC(CCCC)CC)S%14)=C%15C(SC(C%16=CC=C(S%16)C(SC(C%17=CC=CS%17)=C%18C%19=O)=C%18C(C%20=C(CC(CCCC)CC)SC(CC(CCCC)CC)=C%20%19)=O)=C%15)=C%13C%21=CC=C(CC(CCCC)CC)S%21)S%11)=C%22C%23=O)=C%22C(C%24=C(CC(CCCC)CC)SC(CC(CCCC)CC)=C%24%23)=O)=C9)=C7C%25=CC=C(CC(CCCC)CC)S%25)S5)=C%26C%27=O)=C%26C(C%28=C(CC(CCCC)CC)SC(CC(CCCC)CC)=C%28%27)=O)=C3)=C(C%29=CC=C(CC(CCCC)CC)S%29)C%30=C2SC=C%30,CCc1ccc(-c2c3cc(-c4ccc(-c5sc(-c6ccc(-c7cc8c(-c9ccc(CC)s9)c9sc(-c%10ccc(-c%11sc(-c%12ccc(-c%13cc%14c(-c%15ccc(CC)s%15)c%15sc(-c%16ccc(-c%17sc(-c%18cccs%18)c%18c%17C(=O)c%17c(CC)sc(CC)c%17C%18=O)s%16)cc%15c(-c%15ccc(CC)s%15)c%14s%13)s%12)c%12c%11C(=O)c%11c(CC)sc(CC)c%11C%12=O)s%10)cc9c(-c9ccc(CC)s9)c8s7)s6)c6c5C(=O)c5c(CC)sc(CC)c5C6=O)s4)sc3c(-c3ccc(CC)s3)c3ccsc23)s1
1260,BTOC6C8-IC4F,PBDB-T,,10.1016/j.orgel.2021.106133,0.8,17.02,55.44,,sm,unfused,3.0,polymer,O=C1C2=CC(F)=C(F)C=C2C(/C1=C\C3=CC4=C(C5=C(C=C(S5)C6=C(C(OCC(CCCCCC)CCCCCCCC)=C(C7=CC8=C(C(SC(/C=C9/C(C%10=C(C=C(F)C(F)=C%10)C9=O)=C(C#N)/C#N)=C%11)=C%11C8(CC(CCCC)CC)CC(CCCC)CC)S7)C%12=NSN=C%126)OCC(CCCCCC)CCCCCCCC)C4(CC(CCCC)CC)CC(CC)CCCC)S3)=C(C#N)\C#N,O=C1C2=CC(F)=C(F)C=C2C(/C1=C\C3=CC4=C(C5=C(C=C(S5)C6=C(C(OCC)=C(C7=CC8=C(C(SC(/C=C9/C(C%10=C(C=C(F)C(F)=C%10)C9=O)=C(C#N)/C#N)=C%11)=C%11C8(CC)CC)S7)C%12=NSN=C%126)OCC)C4(CC)CC)S3)=C(C#N)\C#N,CCC(CCCC)CC1=CC=C(S1)C2=C3C(SC(C4=CC=C(S4)C(SC(C5=CC=C(C6=CC7=C(S6)C(C8=CC=C(CC(CCCC)CC)S8)=C9C(SC(C%10=CC=C(S%10)C(SC(C%11=CC=C(C%12=CC%13=C(S%12)C(C%14=CC=C(CC(CCCC)CC)S%14)=C%15C(SC(C%16=CC=C(S%16)C(SC(C%17=CC=CS%17)=C%18C%19=O)=C%18C(C%20=C(CC(CCCC)CC)SC(CC(CCCC)CC)=C%20%19)=O)=C%15)=C%13C%21=CC=C(CC(CCCC)CC)S%21)S%11)=C%22C%23=O)=C%22C(C%24=C(CC(CCCC)CC)SC(CC(CCCC)CC)=C%24%23)=O)=C9)=C7C%25=CC=C(CC(CCCC)CC)S%25)S5)=C%26C%27=O)=C%26C(C%28=C(CC(CCCC)CC)SC(CC(CCCC)CC)=C%28%27)=O)=C3)=C(C%29=CC=C(CC(CCCC)CC)S%29)C%30=C2SC=C%30,CCc1ccc(-c2c3cc(-c4ccc(-c5sc(-c6ccc(-c7cc8c(-c9ccc(CC)s9)c9sc(-c%10ccc(-c%11sc(-c%12ccc(-c%13cc%14c(-c%15ccc(CC)s%15)c%15sc(-c%16ccc(-c%17sc(-c%18cccs%18)c%18c%17C(=O)c%17c(CC)sc(CC)c%17C%18=O)s%16)cc%15c(-c%15ccc(CC)s%15)c%14s%13)s%12)c%12c%11C(=O)c%11c(CC)sc(CC)c%11C%12=O)s%10)cc9c(-c9ccc(CC)s9)c8s7)s6)c6c5C(=O)c5c(CC)sc(CC)c5C6=O)s4)sc3c(-c3ccc(CC)s3)c3ccsc23)s1
1261,BTA11,J52-Cl,,10.1016/j.orgel.2021.106195,1.2,0.43,25.92,,sm,fused,7.0,polymer,CCCCCCC(C=C1)=CC=C1C2(C3=CC=C(CCCCCC)C=C3)C4=C(C=C5C(C6=C(C5(C7=CC=C(CCCCCC)C=C7)C8=CC=C(CCCCCC)C=C8)C9=C(C=C(C%10=CC=C(C%11=NN(CCCCCCCC)N=C%11%10)/C=C%12SC(N(CC)C/%12=O)=S)S9)S6)=C4)C%13=C2C%14=C(C=C(C(C%15=NN(CCCCCCCC)N=C%16%15)=CC=C%16/C=C%17C(N(CC)C(S/%17)=S)=O)S%14)S%13,CCc1ccc(C2(c3ccc(CC)cc3)c3cc4c(cc3-c3sc5cc(-c6ccc(/C=C7\SC(=S)N(CC)C7=O)c7nn(CC)nc67)sc5c32)C(c2ccc(CC)cc2)(c2ccc(CC)cc2)c2c-4sc3cc(-c4ccc(/C=C5\SC(=S)N(CC)C5=O)c5nn(CC)nc45)sc23)cc1,ClC1=C(CC(CCCC)CC)SC(C2=C3SC(C4=CC=C(C5=C(C(F)=CC6=NN(CC(CCCCCCCC)CCCCCC)N=C65)F)S4)=CC3=C(C7=CC(Cl)=C(CC(CCCC)CC)S7)C8=C2C=C(S8)C9=CC=C(C(C%10=NN(CC(CCCCCCCC)CCCCCC)N=C%10%11)=C(F)C(F)=C%11C%12=CC=C(S%12)C%13=CC%14=C(C%15=CC(Cl)=C(CC(CCCC)CC)S%15)C%16=C(C(C%17=CC(Cl)=C(CC(CCCC)CC)S%17)=C%14S%13)C=C(S%16)C%18=CC=C(C(C%19=NN(CC(CCCCCCCC)CCCCCC)N=C%19%20)=C(F)C(F)=C%20C%21=CC=C(S%21)C%22=CC%23=C(C%24=CC(Cl)=C(CC(CCCC)CC)S%24)C%25=C(C(C%26=CC(Cl)=C(CC(CCCC)CC)S%26)=C%23S%22)C=C(S%25)C%27=CC=CS%27)S%18)S9)=C1,CCc1sc(-c2c3cc(-c4ccc(-c5c(F)c(F)c(-c6ccc(-c7cc8c(-c9cc(Cl)c(CC)s9)c9sc(-c%10ccc(-c%11c(F)c(F)c(-c%12ccc(-c%13cc%14c(-c%15cc(Cl)c(CC)s%15)c%15sc(-c%16ccc(-c%17c(F)c(F)c(-c%18cccs%18)c%18nn(CC)nc%17%18)s%16)cc%15c(-c%15cc(Cl)c(CC)s%15)c%14s%13)s%12)c%12nn(CC)nc%11%12)s%10)cc9c(-c9cc(Cl)c(CC)s9)c8s7)s6)c6nn(CC)nc56)s4)sc3c(-c3cc(Cl)c(CC)s3)c3ccsc23)cc1Cl
1262,BTA1,P3HT,,10.1021/acsmacrolett.7b00097,1.02,7.34,70.0,,sm,fused,5.0,polymer,O=C1C(SC(=S)N1CC)=CC2=CC=C(C=3SC=4C=5C=C6C(=CC5C(C7=CC=C(C=C7)CCCCCC)(C8=CC=C(C=C8)CCCCCC)C4C3)C=9SC(=CC9C6(C%10=CC=C(C=C%10)CCCCCC)C%11=CC=C(C=C%11)CCCCCC)C%12=CC=C(C=C%13SC(=S)N(C%13=O)CC)C%14=NN(N=C%14%12)CCCCCCCC)C%15=NN(N=C2%15)CCCCCCCC,CCc1ccc(C2(c3ccc(CC)cc3)c3cc4c(cc3-c3sc(-c5ccc(/C=C6/SC(=S)N(CC)C6=O)c6nn(CC)nc56)cc32)C(c2ccc(CC)cc2)(c2ccc(CC)cc2)c2cc(-c3ccc(/C=C5/SC(=S)N(CC)C5=O)c5nn(CC)nc35)sc2-4)cc1,CCCCCCC1=CSC(C2=C(CCCCCC)C=C(C3=C(CCCCCC)C=C(C4=C(CCCCCC)C=C(C5=C(CCCCCC)C=C(C6=C(CCCCCC)C=CS6)S5)S4)S3)S2)=C1,CCc1cc(C)sc1-c1sc(-c2cc(CC)c(-c3sc(-c4cc(CC)c(-c5sc(C)cc5CC)s4)cc3CC)s2)cc1CC
1263,BTA1,J52-Cl,,10.1016/j.orgel.2021.106195,1.33,1.25,36.19,,sm,fused,5.0,polymer,O=C1C(SC(=S)N1CC)=CC2=CC=C(C=3SC=4C=5C=C6C(=CC5C(C7=CC=C(C=C7)CCCCCC)(C8=CC=C(C=C8)CCCCCC)C4C3)C=9SC(=CC9C6(C%10=CC=C(C=C%10)CCCCCC)C%11=CC=C(C=C%11)CCCCCC)C%12=CC=C(C=C%13SC(=S)N(C%13=O)CC)C%14=NN(N=C%14%12)CCCCCCCC)C%15=NN(N=C2%15)CCCCCCCC,CCc1ccc(C2(c3ccc(CC)cc3)c3cc4c(cc3-c3sc(-c5ccc(/C=C6/SC(=S)N(CC)C6=O)c6nn(CC)nc56)cc32)C(c2ccc(CC)cc2)(c2ccc(CC)cc2)c2cc(-c3ccc(/C=C5/SC(=S)N(CC)C5=O)c5nn(CC)nc35)sc2-4)cc1,ClC1=C(CC(CCCC)CC)SC(C2=C3SC(C4=CC=C(C5=C(C(F)=CC6=NN(CC(CCCCCCCC)CCCCCC)N=C65)F)S4)=CC3=C(C7=CC(Cl)=C(CC(CCCC)CC)S7)C8=C2C=C(S8)C9=CC=C(C(C%10=NN(CC(CCCCCCCC)CCCCCC)N=C%10%11)=C(F)C(F)=C%11C%12=CC=C(S%12)C%13=CC%14=C(C%15=CC(Cl)=C(CC(CCCC)CC)S%15)C%16=C(C(C%17=CC(Cl)=C(CC(CCCC)CC)S%17)=C%14S%13)C=C(S%16)C%18=CC=C(C(C%19=NN(CC(CCCCCCCC)CCCCCC)N=C%19%20)=C(F)C(F)=C%20C%21=CC=C(S%21)C%22=CC%23=C(C%24=CC(Cl)=C(CC(CCCC)CC)S%24)C%25=C(C(C%26=CC(Cl)=C(CC(CCCC)CC)S%26)=C%23S%22)C=C(S%25)C%27=CC=CS%27)S%18)S9)=C1,CCc1sc(-c2c3cc(-c4ccc(-c5c(F)c(F)c(-c6ccc(-c7cc8c(-c9cc(Cl)c(CC)s9)c9sc(-c%10ccc(-c%11c(F)c(F)c(-c%12ccc(-c%13cc%14c(-c%15cc(Cl)c(CC)s%15)c%15sc(-c%16ccc(-c%17c(F)c(F)c(-c%18cccs%18)c%18nn(CC)nc%17%18)s%16)cc%15c(-c%15cc(Cl)c(CC)s%15)c%14s%13)s%12)c%12nn(CC)nc%11%12)s%10)cc9c(-c9cc(Cl)c(CC)s9)c8s7)s6)c6nn(CC)nc56)s4)sc3c(-c3cc(Cl)c(CC)s3)c3ccsc23)cc1Cl
1264,BTA17,J52-Cl,,10.1016/j.orgel.2021.106195,1.09,7.08,67.17,,sm,fused,7.0,polymer,CCCCCCC(C=C1)=CC=C1C2(C3=CC=C(CCCCCC)C=C3)C4=C(C=C5C(C6=C(C5(C7=CC=C(CCCCCC)C=C7)C8=CC=C(CCCCCC)C=C8)C9=C(C=C(C%10=CC=C(C%11=NN(CCCCCCCC)N=C%11%10)/C=C(C#N)\C#N)S9)S6)=C4)C%12=C2C%13=C(C=C(C(C%14=NN(CCCCCCCC)N=C%15%14)=CC=C%15/C=C(C#N)\C#N)S%13)S%12,CCc1ccc(C2(c3ccc(CC)cc3)c3cc4c(cc3-c3sc5cc(-c6ccc(C=C(C#N)C#N)c7nn(CC)nc67)sc5c32)C(c2ccc(CC)cc2)(c2ccc(CC)cc2)c2c-4sc3cc(-c4ccc(C=C(C#N)C#N)c5nn(CC)nc45)sc23)cc1,ClC1=C(CC(CCCC)CC)SC(C2=C3SC(C4=CC=C(C5=C(C(F)=CC6=NN(CC(CCCCCCCC)CCCCCC)N=C65)F)S4)=CC3=C(C7=CC(Cl)=C(CC(CCCC)CC)S7)C8=C2C=C(S8)C9=CC=C(C(C%10=NN(CC(CCCCCCCC)CCCCCC)N=C%10%11)=C(F)C(F)=C%11C%12=CC=C(S%12)C%13=CC%14=C(C%15=CC(Cl)=C(CC(CCCC)CC)S%15)C%16=C(C(C%17=CC(Cl)=C(CC(CCCC)CC)S%17)=C%14S%13)C=C(S%16)C%18=CC=C(C(C%19=NN(CC(CCCCCCCC)CCCCCC)N=C%19%20)=C(F)C(F)=C%20C%21=CC=C(S%21)C%22=CC%23=C(C%24=CC(Cl)=C(CC(CCCC)CC)S%24)C%25=C(C(C%26=CC(Cl)=C(CC(CCCC)CC)S%26)=C%23S%22)C=C(S%25)C%27=CC=CS%27)S%18)S9)=C1,CCc1sc(-c2c3cc(-c4ccc(-c5c(F)c(F)c(-c6ccc(-c7cc8c(-c9cc(Cl)c(CC)s9)c9sc(-c%10ccc(-c%11c(F)c(F)c(-c%12ccc(-c%13cc%14c(-c%15cc(Cl)c(CC)s%15)c%15sc(-c%16ccc(-c%17c(F)c(F)c(-c%18cccs%18)c%18nn(CC)nc%17%18)s%16)cc%15c(-c%15cc(Cl)c(CC)s%15)c%14s%13)s%12)c%12nn(CC)nc%11%12)s%10)cc9c(-c9cc(Cl)c(CC)s9)c8s7)s6)c6nn(CC)nc56)s4)sc3c(-c3cc(Cl)c(CC)s3)c3ccsc23)cc1Cl
1265,BTA7,J52-Cl,,10.1016/j.orgel.2021.106195,1.13,9.74,52.54,,sm,fused,5.0,polymer,CCCCCCC(C=C1)=CC=C1C2(C3=CC=C(CCCCCC)C=C3)C4=C(C=C5C(C6=C(C5(C7=CC=C(CCCCCC)C=C7)C8=CC=C(CCCCCC)C=C8)C=C(C9=CC=C(C%10=NN(CCCCCCCC)N=C%109)/C=C(C#N)\C#N)S6)=C4)C%11=C2C=C(S%11)C(C%12=NN(CCCCCCCC)N=C%13%12)=CC=C%13/C=C(C#N)\C#N,CCc1ccc(C2(c3ccc(CC)cc3)c3cc4c(cc3-c3sc(-c5ccc(C=C(C#N)C#N)c6nn(CC)nc56)cc32)C(c2ccc(CC)cc2)(c2ccc(CC)cc2)c2cc(-c3ccc(C=C(C#N)C#N)c5nn(CC)nc35)sc2-4)cc1,ClC1=C(CC(CCCC)CC)SC(C2=C3SC(C4=CC=C(C5=C(C(F)=CC6=NN(CC(CCCCCCCC)CCCCCC)N=C65)F)S4)=CC3=C(C7=CC(Cl)=C(CC(CCCC)CC)S7)C8=C2C=C(S8)C9=CC=C(C(C%10=NN(CC(CCCCCCCC)CCCCCC)N=C%10%11)=C(F)C(F)=C%11C%12=CC=C(S%12)C%13=CC%14=C(C%15=CC(Cl)=C(CC(CCCC)CC)S%15)C%16=C(C(C%17=CC(Cl)=C(CC(CCCC)CC)S%17)=C%14S%13)C=C(S%16)C%18=CC=C(C(C%19=NN(CC(CCCCCCCC)CCCCCC)N=C%19%20)=C(F)C(F)=C%20C%21=CC=C(S%21)C%22=CC%23=C(C%24=CC(Cl)=C(CC(CCCC)CC)S%24)C%25=C(C(C%26=CC(Cl)=C(CC(CCCC)CC)S%26)=C%23S%22)C=C(S%25)C%27=CC=CS%27)S%18)S9)=C1,CCc1sc(-c2c3cc(-c4ccc(-c5c(F)c(F)c(-c6ccc(-c7cc8c(-c9cc(Cl)c(CC)s9)c9sc(-c%10ccc(-c%11c(F)c(F)c(-c%12ccc(-c%13cc%14c(-c%15cc(Cl)c(CC)s%15)c%15sc(-c%16ccc(-c%17c(F)c(F)c(-c%18cccs%18)c%18nn(CC)nc%17%18)s%16)cc%15c(-c%15cc(Cl)c(CC)s%15)c%14s%13)s%12)c%12nn(CC)nc%11%12)s%10)cc9c(-c9cc(Cl)c(CC)s9)c8s7)s6)c6nn(CC)nc56)s4)sc3c(-c3cc(Cl)c(CC)s3)c3ccsc23)cc1Cl
1266,TPQ-Cl,PBDB-TF,,10.1016/j.orgel.2021.106282,0.8370000000000001,25.19,62.99,,sm,y,8.0,polymer,O=C1C2=CC(Cl)=C(C=C2C(/C1=C/C3=C(CCCCCCCCCCC)C(SC4=C5N(C6=C4C7=C(C8=C6N(C9=C8SC%10=C9SC(/C=C%11/C(C%12=C(C%11=O)C=C(Cl)C(Cl)=C%12)=C(C#N)/C#N)=C%10CCCCCCCCCCC)CCCCCCCC)N=C(C%13=CC=C(C(F)(F)F)C=C%13)C(C%14=CC=C(C(F)(F)F)C=C%14)=N7)CCCCCCCC)=C5S3)=C(C#N)/C#N)Cl,CCC1=C(SC2=C1SC3=C2N(CC)C4=C5N(CC)C6=C(SC7=C6SC(/C=C8C(C9=C(C\8=C(C#N)/C#N)C=C(Cl)C(Cl)=C9)=O)=C7CC)C5=C%10N=C(C%11=CC=C(C(F)(F)F)C=C%11)C(C%12=CC=C(C(F)(F)F)C=C%12)=NC%10=C34)/C=C%13C(C%14=C(C\%13=C(C#N)/C#N)C=C(Cl)C(Cl)=C%14)=O,FC1=C(CC(CCCC)CC)SC(C2=C3C(SC(C4=CC=C(S4)C(SC(C5=CC=C(C6=CC7=C(S6)C(C8=CC(F)=C(CC(CCCC)CC)S8)=C9C(SC(C%10=CC=C(S%10)C(SC(C%11=CC=C(C%12=CC%13=C(S%12)C(C%14=CC(F)=C(CC(CCCC)CC)S%14)=C%15C(SC(C%16=CC=C(S%16)C(SC(C%17=CC=CS%17)=C%18C%19=O)=C%18C(C%20=C(CC(CCCC)CC)SC(CC(CCCC)CC)=C%20%19)=O)=C%15)=C%13C%21=CC(F)=C(CC(CCCC)CC)S%21)S%11)=C%22C%23=O)=C%22C(C%24=C(CC(CCCC)CC)SC(CC(CCCC)CC)=C%24%23)=O)=C9)=C7C%25=CC(F)=C(CC(CCCC)CC)S%25)S5)=C%26C%27=O)=C%26C(C%28=C(CC(CCCC)CC)SC(CC(CCCC)CC)=C%28%27)=O)=C3)=C(C%29=CC(F)=C(CC(CCCC)CC)S%29)C%30=C2SC=C%30)=C1,CCc1sc(-c2c3cc(-c4ccc(-c5sc(-c6ccc(-c7cc8c(-c9cc(F)c(CC)s9)c9sc(-c%10ccc(-c%11sc(-c%12ccc(-c%13cc%14c(-c%15cc(F)c(CC)s%15)c%15sc(-c%16ccc(-c%17sc(-c%18cccs%18)c%18c%17C(=O)c%17c(CC)sc(CC)c%17C%18=O)s%16)cc%15c(-c%15cc(F)c(CC)s%15)c%14s%13)s%12)c%12c%11C(=O)c%11c(CC)sc(CC)c%11C%12=O)s%10)cc9c(-c9cc(F)c(CC)s9)c8s7)s6)c6c5C(=O)c5c(CC)sc(CC)c5C6=O)s4)sc3c(-c3cc(F)c(CC)s3)c3ccsc23)cc1F
1267,TPQ-F,PBDB-TF,,10.1016/j.orgel.2021.106282,0.857,23.7,66.5,,sm,y,8.0,polymer,O=C1C2=CC(F)=C(C=C2C(/C1=C/C3=C(CCCCCCCCCCC)C(SC4=C5N(C6=C4C7=C(C8=C6N(C9=C8SC%10=C9SC(/C=C%11/C(C%12=C(C%11=O)C=C(F)C(F)=C%12)=C(C#N)/C#N)=C%10CCCCCCCCCCC)CCCCCCCC)N=C(C%13=CC=C(C(F)(F)F)C=C%13)C(C%14=CC=C(C(F)(F)F)C=C%14)=N7)CCCCCCCC)=C5S3)=C(C#N)/C#N)F,CCC1=C(SC2=C1SC3=C2N(CC)C4=C5N(CC)C6=C(SC7=C6SC(/C=C8C(C9=C(C\8=C(C#N)/C#N)C=C(F)C(F)=C9)=O)=C7CC)C5=C%10N=C(C%11=CC=C(C(F)(F)F)C=C%11)C(C%12=CC=C(C(F)(F)F)C=C%12)=NC%10=C34)/C=C%13C(C%14=C(C\%13=C(C#N)/C#N)C=C(F)C(F)=C%14)=O,FC1=C(CC(CCCC)CC)SC(C2=C3C(SC(C4=CC=C(S4)C(SC(C5=CC=C(C6=CC7=C(S6)C(C8=CC(F)=C(CC(CCCC)CC)S8)=C9C(SC(C%10=CC=C(S%10)C(SC(C%11=CC=C(C%12=CC%13=C(S%12)C(C%14=CC(F)=C(CC(CCCC)CC)S%14)=C%15C(SC(C%16=CC=C(S%16)C(SC(C%17=CC=CS%17)=C%18C%19=O)=C%18C(C%20=C(CC(CCCC)CC)SC(CC(CCCC)CC)=C%20%19)=O)=C%15)=C%13C%21=CC(F)=C(CC(CCCC)CC)S%21)S%11)=C%22C%23=O)=C%22C(C%24=C(CC(CCCC)CC)SC(CC(CCCC)CC)=C%24%23)=O)=C9)=C7C%25=CC(F)=C(CC(CCCC)CC)S%25)S5)=C%26C%27=O)=C%26C(C%28=C(CC(CCCC)CC)SC(CC(CCCC)CC)=C%28%27)=O)=C3)=C(C%29=CC(F)=C(CC(CCCC)CC)S%29)C%30=C2SC=C%30)=C1,CCc1sc(-c2c3cc(-c4ccc(-c5sc(-c6ccc(-c7cc8c(-c9cc(F)c(CC)s9)c9sc(-c%10ccc(-c%11sc(-c%12ccc(-c%13cc%14c(-c%15cc(F)c(CC)s%15)c%15sc(-c%16ccc(-c%17sc(-c%18cccs%18)c%18c%17C(=O)c%17c(CC)sc(CC)c%17C%18=O)s%16)cc%15c(-c%15cc(F)c(CC)s%15)c%14s%13)s%12)c%12c%11C(=O)c%11c(CC)sc(CC)c%11C%12=O)s%10)cc9c(-c9cc(F)c(CC)s9)c8s7)s6)c6c5C(=O)c5c(CC)sc(CC)c5C6=O)s4)sc3c(-c3cc(F)c(CC)s3)c3ccsc23)cc1F
1268,IDT2-IC,PBDB-T,,10.1016/j.orgel.2021.106329,0.94,13.23,65.71,,sm,fused,5.0,polymer,O=C(C(C=CC=C1)=C1C/2=C(C#N)\C#N)C2=C/C3=CC4=C(S3)C5=CC6=C(C(SC(C7=CC(C8(CCCCCC)CCCCCC)=C(S7)C9=C8C=C(C(SC(/C=C%10C(C(C=CC=C%11)=C%11C\%10=C(C#N)/C#N)=O)=C%12)=C%12C%13(CCCCCC)CCCCCC)C%13=C9)=C%14)=C%14C6(CCCCCC)CCCCCC)C=C5C4(CCCCCC)CCCCCC,CCC1(CC)c2cc3c(cc2-c2sc(/C=C4\C(=O)c5ccccc5C4=C(C#N)C#N)cc21)C(CC)(CC)c1cc(-c2cc4c(s2)-c2cc5c(cc2C4(CC)CC)-c2sc(/C=C4\C(=O)c6ccccc6C4=C(C#N)C#N)cc2C5(CC)CC)sc1-3,CCC(CCCC)CC1=CC=C(S1)C2=C3C(SC(C4=CC=C(S4)C(SC(C5=CC=C(C6=CC7=C(S6)C(C8=CC=C(CC(CCCC)CC)S8)=C9C(SC(C%10=CC=C(S%10)C(SC(C%11=CC=C(C%12=CC%13=C(S%12)C(C%14=CC=C(CC(CCCC)CC)S%14)=C%15C(SC(C%16=CC=C(S%16)C(SC(C%17=CC=CS%17)=C%18C%19=O)=C%18C(C%20=C(CC(CCCC)CC)SC(CC(CCCC)CC)=C%20%19)=O)=C%15)=C%13C%21=CC=C(CC(CCCC)CC)S%21)S%11)=C%22C%23=O)=C%22C(C%24=C(CC(CCCC)CC)SC(CC(CCCC)CC)=C%24%23)=O)=C9)=C7C%25=CC=C(CC(CCCC)CC)S%25)S5)=C%26C%27=O)=C%26C(C%28=C(CC(CCCC)CC)SC(CC(CCCC)CC)=C%28%27)=O)=C3)=C(C%29=CC=C(CC(CCCC)CC)S%29)C%30=C2SC=C%30,CCc1ccc(-c2c3cc(-c4ccc(-c5sc(-c6ccc(-c7cc8c(-c9ccc(CC)s9)c9sc(-c%10ccc(-c%11sc(-c%12ccc(-c%13cc%14c(-c%15ccc(CC)s%15)c%15sc(-c%16ccc(-c%17sc(-c%18cccs%18)c%18c%17C(=O)c%17c(CC)sc(CC)c%17C%18=O)s%16)cc%15c(-c%15ccc(CC)s%15)c%14s%13)s%12)c%12c%11C(=O)c%11c(CC)sc(CC)c%11C%12=O)s%10)cc9c(-c9ccc(CC)s9)c8s7)s6)c6c5C(=O)c5c(CC)sc(CC)c5C6=O)s4)sc3c(-c3ccc(CC)s3)c3ccsc23)s1
1269,IDT2-IC-4Cl,PBDB-T,,10.1016/j.orgel.2021.106329,0.81,22.22,69.81,,sm,fused,5.0,polymer,O=C(C(C=C(Cl)C(Cl)=C1)=C1C/2=C(C#N)\C#N)C2=C/C3=CC4=C(S3)C5=CC6=C(C(SC(C7=CC(C8(CCCCCC)CCCCCC)=C(S7)C9=C8C=C(C(SC(/C=C%10C(C(C=C(Cl)C(Cl)=C%11)=C%11C\%10=C(C#N)/C#N)=O)=C%12)=C%12C%13(CCCCCC)CCCCCC)C%13=C9)=C%14)=C%14C6(CCCCCC)CCCCCC)C=C5C4(CCCCCC)CCCCCC,CCC1(CC)c2cc3c(cc2-c2sc(/C=C4\C(=O)c5cc(Cl)c(Cl)cc5C4=C(C#N)C#N)cc21)C(CC)(CC)c1cc(-c2cc4c(s2)-c2cc5c(cc2C4(CC)CC)-c2sc(/C=C4\C(=O)c6cc(Cl)c(Cl)cc6C4=C(C#N)C#N)cc2C5(CC)CC)sc1-3,CCC(CCCC)CC1=CC=C(S1)C2=C3C(SC(C4=CC=C(S4)C(SC(C5=CC=C(C6=CC7=C(S6)C(C8=CC=C(CC(CCCC)CC)S8)=C9C(SC(C%10=CC=C(S%10)C(SC(C%11=CC=C(C%12=CC%13=C(S%12)C(C%14=CC=C(CC(CCCC)CC)S%14)=C%15C(SC(C%16=CC=C(S%16)C(SC(C%17=CC=CS%17)=C%18C%19=O)=C%18C(C%20=C(CC(CCCC)CC)SC(CC(CCCC)CC)=C%20%19)=O)=C%15)=C%13C%21=CC=C(CC(CCCC)CC)S%21)S%11)=C%22C%23=O)=C%22C(C%24=C(CC(CCCC)CC)SC(CC(CCCC)CC)=C%24%23)=O)=C9)=C7C%25=CC=C(CC(CCCC)CC)S%25)S5)=C%26C%27=O)=C%26C(C%28=C(CC(CCCC)CC)SC(CC(CCCC)CC)=C%28%27)=O)=C3)=C(C%29=CC=C(CC(CCCC)CC)S%29)C%30=C2SC=C%30,CCc1ccc(-c2c3cc(-c4ccc(-c5sc(-c6ccc(-c7cc8c(-c9ccc(CC)s9)c9sc(-c%10ccc(-c%11sc(-c%12ccc(-c%13cc%14c(-c%15ccc(CC)s%15)c%15sc(-c%16ccc(-c%17sc(-c%18cccs%18)c%18c%17C(=O)c%17c(CC)sc(CC)c%17C%18=O)s%16)cc%15c(-c%15ccc(CC)s%15)c%14s%13)s%12)c%12c%11C(=O)c%11c(CC)sc(CC)c%11C%12=O)s%10)cc9c(-c9ccc(CC)s9)c8s7)s6)c6c5C(=O)c5c(CC)sc(CC)c5C6=O)s4)sc3c(-c3ccc(CC)s3)c3ccsc23)s1
1270,ITCC-Br,PBDB-TF,,10.1016/j.orgel.2021.106357,0.99,16.2,64.9,,sm,fused,7.0,polymer,N#CC(C#N)=C1C(=CC=2SC3=C(SC=4C=5C=C6C(=CC5C(C7=CC=C(C=C7)CCCCCC)(C8=CC=C(C=C8)CCCCCC)C34)C=9SC=%10C=C(SC%10C9C6(C%11=CC=C(C=C%11)CCCCCC)C%12=CC=C(C=C%12)CCCCCC)C=C%13C(=O)C=%14SC(Br)=CC%14C%13=C(C#N)C#N)C2)C(=O)C=%15SC(Br)=CC%151,CCc1ccc(C2(c3ccc(CC)cc3)c3cc4c(cc3-c3sc5cc(/C=C6\C(=O)c7sc(Br)cc7C6=C(C#N)C#N)sc5c32)C(c2ccc(CC)cc2)(c2ccc(CC)cc2)c2c-4sc3cc(/C=C4\C(=O)c5sc(Br)cc5C4=C(C#N)C#N)sc23)cc1,FC1=C(CC(CCCC)CC)SC(C2=C3C(SC(C4=CC=C(S4)C(SC(C5=CC=C(C6=CC7=C(S6)C(C8=CC(F)=C(CC(CCCC)CC)S8)=C9C(SC(C%10=CC=C(S%10)C(SC(C%11=CC=C(C%12=CC%13=C(S%12)C(C%14=CC(F)=C(CC(CCCC)CC)S%14)=C%15C(SC(C%16=CC=C(S%16)C(SC(C%17=CC=CS%17)=C%18C%19=O)=C%18C(C%20=C(CC(CCCC)CC)SC(CC(CCCC)CC)=C%20%19)=O)=C%15)=C%13C%21=CC(F)=C(CC(CCCC)CC)S%21)S%11)=C%22C%23=O)=C%22C(C%24=C(CC(CCCC)CC)SC(CC(CCCC)CC)=C%24%23)=O)=C9)=C7C%25=CC(F)=C(CC(CCCC)CC)S%25)S5)=C%26C%27=O)=C%26C(C%28=C(CC(CCCC)CC)SC(CC(CCCC)CC)=C%28%27)=O)=C3)=C(C%29=CC(F)=C(CC(CCCC)CC)S%29)C%30=C2SC=C%30)=C1,CCc1sc(-c2c3cc(-c4ccc(-c5sc(-c6ccc(-c7cc8c(-c9cc(F)c(CC)s9)c9sc(-c%10ccc(-c%11sc(-c%12ccc(-c%13cc%14c(-c%15cc(F)c(CC)s%15)c%15sc(-c%16ccc(-c%17sc(-c%18cccs%18)c%18c%17C(=O)c%17c(CC)sc(CC)c%17C%18=O)s%16)cc%15c(-c%15cc(F)c(CC)s%15)c%14s%13)s%12)c%12c%11C(=O)c%11c(CC)sc(CC)c%11C%12=O)s%10)cc9c(-c9cc(F)c(CC)s9)c8s7)s6)c6c5C(=O)c5c(CC)sc(CC)c5C6=O)s4)sc3c(-c3cc(F)c(CC)s3)c3ccsc23)cc1F
1271,ITCC-Br,PBDB-T-2Cl,,10.1016/j.orgel.2021.106357,1.04,15.9,63.8,,sm,fused,7.0,polymer,N#CC(C#N)=C1C(=CC=2SC3=C(SC=4C=5C=C6C(=CC5C(C7=CC=C(C=C7)CCCCCC)(C8=CC=C(C=C8)CCCCCC)C34)C=9SC=%10C=C(SC%10C9C6(C%11=CC=C(C=C%11)CCCCCC)C%12=CC=C(C=C%12)CCCCCC)C=C%13C(=O)C=%14SC(Br)=CC%14C%13=C(C#N)C#N)C2)C(=O)C=%15SC(Br)=CC%151,CCc1ccc(C2(c3ccc(CC)cc3)c3cc4c(cc3-c3sc5cc(/C=C6\C(=O)c7sc(Br)cc7C6=C(C#N)C#N)sc5c32)C(c2ccc(CC)cc2)(c2ccc(CC)cc2)c2c-4sc3cc(/C=C4\C(=O)c5sc(Br)cc5C4=C(C#N)C#N)sc23)cc1,ClC1=C(CC(CCCC)CC)SC(C2=C3C(SC(C4=CC=C(S4)C(SC(C5=CC=C(C6=CC7=C(S6)C(C8=CC(Cl)=C(CC(CCCC)CC)S8)=C9C(SC(C%10=CC=C(S%10)C(SC(C%11=CC=C(C%12=CC%13=C(S%12)C(C%14=CC(Cl)=C(CC(CCCC)CC)S%14)=C%15C(SC(C%16=CC=C(S%16)C(SC(C%17=CC=CS%17)=C%18C%19=O)=C%18C(C%20=C(CC(CCCC)CC)SC(CC(CCCC)CC)=C%20%19)=O)=C%15)=C%13C%21=CC(Cl)=C(CC(CCCC)CC)S%21)S%11)=C%22C%23=O)=C%22C(C%24=C(CC(CCCC)CC)SC(CC(CCCC)CC)=C%24%23)=O)=C9)=C7C%25=CC(Cl)=C(CC(CCCC)CC)S%25)S5)=C%26C%27=O)=C%26C(C%28=C(CC(CCCC)CC)SC(CC(CCCC)CC)=C%28%27)=O)=C3)=C(C%29=CC(Cl)=C(CC(CCCC)CC)S%29)C%30=C2SC=C%30)=C1,CCc1sc(-c2c3cc(-c4ccc(-c5sc(-c6ccc(-c7cc8c(-c9cc(Cl)c(CC)s9)c9sc(-c%10ccc(-c%11sc(-c%12ccc(-c%13cc%14c(-c%15cc(Cl)c(CC)s%15)c%15sc(-c%16ccc(-c%17sc(-c%18cccs%18)c%18c%17C(=O)c%17c(CC)sc(CC)c%17C%18=O)s%16)cc%15c(-c%15cc(Cl)c(CC)s%15)c%14s%13)s%12)c%12c%11C(=O)c%11c(CC)sc(CC)c%11C%12=O)s%10)cc9c(-c9cc(Cl)c(CC)s9)c8s7)s6)c6c5C(=O)c5c(CC)sc(CC)c5C6=O)s4)sc3c(-c3cc(Cl)c(CC)s3)c3ccsc23)cc1Cl
1272,IDTT-Br-2F,PBDB-TF,,10.1016/j.orgel.2021.106357,0.94,18.4,68.7,,sm,fused,7.0,polymer,N#C/C(C#N)=C1C(C(C2=C/1C=C(Br)S2)=O)=CC3=CC(SC4=C5C(C6=CC=C(CCCCCC)C=C6)(C7=CC=C(CCCCCC)C=C7)C8=C4C=C9C(C%10=C(C9(C%11=CC=C(CCCCCC)C=C%11)C%12=CC=C(CCCCCC)C=C%12)C%13=C(C=C(C=C%14C(C(C=C(F)C(F)=C%15)=C%15/C%14=C(C#N)\C#N)=O)S%13)S%10)=C8)=C5S3,CCc1ccc(C2(c3ccc(CC)cc3)c3cc4c(cc3-c3sc5cc(/C=C6\C(=O)c7cc(F)c(F)cc7C6=C(C#N)C#N)sc5c32)C(c2ccc(CC)cc2)(c2ccc(CC)cc2)c2c-4sc3cc(/C=C4\C(=O)c5sc(Br)cc5C4=C(C#N)C#N)sc23)cc1,FC1=C(CC(CCCC)CC)SC(C2=C3C(SC(C4=CC=C(S4)C(SC(C5=CC=C(C6=CC7=C(S6)C(C8=CC(F)=C(CC(CCCC)CC)S8)=C9C(SC(C%10=CC=C(S%10)C(SC(C%11=CC=C(C%12=CC%13=C(S%12)C(C%14=CC(F)=C(CC(CCCC)CC)S%14)=C%15C(SC(C%16=CC=C(S%16)C(SC(C%17=CC=CS%17)=C%18C%19=O)=C%18C(C%20=C(CC(CCCC)CC)SC(CC(CCCC)CC)=C%20%19)=O)=C%15)=C%13C%21=CC(F)=C(CC(CCCC)CC)S%21)S%11)=C%22C%23=O)=C%22C(C%24=C(CC(CCCC)CC)SC(CC(CCCC)CC)=C%24%23)=O)=C9)=C7C%25=CC(F)=C(CC(CCCC)CC)S%25)S5)=C%26C%27=O)=C%26C(C%28=C(CC(CCCC)CC)SC(CC(CCCC)CC)=C%28%27)=O)=C3)=C(C%29=CC(F)=C(CC(CCCC)CC)S%29)C%30=C2SC=C%30)=C1,CCc1sc(-c2c3cc(-c4ccc(-c5sc(-c6ccc(-c7cc8c(-c9cc(F)c(CC)s9)c9sc(-c%10ccc(-c%11sc(-c%12ccc(-c%13cc%14c(-c%15cc(F)c(CC)s%15)c%15sc(-c%16ccc(-c%17sc(-c%18cccs%18)c%18c%17C(=O)c%17c(CC)sc(CC)c%17C%18=O)s%16)cc%15c(-c%15cc(F)c(CC)s%15)c%14s%13)s%12)c%12c%11C(=O)c%11c(CC)sc(CC)c%11C%12=O)s%10)cc9c(-c9cc(F)c(CC)s9)c8s7)s6)c6c5C(=O)c5c(CC)sc(CC)c5C6=O)s4)sc3c(-c3cc(F)c(CC)s3)c3ccsc23)cc1F
1273,IDTT-Br-2F,PBDB-T-2Cl,,10.1016/j.orgel.2021.106357,0.97,17.4,66.1,,sm,fused,7.0,polymer,N#C/C(C#N)=C1C(C(C2=C/1C=C(Br)S2)=O)=CC3=CC(SC4=C5C(C6=CC=C(CCCCCC)C=C6)(C7=CC=C(CCCCCC)C=C7)C8=C4C=C9C(C%10=C(C9(C%11=CC=C(CCCCCC)C=C%11)C%12=CC=C(CCCCCC)C=C%12)C%13=C(C=C(C=C%14C(C(C=C(F)C(F)=C%15)=C%15/C%14=C(C#N)\C#N)=O)S%13)S%10)=C8)=C5S3,CCc1ccc(C2(c3ccc(CC)cc3)c3cc4c(cc3-c3sc5cc(/C=C6\C(=O)c7cc(F)c(F)cc7C6=C(C#N)C#N)sc5c32)C(c2ccc(CC)cc2)(c2ccc(CC)cc2)c2c-4sc3cc(/C=C4\C(=O)c5sc(Br)cc5C4=C(C#N)C#N)sc23)cc1,ClC1=C(CC(CCCC)CC)SC(C2=C3C(SC(C4=CC=C(S4)C(SC(C5=CC=C(C6=CC7=C(S6)C(C8=CC(Cl)=C(CC(CCCC)CC)S8)=C9C(SC(C%10=CC=C(S%10)C(SC(C%11=CC=C(C%12=CC%13=C(S%12)C(C%14=CC(Cl)=C(CC(CCCC)CC)S%14)=C%15C(SC(C%16=CC=C(S%16)C(SC(C%17=CC=CS%17)=C%18C%19=O)=C%18C(C%20=C(CC(CCCC)CC)SC(CC(CCCC)CC)=C%20%19)=O)=C%15)=C%13C%21=CC(Cl)=C(CC(CCCC)CC)S%21)S%11)=C%22C%23=O)=C%22C(C%24=C(CC(CCCC)CC)SC(CC(CCCC)CC)=C%24%23)=O)=C9)=C7C%25=CC(Cl)=C(CC(CCCC)CC)S%25)S5)=C%26C%27=O)=C%26C(C%28=C(CC(CCCC)CC)SC(CC(CCCC)CC)=C%28%27)=O)=C3)=C(C%29=CC(Cl)=C(CC(CCCC)CC)S%29)C%30=C2SC=C%30)=C1,CCc1sc(-c2c3cc(-c4ccc(-c5sc(-c6ccc(-c7cc8c(-c9cc(Cl)c(CC)s9)c9sc(-c%10ccc(-c%11sc(-c%12ccc(-c%13cc%14c(-c%15cc(Cl)c(CC)s%15)c%15sc(-c%16ccc(-c%17sc(-c%18cccs%18)c%18c%17C(=O)c%17c(CC)sc(CC)c%17C%18=O)s%16)cc%15c(-c%15cc(Cl)c(CC)s%15)c%14s%13)s%12)c%12c%11C(=O)c%11c(CC)sc(CC)c%11C%12=O)s%10)cc9c(-c9cc(Cl)c(CC)s9)c8s7)s6)c6c5C(=O)c5c(CC)sc(CC)c5C6=O)s4)sc3c(-c3cc(Cl)c(CC)s3)c3ccsc23)cc1Cl
1274,IDTT-BOA,PBDB-T,,10.1016/j.orgel.2022.106446,1.19,4.95,36.6,,sm,fused,7.0,polymer,N#C/C(C1=NC2=C(C=CC=C2)O1)=C\C3=CC4=C(S3)C5=C(S4)C6=CC7=C(C=C6C(C8=CC=C(C=C8)CCCCCC)5C9=CC=C(C=C9)CCCCCC)C(S%10)=C(C(C%11=CC=C(C=C%11)CCCCCC)7C%12=CC=C(C=C%12)CCCCCC)C(S%13)=C%10C=C%13/C=C(C#N)/C%14=NC%15=C(C=CC=C%15)O%14,CCC(C=C1)=CC=C1C2(C3=CC=C(C=C3)CC)C(C(S4)=C5C=C4/C=C(C#N)/C6=NC7=C(C=CC=C7)O6)=C(S5)C8=C2C=C9C(SC%10=C%11SC(/C=C(C#N)/C%12=NC%13=C(C=CC=C%13)O%12)=C%10)=C%11C(C%14=CC=C(C=C%14)CC)(C%15=CC=C(C=C%15)CC)C9=C8,CCC(CCCC)CC1=CC=C(S1)C2=C3C(SC(C4=CC=C(S4)C(SC(C5=CC=C(C6=CC7=C(S6)C(C8=CC=C(CC(CCCC)CC)S8)=C9C(SC(C%10=CC=C(S%10)C(SC(C%11=CC=C(C%12=CC%13=C(S%12)C(C%14=CC=C(CC(CCCC)CC)S%14)=C%15C(SC(C%16=CC=C(S%16)C(SC(C%17=CC=CS%17)=C%18C%19=O)=C%18C(C%20=C(CC(CCCC)CC)SC(CC(CCCC)CC)=C%20%19)=O)=C%15)=C%13C%21=CC=C(CC(CCCC)CC)S%21)S%11)=C%22C%23=O)=C%22C(C%24=C(CC(CCCC)CC)SC(CC(CCCC)CC)=C%24%23)=O)=C9)=C7C%25=CC=C(CC(CCCC)CC)S%25)S5)=C%26C%27=O)=C%26C(C%28=C(CC(CCCC)CC)SC(CC(CCCC)CC)=C%28%27)=O)=C3)=C(C%29=CC=C(CC(CCCC)CC)S%29)C%30=C2SC=C%30,CCc1ccc(-c2c3cc(-c4ccc(-c5sc(-c6ccc(-c7cc8c(-c9ccc(CC)s9)c9sc(-c%10ccc(-c%11sc(-c%12ccc(-c%13cc%14c(-c%15ccc(CC)s%15)c%15sc(-c%16ccc(-c%17sc(-c%18cccs%18)c%18c%17C(=O)c%17c(CC)sc(CC)c%17C%18=O)s%16)cc%15c(-c%15ccc(CC)s%15)c%14s%13)s%12)c%12c%11C(=O)c%11c(CC)sc(CC)c%11C%12=O)s%10)cc9c(-c9ccc(CC)s9)c8s7)s6)c6c5C(=O)c5c(CC)sc(CC)c5C6=O)s4)sc3c(-c3ccc(CC)s3)c3ccsc23)s1
1275,IDTT-BOACl,PBDB-T,,10.1016/j.orgel.2022.106446,1.16,8.07,36.9,,sm,fused,7.0,polymer,N#C/C(C1=NC2=C(C=CC(Cl)=C2)O1)=C\C3=CC4=C(S3)C5=C(S4)C6=CC7=C(C=C6C(C8=CC=C(C=C8)CCCCCC)5C9=CC=C(C=C9)CCCCCC)C(S%10)=C(C(C%11=CC=C(C=C%11)CCCCCC)7C%12=CC=C(C=C%12)CCCCCC)C(S%13)=C%10C=C%13/C=C(C#N)/C%14=NC%15=C(C=CC(Cl)=C%15)O%14,CCC(C=C1)=CC=C1C2(C3=CC=C(C=C3)CC)C(C(S4)=C5C=C4/C=C(C#N)/C6=NC7=C(C=CC(Cl)=C7)O6)=C(S5)C8=C2C=C9C(SC%10=C%11SC(/C=C(C#N)/C%12=NC%13=C(C=CC(Cl)=C%13)O%12)=C%10)=C%11C(C%14=CC=C(C=C%14)CC)(C%15=CC=C(C=C%15)CC)C9=C8,CCC(CCCC)CC1=CC=C(S1)C2=C3C(SC(C4=CC=C(S4)C(SC(C5=CC=C(C6=CC7=C(S6)C(C8=CC=C(CC(CCCC)CC)S8)=C9C(SC(C%10=CC=C(S%10)C(SC(C%11=CC=C(C%12=CC%13=C(S%12)C(C%14=CC=C(CC(CCCC)CC)S%14)=C%15C(SC(C%16=CC=C(S%16)C(SC(C%17=CC=CS%17)=C%18C%19=O)=C%18C(C%20=C(CC(CCCC)CC)SC(CC(CCCC)CC)=C%20%19)=O)=C%15)=C%13C%21=CC=C(CC(CCCC)CC)S%21)S%11)=C%22C%23=O)=C%22C(C%24=C(CC(CCCC)CC)SC(CC(CCCC)CC)=C%24%23)=O)=C9)=C7C%25=CC=C(CC(CCCC)CC)S%25)S5)=C%26C%27=O)=C%26C(C%28=C(CC(CCCC)CC)SC(CC(CCCC)CC)=C%28%27)=O)=C3)=C(C%29=CC=C(CC(CCCC)CC)S%29)C%30=C2SC=C%30,CCc1ccc(-c2c3cc(-c4ccc(-c5sc(-c6ccc(-c7cc8c(-c9ccc(CC)s9)c9sc(-c%10ccc(-c%11sc(-c%12ccc(-c%13cc%14c(-c%15ccc(CC)s%15)c%15sc(-c%16ccc(-c%17sc(-c%18cccs%18)c%18c%17C(=O)c%17c(CC)sc(CC)c%17C%18=O)s%16)cc%15c(-c%15ccc(CC)s%15)c%14s%13)s%12)c%12c%11C(=O)c%11c(CC)sc(CC)c%11C%12=O)s%10)cc9c(-c9ccc(CC)s9)c8s7)s6)c6c5C(=O)c5c(CC)sc(CC)c5C6=O)s4)sc3c(-c3ccc(CC)s3)c3ccsc23)s1
1276,ICCl-IDTT-BOACl,PBDB-T,,10.1016/j.orgel.2022.106446,0.87,15.98,56.3,,sm,fused,7.0,polymer,N#C/C(C1=NC2=C(C=CC(Cl)=C2)O1)=C\C3=CC4=C(S3)C5=C(S4)C6=CC7=C(C=C6C(C8=CC=C(C=C8)CCCCCC)5C9=CC=C(C=C9)CCCCCC)C(S%10)=C(C(C%11=CC=C(C=C%11)CCCCCC)7C%12=CC=C(C=C%12)CCCCCC)C(S%13)=C%10C=C%13/C=C%14C(C(C=C(Cl)C(Cl)=C%15)=C%15C\%14=C(C#N)\C#N)=O,CCC(C=C1)=CC=C1C2(C3=CC=C(C=C3)CC)C(C(S4)=C5C=C4/C=C6C(C(C=C(Cl)C(Cl)=C7)=C7C\6=C(C#N)\C#N)=O)=C(S5)C8=C2C=C9C(SC%10=C%11SC(/C=C(C#N)/C%12=NC%13=C(C=CC(Cl)=C%13)O%12)=C%10)=C%11C(C%14=CC=C(C=C%14)CC)(C%15=CC=C(C=C%15)CC)C9=C8,CCC(CCCC)CC1=CC=C(S1)C2=C3C(SC(C4=CC=C(S4)C(SC(C5=CC=C(C6=CC7=C(S6)C(C8=CC=C(CC(CCCC)CC)S8)=C9C(SC(C%10=CC=C(S%10)C(SC(C%11=CC=C(C%12=CC%13=C(S%12)C(C%14=CC=C(CC(CCCC)CC)S%14)=C%15C(SC(C%16=CC=C(S%16)C(SC(C%17=CC=CS%17)=C%18C%19=O)=C%18C(C%20=C(CC(CCCC)CC)SC(CC(CCCC)CC)=C%20%19)=O)=C%15)=C%13C%21=CC=C(CC(CCCC)CC)S%21)S%11)=C%22C%23=O)=C%22C(C%24=C(CC(CCCC)CC)SC(CC(CCCC)CC)=C%24%23)=O)=C9)=C7C%25=CC=C(CC(CCCC)CC)S%25)S5)=C%26C%27=O)=C%26C(C%28=C(CC(CCCC)CC)SC(CC(CCCC)CC)=C%28%27)=O)=C3)=C(C%29=CC=C(CC(CCCC)CC)S%29)C%30=C2SC=C%30,CCc1ccc(-c2c3cc(-c4ccc(-c5sc(-c6ccc(-c7cc8c(-c9ccc(CC)s9)c9sc(-c%10ccc(-c%11sc(-c%12ccc(-c%13cc%14c(-c%15ccc(CC)s%15)c%15sc(-c%16ccc(-c%17sc(-c%18cccs%18)c%18c%17C(=O)c%17c(CC)sc(CC)c%17C%18=O)s%16)cc%15c(-c%15ccc(CC)s%15)c%14s%13)s%12)c%12c%11C(=O)c%11c(CC)sc(CC)c%11C%12=O)s%10)cc9c(-c9ccc(CC)s9)c8s7)s6)c6c5C(=O)c5c(CC)sc(CC)c5C6=O)s4)sc3c(-c3ccc(CC)s3)c3ccsc23)s1
1277,ICCl-IDTT-BOACl,PBDB-T-2F,,10.1016/j.orgel.2022.106446,0.99,19.37,56.1,,sm,fused,7.0,polymer,N#C/C(C1=NC2=C(C=CC(Cl)=C2)O1)=C\C3=CC4=C(S3)C5=C(S4)C6=CC7=C(C=C6C(C8=CC=C(C=C8)CCCCCC)5C9=CC=C(C=C9)CCCCCC)C(S%10)=C(C(C%11=CC=C(C=C%11)CCCCCC)7C%12=CC=C(C=C%12)CCCCCC)C(S%13)=C%10C=C%13/C=C%14C(C(C=C(Cl)C(Cl)=C%15)=C%15C\%14=C(C#N)\C#N)=O,CCC(C=C1)=CC=C1C2(C3=CC=C(C=C3)CC)C(C(S4)=C5C=C4/C=C6C(C(C=C(Cl)C(Cl)=C7)=C7C\6=C(C#N)\C#N)=O)=C(S5)C8=C2C=C9C(SC%10=C%11SC(/C=C(C#N)/C%12=NC%13=C(C=CC(Cl)=C%13)O%12)=C%10)=C%11C(C%14=CC=C(C=C%14)CC)(C%15=CC=C(C=C%15)CC)C9=C8,FC1=C(CC(CCCC)CC)SC(C2=C3C(SC(C4=CC=C(S4)C(SC(C5=CC=C(C6=CC7=C(S6)C(C8=CC(F)=C(CC(CCCC)CC)S8)=C9C(SC(C%10=CC=C(S%10)C(SC(C%11=CC=C(C%12=CC%13=C(S%12)C(C%14=CC(F)=C(CC(CCCC)CC)S%14)=C%15C(SC(C%16=CC=C(S%16)C(SC(C%17=CC=CS%17)=C%18C%19=O)=C%18C(C%20=C(CC(CCCC)CC)SC(CC(CCCC)CC)=C%20%19)=O)=C%15)=C%13C%21=CC(F)=C(CC(CCCC)CC)S%21)S%11)=C%22C%23=O)=C%22C(C%24=C(CC(CCCC)CC)SC(CC(CCCC)CC)=C%24%23)=O)=C9)=C7C%25=CC(F)=C(CC(CCCC)CC)S%25)S5)=C%26C%27=O)=C%26C(C%28=C(CC(CCCC)CC)SC(CC(CCCC)CC)=C%28%27)=O)=C3)=C(C%29=CC(F)=C(CC(CCCC)CC)S%29)C%30=C2SC=C%30)=C1,CCc1sc(-c2c3cc(-c4ccc(-c5sc(-c6ccc(-c7cc8c(-c9cc(F)c(CC)s9)c9sc(-c%10ccc(-c%11sc(-c%12ccc(-c%13cc%14c(-c%15cc(F)c(CC)s%15)c%15sc(-c%16ccc(-c%17sc(-c%18cccs%18)c%18c%17C(=O)c%17c(CC)sc(CC)c%17C%18=O)s%16)cc%15c(-c%15cc(F)c(CC)s%15)c%14s%13)s%12)c%12c%11C(=O)c%11c(CC)sc(CC)c%11C%12=O)s%10)cc9c(-c9cc(F)c(CC)s9)c8s7)s6)c6c5C(=O)c5c(CC)sc(CC)c5C6=O)s4)sc3c(-c3cc(F)c(CC)s3)c3ccsc23)cc1F
1278,PTBTP-2F,PBDB-T,,10.1016/j.orgel.2022.106461,0.907,17.89,68.66,,sm,fused,7.0,polymer,O=C1C2=C(C(/C1=C/C3=CC4=C(C5=C(S4)C(C=C6C(C7=CC=C(C=C7)CCCCCC)(C8=C(SC9=C8N(CCCCCC)C(/C=C%10/C(C%11=C(C%10=O)C=C(F)C=C%11)=C(C#N)/C#N)=C9)C6=C%12)C%13=CC=C(C=C%13)CCCCCC)=C%12C5(C%14=CC=C(C=C%14)CCCCCC)C%15=CC=C(C=C%15)CCCCCC)N3CCCCCC)=C(C#N)\C#N)C=CC(F)=C2,O=C1C2=C(C(/C1=C/C3=CC4=C(C5=C(S4)C(C=C6C(C7=CC=C(C=C7)CC)(C8=C(SC9=C8N(CC)C(/C=C%10/C(C%11=C(C%10=O)C=C(F)C=C%11)=C(C#N)/C#N)=C9)C6=C%12)C%13=CC=C(C=C%13)CC)=C%12C5(C%14=CC=C(C=C%14)CC)C%15=CC=C(C=C%15)CC)N3CC)=C(C#N)\C#N)C=CC(F)=C2,CCC(CCCC)CC1=CC=C(S1)C2=C3C(SC(C4=CC=C(S4)C(SC(C5=CC=C(C6=CC7=C(S6)C(C8=CC=C(CC(CCCC)CC)S8)=C9C(SC(C%10=CC=C(S%10)C(SC(C%11=CC=C(C%12=CC%13=C(S%12)C(C%14=CC=C(CC(CCCC)CC)S%14)=C%15C(SC(C%16=CC=C(S%16)C(SC(C%17=CC=CS%17)=C%18C%19=O)=C%18C(C%20=C(CC(CCCC)CC)SC(CC(CCCC)CC)=C%20%19)=O)=C%15)=C%13C%21=CC=C(CC(CCCC)CC)S%21)S%11)=C%22C%23=O)=C%22C(C%24=C(CC(CCCC)CC)SC(CC(CCCC)CC)=C%24%23)=O)=C9)=C7C%25=CC=C(CC(CCCC)CC)S%25)S5)=C%26C%27=O)=C%26C(C%28=C(CC(CCCC)CC)SC(CC(CCCC)CC)=C%28%27)=O)=C3)=C(C%29=CC=C(CC(CCCC)CC)S%29)C%30=C2SC=C%30,CCc1ccc(-c2c3cc(-c4ccc(-c5sc(-c6ccc(-c7cc8c(-c9ccc(CC)s9)c9sc(-c%10ccc(-c%11sc(-c%12ccc(-c%13cc%14c(-c%15ccc(CC)s%15)c%15sc(-c%16ccc(-c%17sc(-c%18cccs%18)c%18c%17C(=O)c%17c(CC)sc(CC)c%17C%18=O)s%16)cc%15c(-c%15ccc(CC)s%15)c%14s%13)s%12)c%12c%11C(=O)c%11c(CC)sc(CC)c%11C%12=O)s%10)cc9c(-c9ccc(CC)s9)c8s7)s6)c6c5C(=O)c5c(CC)sc(CC)c5C6=O)s4)sc3c(-c3ccc(CC)s3)c3ccsc23)s1
