Repository: brigreens/Meta-analysis_OSCs

This repository contains the data files and analysis notebooks to support the paper "Meta-Analysis of Molecular Design Strategies for Non-Fullerene Acceptor Based Organic Solar Cell Materials" (DOI: 10.26434/chemrxiv-2024-w29b1)

File: general_dataset_analysis/OSC_filtered_with_sidechains.csv (part 38 of 59)
,reported_acceptor,reported_donor,reference,DOI,Voc,Jsc,FF,PCE,acceptor_type,acceptor_class,fused_rings_in_core,donor_type,acc_SMILES_sidechains,acc_SMILES_shortened_sidechains,don_SMILES_sidechains,don_SMILES_shortened_sidechains
1308,IDTT2OT-4F,PBDB-T,,10.1016/j.synthmet.2021.116880,0.86,19.3,62.4,,sm,fused,7.0,polymer,N#C/C(C#N)=C(C1=C(C2=O)C=C(F)C(F)=C1)/C2=C/C3=C(OC)C(OC)=C(C4=CC5=C(S4)C6=C(S5)C7=CC8=C(C=C7C(C9=CC=C(C=C9)CCCCCC)6C%10=CC=C(C=C%10)CCCCCC)C(S%11)=C(C(C%12=CC=C(C=C%12)CCCCCC)8C%13=CC=C(C=C%13)CCCCCC)C(S%14)=C%11C=C%14C%15=C(OC)C(OC)=C(/C=C(C(C%16=C%17C=C(F)C(F)=C%16)=O)/C%17=C(C#N)/C#N)S%15)S3,COC1=C(SC(C2=CC3=C(S2)C(C(C4=CC=C(CC)C=C4)(C5=C6C=C(C(C7=CC=C(CC)C=C7)(C8=C9SC%10=C8SC(C%11=C(OC)C(OC)=C(/C=C%12C(C%13=C(C\%12=C(C#N)/C#N)C=C(F)C(F)=C%13)=O)S%11)=C%10)C%14=CC=C(CC)C=C%14)C9=C5)C%15=CC=C(CC)C=C%15)=C6S3)=C1OC)/C=C%16C(C%17=C(C\%16=C(C#N)/C#N)C=C(F)C(F)=C%17)=O,CCC(CCCC)CC1=CC=C(S1)C2=C3C(SC(C4=CC=C(S4)C(SC(C5=CC=C(C6=CC7=C(S6)C(C8=CC=C(CC(CCCC)CC)S8)=C9C(SC(C%10=CC=C(S%10)C(SC(C%11=CC=C(C%12=CC%13=C(S%12)C(C%14=CC=C(CC(CCCC)CC)S%14)=C%15C(SC(C%16=CC=C(S%16)C(SC(C%17=CC=CS%17)=C%18C%19=O)=C%18C(C%20=C(CC(CCCC)CC)SC(CC(CCCC)CC)=C%20%19)=O)=C%15)=C%13C%21=CC=C(CC(CCCC)CC)S%21)S%11)=C%22C%23=O)=C%22C(C%24=C(CC(CCCC)CC)SC(CC(CCCC)CC)=C%24%23)=O)=C9)=C7C%25=CC=C(CC(CCCC)CC)S%25)S5)=C%26C%27=O)=C%26C(C%28=C(CC(CCCC)CC)SC(CC(CCCC)CC)=C%28%27)=O)=C3)=C(C%29=CC=C(CC(CCCC)CC)S%29)C%30=C2SC=C%30,CCc1ccc(-c2c3cc(-c4ccc(-c5sc(-c6ccc(-c7cc8c(-c9ccc(CC)s9)c9sc(-c%10ccc(-c%11sc(-c%12ccc(-c%13cc%14c(-c%15ccc(CC)s%15)c%15sc(-c%16ccc(-c%17sc(-c%18cccs%18)c%18c%17C(=O)c%17c(CC)sc(CC)c%17C%18=O)s%16)cc%15c(-c%15ccc(CC)s%15)c%14s%13)s%12)c%12c%11C(=O)c%11c(CC)sc(CC)c%11C%12=O)s%10)cc9c(-c9ccc(CC)s9)c8s7)s6)c6c5C(=O)c5c(CC)sc(CC)c5C6=O)s4)sc3c(-c3ccc(CC)s3)c3ccsc23)s1
1309,Py-2H,PBDB-T,,10.1016/j.synthmet.2021.116904,1.01,10.64,47.81,,sm,fused,4.0,polymer,O=C1C2=C(C=CC=C2)C(/C1=C/C(S3)=C(CC(CCCCCCCCCC)CCCCCCCC)C=C3C4=C(C=CC5=C(C(C)C)C=C(C6=CC(CC(CCCCCCCCCC)CCCCCCCC)=C(/C=C7/C(C(C=CC=C8)=C8C7=O)=C(C#N)/C#N)S6)C(C=C9)=C5%10)C%10=C9C(C(C)C)=C4)=C(C#N)\C#N,CCc1cc(-c2cc(CC)c3ccc4c(-c5cc(CC)c(/C=C6\C(=O)c7ccccc7C6=C(C#N)C#N)s5)cc(CC)c5ccc2c3c54)sc1/C=C1\C(=O)c2ccccc2C1=C(C#N)C#N,CCC(CCCC)CC1=CC=C(S1)C2=C3C(SC(C4=CC=C(S4)C(SC(C5=CC=C(C6=CC7=C(S6)C(C8=CC=C(CC(CCCC)CC)S8)=C9C(SC(C%10=CC=C(S%10)C(SC(C%11=CC=C(C%12=CC%13=C(S%12)C(C%14=CC=C(CC(CCCC)CC)S%14)=C%15C(SC(C%16=CC=C(S%16)C(SC(C%17=CC=CS%17)=C%18C%19=O)=C%18C(C%20=C(CC(CCCC)CC)SC(CC(CCCC)CC)=C%20%19)=O)=C%15)=C%13C%21=CC=C(CC(CCCC)CC)S%21)S%11)=C%22C%23=O)=C%22C(C%24=C(CC(CCCC)CC)SC(CC(CCCC)CC)=C%24%23)=O)=C9)=C7C%25=CC=C(CC(CCCC)CC)S%25)S5)=C%26C%27=O)=C%26C(C%28=C(CC(CCCC)CC)SC(CC(CCCC)CC)=C%28%27)=O)=C3)=C(C%29=CC=C(CC(CCCC)CC)S%29)C%30=C2SC=C%30,CCc1ccc(-c2c3cc(-c4ccc(-c5sc(-c6ccc(-c7cc8c(-c9ccc(CC)s9)c9sc(-c%10ccc(-c%11sc(-c%12ccc(-c%13cc%14c(-c%15ccc(CC)s%15)c%15sc(-c%16ccc(-c%17sc(-c%18cccs%18)c%18c%17C(=O)c%17c(CC)sc(CC)c%17C%18=O)s%16)cc%15c(-c%15ccc(CC)s%15)c%14s%13)s%12)c%12c%11C(=O)c%11c(CC)sc(CC)c%11C%12=O)s%10)cc9c(-c9ccc(CC)s9)c8s7)s6)c6c5C(=O)c5c(CC)sc(CC)c5C6=O)s4)sc3c(-c3ccc(CC)s3)c3ccsc23)s1
1310,Py-2F,PBDB-T,,10.1016/j.synthmet.2021.116904,0.92,15.44,68.22,,sm,fused,4.0,polymer,O=C1C2=C(C=C(F)C(F)=C2)C(/C1=C/C(S3)=C(CC(CCCCCCCCCC)CCCCCCCC)C=C3C4=C(C=CC5=C(C(C)C)C=C(C6=CC(CC(CCCCCCCCCC)CCCCCCCC)=C(/C=C7/C(C(C=C(F)C(F)=C8)=C8C7=O)=C(C#N)/C#N)S6)C(C=C9)=C5%10)C%10=C9C(C(C)C)=C4)=C(C#N)\C#N,CCc1cc(-c2cc(CC)c3ccc4c(-c5cc(CC)c(/C=C6\C(=O)c7cc(F)c(F)cc7C6=C(C#N)C#N)s5)cc(CC)c5ccc2c3c54)sc1/C=C1\C(=O)c2cc(F)c(F)cc2C1=C(C#N)C#N,CCC(CCCC)CC1=CC=C(S1)C2=C3C(SC(C4=CC=C(S4)C(SC(C5=CC=C(C6=CC7=C(S6)C(C8=CC=C(CC(CCCC)CC)S8)=C9C(SC(C%10=CC=C(S%10)C(SC(C%11=CC=C(C%12=CC%13=C(S%12)C(C%14=CC=C(CC(CCCC)CC)S%14)=C%15C(SC(C%16=CC=C(S%16)C(SC(C%17=CC=CS%17)=C%18C%19=O)=C%18C(C%20=C(CC(CCCC)CC)SC(CC(CCCC)CC)=C%20%19)=O)=C%15)=C%13C%21=CC=C(CC(CCCC)CC)S%21)S%11)=C%22C%23=O)=C%22C(C%24=C(CC(CCCC)CC)SC(CC(CCCC)CC)=C%24%23)=O)=C9)=C7C%25=CC=C(CC(CCCC)CC)S%25)S5)=C%26C%27=O)=C%26C(C%28=C(CC(CCCC)CC)SC(CC(CCCC)CC)=C%28%27)=O)=C3)=C(C%29=CC=C(CC(CCCC)CC)S%29)C%30=C2SC=C%30,CCc1ccc(-c2c3cc(-c4ccc(-c5sc(-c6ccc(-c7cc8c(-c9ccc(CC)s9)c9sc(-c%10ccc(-c%11sc(-c%12ccc(-c%13cc%14c(-c%15ccc(CC)s%15)c%15sc(-c%16ccc(-c%17sc(-c%18cccs%18)c%18c%17C(=O)c%17c(CC)sc(CC)c%17C%18=O)s%16)cc%15c(-c%15ccc(CC)s%15)c%14s%13)s%12)c%12c%11C(=O)c%11c(CC)sc(CC)c%11C%12=O)s%10)cc9c(-c9ccc(CC)s9)c8s7)s6)c6c5C(=O)c5c(CC)sc(CC)c5C6=O)s4)sc3c(-c3ccc(CC)s3)c3ccsc23)s1
1311,IDBDT-O,PBDB-T,,10.1016/j.synthmet.2021.116922,0.89,5.21,39.3,,sm,fused,9.0,polymer,N#CC(C#N)=C1C=2C=CC=CC2C(=O)C1=CC=3SC=4C(OCC(CC)CCCC)=C5C(SC=6C=7C=C8C(=CC7C(C9=CC=C(C=C9)CCCCCC)(C%10=CC=C(C=C%10)CCCCCC)C65)C=%11SC=%12C(OCC(CC)CCCC)=C%13C=C(SC%13=C(OCC(CC)CCCC)C%12C%11C8(C%14=CC=C(C=C%14)CCCCCC)C%15=CC=C(C=C%15)CCCCCC)C=C%16C(=O)C=%17C=CC=CC%17C%16=C(C#N)C#N)=C(OCC(CC)CCCC)C4C3,CCOc1c2cc(/C=C3\C(=O)c4ccccc4C3=C(C#N)C#N)sc2c(OCC)c2c3c(sc12)-c1cc2c(cc1C3(c1ccc(CC)cc1)c1ccc(CC)cc1)-c1sc3c(OCC)c4cc(/C=C5\C(=O)c6ccccc6C5=C(C#N)C#N)sc4c(OCC)c3c1C2(c1ccc(CC)cc1)c1ccc(CC)cc1,CCC(CCCC)CC1=CC=C(S1)C2=C3C(SC(C4=CC=C(S4)C(SC(C5=CC=C(C6=CC7=C(S6)C(C8=CC=C(CC(CCCC)CC)S8)=C9C(SC(C%10=CC=C(S%10)C(SC(C%11=CC=C(C%12=CC%13=C(S%12)C(C%14=CC=C(CC(CCCC)CC)S%14)=C%15C(SC(C%16=CC=C(S%16)C(SC(C%17=CC=CS%17)=C%18C%19=O)=C%18C(C%20=C(CC(CCCC)CC)SC(CC(CCCC)CC)=C%20%19)=O)=C%15)=C%13C%21=CC=C(CC(CCCC)CC)S%21)S%11)=C%22C%23=O)=C%22C(C%24=C(CC(CCCC)CC)SC(CC(CCCC)CC)=C%24%23)=O)=C9)=C7C%25=CC=C(CC(CCCC)CC)S%25)S5)=C%26C%27=O)=C%26C(C%28=C(CC(CCCC)CC)SC(CC(CCCC)CC)=C%28%27)=O)=C3)=C(C%29=CC=C(CC(CCCC)CC)S%29)C%30=C2SC=C%30,CCc1ccc(-c2c3cc(-c4ccc(-c5sc(-c6ccc(-c7cc8c(-c9ccc(CC)s9)c9sc(-c%10ccc(-c%11sc(-c%12ccc(-c%13cc%14c(-c%15ccc(CC)s%15)c%15sc(-c%16ccc(-c%17sc(-c%18cccs%18)c%18c%17C(=O)c%17c(CC)sc(CC)c%17C%18=O)s%16)cc%15c(-c%15ccc(CC)s%15)c%14s%13)s%12)c%12c%11C(=O)c%11c(CC)sc(CC)c%11C%12=O)s%10)cc9c(-c9ccc(CC)s9)c8s7)s6)c6c5C(=O)c5c(CC)sc(CC)c5C6=O)s4)sc3c(-c3ccc(CC)s3)c3ccsc23)s1
1312,IDBDT-T,PBDB-T,,10.1016/j.synthmet.2021.116922,0.96,15.2,48.6,,sm,fused,9.0,polymer,N#CC(C#N)=C1C=2C=CC=CC2C(=O)C1=CC=3SC=4C(C3)=C(C=5SC(=CC5)CC(CC)CCCC)C=6SC=7C=8C=C9C(=CC8C(C%10=CC=C(C=C%10)CCCCCC)(C%11=CC=C(C=C%11)CCCCCC)C7C6C4C=%12SC(=CC%12)CC(CC)CCCC)C=%13SC%14=C(C=%15SC(=CC%15)CC(CC)CCCC)C=%16C=C(SC%16C(C=%17SC(=CC%17)CC(CC)CCCC)=C%14C%13C9(C%18=CC=C(C=C%18)CCCCCC)C%19=CC=C(C=C%19)CCCCCC)C=C%20C(=O)C=%21C=CC=CC%21C%20=C(C#N)C#N,CCc1ccc(C2(c3ccc(CC)cc3)c3cc4c(cc3-c3sc5c(-c6ccc(CC)s6)c6cc(/C=C7\C(=O)c8ccccc8C7=C(C#N)C#N)sc6c(-c6ccc(CC)s6)c5c32)C(c2ccc(CC)cc2)(c2ccc(CC)cc2)c2c-4sc3c(-c4ccc(CC)s4)c4cc(/C=C5\C(=O)c6ccccc6C5=C(C#N)C#N)sc4c(-c4ccc(CC)s4)c23)cc1,CCC(CCCC)CC1=CC=C(S1)C2=C3C(SC(C4=CC=C(S4)C(SC(C5=CC=C(C6=CC7=C(S6)C(C8=CC=C(CC(CCCC)CC)S8)=C9C(SC(C%10=CC=C(S%10)C(SC(C%11=CC=C(C%12=CC%13=C(S%12)C(C%14=CC=C(CC(CCCC)CC)S%14)=C%15C(SC(C%16=CC=C(S%16)C(SC(C%17=CC=CS%17)=C%18C%19=O)=C%18C(C%20=C(CC(CCCC)CC)SC(CC(CCCC)CC)=C%20%19)=O)=C%15)=C%13C%21=CC=C(CC(CCCC)CC)S%21)S%11)=C%22C%23=O)=C%22C(C%24=C(CC(CCCC)CC)SC(CC(CCCC)CC)=C%24%23)=O)=C9)=C7C%25=CC=C(CC(CCCC)CC)S%25)S5)=C%26C%27=O)=C%26C(C%28=C(CC(CCCC)CC)SC(CC(CCCC)CC)=C%28%27)=O)=C3)=C(C%29=CC=C(CC(CCCC)CC)S%29)C%30=C2SC=C%30,CCc1ccc(-c2c3cc(-c4ccc(-c5sc(-c6ccc(-c7cc8c(-c9ccc(CC)s9)c9sc(-c%10ccc(-c%11sc(-c%12ccc(-c%13cc%14c(-c%15ccc(CC)s%15)c%15sc(-c%16ccc(-c%17sc(-c%18cccs%18)c%18c%17C(=O)c%17c(CC)sc(CC)c%17C%18=O)s%16)cc%15c(-c%15ccc(CC)s%15)c%14s%13)s%12)c%12c%11C(=O)c%11c(CC)sc(CC)c%11C%12=O)s%10)cc9c(-c9ccc(CC)s9)c8s7)s6)c6c5C(=O)c5c(CC)sc(CC)c5C6=O)s4)sc3c(-c3ccc(CC)s3)c3ccsc23)s1
1313,PYTT-3,PBDB-T,,10.1021/acs.chemmater.0c04253,0.82,21.99,68.47,,polymer,,,polymer,O=C(C/1=CC2=C(CCCCCCCCCCC)C(SC3=C4N(CC(CCCCCCCCCC)CCCCCCCC)C5=C3C6=NSN=C6C7=C5N(CC(CCCCCCCCCC)CCCCCCCC)C8=C7SC9=C8SC(C=C%10C(C%11=CSC=C%11/C%10=C(C#N)\C#N)=O)=C9CCCCCCCCCCC)=C4S2)C%12=C(SC=C%12C1=C(C#N)\C#N)C%13=CC=C(C(SC=C%14/C%15=C(C#N)\C#N)=C%14C(C%15=CC%16=C(CCCCCCCCCCC)C(SC%17=C%18N(CC(CCCCCCCCCC)CCCCCCCC)C%19=C%17C%20=NSN=C%20C%21=C%19N(CC(CCCCCCCCCC)CCCCCCCC)C%22=C%21SC%23=C%22SC(C=C%24C(C%25=C(SC=C%25/C%24=C(C#N)/C#N)C%26=CC=CS%26)=O)=C%23CCCCCCCCCCC)=C%18S%16)=O)S%13,CCC1=C(SC2=C1SC3=C2N(CC)C4=C3C5=NSN=C5C6=C4N(CC)C7=C6SC8=C7SC(/C=C9C(C%10=C(C%11=CC=C(S%11)C%12=C(C(C(/C%13=C(C#N)/C#N)=C/C%14=C(CC)C(SC%15=C%16N(CC)C%17=C%15C%18=NSN=C%18C%19=C%17N(CC)C%20=C%19SC%21=C%20SC(/C=C%22C(C%23=C(C%24=CC=CS%24)SC=C%23C/%22=C(C#N)/C#N)=O)=C%21CC)=C%16S%14)=O)C%13=CS%12)SC=C%10C/9=C(C#N)\C#N)=O)=C8CC)/C=C%25C(C%26=CSC=C%26C/%25=C(C#N)\C#N)=O,CCC(CCCC)CC1=CC=C(S1)C2=C3C(SC(C4=CC=C(S4)C(SC(C5=CC=C(C6=CC7=C(S6)C(C8=CC=C(CC(CCCC)CC)S8)=C9C(SC(C%10=CC=C(S%10)C(SC(C%11=CC=C(C%12=CC%13=C(S%12)C(C%14=CC=C(CC(CCCC)CC)S%14)=C%15C(SC(C%16=CC=C(S%16)C(SC(C%17=CC=CS%17)=C%18C%19=O)=C%18C(C%20=C(CC(CCCC)CC)SC(CC(CCCC)CC)=C%20%19)=O)=C%15)=C%13C%21=CC=C(CC(CCCC)CC)S%21)S%11)=C%22C%23=O)=C%22C(C%24=C(CC(CCCC)CC)SC(CC(CCCC)CC)=C%24%23)=O)=C9)=C7C%25=CC=C(CC(CCCC)CC)S%25)S5)=C%26C%27=O)=C%26C(C%28=C(CC(CCCC)CC)SC(CC(CCCC)CC)=C%28%27)=O)=C3)=C(C%29=CC=C(CC(CCCC)CC)S%29)C%30=C2SC=C%30,CCc1ccc(-c2c3cc(-c4ccc(-c5sc(-c6ccc(-c7cc8c(-c9ccc(CC)s9)c9sc(-c%10ccc(-c%11sc(-c%12ccc(-c%13cc%14c(-c%15ccc(CC)s%15)c%15sc(-c%16ccc(-c%17sc(-c%18cccs%18)c%18c%17C(=O)c%17c(CC)sc(CC)c%17C%18=O)s%16)cc%15c(-c%15ccc(CC)s%15)c%14s%13)s%12)c%12c%11C(=O)c%11c(CC)sc(CC)c%11C%12=O)s%10)cc9c(-c9ccc(CC)s9)c8s7)s6)c6c5C(=O)c5c(CC)sc(CC)c5C6=O)s4)sc3c(-c3ccc(CC)s3)c3ccsc23)s1
1314,PYTT-1,PBDB-T,,10.1021/acs.chemmater.0c04253,0.93,20.66,70.35,,polymer,,,polymer,O=C(C/1=CC2=C(CCCCCCCCCCC)C(SC3=C4N(CC(CCCCCCCCCC)CCCCCCCC)C5=C3C6=NSN=C6C7=C5N(CC(CCCCCCCCCC)CCCCCCCC)C8=C7SC9=C8SC(C=C%10C(C%11=C(/C%10=C(C#N)\C#N)C=CS%11)=O)=C9CCCCCCCCCCC)=C4S2)C(SC(C%12=CC=C(C%13=CC(/C%14=C(C#N)\C#N)=C(S%13)C(C%14=CC%15=C(CCCCCCCCCCC)C(SC%16=C%17N(CC(CCCCCCCCCC)CCCCCCCC)C%18=C%16C%19=NSN=C%19C%20=C%18N(CC(CCCCCCCCCC)CCCCCCCC)C%21=C%20SC%22=C%21SC(C=C%23C(C(SC(C%24=CC=CS%24)=C%25)=C%25/C%23=C(C#N)\C#N)=O)=C%22CCCCCCCCCCC)=C%17S%15)=O)S%12)=C%26)=C%26C1=C(C#N)/C#N,CCC1=C(SC2=C1SC3=C2N(CC)C4=C3C5=NSN=C5C6=C4N(CC)C7=C6SC8=C7SC(/C=C9C(C%10=C(C\9=C(C#N)/C#N)C=C(C%11=CC=C(S%11)C%12=CC%13=C(C(C(/C%13=C(C#N)\C#N)=C\C%14=C(CC)C(SC%15=C%16N(CC)C%17=C%15C%18=NSN=C%18C%19=C%17N(CC)C%20=C%19SC%21=C%20SC(/C=C%22C(C%23=C(C\%22=C(C#N)/C#N)C=C(C%24=CC=CS%24)S%23)=O)=C%21CC)=C%16S%14)=O)S%12)S%10)=O)=C8CC)/C=C%25C(C%26=C(C\%25=C(C#N)/C#N)C=CS%26)=O,CCC(CCCC)CC1=CC=C(S1)C2=C3C(SC(C4=CC=C(S4)C(SC(C5=CC=C(C6=CC7=C(S6)C(C8=CC=C(CC(CCCC)CC)S8)=C9C(SC(C%10=CC=C(S%10)C(SC(C%11=CC=C(C%12=CC%13=C(S%12)C(C%14=CC=C(CC(CCCC)CC)S%14)=C%15C(SC(C%16=CC=C(S%16)C(SC(C%17=CC=CS%17)=C%18C%19=O)=C%18C(C%20=C(CC(CCCC)CC)SC(CC(CCCC)CC)=C%20%19)=O)=C%15)=C%13C%21=CC=C(CC(CCCC)CC)S%21)S%11)=C%22C%23=O)=C%22C(C%24=C(CC(CCCC)CC)SC(CC(CCCC)CC)=C%24%23)=O)=C9)=C7C%25=CC=C(CC(CCCC)CC)S%25)S5)=C%26C%27=O)=C%26C(C%28=C(CC(CCCC)CC)SC(CC(CCCC)CC)=C%28%27)=O)=C3)=C(C%29=CC=C(CC(CCCC)CC)S%29)C%30=C2SC=C%30,CCc1ccc(-c2c3cc(-c4ccc(-c5sc(-c6ccc(-c7cc8c(-c9ccc(CC)s9)c9sc(-c%10ccc(-c%11sc(-c%12ccc(-c%13cc%14c(-c%15ccc(CC)s%15)c%15sc(-c%16ccc(-c%17sc(-c%18cccs%18)c%18c%17C(=O)c%17c(CC)sc(CC)c%17C%18=O)s%16)cc%15c(-c%15ccc(CC)s%15)c%14s%13)s%12)c%12c%11C(=O)c%11c(CC)sc(CC)c%11C%12=O)s%10)cc9c(-c9ccc(CC)s9)c8s7)s6)c6c5C(=O)c5c(CC)sc(CC)c5C6=O)s4)sc3c(-c3ccc(CC)s3)c3ccsc23)s1
1315,PYTT-2,PBDB-T,,10.1021/acs.chemmater.0c04253,0.91,22.0,71.53,,polymer,,,polymer,N#C/C(C#N)=C(C1=CC2=C(CCCCCCCCCCC)C(SC3=C4N(CC(CCCCCCCCCC)CCCCCCCC)C5=C3C6=NSN=C6C7=C5N(CC(CCCCCCCCCC)CCCCCCCC)C8=C7SC9=C8SC(C=C%10C(C%11=C(/C%10=C(C#N)\C#N)SC=C%11)=O)=C9CCCCCCCCCCC)=C4S2)/C%12=C(C(C%13=CC=C(C%14=CSC(/C%15=C(C#N)\C#N)=C%14C(C%15=CC%16=C(CCCCCCCCCCC)C(SC%17=C%18N(CC(CCCCCCCCCC)CCCCCCCC)C%19=C%17C%20=NSN=C%20C%21=C%19N(CC(CCCCCCCCCC)CCCCCCCC)C%22=C%21SC%23=C%22SC(C=C%24/C(C%25=C(C(C%26=CC=CS%26)=CS%25)C%24=O)=C(C#N)\C#N)=C%23CCCCCCCCCCC)=C%18S%16)=O)S%13)=CS%12)C1=O,CCC1=C(SC2=C1SC3=C2N(CC)C4=C3C5=NSN=C5C6=C4N(CC)C7=C6SC8=C7SC(/C=C9C(C%10=C(C/9=C(C#N)/C#N)SC(C%11=CC=C(S%11)C%12=CSC%13=C%12C(C(/C%13=C(C#N)\C#N)=C/C%14=C(CC)C(SC%15=C%16N(CC)C%17=C%15C%18=NSN=C%18C%19=C%17N(CC)C%20=C%19SC%21=C%20SC(/C=C%22C(C%23=C(C/%22=C(C#N)\C#N)SC(C%24=CC=CS%24)=C%23)=O)=C%21CC)=C%16S%14)=O)=C%10)=O)=C8CC)/C=C%25C(C%26=C(C/%25=C(C#N)\C#N)SC=C%26)=O,CCC(CCCC)CC1=CC=C(S1)C2=C3C(SC(C4=CC=C(S4)C(SC(C5=CC=C(C6=CC7=C(S6)C(C8=CC=C(CC(CCCC)CC)S8)=C9C(SC(C%10=CC=C(S%10)C(SC(C%11=CC=C(C%12=CC%13=C(S%12)C(C%14=CC=C(CC(CCCC)CC)S%14)=C%15C(SC(C%16=CC=C(S%16)C(SC(C%17=CC=CS%17)=C%18C%19=O)=C%18C(C%20=C(CC(CCCC)CC)SC(CC(CCCC)CC)=C%20%19)=O)=C%15)=C%13C%21=CC=C(CC(CCCC)CC)S%21)S%11)=C%22C%23=O)=C%22C(C%24=C(CC(CCCC)CC)SC(CC(CCCC)CC)=C%24%23)=O)=C9)=C7C%25=CC=C(CC(CCCC)CC)S%25)S5)=C%26C%27=O)=C%26C(C%28=C(CC(CCCC)CC)SC(CC(CCCC)CC)=C%28%27)=O)=C3)=C(C%29=CC=C(CC(CCCC)CC)S%29)C%30=C2SC=C%30,CCc1ccc(-c2c3cc(-c4ccc(-c5sc(-c6ccc(-c7cc8c(-c9ccc(CC)s9)c9sc(-c%10ccc(-c%11sc(-c%12ccc(-c%13cc%14c(-c%15ccc(CC)s%15)c%15sc(-c%16ccc(-c%17sc(-c%18cccs%18)c%18c%17C(=O)c%17c(CC)sc(CC)c%17C%18=O)s%16)cc%15c(-c%15ccc(CC)s%15)c%14s%13)s%12)c%12c%11C(=O)c%11c(CC)sc(CC)c%11C%12=O)s%10)cc9c(-c9ccc(CC)s9)c8s7)s6)c6c5C(=O)c5c(CC)sc(CC)c5C6=O)s4)sc3c(-c3ccc(CC)s3)c3ccsc23)s1
1316,AOIC,PTB7-Th,,10.1021/acs.chemmater.0c04318,0.75,22.34,73.1,,sm,fused,8.0,polymer,N#CC(C#N)=C1C(=CC=2SC3=C(SC=4C=5SC=6C=7C=C8C(=CC7C(C9=CC=C(C=C9)CCCCCC)(C%10=CC=C(C=C%10)CCCCCC)C6C5C(C%11=CC=C(C=C%11)CCCCCC)(C%12=CC=C(C=C%12)CCCCCC)C34)C=%13SC(C=C%14C(=O)C%15=CC(F)=C(F)C=C%15C%14=C(C#N)C#N)=CC%13C8(C%16=CC=C(C=C%16)CCCCCC)C%17=CC=C(C=C%17)CCCCCC)C2)C(=O)C%18=CC(F)=C(F)C=C%181,CCc1ccc(C2(c3ccc(CC)cc3)c3cc4c(cc3-c3sc(/C=C5\C(=O)c6cc(F)c(F)cc6C5=C(C#N)C#N)cc32)C(c2ccc(CC)cc2)(c2ccc(CC)cc2)c2c-4sc3c2C(c2ccc(CC)cc2)(c2ccc(CC)cc2)c2c-3sc3cc(/C=C4\C(=O)c5cc(F)c(F)cc5C4=C(C#N)C#N)sc23)cc1,FC1=C(C(OCC(CCCC)CC)=O)SC2=C(SC=C21)C(S3)=CC4=C3C(C5=CC=C(CC(CC)CCCC)S5)=C(C=C(C6=C(C(F)=C(C(OCC(CCCC)CC)=O)S7)C7=C(S6)C(S8)=CC9=C8C(C%10=CC=C(CC(CCCC)CC)S%10)=C(C=C(C%11=C(C(F)=C(C(OCC(CCCC)CC)=O)S%12)C%12=C(S%11)C(S%13)=CC%14=C%13C(C%15=CC=C(CC(CC)CCCC)S%15)=C(C=CS%16)C%16=C%14C%17=CC=C(CC(CC)CCCC)S%17)S%18)C%18=C9C%19=CC=C(CC(CCCC)CC)S%19)S%20)C%20=C4C%21=CC=C(CC(CC)CCCC)S%21,CCOC(=O)c1sc2c(-c3cc4c(-c5ccc(CC)s5)c5sc(-c6sc(-c7cc8c(-c9ccc(CC)s9)c9sc(-c%10sc(-c%11cc%12c(-c%13ccc(CC)s%13)c%13sccc%13c(-c%13ccc(CC)s%13)c%12s%11)c%11sc(C(=O)OCC)c(F)c%10%11)cc9c(-c9ccc(CC)s9)c8s7)c7sc(C(=O)OCC)c(F)c67)cc5c(-c5ccc(CC)s5)c4s3)scc2c1F
1317,AOIC,PBDB-TF,,10.1021/acs.chemmater.0c04318,0.8220000000000001,21.09,52.8,,sm,fused,8.0,polymer,N#CC(C#N)=C1C(=CC=2SC3=C(SC=4C=5SC=6C=7C=C8C(=CC7C(C9=CC=C(C=C9)CCCCCC)(C%10=CC=C(C=C%10)CCCCCC)C6C5C(C%11=CC=C(C=C%11)CCCCCC)(C%12=CC=C(C=C%12)CCCCCC)C34)C=%13SC(C=C%14C(=O)C%15=CC(F)=C(F)C=C%15C%14=C(C#N)C#N)=CC%13C8(C%16=CC=C(C=C%16)CCCCCC)C%17=CC=C(C=C%17)CCCCCC)C2)C(=O)C%18=CC(F)=C(F)C=C%181,CCc1ccc(C2(c3ccc(CC)cc3)c3cc4c(cc3-c3sc(/C=C5\C(=O)c6cc(F)c(F)cc6C5=C(C#N)C#N)cc32)C(c2ccc(CC)cc2)(c2ccc(CC)cc2)c2c-4sc3c2C(c2ccc(CC)cc2)(c2ccc(CC)cc2)c2c-3sc3cc(/C=C4\C(=O)c5cc(F)c(F)cc5C4=C(C#N)C#N)sc23)cc1,FC1=C(CC(CCCC)CC)SC(C2=C3C(SC(C4=CC=C(S4)C(SC(C5=CC=C(C6=CC7=C(S6)C(C8=CC(F)=C(CC(CCCC)CC)S8)=C9C(SC(C%10=CC=C(S%10)C(SC(C%11=CC=C(C%12=CC%13=C(S%12)C(C%14=CC(F)=C(CC(CCCC)CC)S%14)=C%15C(SC(C%16=CC=C(S%16)C(SC(C%17=CC=CS%17)=C%18C%19=O)=C%18C(C%20=C(CC(CCCC)CC)SC(CC(CCCC)CC)=C%20%19)=O)=C%15)=C%13C%21=CC(F)=C(CC(CCCC)CC)S%21)S%11)=C%22C%23=O)=C%22C(C%24=C(CC(CCCC)CC)SC(CC(CCCC)CC)=C%24%23)=O)=C9)=C7C%25=CC(F)=C(CC(CCCC)CC)S%25)S5)=C%26C%27=O)=C%26C(C%28=C(CC(CCCC)CC)SC(CC(CCCC)CC)=C%28%27)=O)=C3)=C(C%29=CC(F)=C(CC(CCCC)CC)S%29)C%30=C2SC=C%30)=C1,CCc1sc(-c2c3cc(-c4ccc(-c5sc(-c6ccc(-c7cc8c(-c9cc(F)c(CC)s9)c9sc(-c%10ccc(-c%11sc(-c%12ccc(-c%13cc%14c(-c%15cc(F)c(CC)s%15)c%15sc(-c%16ccc(-c%17sc(-c%18cccs%18)c%18c%17C(=O)c%17c(CC)sc(CC)c%17C%18=O)s%16)cc%15c(-c%15cc(F)c(CC)s%15)c%14s%13)s%12)c%12c%11C(=O)c%11c(CC)sc(CC)c%11C%12=O)s%10)cc9c(-c9cc(F)c(CC)s9)c8s7)s6)c6c5C(=O)c5c(CC)sc(CC)c5C6=O)s4)sc3c(-c3cc(F)c(CC)s3)c3ccsc23)cc1F
1318,AOIC,J71,,10.1021/acs.chemmater.0c04318,0.7829999999999999,19.82,67.5,,sm,fused,8.0,polymer,N#CC(C#N)=C1C(=CC=2SC3=C(SC=4C=5SC=6C=7C=C8C(=CC7C(C9=CC=C(C=C9)CCCCCC)(C%10=CC=C(C=C%10)CCCCCC)C6C5C(C%11=CC=C(C=C%11)CCCCCC)(C%12=CC=C(C=C%12)CCCCCC)C34)C=%13SC(C=C%14C(=O)C%15=CC(F)=C(F)C=C%15C%14=C(C#N)C#N)=CC%13C8(C%16=CC=C(C=C%16)CCCCCC)C%17=CC=C(C=C%17)CCCCCC)C2)C(=O)C%18=CC(F)=C(F)C=C%181,CCc1ccc(C2(c3ccc(CC)cc3)c3cc4c(cc3-c3sc(/C=C5\C(=O)c6cc(F)c(F)cc6C5=C(C#N)C#N)cc32)C(c2ccc(CC)cc2)(c2ccc(CC)cc2)c2c-4sc3c2C(c2ccc(CC)cc2)(c2ccc(CC)cc2)c2c-3sc3cc(/C=C4\C(=O)c5cc(F)c(F)cc5C4=C(C#N)C#N)sc23)cc1,CCC[Si](CCC)(CCC)C1=CC=C(S1)C2=C3SC(C4=CC=C(C5=C(C(F)=CC6=NN(CC(CCCCCCCC)CCCCCC)N=C65)F)S4)=CC3=C(C7=CC=C([Si](CCC)(CCC)CCC)S7)C8=C2C=C(S8)C9=CC=C(C(C%10=NN(CC(CCCCCCCC)CCCCCC)N=C%10%11)=C(F)C(F)=C%11C%12=CC=C(S%12)C%13=CC%14=C(C%15=CC=C([Si](CCC)(CCC)CCC)S%15)C%16=C(C(C%17=CC=C([Si](CCC)(CCC)CCC)S%17)=C%14S%13)C=C(S%16)C%18=CC=C(C(C%19=NN(CC(CCCCCCCC)CCCCCC)N=C%19%20)=C(F)C(F)=C%20C%21=CC=C(S%21)C%22=CC%23=C(C%24=CC=C([Si](CCC)(CCC)CCC)S%24)C%25=C(C(C%26=CC=C([Si](CCC)(CCC)CCC)S%26)=C%23S%22)C=C(S%25)C%27=CC=CS%27)S%18)S9,CCN1N=C2C(C3=CC=CS3)=C(C(F)=C(C2=N1)C4=CC=C(S4)C5=CC6=C(C7=C(C(C8=CC=C(S8)[Si](CC)(CC)CC)=C6S5)C=C(C9=CC=C(S9)C%10=C(C(F)=C(C%11=NN(N=C%10%11)CC)C%12=CC=C(S%12)C%13=CC%14=C(C%15=C(C(C%16=CC=C(S%16)[Si](CC)(CC)CC)=C%14S%13)C=C(C%17=CC=C(S%17)C%18=C(C(F)=C(C%19=NN(N=C%18%19)CC)C%20=CC=C(S%20)C%21=CC%22=C(C%23=C(C(C%24=CC=C(S%24)[Si](CC)(CC)CC)=C%22S%21)C=CS%23)C%25=CC=C(S%25)[Si](CC)(CC)CC)F)S%15)C%26=CC=C(S%26)[Si](CC)(CC)CC)F)S7)C%27=CC=C(S%27)[Si](CC)(CC)CC)F
1319,AOIC2,PTB7-Th,,10.1021/acs.chemmater.0c04318,0.764,19.35,63.3,,sm,fused,8.0,polymer,N#CC(C#N)=C1C(=CC=2SC=3C=4SC5=C(SC=6C=7C=C8C(=CC7C(C9=CC=C(C=C9)CCCCCC)(C%10=CC=C(C=C%10)CCCCCC)C56)C=%11SC(C=C%12C(=O)C%13=CC(F)=C(F)C=C%13C%12=C(C#N)C#N)=CC%11C8(C%14=CC=C(C=C%14)CCCCCC)C%15=CC=C(C=C%15)CCCCCC)C4C(C%16=CC=C(C=C%16)CCCCCC)(C%17=CC=C(C=C%17)CCCCCC)C3C2)C(=O)C%18=CC(F)=C(F)C=C%181,CCc1ccc(C2(c3ccc(CC)cc3)c3cc4c(cc3-c3sc(/C=C5\C(=O)c6cc(F)c(F)cc6C5=C(C#N)C#N)cc32)C(c2ccc(CC)cc2)(c2ccc(CC)cc2)c2c-4sc3c4c(sc23)-c2sc(/C=C3\C(=O)c5cc(F)c(F)cc5C3=C(C#N)C#N)cc2C4(c2ccc(CC)cc2)c2ccc(CC)cc2)cc1,FC1=C(C(OCC(CCCC)CC)=O)SC2=C(SC=C21)C(S3)=CC4=C3C(C5=CC=C(CC(CC)CCCC)S5)=C(C=C(C6=C(C(F)=C(C(OCC(CCCC)CC)=O)S7)C7=C(S6)C(S8)=CC9=C8C(C%10=CC=C(CC(CCCC)CC)S%10)=C(C=C(C%11=C(C(F)=C(C(OCC(CCCC)CC)=O)S%12)C%12=C(S%11)C(S%13)=CC%14=C%13C(C%15=CC=C(CC(CC)CCCC)S%15)=C(C=CS%16)C%16=C%14C%17=CC=C(CC(CC)CCCC)S%17)S%18)C%18=C9C%19=CC=C(CC(CCCC)CC)S%19)S%20)C%20=C4C%21=CC=C(CC(CC)CCCC)S%21,CCOC(=O)c1sc2c(-c3cc4c(-c5ccc(CC)s5)c5sc(-c6sc(-c7cc8c(-c9ccc(CC)s9)c9sc(-c%10sc(-c%11cc%12c(-c%13ccc(CC)s%13)c%13sccc%13c(-c%13ccc(CC)s%13)c%12s%11)c%11sc(C(=O)OCC)c(F)c%10%11)cc9c(-c9ccc(CC)s9)c8s7)c7sc(C(=O)OCC)c(F)c67)cc5c(-c5ccc(CC)s5)c4s3)scc2c1F
1320,AOIC2,PBDB-TF,,10.1021/acs.chemmater.0c04318,0.9179999999999999,19.41,66.2,,sm,fused,8.0,polymer,N#CC(C#N)=C1C(=CC=2SC=3C=4SC5=C(SC=6C=7C=C8C(=CC7C(C9=CC=C(C=C9)CCCCCC)(C%10=CC=C(C=C%10)CCCCCC)C56)C=%11SC(C=C%12C(=O)C%13=CC(F)=C(F)C=C%13C%12=C(C#N)C#N)=CC%11C8(C%14=CC=C(C=C%14)CCCCCC)C%15=CC=C(C=C%15)CCCCCC)C4C(C%16=CC=C(C=C%16)CCCCCC)(C%17=CC=C(C=C%17)CCCCCC)C3C2)C(=O)C%18=CC(F)=C(F)C=C%181,CCc1ccc(C2(c3ccc(CC)cc3)c3cc4c(cc3-c3sc(/C=C5\C(=O)c6cc(F)c(F)cc6C5=C(C#N)C#N)cc32)C(c2ccc(CC)cc2)(c2ccc(CC)cc2)c2c-4sc3c4c(sc23)-c2sc(/C=C3\C(=O)c5cc(F)c(F)cc5C3=C(C#N)C#N)cc2C4(c2ccc(CC)cc2)c2ccc(CC)cc2)cc1,FC1=C(CC(CCCC)CC)SC(C2=C3C(SC(C4=CC=C(S4)C(SC(C5=CC=C(C6=CC7=C(S6)C(C8=CC(F)=C(CC(CCCC)CC)S8)=C9C(SC(C%10=CC=C(S%10)C(SC(C%11=CC=C(C%12=CC%13=C(S%12)C(C%14=CC(F)=C(CC(CCCC)CC)S%14)=C%15C(SC(C%16=CC=C(S%16)C(SC(C%17=CC=CS%17)=C%18C%19=O)=C%18C(C%20=C(CC(CCCC)CC)SC(CC(CCCC)CC)=C%20%19)=O)=C%15)=C%13C%21=CC(F)=C(CC(CCCC)CC)S%21)S%11)=C%22C%23=O)=C%22C(C%24=C(CC(CCCC)CC)SC(CC(CCCC)CC)=C%24%23)=O)=C9)=C7C%25=CC(F)=C(CC(CCCC)CC)S%25)S5)=C%26C%27=O)=C%26C(C%28=C(CC(CCCC)CC)SC(CC(CCCC)CC)=C%28%27)=O)=C3)=C(C%29=CC(F)=C(CC(CCCC)CC)S%29)C%30=C2SC=C%30)=C1,CCc1sc(-c2c3cc(-c4ccc(-c5sc(-c6ccc(-c7cc8c(-c9cc(F)c(CC)s9)c9sc(-c%10ccc(-c%11sc(-c%12ccc(-c%13cc%14c(-c%15cc(F)c(CC)s%15)c%15sc(-c%16ccc(-c%17sc(-c%18cccs%18)c%18c%17C(=O)c%17c(CC)sc(CC)c%17C%18=O)s%16)cc%15c(-c%15cc(F)c(CC)s%15)c%14s%13)s%12)c%12c%11C(=O)c%11c(CC)sc(CC)c%11C%12=O)s%10)cc9c(-c9cc(F)c(CC)s9)c8s7)s6)c6c5C(=O)c5c(CC)sc(CC)c5C6=O)s4)sc3c(-c3cc(F)c(CC)s3)c3ccsc23)cc1F
1321,AOIC2,J71,,10.1021/acs.chemmater.0c04318,0.826,19.48,68.2,,sm,fused,8.0,polymer,N#CC(C#N)=C1C(=CC=2SC=3C=4SC5=C(SC=6C=7C=C8C(=CC7C(C9=CC=C(C=C9)CCCCCC)(C%10=CC=C(C=C%10)CCCCCC)C56)C=%11SC(C=C%12C(=O)C%13=CC(F)=C(F)C=C%13C%12=C(C#N)C#N)=CC%11C8(C%14=CC=C(C=C%14)CCCCCC)C%15=CC=C(C=C%15)CCCCCC)C4C(C%16=CC=C(C=C%16)CCCCCC)(C%17=CC=C(C=C%17)CCCCCC)C3C2)C(=O)C%18=CC(F)=C(F)C=C%181,CCc1ccc(C2(c3ccc(CC)cc3)c3cc4c(cc3-c3sc(/C=C5\C(=O)c6cc(F)c(F)cc6C5=C(C#N)C#N)cc32)C(c2ccc(CC)cc2)(c2ccc(CC)cc2)c2c-4sc3c4c(sc23)-c2sc(/C=C3\C(=O)c5cc(F)c(F)cc5C3=C(C#N)C#N)cc2C4(c2ccc(CC)cc2)c2ccc(CC)cc2)cc1,CCC[Si](CCC)(CCC)C1=CC=C(S1)C2=C3SC(C4=CC=C(C5=C(C(F)=CC6=NN(CC(CCCCCCCC)CCCCCC)N=C65)F)S4)=CC3=C(C7=CC=C([Si](CCC)(CCC)CCC)S7)C8=C2C=C(S8)C9=CC=C(C(C%10=NN(CC(CCCCCCCC)CCCCCC)N=C%10%11)=C(F)C(F)=C%11C%12=CC=C(S%12)C%13=CC%14=C(C%15=CC=C([Si](CCC)(CCC)CCC)S%15)C%16=C(C(C%17=CC=C([Si](CCC)(CCC)CCC)S%17)=C%14S%13)C=C(S%16)C%18=CC=C(C(C%19=NN(CC(CCCCCCCC)CCCCCC)N=C%19%20)=C(F)C(F)=C%20C%21=CC=C(S%21)C%22=CC%23=C(C%24=CC=C([Si](CCC)(CCC)CCC)S%24)C%25=C(C(C%26=CC=C([Si](CCC)(CCC)CCC)S%26)=C%23S%22)C=C(S%25)C%27=CC=CS%27)S%18)S9,CCN1N=C2C(C3=CC=CS3)=C(C(F)=C(C2=N1)C4=CC=C(S4)C5=CC6=C(C7=C(C(C8=CC=C(S8)[Si](CC)(CC)CC)=C6S5)C=C(C9=CC=C(S9)C%10=C(C(F)=C(C%11=NN(N=C%10%11)CC)C%12=CC=C(S%12)C%13=CC%14=C(C%15=C(C(C%16=CC=C(S%16)[Si](CC)(CC)CC)=C%14S%13)C=C(C%17=CC=C(S%17)C%18=C(C(F)=C(C%19=NN(N=C%18%19)CC)C%20=CC=C(S%20)C%21=CC%22=C(C%23=C(C(C%24=CC=C(S%24)[Si](CC)(CC)CC)=C%22S%21)C=CS%23)C%25=CC=C(S%25)[Si](CC)(CC)CC)F)S%15)C%26=CC=C(S%26)[Si](CC)(CC)CC)F)S7)C%27=CC=C(S%27)[Si](CC)(CC)CC)F
1322,AOIC1,PTB7-Th,,10.1021/acs.chemmater.0c04318,0.7509999999999999,19.64,66.8,,sm,fused,8.0,polymer,N#CC(C#N)=C1C(=CC=2SC3=C(SC=4C=5C=C6C(=CC5C(C7=CC=C(C=C7)CCCCCC)(C8=CC=C(C=C8)CCCCCC)C34)C=9SC=%10C=%11SC(C=C%12C(=O)C%13=CC(F)=C(F)C=C%13C%12=C(C#N)C#N)=CC%11C(C%14=CC=C(C=C%14)CCCCCC)(C%15=CC=C(C=C%15)CCCCCC)C%10C9C6(C%16=CC=C(C=C%16)CCCCCC)C%17=CC=C(C=C%17)CCCCCC)C2)C(=O)C%18=CC(F)=C(F)C=C%181,CCc1ccc(C2(c3ccc(CC)cc3)c3cc4c(cc3-c3sc5c(c32)C(c2ccc(CC)cc2)(c2ccc(CC)cc2)c2cc(/C=C3/C(=O)c6cc(F)c(F)cc6C3=C(C#N)C#N)sc2-5)C(c2ccc(CC)cc2)(c2ccc(CC)cc2)c2c-4sc3cc(/C=C4\C(=O)c5cc(F)c(F)cc5C4=C(C#N)C#N)sc23)cc1,FC1=C(C(OCC(CCCC)CC)=O)SC2=C(SC=C21)C(S3)=CC4=C3C(C5=CC=C(CC(CC)CCCC)S5)=C(C=C(C6=C(C(F)=C(C(OCC(CCCC)CC)=O)S7)C7=C(S6)C(S8)=CC9=C8C(C%10=CC=C(CC(CCCC)CC)S%10)=C(C=C(C%11=C(C(F)=C(C(OCC(CCCC)CC)=O)S%12)C%12=C(S%11)C(S%13)=CC%14=C%13C(C%15=CC=C(CC(CC)CCCC)S%15)=C(C=CS%16)C%16=C%14C%17=CC=C(CC(CC)CCCC)S%17)S%18)C%18=C9C%19=CC=C(CC(CCCC)CC)S%19)S%20)C%20=C4C%21=CC=C(CC(CC)CCCC)S%21,CCOC(=O)c1sc2c(-c3cc4c(-c5ccc(CC)s5)c5sc(-c6sc(-c7cc8c(-c9ccc(CC)s9)c9sc(-c%10sc(-c%11cc%12c(-c%13ccc(CC)s%13)c%13sccc%13c(-c%13ccc(CC)s%13)c%12s%11)c%11sc(C(=O)OCC)c(F)c%10%11)cc9c(-c9ccc(CC)s9)c8s7)c7sc(C(=O)OCC)c(F)c67)cc5c(-c5ccc(CC)s5)c4s3)scc2c1F
1323,AOIC1,PBDB-TF,,10.1021/acs.chemmater.0c04318,0.878,21.4,63.9,,sm,fused,8.0,polymer,N#CC(C#N)=C1C(=CC=2SC3=C(SC=4C=5C=C6C(=CC5C(C7=CC=C(C=C7)CCCCCC)(C8=CC=C(C=C8)CCCCCC)C34)C=9SC=%10C=%11SC(C=C%12C(=O)C%13=CC(F)=C(F)C=C%13C%12=C(C#N)C#N)=CC%11C(C%14=CC=C(C=C%14)CCCCCC)(C%15=CC=C(C=C%15)CCCCCC)C%10C9C6(C%16=CC=C(C=C%16)CCCCCC)C%17=CC=C(C=C%17)CCCCCC)C2)C(=O)C%18=CC(F)=C(F)C=C%181,CCc1ccc(C2(c3ccc(CC)cc3)c3cc4c(cc3-c3sc5c(c32)C(c2ccc(CC)cc2)(c2ccc(CC)cc2)c2cc(/C=C3/C(=O)c6cc(F)c(F)cc6C3=C(C#N)C#N)sc2-5)C(c2ccc(CC)cc2)(c2ccc(CC)cc2)c2c-4sc3cc(/C=C4\C(=O)c5cc(F)c(F)cc5C4=C(C#N)C#N)sc23)cc1,FC1=C(CC(CCCC)CC)SC(C2=C3C(SC(C4=CC=C(S4)C(SC(C5=CC=C(C6=CC7=C(S6)C(C8=CC(F)=C(CC(CCCC)CC)S8)=C9C(SC(C%10=CC=C(S%10)C(SC(C%11=CC=C(C%12=CC%13=C(S%12)C(C%14=CC(F)=C(CC(CCCC)CC)S%14)=C%15C(SC(C%16=CC=C(S%16)C(SC(C%17=CC=CS%17)=C%18C%19=O)=C%18C(C%20=C(CC(CCCC)CC)SC(CC(CCCC)CC)=C%20%19)=O)=C%15)=C%13C%21=CC(F)=C(CC(CCCC)CC)S%21)S%11)=C%22C%23=O)=C%22C(C%24=C(CC(CCCC)CC)SC(CC(CCCC)CC)=C%24%23)=O)=C9)=C7C%25=CC(F)=C(CC(CCCC)CC)S%25)S5)=C%26C%27=O)=C%26C(C%28=C(CC(CCCC)CC)SC(CC(CCCC)CC)=C%28%27)=O)=C3)=C(C%29=CC(F)=C(CC(CCCC)CC)S%29)C%30=C2SC=C%30)=C1,CCc1sc(-c2c3cc(-c4ccc(-c5sc(-c6ccc(-c7cc8c(-c9cc(F)c(CC)s9)c9sc(-c%10ccc(-c%11sc(-c%12ccc(-c%13cc%14c(-c%15cc(F)c(CC)s%15)c%15sc(-c%16ccc(-c%17sc(-c%18cccs%18)c%18c%17C(=O)c%17c(CC)sc(CC)c%17C%18=O)s%16)cc%15c(-c%15cc(F)c(CC)s%15)c%14s%13)s%12)c%12c%11C(=O)c%11c(CC)sc(CC)c%11C%12=O)s%10)cc9c(-c9cc(F)c(CC)s9)c8s7)s6)c6c5C(=O)c5c(CC)sc(CC)c5C6=O)s4)sc3c(-c3cc(F)c(CC)s3)c3ccsc23)cc1F
1324,AOIC1,J71,,10.1021/acs.chemmater.0c04318,0.8190000000000001,21.65,68.3,,sm,fused,8.0,polymer,N#CC(C#N)=C1C(=CC=2SC3=C(SC=4C=5C=C6C(=CC5C(C7=CC=C(C=C7)CCCCCC)(C8=CC=C(C=C8)CCCCCC)C34)C=9SC=%10C=%11SC(C=C%12C(=O)C%13=CC(F)=C(F)C=C%13C%12=C(C#N)C#N)=CC%11C(C%14=CC=C(C=C%14)CCCCCC)(C%15=CC=C(C=C%15)CCCCCC)C%10C9C6(C%16=CC=C(C=C%16)CCCCCC)C%17=CC=C(C=C%17)CCCCCC)C2)C(=O)C%18=CC(F)=C(F)C=C%181,CCc1ccc(C2(c3ccc(CC)cc3)c3cc4c(cc3-c3sc5c(c32)C(c2ccc(CC)cc2)(c2ccc(CC)cc2)c2cc(/C=C3/C(=O)c6cc(F)c(F)cc6C3=C(C#N)C#N)sc2-5)C(c2ccc(CC)cc2)(c2ccc(CC)cc2)c2c-4sc3cc(/C=C4\C(=O)c5cc(F)c(F)cc5C4=C(C#N)C#N)sc23)cc1,CCC[Si](CCC)(CCC)C1=CC=C(S1)C2=C3SC(C4=CC=C(C5=C(C(F)=CC6=NN(CC(CCCCCCCC)CCCCCC)N=C65)F)S4)=CC3=C(C7=CC=C([Si](CCC)(CCC)CCC)S7)C8=C2C=C(S8)C9=CC=C(C(C%10=NN(CC(CCCCCCCC)CCCCCC)N=C%10%11)=C(F)C(F)=C%11C%12=CC=C(S%12)C%13=CC%14=C(C%15=CC=C([Si](CCC)(CCC)CCC)S%15)C%16=C(C(C%17=CC=C([Si](CCC)(CCC)CCC)S%17)=C%14S%13)C=C(S%16)C%18=CC=C(C(C%19=NN(CC(CCCCCCCC)CCCCCC)N=C%19%20)=C(F)C(F)=C%20C%21=CC=C(S%21)C%22=CC%23=C(C%24=CC=C([Si](CCC)(CCC)CCC)S%24)C%25=C(C(C%26=CC=C([Si](CCC)(CCC)CCC)S%26)=C%23S%22)C=C(S%25)C%27=CC=CS%27)S%18)S9,CCN1N=C2C(C3=CC=CS3)=C(C(F)=C(C2=N1)C4=CC=C(S4)C5=CC6=C(C7=C(C(C8=CC=C(S8)[Si](CC)(CC)CC)=C6S5)C=C(C9=CC=C(S9)C%10=C(C(F)=C(C%11=NN(N=C%10%11)CC)C%12=CC=C(S%12)C%13=CC%14=C(C%15=C(C(C%16=CC=C(S%16)[Si](CC)(CC)CC)=C%14S%13)C=C(C%17=CC=C(S%17)C%18=C(C(F)=C(C%19=NN(N=C%18%19)CC)C%20=CC=C(S%20)C%21=CC%22=C(C%23=C(C(C%24=CC=C(S%24)[Si](CC)(CC)CC)=C%22S%21)C=CS%23)C%25=CC=C(S%25)[Si](CC)(CC)CC)F)S%15)C%26=CC=C(S%26)[Si](CC)(CC)CC)F)S7)C%27=CC=C(S%27)[Si](CC)(CC)CC)F
1325,PY5-BT,PBDB-T,,10.1021/acs.chemmater.1c02302,0.8909999999999999,15.05,60.4,,polymer,,,polymer,O=C1C2=CC=C(C3=C(CCCCCC)C=C(C4=CC=C(C5=CC(CCCCCC)=CS5)C6=NSN=C46)S3)C=C2C(/C1=C/C7=C(CCCCCCCCCCC)C(SC8=C9N(C%10=C8C%11=NSN=C%11C%12=C%10N(C%13=C%12SC%14=C%13SC(/C=C%15/C(C%16=C(C%15=O)C=CC(C(S%17)=C(CCCCCC)C=C%17C%18=CC=C(C%19=NSN=C%19%18)C(S%20)=CC(CCCCCC)=C%20C(C=C%21C(/C%22=C/C%23=C(CCCCCCCCCCC)C(SC%24=C%25N(C%26=C%24C%27=NSN=C%27C%28=C%26N(C%29=C%28SC%30=C%29SC(/C=C%31/C(C%32=C(C%31=O)C=CC=C%32)=C(C#N)/C#N)=C%30CCCCCCCCCCC)CC(CCCCCCCC)CCCCCCCCCC)CC(CCCCCCCCCC)CCCCCCCC)=C%25S%23)=C(C#N)/C#N)=CC=C%21C%22=O)=C%16)=C(C#N)/C#N)=C%14CCCCCCCCCCC)CC(CCCCCCCCCC)CCCCCCCC)CC(CCCCCCCC)CCCCCCCCCC)=C9S7)=C(C#N)/C#N,CCc1csc(-c2ccc(-c3cc(CC)c(-c4ccc5c(c4)C(=C(C#N)C#N)/C(=C/c4sc6c(sc7c8c9nsnc9c9c%10sc%11c(CC)c(/C=C%12\C(=O)c%13ccc(-c%14sc(-c%15ccc(-c%16cc(CC)c(-c%17ccc%18c(c%17)C(=C(C#N)C#N)/C(=C/c%17sc%19c(sc%20c%21c%22nsnc%22c%22c%23sc%24c(CC)c(/C=C%25\C(=O)c%26ccccc%26C%25=C(C#N)C#N)sc%24c%23n(CC)c%22c%21n(CC)c%19%20)c%17CC)C%18=O)s%16)c%16nsnc%15%16)cc%14CC)cc%13C%12=C(C#N)C#N)sc%11c%10n(CC)c9c8n(CC)c67)c4CC)C5=O)s3)c3nsnc23)c1,CCC(CCCC)CC1=CC=C(S1)C2=C3C(SC(C4=CC=C(S4)C(SC(C5=CC=C(C6=CC7=C(S6)C(C8=CC=C(CC(CCCC)CC)S8)=C9C(SC(C%10=CC=C(S%10)C(SC(C%11=CC=C(C%12=CC%13=C(S%12)C(C%14=CC=C(CC(CCCC)CC)S%14)=C%15C(SC(C%16=CC=C(S%16)C(SC(C%17=CC=CS%17)=C%18C%19=O)=C%18C(C%20=C(CC(CCCC)CC)SC(CC(CCCC)CC)=C%20%19)=O)=C%15)=C%13C%21=CC=C(CC(CCCC)CC)S%21)S%11)=C%22C%23=O)=C%22C(C%24=C(CC(CCCC)CC)SC(CC(CCCC)CC)=C%24%23)=O)=C9)=C7C%25=CC=C(CC(CCCC)CC)S%25)S5)=C%26C%27=O)=C%26C(C%28=C(CC(CCCC)CC)SC(CC(CCCC)CC)=C%28%27)=O)=C3)=C(C%29=CC=C(CC(CCCC)CC)S%29)C%30=C2SC=C%30,CCc1ccc(-c2c3cc(-c4ccc(-c5sc(-c6ccc(-c7cc8c(-c9ccc(CC)s9)c9sc(-c%10ccc(-c%11sc(-c%12ccc(-c%13cc%14c(-c%15ccc(CC)s%15)c%15sc(-c%16ccc(-c%17sc(-c%18cccs%18)c%18c%17C(=O)c%17c(CC)sc(CC)c%17C%18=O)s%16)cc%15c(-c%15ccc(CC)s%15)c%14s%13)s%12)c%12c%11C(=O)c%11c(CC)sc(CC)c%11C%12=O)s%10)cc9c(-c9ccc(CC)s9)c8s7)s6)c6c5C(=O)c5c(CC)sc(CC)c5C6=O)s4)sc3c(-c3ccc(CC)s3)c3ccsc23)s1
1326,PY5-PZ,PBDB-T,,10.1021/acs.chemmater.1c02302,0.893,19.91,68.2,,polymer,,,polymer,O=C1C2=CC=C(C3=C(C(CC)CCCC)C=C(C4=NC=C(C5=CC(C(CCCC)CC)=CS5)N=C4)S3)C=C2C(/C1=C/C6=C(CCCCCCCCCCC)C(SC7=C8N(C9=C7C%10=NSN=C%10C%11=C9N(C%12=C%11SC%13=C%12SC(/C=C%14/C(C%15=C(C%14=O)C=CC(C(S%16)=C(C(CC)CCCC)C=C%16C%17=NC=C(N=C%17)C(S%18)=CC(C(CCCC)CC)=C%18C(C=C%19C(/C%20=C/C%21=C(CCCCCCCCCCC)C(SC%22=C%23N(C%24=C%22C%25=NSN=C%25C%26=C%24N(C%27=C%26SC%28=C%27SC(/C=C%29/C(C%30=C(C%29=O)C=CC=C%30)=C(C#N)/C#N)=C%28CCCCCCCCCCC)CC(CCCCCCCC)CCCCCCCCCC)CC(CCCCCCCCCC)CCCCCCCC)=C%23S%21)=C(C#N)/C#N)=CC=C%19C%20=O)=C%15)=C(C#N)/C#N)=C%13CCCCCCCCCCC)CC(CCCCCCCCCC)CCCCCCCC)CC(CCCCCCCC)CCCCCCCCCC)=C8S6)=C(C#N)/C#N,CCc1csc(-c2cnc(-c3cc(CC)c(-c4ccc5c(c4)C(=C(C#N)C#N)/C(=C/c4sc6c(sc7c8c9nsnc9c9c%10sc%11c(CC)c(/C=C%12\C(=O)c%13ccc(-c%14sc(-c%15cnc(-c%16cc(CC)c(-c%17ccc%18c(c%17)C(=C(C#N)C#N)/C(=C/c%17sc%19c(sc%20c%21c%22nsnc%22c%22c%23sc%24c(CC)c(/C=C%25\C(=O)c%26ccccc%26C%25=C(C#N)C#N)sc%24c%23n(CC)c%22c%21n(CC)c%19%20)c%17CC)C%18=O)s%16)cn%15)cc%14CC)cc%13C%12=C(C#N)C#N)sc%11c%10n(CC)c9c8n(CC)c67)c4CC)C5=O)s3)cn2)c1,CCC(CCCC)CC1=CC=C(S1)C2=C3C(SC(C4=CC=C(S4)C(SC(C5=CC=C(C6=CC7=C(S6)C(C8=CC=C(CC(CCCC)CC)S8)=C9C(SC(C%10=CC=C(S%10)C(SC(C%11=CC=C(C%12=CC%13=C(S%12)C(C%14=CC=C(CC(CCCC)CC)S%14)=C%15C(SC(C%16=CC=C(S%16)C(SC(C%17=CC=CS%17)=C%18C%19=O)=C%18C(C%20=C(CC(CCCC)CC)SC(CC(CCCC)CC)=C%20%19)=O)=C%15)=C%13C%21=CC=C(CC(CCCC)CC)S%21)S%11)=C%22C%23=O)=C%22C(C%24=C(CC(CCCC)CC)SC(CC(CCCC)CC)=C%24%23)=O)=C9)=C7C%25=CC=C(CC(CCCC)CC)S%25)S5)=C%26C%27=O)=C%26C(C%28=C(CC(CCCC)CC)SC(CC(CCCC)CC)=C%28%27)=O)=C3)=C(C%29=CC=C(CC(CCCC)CC)S%29)C%30=C2SC=C%30,CCc1ccc(-c2c3cc(-c4ccc(-c5sc(-c6ccc(-c7cc8c(-c9ccc(CC)s9)c9sc(-c%10ccc(-c%11sc(-c%12ccc(-c%13cc%14c(-c%15ccc(CC)s%15)c%15sc(-c%16ccc(-c%17sc(-c%18cccs%18)c%18c%17C(=O)c%17c(CC)sc(CC)c%17C%18=O)s%16)cc%15c(-c%15ccc(CC)s%15)c%14s%13)s%12)c%12c%11C(=O)c%11c(CC)sc(CC)c%11C%12=O)s%10)cc9c(-c9ccc(CC)s9)c8s7)s6)c6c5C(=O)c5c(CC)sc(CC)c5C6=O)s4)sc3c(-c3ccc(CC)s3)c3ccsc23)s1
1327,PY5-2TZ,PBDB-T,,10.1021/acs.chemmater.1c02302,0.894,20.82,68.4,,polymer,,,polymer,O=C1C2=CC=C(C3=C(C(CC)CCCC)C=C(C4=NC5C(N=C(C6=CC(C(CCCC)CC)=CS6)S5)S4)S3)C=C2C(/C1=C/C7=C(CCCCCCCCCCC)C(SC8=C9N(C%10=C8C%11=NSN=C%11C%12=C%10N(C%13=C%12SC%14=C%13SC(/C=C%15/C(C%16=C(C%15=O)C=CC(C%17=C(C(CC)CCCC)C=C(C%18=NC(SC(C(S%19)=CC(C(CCCC)CC)=C%19C(C=C%20C(/C%21=C/C%22=C(CCCCCCCCCCC)C(SC%23=C%24N(C%25=C%23C%26=NSN=C%26C%27=C%25N(C%28=C%27SC%29=C%28SC(/C=C%30/C(C%31=C(C%30=O)C=CC=C%31)=C(C#N)/C#N)=C%29CCCCCCCCCCC)CC(CCCCCCCC)CCCCCCCCCC)CC(CCCCCCCCCC)CCCCCCCC)=C%24S%22)=C(C#N)/C#N)=CC=C%20C%21=O)=N%32)C%32S%18)S%17)=C%16)=C(C#N)/C#N)=C%14CCCCCCCCCCC)CC(CCCCCCCCCC)CCCCCCCC)CC(CCCCCCCC)CCCCCCCCCC)=C9S7)=C(C#N)/C#N,CCc1csc(-c2nc3sc(-c4cc(CC)c(-c5ccc6c(c5)C(=C(C#N)C#N)/C(=C/c5sc7c(sc8c9c%10nsnc%10c%10c%11sc%12c(CC)c(/C=C%13\C(=O)c%14ccc(-c%15sc(-c%16nc%17sc(-c%18cc(CC)c(-c%19ccc%20c(c%19)C(=C(C#N)C#N)/C(=C/c%19sc%21c(sc%22c%23c%24nsnc%24c%24c%25sc%26c(CC)c(/C=C%27\C(=O)c%28ccccc%28C%27=C(C#N)C#N)sc%26c%25n(CC)c%24c%23n(CC)c%21%22)c%19CC)C%20=O)s%18)nc%17s%16)cc%15CC)cc%14C%13=C(C#N)C#N)sc%12c%11n(CC)c%10c9n(CC)c78)c5CC)C6=O)s4)nc3s2)c1,CCC(CCCC)CC1=CC=C(S1)C2=C3C(SC(C4=CC=C(S4)C(SC(C5=CC=C(C6=CC7=C(S6)C(C8=CC=C(CC(CCCC)CC)S8)=C9C(SC(C%10=CC=C(S%10)C(SC(C%11=CC=C(C%12=CC%13=C(S%12)C(C%14=CC=C(CC(CCCC)CC)S%14)=C%15C(SC(C%16=CC=C(S%16)C(SC(C%17=CC=CS%17)=C%18C%19=O)=C%18C(C%20=C(CC(CCCC)CC)SC(CC(CCCC)CC)=C%20%19)=O)=C%15)=C%13C%21=CC=C(CC(CCCC)CC)S%21)S%11)=C%22C%23=O)=C%22C(C%24=C(CC(CCCC)CC)SC(CC(CCCC)CC)=C%24%23)=O)=C9)=C7C%25=CC=C(CC(CCCC)CC)S%25)S5)=C%26C%27=O)=C%26C(C%28=C(CC(CCCC)CC)SC(CC(CCCC)CC)=C%28%27)=O)=C3)=C(C%29=CC=C(CC(CCCC)CC)S%29)C%30=C2SC=C%30,CCc1ccc(-c2c3cc(-c4ccc(-c5sc(-c6ccc(-c7cc8c(-c9ccc(CC)s9)c9sc(-c%10ccc(-c%11sc(-c%12ccc(-c%13cc%14c(-c%15ccc(CC)s%15)c%15sc(-c%16ccc(-c%17sc(-c%18cccs%18)c%18c%17C(=O)c%17c(CC)sc(CC)c%17C%18=O)s%16)cc%15c(-c%15ccc(CC)s%15)c%14s%13)s%12)c%12c%11C(=O)c%11c(CC)sc(CC)c%11C%12=O)s%10)cc9c(-c9ccc(CC)s9)c8s7)s6)c6c5C(=O)c5c(CC)sc(CC)c5C6=O)s4)sc3c(-c3ccc(CC)s3)c3ccsc23)s1
1328,PY5-BTZ,PBDB-T,,10.1021/acs.chemmater.1c02302,0.922,22.61,71.1,,polymer,,,polymer,O=C1C2=CC=C(C3=CC=C(C4=C(F)C(F)=C(C5=CC=CS5)C6=NN(CC(CCCCCCCC)CCCCCC)N=C46)S3)C=C2C(/C1=C/C7=C(CCCCCCCCCCC)C(SC8=C9N(C%10=C8C%11=NSN=C%11C%12=C%10N(C%13=C%12SC%14=C%13SC(/C=C%15/C(C%16=C(C%15=O)C=CC(C(S%17)=CC=C%17C%18=C(F)C(F)=C(C%19=NN(CC(CCCCCCCC)CCCCCC)N=C%19%18)C(S%20)=CC=C%20C(C=C%21C(/C%22=C/C%23=C(CCCCCCCCCCC)C(SC%24=C%25N(C%26=C%24C%27=NSN=C%27C%28=C%26N(C%29=C%28SC%30=C%29SC(/C=C%31/C(C%32=C(C%31=O)C=CC=C%32)=C(C#N)/C#N)=C%30CCCCCCCCCCC)CC(CCCCCCCC)CCCCCCCCCC)CC(CCCCCCCCCC)CCCCCCCC)=C%25S%23)=C(C#N)/C#N)=CC=C%21C%22=O)=C%16)=C(C#N)/C#N)=C%14CCCCCCCCCCC)CC(CCCCCCCCCC)CCCCCCCC)CC(CCCCCCCC)CCCCCCCCCC)=C9S7)=C(C#N)/C#N,CCC1=C(SC2=C1SC3=C2N(CC)C4=C3C5=NSN=C5C6=C4N(CC)C7=C6SC8=C7SC(/C=C9C(C%10=C(C\9=C(C#N)/C#N)C=C(C%11=CC=C(S%11)C%12=C(C(F)=C(C%13=NN(N=C%12%13)CC)C%14=CC=C(S%14)C%15=CC(C(/C(C%16=O)=C/C%17=C(CC)C(SC%18=C%19N(CC)C%20=C%18C%21=NSN=C%21C%22=C%20N(CC)C%23=C%22SC%24=C%23SC(/C=C%25C(C%26=C(C\%25=C(C#N)/C#N)C=C(C%27=CC=C(S%27)C%28=C(C(F)=C(C%29=NN(N=C%28%29)CC)C%30=CC=CS%30)F)C=C%26)=O)=C%24CC)=C%19S%17)=C(C#N)\C#N)=C%16C=C%15)F)C=C%10)=O)=C8CC)/C=C%31C(C%32=C(C\%31=C(C#N)/C#N)C=CC=C%32)=O,CCC(CCCC)CC1=CC=C(S1)C2=C3C(SC(C4=CC=C(S4)C(SC(C5=CC=C(C6=CC7=C(S6)C(C8=CC=C(CC(CCCC)CC)S8)=C9C(SC(C%10=CC=C(S%10)C(SC(C%11=CC=C(C%12=CC%13=C(S%12)C(C%14=CC=C(CC(CCCC)CC)S%14)=C%15C(SC(C%16=CC=C(S%16)C(SC(C%17=CC=CS%17)=C%18C%19=O)=C%18C(C%20=C(CC(CCCC)CC)SC(CC(CCCC)CC)=C%20%19)=O)=C%15)=C%13C%21=CC=C(CC(CCCC)CC)S%21)S%11)=C%22C%23=O)=C%22C(C%24=C(CC(CCCC)CC)SC(CC(CCCC)CC)=C%24%23)=O)=C9)=C7C%25=CC=C(CC(CCCC)CC)S%25)S5)=C%26C%27=O)=C%26C(C%28=C(CC(CCCC)CC)SC(CC(CCCC)CC)=C%28%27)=O)=C3)=C(C%29=CC=C(CC(CCCC)CC)S%29)C%30=C2SC=C%30,CCc1ccc(-c2c3cc(-c4ccc(-c5sc(-c6ccc(-c7cc8c(-c9ccc(CC)s9)c9sc(-c%10ccc(-c%11sc(-c%12ccc(-c%13cc%14c(-c%15ccc(CC)s%15)c%15sc(-c%16ccc(-c%17sc(-c%18cccs%18)c%18c%17C(=O)c%17c(CC)sc(CC)c%17C%18=O)s%16)cc%15c(-c%15ccc(CC)s%15)c%14s%13)s%12)c%12c%11C(=O)c%11c(CC)sc(CC)c%11C%12=O)s%10)cc9c(-c9ccc(CC)s9)c8s7)s6)c6c5C(=O)c5c(CC)sc(CC)c5C6=O)s4)sc3c(-c3ccc(CC)s3)c3ccsc23)s1
1329,BTP-4F-C8-16,PBDB-TF,,10.1021/acs.chemmater.1c03104,0.851,26.14,75.34,,sm,y,8.0,polymer,N#C/C(C#N)=C1C(C(C2=CC(F)=C(C=C2\1)F)=O)=CC3=C(CCCCCCCC)C4=C(C5=C(S4)C(C6=NSN=C6C7=C8N(CC(CCCCCCCC)CCCCCC)C9=C7SC%10=C9SC(C=C%11C(C%12=CC(F)=C(C=C%12/C%11=C(C#N)/C#N)F)=O)=C%10CCCCCCCC)=C8N5CC(CCCCCCCC)CCCCCC)S3,N#C/C(C#N)=C1C(C(C2=CC(F)=C(C=C2\1)F)=O)=CC3=C(CC)C(SC4=C5N(CC)C6=C4C7=NSN=C7C8=C6N(CC)C9=C8SC%10=C9SC(C=C%11C(C%12=CC(F)=C(C=C%12/C%11=C(C#N)/C#N)F)=O)=C%10CC)=C5S3,FC1=C(CC(CCCC)CC)SC(C2=C3C(SC(C4=CC=C(S4)C(SC(C5=CC=C(C6=CC7=C(S6)C(C8=CC(F)=C(CC(CCCC)CC)S8)=C9C(SC(C%10=CC=C(S%10)C(SC(C%11=CC=C(C%12=CC%13=C(S%12)C(C%14=CC(F)=C(CC(CCCC)CC)S%14)=C%15C(SC(C%16=CC=C(S%16)C(SC(C%17=CC=CS%17)=C%18C%19=O)=C%18C(C%20=C(CC(CCCC)CC)SC(CC(CCCC)CC)=C%20%19)=O)=C%15)=C%13C%21=CC(F)=C(CC(CCCC)CC)S%21)S%11)=C%22C%23=O)=C%22C(C%24=C(CC(CCCC)CC)SC(CC(CCCC)CC)=C%24%23)=O)=C9)=C7C%25=CC(F)=C(CC(CCCC)CC)S%25)S5)=C%26C%27=O)=C%26C(C%28=C(CC(CCCC)CC)SC(CC(CCCC)CC)=C%28%27)=O)=C3)=C(C%29=CC(F)=C(CC(CCCC)CC)S%29)C%30=C2SC=C%30)=C1,CCc1sc(-c2c3cc(-c4ccc(-c5sc(-c6ccc(-c7cc8c(-c9cc(F)c(CC)s9)c9sc(-c%10ccc(-c%11sc(-c%12ccc(-c%13cc%14c(-c%15cc(F)c(CC)s%15)c%15sc(-c%16ccc(-c%17sc(-c%18cccs%18)c%18c%17C(=O)c%17c(CC)sc(CC)c%17C%18=O)s%16)cc%15c(-c%15cc(F)c(CC)s%15)c%14s%13)s%12)c%12c%11C(=O)c%11c(CC)sc(CC)c%11C%12=O)s%10)cc9c(-c9cc(F)c(CC)s9)c8s7)s6)c6c5C(=O)c5c(CC)sc(CC)c5C6=O)s4)sc3c(-c3cc(F)c(CC)s3)c3ccsc23)cc1F
1330,BTP-4F-C7-16,PBDB-TF,,10.1021/acs.chemmater.1c03104,0.848,26.3,75.41,,sm,y,8.0,polymer,N#C/C(C#N)=C1C(C(C2=CC(F)=C(C=C2\1)F)=O)=CC3=C(CCCCCCC)C4=C(C5=C(S4)C(C6=NSN=C6C7=C8N(CC(CCCCCCCC)CCCCCC)C9=C7SC%10=C9SC(C=C%11C(C%12=CC(F)=C(C=C%12/C%11=C(C#N)/C#N)F)=O)=C%10CCCCCCC)=C8N5CC(CCCCCCCC)CCCCCC)S3,N#C/C(C#N)=C1C(C(C2=CC(F)=C(C=C2\1)F)=O)=CC3=C(CC)C(SC4=C5N(CC)C6=C4C7=NSN=C7C8=C6N(CC)C9=C8SC%10=C9SC(C=C%11C(C%12=CC(F)=C(C=C%12/C%11=C(C#N)/C#N)F)=O)=C%10CC)=C5S3,FC1=C(CC(CCCC)CC)SC(C2=C3C(SC(C4=CC=C(S4)C(SC(C5=CC=C(C6=CC7=C(S6)C(C8=CC(F)=C(CC(CCCC)CC)S8)=C9C(SC(C%10=CC=C(S%10)C(SC(C%11=CC=C(C%12=CC%13=C(S%12)C(C%14=CC(F)=C(CC(CCCC)CC)S%14)=C%15C(SC(C%16=CC=C(S%16)C(SC(C%17=CC=CS%17)=C%18C%19=O)=C%18C(C%20=C(CC(CCCC)CC)SC(CC(CCCC)CC)=C%20%19)=O)=C%15)=C%13C%21=CC(F)=C(CC(CCCC)CC)S%21)S%11)=C%22C%23=O)=C%22C(C%24=C(CC(CCCC)CC)SC(CC(CCCC)CC)=C%24%23)=O)=C9)=C7C%25=CC(F)=C(CC(CCCC)CC)S%25)S5)=C%26C%27=O)=C%26C(C%28=C(CC(CCCC)CC)SC(CC(CCCC)CC)=C%28%27)=O)=C3)=C(C%29=CC(F)=C(CC(CCCC)CC)S%29)C%30=C2SC=C%30)=C1,CCc1sc(-c2c3cc(-c4ccc(-c5sc(-c6ccc(-c7cc8c(-c9cc(F)c(CC)s9)c9sc(-c%10ccc(-c%11sc(-c%12ccc(-c%13cc%14c(-c%15cc(F)c(CC)s%15)c%15sc(-c%16ccc(-c%17sc(-c%18cccs%18)c%18c%17C(=O)c%17c(CC)sc(CC)c%17C%18=O)s%16)cc%15c(-c%15cc(F)c(CC)s%15)c%14s%13)s%12)c%12c%11C(=O)c%11c(CC)sc(CC)c%11C%12=O)s%10)cc9c(-c9cc(F)c(CC)s9)c8s7)s6)c6c5C(=O)c5c(CC)sc(CC)c5C6=O)s4)sc3c(-c3cc(F)c(CC)s3)c3ccsc23)cc1F
1331,BTP-4F-C6-16,PBDB-TF,,10.1021/acs.chemmater.1c03104,0.843,26.61,76.91,,sm,y,8.0,polymer,N#C/C(C#N)=C1C(C(C2=CC(F)=C(C=C2\1)F)=O)=CC3=C(CCCCCC)C4=C(C5=C(S4)C(C6=NSN=C6C7=C8N(CC(CCCCCCCC)CCCCCC)C9=C7SC%10=C9SC(C=C%11C(C%12=CC(F)=C(C=C%12/C%11=C(C#N)/C#N)F)=O)=C%10CCCCCC)=C8N5CC(CCCCCCCC)CCCCCC)S3,N#C/C(C#N)=C1C(C(C2=CC(F)=C(C=C2\1)F)=O)=CC3=C(CC)C(SC4=C5N(CC)C6=C4C7=NSN=C7C8=C6N(CC)C9=C8SC%10=C9SC(C=C%11C(C%12=CC(F)=C(C=C%12/C%11=C(C#N)/C#N)F)=O)=C%10CC)=C5S3,FC1=C(CC(CCCC)CC)SC(C2=C3C(SC(C4=CC=C(S4)C(SC(C5=CC=C(C6=CC7=C(S6)C(C8=CC(F)=C(CC(CCCC)CC)S8)=C9C(SC(C%10=CC=C(S%10)C(SC(C%11=CC=C(C%12=CC%13=C(S%12)C(C%14=CC(F)=C(CC(CCCC)CC)S%14)=C%15C(SC(C%16=CC=C(S%16)C(SC(C%17=CC=CS%17)=C%18C%19=O)=C%18C(C%20=C(CC(CCCC)CC)SC(CC(CCCC)CC)=C%20%19)=O)=C%15)=C%13C%21=CC(F)=C(CC(CCCC)CC)S%21)S%11)=C%22C%23=O)=C%22C(C%24=C(CC(CCCC)CC)SC(CC(CCCC)CC)=C%24%23)=O)=C9)=C7C%25=CC(F)=C(CC(CCCC)CC)S%25)S5)=C%26C%27=O)=C%26C(C%28=C(CC(CCCC)CC)SC(CC(CCCC)CC)=C%28%27)=O)=C3)=C(C%29=CC(F)=C(CC(CCCC)CC)S%29)C%30=C2SC=C%30)=C1,CCc1sc(-c2c3cc(-c4ccc(-c5sc(-c6ccc(-c7cc8c(-c9cc(F)c(CC)s9)c9sc(-c%10ccc(-c%11sc(-c%12ccc(-c%13cc%14c(-c%15cc(F)c(CC)s%15)c%15sc(-c%16ccc(-c%17sc(-c%18cccs%18)c%18c%17C(=O)c%17c(CC)sc(CC)c%17C%18=O)s%16)cc%15c(-c%15cc(F)c(CC)s%15)c%14s%13)s%12)c%12c%11C(=O)c%11c(CC)sc(CC)c%11C%12=O)s%10)cc9c(-c9cc(F)c(CC)s9)c8s7)s6)c6c5C(=O)c5c(CC)sc(CC)c5C6=O)s4)sc3c(-c3cc(F)c(CC)s3)c3ccsc23)cc1F
1332,BTP-4F-C5-16,PBDB-TF,,10.1021/acs.chemmater.1c03104,0.841,27.36,77.54,,sm,y,8.0,polymer,N#C/C(C#N)=C1C(C(C2=CC(F)=C(F)C=C2\1)=O)=CC3=C(C4=C(S3)C(N(C5=C6C7=NSN=C7C8=C5N(C9=C8SC%10=C9SC(C=C%11C(C%12=CC(F)=C(F)C=C%12/C%11=C(C#N)/C#N)=O)=C%10CCCCC)CC(CCCCCC)CCCCCCCC)CC(CCCCCC)CCCCCCCC)=C6S4)CCCCC,N#C/C(C#N)=C1C(C(C2=CC(F)=C(C=C2\1)F)=O)=CC3=C(CC)C(SC4=C5N(CC)C6=C4C7=NSN=C7C8=C6N(CC)C9=C8SC%10=C9SC(C=C%11C(C%12=CC(F)=C(C=C%12/C%11=C(C#N)/C#N)F)=O)=C%10CC)=C5S3,FC1=C(CC(CCCC)CC)SC(C2=C3C(SC(C4=CC=C(S4)C(SC(C5=CC=C(C6=CC7=C(S6)C(C8=CC(F)=C(CC(CCCC)CC)S8)=C9C(SC(C%10=CC=C(S%10)C(SC(C%11=CC=C(C%12=CC%13=C(S%12)C(C%14=CC(F)=C(CC(CCCC)CC)S%14)=C%15C(SC(C%16=CC=C(S%16)C(SC(C%17=CC=CS%17)=C%18C%19=O)=C%18C(C%20=C(CC(CCCC)CC)SC(CC(CCCC)CC)=C%20%19)=O)=C%15)=C%13C%21=CC(F)=C(CC(CCCC)CC)S%21)S%11)=C%22C%23=O)=C%22C(C%24=C(CC(CCCC)CC)SC(CC(CCCC)CC)=C%24%23)=O)=C9)=C7C%25=CC(F)=C(CC(CCCC)CC)S%25)S5)=C%26C%27=O)=C%26C(C%28=C(CC(CCCC)CC)SC(CC(CCCC)CC)=C%28%27)=O)=C3)=C(C%29=CC(F)=C(CC(CCCC)CC)S%29)C%30=C2SC=C%30)=C1,CCc1sc(-c2c3cc(-c4ccc(-c5sc(-c6ccc(-c7cc8c(-c9cc(F)c(CC)s9)c9sc(-c%10ccc(-c%11sc(-c%12ccc(-c%13cc%14c(-c%15cc(F)c(CC)s%15)c%15sc(-c%16ccc(-c%17sc(-c%18cccs%18)c%18c%17C(=O)c%17c(CC)sc(CC)c%17C%18=O)s%16)cc%15c(-c%15cc(F)c(CC)s%15)c%14s%13)s%12)c%12c%11C(=O)c%11c(CC)sc(CC)c%11C%12=O)s%10)cc9c(-c9cc(F)c(CC)s9)c8s7)s6)c6c5C(=O)c5c(CC)sc(CC)c5C6=O)s4)sc3c(-c3cc(F)c(CC)s3)c3ccsc23)cc1F
