Repository: brigreens/Meta-analysis_OSCs

This repository contains the data files and analysis notebooks to support the paper "Meta-Analysis of Molecular Design Strategies for Non-Fullerene Acceptor Based Organic Solar Cell Materials" (DOI: 10.26434/chemrxiv-2024-w29b1)

File: general_dataset_analysis/OSC_filtered_with_sidechains.csv (part 39 of 59)
,reported_acceptor,reported_donor,reference,DOI,Voc,Jsc,FF,PCE,acceptor_type,acceptor_class,fused_rings_in_core,donor_type,acc_SMILES_sidechains,acc_SMILES_shortened_sidechains,don_SMILES_sidechains,don_SMILES_shortened_sidechains
1333,L4,PBDB-T,,10.1021/acs.chemmater.2c02146,0.83,7.29,39.16,,sm,y,6.0,polymer,N#C/C(C#N)=C(/C1=C/C2=C(CCCCCCCCC)C3=C(C4=C(C5=C(C6=C(C(CCCCCCCCC)=C(S6)/C=C7C(C8=CC(F)=C(F)C=C8C\7=C(C#N)/C#N)=O)N5CC(CC)CCCC)C9=NSN=C94)N3CC(CC)CCCC)S2)C%10=C(C=C(C(F)=C%10)F)C1=O,N#C/C(C#N)=C(/C1=C/C2=C(CC)C3=C(C4=C(C5=C(C6=C(C(CC)=C(S6)/C=C7C(C8=CC(F)=C(F)C=C8C\7=C(C#N)/C#N)=O)N5CC)C9=NSN=C94)N3CC)S2)C%10=C(C=C(C(F)=C%10)F)C1=O,CCC(CCCC)CC1=CC=C(S1)C2=C3C(SC(C4=CC=C(S4)C(SC(C5=CC=C(C6=CC7=C(S6)C(C8=CC=C(CC(CCCC)CC)S8)=C9C(SC(C%10=CC=C(S%10)C(SC(C%11=CC=C(C%12=CC%13=C(S%12)C(C%14=CC=C(CC(CCCC)CC)S%14)=C%15C(SC(C%16=CC=C(S%16)C(SC(C%17=CC=CS%17)=C%18C%19=O)=C%18C(C%20=C(CC(CCCC)CC)SC(CC(CCCC)CC)=C%20%19)=O)=C%15)=C%13C%21=CC=C(CC(CCCC)CC)S%21)S%11)=C%22C%23=O)=C%22C(C%24=C(CC(CCCC)CC)SC(CC(CCCC)CC)=C%24%23)=O)=C9)=C7C%25=CC=C(CC(CCCC)CC)S%25)S5)=C%26C%27=O)=C%26C(C%28=C(CC(CCCC)CC)SC(CC(CCCC)CC)=C%28%27)=O)=C3)=C(C%29=CC=C(CC(CCCC)CC)S%29)C%30=C2SC=C%30,CCc1ccc(-c2c3cc(-c4ccc(-c5sc(-c6ccc(-c7cc8c(-c9ccc(CC)s9)c9sc(-c%10ccc(-c%11sc(-c%12ccc(-c%13cc%14c(-c%15ccc(CC)s%15)c%15sc(-c%16ccc(-c%17sc(-c%18cccs%18)c%18c%17C(=O)c%17c(CC)sc(CC)c%17C%18=O)s%16)cc%15c(-c%15ccc(CC)s%15)c%14s%13)s%12)c%12c%11C(=O)c%11c(CC)sc(CC)c%11C%12=O)s%10)cc9c(-c9ccc(CC)s9)c8s7)s6)c6c5C(=O)c5c(CC)sc(CC)c5C6=O)s4)sc3c(-c3ccc(CC)s3)c3ccsc23)s1
1334,L6,PBDB-T,,10.1021/acs.chemmater.2c02146,0.9,16.96,61.94,,sm,y,6.0,polymer,FC1=C(F)C=C2C(C(C(/C2=C(C#N)/C#N)=C\C3=C(OCCCCCCCC)C(OCCCCCCCC)=C(S3)C(S4)=C(CCCCCCCC)C(N5CC(CC)CCCC)=C4C(C6=NSN=C67)=C5C(N8CC(CC)CCCC)=C7C9=C8C(CCCCCCCC)=C(C%10=C(OCCCCCCCC)C(OCCCCCCCC)=C(/C=C%11/C(C%12=C(C=C(C(F)=C%12)F)C%11=O)=C(C#N)/C#N)S%10)S9)=O)=C1,CCN1C(C2=C(C3=C(C(CC)=C(S3)C4=C(OCC)C(OCC)=C(/C=C5C(C6=CC(F)=C(F)C=C6C\5=C(C#N)/C#N)=O)S4)N2CC)C7=NSN=C78)=C8C9=C1C(CC)=C(C%10=C(OCC)C(OCC)=C(/C=C%11/C(C%12=C(C=C(C(F)=C%12)F)C%11=O)=C(C#N)/C#N)S%10)S9,CCC(CCCC)CC1=CC=C(S1)C2=C3C(SC(C4=CC=C(S4)C(SC(C5=CC=C(C6=CC7=C(S6)C(C8=CC=C(CC(CCCC)CC)S8)=C9C(SC(C%10=CC=C(S%10)C(SC(C%11=CC=C(C%12=CC%13=C(S%12)C(C%14=CC=C(CC(CCCC)CC)S%14)=C%15C(SC(C%16=CC=C(S%16)C(SC(C%17=CC=CS%17)=C%18C%19=O)=C%18C(C%20=C(CC(CCCC)CC)SC(CC(CCCC)CC)=C%20%19)=O)=C%15)=C%13C%21=CC=C(CC(CCCC)CC)S%21)S%11)=C%22C%23=O)=C%22C(C%24=C(CC(CCCC)CC)SC(CC(CCCC)CC)=C%24%23)=O)=C9)=C7C%25=CC=C(CC(CCCC)CC)S%25)S5)=C%26C%27=O)=C%26C(C%28=C(CC(CCCC)CC)SC(CC(CCCC)CC)=C%28%27)=O)=C3)=C(C%29=CC=C(CC(CCCC)CC)S%29)C%30=C2SC=C%30,CCc1ccc(-c2c3cc(-c4ccc(-c5sc(-c6ccc(-c7cc8c(-c9ccc(CC)s9)c9sc(-c%10ccc(-c%11sc(-c%12ccc(-c%13cc%14c(-c%15ccc(CC)s%15)c%15sc(-c%16ccc(-c%17sc(-c%18cccs%18)c%18c%17C(=O)c%17c(CC)sc(CC)c%17C%18=O)s%16)cc%15c(-c%15ccc(CC)s%15)c%14s%13)s%12)c%12c%11C(=O)c%11c(CC)sc(CC)c%11C%12=O)s%10)cc9c(-c9ccc(CC)s9)c8s7)s6)c6c5C(=O)c5c(CC)sc(CC)c5C6=O)s4)sc3c(-c3ccc(CC)s3)c3ccsc23)s1
1335,L5,PBDB-T,,10.1021/acs.chemmater.2c02146,0.86,24.67,71.36,,sm,y,6.0,polymer,N#C/C(C#N)=C(/C1=C/C2=C(CCCCCCCC)C3=C(C4=C(C5=C(C6=C(C(CCCCCCCC)=C(S6)C7=C(OCCCCCCCC)C(OCCCCCCCC)=C(/C=C8C(C9=CC(F)=C(F)C=C9C\8=C(C#N)/C#N)=O)S7)N5CC(CC)CCCC)C%10=NSN=C%104)N3CC(CC)CCCC)S2)C%11=C(C=C(C(F)=C%11)F)C1=O,N#C/C(C#N)=C(/C1=C/C2=C(CC)C3=C(C4=C(C5=C(C6=C(C(CC)=C(S6)C7=C(OCC)C(OCC)=C(/C=C8C(C9=CC(F)=C(F)C=C9C\8=C(C#N)/C#N)=O)S7)N5CC)C%10=NSN=C%104)N3CC)S2)C%11=C(C=C(C(F)=C%11)F)C1=O,CCC(CCCC)CC1=CC=C(S1)C2=C3C(SC(C4=CC=C(S4)C(SC(C5=CC=C(C6=CC7=C(S6)C(C8=CC=C(CC(CCCC)CC)S8)=C9C(SC(C%10=CC=C(S%10)C(SC(C%11=CC=C(C%12=CC%13=C(S%12)C(C%14=CC=C(CC(CCCC)CC)S%14)=C%15C(SC(C%16=CC=C(S%16)C(SC(C%17=CC=CS%17)=C%18C%19=O)=C%18C(C%20=C(CC(CCCC)CC)SC(CC(CCCC)CC)=C%20%19)=O)=C%15)=C%13C%21=CC=C(CC(CCCC)CC)S%21)S%11)=C%22C%23=O)=C%22C(C%24=C(CC(CCCC)CC)SC(CC(CCCC)CC)=C%24%23)=O)=C9)=C7C%25=CC=C(CC(CCCC)CC)S%25)S5)=C%26C%27=O)=C%26C(C%28=C(CC(CCCC)CC)SC(CC(CCCC)CC)=C%28%27)=O)=C3)=C(C%29=CC=C(CC(CCCC)CC)S%29)C%30=C2SC=C%30,CCc1ccc(-c2c3cc(-c4ccc(-c5sc(-c6ccc(-c7cc8c(-c9ccc(CC)s9)c9sc(-c%10ccc(-c%11sc(-c%12ccc(-c%13cc%14c(-c%15ccc(CC)s%15)c%15sc(-c%16ccc(-c%17sc(-c%18cccs%18)c%18c%17C(=O)c%17c(CC)sc(CC)c%17C%18=O)s%16)cc%15c(-c%15ccc(CC)s%15)c%14s%13)s%12)c%12c%11C(=O)c%11c(CC)sc(CC)c%11C%12=O)s%10)cc9c(-c9ccc(CC)s9)c8s7)s6)c6c5C(=O)c5c(CC)sc(CC)c5C6=O)s4)sc3c(-c3ccc(CC)s3)c3ccsc23)s1
1336,DTBT(TDPP)2,PTB7,,10.1021/acs.chemmater.5b02480,0.83,7.77,47.0,,sm,unfused,2.0,polymer,O=C1C=2C(C(=O)N(C2C=3SC(=CC3)C=4SC(=CC4)C5=CC=C(C=6SC(=CC6)C=7SC(=CC7)C8=C9C(=O)N(C(C=%10SC=CC%10)=C9C(=O)N8CC(CC)CCCC)CC(CC)CCCC)C%11=NSN=C%115)CC(CC)CCCC)=C(C=%12SC=CC%12)N1CC(CC)CCCC,CCN1C(=O)C2=C(c3ccc(-c4ccc(-c5ccc(-c6ccc(-c7ccc(C8=C9C(=O)N(CC)C(c%10cccs%10)=C9C(=O)N8CC)s7)s6)c6nsnc56)s4)s3)N(CC)C(=O)C2=C1c1cccs1,FC(C1=C(C(SC2=C3OCC(CCCC)CC)=CC2=C(OCC(CCCC)CC)C4=C3C=C(S4)C5=C6C(C(F)=C(S6)C(OCC(CC)CCCC)=O)=C(C(SC7=C8OCC(CCCC)CC)=CC7=C(OCC(CCCC)CC)C9=C8C=C(S9)C%10=C%11C(C(F)=C(S%11)C(OCC(CC)CCCC)=O)=CS%10)S5)SC(C%12=CC%13=C(C(OCC(CCCC)CC)=C%14C=CSC%14=C%13OCC(CCCC)CC)S%12)=C1S%15)=C%15C(OCC(CC)CCCC)=O,CCOC(=O)c1sc2csc(-c3cc4c(OCC)c5sc(-c6sc(-c7cc8c(OCC)c9sc(-c%10sc(-c%11cc%12c(OCC)c%13sccc%13c(OCC)c%12s%11)c%11c(F)c(C(=O)OCC)sc%10%11)cc9c(OCC)c8s7)c7c(F)c(C(=O)OCC)sc67)cc5c(OCC)c4s3)c2c1F
1337,DTDfBT(TDPP)2,PTB7,,10.1021/acs.chemmater.5b02480,0.81,12.1,51.0,,sm,unfused,2.0,polymer,O=C1C=2C(C(=O)N(C2C=3SC=CC3)CC(CC)CCCC)=C(C=4SC(=CC4)C=5SC(=CC5)C6=C(F)C(F)=C(C=7SC(=CC7)C=8SC(=CC8)C9=C%10C(=O)N(C(C=%11SC=CC%11)=C%10C(=O)N9CC(CC)CCCC)CC(CC)CCCC)C%12=NSN=C%126)N1CC(CC)CCCC,CCN1C(=O)C2=C(c3ccc(-c4ccc(-c5c(F)c(F)c(-c6ccc(-c7ccc(C8=C9C(=O)N(CC)C(c%10cccs%10)=C9C(=O)N8CC)s7)s6)c6nsnc56)s4)s3)N(CC)C(=O)C2=C1c1cccs1,FC(C1=C(C(SC2=C3OCC(CCCC)CC)=CC2=C(OCC(CCCC)CC)C4=C3C=C(S4)C5=C6C(C(F)=C(S6)C(OCC(CC)CCCC)=O)=C(C(SC7=C8OCC(CCCC)CC)=CC7=C(OCC(CCCC)CC)C9=C8C=C(S9)C%10=C%11C(C(F)=C(S%11)C(OCC(CC)CCCC)=O)=CS%10)S5)SC(C%12=CC%13=C(C(OCC(CCCC)CC)=C%14C=CSC%14=C%13OCC(CCCC)CC)S%12)=C1S%15)=C%15C(OCC(CC)CCCC)=O,CCOC(=O)c1sc2csc(-c3cc4c(OCC)c5sc(-c6sc(-c7cc8c(OCC)c9sc(-c%10sc(-c%11cc%12c(OCC)c%13sccc%13c(OCC)c%12s%11)c%11c(F)c(C(=O)OCC)sc%10%11)cc9c(OCC)c8s7)c7c(F)c(C(=O)OCC)sc67)cc5c(OCC)c4s3)c2c1F
1338,CDTBM,PTB7-Th,,10.1021/acs.chemmater.6b00131,0.66,11.9,60.0,,sm,unfused,3.0,polymer,N#C/C(C#N)=C/C1=CC=C(C2=CC(C(CCCCCCCC)(CCCCCCCC)C3=C4SC(C5=CC=C(/C=C(C#N)/C#N)C6=NSN=C56)=C3)=C4S2)C7=NSN=C71,CCC1(CC)c2cc(-c3ccc(C=C(C#N)C#N)c4nsnc34)sc2-c2sc(-c3ccc(C=C(C#N)C#N)c4nsnc34)cc21,FC1=C(C(OCC(CCCC)CC)=O)SC2=C(SC=C21)C(S3)=CC4=C3C(C5=CC=C(CC(CC)CCCC)S5)=C(C=C(C6=C(C(F)=C(C(OCC(CCCC)CC)=O)S7)C7=C(S6)C(S8)=CC9=C8C(C%10=CC=C(CC(CCCC)CC)S%10)=C(C=C(C%11=C(C(F)=C(C(OCC(CCCC)CC)=O)S%12)C%12=C(S%11)C(S%13)=CC%14=C%13C(C%15=CC=C(CC(CC)CCCC)S%15)=C(C=CS%16)C%16=C%14C%17=CC=C(CC(CC)CCCC)S%17)S%18)C%18=C9C%19=CC=C(CC(CCCC)CC)S%19)S%20)C%20=C4C%21=CC=C(CC(CC)CCCC)S%21,CCOC(=O)c1sc2c(-c3cc4c(-c5ccc(CC)s5)c5sc(-c6sc(-c7cc8c(-c9ccc(CC)s9)c9sc(-c%10sc(-c%11cc%12c(-c%13ccc(CC)s%13)c%13sccc%13c(-c%13ccc(CC)s%13)c%12s%11)c%11sc(C(=O)OCC)c(F)c%10%11)cc9c(-c9ccc(CC)s9)c8s7)c7sc(C(=O)OCC)c(F)c67)cc5c(-c5ccc(CC)s5)c4s3)scc2c1F
1340,CBM,PTB7-Th,,10.1021/acs.chemmater.6b00131,0.88,10.6,53.0,,sm,unfused,3.0,polymer,N#CC(C#N)=CC1=CC=C(C=2C=CC=3C=4C=CC(=CC4N(C3C2)C(CCCCCCCC)CCCCCCCC)C5=CC=C(C=C(C#N)C#N)C6=NSN=C65)C7=NSN=C17,CCn1c2cc(-c3ccc(C=C(C#N)C#N)c4nsnc34)ccc2c2ccc(-c3ccc(C=C(C#N)C#N)c4nsnc34)cc21,FC1=C(C(OCC(CCCC)CC)=O)SC2=C(SC=C21)C(S3)=CC4=C3C(C5=CC=C(CC(CC)CCCC)S5)=C(C=C(C6=C(C(F)=C(C(OCC(CCCC)CC)=O)S7)C7=C(S6)C(S8)=CC9=C8C(C%10=CC=C(CC(CCCC)CC)S%10)=C(C=C(C%11=C(C(F)=C(C(OCC(CCCC)CC)=O)S%12)C%12=C(S%11)C(S%13)=CC%14=C%13C(C%15=CC=C(CC(CC)CCCC)S%15)=C(C=CS%16)C%16=C%14C%17=CC=C(CC(CC)CCCC)S%17)S%18)C%18=C9C%19=CC=C(CC(CCCC)CC)S%19)S%20)C%20=C4C%21=CC=C(CC(CC)CCCC)S%21,CCOC(=O)c1sc2c(-c3cc4c(-c5ccc(CC)s5)c5sc(-c6sc(-c7cc8c(-c9ccc(CC)s9)c9sc(-c%10sc(-c%11cc%12c(-c%13ccc(CC)s%13)c%13sccc%13c(-c%13ccc(CC)s%13)c%12s%11)c%11sc(C(=O)OCC)c(F)c%10%11)cc9c(-c9ccc(CC)s9)c8s7)c7sc(C(=O)OCC)c(F)c67)cc5c(-c5ccc(CC)s5)c4s3)scc2c1F
1341,FBM,PTB7-Th,,10.1021/acs.chemmater.6b00131,0.88,11.2,51.0,,sm,unfused,3.0,polymer,N#CC(C#N)=CC1=CC=C(C=2C=CC=3C=4C=CC(=CC4C(C3C2)(CCCCCCCC)CCCCCCCC)C5=CC=C(C=C(C#N)C#N)C6=NSN=C65)C7=NSN=C17,CCC1(CC)c2cc(-c3ccc(C=C(C#N)C#N)c4nsnc34)ccc2-c2ccc(-c3ccc(C=C(C#N)C#N)c4nsnc34)cc21,FC1=C(C(OCC(CCCC)CC)=O)SC2=C(SC=C21)C(S3)=CC4=C3C(C5=CC=C(CC(CC)CCCC)S5)=C(C=C(C6=C(C(F)=C(C(OCC(CCCC)CC)=O)S7)C7=C(S6)C(S8)=CC9=C8C(C%10=CC=C(CC(CCCC)CC)S%10)=C(C=C(C%11=C(C(F)=C(C(OCC(CCCC)CC)=O)S%12)C%12=C(S%11)C(S%13)=CC%14=C%13C(C%15=CC=C(CC(CC)CCCC)S%15)=C(C=CS%16)C%16=C%14C%17=CC=C(CC(CC)CCCC)S%17)S%18)C%18=C9C%19=CC=C(CC(CCCC)CC)S%19)S%20)C%20=C4C%21=CC=C(CC(CC)CCCC)S%21,CCOC(=O)c1sc2c(-c3cc4c(-c5ccc(CC)s5)c5sc(-c6sc(-c7cc8c(-c9ccc(CC)s9)c9sc(-c%10sc(-c%11cc%12c(-c%13ccc(CC)s%13)c%13sccc%13c(-c%13ccc(CC)s%13)c%12s%11)c%11sc(C(=O)OCC)c(F)c%10%11)cc9c(-c9ccc(CC)s9)c8s7)c7sc(C(=O)OCC)c(F)c67)cc5c(-c5ccc(CC)s5)c4s3)scc2c1F
1342,SF-ORCN,P3HT,,10.1021/acs.chemmater.6b03323,0.912,7.58,63.3,,sm,fused,6.0,polymer,O=C(/C(S/1)=C/C(S2)=C(CCCCCCCC)C=C2C3=CC4=C(C5=C(C46C7=C(C8=C6C=C(C9=CC(CCCCCCCC)=C(S9)/C=C%10S/C(N(C\%10=O)CCCCCCCC)=C(C#N)/C#N)C=C8)C=CC(C%11=CC(CCCCCCCC)=C(S%11)/C=C%12S/C(N(C\%12=O)CCCCCCCC)=C(C#N)\C#N)=C7)C=C(C=C5)C%13=CC(CCCCCCCC)=C(/C=C%14S/C(N(C\%14=O)CCCCCCCC)=C(C#N)\C#N)S%13)C=C3)N(CCCCCCCC)C1=C(C#N)\C#N,CCC1=C(/C=C2S/C(N(C\2=O)CC)=C(C#N)\C#N)SC(C3=CC(C4(C5=C(C6=C4C=C(C7=CC(CC)=C(S7)/C=C8S/C(N(C\8=O)CC)=C(C#N)/C#N)C=C6)C=CC(C9=CC(CC)=C(S9)/C=C%10S/C(N(C\%10=O)CC)=C(C#N)\C#N)=C5)C%11=C%12C=CC(C%13=CC(CC)=C(S%13)/C=C%14S/C(N(C\%14=O)CC)=C(C#N)\C#N)=C%11)=C%12C=C3)=C1,CCCCCCC1=CSC(C2=C(CCCCCC)C=C(C3=C(CCCCCC)C=C(C4=C(CCCCCC)C=C(C5=C(CCCCCC)C=C(C6=C(CCCCCC)C=CS6)S5)S4)S3)S2)=C1,CCc1cc(C)sc1-c1sc(-c2cc(CC)c(-c3sc(-c4cc(CC)c(-c5sc(C)cc5CC)s4)cc3CC)s2)cc1CC
1343,SF-OR,P3HT,,10.1021/acs.chemmater.6b03323,0.97,7.5,65.0,,sm,fused,6.0,polymer,O=C1C(SC(=S)N1CCCCCCCC)=CC=2SC(=CC2CCCCCCCC)C=3C=CC=4C=5C=CC(=CC5C6(C4C3)C=7C=C(C=CC7C=8C=CC(=CC86)C=9SC(C=C%10SC(=S)N(C%10=O)CCCCCCCC)=C(C9)CCCCCCCC)C=%11SC(C=C%12SC(=S)N(C%12=O)CCCCCCCC)=C(C%11)CCCCCCCC)C=%13SC(C=C%14SC(=S)N(C%14=O)CCCCCCCC)=C(C%13)CCCCCCCC,CCc1cc(-c2ccc3c(c2)C2(c4cc(-c5cc(CC)c(/C=C6\SC(=S)N(CC)C6=O)s5)ccc4-3)c3cc(-c4cc(CC)c(/C=C5\SC(=S)N(CC)C5=O)s4)ccc3-c3ccc(-c4cc(CC)c(/C=C5\SC(=S)N(CC)C5=O)s4)cc32)sc1/C=C1\SC(=S)N(CC)C1=O,CCCCCCC1=CSC(C2=C(CCCCCC)C=C(C3=C(CCCCCC)C=C(C4=C(CCCCCC)C=C(C5=C(CCCCCC)C=C(C6=C(CCCCCC)C=CS6)S5)S4)S3)S2)=C1,CCc1cc(C)sc1-c1sc(-c2cc(CC)c(-c3sc(-c4cc(CC)c(-c5sc(C)cc5CC)s4)cc3CC)s2)cc1CC
1344,IffBR,PBTA-BO,,10.1021/acs.chemmater.7b02228,1.013,11.77,52.29,,sm,fused,5.0,polymer,O=C1C(SC(=S)N1CC)=CC2=C(F)C(F)=C(C=3SC=4C=5C=C6C(=CC5C(C7=CC=C(C=C7)CCCCCC)(C8=CC=C(C=C8)CCCCCC)C4C3)C=9SC(=CC9C6(C%10=CC=C(C=C%10)CCCCCC)C%11=CC=C(C=C%11)CCCCCC)C%12=C(F)C(F)=C(C=C%13SC(=S)N(C%13=O)CC)C%14=NSN=C%14%12)C%15=NSN=C%152,CCc1ccc(C2(c3ccc(CC)cc3)c3cc4c(cc3-c3sc(-c5c(F)c(F)c(/C=C6\SC(=S)N(CC)C6=O)c6nsnc56)cc32)C(c2ccc(CC)cc2)(c2ccc(CC)cc2)c2cc(-c3c(F)c(F)c(/C=C5\SC(=S)N(CC)C5=O)c5nsnc35)sc2-4)cc1,FC(C(F)=C(C1=CC=C(C2=CC3=C(C4=CC(CCCCCC)=C(CCCCCC)S4)C5=C(C=C(C6=CC=C(C7=C(F)C(F)=C(C8=CC=C(C9=CC%10=C(C%11=CC(CCCCCC)=C(CCCCCC)S%11)C%12=C(C=C(C%13=CC=C(C%14=C(F)C(F)=C(C%15=CC=CS%15)C%16=NN(CC(CCCCCC)CCCC)N=C%16%14)S%13)S%12)C(C%17=CC(CCCCCC)=C(CCCCCC)S%17)=C%10S9)S8)C%18=NN(CC(CCCCCC)CCCC)N=C%187)S6)S5)C(C%19=CC(CCCCCC)=C(CCCCCC)S%19)=C3S2)S1)C%20=NN(CC(CCCCCC)CCCC)N=C%20%21)=C%21C%22=CC=C(S%22)C(S%23)=CC%24=C%23C(C%25=CC(CCCCCC)=C(CCCCCC)S%25)=C(C=CS%26)C%26=C%24C%27=CC(CCCCCC)=C(CCCCCC)S%27,CCc1cc(-c2c3cc(-c4ccc(-c5c(F)c(F)c(-c6ccc(-c7cc8c(-c9cc(CC)c(CC)s9)c9sc(-c%10ccc(-c%11c(F)c(F)c(-c%12ccc(-c%13cc%14c(-c%15cc(CC)c(CC)s%15)c%15sc(-c%16ccc(-c%17c(F)c(F)c(-c%18cccs%18)c%18nn(CC)nc%17%18)s%16)cc%15c(-c%15cc(CC)c(CC)s%15)c%14s%13)s%12)c%12nn(CC)nc%11%12)s%10)cc9c(-c9cc(CC)c(CC)s9)c8s7)s6)c6nn(CC)nc56)s4)sc3c(-c3cc(CC)c(CC)s3)c3ccsc23)sc1CC
1345,DTNIC6,PBDB-T,,10.1021/acs.chemmater.7b02887,0.96,7.71,45.63,,sm,fused,6.0,polymer,N#C/C(C#N)=C1C2=C(C(C/1=CC3=CC4=C(C5=C(C4(CCCCCC)CCCCCC)C=CC6=C(C7=C(C8(CCCCCC)CCCCCC)C=C(C=C9C(C%10=C(/C9=C(C#N)/C#N)C=CC=C%10)=O)S7)C8=CC=C56)S3)=O)C=CC=C2,CCC1(CC)c2cc(/C=C3\C(=O)c4ccccc4C3=C(C#N)C#N)sc2-c2c1ccc1c3c(ccc21)C(CC)(CC)c1cc(/C=C2\C(=O)c4ccccc4C2=C(C#N)C#N)sc1-3,CCC(CCCC)CC1=CC=C(S1)C2=C3C(SC(C4=CC=C(S4)C(SC(C5=CC=C(C6=CC7=C(S6)C(C8=CC=C(CC(CCCC)CC)S8)=C9C(SC(C%10=CC=C(S%10)C(SC(C%11=CC=C(C%12=CC%13=C(S%12)C(C%14=CC=C(CC(CCCC)CC)S%14)=C%15C(SC(C%16=CC=C(S%16)C(SC(C%17=CC=CS%17)=C%18C%19=O)=C%18C(C%20=C(CC(CCCC)CC)SC(CC(CCCC)CC)=C%20%19)=O)=C%15)=C%13C%21=CC=C(CC(CCCC)CC)S%21)S%11)=C%22C%23=O)=C%22C(C%24=C(CC(CCCC)CC)SC(CC(CCCC)CC)=C%24%23)=O)=C9)=C7C%25=CC=C(CC(CCCC)CC)S%25)S5)=C%26C%27=O)=C%26C(C%28=C(CC(CCCC)CC)SC(CC(CCCC)CC)=C%28%27)=O)=C3)=C(C%29=CC=C(CC(CCCC)CC)S%29)C%30=C2SC=C%30,CCc1ccc(-c2c3cc(-c4ccc(-c5sc(-c6ccc(-c7cc8c(-c9ccc(CC)s9)c9sc(-c%10ccc(-c%11sc(-c%12ccc(-c%13cc%14c(-c%15ccc(CC)s%15)c%15sc(-c%16ccc(-c%17sc(-c%18cccs%18)c%18c%17C(=O)c%17c(CC)sc(CC)c%17C%18=O)s%16)cc%15c(-c%15ccc(CC)s%15)c%14s%13)s%12)c%12c%11C(=O)c%11c(CC)sc(CC)c%11C%12=O)s%10)cc9c(-c9ccc(CC)s9)c8s7)s6)c6c5C(=O)c5c(CC)sc(CC)c5C6=O)s4)sc3c(-c3ccc(CC)s3)c3ccsc23)s1
1346,DTNIC8,PBDB-T,,10.1021/acs.chemmater.7b02887,0.96,12.92,72.84,,sm,fused,6.0,polymer,N#CC(C#N)=C1C=2C=CC=CC2C(=O)C1=CC=3SC=4C=5C6=CC=C7C(C=8SC(C=C9C(=O)C=%10C=CC=CC%10C9=C(C#N)C#N)=CC8C7(CC(CC)CCCC)CC(CC)CCCC)=C6C=CC5C(C4C3)(CC(CC)CCCC)CC(CC)CCCC,CCC1(CC)c2cc(/C=C3\C(=O)c4ccccc4C3=C(C#N)C#N)sc2-c2c1ccc1c3c(ccc21)C(CC)(CC)c1cc(/C=C2\C(=O)c4ccccc4C2=C(C#N)C#N)sc1-3,CCC(CCCC)CC1=CC=C(S1)C2=C3C(SC(C4=CC=C(S4)C(SC(C5=CC=C(C6=CC7=C(S6)C(C8=CC=C(CC(CCCC)CC)S8)=C9C(SC(C%10=CC=C(S%10)C(SC(C%11=CC=C(C%12=CC%13=C(S%12)C(C%14=CC=C(CC(CCCC)CC)S%14)=C%15C(SC(C%16=CC=C(S%16)C(SC(C%17=CC=CS%17)=C%18C%19=O)=C%18C(C%20=C(CC(CCCC)CC)SC(CC(CCCC)CC)=C%20%19)=O)=C%15)=C%13C%21=CC=C(CC(CCCC)CC)S%21)S%11)=C%22C%23=O)=C%22C(C%24=C(CC(CCCC)CC)SC(CC(CCCC)CC)=C%24%23)=O)=C9)=C7C%25=CC=C(CC(CCCC)CC)S%25)S5)=C%26C%27=O)=C%26C(C%28=C(CC(CCCC)CC)SC(CC(CCCC)CC)=C%28%27)=O)=C3)=C(C%29=CC=C(CC(CCCC)CC)S%29)C%30=C2SC=C%30,CCc1ccc(-c2c3cc(-c4ccc(-c5sc(-c6ccc(-c7cc8c(-c9ccc(CC)s9)c9sc(-c%10ccc(-c%11sc(-c%12ccc(-c%13cc%14c(-c%15ccc(CC)s%15)c%15sc(-c%16ccc(-c%17sc(-c%18cccs%18)c%18c%17C(=O)c%17c(CC)sc(CC)c%17C%18=O)s%16)cc%15c(-c%15ccc(CC)s%15)c%14s%13)s%12)c%12c%11C(=O)c%11c(CC)sc(CC)c%11C%12=O)s%10)cc9c(-c9ccc(CC)s9)c8s7)s6)c6c5C(=O)c5c(CC)sc(CC)c5C6=O)s4)sc3c(-c3ccc(CC)s3)c3ccsc23)s1
1347,IDT-NTI-1HH,PBDB-T,,10.1021/acs.chemmater.7b03733,1.01,8.07,59.0,,sm,fused,5.0,polymer,O=C1C2=CC=C3C(C(C(CCCCCC)CCCCC)C(C4=C5C=C(C6=CC7=C(C8=C(C(C9=CC=C(CCCCCC)C=C9)7C%10=CC=C(CCCCCC)C=C%10)C=C(C%11=C(C%12(C%13=CC=C(CCCCCC)C=C%13)C%14=CC=C(CCCCCC)C=C%14)C=C(C(SC%15=C(C%16=C%17%18)C%19=O)=CC%15=C%18C(N(C(CCCCCC)CCCCC)C(C%17=CC=C%16C(N%19C(CCCCCC)CCCCC)=O)=O)=O)S%11)C%12=C8)S6)SC5=C(C2=C34)C(N1C(CCCCCC)CCCCC)=O)=O)=O,CCc1ccc(C2(c3ccc(CC)cc3)c3cc4c(cc3-c3sc(-c5cc6c7c8c(ccc9c8c(c6s5)C(=O)N(CC)C9=O)C(=O)N(CC)C7=O)cc32)C(c2ccc(CC)cc2)(c2ccc(CC)cc2)c2cc(-c3cc5c6c7c(ccc8c7c(c5s3)C(=O)N(CC)C8=O)C(=O)N(CC)C6=O)sc2-4)cc1,CCC(CCCC)CC1=CC=C(S1)C2=C3C(SC(C4=CC=C(S4)C(SC(C5=CC=C(C6=CC7=C(S6)C(C8=CC=C(CC(CCCC)CC)S8)=C9C(SC(C%10=CC=C(S%10)C(SC(C%11=CC=C(C%12=CC%13=C(S%12)C(C%14=CC=C(CC(CCCC)CC)S%14)=C%15C(SC(C%16=CC=C(S%16)C(SC(C%17=CC=CS%17)=C%18C%19=O)=C%18C(C%20=C(CC(CCCC)CC)SC(CC(CCCC)CC)=C%20%19)=O)=C%15)=C%13C%21=CC=C(CC(CCCC)CC)S%21)S%11)=C%22C%23=O)=C%22C(C%24=C(CC(CCCC)CC)SC(CC(CCCC)CC)=C%24%23)=O)=C9)=C7C%25=CC=C(CC(CCCC)CC)S%25)S5)=C%26C%27=O)=C%26C(C%28=C(CC(CCCC)CC)SC(CC(CCCC)CC)=C%28%27)=O)=C3)=C(C%29=CC=C(CC(CCCC)CC)S%29)C%30=C2SC=C%30,CCc1ccc(-c2c3cc(-c4ccc(-c5sc(-c6ccc(-c7cc8c(-c9ccc(CC)s9)c9sc(-c%10ccc(-c%11sc(-c%12ccc(-c%13cc%14c(-c%15ccc(CC)s%15)c%15sc(-c%16ccc(-c%17sc(-c%18cccs%18)c%18c%17C(=O)c%17c(CC)sc(CC)c%17C%18=O)s%16)cc%15c(-c%15ccc(CC)s%15)c%14s%13)s%12)c%12c%11C(=O)c%11c(CC)sc(CC)c%11C%12=O)s%10)cc9c(-c9ccc(CC)s9)c8s7)s6)c6c5C(=O)c5c(CC)sc(CC)c5C6=O)s4)sc3c(-c3ccc(CC)s3)c3ccsc23)s1
1348,IDT-NTI-2EH,PBDB-T,,10.1021/acs.chemmater.7b03733,0.92,14.43,69.0,,sm,fused,5.0,polymer,O=C1C2=CC=C3C(=O)N(C(=O)C4=C5C=C(SC5=C(C(=O)N1CC(CC)CCCC)C2=C34)C=6SC=7C=8C=C9C(=CC8C(C%10=CC=C(C=C%10)CCCCCC)(C%11=CC=C(C=C%11)CCCCCC)C7C6)C=%12SC(=CC%12C9(C%13=CC=C(C=C%13)CCCCCC)C%14=CC=C(C=C%14)CCCCCC)C=%15SC=%16C(C%15)=C%17C(=O)N(C(=O)C%18=CC=C%19C(=O)N(C(=O)C%16C%19=C%18%17)CC(CC)CCCC)CC(CC)CCCC)CC(CC)CCCC,CCc1ccc(C2(c3ccc(CC)cc3)c3cc4c(cc3-c3sc(-c5cc6c7c8c(ccc9c8c(c6s5)C(=O)N(CC)C9=O)C(=O)N(CC)C7=O)cc32)C(c2ccc(CC)cc2)(c2ccc(CC)cc2)c2cc(-c3cc5c6c7c(ccc8c7c(c5s3)C(=O)N(CC)C8=O)C(=O)N(CC)C6=O)sc2-4)cc1,CCC(CCCC)CC1=CC=C(S1)C2=C3C(SC(C4=CC=C(S4)C(SC(C5=CC=C(C6=CC7=C(S6)C(C8=CC=C(CC(CCCC)CC)S8)=C9C(SC(C%10=CC=C(S%10)C(SC(C%11=CC=C(C%12=CC%13=C(S%12)C(C%14=CC=C(CC(CCCC)CC)S%14)=C%15C(SC(C%16=CC=C(S%16)C(SC(C%17=CC=CS%17)=C%18C%19=O)=C%18C(C%20=C(CC(CCCC)CC)SC(CC(CCCC)CC)=C%20%19)=O)=C%15)=C%13C%21=CC=C(CC(CCCC)CC)S%21)S%11)=C%22C%23=O)=C%22C(C%24=C(CC(CCCC)CC)SC(CC(CCCC)CC)=C%24%23)=O)=C9)=C7C%25=CC=C(CC(CCCC)CC)S%25)S5)=C%26C%27=O)=C%26C(C%28=C(CC(CCCC)CC)SC(CC(CCCC)CC)=C%28%27)=O)=C3)=C(C%29=CC=C(CC(CCCC)CC)S%29)C%30=C2SC=C%30,CCc1ccc(-c2c3cc(-c4ccc(-c5sc(-c6ccc(-c7cc8c(-c9ccc(CC)s9)c9sc(-c%10ccc(-c%11sc(-c%12ccc(-c%13cc%14c(-c%15ccc(CC)s%15)c%15sc(-c%16ccc(-c%17sc(-c%18cccs%18)c%18c%17C(=O)c%17c(CC)sc(CC)c%17C%18=O)s%16)cc%15c(-c%15ccc(CC)s%15)c%14s%13)s%12)c%12c%11C(=O)c%11c(CC)sc(CC)c%11C%12=O)s%10)cc9c(-c9ccc(CC)s9)c8s7)s6)c6c5C(=O)c5c(CC)sc(CC)c5C6=O)s4)sc3c(-c3ccc(CC)s3)c3ccsc23)s1
1349,DTNR,PTB7-Th,,10.1021/acs.chemmater.7b03770,1.08,15.72,56.0,,sm,fused,6.0,polymer,O=C1C(SC(=S)N1CC)=CC2=CC=C(C3=NSN=C32)C=4SC=5C=6C7=CC=C8C(C=9SC(=CC9C8(CC(CC)CCCC)CC(CC)CCCC)C%10=CC=C(C=C%11SC(=S)N(C%11=O)CC)C%12=NSN=C%12%10)=C7C=CC6C(C5C4)(CC(CC)CCCC)CC(CC)CCCC,CCN1C(=O)/C(=C\c2ccc(-c3cc4c(s3)-c3c(ccc5c6c(ccc35)C(CC)(CC)c3cc(-c5ccc(/C=C7/SC(=S)N(CC)C7=O)c7nsnc57)sc3-6)C4(CC)CC)c3nsnc23)SC1=S,FC1=C(C(OCC(CCCC)CC)=O)SC2=C(SC=C21)C(S3)=CC4=C3C(C5=CC=C(CC(CC)CCCC)S5)=C(C=C(C6=C(C(F)=C(C(OCC(CCCC)CC)=O)S7)C7=C(S6)C(S8)=CC9=C8C(C%10=CC=C(CC(CCCC)CC)S%10)=C(C=C(C%11=C(C(F)=C(C(OCC(CCCC)CC)=O)S%12)C%12=C(S%11)C(S%13)=CC%14=C%13C(C%15=CC=C(CC(CC)CCCC)S%15)=C(C=CS%16)C%16=C%14C%17=CC=C(CC(CC)CCCC)S%17)S%18)C%18=C9C%19=CC=C(CC(CCCC)CC)S%19)S%20)C%20=C4C%21=CC=C(CC(CC)CCCC)S%21,CCOC(=O)c1sc2c(-c3cc4c(-c5ccc(CC)s5)c5sc(-c6sc(-c7cc8c(-c9ccc(CC)s9)c9sc(-c%10sc(-c%11cc%12c(-c%13ccc(CC)s%13)c%13sccc%13c(-c%13ccc(CC)s%13)c%12s%11)c%11sc(C(=O)OCC)c(F)c%10%11)cc9c(-c9ccc(CC)s9)c8s7)c7sc(C(=O)OCC)c(F)c67)cc5c(-c5ccc(CC)s5)c4s3)scc2c1F
1350,IUIC,PTB7-Th,,10.1021/acs.chemmater.7b04251,0.7959999999999999,21.74,64.9,,sm,fused,11.0,polymer,N#CC(C#N)=C1C(=CC=2SC=3C=4SC5=C(SC=6C=7C=C8C(=CC7C(C9=CC=C(C=C9)CCCCCC)(C%10=CC=C(C=C%10)CCCCCC)C56)C=%11SC%12=C(SC=%13C=%14SC(C=C%15C(=O)C%16=CC(F)=C(F)C=C%16C%15=C(C#N)C#N)=CC%14C(C%17=CC=C(C=C%17)CCCCCC)(C%18=CC=C(C=C%18)CCCCCC)C%13%12)C%11C8(C%19=CC=C(C=C%19)CCCCCC)C%20=CC=C(C=C%20)CCCCCC)C4C(C%21=CC=C(C=C%21)CCCCCC)(C%22=CC=C(C=C%22)CCCCCC)C3C2)C(=O)C%23=CC(F)=C(F)C=C%231,CCc1ccc(C2(c3ccc(CC)cc3)c3cc4c(cc3-c3sc5c6c(sc5c32)-c2sc(/C=C3\C(=O)c5cc(F)c(F)cc5C3=C(C#N)C#N)cc2C6(c2ccc(CC)cc2)c2ccc(CC)cc2)C(c2ccc(CC)cc2)(c2ccc(CC)cc2)c2c-4sc3c4c(sc23)-c2sc(/C=C3\C(=O)c5cc(F)c(F)cc5C3=C(C#N)C#N)cc2C4(c2ccc(CC)cc2)c2ccc(CC)cc2)cc1,FC1=C(C(OCC(CCCC)CC)=O)SC2=C(SC=C21)C(S3)=CC4=C3C(C5=CC=C(CC(CC)CCCC)S5)=C(C=C(C6=C(C(F)=C(C(OCC(CCCC)CC)=O)S7)C7=C(S6)C(S8)=CC9=C8C(C%10=CC=C(CC(CCCC)CC)S%10)=C(C=C(C%11=C(C(F)=C(C(OCC(CCCC)CC)=O)S%12)C%12=C(S%11)C(S%13)=CC%14=C%13C(C%15=CC=C(CC(CC)CCCC)S%15)=C(C=CS%16)C%16=C%14C%17=CC=C(CC(CC)CCCC)S%17)S%18)C%18=C9C%19=CC=C(CC(CCCC)CC)S%19)S%20)C%20=C4C%21=CC=C(CC(CC)CCCC)S%21,CCOC(=O)c1sc2c(-c3cc4c(-c5ccc(CC)s5)c5sc(-c6sc(-c7cc8c(-c9ccc(CC)s9)c9sc(-c%10sc(-c%11cc%12c(-c%13ccc(CC)s%13)c%13sccc%13c(-c%13ccc(CC)s%13)c%12s%11)c%11sc(C(=O)OCC)c(F)c%10%11)cc9c(-c9ccc(CC)s9)c8s7)c7sc(C(=O)OCC)c(F)c67)cc5c(-c5ccc(CC)s5)c4s3)scc2c1F
1351,IHIC-N,PTB7-Th,,10.1021/acs.chemmater.7b04499,0.846,13.5,60.6,,sm,fused,6.0,polymer,N#CC(C#N)=C1C=2C=CC=CC2C(=O)C1=CC=3SC=4C=5C=C6C=C7C(=CC6=CC5C(C4C3)(CCCCCCCC)CCCCCCCC)C=8SC(C=C9C(=O)C=%10C=CC=CC%10C9=C(C#N)C#N)=CC8C7(CCCCCCCC)CCCCCCCC,CCC1(CC)c2cc3cc4c(cc3cc2-c2sc(/C=C3\C(=O)c5ccccc5C3=C(C#N)C#N)cc21)C(CC)(CC)c1cc(/C=C2\C(=O)c3ccccc3C2=C(C#N)C#N)sc1-4,FC1=C(C(OCC(CCCC)CC)=O)SC2=C(SC=C21)C(S3)=CC4=C3C(C5=CC=C(CC(CC)CCCC)S5)=C(C=C(C6=C(C(F)=C(C(OCC(CCCC)CC)=O)S7)C7=C(S6)C(S8)=CC9=C8C(C%10=CC=C(CC(CCCC)CC)S%10)=C(C=C(C%11=C(C(F)=C(C(OCC(CCCC)CC)=O)S%12)C%12=C(S%11)C(S%13)=CC%14=C%13C(C%15=CC=C(CC(CC)CCCC)S%15)=C(C=CS%16)C%16=C%14C%17=CC=C(CC(CC)CCCC)S%17)S%18)C%18=C9C%19=CC=C(CC(CCCC)CC)S%19)S%20)C%20=C4C%21=CC=C(CC(CC)CCCC)S%21,CCOC(=O)c1sc2c(-c3cc4c(-c5ccc(CC)s5)c5sc(-c6sc(-c7cc8c(-c9ccc(CC)s9)c9sc(-c%10sc(-c%11cc%12c(-c%13ccc(CC)s%13)c%13sccc%13c(-c%13ccc(CC)s%13)c%12s%11)c%11sc(C(=O)OCC)c(F)c%10%11)cc9c(-c9ccc(CC)s9)c8s7)c7sc(C(=O)OCC)c(F)c67)cc5c(-c5ccc(CC)s5)c4s3)scc2c1F
1352,ITIC-C3,PBDB-T,,10.1021/acs.chemmater.7b04616,0.31,0.7,29.1,,sm,fused,7.0,polymer,O=C(C1=C(C/2=C(C#N)\C#N)C=CC=C1)C2=C/C3=CC(SC4=C5C(C6=CC=C(CCC)C=C6)(C7=C4C=C(C(C8=CC=C(CCC)C=C8)(C9=C%10SC%11=C9SC(/C=C%12C(C%13=C(C\%12=C(C#N)/C#N)C=CC=C%13)=O)=C%11)C%14=CC=C(CCC)C=C%14)C%10=C7)C%15=CC=C(C=C%15)CCC)=C5S3,CCc1ccc(C2(c3ccc(CC)cc3)c3cc4c(cc3-c3sc5cc(/C=C6\C(=O)c7ccccc7C6=C(C#N)C#N)sc5c32)C(c2ccc(CC)cc2)(c2ccc(CC)cc2)c2c-4sc3cc(/C=C4\C(=O)c5ccccc5C4=C(C#N)C#N)sc23)cc1,CCC(CCCC)CC1=CC=C(S1)C2=C3C(SC(C4=CC=C(S4)C(SC(C5=CC=C(C6=CC7=C(S6)C(C8=CC=C(CC(CCCC)CC)S8)=C9C(SC(C%10=CC=C(S%10)C(SC(C%11=CC=C(C%12=CC%13=C(S%12)C(C%14=CC=C(CC(CCCC)CC)S%14)=C%15C(SC(C%16=CC=C(S%16)C(SC(C%17=CC=CS%17)=C%18C%19=O)=C%18C(C%20=C(CC(CCCC)CC)SC(CC(CCCC)CC)=C%20%19)=O)=C%15)=C%13C%21=CC=C(CC(CCCC)CC)S%21)S%11)=C%22C%23=O)=C%22C(C%24=C(CC(CCCC)CC)SC(CC(CCCC)CC)=C%24%23)=O)=C9)=C7C%25=CC=C(CC(CCCC)CC)S%25)S5)=C%26C%27=O)=C%26C(C%28=C(CC(CCCC)CC)SC(CC(CCCC)CC)=C%28%27)=O)=C3)=C(C%29=CC=C(CC(CCCC)CC)S%29)C%30=C2SC=C%30,CCc1ccc(-c2c3cc(-c4ccc(-c5sc(-c6ccc(-c7cc8c(-c9ccc(CC)s9)c9sc(-c%10ccc(-c%11sc(-c%12ccc(-c%13cc%14c(-c%15ccc(CC)s%15)c%15sc(-c%16ccc(-c%17sc(-c%18cccs%18)c%18c%17C(=O)c%17c(CC)sc(CC)c%17C%18=O)s%16)cc%15c(-c%15ccc(CC)s%15)c%14s%13)s%12)c%12c%11C(=O)c%11c(CC)sc(CC)c%11C%12=O)s%10)cc9c(-c9ccc(CC)s9)c8s7)s6)c6c5C(=O)c5c(CC)sc(CC)c5C6=O)s4)sc3c(-c3ccc(CC)s3)c3ccsc23)s1
1353,ITIC-C3,PBDB-TF,,10.1021/acs.chemmater.7b04616,0.04,0.6,22.4,,sm,fused,7.0,polymer,O=C(C1=C(C/2=C(C#N)\C#N)C=CC=C1)C2=C/C3=CC(SC4=C5C(C6=CC=C(CCC)C=C6)(C7=C4C=C(C(C8=CC=C(CCC)C=C8)(C9=C%10SC%11=C9SC(/C=C%12C(C%13=C(C\%12=C(C#N)/C#N)C=CC=C%13)=O)=C%11)C%14=CC=C(CCC)C=C%14)C%10=C7)C%15=CC=C(C=C%15)CCC)=C5S3,CCc1ccc(C2(c3ccc(CC)cc3)c3cc4c(cc3-c3sc5cc(/C=C6\C(=O)c7ccccc7C6=C(C#N)C#N)sc5c32)C(c2ccc(CC)cc2)(c2ccc(CC)cc2)c2c-4sc3cc(/C=C4\C(=O)c5ccccc5C4=C(C#N)C#N)sc23)cc1,FC1=C(CC(CCCC)CC)SC(C2=C3C(SC(C4=CC=C(S4)C(SC(C5=CC=C(C6=CC7=C(S6)C(C8=CC(F)=C(CC(CCCC)CC)S8)=C9C(SC(C%10=CC=C(S%10)C(SC(C%11=CC=C(C%12=CC%13=C(S%12)C(C%14=CC(F)=C(CC(CCCC)CC)S%14)=C%15C(SC(C%16=CC=C(S%16)C(SC(C%17=CC=CS%17)=C%18C%19=O)=C%18C(C%20=C(CC(CCCC)CC)SC(CC(CCCC)CC)=C%20%19)=O)=C%15)=C%13C%21=CC(F)=C(CC(CCCC)CC)S%21)S%11)=C%22C%23=O)=C%22C(C%24=C(CC(CCCC)CC)SC(CC(CCCC)CC)=C%24%23)=O)=C9)=C7C%25=CC(F)=C(CC(CCCC)CC)S%25)S5)=C%26C%27=O)=C%26C(C%28=C(CC(CCCC)CC)SC(CC(CCCC)CC)=C%28%27)=O)=C3)=C(C%29=CC(F)=C(CC(CCCC)CC)S%29)C%30=C2SC=C%30)=C1,CCc1sc(-c2c3cc(-c4ccc(-c5sc(-c6ccc(-c7cc8c(-c9cc(F)c(CC)s9)c9sc(-c%10ccc(-c%11sc(-c%12ccc(-c%13cc%14c(-c%15cc(F)c(CC)s%15)c%15sc(-c%16ccc(-c%17sc(-c%18cccs%18)c%18c%17C(=O)c%17c(CC)sc(CC)c%17C%18=O)s%16)cc%15c(-c%15cc(F)c(CC)s%15)c%14s%13)s%12)c%12c%11C(=O)c%11c(CC)sc(CC)c%11C%12=O)s%10)cc9c(-c9cc(F)c(CC)s9)c8s7)s6)c6c5C(=O)c5c(CC)sc(CC)c5C6=O)s4)sc3c(-c3cc(F)c(CC)s3)c3ccsc23)cc1F
1354,ITIC-C9,PBDB-T,,10.1021/acs.chemmater.7b04616,0.87,15.1,68.7,,sm,fused,7.0,polymer,N#CC(C#N)=C1C=2C=CC=CC2C(=O)C1=CC=3SC4=C(SC=5C=6C=C7C(=CC6C(C8=CC=C(C=C8)CCCCCCCCC)(C9=CC=C(C=C9)CCCCCCCCC)C45)C=%10SC=%11C=C(SC%11C%10C7(C%12=CC=C(C=C%12)CCCCCCCCC)C%13=CC=C(C=C%13)CCCCCCCCC)C=C%14C(=O)C=%15C=CC=CC%15C%14=C(C#N)C#N)C3,CCc1ccc(C2(c3ccc(CC)cc3)c3cc4c(cc3-c3sc5cc(/C=C6\C(=O)c7ccccc7C6=C(C#N)C#N)sc5c32)C(c2ccc(CC)cc2)(c2ccc(CC)cc2)c2c-4sc3cc(/C=C4\C(=O)c5ccccc5C4=C(C#N)C#N)sc23)cc1,CCC(CCCC)CC1=CC=C(S1)C2=C3C(SC(C4=CC=C(S4)C(SC(C5=CC=C(C6=CC7=C(S6)C(C8=CC=C(CC(CCCC)CC)S8)=C9C(SC(C%10=CC=C(S%10)C(SC(C%11=CC=C(C%12=CC%13=C(S%12)C(C%14=CC=C(CC(CCCC)CC)S%14)=C%15C(SC(C%16=CC=C(S%16)C(SC(C%17=CC=CS%17)=C%18C%19=O)=C%18C(C%20=C(CC(CCCC)CC)SC(CC(CCCC)CC)=C%20%19)=O)=C%15)=C%13C%21=CC=C(CC(CCCC)CC)S%21)S%11)=C%22C%23=O)=C%22C(C%24=C(CC(CCCC)CC)SC(CC(CCCC)CC)=C%24%23)=O)=C9)=C7C%25=CC=C(CC(CCCC)CC)S%25)S5)=C%26C%27=O)=C%26C(C%28=C(CC(CCCC)CC)SC(CC(CCCC)CC)=C%28%27)=O)=C3)=C(C%29=CC=C(CC(CCCC)CC)S%29)C%30=C2SC=C%30,CCc1ccc(-c2c3cc(-c4ccc(-c5sc(-c6ccc(-c7cc8c(-c9ccc(CC)s9)c9sc(-c%10ccc(-c%11sc(-c%12ccc(-c%13cc%14c(-c%15ccc(CC)s%15)c%15sc(-c%16ccc(-c%17sc(-c%18cccs%18)c%18c%17C(=O)c%17c(CC)sc(CC)c%17C%18=O)s%16)cc%15c(-c%15ccc(CC)s%15)c%14s%13)s%12)c%12c%11C(=O)c%11c(CC)sc(CC)c%11C%12=O)s%10)cc9c(-c9ccc(CC)s9)c8s7)s6)c6c5C(=O)c5c(CC)sc(CC)c5C6=O)s4)sc3c(-c3ccc(CC)s3)c3ccsc23)s1
1355,ITIC-C9,PBDB-TF,,10.1021/acs.chemmater.7b04616,0.99,14.5,66.6,,sm,fused,7.0,polymer,N#CC(C#N)=C1C=2C=CC=CC2C(=O)C1=CC=3SC4=C(SC=5C=6C=C7C(=CC6C(C8=CC=C(C=C8)CCCCCCCCC)(C9=CC=C(C=C9)CCCCCCCCC)C45)C=%10SC=%11C=C(SC%11C%10C7(C%12=CC=C(C=C%12)CCCCCCCCC)C%13=CC=C(C=C%13)CCCCCCCCC)C=C%14C(=O)C=%15C=CC=CC%15C%14=C(C#N)C#N)C3,CCc1ccc(C2(c3ccc(CC)cc3)c3cc4c(cc3-c3sc5cc(/C=C6\C(=O)c7ccccc7C6=C(C#N)C#N)sc5c32)C(c2ccc(CC)cc2)(c2ccc(CC)cc2)c2c-4sc3cc(/C=C4\C(=O)c5ccccc5C4=C(C#N)C#N)sc23)cc1,FC1=C(CC(CCCC)CC)SC(C2=C3C(SC(C4=CC=C(S4)C(SC(C5=CC=C(C6=CC7=C(S6)C(C8=CC(F)=C(CC(CCCC)CC)S8)=C9C(SC(C%10=CC=C(S%10)C(SC(C%11=CC=C(C%12=CC%13=C(S%12)C(C%14=CC(F)=C(CC(CCCC)CC)S%14)=C%15C(SC(C%16=CC=C(S%16)C(SC(C%17=CC=CS%17)=C%18C%19=O)=C%18C(C%20=C(CC(CCCC)CC)SC(CC(CCCC)CC)=C%20%19)=O)=C%15)=C%13C%21=CC(F)=C(CC(CCCC)CC)S%21)S%11)=C%22C%23=O)=C%22C(C%24=C(CC(CCCC)CC)SC(CC(CCCC)CC)=C%24%23)=O)=C9)=C7C%25=CC(F)=C(CC(CCCC)CC)S%25)S5)=C%26C%27=O)=C%26C(C%28=C(CC(CCCC)CC)SC(CC(CCCC)CC)=C%28%27)=O)=C3)=C(C%29=CC(F)=C(CC(CCCC)CC)S%29)C%30=C2SC=C%30)=C1,CCc1sc(-c2c3cc(-c4ccc(-c5sc(-c6ccc(-c7cc8c(-c9cc(F)c(CC)s9)c9sc(-c%10ccc(-c%11sc(-c%12ccc(-c%13cc%14c(-c%15cc(F)c(CC)s%15)c%15sc(-c%16ccc(-c%17sc(-c%18cccs%18)c%18c%17C(=O)c%17c(CC)sc(CC)c%17C%18=O)s%16)cc%15c(-c%15cc(F)c(CC)s%15)c%14s%13)s%12)c%12c%11C(=O)c%11c(CC)sc(CC)c%11C%12=O)s%10)cc9c(-c9cc(F)c(CC)s9)c8s7)s6)c6c5C(=O)c5c(CC)sc(CC)c5C6=O)s4)sc3c(-c3cc(F)c(CC)s3)c3ccsc23)cc1F
1356,ITOIC,PBDB-T,,10.1021/acs.chemmater.8b01319,1.024,15.73,55.1,,sm,fused,5.0,polymer,N#CC(C#N)=C1C=2C=CC=CC2C(=O)C1=CC=3SC(C=4SC=5C=6C=C7C(=CC6C(C8=CC=C(C=C8)CCCCCC)(C9=CC=C(C=C9)CCCCCC)C5C4)C=%10SC(=CC%10C7(C%11=CC=C(C=C%11)CCCCCC)C%12=CC=C(C=C%12)CCCCCC)C=%13SC(C=C%14C(=O)C=%15C=CC=CC%15C%14=C(C#N)C#N)=C(OCCCCCC)C%13OCCCCCC)=C(OCCCCCC)C3OCCCCCC,CCOc1c(/C=C2\C(=O)c3ccccc3C2=C(C#N)C#N)sc(-c2cc3c(s2)-c2cc4c(cc2C3(c2ccc(CC)cc2)c2ccc(CC)cc2)-c2sc(-c3sc(/C=C5\C(=O)c6ccccc6C5=C(C#N)C#N)c(OCC)c3OCC)cc2C4(c2ccc(CC)cc2)c2ccc(CC)cc2)c1OCC,CCC(CCCC)CC1=CC=C(S1)C2=C3C(SC(C4=CC=C(S4)C(SC(C5=CC=C(C6=CC7=C(S6)C(C8=CC=C(CC(CCCC)CC)S8)=C9C(SC(C%10=CC=C(S%10)C(SC(C%11=CC=C(C%12=CC%13=C(S%12)C(C%14=CC=C(CC(CCCC)CC)S%14)=C%15C(SC(C%16=CC=C(S%16)C(SC(C%17=CC=CS%17)=C%18C%19=O)=C%18C(C%20=C(CC(CCCC)CC)SC(CC(CCCC)CC)=C%20%19)=O)=C%15)=C%13C%21=CC=C(CC(CCCC)CC)S%21)S%11)=C%22C%23=O)=C%22C(C%24=C(CC(CCCC)CC)SC(CC(CCCC)CC)=C%24%23)=O)=C9)=C7C%25=CC=C(CC(CCCC)CC)S%25)S5)=C%26C%27=O)=C%26C(C%28=C(CC(CCCC)CC)SC(CC(CCCC)CC)=C%28%27)=O)=C3)=C(C%29=CC=C(CC(CCCC)CC)S%29)C%30=C2SC=C%30,CCc1ccc(-c2c3cc(-c4ccc(-c5sc(-c6ccc(-c7cc8c(-c9ccc(CC)s9)c9sc(-c%10ccc(-c%11sc(-c%12ccc(-c%13cc%14c(-c%15ccc(CC)s%15)c%15sc(-c%16ccc(-c%17sc(-c%18cccs%18)c%18c%17C(=O)c%17c(CC)sc(CC)c%17C%18=O)s%16)cc%15c(-c%15ccc(CC)s%15)c%14s%13)s%12)c%12c%11C(=O)c%11c(CC)sc(CC)c%11C%12=O)s%10)cc9c(-c9ccc(CC)s9)c8s7)s6)c6c5C(=O)c5c(CC)sc(CC)c5C6=O)s4)sc3c(-c3ccc(CC)s3)c3ccsc23)s1
1357,ITOIC-F,PBDB-T,,10.1021/acs.chemmater.8b01319,0.946,18.6,60.5,,sm,fused,5.0,polymer,N#C/C(C#N)=C1C(C(C2=CC(F)=CC=C2\1)=O)=CC3=C(OCCCCCC)C(OCCCCCC)=C(C4=CC5=C(C6=C(C(C7=CC=C(CCCCCC)C=C7)5C8=CC=C(CCCCCC)C=C8)C=C(C9=C(C%10(C%11=CC=C(CCCCCC)C=C%11)C%12=CC=C(CCCCCC)C=C%12)C=C(C%13=C(OCCCCCC)C(OCCCCCC)=C(C=C%14C(C%15=CC(F)=CC=C%15/C%14=C(C#N)\C#N)=O)S%13)S9)C%10=C6)S4)S3,CCOc1c(/C=C2\C(=O)c3cc(F)ccc3C2=C(C#N)C#N)sc(-c2cc3c(s2)-c2cc4c(cc2C3(c2ccc(CC)cc2)c2ccc(CC)cc2)-c2sc(-c3sc(/C=C5\C(=O)c6cc(F)ccc6C5=C(C#N)C#N)c(OCC)c3OCC)cc2C4(c2ccc(CC)cc2)c2ccc(CC)cc2)c1OCC,CCC(CCCC)CC1=CC=C(S1)C2=C3C(SC(C4=CC=C(S4)C(SC(C5=CC=C(C6=CC7=C(S6)C(C8=CC=C(CC(CCCC)CC)S8)=C9C(SC(C%10=CC=C(S%10)C(SC(C%11=CC=C(C%12=CC%13=C(S%12)C(C%14=CC=C(CC(CCCC)CC)S%14)=C%15C(SC(C%16=CC=C(S%16)C(SC(C%17=CC=CS%17)=C%18C%19=O)=C%18C(C%20=C(CC(CCCC)CC)SC(CC(CCCC)CC)=C%20%19)=O)=C%15)=C%13C%21=CC=C(CC(CCCC)CC)S%21)S%11)=C%22C%23=O)=C%22C(C%24=C(CC(CCCC)CC)SC(CC(CCCC)CC)=C%24%23)=O)=C9)=C7C%25=CC=C(CC(CCCC)CC)S%25)S5)=C%26C%27=O)=C%26C(C%28=C(CC(CCCC)CC)SC(CC(CCCC)CC)=C%28%27)=O)=C3)=C(C%29=CC=C(CC(CCCC)CC)S%29)C%30=C2SC=C%30,CCc1ccc(-c2c3cc(-c4ccc(-c5sc(-c6ccc(-c7cc8c(-c9ccc(CC)s9)c9sc(-c%10ccc(-c%11sc(-c%12ccc(-c%13cc%14c(-c%15ccc(CC)s%15)c%15sc(-c%16ccc(-c%17sc(-c%18cccs%18)c%18c%17C(=O)c%17c(CC)sc(CC)c%17C%18=O)s%16)cc%15c(-c%15ccc(CC)s%15)c%14s%13)s%12)c%12c%11C(=O)c%11c(CC)sc(CC)c%11C%12=O)s%10)cc9c(-c9ccc(CC)s9)c8s7)s6)c6c5C(=O)c5c(CC)sc(CC)c5C6=O)s4)sc3c(-c3ccc(CC)s3)c3ccsc23)s1
1358,ITOIC-2F,PBDB-T,,10.1021/acs.chemmater.8b01319,0.897,21.04,64.5,,sm,fused,5.0,polymer,N#CC(C#N)=C1C(=CC=2SC(C=3SC=4C=5C=C6C(=CC5C(C7=CC=C(C=C7)CCCCCC)(C8=CC=C(C=C8)CCCCCC)C4C3)C=9SC(=CC9C6(C%10=CC=C(C=C%10)CCCCCC)C%11=CC=C(C=C%11)CCCCCC)C=%12SC(C=C%13C(=O)C%14=CC(F)=C(F)C=C%14C%13=C(C#N)C#N)=C(OCCCCCC)C%12OCCCCCC)=C(OCCCCCC)C2OCCCCCC)C(=O)C%15=CC(F)=C(F)C=C%151,CCOc1c(/C=C2\C(=O)c3cc(F)c(F)cc3C2=C(C#N)C#N)sc(-c2cc3c(s2)-c2cc4c(cc2C3(c2ccc(CC)cc2)c2ccc(CC)cc2)-c2sc(-c3sc(/C=C5\C(=O)c6cc(F)c(F)cc6C5=C(C#N)C#N)c(OCC)c3OCC)cc2C4(c2ccc(CC)cc2)c2ccc(CC)cc2)c1OCC,CCC(CCCC)CC1=CC=C(S1)C2=C3C(SC(C4=CC=C(S4)C(SC(C5=CC=C(C6=CC7=C(S6)C(C8=CC=C(CC(CCCC)CC)S8)=C9C(SC(C%10=CC=C(S%10)C(SC(C%11=CC=C(C%12=CC%13=C(S%12)C(C%14=CC=C(CC(CCCC)CC)S%14)=C%15C(SC(C%16=CC=C(S%16)C(SC(C%17=CC=CS%17)=C%18C%19=O)=C%18C(C%20=C(CC(CCCC)CC)SC(CC(CCCC)CC)=C%20%19)=O)=C%15)=C%13C%21=CC=C(CC(CCCC)CC)S%21)S%11)=C%22C%23=O)=C%22C(C%24=C(CC(CCCC)CC)SC(CC(CCCC)CC)=C%24%23)=O)=C9)=C7C%25=CC=C(CC(CCCC)CC)S%25)S5)=C%26C%27=O)=C%26C(C%28=C(CC(CCCC)CC)SC(CC(CCCC)CC)=C%28%27)=O)=C3)=C(C%29=CC=C(CC(CCCC)CC)S%29)C%30=C2SC=C%30,CCc1ccc(-c2c3cc(-c4ccc(-c5sc(-c6ccc(-c7cc8c(-c9ccc(CC)s9)c9sc(-c%10ccc(-c%11sc(-c%12ccc(-c%13cc%14c(-c%15ccc(CC)s%15)c%15sc(-c%16ccc(-c%17sc(-c%18cccs%18)c%18c%17C(=O)c%17c(CC)sc(CC)c%17C%18=O)s%16)cc%15c(-c%15ccc(CC)s%15)c%14s%13)s%12)c%12c%11C(=O)c%11c(CC)sc(CC)c%11C%12=O)s%10)cc9c(-c9ccc(CC)s9)c8s7)s6)c6c5C(=O)c5c(CC)sc(CC)c5C6=O)s4)sc3c(-c3ccc(CC)s3)c3ccsc23)s1
1359,IOIC3,PTB7-Th,,10.1021/acs.chemmater.8b01677,0.762,22.9,74.9,,sm,fused,8.0,polymer,N#CC(C#N)=C1C(=CC=2SC=3C=4SC=5C=6C=C(OCCCCCC)C7=C(SC=8C=9SC(C=C%10C(=O)C%11=CC(F)=C(F)C=C%11C%10=C(C#N)C#N)=CC9C(C%12=CC=C(C=C%12)CCCCCC)(C%13=CC=C(C=C%13)CCCCCC)C87)C6C=C(OCCCCCC)C5C4C(C%14=CC=C(C=C%14)CCCCCC)(C%15=CC=C(C=C%15)CCCCCC)C3C2)C(=O)C%16=CC(F)=C(F)C=C%161,CCOc1cc2c(cc(OCC)c3c4c(sc32)-c2sc(/C=C3\C(=O)c5cc(F)c(F)cc5C3=C(C#N)C#N)cc2C4(c2ccc(CC)cc2)c2ccc(CC)cc2)c2sc3c(c12)C(c1ccc(CC)cc1)(c1ccc(CC)cc1)c1cc(/C=C2\C(=O)c4cc(F)c(F)cc4C2=C(C#N)C#N)sc1-3,FC1=C(C(OCC(CCCC)CC)=O)SC2=C(SC=C21)C(S3)=CC4=C3C(C5=CC=C(CC(CC)CCCC)S5)=C(C=C(C6=C(C(F)=C(C(OCC(CCCC)CC)=O)S7)C7=C(S6)C(S8)=CC9=C8C(C%10=CC=C(CC(CCCC)CC)S%10)=C(C=C(C%11=C(C(F)=C(C(OCC(CCCC)CC)=O)S%12)C%12=C(S%11)C(S%13)=CC%14=C%13C(C%15=CC=C(CC(CC)CCCC)S%15)=C(C=CS%16)C%16=C%14C%17=CC=C(CC(CC)CCCC)S%17)S%18)C%18=C9C%19=CC=C(CC(CCCC)CC)S%19)S%20)C%20=C4C%21=CC=C(CC(CC)CCCC)S%21,CCOC(=O)c1sc2c(-c3cc4c(-c5ccc(CC)s5)c5sc(-c6sc(-c7cc8c(-c9ccc(CC)s9)c9sc(-c%10sc(-c%11cc%12c(-c%13ccc(CC)s%13)c%13sccc%13c(-c%13ccc(CC)s%13)c%12s%11)c%11sc(C(=O)OCC)c(F)c%10%11)cc9c(-c9ccc(CC)s9)c8s7)c7sc(C(=O)OCC)c(F)c67)cc5c(-c5ccc(CC)s5)c4s3)scc2c1F
1360,F9IC,FTAZ,,10.1021/acs.chemmater.8b02222,0.873,20.2,66.4,,sm,fused,9.0,polymer,N#CC(C#N)=C1C(=CC=2SC3=C(SC4=C3SC=5C=6C=C7C(=CC6C(C8=CC=C(C=C8)CCCCCC)(C9=CC=C(C=C9)CCCCCC)C45)C=%10SC=%11C=%12SC(=CC%12SC%11C%10C7(C%13=CC=C(C=C%13)CCCCCC)C%14=CC=C(C=C%14)CCCCCC)C=C%15C(=O)C%16=CC(F)=C(F)C=C%16C%15=C(C#N)C#N)C2)C(=O)C%17=CC(F)=C(F)C=C%171,CCc1ccc(C2(c3ccc(CC)cc3)c3cc4c(cc3-c3sc5c(sc6cc(/C=C7\C(=O)c8cc(F)c(F)cc8C7=C(C#N)C#N)sc65)c32)C(c2ccc(CC)cc2)(c2ccc(CC)cc2)c2c-4sc3c2sc2cc(/C=C4\C(=O)c5cc(F)c(F)cc5C4=C(C#N)C#N)sc23)cc1,CCCCC(CCCCCC)CCC1=C2C=C(C3=CC=C(C4=C(C(F)=C(C5=CC=C(C6=CC(C(CCC(CCCCCC)CCCC)=C7SC(C8=CC=C(C9=C(C(F)=CC%10=NN(CC(CCCCCC)CC)N=C%109)F)S8)=CC7=C%11CCC(CCCCCC)CCCC)=C%11S6)S5)C%12=NN(CC(CCCCCC)CCCC)N=C%124)F)S3)SC2=C(CCC(CCCCCC)CCCC)C%13=C1SC(C%14=CC=C(C(C%15=NN(CC(CCCCCC)CCCC)N=C%15%16)=C(F)C(F)=C%16C%17=CC=C(S%17)C%18=CC%19=C(CCC(CCCCCC)CCCC)C%20=C(C(CCC(CCCCCC)CCCC)=C%19S%18)C=C(S%20)C%21=CC=CS%21)S%14)=C%13,CCc1c2cc(-c3ccc(-c4c(F)c(F)c(-c5ccc(-c6cc7c(CC)c8sc(-c9ccc(-c%10c(F)c(F)c(-c%11ccc(-c%12cc%13c(CC)c%14sc(-c%15ccc(-c%16c(F)c(F)c(-c%17cccs%17)c%17nn(CC)nc%16%17)s%15)cc%14c(CC)c%13s%12)s%11)c%11nn(CC)nc%10%11)s9)cc8c(CC)c7s6)s5)c5nn(CC)nc45)s3)sc2c(CC)c2ccsc12
1362,SN6IC,PBDB-T,,10.1021/acs.chemmater.8b02276,0.88,16.5,66.0,,sm,fused,6.0,polymer,O=C(C(C=CC=C1)=C1C/2=C(C#N)/C#N)C2=C/C3=CC4=C(S3)C(S5)=C(C6=C5C7=C(C(SC(/C=C8C(C(C=CC=C9)=C9C\8=C(C#N)\C#N)=O)=C%10)=C%10N7C(CCCCCCCC)CCCCCCCC)S6)N4C(CCCCCCCC)CCCCCCCC,CCn1c2cc(/C=C3\C(=O)c4ccccc4C3=C(C#N)C#N)sc2c2sc3c(sc4c5sc(/C=C6\C(=O)c7ccccc7C6=C(C#N)C#N)cc5n(CC)c43)c21,CCC(CCCC)CC1=CC=C(S1)C2=C3C(SC(C4=CC=C(S4)C(SC(C5=CC=C(C6=CC7=C(S6)C(C8=CC=C(CC(CCCC)CC)S8)=C9C(SC(C%10=CC=C(S%10)C(SC(C%11=CC=C(C%12=CC%13=C(S%12)C(C%14=CC=C(CC(CCCC)CC)S%14)=C%15C(SC(C%16=CC=C(S%16)C(SC(C%17=CC=CS%17)=C%18C%19=O)=C%18C(C%20=C(CC(CCCC)CC)SC(CC(CCCC)CC)=C%20%19)=O)=C%15)=C%13C%21=CC=C(CC(CCCC)CC)S%21)S%11)=C%22C%23=O)=C%22C(C%24=C(CC(CCCC)CC)SC(CC(CCCC)CC)=C%24%23)=O)=C9)=C7C%25=CC=C(CC(CCCC)CC)S%25)S5)=C%26C%27=O)=C%26C(C%28=C(CC(CCCC)CC)SC(CC(CCCC)CC)=C%28%27)=O)=C3)=C(C%29=CC=C(CC(CCCC)CC)S%29)C%30=C2SC=C%30,CCc1ccc(-c2c3cc(-c4ccc(-c5sc(-c6ccc(-c7cc8c(-c9ccc(CC)s9)c9sc(-c%10ccc(-c%11sc(-c%12ccc(-c%13cc%14c(-c%15ccc(CC)s%15)c%15sc(-c%16ccc(-c%17sc(-c%18cccs%18)c%18c%17C(=O)c%17c(CC)sc(CC)c%17C%18=O)s%16)cc%15c(-c%15ccc(CC)s%15)c%14s%13)s%12)c%12c%11C(=O)c%11c(CC)sc(CC)c%11C%12=O)s%10)cc9c(-c9ccc(CC)s9)c8s7)s6)c6c5C(=O)c5c(CC)sc(CC)c5C6=O)s4)sc3c(-c3ccc(CC)s3)c3ccsc23)s1
1363,SN6IC-4F,PBDB-T,,10.1021/acs.chemmater.8b02276,0.78,23.2,73.0,,sm,fused,6.0,polymer,O=C(C(C=C(F)C(F)=C1)=C1C/2=C(C#N)/C#N)C2=C/C3=CC4=C(S3)C(S5)=C(C6=C5C7=C(C(SC(/C=C8C(C(C=C(F)C(F)=C9)=C9C\8=C(C#N)\C#N)=O)=C%10)=C%10N7C(CCCCCCCC)CCCCCCCC)S6)N4C(CCCCCCCC)CCCCCCCC,CCn1c2cc(/C=C3\C(=O)c4cc(F)c(F)cc4C3=C(C#N)C#N)sc2c2sc3c(sc4c5sc(/C=C6\C(=O)c7cc(F)c(F)cc7C6=C(C#N)C#N)cc5n(CC)c43)c21,CCC(CCCC)CC1=CC=C(S1)C2=C3C(SC(C4=CC=C(S4)C(SC(C5=CC=C(C6=CC7=C(S6)C(C8=CC=C(CC(CCCC)CC)S8)=C9C(SC(C%10=CC=C(S%10)C(SC(C%11=CC=C(C%12=CC%13=C(S%12)C(C%14=CC=C(CC(CCCC)CC)S%14)=C%15C(SC(C%16=CC=C(S%16)C(SC(C%17=CC=CS%17)=C%18C%19=O)=C%18C(C%20=C(CC(CCCC)CC)SC(CC(CCCC)CC)=C%20%19)=O)=C%15)=C%13C%21=CC=C(CC(CCCC)CC)S%21)S%11)=C%22C%23=O)=C%22C(C%24=C(CC(CCCC)CC)SC(CC(CCCC)CC)=C%24%23)=O)=C9)=C7C%25=CC=C(CC(CCCC)CC)S%25)S5)=C%26C%27=O)=C%26C(C%28=C(CC(CCCC)CC)SC(CC(CCCC)CC)=C%28%27)=O)=C3)=C(C%29=CC=C(CC(CCCC)CC)S%29)C%30=C2SC=C%30,CCc1ccc(-c2c3cc(-c4ccc(-c5sc(-c6ccc(-c7cc8c(-c9ccc(CC)s9)c9sc(-c%10ccc(-c%11sc(-c%12ccc(-c%13cc%14c(-c%15ccc(CC)s%15)c%15sc(-c%16ccc(-c%17sc(-c%18cccs%18)c%18c%17C(=O)c%17c(CC)sc(CC)c%17C%18=O)s%16)cc%15c(-c%15ccc(CC)s%15)c%14s%13)s%12)c%12c%11C(=O)c%11c(CC)sc(CC)c%11C%12=O)s%10)cc9c(-c9ccc(CC)s9)c8s7)s6)c6c5C(=O)c5c(CC)sc(CC)c5C6=O)s4)sc3c(-c3ccc(CC)s3)c3ccsc23)s1
1364,BDTS-4Cl,PBDB-T,,10.1021/acs.chemmater.8b04087,0.83,9.8,45.9,,sm,unfused,3.0,polymer,N#CC(C#N)=C1C(=CC=2SC=3C=4SC(=CC4[Si](C3C2)(CCCCCCCC)CCCCCCCC)C=5SC=6C(C5)=C(C=7SC(=CC7)CC(CC)CCCC)C=8SC(=CC8C6C=9SC(=CC9)CC(CC)CCCC)C=%10SC=%11C=%12SC(C=C%13C(=O)C%14=CC(Cl)=C(Cl)C=C%14C%13=C(C#N)C#N)=CC%12[Si](C%11C%10)(CCCCCCCC)CCCCCCCC)C(=O)C%15=CC(Cl)=C(Cl)C=C%151,CCc1ccc(-c2c3cc(-c4cc5c(s4)-c4sc(/C=C6\C(=O)c7cc(Cl)c(Cl)cc7C6=C(C#N)C#N)cc4[Si]5(CC)CC)sc3c(-c3ccc(CC)s3)c3cc(-c4cc5c(s4)-c4sc(/C=C6\C(=O)c7cc(Cl)c(Cl)cc7C6=C(C#N)C#N)cc4[Si]5(CC)CC)sc23)s1,CCC(CCCC)CC1=CC=C(S1)C2=C3C(SC(C4=CC=C(S4)C(SC(C5=CC=C(C6=CC7=C(S6)C(C8=CC=C(CC(CCCC)CC)S8)=C9C(SC(C%10=CC=C(S%10)C(SC(C%11=CC=C(C%12=CC%13=C(S%12)C(C%14=CC=C(CC(CCCC)CC)S%14)=C%15C(SC(C%16=CC=C(S%16)C(SC(C%17=CC=CS%17)=C%18C%19=O)=C%18C(C%20=C(CC(CCCC)CC)SC(CC(CCCC)CC)=C%20%19)=O)=C%15)=C%13C%21=CC=C(CC(CCCC)CC)S%21)S%11)=C%22C%23=O)=C%22C(C%24=C(CC(CCCC)CC)SC(CC(CCCC)CC)=C%24%23)=O)=C9)=C7C%25=CC=C(CC(CCCC)CC)S%25)S5)=C%26C%27=O)=C%26C(C%28=C(CC(CCCC)CC)SC(CC(CCCC)CC)=C%28%27)=O)=C3)=C(C%29=CC=C(CC(CCCC)CC)S%29)C%30=C2SC=C%30,CCc1ccc(-c2c3cc(-c4ccc(-c5sc(-c6ccc(-c7cc8c(-c9ccc(CC)s9)c9sc(-c%10ccc(-c%11sc(-c%12ccc(-c%13cc%14c(-c%15ccc(CC)s%15)c%15sc(-c%16ccc(-c%17sc(-c%18cccs%18)c%18c%17C(=O)c%17c(CC)sc(CC)c%17C%18=O)s%16)cc%15c(-c%15ccc(CC)s%15)c%14s%13)s%12)c%12c%11C(=O)c%11c(CC)sc(CC)c%11C%12=O)s%10)cc9c(-c9ccc(CC)s9)c8s7)s6)c6c5C(=O)c5c(CC)sc(CC)c5C6=O)s4)sc3c(-c3ccc(CC)s3)c3ccsc23)s1
1365,BDTC-4Cl,PBDB-T,,10.1021/acs.chemmater.8b04087,0.8640000000000001,18.56,59.5,,sm,unfused,3.0,polymer,N#CC(C#N)=C1C(=CC=2SC=3C=4SC(=CC4C(C3C2)(CCCCCCCC)CCCCCCCC)C=5SC=6C(C5)=C(C=7SC(=CC7)CC(CC)CCCC)C=8SC(=CC8C6C=9SC(=CC9)CC(CC)CCCC)C=%10SC=%11C=%12SC(C=C%13C(=O)C%14=CC(Cl)=C(Cl)C=C%14C%13=C(C#N)C#N)=CC%12C(C%11C%10)(CCCCCCCC)CCCCCCCC)C(=O)C%15=CC(Cl)=C(Cl)C=C%151,CCc1ccc(-c2c3cc(-c4cc5c(s4)-c4sc(/C=C6\C(=O)c7cc(Cl)c(Cl)cc7C6=C(C#N)C#N)cc4C5(CC)CC)sc3c(-c3ccc(CC)s3)c3cc(-c4cc5c(s4)-c4sc(/C=C6\C(=O)c7cc(Cl)c(Cl)cc7C6=C(C#N)C#N)cc4C5(CC)CC)sc23)s1,CCC(CCCC)CC1=CC=C(S1)C2=C3C(SC(C4=CC=C(S4)C(SC(C5=CC=C(C6=CC7=C(S6)C(C8=CC=C(CC(CCCC)CC)S8)=C9C(SC(C%10=CC=C(S%10)C(SC(C%11=CC=C(C%12=CC%13=C(S%12)C(C%14=CC=C(CC(CCCC)CC)S%14)=C%15C(SC(C%16=CC=C(S%16)C(SC(C%17=CC=CS%17)=C%18C%19=O)=C%18C(C%20=C(CC(CCCC)CC)SC(CC(CCCC)CC)=C%20%19)=O)=C%15)=C%13C%21=CC=C(CC(CCCC)CC)S%21)S%11)=C%22C%23=O)=C%22C(C%24=C(CC(CCCC)CC)SC(CC(CCCC)CC)=C%24%23)=O)=C9)=C7C%25=CC=C(CC(CCCC)CC)S%25)S5)=C%26C%27=O)=C%26C(C%28=C(CC(CCCC)CC)SC(CC(CCCC)CC)=C%28%27)=O)=C3)=C(C%29=CC=C(CC(CCCC)CC)S%29)C%30=C2SC=C%30,CCc1ccc(-c2c3cc(-c4ccc(-c5sc(-c6ccc(-c7cc8c(-c9ccc(CC)s9)c9sc(-c%10ccc(-c%11sc(-c%12ccc(-c%13cc%14c(-c%15ccc(CC)s%15)c%15sc(-c%16ccc(-c%17sc(-c%18cccs%18)c%18c%17C(=O)c%17c(CC)sc(CC)c%17C%18=O)s%16)cc%15c(-c%15ccc(CC)s%15)c%14s%13)s%12)c%12c%11C(=O)c%11c(CC)sc(CC)c%11C%12=O)s%10)cc9c(-c9ccc(CC)s9)c8s7)s6)c6c5C(=O)c5c(CC)sc(CC)c5C6=O)s4)sc3c(-c3ccc(CC)s3)c3ccsc23)s1
