Repository: brigreens/Meta-analysis_OSCs

This repository contains the data files and analysis notebooks to support the paper "Meta-Analysis of Molecular Design Strategies for Non-Fullerene Acceptor Based Organic Solar Cell Materials" (DOI: 10.26434/chemrxiv-2024-w29b1)

File: general_dataset_analysis/OSC_filtered_with_sidechains.csv (part 44 of 59)
,reported_acceptor,reported_donor,reference,DOI,Voc,Jsc,FF,PCE,acceptor_type,acceptor_class,fused_rings_in_core,donor_type,acc_SMILES_sidechains,acc_SMILES_shortened_sidechains,don_SMILES_sidechains,don_SMILES_shortened_sidechains
1488,PTIC-4Cl,PBDB-TF,,10.1021/acsami.1c02652,0.86,23.3,73.89,,sm,y,8.0,polymer,N#C/C(C#N)=C(C1=C(C2=O)C=C(Cl)C(Cl)=C1)\C2=C\C(S3)=CC4=C3C5=C(N4CC(CC)CCCC)C6=C(S5)C7=C(N6CC(CCCC)CCCCCC)C8=C(C9=NSN=C97)C%10=C(N8CC(CCCC)CCCCCC)C(CCCCCCCC)=C(/C=C(C(C%11=CC(Cl)=C(C=C%11%12)Cl)=O)/C%12=C(C#N)/C#N)S%10,CCC1=C(SC2=C1N(CC)C3=C2C4=NSN=C4C5=C3N(CC)C6=C5SC7=C6N(CC)C8=C7SC(/C=C9C(C%10=C(C\9=C(C#N)/C#N)C=C(Cl)C(Cl)=C%10)=O)=C8)/C=C%11C(C%12=C(C\%11=C(C#N)/C#N)C=C(Cl)C(Cl)=C%12)=O,FC1=C(CC(CCCC)CC)SC(C2=C3C(SC(C4=CC=C(S4)C(SC(C5=CC=C(C6=CC7=C(S6)C(C8=CC(F)=C(CC(CCCC)CC)S8)=C9C(SC(C%10=CC=C(S%10)C(SC(C%11=CC=C(C%12=CC%13=C(S%12)C(C%14=CC(F)=C(CC(CCCC)CC)S%14)=C%15C(SC(C%16=CC=C(S%16)C(SC(C%17=CC=CS%17)=C%18C%19=O)=C%18C(C%20=C(CC(CCCC)CC)SC(CC(CCCC)CC)=C%20%19)=O)=C%15)=C%13C%21=CC(F)=C(CC(CCCC)CC)S%21)S%11)=C%22C%23=O)=C%22C(C%24=C(CC(CCCC)CC)SC(CC(CCCC)CC)=C%24%23)=O)=C9)=C7C%25=CC(F)=C(CC(CCCC)CC)S%25)S5)=C%26C%27=O)=C%26C(C%28=C(CC(CCCC)CC)SC(CC(CCCC)CC)=C%28%27)=O)=C3)=C(C%29=CC(F)=C(CC(CCCC)CC)S%29)C%30=C2SC=C%30)=C1,CCc1sc(-c2c3cc(-c4ccc(-c5sc(-c6ccc(-c7cc8c(-c9cc(F)c(CC)s9)c9sc(-c%10ccc(-c%11sc(-c%12ccc(-c%13cc%14c(-c%15cc(F)c(CC)s%15)c%15sc(-c%16ccc(-c%17sc(-c%18cccs%18)c%18c%17C(=O)c%17c(CC)sc(CC)c%17C%18=O)s%16)cc%15c(-c%15cc(F)c(CC)s%15)c%14s%13)s%12)c%12c%11C(=O)c%11c(CC)sc(CC)c%11C%12=O)s%10)cc9c(-c9cc(F)c(CC)s9)c8s7)s6)c6c5C(=O)c5c(CC)sc(CC)c5C6=O)s4)sc3c(-c3cc(F)c(CC)s3)c3ccsc23)cc1F
1489,IDTT-CBIC,PBDB-T,,10.1021/acsami.1c03840,0.96,18.61,65.81,,sm,fused,7.0,polymer,O=C1C(C=C(C2C3C4C=CC2C4)C3=C5)=C5C(/C1=C/C6=CC7=C(S6)C8=C(C9=C(C8(CCCCCCCC)CCCCCCCC)C=C%10C(SC%11=C%12SC(/C=C%13/C(C%14=C(C=C(C%15C%16C%17C=CC%15C%17)C%16=C%14)C%13=O)=C(C#N)\C#N)=C%11)=C%12C(CCCCCCCC)(CCCCCCCC)C%10=C9)S7)=C(C#N)\C#N,O=C1C(C=C(C2C3C4C=CC2C4)C3=C5)=C5C(/C1=C/C6=CC7=C(S6)C8=C(C9=C(C8(CC)CC)C=C%10C(SC%11=C%12SC(/C=C%13/C(C%14=C(C=C(C%15C%16C%17C=CC%15C%17)C%16=C%14)C%13=O)=C(C#N)\C#N)=C%11)=C%12C(CC)(CC)C%10=C9)S7)=C(C#N)\C#N,CCC(CCCC)CC1=CC=C(S1)C2=C3C(SC(C4=CC=C(S4)C(SC(C5=CC=C(C6=CC7=C(S6)C(C8=CC=C(CC(CCCC)CC)S8)=C9C(SC(C%10=CC=C(S%10)C(SC(C%11=CC=C(C%12=CC%13=C(S%12)C(C%14=CC=C(CC(CCCC)CC)S%14)=C%15C(SC(C%16=CC=C(S%16)C(SC(C%17=CC=CS%17)=C%18C%19=O)=C%18C(C%20=C(CC(CCCC)CC)SC(CC(CCCC)CC)=C%20%19)=O)=C%15)=C%13C%21=CC=C(CC(CCCC)CC)S%21)S%11)=C%22C%23=O)=C%22C(C%24=C(CC(CCCC)CC)SC(CC(CCCC)CC)=C%24%23)=O)=C9)=C7C%25=CC=C(CC(CCCC)CC)S%25)S5)=C%26C%27=O)=C%26C(C%28=C(CC(CCCC)CC)SC(CC(CCCC)CC)=C%28%27)=O)=C3)=C(C%29=CC=C(CC(CCCC)CC)S%29)C%30=C2SC=C%30,CCc1ccc(-c2c3cc(-c4ccc(-c5sc(-c6ccc(-c7cc8c(-c9ccc(CC)s9)c9sc(-c%10ccc(-c%11sc(-c%12ccc(-c%13cc%14c(-c%15ccc(CC)s%15)c%15sc(-c%16ccc(-c%17sc(-c%18cccs%18)c%18c%17C(=O)c%17c(CC)sc(CC)c%17C%18=O)s%16)cc%15c(-c%15ccc(CC)s%15)c%14s%13)s%12)c%12c%11C(=O)c%11c(CC)sc(CC)c%11C%12=O)s%10)cc9c(-c9ccc(CC)s9)c8s7)s6)c6c5C(=O)c5c(CC)sc(CC)c5C6=O)s4)sc3c(-c3ccc(CC)s3)c3ccsc23)s1
1490,BT-LIC,PBDB-T,,10.1021/jacs.1c00211,0.86,24.3,63.2,,sm,y,8.0,polymer,O=C1C2=CC3=C(C=CC=C3)C=C2C(/C1=C/C4=C(CCCCCCCCCCC)C(SC5=C6N(C7=C5C8=NSN=C8C9=C7N(C%10=C9SC%11=C%10SC(/C=C%12/C(C%13=C(C%12=O)C=C(C=CC=C%14)C%14=C%13)=C(C#N)/C#N)=C%11CCCCCCCCCCC)CC(CCCC)CC)CC(CCCC)CC)=C6S4)=C(C#N)/C#N,CCC1=C(SC2=C1SC3=C2N(CC)C4=C3C5=NSN=C5C6=C4N(CC)C7=C6SC8=C7SC(/C=C9C(C%10=C(C\9=C(C#N)/C#N)C=C%11C=CC=CC%11=C%10)=O)=C8CC)/C=C%12C(C%13=C(C\%12=C(C#N)/C#N)C=C%14C=CC=CC%14=C%13)=O,CCC(CCCC)CC1=CC=C(S1)C2=C3C(SC(C4=CC=C(S4)C(SC(C5=CC=C(C6=CC7=C(S6)C(C8=CC=C(CC(CCCC)CC)S8)=C9C(SC(C%10=CC=C(S%10)C(SC(C%11=CC=C(C%12=CC%13=C(S%12)C(C%14=CC=C(CC(CCCC)CC)S%14)=C%15C(SC(C%16=CC=C(S%16)C(SC(C%17=CC=CS%17)=C%18C%19=O)=C%18C(C%20=C(CC(CCCC)CC)SC(CC(CCCC)CC)=C%20%19)=O)=C%15)=C%13C%21=CC=C(CC(CCCC)CC)S%21)S%11)=C%22C%23=O)=C%22C(C%24=C(CC(CCCC)CC)SC(CC(CCCC)CC)=C%24%23)=O)=C9)=C7C%25=CC=C(CC(CCCC)CC)S%25)S5)=C%26C%27=O)=C%26C(C%28=C(CC(CCCC)CC)SC(CC(CCCC)CC)=C%28%27)=O)=C3)=C(C%29=CC=C(CC(CCCC)CC)S%29)C%30=C2SC=C%30,CCc1ccc(-c2c3cc(-c4ccc(-c5sc(-c6ccc(-c7cc8c(-c9ccc(CC)s9)c9sc(-c%10ccc(-c%11sc(-c%12ccc(-c%13cc%14c(-c%15ccc(CC)s%15)c%15sc(-c%16ccc(-c%17sc(-c%18cccs%18)c%18c%17C(=O)c%17c(CC)sc(CC)c%17C%18=O)s%16)cc%15c(-c%15ccc(CC)s%15)c%14s%13)s%12)c%12c%11C(=O)c%11c(CC)sc(CC)c%11C%12=O)s%10)cc9c(-c9ccc(CC)s9)c8s7)s6)c6c5C(=O)c5c(CC)sc(CC)c5C6=O)s4)sc3c(-c3ccc(CC)s3)c3ccsc23)s1
1491,BTP-C2C4-N,PM6,,10.1021/acsami.1c04273,0.93,18.2,57.1,,sm,y,8.0,polymer,O=C1C2=CC3=C(C=CC=C3)C=C2C(/C1=C/C4=C(CCCCCCCCCCC)C(SC5=C6N(C7=C5C8=NSN=C8C9=C7N(C%10=C9SC%11=C%10SC(/C=C%12/C(C%13=C(C%12=O)C=C(C=CC=C%14)C%14=C%13)=C(C#N)/C#N)=C%11CCCCCCCCCCC)CC(CCCC)CC)CC(CCCC)CC)=C6S4)=C(C#N)/C#N,CCC1=C(SC2=C1SC3=C2N(CC)C4=C3C5=NSN=C5C6=C4N(CC)C7=C6SC8=C7SC(/C=C9C(C%10=C(C\9=C(C#N)/C#N)C=C%11C=CC=CC%11=C%10)=O)=C8CC)/C=C%12C(C%13=C(C\%12=C(C#N)/C#N)C=C%14C=CC=CC%14=C%13)=O,FC1=C(CC(CCCC)CC)SC(C2=C3C(SC(C4=CC=C(S4)C(SC(C5=CC=C(C6=CC7=C(S6)C(C8=CC(F)=C(CC(CCCC)CC)S8)=C9C(SC(C%10=CC=C(S%10)C(SC(C%11=CC=C(C%12=CC%13=C(S%12)C(C%14=CC(F)=C(CC(CCCC)CC)S%14)=C%15C(SC(C%16=CC=C(S%16)C(SC(C%17=CC=CS%17)=C%18C%19=O)=C%18C(C%20=C(CC(CCCC)CC)SC(CC(CCCC)CC)=C%20%19)=O)=C%15)=C%13C%21=CC(F)=C(CC(CCCC)CC)S%21)S%11)=C%22C%23=O)=C%22C(C%24=C(CC(CCCC)CC)SC(CC(CCCC)CC)=C%24%23)=O)=C9)=C7C%25=CC(F)=C(CC(CCCC)CC)S%25)S5)=C%26C%27=O)=C%26C(C%28=C(CC(CCCC)CC)SC(CC(CCCC)CC)=C%28%27)=O)=C3)=C(C%29=CC(F)=C(CC(CCCC)CC)S%29)C%30=C2SC=C%30)=C1,CCc1sc(-c2c3cc(-c4ccc(-c5sc(-c6ccc(-c7cc8c(-c9cc(F)c(CC)s9)c9sc(-c%10ccc(-c%11sc(-c%12ccc(-c%13cc%14c(-c%15cc(F)c(CC)s%15)c%15sc(-c%16ccc(-c%17sc(-c%18cccs%18)c%18c%17C(=O)c%17c(CC)sc(CC)c%17C%18=O)s%16)cc%15c(-c%15cc(F)c(CC)s%15)c%14s%13)s%12)c%12c%11C(=O)c%11c(CC)sc(CC)c%11C%12=O)s%10)cc9c(-c9cc(F)c(CC)s9)c8s7)s6)c6c5C(=O)c5c(CC)sc(CC)c5C6=O)s4)sc3c(-c3cc(F)c(CC)s3)c3ccsc23)cc1F
1493,BTP-C6C8-N,PM6,,10.1021/acsami.1c04273,0.95,20.2,62.0,,sm,y,8.0,polymer,O=C1C2=CC3=C(C=C2C(/C1=C/C4=C(C5=C(S4)C(N(CC(CCCCCCCC)CCCCCC)C6=C7C8=NSN=C8C9=C6N(CC(CCCCCCCC)CCCCCC)C%10=C9SC%11=C%10SC(/C=C%12/C(C%13=C(C=C%14C=CC=CC%14=C%13)C%12=O)=C(C#N)/C#N)=C%11CCCCCCCCCCC)=C7S5)CCCCCCCCCCC)=C(C#N)/C#N)C=CC=C3,CCC1=C(SC2=C1SC3=C2N(CC)C4=C3C5=NSN=C5C6=C4N(CC)C7=C6SC8=C7SC(/C=C9C(C%10=C(C\9=C(C#N)/C#N)C=C%11C=CC=CC%11=C%10)=O)=C8CC)/C=C%12C(C%13=C(C\%12=C(C#N)/C#N)C=C%14C=CC=CC%14=C%13)=O,FC1=C(CC(CCCC)CC)SC(C2=C3C(SC(C4=CC=C(S4)C(SC(C5=CC=C(C6=CC7=C(S6)C(C8=CC(F)=C(CC(CCCC)CC)S8)=C9C(SC(C%10=CC=C(S%10)C(SC(C%11=CC=C(C%12=CC%13=C(S%12)C(C%14=CC(F)=C(CC(CCCC)CC)S%14)=C%15C(SC(C%16=CC=C(S%16)C(SC(C%17=CC=CS%17)=C%18C%19=O)=C%18C(C%20=C(CC(CCCC)CC)SC(CC(CCCC)CC)=C%20%19)=O)=C%15)=C%13C%21=CC(F)=C(CC(CCCC)CC)S%21)S%11)=C%22C%23=O)=C%22C(C%24=C(CC(CCCC)CC)SC(CC(CCCC)CC)=C%24%23)=O)=C9)=C7C%25=CC(F)=C(CC(CCCC)CC)S%25)S5)=C%26C%27=O)=C%26C(C%28=C(CC(CCCC)CC)SC(CC(CCCC)CC)=C%28%27)=O)=C3)=C(C%29=CC(F)=C(CC(CCCC)CC)S%29)C%30=C2SC=C%30)=C1,CCc1sc(-c2c3cc(-c4ccc(-c5sc(-c6ccc(-c7cc8c(-c9cc(F)c(CC)s9)c9sc(-c%10ccc(-c%11sc(-c%12ccc(-c%13cc%14c(-c%15cc(F)c(CC)s%15)c%15sc(-c%16ccc(-c%17sc(-c%18cccs%18)c%18c%17C(=O)c%17c(CC)sc(CC)c%17C%18=O)s%16)cc%15c(-c%15cc(F)c(CC)s%15)c%14s%13)s%12)c%12c%11C(=O)c%11c(CC)sc(CC)c%11C%12=O)s%10)cc9c(-c9cc(F)c(CC)s9)c8s7)s6)c6c5C(=O)c5c(CC)sc(CC)c5C6=O)s4)sc3c(-c3cc(F)c(CC)s3)c3ccsc23)cc1F
1494,BTP-C4C6-N,PM6,,10.1021/acsami.1c04273,0.94,20.7,62.1,,sm,y,8.0,polymer,O=C1C2=CC3=C(C=C2C(/C1=C/C4=C(C5=C(S4)C(N(CC(CCCC)CCCCCC)C6=C7C8=NSN=C8C9=C6N(CC(CCCC)CCCCCC)C%10=C9SC%11=C%10SC(/C=C%12/C(C%13=C(C=C%14C=CC=CC%14=C%13)C%12=O)=C(C#N)/C#N)=C%11CCCCCCCCCCC)=C7S5)CCCCCCCCCCC)=C(C#N)/C#N)C=CC=C3,CCC1=C(SC2=C1SC3=C2N(CC)C4=C3C5=NSN=C5C6=C4N(CC)C7=C6SC8=C7SC(/C=C9C(C%10=C(C\9=C(C#N)/C#N)C=C%11C=CC=CC%11=C%10)=O)=C8CC)/C=C%12C(C%13=C(C\%12=C(C#N)/C#N)C=C%14C=CC=CC%14=C%13)=O,FC1=C(CC(CCCC)CC)SC(C2=C3C(SC(C4=CC=C(S4)C(SC(C5=CC=C(C6=CC7=C(S6)C(C8=CC(F)=C(CC(CCCC)CC)S8)=C9C(SC(C%10=CC=C(S%10)C(SC(C%11=CC=C(C%12=CC%13=C(S%12)C(C%14=CC(F)=C(CC(CCCC)CC)S%14)=C%15C(SC(C%16=CC=C(S%16)C(SC(C%17=CC=CS%17)=C%18C%19=O)=C%18C(C%20=C(CC(CCCC)CC)SC(CC(CCCC)CC)=C%20%19)=O)=C%15)=C%13C%21=CC(F)=C(CC(CCCC)CC)S%21)S%11)=C%22C%23=O)=C%22C(C%24=C(CC(CCCC)CC)SC(CC(CCCC)CC)=C%24%23)=O)=C9)=C7C%25=CC(F)=C(CC(CCCC)CC)S%25)S5)=C%26C%27=O)=C%26C(C%28=C(CC(CCCC)CC)SC(CC(CCCC)CC)=C%28%27)=O)=C3)=C(C%29=CC(F)=C(CC(CCCC)CC)S%29)C%30=C2SC=C%30)=C1,CCc1sc(-c2c3cc(-c4ccc(-c5sc(-c6ccc(-c7cc8c(-c9cc(F)c(CC)s9)c9sc(-c%10ccc(-c%11sc(-c%12ccc(-c%13cc%14c(-c%15cc(F)c(CC)s%15)c%15sc(-c%16ccc(-c%17sc(-c%18cccs%18)c%18c%17C(=O)c%17c(CC)sc(CC)c%17C%18=O)s%16)cc%15c(-c%15cc(F)c(CC)s%15)c%14s%13)s%12)c%12c%11C(=O)c%11c(CC)sc(CC)c%11C%12=O)s%10)cc9c(-c9cc(F)c(CC)s9)c8s7)s6)c6c5C(=O)c5c(CC)sc(CC)c5C6=O)s4)sc3c(-c3cc(F)c(CC)s3)c3ccsc23)cc1F
1495,DTP-out-F,PBDB-TF,,10.1021/acsami.1c06299,0.86,10.16,45.4,,sm,unfused,3.0,polymer,N#CC(C#N)=C1C(=CC=2SC3=C(OC(C4=CC=C(C=C4)CCCCCC)(C5=CC=C(C=C5)CCCCCC)C=6C=C(SC36)C=7C=C(F)C(=CC7F)C=8SC=9C=%10SC(=CC%10OC(C%11=CC=C(C=C%11)CCCCCC)(C%12=CC=C(C=C%12)CCCCCC)C9C8)C=C%13C(=O)C%14=CC(F)=C(F)C=C%14C%13=C(C#N)C#N)C2)C(=O)C%15=CC(F)=C(F)C=C%151,CCc1ccc(C2(c3ccc(CC)cc3)Oc3cc(/C=C4\C(=O)c5cc(F)c(F)cc5C4=C(C#N)C#N)sc3-c3sc(-c4cc(F)c(-c5cc6c(s5)-c5sc(/C=C7\C(=O)c8cc(F)c(F)cc8C7=C(C#N)C#N)cc5OC6(c5ccc(CC)cc5)c5ccc(CC)cc5)cc4F)cc32)cc1,FC1=C(CC(CCCC)CC)SC(C2=C3C(SC(C4=CC=C(S4)C(SC(C5=CC=C(C6=CC7=C(S6)C(C8=CC(F)=C(CC(CCCC)CC)S8)=C9C(SC(C%10=CC=C(S%10)C(SC(C%11=CC=C(C%12=CC%13=C(S%12)C(C%14=CC(F)=C(CC(CCCC)CC)S%14)=C%15C(SC(C%16=CC=C(S%16)C(SC(C%17=CC=CS%17)=C%18C%19=O)=C%18C(C%20=C(CC(CCCC)CC)SC(CC(CCCC)CC)=C%20%19)=O)=C%15)=C%13C%21=CC(F)=C(CC(CCCC)CC)S%21)S%11)=C%22C%23=O)=C%22C(C%24=C(CC(CCCC)CC)SC(CC(CCCC)CC)=C%24%23)=O)=C9)=C7C%25=CC(F)=C(CC(CCCC)CC)S%25)S5)=C%26C%27=O)=C%26C(C%28=C(CC(CCCC)CC)SC(CC(CCCC)CC)=C%28%27)=O)=C3)=C(C%29=CC(F)=C(CC(CCCC)CC)S%29)C%30=C2SC=C%30)=C1,CCc1sc(-c2c3cc(-c4ccc(-c5sc(-c6ccc(-c7cc8c(-c9cc(F)c(CC)s9)c9sc(-c%10ccc(-c%11sc(-c%12ccc(-c%13cc%14c(-c%15cc(F)c(CC)s%15)c%15sc(-c%16ccc(-c%17sc(-c%18cccs%18)c%18c%17C(=O)c%17c(CC)sc(CC)c%17C%18=O)s%16)cc%15c(-c%15cc(F)c(CC)s%15)c%14s%13)s%12)c%12c%11C(=O)c%11c(CC)sc(CC)c%11C%12=O)s%10)cc9c(-c9cc(F)c(CC)s9)c8s7)s6)c6c5C(=O)c5c(CC)sc(CC)c5C6=O)s4)sc3c(-c3cc(F)c(CC)s3)c3ccsc23)cc1F
1496,DTP-in-F,PBDB-TF,,10.1021/acsami.1c06299,0.91,18.54,63.2,,sm,unfused,3.0,polymer,N#CC(C#N)=C1C(=CC=2SC=3C=4SC(=CC4OC(C5=CC=C(C=C5)CCCCCC)(C6=CC=C(C=C6)CCCCCC)C3C2)C=7C=C(F)C(=CC7F)C=8SC9=C(OC(C%10=CC=C(C=C%10)CCCCCC)(C%11=CC=C(C=C%11)CCCCCC)C=%12C=C(SC9%12)C=C%13C(=O)C%14=CC(F)=C(F)C=C%14C%13=C(C#N)C#N)C8)C(=O)C%15=CC(F)=C(F)C=C%151,CCc1ccc(C2(c3ccc(CC)cc3)Oc3cc(-c4cc(F)c(-c5cc6c(s5)-c5sc(/C=C7\C(=O)c8cc(F)c(F)cc8C7=C(C#N)C#N)cc5C(c5ccc(CC)cc5)(c5ccc(CC)cc5)O6)cc4F)sc3-c3sc(/C=C4\C(=O)c5cc(F)c(F)cc5C4=C(C#N)C#N)cc32)cc1,FC1=C(CC(CCCC)CC)SC(C2=C3C(SC(C4=CC=C(S4)C(SC(C5=CC=C(C6=CC7=C(S6)C(C8=CC(F)=C(CC(CCCC)CC)S8)=C9C(SC(C%10=CC=C(S%10)C(SC(C%11=CC=C(C%12=CC%13=C(S%12)C(C%14=CC(F)=C(CC(CCCC)CC)S%14)=C%15C(SC(C%16=CC=C(S%16)C(SC(C%17=CC=CS%17)=C%18C%19=O)=C%18C(C%20=C(CC(CCCC)CC)SC(CC(CCCC)CC)=C%20%19)=O)=C%15)=C%13C%21=CC(F)=C(CC(CCCC)CC)S%21)S%11)=C%22C%23=O)=C%22C(C%24=C(CC(CCCC)CC)SC(CC(CCCC)CC)=C%24%23)=O)=C9)=C7C%25=CC(F)=C(CC(CCCC)CC)S%25)S5)=C%26C%27=O)=C%26C(C%28=C(CC(CCCC)CC)SC(CC(CCCC)CC)=C%28%27)=O)=C3)=C(C%29=CC(F)=C(CC(CCCC)CC)S%29)C%30=C2SC=C%30)=C1,CCc1sc(-c2c3cc(-c4ccc(-c5sc(-c6ccc(-c7cc8c(-c9cc(F)c(CC)s9)c9sc(-c%10ccc(-c%11sc(-c%12ccc(-c%13cc%14c(-c%15cc(F)c(CC)s%15)c%15sc(-c%16ccc(-c%17sc(-c%18cccs%18)c%18c%17C(=O)c%17c(CC)sc(CC)c%17C%18=O)s%16)cc%15c(-c%15cc(F)c(CC)s%15)c%14s%13)s%12)c%12c%11C(=O)c%11c(CC)sc(CC)c%11C%12=O)s%10)cc9c(-c9cc(F)c(CC)s9)c8s7)s6)c6c5C(=O)c5c(CC)sc(CC)c5C6=O)s4)sc3c(-c3cc(F)c(CC)s3)c3ccsc23)cc1F
1497,DTSiC-IC,PBDB-T-2Cl,,10.1021/acsami.1c06360,1.1,11.62,61.95,,sm,fused,7.0,polymer,O=C1C2=C(C=CC=C2)C(/C1=C/C3=CC4=C(C5=CC(N(C6=C7C=C8C(C9=C(C=C(/C=C%10/C(C%11=C(C=CC=C%11)C%10=O)=C(C#N)\C#N)S9)[Si]8(CCCCCCCC)CCCCCCCC)=C6)C(CCCCCCCC)CCCCCCCC)=C7C=C5[Si]4(CCCCCCCC)CCCCCCCC)S3)=C(C#N)/C#N,CCn1c2cc3c(cc2c2cc4c(cc21)-c1sc(/C=C2\C(=O)c5ccccc5C2=C(C#N)C#N)cc1[Si]4(CC)CC)[Si](CC)(CC)c1cc(/C=C2\C(=O)c4ccccc4C2=C(C#N)C#N)sc1-3,ClC1=C(CC(CCCC)CC)SC(C2=C3C(SC(C4=CC=C(S4)C(SC(C5=CC=C(C6=CC7=C(S6)C(C8=CC(Cl)=C(CC(CCCC)CC)S8)=C9C(SC(C%10=CC=C(S%10)C(SC(C%11=CC=C(C%12=CC%13=C(S%12)C(C%14=CC(Cl)=C(CC(CCCC)CC)S%14)=C%15C(SC(C%16=CC=C(S%16)C(SC(C%17=CC=CS%17)=C%18C%19=O)=C%18C(C%20=C(CC(CCCC)CC)SC(CC(CCCC)CC)=C%20%19)=O)=C%15)=C%13C%21=CC(Cl)=C(CC(CCCC)CC)S%21)S%11)=C%22C%23=O)=C%22C(C%24=C(CC(CCCC)CC)SC(CC(CCCC)CC)=C%24%23)=O)=C9)=C7C%25=CC(Cl)=C(CC(CCCC)CC)S%25)S5)=C%26C%27=O)=C%26C(C%28=C(CC(CCCC)CC)SC(CC(CCCC)CC)=C%28%27)=O)=C3)=C(C%29=CC(Cl)=C(CC(CCCC)CC)S%29)C%30=C2SC=C%30)=C1,CCc1sc(-c2c3cc(-c4ccc(-c5sc(-c6ccc(-c7cc8c(-c9cc(Cl)c(CC)s9)c9sc(-c%10ccc(-c%11sc(-c%12ccc(-c%13cc%14c(-c%15cc(Cl)c(CC)s%15)c%15sc(-c%16ccc(-c%17sc(-c%18cccs%18)c%18c%17C(=O)c%17c(CC)sc(CC)c%17C%18=O)s%16)cc%15c(-c%15cc(Cl)c(CC)s%15)c%14s%13)s%12)c%12c%11C(=O)c%11c(CC)sc(CC)c%11C%12=O)s%10)cc9c(-c9cc(Cl)c(CC)s9)c8s7)s6)c6c5C(=O)c5c(CC)sc(CC)c5C6=O)s4)sc3c(-c3cc(Cl)c(CC)s3)c3ccsc23)cc1Cl
1498,DTSiC-TC,PBDB-T-2Cl,,10.1021/acsami.1c06360,1.06,14.6,70.32,,sm,fused,7.0,polymer,O=C1C2=CSC=C2C(/C1=C/C3=CC4=C(C5=CC(N(C6=C7C=C8C(C9=C(C=C(/C=C%10/C(C%11=CSC=C%11C%10=O)=C(C#N)\C#N)S9)[Si]8(CCCCCCCC)CCCCCCCC)=C6)C(CCCCCCCC)CCCCCCCC)=C7C=C5[Si]4(CCCCCCCC)CCCCCCCC)S3)=C(C#N)/C#N,CCn1c2cc3c(cc2c2cc4c(cc21)-c1sc(/C=C2\C(=O)c5cscc5C2=C(C#N)C#N)cc1[Si]4(CC)CC)[Si](CC)(CC)c1cc(/C=C2\C(=O)c4cscc4C2=C(C#N)C#N)sc1-3,ClC1=C(CC(CCCC)CC)SC(C2=C3C(SC(C4=CC=C(S4)C(SC(C5=CC=C(C6=CC7=C(S6)C(C8=CC(Cl)=C(CC(CCCC)CC)S8)=C9C(SC(C%10=CC=C(S%10)C(SC(C%11=CC=C(C%12=CC%13=C(S%12)C(C%14=CC(Cl)=C(CC(CCCC)CC)S%14)=C%15C(SC(C%16=CC=C(S%16)C(SC(C%17=CC=CS%17)=C%18C%19=O)=C%18C(C%20=C(CC(CCCC)CC)SC(CC(CCCC)CC)=C%20%19)=O)=C%15)=C%13C%21=CC(Cl)=C(CC(CCCC)CC)S%21)S%11)=C%22C%23=O)=C%22C(C%24=C(CC(CCCC)CC)SC(CC(CCCC)CC)=C%24%23)=O)=C9)=C7C%25=CC(Cl)=C(CC(CCCC)CC)S%25)S5)=C%26C%27=O)=C%26C(C%28=C(CC(CCCC)CC)SC(CC(CCCC)CC)=C%28%27)=O)=C3)=C(C%29=CC(Cl)=C(CC(CCCC)CC)S%29)C%30=C2SC=C%30)=C1,CCc1sc(-c2c3cc(-c4ccc(-c5sc(-c6ccc(-c7cc8c(-c9cc(Cl)c(CC)s9)c9sc(-c%10ccc(-c%11sc(-c%12ccc(-c%13cc%14c(-c%15cc(Cl)c(CC)s%15)c%15sc(-c%16ccc(-c%17sc(-c%18cccs%18)c%18c%17C(=O)c%17c(CC)sc(CC)c%17C%18=O)s%16)cc%15c(-c%15cc(Cl)c(CC)s%15)c%14s%13)s%12)c%12c%11C(=O)c%11c(CC)sc(CC)c%11C%12=O)s%10)cc9c(-c9cc(Cl)c(CC)s9)c8s7)s6)c6c5C(=O)c5c(CC)sc(CC)c5C6=O)s4)sc3c(-c3cc(Cl)c(CC)s3)c3ccsc23)cc1Cl
1499,BTA-C6,PM6,,10.1021/acsami.1c07254,0.851,25.2,75.68,,sm,y,8.0,polymer,N#C/C(C#N)=C1C(C(C2=CC(F)=C(C=C2\1)F)=O)=CC3=C(CCCCCC)C(SC4=C5N(CC(CCCC)CC)C6=C4C7=NN(CCCCCC)N=C7C8=C6N(CC(CCCC)CC)C9=C8SC%10=C9SC(C=C%11C(C%12=CC(F)=C(C=C%12/C%11=C(C#N)/C#N)F)=O)=C%10CCCCCC)=C5S3,CCC1=C(SC2=C1SC3=C2N(CC)C4=C3C5=NN(N=C5C6=C4N(CC)C7=C6SC8=C7SC(/C=C9C(C%10=C(C\9=C(C#N)/C#N)C=C(F)C(F)=C%10)=O)=C8CC)CC)/C=C%11C(C%12=CC(F)=C(C=C%12C\%11=C(C#N)/C#N)F)=O,FC1=C(CC(CCCC)CC)SC(C2=C3C(SC(C4=CC=C(S4)C(SC(C5=CC=C(C6=CC7=C(S6)C(C8=CC(F)=C(CC(CCCC)CC)S8)=C9C(SC(C%10=CC=C(S%10)C(SC(C%11=CC=C(C%12=CC%13=C(S%12)C(C%14=CC(F)=C(CC(CCCC)CC)S%14)=C%15C(SC(C%16=CC=C(S%16)C(SC(C%17=CC=CS%17)=C%18C%19=O)=C%18C(C%20=C(CC(CCCC)CC)SC(CC(CCCC)CC)=C%20%19)=O)=C%15)=C%13C%21=CC(F)=C(CC(CCCC)CC)S%21)S%11)=C%22C%23=O)=C%22C(C%24=C(CC(CCCC)CC)SC(CC(CCCC)CC)=C%24%23)=O)=C9)=C7C%25=CC(F)=C(CC(CCCC)CC)S%25)S5)=C%26C%27=O)=C%26C(C%28=C(CC(CCCC)CC)SC(CC(CCCC)CC)=C%28%27)=O)=C3)=C(C%29=CC(F)=C(CC(CCCC)CC)S%29)C%30=C2SC=C%30)=C1,CCc1sc(-c2c3cc(-c4ccc(-c5sc(-c6ccc(-c7cc8c(-c9cc(F)c(CC)s9)c9sc(-c%10ccc(-c%11sc(-c%12ccc(-c%13cc%14c(-c%15cc(F)c(CC)s%15)c%15sc(-c%16ccc(-c%17sc(-c%18cccs%18)c%18c%17C(=O)c%17c(CC)sc(CC)c%17C%18=O)s%16)cc%15c(-c%15cc(F)c(CC)s%15)c%14s%13)s%12)c%12c%11C(=O)c%11c(CC)sc(CC)c%11C%12=O)s%10)cc9c(-c9cc(F)c(CC)s9)c8s7)s6)c6c5C(=O)c5c(CC)sc(CC)c5C6=O)s4)sc3c(-c3cc(F)c(CC)s3)c3ccsc23)cc1F
1500,BTA-C1,PM6,,10.1021/acsami.1c07254,0.8440000000000001,24.75,77.62,,sm,y,8.0,polymer,N#C/C(C#N)=C1C(C(C2=CC(F)=C(C=C2\1)F)=O)=CC3=C(CCCCCC)C(SC4=C5N(CC(CCCC)CC)C6=C4C7=NN(C)N=C7C8=C6N(CC(CCCC)CC)C9=C8SC%10=C9SC(C=C%11C(C%12=CC(F)=C(C=C%12/C%11=C(C#N)/C#N)F)=O)=C%10CCCCCC)=C5S3,CCC1=C(SC2=C1SC3=C2N(CC)C4=C3C5=NN(N=C5C6=C4N(CC)C7=C6SC8=C7SC(/C=C9C(C%10=C(C\9=C(C#N)/C#N)C=C(F)C(F)=C%10)=O)=C8CC)CC)/C=C%11C(C%12=CC(F)=C(C=C%12C\%11=C(C#N)/C#N)F)=O,FC1=C(CC(CCCC)CC)SC(C2=C3C(SC(C4=CC=C(S4)C(SC(C5=CC=C(C6=CC7=C(S6)C(C8=CC(F)=C(CC(CCCC)CC)S8)=C9C(SC(C%10=CC=C(S%10)C(SC(C%11=CC=C(C%12=CC%13=C(S%12)C(C%14=CC(F)=C(CC(CCCC)CC)S%14)=C%15C(SC(C%16=CC=C(S%16)C(SC(C%17=CC=CS%17)=C%18C%19=O)=C%18C(C%20=C(CC(CCCC)CC)SC(CC(CCCC)CC)=C%20%19)=O)=C%15)=C%13C%21=CC(F)=C(CC(CCCC)CC)S%21)S%11)=C%22C%23=O)=C%22C(C%24=C(CC(CCCC)CC)SC(CC(CCCC)CC)=C%24%23)=O)=C9)=C7C%25=CC(F)=C(CC(CCCC)CC)S%25)S5)=C%26C%27=O)=C%26C(C%28=C(CC(CCCC)CC)SC(CC(CCCC)CC)=C%28%27)=O)=C3)=C(C%29=CC(F)=C(CC(CCCC)CC)S%29)C%30=C2SC=C%30)=C1,CCc1sc(-c2c3cc(-c4ccc(-c5sc(-c6ccc(-c7cc8c(-c9cc(F)c(CC)s9)c9sc(-c%10ccc(-c%11sc(-c%12ccc(-c%13cc%14c(-c%15cc(F)c(CC)s%15)c%15sc(-c%16ccc(-c%17sc(-c%18cccs%18)c%18c%17C(=O)c%17c(CC)sc(CC)c%17C%18=O)s%16)cc%15c(-c%15cc(F)c(CC)s%15)c%14s%13)s%12)c%12c%11C(=O)c%11c(CC)sc(CC)c%11C%12=O)s%10)cc9c(-c9cc(F)c(CC)s9)c8s7)s6)c6c5C(=O)c5c(CC)sc(CC)c5C6=O)s4)sc3c(-c3cc(F)c(CC)s3)c3ccsc23)cc1F
1501,BTA-C8,PM6,,10.1021/acsami.1c07254,0.8370000000000001,26.18,75.67,,sm,y,8.0,polymer,N#CC(C#N)=C1C(=CC=2SC3=C(SC=4C=5C6=NN(N=C6C=7C=8SC9=C(SC(C=C%10C(=O)C%11=CC(F)=C(F)C=C%11C%10=C(C#N)C#N)=C9CCCCCC)C8N(C7C5N(C34)CC(CC)CCCC)CC(CC)CCCC)CC(CC)CCCC)C2CCCCCC)C(=O)C%12=CC(F)=C(F)C=C%121,CCC1=C(SC2=C1SC3=C2N(CC)C4=C3C5=NN(N=C5C6=C4N(CC)C7=C6SC8=C7SC(/C=C9C(C%10=C(C\9=C(C#N)/C#N)C=C(F)C(F)=C%10)=O)=C8CC)CC)/C=C%11C(C%12=CC(F)=C(C=C%12C\%11=C(C#N)/C#N)F)=O,FC1=C(CC(CCCC)CC)SC(C2=C3C(SC(C4=CC=C(S4)C(SC(C5=CC=C(C6=CC7=C(S6)C(C8=CC(F)=C(CC(CCCC)CC)S8)=C9C(SC(C%10=CC=C(S%10)C(SC(C%11=CC=C(C%12=CC%13=C(S%12)C(C%14=CC(F)=C(CC(CCCC)CC)S%14)=C%15C(SC(C%16=CC=C(S%16)C(SC(C%17=CC=CS%17)=C%18C%19=O)=C%18C(C%20=C(CC(CCCC)CC)SC(CC(CCCC)CC)=C%20%19)=O)=C%15)=C%13C%21=CC(F)=C(CC(CCCC)CC)S%21)S%11)=C%22C%23=O)=C%22C(C%24=C(CC(CCCC)CC)SC(CC(CCCC)CC)=C%24%23)=O)=C9)=C7C%25=CC(F)=C(CC(CCCC)CC)S%25)S5)=C%26C%27=O)=C%26C(C%28=C(CC(CCCC)CC)SC(CC(CCCC)CC)=C%28%27)=O)=C3)=C(C%29=CC(F)=C(CC(CCCC)CC)S%29)C%30=C2SC=C%30)=C1,CCc1sc(-c2c3cc(-c4ccc(-c5sc(-c6ccc(-c7cc8c(-c9cc(F)c(CC)s9)c9sc(-c%10ccc(-c%11sc(-c%12ccc(-c%13cc%14c(-c%15cc(F)c(CC)s%15)c%15sc(-c%16ccc(-c%17sc(-c%18cccs%18)c%18c%17C(=O)c%17c(CC)sc(CC)c%17C%18=O)s%16)cc%15c(-c%15cc(F)c(CC)s%15)c%14s%13)s%12)c%12c%11C(=O)c%11c(CC)sc(CC)c%11C%12=O)s%10)cc9c(-c9cc(F)c(CC)s9)c8s7)s6)c6c5C(=O)c5c(CC)sc(CC)c5C6=O)s4)sc3c(-c3cc(F)c(CC)s3)c3ccsc23)cc1F
1504,Y18-DMO,P_yadagiri,,10.1021/acsami.2c02272,0.84,20.56,69.0,,sm,y,8.0,polymer,O=C(C1=CC(F)=C(C=C1C/2=C(C#N)\C#N)F)C2=C/C(SC3=C4SC5=C3N(CC(CC)CCCC)C6=C5C7=NN(N=C7C8=C6N(CC(CC)CCCC)C9=C8SC%10=C9SC(/C=C%11C(C%12=C(C\%11=C(C#N)/C#N)C=C(F)C(F)=C%12)=O)=C%10CCCCCC)CC(CC)CCCC)=C4CCCCCC,CCC1=C(SC2=C1SC3=C2N(CC)C4=C3C5=NN(N=C5C6=C4N(CC)C7=C6SC8=C7SC(/C=C9C(C%10=C(C\9=C(C#N)/C#N)C=C(F)C(F)=C%10)=O)=C8CC)CC)/C=C%11C(C%12=CC(F)=C(C=C%12C\%11=C(C#N)/C#N)F)=O,CCC(CCCC)CC(S1)=CC=C1C2=C(C=CS3)C3=C(C4=CC=C(CC(CC)CCCC)S4)C5=C2SC(C6=CC7=C(C(SC(C8=CC9=C(C%10=CC=C(CC(CCCC)CC)S%10)C%11=C(C=C(C%12=CC%13=C(C(SC(C%14=CC%15=C(C%16=CC=C(CC(CCCC)CC)S%16)C%17=C(C=C(C%18=CC%19=C(C(SC=C%20)=C%20C%21=C%19N=C(C%22=CC=C(CCC(CCCCCCCC)CCCCCCCCCC)S%22)S%21)S%18)S%17)C(C%23=CC=C(CC(CC)CCCC)S%23)=C%15S%14)=C%24)=C%24C%25=C%13N=C(C%26=CC=C(CCC(CCCCCCCC)CCCCCCCCCC)S%26)S%25)S%12)S%11)C(C%27=CC=C(CC(CC)CCCC)S%27)=C9S8)=C%28)=C%28C%29=C7N=C(C%30=CC=C(CCC(CCCCCCCC)CCCCCCCCCC)S%30)S%29)S6)=C5,CCC(S1)=CC=C1C2=C3C(C=CS3)=C(C4=CC=C(CC)S4)C5=C2C=C(C6=CC7=C(C(SC(C8=CC9=C(C%10=CC=C(CC)S%10)C%11=C(C=C(C%12=CC%13=C(C(SC(C%14=CC%15=C(C%16=CC=C(CC)S%16)C%17=C(C=C(C%18=CC%19=C(C(SC=C%20)=C%20C%21=C%19N=C(C%22=CC=C(CC)S%22)S%21)S%18)S%17)C(C%23=CC=C(CC)S%23)=C%15S%14)=C%24)=C%24C%25=C%13N=C(C%26=CC=C(CC)S%26)S%25)S%12)S%11)C(C%27=CC=C(CC)S%27)=C9S8)=C%28)=C%28C%29=C7N=C(C%30=CC=C(CC)S%30)S%29)S6)S5
1505,BTA-C5,PM6,,10.1021/acsami.1c07254,0.847,26.51,76.19,,sm,y,8.0,polymer,N#C/C(C#N)=C1C(C(C2=CC(F)=C(C=C2\1)F)=O)=CC3=C(CCCCCC)C(SC4=C5N(CC(CCCC)CC)C6=C4C7=NN(CC(CC)C)N=C7C8=C6N(CC(CCCC)CC)C9=C8SC%10=C9SC(C=C%11C(C%12=CC(F)=C(C=C%12/C%11=C(C#N)/C#N)F)=O)=C%10CCCCCC)=C5S3,CCC1=C(SC2=C1SC3=C2N(CC)C4=C3C5=NN(N=C5C6=C4N(CC)C7=C6SC8=C7SC(/C=C9C(C%10=C(C\9=C(C#N)/C#N)C=C(F)C(F)=C%10)=O)=C8CC)CC)/C=C%11C(C%12=CC(F)=C(C=C%12C\%11=C(C#N)/C#N)F)=O,FC1=C(CC(CCCC)CC)SC(C2=C3C(SC(C4=CC=C(S4)C(SC(C5=CC=C(C6=CC7=C(S6)C(C8=CC(F)=C(CC(CCCC)CC)S8)=C9C(SC(C%10=CC=C(S%10)C(SC(C%11=CC=C(C%12=CC%13=C(S%12)C(C%14=CC(F)=C(CC(CCCC)CC)S%14)=C%15C(SC(C%16=CC=C(S%16)C(SC(C%17=CC=CS%17)=C%18C%19=O)=C%18C(C%20=C(CC(CCCC)CC)SC(CC(CCCC)CC)=C%20%19)=O)=C%15)=C%13C%21=CC(F)=C(CC(CCCC)CC)S%21)S%11)=C%22C%23=O)=C%22C(C%24=C(CC(CCCC)CC)SC(CC(CCCC)CC)=C%24%23)=O)=C9)=C7C%25=CC(F)=C(CC(CCCC)CC)S%25)S5)=C%26C%27=O)=C%26C(C%28=C(CC(CCCC)CC)SC(CC(CCCC)CC)=C%28%27)=O)=C3)=C(C%29=CC(F)=C(CC(CCCC)CC)S%29)C%30=C2SC=C%30)=C1,CCc1sc(-c2c3cc(-c4ccc(-c5sc(-c6ccc(-c7cc8c(-c9cc(F)c(CC)s9)c9sc(-c%10ccc(-c%11sc(-c%12ccc(-c%13cc%14c(-c%15cc(F)c(CC)s%15)c%15sc(-c%16ccc(-c%17sc(-c%18cccs%18)c%18c%17C(=O)c%17c(CC)sc(CC)c%17C%18=O)s%16)cc%15c(-c%15cc(F)c(CC)s%15)c%14s%13)s%12)c%12c%11C(=O)c%11c(CC)sc(CC)c%11C%12=O)s%10)cc9c(-c9cc(F)c(CC)s9)c8s7)s6)c6c5C(=O)c5c(CC)sc(CC)c5C6=O)s4)sc3c(-c3cc(F)c(CC)s3)c3ccsc23)cc1F
1506,"BTP-(Br,Me)-2",PM6,,10.1021/acsami.1c08060,0.95,18.79,61.79,,sm,y,8.0,polymer,O=C1C2=C(Br)C(C)=CC=C2C(/C1=C/C3=C(C4=C(S3)C(N(CC(CCCC)CCCCCC)C5=C6C7=NSN=C7C8=C5N(CC(CCCC)CCCCCC)C9=C8SC%10=C9SC(/C=C%11/C(C%12=C(C(Br)=C(C)C=C%12)C%11=O)=C(C#N)/C#N)=C%10CCCCCCCCCCC)=C6S4)CCCCCCCCCCC)=C(C#N)/C#N,O=C1C2=C(Br)C(C)=CC=C2C(/C1=C/C3=C(C4=C(S3)C(N(CC)C5=C6C7=NSN=C7C8=C5N(CC)C9=C8SC%10=C9SC(/C=C%11/C(C%12=C(C(Br)=C(C)C=C%12)C%11=O)=C(C#N)/C#N)=C%10CC)=C6S4)CC)=C(C#N)/C#N,FC1=C(CC(CCCC)CC)SC(C2=C3C(SC(C4=CC=C(S4)C(SC(C5=CC=C(C6=CC7=C(S6)C(C8=CC(F)=C(CC(CCCC)CC)S8)=C9C(SC(C%10=CC=C(S%10)C(SC(C%11=CC=C(C%12=CC%13=C(S%12)C(C%14=CC(F)=C(CC(CCCC)CC)S%14)=C%15C(SC(C%16=CC=C(S%16)C(SC(C%17=CC=CS%17)=C%18C%19=O)=C%18C(C%20=C(CC(CCCC)CC)SC(CC(CCCC)CC)=C%20%19)=O)=C%15)=C%13C%21=CC(F)=C(CC(CCCC)CC)S%21)S%11)=C%22C%23=O)=C%22C(C%24=C(CC(CCCC)CC)SC(CC(CCCC)CC)=C%24%23)=O)=C9)=C7C%25=CC(F)=C(CC(CCCC)CC)S%25)S5)=C%26C%27=O)=C%26C(C%28=C(CC(CCCC)CC)SC(CC(CCCC)CC)=C%28%27)=O)=C3)=C(C%29=CC(F)=C(CC(CCCC)CC)S%29)C%30=C2SC=C%30)=C1,CCc1sc(-c2c3cc(-c4ccc(-c5sc(-c6ccc(-c7cc8c(-c9cc(F)c(CC)s9)c9sc(-c%10ccc(-c%11sc(-c%12ccc(-c%13cc%14c(-c%15cc(F)c(CC)s%15)c%15sc(-c%16ccc(-c%17sc(-c%18cccs%18)c%18c%17C(=O)c%17c(CC)sc(CC)c%17C%18=O)s%16)cc%15c(-c%15cc(F)c(CC)s%15)c%14s%13)s%12)c%12c%11C(=O)c%11c(CC)sc(CC)c%11C%12=O)s%10)cc9c(-c9cc(F)c(CC)s9)c8s7)s6)c6c5C(=O)c5c(CC)sc(CC)c5C6=O)s4)sc3c(-c3cc(F)c(CC)s3)c3ccsc23)cc1F
1507,"BTP-(Br,Me)",PM6,,10.1021/acsami.1c08060,0.94,20.31,62.53,,sm,y,8.0,polymer,O=C1C2=CC(C)=C(Br)C=C2C(/C1=C/C3=C(C4=C(S3)C(N(CC(CCCC)CCCCCC)C5=C6C7=NSN=C7C8=C5N(CC(CCCC)CCCCCC)C9=C8SC%10=C9SC(/C=C%11/C(C%12=C(C=C(C)C(Br)=C%12)C%11=O)=C(C#N)/C#N)=C%10CCCCCCCCCCC)=C6S4)CCCCCCCCCCC)=C(C#N)/C#N,O=C1C2=CC(C)=C(C=C2C(/C1=C/C3=C(CC)C4=C(C5=C(S4)C(C6=NSN=C6C7=C8N(C9=C7SC%10=C9SC(/C=C%11/C(C%12=C(C%11=O)C=C(C(Br)=C%12)C)=C(C#N)/C#N)=C%10CC)CC)=C8N5CC)S3)=C(C#N)\C#N)Br,FC1=C(CC(CCCC)CC)SC(C2=C3C(SC(C4=CC=C(S4)C(SC(C5=CC=C(C6=CC7=C(S6)C(C8=CC(F)=C(CC(CCCC)CC)S8)=C9C(SC(C%10=CC=C(S%10)C(SC(C%11=CC=C(C%12=CC%13=C(S%12)C(C%14=CC(F)=C(CC(CCCC)CC)S%14)=C%15C(SC(C%16=CC=C(S%16)C(SC(C%17=CC=CS%17)=C%18C%19=O)=C%18C(C%20=C(CC(CCCC)CC)SC(CC(CCCC)CC)=C%20%19)=O)=C%15)=C%13C%21=CC(F)=C(CC(CCCC)CC)S%21)S%11)=C%22C%23=O)=C%22C(C%24=C(CC(CCCC)CC)SC(CC(CCCC)CC)=C%24%23)=O)=C9)=C7C%25=CC(F)=C(CC(CCCC)CC)S%25)S5)=C%26C%27=O)=C%26C(C%28=C(CC(CCCC)CC)SC(CC(CCCC)CC)=C%28%27)=O)=C3)=C(C%29=CC(F)=C(CC(CCCC)CC)S%29)C%30=C2SC=C%30)=C1,CCc1sc(-c2c3cc(-c4ccc(-c5sc(-c6ccc(-c7cc8c(-c9cc(F)c(CC)s9)c9sc(-c%10ccc(-c%11sc(-c%12ccc(-c%13cc%14c(-c%15cc(F)c(CC)s%15)c%15sc(-c%16ccc(-c%17sc(-c%18cccs%18)c%18c%17C(=O)c%17c(CC)sc(CC)c%17C%18=O)s%16)cc%15c(-c%15cc(F)c(CC)s%15)c%14s%13)s%12)c%12c%11C(=O)c%11c(CC)sc(CC)c%11C%12=O)s%10)cc9c(-c9cc(F)c(CC)s9)c8s7)s6)c6c5C(=O)c5c(CC)sc(CC)c5C6=O)s4)sc3c(-c3cc(F)c(CC)s3)c3ccsc23)cc1F
1508,"BTP-(Br,Me)-1",PM6,,10.1021/acsami.1c08060,0.92,21.38,68.25,,sm,y,8.0,polymer,O=C1C2=C(C)C(Br)=CC=C2C(/C1=C/C3=C(C4=C(S3)C(N(CC(CCCC)CCCCCC)C5=C6C7=NSN=C7C8=C5N(CC(CCCC)CCCCCC)C9=C8SC%10=C9SC(/C=C%11/C(C%12=C(C(C)=C(Br)C=C%12)C%11=O)=C(C#N)/C#N)=C%10CCCCCCCCCCC)=C6S4)CCCCCCCCCCC)=C(C#N)/C#N,O=C1C2=C(C)C(Br)=CC=C2C(/C1=C/C3=C(C4=C(S3)C(N(CC)C5=C6C7=NSN=C7C8=C5N(CC)C9=C8SC%10=C9SC(/C=C%11/C(C%12=C(C(C)=C(Br)C=C%12)C%11=O)=C(C#N)/C#N)=C%10CC)=C6S4)CC)=C(C#N)/C#N,FC1=C(CC(CCCC)CC)SC(C2=C3C(SC(C4=CC=C(S4)C(SC(C5=CC=C(C6=CC7=C(S6)C(C8=CC(F)=C(CC(CCCC)CC)S8)=C9C(SC(C%10=CC=C(S%10)C(SC(C%11=CC=C(C%12=CC%13=C(S%12)C(C%14=CC(F)=C(CC(CCCC)CC)S%14)=C%15C(SC(C%16=CC=C(S%16)C(SC(C%17=CC=CS%17)=C%18C%19=O)=C%18C(C%20=C(CC(CCCC)CC)SC(CC(CCCC)CC)=C%20%19)=O)=C%15)=C%13C%21=CC(F)=C(CC(CCCC)CC)S%21)S%11)=C%22C%23=O)=C%22C(C%24=C(CC(CCCC)CC)SC(CC(CCCC)CC)=C%24%23)=O)=C9)=C7C%25=CC(F)=C(CC(CCCC)CC)S%25)S5)=C%26C%27=O)=C%26C(C%28=C(CC(CCCC)CC)SC(CC(CCCC)CC)=C%28%27)=O)=C3)=C(C%29=CC(F)=C(CC(CCCC)CC)S%29)C%30=C2SC=C%30)=C1,CCc1sc(-c2c3cc(-c4ccc(-c5sc(-c6ccc(-c7cc8c(-c9cc(F)c(CC)s9)c9sc(-c%10ccc(-c%11sc(-c%12ccc(-c%13cc%14c(-c%15cc(F)c(CC)s%15)c%15sc(-c%16ccc(-c%17sc(-c%18cccs%18)c%18c%17C(=O)c%17c(CC)sc(CC)c%17C%18=O)s%16)cc%15c(-c%15cc(F)c(CC)s%15)c%14s%13)s%12)c%12c%11C(=O)c%11c(CC)sc(CC)c%11C%12=O)s%10)cc9c(-c9cc(F)c(CC)s9)c8s7)s6)c6c5C(=O)c5c(CC)sc(CC)c5C6=O)s4)sc3c(-c3cc(F)c(CC)s3)c3ccsc23)cc1F
1509,SCH3-2F,PBDB-T,,10.1021/acsami.1c09597,0.67,15.38,64.94,,sm,unfused,2.0,polymer,O=C1C2=CC(F)=C(F)C=C2C(/C1=C/C(S3)=C(CCCCCCCC)C=C3C4=C(N(C5=CC=C(SC)C=C5)C6=CC=C(SC)C=C6)C(SC(C7=CC(CCCCCCCC)=C(/C=C(C(C8=CC(F)=C(F)C=C89)=O)/C9=C(C#N)\C#N)S7)=C%10N(C%11=CC=C(SC)C=C%11)C%12=CC=C(SC)C=C%12)=C%10S4)=C(C#N)/C#N,CCc1cc(-c2sc3c(N(c4ccc(SC)cc4)c4ccc(SC)cc4)c(-c4cc(CC)c(/C=C5\C(=O)c6cc(F)c(F)cc6C5=C(C#N)C#N)s4)sc3c2N(c2ccc(SC)cc2)c2ccc(SC)cc2)sc1/C=C1\C(=O)c2cc(F)c(F)cc2C1=C(C#N)C#N,CCC(CCCC)CC1=CC=C(S1)C2=C3C(SC(C4=CC=C(S4)C(SC(C5=CC=C(C6=CC7=C(S6)C(C8=CC=C(CC(CCCC)CC)S8)=C9C(SC(C%10=CC=C(S%10)C(SC(C%11=CC=C(C%12=CC%13=C(S%12)C(C%14=CC=C(CC(CCCC)CC)S%14)=C%15C(SC(C%16=CC=C(S%16)C(SC(C%17=CC=CS%17)=C%18C%19=O)=C%18C(C%20=C(CC(CCCC)CC)SC(CC(CCCC)CC)=C%20%19)=O)=C%15)=C%13C%21=CC=C(CC(CCCC)CC)S%21)S%11)=C%22C%23=O)=C%22C(C%24=C(CC(CCCC)CC)SC(CC(CCCC)CC)=C%24%23)=O)=C9)=C7C%25=CC=C(CC(CCCC)CC)S%25)S5)=C%26C%27=O)=C%26C(C%28=C(CC(CCCC)CC)SC(CC(CCCC)CC)=C%28%27)=O)=C3)=C(C%29=CC=C(CC(CCCC)CC)S%29)C%30=C2SC=C%30,CCc1ccc(-c2c3cc(-c4ccc(-c5sc(-c6ccc(-c7cc8c(-c9ccc(CC)s9)c9sc(-c%10ccc(-c%11sc(-c%12ccc(-c%13cc%14c(-c%15ccc(CC)s%15)c%15sc(-c%16ccc(-c%17sc(-c%18cccs%18)c%18c%17C(=O)c%17c(CC)sc(CC)c%17C%18=O)s%16)cc%15c(-c%15ccc(CC)s%15)c%14s%13)s%12)c%12c%11C(=O)c%11c(CC)sc(CC)c%11C%12=O)s%10)cc9c(-c9ccc(CC)s9)c8s7)s6)c6c5C(=O)c5c(CC)sc(CC)c5C6=O)s4)sc3c(-c3ccc(CC)s3)c3ccsc23)s1
1510,OCH3-2F,PBDB-T,,10.1021/acsami.1c09597,0.74,16.66,64.63,,sm,unfused,2.0,polymer,O=C1C2=CC(F)=C(F)C=C2C(/C1=C/C(S3)=C(CCCCCCCC)C=C3C4=C(N(C5=CC=C(OC)C=C5)C6=CC=C(OC)C=C6)C(SC(C7=CC(CCCCCCCC)=C(/C=C(C(C8=CC(F)=C(F)C=C89)=O)/C9=C(C#N)\C#N)S7)=C%10N(C%11=CC=C(OC)C=C%11)C%12=CC=C(OC)C=C%12)=C%10S4)=C(C#N)/C#N,CCc1cc(-c2sc3c(N(c4ccc(OC)cc4)c4ccc(OC)cc4)c(-c4cc(CC)c(/C=C5\C(=O)c6cc(F)c(F)cc6C5=C(C#N)C#N)s4)sc3c2N(c2ccc(OC)cc2)c2ccc(OC)cc2)sc1/C=C1\C(=O)c2cc(F)c(F)cc2C1=C(C#N)C#N,CCC(CCCC)CC1=CC=C(S1)C2=C3C(SC(C4=CC=C(S4)C(SC(C5=CC=C(C6=CC7=C(S6)C(C8=CC=C(CC(CCCC)CC)S8)=C9C(SC(C%10=CC=C(S%10)C(SC(C%11=CC=C(C%12=CC%13=C(S%12)C(C%14=CC=C(CC(CCCC)CC)S%14)=C%15C(SC(C%16=CC=C(S%16)C(SC(C%17=CC=CS%17)=C%18C%19=O)=C%18C(C%20=C(CC(CCCC)CC)SC(CC(CCCC)CC)=C%20%19)=O)=C%15)=C%13C%21=CC=C(CC(CCCC)CC)S%21)S%11)=C%22C%23=O)=C%22C(C%24=C(CC(CCCC)CC)SC(CC(CCCC)CC)=C%24%23)=O)=C9)=C7C%25=CC=C(CC(CCCC)CC)S%25)S5)=C%26C%27=O)=C%26C(C%28=C(CC(CCCC)CC)SC(CC(CCCC)CC)=C%28%27)=O)=C3)=C(C%29=CC=C(CC(CCCC)CC)S%29)C%30=C2SC=C%30,CCc1ccc(-c2c3cc(-c4ccc(-c5sc(-c6ccc(-c7cc8c(-c9ccc(CC)s9)c9sc(-c%10ccc(-c%11sc(-c%12ccc(-c%13cc%14c(-c%15ccc(CC)s%15)c%15sc(-c%16ccc(-c%17sc(-c%18cccs%18)c%18c%17C(=O)c%17c(CC)sc(CC)c%17C%18=O)s%16)cc%15c(-c%15ccc(CC)s%15)c%14s%13)s%12)c%12c%11C(=O)c%11c(CC)sc(CC)c%11C%12=O)s%10)cc9c(-c9ccc(CC)s9)c8s7)s6)c6c5C(=O)c5c(CC)sc(CC)c5C6=O)s4)sc3c(-c3ccc(CC)s3)c3ccsc23)s1
1511,H-2F,PBDB-T,,10.1021/acsami.1c09597,0.73,18.78,62.99,,sm,unfused,2.0,polymer,O=C1C2=CC(F)=C(F)C=C2C(/C1=C/C(S3)=C(CCCCCCCC)C=C3C4=C(N(C5=CC=CC=C5)C6=CC=CC=C6)C(SC(C7=CC(CCCCCCCC)=C(/C=C(C(C8=CC(F)=C(F)C=C89)=O)/C9=C(C#N)\C#N)S7)=C%10N(C%11=CC=CC=C%11)C%12=CC=CC=C%12)=C%10S4)=C(C#N)/C#N,CCc1cc(-c2sc3c(N(c4ccccc4)c4ccccc4)c(-c4cc(CC)c(/C=C5\C(=O)c6cc(F)c(F)cc6C5=C(C#N)C#N)s4)sc3c2N(c2ccccc2)c2ccccc2)sc1/C=C1\C(=O)c2cc(F)c(F)cc2C1=C(C#N)C#N,CCC(CCCC)CC1=CC=C(S1)C2=C3C(SC(C4=CC=C(S4)C(SC(C5=CC=C(C6=CC7=C(S6)C(C8=CC=C(CC(CCCC)CC)S8)=C9C(SC(C%10=CC=C(S%10)C(SC(C%11=CC=C(C%12=CC%13=C(S%12)C(C%14=CC=C(CC(CCCC)CC)S%14)=C%15C(SC(C%16=CC=C(S%16)C(SC(C%17=CC=CS%17)=C%18C%19=O)=C%18C(C%20=C(CC(CCCC)CC)SC(CC(CCCC)CC)=C%20%19)=O)=C%15)=C%13C%21=CC=C(CC(CCCC)CC)S%21)S%11)=C%22C%23=O)=C%22C(C%24=C(CC(CCCC)CC)SC(CC(CCCC)CC)=C%24%23)=O)=C9)=C7C%25=CC=C(CC(CCCC)CC)S%25)S5)=C%26C%27=O)=C%26C(C%28=C(CC(CCCC)CC)SC(CC(CCCC)CC)=C%28%27)=O)=C3)=C(C%29=CC=C(CC(CCCC)CC)S%29)C%30=C2SC=C%30,CCc1ccc(-c2c3cc(-c4ccc(-c5sc(-c6ccc(-c7cc8c(-c9ccc(CC)s9)c9sc(-c%10ccc(-c%11sc(-c%12ccc(-c%13cc%14c(-c%15ccc(CC)s%15)c%15sc(-c%16ccc(-c%17sc(-c%18cccs%18)c%18c%17C(=O)c%17c(CC)sc(CC)c%17C%18=O)s%16)cc%15c(-c%15ccc(CC)s%15)c%14s%13)s%12)c%12c%11C(=O)c%11c(CC)sc(CC)c%11C%12=O)s%10)cc9c(-c9ccc(CC)s9)c8s7)s6)c6c5C(=O)c5c(CC)sc(CC)c5C6=O)s4)sc3c(-c3ccc(CC)s3)c3ccsc23)s1
1512,CH3-2F,PBDB-T,,10.1021/acsami.1c09597,0.77,22.76,69.85,,sm,unfused,2.0,polymer,O=C1C2=CC(F)=C(F)C=C2C(/C1=C/C(S3)=C(CCCCCCCC)C=C3C4=C(N(C5=CC=C(C)C=C5)C6=CC=C(C)C=C6)C(SC(C7=CC(CCCCCCCC)=C(/C=C(C(C8=CC(F)=C(F)C=C89)=O)/C9=C(C#N)\C#N)S7)=C%10N(C%11=CC=C(C)C=C%11)C%12=CC=C(C)C=C%12)=C%10S4)=C(C#N)/C#N,CCc1cc(-c2sc3c(N(c4ccc(C)cc4)c4ccc(C)cc4)c(-c4cc(CC)c(/C=C5\C(=O)c6cc(F)c(F)cc6C5=C(C#N)C#N)s4)sc3c2N(c2ccc(C)cc2)c2ccc(C)cc2)sc1/C=C1\C(=O)c2cc(F)c(F)cc2C1=C(C#N)C#N,CCC(CCCC)CC1=CC=C(S1)C2=C3C(SC(C4=CC=C(S4)C(SC(C5=CC=C(C6=CC7=C(S6)C(C8=CC=C(CC(CCCC)CC)S8)=C9C(SC(C%10=CC=C(S%10)C(SC(C%11=CC=C(C%12=CC%13=C(S%12)C(C%14=CC=C(CC(CCCC)CC)S%14)=C%15C(SC(C%16=CC=C(S%16)C(SC(C%17=CC=CS%17)=C%18C%19=O)=C%18C(C%20=C(CC(CCCC)CC)SC(CC(CCCC)CC)=C%20%19)=O)=C%15)=C%13C%21=CC=C(CC(CCCC)CC)S%21)S%11)=C%22C%23=O)=C%22C(C%24=C(CC(CCCC)CC)SC(CC(CCCC)CC)=C%24%23)=O)=C9)=C7C%25=CC=C(CC(CCCC)CC)S%25)S5)=C%26C%27=O)=C%26C(C%28=C(CC(CCCC)CC)SC(CC(CCCC)CC)=C%28%27)=O)=C3)=C(C%29=CC=C(CC(CCCC)CC)S%29)C%30=C2SC=C%30,CCc1ccc(-c2c3cc(-c4ccc(-c5sc(-c6ccc(-c7cc8c(-c9ccc(CC)s9)c9sc(-c%10ccc(-c%11sc(-c%12ccc(-c%13cc%14c(-c%15ccc(CC)s%15)c%15sc(-c%16ccc(-c%17sc(-c%18cccs%18)c%18c%17C(=O)c%17c(CC)sc(CC)c%17C%18=O)s%16)cc%15c(-c%15ccc(CC)s%15)c%14s%13)s%12)c%12c%11C(=O)c%11c(CC)sc(CC)c%11C%12=O)s%10)cc9c(-c9ccc(CC)s9)c8s7)s6)c6c5C(=O)c5c(CC)sc(CC)c5C6=O)s4)sc3c(-c3ccc(CC)s3)c3ccsc23)s1
1513,QOC6-4H,PBDB-T,,10.1021/acsami.1c11412,0.862,16.19,56.64,,sm,unfused,3.0,polymer,O=C(C(/C1=C(C#N)\C#N)=C\C2=CC(C(CC(CC)CCCC)(CC(CC)CCCC)C3=C4SC(C5=C(F)C(F)=C(C6=CC7=C(C(SC(/C=C8/C(C(C=CC=C9)=C9C8=O)=C(C#N)\C#N)=C%10)=C%10C7(CC(CCCC)CC)CC(CCCC)CC)S6)C%11=C5N=C(C%12=CC=C(CCCCCC)C=C%12)C(C%13=CC=C(CCCCCC)C=C%13)=N%11)=C3)=C4S2)C%14=C1C=CC=C%14,O=C(C1=C(C/2=C(C#N)\C#N)C=CC=C1)C2=C/C3=CC(C4(CC)CC)=C(S3)C(S5)=C4C=C5C(C(F)=C(C(C6=CC7=C(C8=C(C7(CC)CC)C=C(/C=C9C(C%10=C(C\9=C(C#N)/C#N)C=CC=C%10)=O)S8)S6)=C%11N=C%12C%13=CC=C(CC)C=C%13)F)=C%11N=C%12C%14=CC=C(CC)C=C%14,CCC(CCCC)CC1=CC=C(S1)C2=C3C(SC(C4=CC=C(S4)C(SC(C5=CC=C(C6=CC7=C(S6)C(C8=CC=C(CC(CCCC)CC)S8)=C9C(SC(C%10=CC=C(S%10)C(SC(C%11=CC=C(C%12=CC%13=C(S%12)C(C%14=CC=C(CC(CCCC)CC)S%14)=C%15C(SC(C%16=CC=C(S%16)C(SC(C%17=CC=CS%17)=C%18C%19=O)=C%18C(C%20=C(CC(CCCC)CC)SC(CC(CCCC)CC)=C%20%19)=O)=C%15)=C%13C%21=CC=C(CC(CCCC)CC)S%21)S%11)=C%22C%23=O)=C%22C(C%24=C(CC(CCCC)CC)SC(CC(CCCC)CC)=C%24%23)=O)=C9)=C7C%25=CC=C(CC(CCCC)CC)S%25)S5)=C%26C%27=O)=C%26C(C%28=C(CC(CCCC)CC)SC(CC(CCCC)CC)=C%28%27)=O)=C3)=C(C%29=CC=C(CC(CCCC)CC)S%29)C%30=C2SC=C%30,CCc1ccc(-c2c3cc(-c4ccc(-c5sc(-c6ccc(-c7cc8c(-c9ccc(CC)s9)c9sc(-c%10ccc(-c%11sc(-c%12ccc(-c%13cc%14c(-c%15ccc(CC)s%15)c%15sc(-c%16ccc(-c%17sc(-c%18cccs%18)c%18c%17C(=O)c%17c(CC)sc(CC)c%17C%18=O)s%16)cc%15c(-c%15ccc(CC)s%15)c%14s%13)s%12)c%12c%11C(=O)c%11c(CC)sc(CC)c%11C%12=O)s%10)cc9c(-c9ccc(CC)s9)c8s7)s6)c6c5C(=O)c5c(CC)sc(CC)c5C6=O)s4)sc3c(-c3ccc(CC)s3)c3ccsc23)s1
1514,QOC6-4Cl,PBDB-T,,10.1021/acsami.1c11412,0.782,22.91,69.01,,sm,unfused,3.0,polymer,O=C(C(/C1=C(C#N)\C#N)=C\C2=CC(C(CC(CC)CCCC)(CC(CC)CCCC)C3=C4SC(C5=C(F)C(F)=C(C6=CC7=C(C(SC(/C=C8/C(C(C=C(Cl)C(Cl)=C9)=C9C8=O)=C(C#N)\C#N)=C%10)=C%10C7(CC(CCCC)CC)CC(CCCC)CC)S6)C%11=C5N=C(C%12=CC=C(CCCCCC)C=C%12)C(C%13=CC=C(CCCCCC)C=C%13)=N%11)=C3)=C4S2)C%14=C1C=C(Cl)C(Cl)=C%14,O=C(C1=C(C/2=C(C#N)\C#N)C=C(Cl)C(Cl)=C1)C2=C/C3=CC(C4(CC)CC)=C(S3)C(S5)=C4C=C5C(C(F)=C(C(C6=CC7=C(C8=C(C7(CC)CC)C=C(/C=C9C(C%10=C(C\9=C(C#N)/C#N)C=C(Cl)C(Cl)=C%10)=O)S8)S6)=C%11N=C%12C%13=CC=C(CC)C=C%13)F)=C%11N=C%12C%14=CC=C(CC)C=C%14,CCC(CCCC)CC1=CC=C(S1)C2=C3C(SC(C4=CC=C(S4)C(SC(C5=CC=C(C6=CC7=C(S6)C(C8=CC=C(CC(CCCC)CC)S8)=C9C(SC(C%10=CC=C(S%10)C(SC(C%11=CC=C(C%12=CC%13=C(S%12)C(C%14=CC=C(CC(CCCC)CC)S%14)=C%15C(SC(C%16=CC=C(S%16)C(SC(C%17=CC=CS%17)=C%18C%19=O)=C%18C(C%20=C(CC(CCCC)CC)SC(CC(CCCC)CC)=C%20%19)=O)=C%15)=C%13C%21=CC=C(CC(CCCC)CC)S%21)S%11)=C%22C%23=O)=C%22C(C%24=C(CC(CCCC)CC)SC(CC(CCCC)CC)=C%24%23)=O)=C9)=C7C%25=CC=C(CC(CCCC)CC)S%25)S5)=C%26C%27=O)=C%26C(C%28=C(CC(CCCC)CC)SC(CC(CCCC)CC)=C%28%27)=O)=C3)=C(C%29=CC=C(CC(CCCC)CC)S%29)C%30=C2SC=C%30,CCc1ccc(-c2c3cc(-c4ccc(-c5sc(-c6ccc(-c7cc8c(-c9ccc(CC)s9)c9sc(-c%10ccc(-c%11sc(-c%12ccc(-c%13cc%14c(-c%15ccc(CC)s%15)c%15sc(-c%16ccc(-c%17sc(-c%18cccs%18)c%18c%17C(=O)c%17c(CC)sc(CC)c%17C%18=O)s%16)cc%15c(-c%15ccc(CC)s%15)c%14s%13)s%12)c%12c%11C(=O)c%11c(CC)sc(CC)c%11C%12=O)s%10)cc9c(-c9ccc(CC)s9)c8s7)s6)c6c5C(=O)c5c(CC)sc(CC)c5C6=O)s4)sc3c(-c3ccc(CC)s3)c3ccsc23)s1
1515,SeTIC,PBDB-TF,,10.1021/acsenergylett.8b01808,0.95,15.45,51.0,,sm,fused,7.0,polymer,N#CC(C#N)=C1C=2C=CC=CC2C(=O)C1=CC=3SC4=C([Se]C=5C=6C=C7C(=CC6C(C8=CC=C(C=C8)CCCCCC)(C9=CC=C(C=C9)CCCCCC)C45)C=%10[Se]C=%11C=C(SC%11C%10C7(C%12=CC=C(C=C%12)CCCCCC)C%13=CC=C(C=C%13)CCCCCC)C=C%14C(=O)C=%15C=CC=CC%15C%14=C(C#N)C#N)C3,CCc1ccc(C2(c3ccc(CC)cc3)c3cc4c(cc3-c3[se]c5cc(/C=C6\C(=O)c7ccccc7C6=C(C#N)C#N)sc5c32)C(c2ccc(CC)cc2)(c2ccc(CC)cc2)c2c-4[se]c3cc(/C=C4\C(=O)c5ccccc5C4=C(C#N)C#N)sc23)cc1,FC1=C(CC(CCCC)CC)SC(C2=C3C(SC(C4=CC=C(S4)C(SC(C5=CC=C(C6=CC7=C(S6)C(C8=CC(F)=C(CC(CCCC)CC)S8)=C9C(SC(C%10=CC=C(S%10)C(SC(C%11=CC=C(C%12=CC%13=C(S%12)C(C%14=CC(F)=C(CC(CCCC)CC)S%14)=C%15C(SC(C%16=CC=C(S%16)C(SC(C%17=CC=CS%17)=C%18C%19=O)=C%18C(C%20=C(CC(CCCC)CC)SC(CC(CCCC)CC)=C%20%19)=O)=C%15)=C%13C%21=CC(F)=C(CC(CCCC)CC)S%21)S%11)=C%22C%23=O)=C%22C(C%24=C(CC(CCCC)CC)SC(CC(CCCC)CC)=C%24%23)=O)=C9)=C7C%25=CC(F)=C(CC(CCCC)CC)S%25)S5)=C%26C%27=O)=C%26C(C%28=C(CC(CCCC)CC)SC(CC(CCCC)CC)=C%28%27)=O)=C3)=C(C%29=CC(F)=C(CC(CCCC)CC)S%29)C%30=C2SC=C%30)=C1,CCc1sc(-c2c3cc(-c4ccc(-c5sc(-c6ccc(-c7cc8c(-c9cc(F)c(CC)s9)c9sc(-c%10ccc(-c%11sc(-c%12ccc(-c%13cc%14c(-c%15cc(F)c(CC)s%15)c%15sc(-c%16ccc(-c%17sc(-c%18cccs%18)c%18c%17C(=O)c%17c(CC)sc(CC)c%17C%18=O)s%16)cc%15c(-c%15cc(F)c(CC)s%15)c%14s%13)s%12)c%12c%11C(=O)c%11c(CC)sc(CC)c%11C%12=O)s%10)cc9c(-c9cc(F)c(CC)s9)c8s7)s6)c6c5C(=O)c5c(CC)sc(CC)c5C6=O)s4)sc3c(-c3cc(F)c(CC)s3)c3ccsc23)cc1F
1516,SeTIC4Cl,PBDB-TF,,10.1021/acsenergylett.8b01808,0.78,22.92,75.0,,sm,fused,7.0,polymer,N#C/C(C#N)=C1C2=C(C(C\1=CC3=CC([Se]C4=C5C(C6=CC=C(CCCCCC)C=C6)(C7=CC=C(CCCCCC)C=C7)C8=C4C=C9C(C%10=C(C9(C%11=CC=C(CCCCCC)C=C%11)C%12=CC=C(CCCCCC)C=C%12)C%13=C(C=C(C=C%14C(C%15=C(/C%14=C(C#N)\C#N)C=C(Cl)C(Cl)=C%15)=O)S%13)[Se]%10)=C8)=C5S3)=O)C=C(Cl)C(Cl)=C2,CCc1ccc(C2(c3ccc(CC)cc3)c3cc4c(cc3-c3[se]c5cc(/C=C6\C(=O)c7cc(Cl)c(Cl)cc7C6=C(C#N)C#N)sc5c32)C(c2ccc(CC)cc2)(c2ccc(CC)cc2)c2c-4[se]c3cc(/C=C4\C(=O)c5cc(Cl)c(Cl)cc5C4=C(C#N)C#N)sc23)cc1,FC1=C(CC(CCCC)CC)SC(C2=C3C(SC(C4=CC=C(S4)C(SC(C5=CC=C(C6=CC7=C(S6)C(C8=CC(F)=C(CC(CCCC)CC)S8)=C9C(SC(C%10=CC=C(S%10)C(SC(C%11=CC=C(C%12=CC%13=C(S%12)C(C%14=CC(F)=C(CC(CCCC)CC)S%14)=C%15C(SC(C%16=CC=C(S%16)C(SC(C%17=CC=CS%17)=C%18C%19=O)=C%18C(C%20=C(CC(CCCC)CC)SC(CC(CCCC)CC)=C%20%19)=O)=C%15)=C%13C%21=CC(F)=C(CC(CCCC)CC)S%21)S%11)=C%22C%23=O)=C%22C(C%24=C(CC(CCCC)CC)SC(CC(CCCC)CC)=C%24%23)=O)=C9)=C7C%25=CC(F)=C(CC(CCCC)CC)S%25)S5)=C%26C%27=O)=C%26C(C%28=C(CC(CCCC)CC)SC(CC(CCCC)CC)=C%28%27)=O)=C3)=C(C%29=CC(F)=C(CC(CCCC)CC)S%29)C%30=C2SC=C%30)=C1,CCc1sc(-c2c3cc(-c4ccc(-c5sc(-c6ccc(-c7cc8c(-c9cc(F)c(CC)s9)c9sc(-c%10ccc(-c%11sc(-c%12ccc(-c%13cc%14c(-c%15cc(F)c(CC)s%15)c%15sc(-c%16ccc(-c%17sc(-c%18cccs%18)c%18c%17C(=O)c%17c(CC)sc(CC)c%17C%18=O)s%16)cc%15c(-c%15cc(F)c(CC)s%15)c%14s%13)s%12)c%12c%11C(=O)c%11c(CC)sc(CC)c%11C%12=O)s%10)cc9c(-c9cc(F)c(CC)s9)c8s7)s6)c6c5C(=O)c5c(CC)sc(CC)c5C6=O)s4)sc3c(-c3cc(F)c(CC)s3)c3ccsc23)cc1F
1517,CSeT-IC,J71,,10.1021/acsami.1c12028,0.912,17.17,54.83,,sm,fused,7.0,polymer,N#CC(C#N)=C1C=2C=CC=CC2C(=O)C1=CC=3SC4=C([Se]C=5C=6C=C7C(=CC6C(C8=CC=C(C=C8)CCCCCC)(C9=CC=C(C=C9)CCCCCC)C45)C=%10[Se]C=%11C=C(SC%11C%10C7(C%12=CC=C(C=C%12)CCCCCC)C%13=CC=C(C=C%13)CCCCCC)C=C%14C(=O)C=%15C=CC=CC%15C%14=C(C#N)C#N)C3,CCc1ccc(C2(c3ccc(CC)cc3)c3cc4c(cc3-c3[se]c5cc(/C=C6\C(=O)c7ccccc7C6=C(C#N)C#N)sc5c32)C(c2ccc(CC)cc2)(c2ccc(CC)cc2)c2c-4[se]c3cc(/C=C4\C(=O)c5ccccc5C4=C(C#N)C#N)sc23)cc1,CCC[Si](CCC)(CCC)C1=CC=C(S1)C2=C3SC(C4=CC=C(C5=C(C(F)=CC6=NN(CC(CCCCCCCC)CCCCCC)N=C65)F)S4)=CC3=C(C7=CC=C([Si](CCC)(CCC)CCC)S7)C8=C2C=C(S8)C9=CC=C(C(C%10=NN(CC(CCCCCCCC)CCCCCC)N=C%10%11)=C(F)C(F)=C%11C%12=CC=C(S%12)C%13=CC%14=C(C%15=CC=C([Si](CCC)(CCC)CCC)S%15)C%16=C(C(C%17=CC=C([Si](CCC)(CCC)CCC)S%17)=C%14S%13)C=C(S%16)C%18=CC=C(C(C%19=NN(CC(CCCCCCCC)CCCCCC)N=C%19%20)=C(F)C(F)=C%20C%21=CC=C(S%21)C%22=CC%23=C(C%24=CC=C([Si](CCC)(CCC)CCC)S%24)C%25=C(C(C%26=CC=C([Si](CCC)(CCC)CCC)S%26)=C%23S%22)C=C(S%25)C%27=CC=CS%27)S%18)S9,CCN1N=C2C(C3=CC=CS3)=C(C(F)=C(C2=N1)C4=CC=C(S4)C5=CC6=C(C7=C(C(C8=CC=C(S8)[Si](CC)(CC)CC)=C6S5)C=C(C9=CC=C(S9)C%10=C(C(F)=C(C%11=NN(N=C%10%11)CC)C%12=CC=C(S%12)C%13=CC%14=C(C%15=C(C(C%16=CC=C(S%16)[Si](CC)(CC)CC)=C%14S%13)C=C(C%17=CC=C(S%17)C%18=C(C(F)=C(C%19=NN(N=C%18%19)CC)C%20=CC=C(S%20)C%21=CC%22=C(C%23=C(C(C%24=CC=C(S%24)[Si](CC)(CC)CC)=C%22S%21)C=CS%23)C%25=CC=C(S%25)[Si](CC)(CC)CC)F)S%15)C%26=CC=C(S%26)[Si](CC)(CC)CC)F)S7)C%27=CC=C(S%27)[Si](CC)(CC)CC)F
1518,SeCT-IC,J71,,10.1021/acsami.1c12028,0.889,18.09,67.69,,sm,fused,5.0,polymer,N#CC(C#N)=C1C=2C=CC=CC2C(=O)C1=CC=3SC=4C=5[Se]C=6C=C7C([Se]C=8C=9SC(C=C%10C(=O)C=%11C=CC=CC%11C%10=C(C#N)C#N)=CC9C(C%12=CC=C(C=C%12)CCCCCC)(C%13=CC=C(C=C%13)CCCCCC)C87)=CC6C5C(C%14=CC=C(C=C%14)CCCCCC)(C%15=CC=C(C=C%15)CCCCCC)C4C3,CCc1ccc(C2(c3ccc(CC)cc3)c3cc(/C=C4\C(=O)c5ccccc5C4=C(C#N)C#N)sc3-c3[se]c4cc5c6c([se]c5cc4c32)-c2sc(/C=C3/C(=O)c4ccccc4C3=C(C#N)C#N)cc2C6(c2ccc(CC)cc2)c2ccc(CC)cc2)cc1,CCC[Si](CCC)(CCC)C1=CC=C(S1)C2=C3SC(C4=CC=C(C5=C(C(F)=CC6=NN(CC(CCCCCCCC)CCCCCC)N=C65)F)S4)=CC3=C(C7=CC=C([Si](CCC)(CCC)CCC)S7)C8=C2C=C(S8)C9=CC=C(C(C%10=NN(CC(CCCCCCCC)CCCCCC)N=C%10%11)=C(F)C(F)=C%11C%12=CC=C(S%12)C%13=CC%14=C(C%15=CC=C([Si](CCC)(CCC)CCC)S%15)C%16=C(C(C%17=CC=C([Si](CCC)(CCC)CCC)S%17)=C%14S%13)C=C(S%16)C%18=CC=C(C(C%19=NN(CC(CCCCCCCC)CCCCCC)N=C%19%20)=C(F)C(F)=C%20C%21=CC=C(S%21)C%22=CC%23=C(C%24=CC=C([Si](CCC)(CCC)CCC)S%24)C%25=C(C(C%26=CC=C([Si](CCC)(CCC)CCC)S%26)=C%23S%22)C=C(S%25)C%27=CC=CS%27)S%18)S9,CCN1N=C2C(C3=CC=CS3)=C(C(F)=C(C2=N1)C4=CC=C(S4)C5=CC6=C(C7=C(C(C8=CC=C(S8)[Si](CC)(CC)CC)=C6S5)C=C(C9=CC=C(S9)C%10=C(C(F)=C(C%11=NN(N=C%10%11)CC)C%12=CC=C(S%12)C%13=CC%14=C(C%15=C(C(C%16=CC=C(S%16)[Si](CC)(CC)CC)=C%14S%13)C=C(C%17=CC=C(S%17)C%18=C(C(F)=C(C%19=NN(N=C%18%19)CC)C%20=CC=C(S%20)C%21=CC%22=C(C%23=C(C(C%24=CC=C(S%24)[Si](CC)(CC)CC)=C%22S%21)C=CS%23)C%25=CC=C(S%25)[Si](CC)(CC)CC)F)S%15)C%26=CC=C(S%26)[Si](CC)(CC)CC)F)S7)C%27=CC=C(S%27)[Si](CC)(CC)CC)F
