Repository: brigreens/Meta-analysis_OSCs

This repository contains the data files and analysis notebooks to support the paper "Meta-Analysis of Molecular Design Strategies for Non-Fullerene Acceptor Based Organic Solar Cell Materials" (DOI: 10.26434/chemrxiv-2024-w29b1)

File: general_dataset_analysis/OSC_filtered_with_sidechains.csv (part 45 of 59)
,reported_acceptor,reported_donor,reference,DOI,Voc,Jsc,FF,PCE,acceptor_type,acceptor_class,fused_rings_in_core,donor_type,acc_SMILES_sidechains,acc_SMILES_shortened_sidechains,don_SMILES_sidechains,don_SMILES_shortened_sidechains
1519,CTSe-IC,J71,,10.1021/acsami.1c12028,0.925,18.21,68.81,,sm,fused,7.0,polymer,N#CC(C#N)=C1C=2C=CC=CC2C(=O)C1=CC=3[Se]C4=C(SC=5C=6C=C7C(=CC6C(C8=CC=C(C=C8)CCCCCC)(C9=CC=C(C=C9)CCCCCC)C54)C=%10SC=%11C=C([Se]C%11C%10C7(C%12=CC=C(C=C%12)CCCCCC)C%13=CC=C(C=C%13)CCCCCC)C=C%14C(=O)C=%15C=CC=CC%15C%14=C(C#N)C#N)C3,CCC1=CC=C(C2(C3=C(C4=C2C5=C(C=C([Se]5)/C=C6C(C7=C(C\6=C(C#N)/C#N)C=CC=C7)=O)S4)C=C(C(C8=CC=C(CC)C=C8)(C9=C%10SC%11=C9[Se]C(/C=C%12C(C%13=C(C\%12=C(C#N)/C#N)C=CC=C%13)=O)=C%11)C%14=CC=C(CC)C=C%14)C%10=C3)C%15=CC=C(CC)C=C%15)C=C1,CCC[Si](CCC)(CCC)C1=CC=C(S1)C2=C3SC(C4=CC=C(C5=C(C(F)=CC6=NN(CC(CCCCCCCC)CCCCCC)N=C65)F)S4)=CC3=C(C7=CC=C([Si](CCC)(CCC)CCC)S7)C8=C2C=C(S8)C9=CC=C(C(C%10=NN(CC(CCCCCCCC)CCCCCC)N=C%10%11)=C(F)C(F)=C%11C%12=CC=C(S%12)C%13=CC%14=C(C%15=CC=C([Si](CCC)(CCC)CCC)S%15)C%16=C(C(C%17=CC=C([Si](CCC)(CCC)CCC)S%17)=C%14S%13)C=C(S%16)C%18=CC=C(C(C%19=NN(CC(CCCCCCCC)CCCCCC)N=C%19%20)=C(F)C(F)=C%20C%21=CC=C(S%21)C%22=CC%23=C(C%24=CC=C([Si](CCC)(CCC)CCC)S%24)C%25=C(C(C%26=CC=C([Si](CCC)(CCC)CCC)S%26)=C%23S%22)C=C(S%25)C%27=CC=CS%27)S%18)S9,CCN1N=C2C(C3=CC=CS3)=C(C(F)=C(C2=N1)C4=CC=C(S4)C5=CC6=C(C7=C(C(C8=CC=C(S8)[Si](CC)(CC)CC)=C6S5)C=C(C9=CC=C(S9)C%10=C(C(F)=C(C%11=NN(N=C%10%11)CC)C%12=CC=C(S%12)C%13=CC%14=C(C%15=C(C(C%16=CC=C(S%16)[Si](CC)(CC)CC)=C%14S%13)C=C(C%17=CC=C(S%17)C%18=C(C(F)=C(C%19=NN(N=C%18%19)CC)C%20=CC=C(S%20)C%21=CC%22=C(C%23=C(C(C%24=CC=C(S%24)[Si](CC)(CC)CC)=C%22S%21)C=CS%23)C%25=CC=C(S%25)[Si](CC)(CC)CC)F)S%15)C%26=CC=C(S%26)[Si](CC)(CC)CC)F)S7)C%27=CC=C(S%27)[Si](CC)(CC)CC)F
1520,GL1,PBDB-T,,10.1021/acsami.1c13035,0.7609999999999999,22.59,66.5,,sm,fused,9.0,polymer,O=C1C2=C(C=C(F)C(F)=C2)C(/C1=C/C(S3)=CC4=C3C(SC5=C6SC7=C5C(C8=CC=C(CCCCCC)C=C8)(C9=CC=C(CCCCCC)C=C9)C%10=C7SC%11=C%10SC%12=C%11C(C%13=CC=C(CCCCCC)C=C%13)(C%14=CC=C(CCCCCC)C=C%14)C%15=C%12SC(/C=C%16/C(C(C=C(F)C(F)=C%17)=C%17C%16=O)=C(C#N)/C#N)=C%15)=C6C4(C%18=CC=C(CCCCCC)C=C%18)C%19=CC=C(CCCCCC)C=C%19)=C(C#N)\C#N,O=C(C1=C(C/2=C(C#N)\C#N)C=C(F)C(F)=C1)C2=C/C3=CC(C4(C5=CC=C(CC)C=C5)C6=CC=C(CC)C=C6)=C(C7=C4C8=C(C9=C(C%10=C(C9(C%11=CC=C(CC)C=C%11)C%12=CC=C(CC)C=C%12)C%13=C(C%14=C(C%15=C(C%14(C%16=CC=C(CC)C=C%16)C%17=CC=C(CC)C=C%17)C=C(/C=C%18C(C%19=C(C\%18=C(C#N)/C#N)C=C(F)C(F)=C%19)=O)S%15)S%13)S%10)S8)S7)S3,CCC(CCCC)CC1=CC=C(S1)C2=C3C(SC(C4=CC=C(S4)C(SC(C5=CC=C(C6=CC7=C(S6)C(C8=CC=C(CC(CCCC)CC)S8)=C9C(SC(C%10=CC=C(S%10)C(SC(C%11=CC=C(C%12=CC%13=C(S%12)C(C%14=CC=C(CC(CCCC)CC)S%14)=C%15C(SC(C%16=CC=C(S%16)C(SC(C%17=CC=CS%17)=C%18C%19=O)=C%18C(C%20=C(CC(CCCC)CC)SC(CC(CCCC)CC)=C%20%19)=O)=C%15)=C%13C%21=CC=C(CC(CCCC)CC)S%21)S%11)=C%22C%23=O)=C%22C(C%24=C(CC(CCCC)CC)SC(CC(CCCC)CC)=C%24%23)=O)=C9)=C7C%25=CC=C(CC(CCCC)CC)S%25)S5)=C%26C%27=O)=C%26C(C%28=C(CC(CCCC)CC)SC(CC(CCCC)CC)=C%28%27)=O)=C3)=C(C%29=CC=C(CC(CCCC)CC)S%29)C%30=C2SC=C%30,CCc1ccc(-c2c3cc(-c4ccc(-c5sc(-c6ccc(-c7cc8c(-c9ccc(CC)s9)c9sc(-c%10ccc(-c%11sc(-c%12ccc(-c%13cc%14c(-c%15ccc(CC)s%15)c%15sc(-c%16ccc(-c%17sc(-c%18cccs%18)c%18c%17C(=O)c%17c(CC)sc(CC)c%17C%18=O)s%16)cc%15c(-c%15ccc(CC)s%15)c%14s%13)s%12)c%12c%11C(=O)c%11c(CC)sc(CC)c%11C%12=O)s%10)cc9c(-c9ccc(CC)s9)c8s7)s6)c6c5C(=O)c5c(CC)sc(CC)c5C6=O)s4)sc3c(-c3ccc(CC)s3)c3ccsc23)s1
1521,6-IFIC,PTB7-Th,,10.1021/acsami.1c13404,0.69,22.35,61.4,,sm,fused,5.0,polymer,O=C1C2=CC=CC=C2C(/C1=C/C3=C(SC(C(OCC(CC)CCCC)=O)=C4F)C4=C(C5=CC6=C(C(C=C(C(CCCCCCCC)(CCCCCCCC)C7=C8SC(C9=C(C(F)=C(C(OCC(CCCC)CC)=O)S%10)C%10=C(/C=C(C(C%11=CC=CC=C%11%12)=O)/C%12=C(C#N)\C#N)S9)=C7)C8=C%13)=C%13C6(CCCCCCCC)CCCCCCCC)S5)S3)=C(C#N)/C#N,CCOC(=O)c1sc2c(/C=C3\C(=O)c4ccccc4C3=C(C#N)C#N)sc(-c3cc4c(s3)-c3cc5c(cc3C4(CC)CC)-c3sc(-c4sc(/C=C6\C(=O)c7ccccc7C6=C(C#N)C#N)c6sc(C(=O)OCC)c(F)c46)cc3C5(CC)CC)c2c1F,FC1=C(C(OCC(CCCC)CC)=O)SC2=C(SC=C21)C(S3)=CC4=C3C(C5=CC=C(CC(CC)CCCC)S5)=C(C=C(C6=C(C(F)=C(C(OCC(CCCC)CC)=O)S7)C7=C(S6)C(S8)=CC9=C8C(C%10=CC=C(CC(CCCC)CC)S%10)=C(C=C(C%11=C(C(F)=C(C(OCC(CCCC)CC)=O)S%12)C%12=C(S%11)C(S%13)=CC%14=C%13C(C%15=CC=C(CC(CC)CCCC)S%15)=C(C=CS%16)C%16=C%14C%17=CC=C(CC(CC)CCCC)S%17)S%18)C%18=C9C%19=CC=C(CC(CCCC)CC)S%19)S%20)C%20=C4C%21=CC=C(CC(CC)CCCC)S%21,CCOC(=O)c1sc2c(-c3cc4c(-c5ccc(CC)s5)c5sc(-c6sc(-c7cc8c(-c9ccc(CC)s9)c9sc(-c%10sc(-c%11cc%12c(-c%13ccc(CC)s%13)c%13sccc%13c(-c%13ccc(CC)s%13)c%12s%11)c%11sc(C(=O)OCC)c(F)c%10%11)cc9c(-c9ccc(CC)s9)c8s7)c7sc(C(=O)OCC)c(F)c67)cc5c(-c5ccc(CC)s5)c4s3)scc2c1F
1522,6-IF4F,PTB7-Th,,10.1021/acsami.1c13404,0.59,25.21,67.9,,sm,fused,5.0,polymer,O=C1C2=CC(F)=C(F)C=C2C(/C1=C/C3=C(SC(C(OCC(CC)CCCC)=O)=C4F)C4=C(C5=CC6=C(C(C=C(C(CCCCCCCC)(CCCCCCCC)C7=C8SC(C9=C(C(F)=C(C(OCC(CCCC)CC)=O)S%10)C%10=C(/C=C(C(C%11=CC(F)=C(F)C=C%11%12)=O)/C%12=C(C#N)\C#N)S9)=C7)C8=C%13)=C%13C6(CCCCCCCC)CCCCCCCC)S5)S3)=C(C#N)/C#N,CCOC(=O)c1sc2c(/C=C3\C(=O)c4cc(F)c(F)cc4C3=C(C#N)C#N)sc(-c3cc4c(s3)-c3cc5c(cc3C4(CC)CC)-c3sc(-c4sc(/C=C6\C(=O)c7cc(F)c(F)cc7C6=C(C#N)C#N)c6sc(C(=O)OCC)c(F)c46)cc3C5(CC)CC)c2c1F,FC1=C(C(OCC(CCCC)CC)=O)SC2=C(SC=C21)C(S3)=CC4=C3C(C5=CC=C(CC(CC)CCCC)S5)=C(C=C(C6=C(C(F)=C(C(OCC(CCCC)CC)=O)S7)C7=C(S6)C(S8)=CC9=C8C(C%10=CC=C(CC(CCCC)CC)S%10)=C(C=C(C%11=C(C(F)=C(C(OCC(CCCC)CC)=O)S%12)C%12=C(S%11)C(S%13)=CC%14=C%13C(C%15=CC=C(CC(CC)CCCC)S%15)=C(C=CS%16)C%16=C%14C%17=CC=C(CC(CC)CCCC)S%17)S%18)C%18=C9C%19=CC=C(CC(CCCC)CC)S%19)S%20)C%20=C4C%21=CC=C(CC(CC)CCCC)S%21,CCOC(=O)c1sc2c(-c3cc4c(-c5ccc(CC)s5)c5sc(-c6sc(-c7cc8c(-c9ccc(CC)s9)c9sc(-c%10sc(-c%11cc%12c(-c%13ccc(CC)s%13)c%13sccc%13c(-c%13ccc(CC)s%13)c%12s%11)c%11sc(C(=O)OCC)c(F)c%10%11)cc9c(-c9ccc(CC)s9)c8s7)c7sc(C(=O)OCC)c(F)c67)cc5c(-c5ccc(CC)s5)c4s3)scc2c1F
1523,6-IF2F,PTB7-Th,,10.1021/acsami.1c13404,0.65,24.69,67.8,,sm,fused,5.0,polymer,O=C1C2=CC(F)=C(F)C=C2C(/C1=C/C3=C(SC(C(OCC(CC)CCCC)=O)=C4F)C4=C(C5=CC6=C(C(C=C(C(CCCCCCCC)(CCCCCCCC)C7=C8SC(C9=C(C(F)=C(C(OCC(CCCC)CC)=O)S%10)C%10=C(/C=C(C(C%11=CC=CC=C%11%12)=O)/C%12=C(C#N)\C#N)S9)=C7)C8=C%13)=C%13C6(CCCCCCCC)CCCCCCCC)S5)S3)=C(C#N)/C#N,CCOC(=O)c1sc2c(/C=C3\C(=O)c4ccccc4C3=C(C#N)C#N)sc(-c3cc4c(s3)-c3cc5c(cc3C4(CC)CC)-c3sc(-c4sc(/C=C6\C(=O)c7cc(F)c(F)cc7C6=C(C#N)C#N)c6sc(C(=O)OCC)c(F)c46)cc3C5(CC)CC)c2c1F,FC1=C(C(OCC(CCCC)CC)=O)SC2=C(SC=C21)C(S3)=CC4=C3C(C5=CC=C(CC(CC)CCCC)S5)=C(C=C(C6=C(C(F)=C(C(OCC(CCCC)CC)=O)S7)C7=C(S6)C(S8)=CC9=C8C(C%10=CC=C(CC(CCCC)CC)S%10)=C(C=C(C%11=C(C(F)=C(C(OCC(CCCC)CC)=O)S%12)C%12=C(S%11)C(S%13)=CC%14=C%13C(C%15=CC=C(CC(CC)CCCC)S%15)=C(C=CS%16)C%16=C%14C%17=CC=C(CC(CC)CCCC)S%17)S%18)C%18=C9C%19=CC=C(CC(CCCC)CC)S%19)S%20)C%20=C4C%21=CC=C(CC(CC)CCCC)S%21,CCOC(=O)c1sc2c(-c3cc4c(-c5ccc(CC)s5)c5sc(-c6sc(-c7cc8c(-c9ccc(CC)s9)c9sc(-c%10sc(-c%11cc%12c(-c%13ccc(CC)s%13)c%13sccc%13c(-c%13ccc(CC)s%13)c%12s%11)c%11sc(C(=O)OCC)c(F)c%10%11)cc9c(-c9ccc(CC)s9)c8s7)c7sc(C(=O)OCC)c(F)c67)cc5c(-c5ccc(CC)s5)c4s3)scc2c1F
1524,Cl-BTA3,PE25,,10.1021/acsami.1c14317,1.09,12.94,72.28,,sm,fused,5.0,polymer,O=C(N(CC)/C(S/1)=C(C#N)/C#N)C1=C/C(C2=NN(CCCCCCCC)N=C23)=CC(Cl)=C3C(S4)=CC5=C4C6=CC(C(C7=CC=C(CCCCCC)C=C7)(C8=CC=C(CCCCCC)C=C8)C9=C%10SC(C%11=C(Cl)C=C(/C=C%12C(N(CC)/C(S\%12)=C(C#N)/C#N)=O)C%13=NN(CCCCCCCC)N=C%13%11)=C9)=C%10C=C6C5(C%14=CC=C(CCCCCC)C=C%14)C%15=CC=C(CCCCCC)C=C%15,O=C(N(CC)/C(S/1)=C(C#N)/C#N)C1=C/C(C2=NN(CC)N=C23)=CC(Cl)=C3C(S4)=CC5=C4C6=CC(C(C7=CC=C(CC)C=C7)(C8=CC=C(CC)C=C8)C9=C%10SC(C%11=C(Cl)C=C(/C=C%12C(N(CC)/C(S\%12)=C(C#N)/C#N)=O)C%13=NN(CC)N=C%13%11)=C9)=C%10C=C6C5(C%14=CC=C(CC)C=C%14)C%15=CC=C(CC)C=C%15,FC1=C(CC(CC)CCCC)SC(C2=C3C(OC(C4=C(CCCCCC)C5=C(C=C(C6=C(Cl)C(Cl)=C(C7=CC8=C(C(CCCCCC)=C(C9=CC%10=C(O9)C(C%11=CC(F)=C(CC(CC)CCCC)S%11)=C%12C(OC(C%13=C(CCCCCC)C%14=C(C=C(C%15=C(Cl)C(Cl)=C(C%16=CC%17=C(C(CCCCCC)=C(C%18=CC%19=C(O%18)C(C%20=CC(F)=C(CC(CC)CCCC)S%20)=C%21C(OC(C%22=C(CCCCCC)C%23=C(C=C(C%24=C(Cl)C(Cl)=C(C%25=CC%26=C(C(CCCCCC)=CS%26)S%25)C%27=NN(CC(CCCCCC)CCCCCCCC)N=C%27%24)S%23)S%22)=C%21)=C%19C%28=CC(F)=C(CC(CC)CCCC)S%28)S%17)S%16)C%29=NN(CC(CCCCCC)CCCCCCCC)N=C%29%15)S%14)S%13)=C%12)=C%10C%30=CC(F)=C(CC(CC)CCCC)S%30)S8)S7)C%31=NN(CC(CCCCCC)CCCCCCCC)N=C%316)S5)S4)=C3)=C(C%32=CC(F)=C(CC(CC)CCCC)S%32)C%33=C2OC=C%33)=C1,CCC(S1)=C(F)C=C1C2=C3C(OC(C4=C(CC)C5=C(C=C(C6=C(Cl)C(Cl)=C(C7=CC8=C(C(CC)=C(C9=CC%10=C(O9)C(C%11=CC(F)=C(CC)S%11)=C%12C(OC(C%13=C(CC)C%14=C(C=C(C%15=C(Cl)C(Cl)=C(C%16=CC%17=C(C(CC)=C(C%18=CC%19=C(O%18)C(C%20=CC(F)=C(CC)S%20)=C%21C(OC(C%22=C(CC)C%23=C(C=C(C%24=C(Cl)C(Cl)=C(C%25=CC%26=C(C(CC)=CS%26)S%25)C%27=NN(CC)N=C%27%24)S%23)S%22)=C%21)=C%19C%28=CC(F)=C(CC)S%28)S%17)S%16)C%29=NN(CC)N=C%29%15)S%14)S%13)=C%12)=C%10C%30=CC(F)=C(CC)S%30)S8)S7)C%31=NN(CC)N=C%316)S5)S4)=C3)=C(C%32=CC(F)=C(CC)S%32)C%33=C2OC=C%33
1525,Cl-BTA3,TTC-Cl,,10.1039/D2CC05631C,1.15,13.81,69.6,,sm,fused,5.0,polymer,N#C/C(C#N)=C1SC(C(N/1CC)=O)=CC2=CC(Cl)=C(C3=NN(CCCCCCCC)N=C23)C4=CC5=C(C6=C(C(C7=CC=C(CCCCCC)C=C7)5C8=CC=C(CCCCCC)C=C8)C=C(C9=C(C%10(C%11=CC=C(CCCCCC)C=C%11)C%12=CC=C(CCCCCC)C=C%12)C=C(C%13=C(Cl)C=C(C%14=NN(CCCCCCCC)N=C%14%13)C=C%15S/C(N(CC)C%15=O)=C(C#N)/C#N)S9)C%10=C6)S4,CCC1=CC=C(C2(C3=C(C4=C2C=C(C5=C(Cl)C=C(C6=NN(N=C56)CC)/C=C7S/C(N(C/7=O)CC)=C(C#N)\C#N)S4)C=C(C(C8=CC=C(CC)C=C8)(C9=C%10SC(C%11=C(Cl)C=C(C%12=NN(N=C%11%12)CC)/C=C%13S/C(N(C/%13=O)CC)=C(C#N)\C#N)=C9)C%14=CC=C(CC)C=C%14)C%10=C3)C%15=CC=C(CC)C=C%15)C=C1,ClC(C=C1C(C2=C3SC=C2)=C4SC(C5=CC=C(S5)C6=C(C(CC(CCCCCC)CCCC)=O)C7=C(C(C(CC(CCCC)CCCCCC)=O)=C(C8=CC=C(C9=CC%10=C(C(C%11=CC(Cl)=C(S%11)CC(CCCC)CC)=C%12C=C(SC%12=C%10C%13=CC(Cl)=C(S%13)CC(CCCC)CC)C%14=CC=C(S%14)C%15=C(C(CC(CCCCCC)CCCC)=O)C%16=C(C(C(CC(CCCC)CCCCCC)=O)=C(C%17=CC=C(C%18=CC%19=C(C(C%20=CC(Cl)=C(S%20)CC(CCCC)CC)=C%21C=C(SC%21=C%19C%22=CC(Cl)=C(S%22)CC(CCCC)CC)C%23=CC=C(S%23)C%24=C(C(CC(CCCCCC)CCCC)=O)C%25=C(C(C(CC(CCCC)CCCCCC)=O)=C(C%26=CC=CS%26)S%25)S%24)S%18)S%17)S%16)S%15)S9)S8)S7)S6)=CC4=C3C%27=CC(Cl)=C(S%27)CC(CCCC)CC)=C(S1)CC(CCCC)CC,CCC1=C(Cl)C=C(C2=C3C=C(SC3=C(C4=C2SC=C4)C5=CC(Cl)=C(S5)CC)C6=CC=C(S6)C7=C(C(CC)=O)C8=C(C(C(CC)=O)=C(C9=CC=C(C%10=CC%11=C(C(C%12=CC(Cl)=C(S%12)CC)=C%13C=C(SC%13=C%11C%14=CC(Cl)=C(S%14)CC)C%15=CC=C(S%15)C%16=C(C(CC)=O)C%17=C(C(C(CC)=O)=C(C%18=CC=C(C%19=CC%20=C(C(C%21=CC(Cl)=C(S%21)CC)=C%22C=C(SC%22=C%20C%23=CC(Cl)=C(S%23)CC)C%24=CC=C(S%24)C%25=C(C(CC)=O)C%26=C(C(C(CC)=O)=C(C%27=CC=CS%27)S%26)S%25)S%19)S%18)S%17)S%16)S%10)S9)S8)S7)S1
1526,MQ5,PBDB-T-2F,,10.1021/acsami.1c15896,0.861,24.41,74.1,,sm,fused,7.0,polymer,O=C1C2=CC(F)=C(F)C=C2C(/C1=C/C3=CC(N(CC(CCCC)CCCCCC)C4=C5SC6=C4C(OCC(CCCCCC)CCCC)=C(SC7=C8N(CC(CCCCCC)CCCC)C9=C7[Se]C(/C=C(C(C%10=CC(F)=C(F)C=C%10%11)=O)/C%11=C(C#N)\C#N)=C9)C8=C6OCC(CCCC)CCCCCC)=C5[Se]3)=C(C#N)/C#N,O=C1C2=CC(F)=C(F)C=C2C(/C1=C/C3=CC(N(CC)C4=C5SC6=C4C(OCC)=C(SC7=C8N(CC)C9=C7[Se]C(/C=C(C(C%10=CC(F)=C(F)C=C%10%11)=O)/C%11=C(C#N)\C#N)=C9)C8=C6OCC)=C5[Se]3)=C(C#N)/C#N,FC1=C(CC(CCCC)CC)SC(C2=C3C(SC(C4=CC=C(S4)C(SC(C5=CC=C(C6=CC7=C(S6)C(C8=CC(F)=C(CC(CCCC)CC)S8)=C9C(SC(C%10=CC=C(S%10)C(SC(C%11=CC=C(C%12=CC%13=C(S%12)C(C%14=CC(F)=C(CC(CCCC)CC)S%14)=C%15C(SC(C%16=CC=C(S%16)C(SC(C%17=CC=CS%17)=C%18C%19=O)=C%18C(C%20=C(CC(CCCC)CC)SC(CC(CCCC)CC)=C%20%19)=O)=C%15)=C%13C%21=CC(F)=C(CC(CCCC)CC)S%21)S%11)=C%22C%23=O)=C%22C(C%24=C(CC(CCCC)CC)SC(CC(CCCC)CC)=C%24%23)=O)=C9)=C7C%25=CC(F)=C(CC(CCCC)CC)S%25)S5)=C%26C%27=O)=C%26C(C%28=C(CC(CCCC)CC)SC(CC(CCCC)CC)=C%28%27)=O)=C3)=C(C%29=CC(F)=C(CC(CCCC)CC)S%29)C%30=C2SC=C%30)=C1,CCc1sc(-c2c3cc(-c4ccc(-c5sc(-c6ccc(-c7cc8c(-c9cc(F)c(CC)s9)c9sc(-c%10ccc(-c%11sc(-c%12ccc(-c%13cc%14c(-c%15cc(F)c(CC)s%15)c%15sc(-c%16ccc(-c%17sc(-c%18cccs%18)c%18c%17C(=O)c%17c(CC)sc(CC)c%17C%18=O)s%16)cc%15c(-c%15cc(F)c(CC)s%15)c%14s%13)s%12)c%12c%11C(=O)c%11c(CC)sc(CC)c%11C%12=O)s%10)cc9c(-c9cc(F)c(CC)s9)c8s7)s6)c6c5C(=O)c5c(CC)sc(CC)c5C6=O)s4)sc3c(-c3cc(F)c(CC)s3)c3ccsc23)cc1F
1527,M36,PBDB-T-2F,,10.1021/acsami.1c15896,0.902,24.25,72.42,,sm,fused,7.0,polymer,O=C1C2=CC(F)=C(C=C2C(/C1=C/C3=CC4=C(S3)C(SC5=C6C(OCC(CCCC)CCCCCC)=C(C7=C5OCC(CCCCCC)CCCC)SC8=C7N(C9=C8SC(/C=C%10C(C%11=CC(F)=C(C=C%11C\%10=C(C#N)/C#N)F)=O)=C9)CC(CCCC)CCCCCC)=C6N4CC(CCCCCC)CCCC)=C(C#N)\C#N)F,CCOC1=C2C3=C(C4=C(N3CC)C=C(/C=C5C(C6=C(C\5=C(C#N)/C#N)C=C(F)C(F)=C6)=O)S4)SC2=C(OCC)C7=C1SC8=C7N(CC)C9=C8SC(/C=C%10C(C%11=C(C\%10=C(C#N)/C#N)C=C(F)C(F)=C%11)=O)=C9,FC1=C(CC(CCCC)CC)SC(C2=C3C(SC(C4=CC=C(S4)C(SC(C5=CC=C(C6=CC7=C(S6)C(C8=CC(F)=C(CC(CCCC)CC)S8)=C9C(SC(C%10=CC=C(S%10)C(SC(C%11=CC=C(C%12=CC%13=C(S%12)C(C%14=CC(F)=C(CC(CCCC)CC)S%14)=C%15C(SC(C%16=CC=C(S%16)C(SC(C%17=CC=CS%17)=C%18C%19=O)=C%18C(C%20=C(CC(CCCC)CC)SC(CC(CCCC)CC)=C%20%19)=O)=C%15)=C%13C%21=CC(F)=C(CC(CCCC)CC)S%21)S%11)=C%22C%23=O)=C%22C(C%24=C(CC(CCCC)CC)SC(CC(CCCC)CC)=C%24%23)=O)=C9)=C7C%25=CC(F)=C(CC(CCCC)CC)S%25)S5)=C%26C%27=O)=C%26C(C%28=C(CC(CCCC)CC)SC(CC(CCCC)CC)=C%28%27)=O)=C3)=C(C%29=CC(F)=C(CC(CCCC)CC)S%29)C%30=C2SC=C%30)=C1,CCc1sc(-c2c3cc(-c4ccc(-c5sc(-c6ccc(-c7cc8c(-c9cc(F)c(CC)s9)c9sc(-c%10ccc(-c%11sc(-c%12ccc(-c%13cc%14c(-c%15cc(F)c(CC)s%15)c%15sc(-c%16ccc(-c%17sc(-c%18cccs%18)c%18c%17C(=O)c%17c(CC)sc(CC)c%17C%18=O)s%16)cc%15c(-c%15cc(F)c(CC)s%15)c%14s%13)s%12)c%12c%11C(=O)c%11c(CC)sc(CC)c%11C%12=O)s%10)cc9c(-c9cc(F)c(CC)s9)c8s7)s6)c6c5C(=O)c5c(CC)sc(CC)c5C6=O)s4)sc3c(-c3cc(F)c(CC)s3)c3ccsc23)cc1F
1529,BTP-PHD-4F,PBDB-T-2F,,10.1021/acsami.1c19627,0.87,25.64,71.34,,sm,y,8.0,polymer,N#C/C(C#N)=C1C(C(C2=CC(F)=C(F)C=C2/1)=O)=CC3=C(C4=C(S3)C5=C(C6=C(N5CC(CCCCCC)CCCCCCCC)C(N(C7=C8SC9=C7SC(C=C%10C(C%11=CC(F)=C(F)C=C%11/C%10=C(C#N)/C#N)=O)=C9CCCCCCCCCCC)CCC%12=CC=C(C=C%12)OCC(CCCCCCCC)CCCCCC)=C8C%13=NSN=C6%13)S4)CCCCCCCCCCC,N#C/C(C#N)=C1C(C(C2=CC(F)=C(F)C=C2/1)=O)=CC3=C(C4=C(S3)C(N(C5=C6C7=NSN=C7C8=C5N(C9=C8SC%10=C9SC(C=C%11C(C%12=CC(F)=C(F)C=C%12/C%11=C(C#N)/C#N)=O)=C%10CC)CC)CC)=C6S4)CC,FC1=C(CC(CCCC)CC)SC(C2=C3C(SC(C4=CC=C(S4)C(SC(C5=CC=C(C6=CC7=C(S6)C(C8=CC(F)=C(CC(CCCC)CC)S8)=C9C(SC(C%10=CC=C(S%10)C(SC(C%11=CC=C(C%12=CC%13=C(S%12)C(C%14=CC(F)=C(CC(CCCC)CC)S%14)=C%15C(SC(C%16=CC=C(S%16)C(SC(C%17=CC=CS%17)=C%18C%19=O)=C%18C(C%20=C(CC(CCCC)CC)SC(CC(CCCC)CC)=C%20%19)=O)=C%15)=C%13C%21=CC(F)=C(CC(CCCC)CC)S%21)S%11)=C%22C%23=O)=C%22C(C%24=C(CC(CCCC)CC)SC(CC(CCCC)CC)=C%24%23)=O)=C9)=C7C%25=CC(F)=C(CC(CCCC)CC)S%25)S5)=C%26C%27=O)=C%26C(C%28=C(CC(CCCC)CC)SC(CC(CCCC)CC)=C%28%27)=O)=C3)=C(C%29=CC(F)=C(CC(CCCC)CC)S%29)C%30=C2SC=C%30)=C1,CCc1sc(-c2c3cc(-c4ccc(-c5sc(-c6ccc(-c7cc8c(-c9cc(F)c(CC)s9)c9sc(-c%10ccc(-c%11sc(-c%12ccc(-c%13cc%14c(-c%15cc(F)c(CC)s%15)c%15sc(-c%16ccc(-c%17sc(-c%18cccs%18)c%18c%17C(=O)c%17c(CC)sc(CC)c%17C%18=O)s%16)cc%15c(-c%15cc(F)c(CC)s%15)c%14s%13)s%12)c%12c%11C(=O)c%11c(CC)sc(CC)c%11C%12=O)s%10)cc9c(-c9cc(F)c(CC)s9)c8s7)s6)c6c5C(=O)c5c(CC)sc(CC)c5C6=O)s4)sc3c(-c3cc(F)c(CC)s3)c3ccsc23)cc1F
1530,BTP-EHBO-4F,PBDB-T-2F,,10.1021/acsami.1c19627,0.85,26.12,75.78,,sm,y,8.0,polymer,N#C/C(C#N)=C1C(C(C2=CC(F)=C(F)C=C2/1)=O)=CC3=C(C4=C(S3)C(N(C5=C6C7=NSN=C7C8=C5N(C9=C8SC%10=C9SC(C=C%11C(C%12=CC(F)=C(F)C=C%12/C%11=C(C#N)/C#N)=O)=C%10CCCCCCCCCCC)CC(CC)CCCC)CC(CCCC)CCCCCC)=C6S4)CCCCCCCCCCC,N#C/C(C#N)=C1C(C(C2=CC(F)=C(F)C=C2/1)=O)=CC3=C(C4=C(S3)C(N(C5=C6C7=NSN=C7C8=C5N(C9=C8SC%10=C9SC(C=C%11C(C%12=CC(F)=C(F)C=C%12/C%11=C(C#N)/C#N)=O)=C%10CC)CC)CC)=C6S4)CC,FC1=C(CC(CCCC)CC)SC(C2=C3C(SC(C4=CC=C(S4)C(SC(C5=CC=C(C6=CC7=C(S6)C(C8=CC(F)=C(CC(CCCC)CC)S8)=C9C(SC(C%10=CC=C(S%10)C(SC(C%11=CC=C(C%12=CC%13=C(S%12)C(C%14=CC(F)=C(CC(CCCC)CC)S%14)=C%15C(SC(C%16=CC=C(S%16)C(SC(C%17=CC=CS%17)=C%18C%19=O)=C%18C(C%20=C(CC(CCCC)CC)SC(CC(CCCC)CC)=C%20%19)=O)=C%15)=C%13C%21=CC(F)=C(CC(CCCC)CC)S%21)S%11)=C%22C%23=O)=C%22C(C%24=C(CC(CCCC)CC)SC(CC(CCCC)CC)=C%24%23)=O)=C9)=C7C%25=CC(F)=C(CC(CCCC)CC)S%25)S5)=C%26C%27=O)=C%26C(C%28=C(CC(CCCC)CC)SC(CC(CCCC)CC)=C%28%27)=O)=C3)=C(C%29=CC(F)=C(CC(CCCC)CC)S%29)C%30=C2SC=C%30)=C1,CCc1sc(-c2c3cc(-c4ccc(-c5sc(-c6ccc(-c7cc8c(-c9cc(F)c(CC)s9)c9sc(-c%10ccc(-c%11sc(-c%12ccc(-c%13cc%14c(-c%15cc(F)c(CC)s%15)c%15sc(-c%16ccc(-c%17sc(-c%18cccs%18)c%18c%17C(=O)c%17c(CC)sc(CC)c%17C%18=O)s%16)cc%15c(-c%15cc(F)c(CC)s%15)c%14s%13)s%12)c%12c%11C(=O)c%11c(CC)sc(CC)c%11C%12=O)s%10)cc9c(-c9cc(F)c(CC)s9)c8s7)s6)c6c5C(=O)c5c(CC)sc(CC)c5C6=O)s4)sc3c(-c3cc(F)c(CC)s3)c3ccsc23)cc1F
1531,FB-2IDTT-4Cl,PBDB-T,,10.1021/acsami.1c19943,0.84,20.3,64.8,,sm,fused,7.0,polymer,O=C1C2=CC(Cl)=C(Cl)C=C2C(/C1=C/CC3=CC4=C(C(C(C5=CC=C(CCCCCC)C=C5)(C6=CC=C(CCCCCC)C=C6)C7=C8C=C9C(C(SC%10=C%11SC(/C=C/C(C(F)=C%12F)=C(F)C(F)=C%12/C=C/C(S%13)=CC%14=C%13C(C%15(C%16=CC=C(CCCCCC)C=C%16)C%17=CC=C(CCCCCC)C=C%17)=C(S%14)C(C%15=C%18)=CC%19=C%18C(S%20)=C(C%19(C%21=CC=C(CCCCCC)C=C%21)C%22=CC=C(CCCCCC)C=C%22)C%23=C%20C=C(S%23)/C=C%24/C(C%25=C(C=C(C(Cl)=C%25)Cl)C%24=O)=C(C#N)/C#N)=C%10)=C%11C9(C%26=CC=C(CCCCCC)C=C%26)C%27=CC=C(CCCCCC)C=C%27)=C7)=C8S4)S3)=C(C#N)\C#N,O=C1C2=CC(Cl)=C(Cl)C=C2C(/C1=C/CC3=CC4=C(C(C(C5=CC=C(CC)C=C5)(C6=CC=C(CC)C=C6)C7=C8C=C9C(C(SC%10=C%11SC(/C=C/C(C(F)=C%12F)=C(F)C(F)=C%12/C=C/C(S%13)=CC%14=C%13C(C%15(C%16=CC=C(CC)C=C%16)C%17=CC=C(CC)C=C%17)=C(S%14)C(C%15=C%18)=CC%19=C%18C(S%20)=C(C%19(C%21=CC=C(CC)C=C%21)C%22=CC=C(CC)C=C%22)C%23=C%20C=C(S%23)/C=C%24/C(C%25=C(C=C(C(Cl)=C%25)Cl)C%24=O)=C(C#N)/C#N)=C%10)=C%11C9(C%26=CC=C(CC)C=C%26)C%27=CC=C(CC)C=C%27)=C7)=C8S4)S3)=C(C#N)\C#N,CCC(CCCC)CC1=CC=C(S1)C2=C3C(SC(C4=CC=C(S4)C(SC(C5=CC=C(C6=CC7=C(S6)C(C8=CC=C(CC(CCCC)CC)S8)=C9C(SC(C%10=CC=C(S%10)C(SC(C%11=CC=C(C%12=CC%13=C(S%12)C(C%14=CC=C(CC(CCCC)CC)S%14)=C%15C(SC(C%16=CC=C(S%16)C(SC(C%17=CC=CS%17)=C%18C%19=O)=C%18C(C%20=C(CC(CCCC)CC)SC(CC(CCCC)CC)=C%20%19)=O)=C%15)=C%13C%21=CC=C(CC(CCCC)CC)S%21)S%11)=C%22C%23=O)=C%22C(C%24=C(CC(CCCC)CC)SC(CC(CCCC)CC)=C%24%23)=O)=C9)=C7C%25=CC=C(CC(CCCC)CC)S%25)S5)=C%26C%27=O)=C%26C(C%28=C(CC(CCCC)CC)SC(CC(CCCC)CC)=C%28%27)=O)=C3)=C(C%29=CC=C(CC(CCCC)CC)S%29)C%30=C2SC=C%30,CCc1ccc(-c2c3cc(-c4ccc(-c5sc(-c6ccc(-c7cc8c(-c9ccc(CC)s9)c9sc(-c%10ccc(-c%11sc(-c%12ccc(-c%13cc%14c(-c%15ccc(CC)s%15)c%15sc(-c%16ccc(-c%17sc(-c%18cccs%18)c%18c%17C(=O)c%17c(CC)sc(CC)c%17C%18=O)s%16)cc%15c(-c%15ccc(CC)s%15)c%14s%13)s%12)c%12c%11C(=O)c%11c(CC)sc(CC)c%11C%12=O)s%10)cc9c(-c9ccc(CC)s9)c8s7)s6)c6c5C(=O)c5c(CC)sc(CC)c5C6=O)s4)sc3c(-c3ccc(CC)s3)c3ccsc23)s1
1532,TTDTC-0F,P3HT,,10.1021/acsami.1c21089,0.7,10.6,54.3,,sm,unfused,3.0,polymer,O=C(C(/C1=C(C#N)\C#N)=C\C2=CC(C(CC(CC)CCCC)(CC(CC)CCCC)C3=C4SC(C5=C(OCC(CCCC)CC)C6=C(C(OCC(CC)CCCC)=C(C7=CC8=C(C(SC(/C=C9/C(C(C=CC=C%10)=C%10C9=O)=C(C#N)\C#N)=C%11)=C%11C8(CC(CC)CCCC)CC(CC)CCCC)S7)S6)S5)=C3)=C4S2)C%12=C1C=CC=C%12,CCC(C1=C2SC(C3=C(OCC)C4=C(C(OCC)=C(C5=CC6=C(C(SC(/C=C7/C(C(C=CC=C8)=C8C7=O)=C(C#N)\C#N)=C9)=C9C6(CC)CC)S5)S4)S3)=C1)(CC)C%10=C2SC(/C=C(/C%11=C(C#N)\C#N)C(C%12=C%11C=CC=C%12)=O)=C%10,CCCCCCC1=CSC(C2=C(CCCCCC)C=C(C3=C(CCCCCC)C=C(C4=C(CCCCCC)C=C(C5=C(CCCCCC)C=C(C6=C(CCCCCC)C=CS6)S5)S4)S3)S2)=C1,CCc1cc(C)sc1-c1sc(-c2cc(CC)c(-c3sc(-c4cc(CC)c(-c5sc(C)cc5CC)s4)cc3CC)s2)cc1CC
1533,TTDTC-2F,P3HT,,10.1021/acsami.1c21089,0.61,17.3,62.8,,sm,unfused,3.0,polymer,O=C(C(/C1=C(C#N)\C#N)=C\C2=CC(C(CC(CC)CCCC)(CC(CC)CCCC)C3=C4SC(C5=C(OCC(CCCC)CC)C6=C(C(OCC(CC)CCCC)=C(C7=CC8=C(C(SC(/C=C9/C(C(C=C(F)C=C%10)=C%10C9=O)=C(C#N)\C#N)=C%11)=C%11C8(CC(CC)CCCC)CC(CC)CCCC)S7)S6)S5)=C3)=C4S2)C%12=C1C=C(F)C=C%12,CCC(C1=C2SC(C3=C(OCC)C4=C(C(OCC)=C(C5=CC6=C(C(SC(/C=C7/C(C(C=C(F)C=C8)=C8C7=O)=C(C#N)\C#N)=C9)=C9C6(CC)CC)S5)S4)S3)=C1)(CC)C%10=C2SC(/C=C(/C%11=C(C#N)\C#N)C(C%12=C%11C=C(F)C=C%12)=O)=C%10,CCCCCCC1=CSC(C2=C(CCCCCC)C=C(C3=C(CCCCCC)C=C(C4=C(CCCCCC)C=C(C5=C(CCCCCC)C=C(C6=C(CCCCCC)C=CS6)S5)S4)S3)S2)=C1,CCc1cc(C)sc1-c1sc(-c2cc(CC)c(-c3sc(-c4cc(CC)c(-c5sc(C)cc5CC)s4)cc3CC)s2)cc1CC
1534,TTDTC-4F,P3HT,,10.1021/acsami.1c21089,0.57,22.5,61.9,,sm,unfused,3.0,polymer,O=C(C(/C1=C(C#N)\C#N)=C\C2=CC(C(CC(CC)CCCC)(CC(CC)CCCC)C3=C4SC(C5=C(OCC(CCCC)CC)C6=C(C(OCC(CC)CCCC)=C(C7=CC8=C(C(SC(/C=C9/C(C(C=C(F)C(F)=C%10)=C%10C9=O)=C(C#N)\C#N)=C%11)=C%11C8(CC(CC)CCCC)CC(CC)CCCC)S7)S6)S5)=C3)=C4S2)C%12=C1C=C(F)C(F)=C%12,CCC(C1=C2SC(C3=C(OCC)C4=C(C(OCC)=C(C5=CC6=C(C(SC(/C=C7/C(C(C=C(F)C(F)=C8)=C8C7=O)=C(C#N)\C#N)=C9)=C9C6(CC)CC)S5)S4)S3)=C1)(CC)C%10=C2SC(/C=C(/C%11=C(C#N)\C#N)C(C%12=C%11C=C(F)C(F)=C%12)=O)=C%10,CCCCCCC1=CSC(C2=C(CCCCCC)C=C(C3=C(CCCCCC)C=C(C4=C(CCCCCC)C=C(C5=C(CCCCCC)C=C(C6=C(CCCCCC)C=CS6)S5)S4)S3)S2)=C1,CCc1cc(C)sc1-c1sc(-c2cc(CC)c(-c3sc(-c4cc(CC)c(-c5sc(C)cc5CC)s4)cc3CC)s2)cc1CC
1535,SPS-TDPP-2CNRh,P_yadagiri,,10.1021/acsami.2c02272,0.98,18.32,61.0,,sm,unfused,2.0,polymer,O=C(/C(S/1)=C/C2=CC=C(O2)C(S3)=CC=C3C4=C5C(C(N4CCCCCCCCCCCC)=O)=C(C6=CC=C(C7=CC=C(/C=C8S/C(N(CCCCCC)C\8=O)=C(C#N)/C#N)O7)S6)N(CCCCCCCCCCCC)C5=O)N(CCCCCC)C1=C(C#N)/C#N,O=C(/C(S/1)=C/C2=CC=C(O2)C(S3)=CC=C3C4=C5C(C(N4CC)=O)=C(C6=CC=C(C7=CC=C(/C=C8S/C(N(CC)C\8=O)=C(C#N)/C#N)O7)S6)N(CC)C5=O)N(CC)C1=C(C#N)/C#N,CCC(CCCC)CC(S1)=CC=C1C2=C(C=CS3)C3=C(C4=CC=C(CC(CC)CCCC)S4)C5=C2SC(C6=CC7=C(C(SC(C8=CC9=C(C%10=CC=C(CC(CCCC)CC)S%10)C%11=C(C=C(C%12=CC%13=C(C(SC(C%14=CC%15=C(C%16=CC=C(CC(CCCC)CC)S%16)C%17=C(C=C(C%18=CC%19=C(C(SC=C%20)=C%20C%21=C%19N=C(C%22=CC=C(CCC(CCCCCCCC)CCCCCCCCCC)S%22)S%21)S%18)S%17)C(C%23=CC=C(CC(CC)CCCC)S%23)=C%15S%14)=C%24)=C%24C%25=C%13N=C(C%26=CC=C(CCC(CCCCCCCC)CCCCCCCCCC)S%26)S%25)S%12)S%11)C(C%27=CC=C(CC(CC)CCCC)S%27)=C9S8)=C%28)=C%28C%29=C7N=C(C%30=CC=C(CCC(CCCCCCCC)CCCCCCCCCC)S%30)S%29)S6)=C5,CCC(S1)=CC=C1C2=C3C(C=CS3)=C(C4=CC=C(CC)S4)C5=C2C=C(C6=CC7=C(C(SC(C8=CC9=C(C%10=CC=C(CC)S%10)C%11=C(C=C(C%12=CC%13=C(C(SC(C%14=CC%15=C(C%16=CC=C(CC)S%16)C%17=C(C=C(C%18=CC%19=C(C(SC=C%20)=C%20C%21=C%19N=C(C%22=CC=C(CC)S%22)S%21)S%18)S%17)C(C%23=CC=C(CC)S%23)=C%15S%14)=C%24)=C%24C%25=C%13N=C(C%26=CC=C(CC)S%26)S%25)S%12)S%11)C(C%27=CC=C(CC)S%27)=C9S8)=C%28)=C%28C%29=C7N=C(C%30=CC=C(CC)S%30)S%29)S6)S5
1536,PY3Se-1V,PBDB-T,,10.1021/acsami.2c02485,0.81,24.7,65.9,,polymer,,,polymer,O=C1C2=CC=CC=C2C(/C1=C/C3=C(CCCCCCCCCCC)C(SC4=C5N(C6=C4C7=NSN=C7C8=C6N(C9=C8SC%10=C9[Se]C(/C=C/C=C%11/C(C%12=C(C%11=O)C=CC(C%13=CC=C(C(C=C%14C(/C%15=C/C%16=C(CCCCCCCCCCC)C(SC%17=C%18N(C%19=C%17C%20=NSN=C%20C%21=C%19N(C%22=C%21SC%23=C%22[Se]C(/C=C/C=C%24/C(C%25=C(C%24=O)C=CC(C%26=CC=C[Se]%26)=C%25)=C(C#N)/C#N)=C%23CCCCCCCCCCC)CC(CCCCCCCCCC)CCCCCCCCCCCC)CC(CCCCCCCCCC)CCCCCCCCCCCC)=C%18[Se]%16)=C(C#N)/C#N)=CC=C%14C%15=O)[Se]%13)=C%12)=C(C#N)/C#N)=C%10CCCCCCCCCCC)CC(CCCCCCCCCC)CCCCCCCCCCCC)CC(CCCCCCCCCC)CCCCCCCCCCCC)=C5[Se]3)=C(C#N)/C#N,O=C1C2=CC=CC=C2C(/C1=C/C3=C(CC)C(SC4=C5N(C6=C4C7=NSN=C7C8=C6N(C9=C8SC%10=C9[Se]C(/C=C/C=C%11/C(C%12=C(C%11=O)C=CC(C%13=CC=C(C(C=C%14C(/C%15=C/C%16=C(CC)C(SC%17=C%18N(C%19=C%17C%20=NSN=C%20C%21=C%19N(C%22=C%21SC%23=C%22[Se]C(/C=C/C=C%24/C(C%25=C(C%24=O)C=CC(C%26=CC=C[Se]%26)=C%25)=C(C#N)/C#N)=C%23CC)CC)CC)=C%18[Se]%16)=C(C#N)/C#N)=CC=C%14C%15=O)[Se]%13)=C%12)=C(C#N)/C#N)=C%10CC)CC)CC)=C5[Se]3)=C(C#N)/C#N,CCC(CCCC)CC1=CC=C(S1)C2=C3C(SC(C4=CC=C(S4)C(SC(C5=CC=C(C6=CC7=C(S6)C(C8=CC=C(CC(CCCC)CC)S8)=C9C(SC(C%10=CC=C(S%10)C(SC(C%11=CC=C(C%12=CC%13=C(S%12)C(C%14=CC=C(CC(CCCC)CC)S%14)=C%15C(SC(C%16=CC=C(S%16)C(SC(C%17=CC=CS%17)=C%18C%19=O)=C%18C(C%20=C(CC(CCCC)CC)SC(CC(CCCC)CC)=C%20%19)=O)=C%15)=C%13C%21=CC=C(CC(CCCC)CC)S%21)S%11)=C%22C%23=O)=C%22C(C%24=C(CC(CCCC)CC)SC(CC(CCCC)CC)=C%24%23)=O)=C9)=C7C%25=CC=C(CC(CCCC)CC)S%25)S5)=C%26C%27=O)=C%26C(C%28=C(CC(CCCC)CC)SC(CC(CCCC)CC)=C%28%27)=O)=C3)=C(C%29=CC=C(CC(CCCC)CC)S%29)C%30=C2SC=C%30,CCc1ccc(-c2c3cc(-c4ccc(-c5sc(-c6ccc(-c7cc8c(-c9ccc(CC)s9)c9sc(-c%10ccc(-c%11sc(-c%12ccc(-c%13cc%14c(-c%15ccc(CC)s%15)c%15sc(-c%16ccc(-c%17sc(-c%18cccs%18)c%18c%17C(=O)c%17c(CC)sc(CC)c%17C%18=O)s%16)cc%15c(-c%15ccc(CC)s%15)c%14s%13)s%12)c%12c%11C(=O)c%11c(CC)sc(CC)c%11C%12=O)s%10)cc9c(-c9ccc(CC)s9)c8s7)s6)c6c5C(=O)c5c(CC)sc(CC)c5C6=O)s4)sc3c(-c3ccc(CC)s3)c3ccsc23)s1
1537,BTA45,PTB7-Th,,10.1021/acsami.2c03171,1.06,12.62,59.56,,sm,fused,5.0,polymer,N#C/C(C#N)=C1SC(C(N\1CC2=CC=CC=C2)=O)=CC3=CC=C(C4=CC5=C(S4)C6=C(C=C(C7=C6)C8=C(C=C(S8)C9=CC=C(C=C%10S/C(N(C%10=O)CC%11=CC=CC=C%11)=C(C#N)\C#N)C%12=NN(N=C%129)CCCCCCCC)C7(C%13=CC=C(C=C%13)OCCCCCC)C%14=CC=C(C=C%14)OCCCCCC)C5(C%15=CC=C(C=C%15)OCCCCCC)C%16=CC=C(C=C%16)OCCCCCC)C%17=NN(N=C3%17)CCCCCCCC,N#C/C(C#N)=C1SC(C(N\1CC2=CC=CC=C2)=O)=CC3=CC=C(C4=CC5=C(S4)C6=C(C=C(C7=C6)C8=C(C=C(S8)C9=CC=C(C=C%10S/C(N(C%10=O)CC%11=CC=CC=C%11)=C(C#N)\C#N)C%12=NN(N=C%129)CC)C7(C%13=CC=C(C=C%13)OCC)C%14=CC=C(C=C%14)OCC)C5(C%15=CC=C(C=C%15)OCC)C%16=CC=C(C=C%16)OCC)C%17=NN(N=C3%17)CC,FC1=C(C(OCC(CCCC)CC)=O)SC2=C(SC=C21)C(S3)=CC4=C3C(C5=CC=C(CC(CC)CCCC)S5)=C(C=C(C6=C(C(F)=C(C(OCC(CCCC)CC)=O)S7)C7=C(S6)C(S8)=CC9=C8C(C%10=CC=C(CC(CCCC)CC)S%10)=C(C=C(C%11=C(C(F)=C(C(OCC(CCCC)CC)=O)S%12)C%12=C(S%11)C(S%13)=CC%14=C%13C(C%15=CC=C(CC(CC)CCCC)S%15)=C(C=CS%16)C%16=C%14C%17=CC=C(CC(CC)CCCC)S%17)S%18)C%18=C9C%19=CC=C(CC(CCCC)CC)S%19)S%20)C%20=C4C%21=CC=C(CC(CC)CCCC)S%21,CCOC(=O)c1sc2c(-c3cc4c(-c5ccc(CC)s5)c5sc(-c6sc(-c7cc8c(-c9ccc(CC)s9)c9sc(-c%10sc(-c%11cc%12c(-c%13ccc(CC)s%13)c%13sccc%13c(-c%13ccc(CC)s%13)c%12s%11)c%11sc(C(=O)OCC)c(F)c%10%11)cc9c(-c9ccc(CC)s9)c8s7)c7sc(C(=O)OCC)c(F)c67)cc5c(-c5ccc(CC)s5)c4s3)scc2c1F
1538,F-BTA45,PTB7-Th,,10.1021/acsami.2c03171,0.99,12.73,67.29,,sm,fused,5.0,polymer,N#C/C(C#N)=C1SC(C(N\1CC2=CC=CC=C2)=O)=CC3=CC(F)=C(C4=NN(CCCCCCCC)N=C34)C5=CC6=C(C7=C(C6(C8=CC=C(OCCCCCC)C=C8)C9=CC=C(OCCCCCC)C=C9)C=C(C%10=C(C%11(C%12=CC=C(OCCCCCC)C=C%12)C%13=CC=C(OCCCCCC)C=C%13)C=C(C%14=C(C=C(C%15=NN(CCCCCCCC)N=C%15%14)C=C%16S/C(N(CC%17=CC=CC=C%17)C%16=O)=C(C#N)\C#N)F)S%10)C%11=C7)S5,N#C/C(C#N)=C1SC(C(N\1CC2=CC=CC=C2)=O)=CC3=CC(F)=C(C4=NN(CC)N=C34)C5=CC6=C(C7=C(C6(C8=CC=C(OCC)C=C8)C9=CC=C(OCC)C=C9)C=C(C%10=C(C%11(C%12=CC=C(OCC)C=C%12)C%13=CC=C(OCC)C=C%13)C=C(C%14=C(C=C(C%15=NN(CC)N=C%15%14)C=C%16S/C(N(CC%17=CC=CC=C%17)C%16=O)=C(C#N)\C#N)F)S%10)C%11=C7)S5,FC1=C(C(OCC(CCCC)CC)=O)SC2=C(SC=C21)C(S3)=CC4=C3C(C5=CC=C(CC(CC)CCCC)S5)=C(C=C(C6=C(C(F)=C(C(OCC(CCCC)CC)=O)S7)C7=C(S6)C(S8)=CC9=C8C(C%10=CC=C(CC(CCCC)CC)S%10)=C(C=C(C%11=C(C(F)=C(C(OCC(CCCC)CC)=O)S%12)C%12=C(S%11)C(S%13)=CC%14=C%13C(C%15=CC=C(CC(CC)CCCC)S%15)=C(C=CS%16)C%16=C%14C%17=CC=C(CC(CC)CCCC)S%17)S%18)C%18=C9C%19=CC=C(CC(CCCC)CC)S%19)S%20)C%20=C4C%21=CC=C(CC(CC)CCCC)S%21,CCOC(=O)c1sc2c(-c3cc4c(-c5ccc(CC)s5)c5sc(-c6sc(-c7cc8c(-c9ccc(CC)s9)c9sc(-c%10sc(-c%11cc%12c(-c%13ccc(CC)s%13)c%13sccc%13c(-c%13ccc(CC)s%13)c%12s%11)c%11sc(C(=O)OCC)c(F)c%10%11)cc9c(-c9ccc(CC)s9)c8s7)c7sc(C(=O)OCC)c(F)c67)cc5c(-c5ccc(CC)s5)c4s3)scc2c1F
1539,MAZ-2,D18,,10.1021/acsami.2c03196,0.89,0.85,42.82,,sm,y,8.0,polymer,O=C(N(C)C(N(C)C/1=O)=O)C1=C/C2=C(CCCCCCCCCCC)C3=C(S2)C4=C(S3)C5=C(N4CC(CC)CCCC)C6=C(C7=NSN=C75)C8=C(N6CC(CC)CCCC)C9=C(S8)C(CCCCCCCCCCC)=C(/C=C%10C(N(C)C(N(C)C/%10=O)=O)=O)S9,CCC1=C(/C=C2C(N(C)C(N(C)C/2=O)=O)=O)SC3=C1SC4=C3N(C5=C4C6=NSN=C6C7=C5N(C8=C7SC9=C8SC(/C=C%10C(N(C)C(N(C)C\%10=O)=O)=O)=C9CC)CC)CC,FC1=C(CC)SC(C2=C3C(C=C(C4=C(CC(CCCC)CCCCCC)C=C(C5=CC6=C(C(SC(C7=CC(CC(CCCC)CCCCCC)=C(C(S8)=CC9=C8C(C%10=CC(F)=C(CC)S%10)=C(C=C(C%11=C(CC(CCCC)CCCCCC)C=C(C%12=CC%13=C(C(SC(C%14=CC(CC(CCCC)CCCCCC)=C(C(S%15)=CC%16=C%15C(C%17=CC(F)=C(CC)S%17)=C(C=C(C%18=C(CC(CCCC)CCCCCC)C=C(C%19=CC%20=C(C(SC(C%21=CC(CC(CCCC)CCCCCC)=CS%21)=C%22)=C%22C%23=NSN=C%23%20)S%19)S%18)S%24)C%24=C%16C%25=CC(F)=C(CC)S%25)S%14)=C%26)=C%26C%27=NSN=C%27%13)S%12)S%11)S%28)C%28=C9C%29=CC(F)=C(CC)S%29)S7)=C%30)=C%30C%31=NSN=C%316)S5)S4)S3)=C(C%32=CC(F)=C(CC)S%32)C%33=C2C=CS%33)=C1,CCc1csc(-c2cc3c4nsnc4c4cc(-c5cc(CC)c(-c6cc7c(-c8cc(F)c(CC)s8)c8sc(-c9sc(-c%10cc%11c%12nsnc%12c%12cc(-c%13cc(CC)c(-c%14cc%15c(-c%16cc(F)c(CC)s%16)c%16sc(-c%17sc(-c%18cc%19c%20nsnc%20c%20cc(-c%21cc(CC)c(-c%22cc%23c(-c%24cc(F)c(CC)s%24)c%24sccc%24c(-c%24cc(F)c(CC)s%24)c%23s%22)s%21)sc%20c%19s%18)cc%17CC)cc%16c(-c%16cc(F)c(CC)s%16)c%15s%14)s%13)sc%12c%11s%10)cc9CC)cc8c(-c8cc(F)c(CC)s8)c7s6)s5)sc4c3s2)c1
1540,C8-4Cl,PM6,,10.1021/acsami.2c03723,0.8240000000000001,22.33,62.75,,sm,unfused,3.0,polymer,O=C1C2=CC(Cl)=C(Cl)C=C2C(/C1=C/C3=CC(C4(CC(CC)CCCC)CC(CC)CCCC)=C(S3)C5=C4C=C(C6=C(C(N(CCCCCCCC)C7=O)=O)C7=C(S6)C8=CC(C9(CC(CC)CCCC)CC(CC)CCCC)=C(S8)C%10=C9C=C(S%10)/C=C(C(C%11=CC(Cl)=C(Cl)C=C%11%12)=O)/C%12=C(C#N)\C#N)S5)=C(C#N)/C#N,O=C1C2=CC(Cl)=C(Cl)C=C2C(/C1=C/C3=CC(C4(CC)CC)=C(S3)C5=C4C=C(C6=C(C(N(CC)C7=O)=O)C7=C(S6)C8=CC(C9(CC)CC)=C(S8)C%10=C9C=C(S%10)/C=C(C(C%11=CC(Cl)=C(Cl)C=C%11%12)=O)/C%12=C(C#N)\C#N)S5)=C(C#N)/C#N,FC1=C(CC(CCCC)CC)SC(C2=C3C(SC(C4=CC=C(S4)C(SC(C5=CC=C(C6=CC7=C(S6)C(C8=CC(F)=C(CC(CCCC)CC)S8)=C9C(SC(C%10=CC=C(S%10)C(SC(C%11=CC=C(C%12=CC%13=C(S%12)C(C%14=CC(F)=C(CC(CCCC)CC)S%14)=C%15C(SC(C%16=CC=C(S%16)C(SC(C%17=CC=CS%17)=C%18C%19=O)=C%18C(C%20=C(CC(CCCC)CC)SC(CC(CCCC)CC)=C%20%19)=O)=C%15)=C%13C%21=CC(F)=C(CC(CCCC)CC)S%21)S%11)=C%22C%23=O)=C%22C(C%24=C(CC(CCCC)CC)SC(CC(CCCC)CC)=C%24%23)=O)=C9)=C7C%25=CC(F)=C(CC(CCCC)CC)S%25)S5)=C%26C%27=O)=C%26C(C%28=C(CC(CCCC)CC)SC(CC(CCCC)CC)=C%28%27)=O)=C3)=C(C%29=CC(F)=C(CC(CCCC)CC)S%29)C%30=C2SC=C%30)=C1,CCc1sc(-c2c3cc(-c4ccc(-c5sc(-c6ccc(-c7cc8c(-c9cc(F)c(CC)s9)c9sc(-c%10ccc(-c%11sc(-c%12ccc(-c%13cc%14c(-c%15cc(F)c(CC)s%15)c%15sc(-c%16ccc(-c%17sc(-c%18cccs%18)c%18c%17C(=O)c%17c(CC)sc(CC)c%17C%18=O)s%16)cc%15c(-c%15cc(F)c(CC)s%15)c%14s%13)s%12)c%12c%11C(=O)c%11c(CC)sc(CC)c%11C%12=O)s%10)cc9c(-c9cc(F)c(CC)s9)c8s7)s6)c6c5C(=O)c5c(CC)sc(CC)c5C6=O)s4)sc3c(-c3cc(F)c(CC)s3)c3ccsc23)cc1F
1541,C8-4F,PM6,,10.1021/acsami.2c03723,0.818,22.3,64.82,,sm,unfused,3.0,polymer,O=C1C2=CC(F)=C(F)C=C2C(/C1=C/C3=CC(C4(CC(CC)CCCC)CC(CC)CCCC)=C(S3)C5=C4C=C(C6=C(C(N(CCCCCCCC)C7=O)=O)C7=C(S6)C8=CC(C9(CC(CC)CCCC)CC(CC)CCCC)=C(S8)C%10=C9C=C(S%10)/C=C(C(C%11=CC(F)=C(F)C=C%11%12)=O)/C%12=C(C#N)\C#N)S5)=C(C#N)/C#N,O=C1C2=CC(F)=C(F)C=C2C(/C1=C/C3=CC(C4(CC)CC)=C(S3)C5=C4C=C(C6=C(C(N(CC)C7=O)=O)C7=C(S6)C8=CC(C9(CC)CC)=C(S8)C%10=C9C=C(S%10)/C=C(C(C%11=CC(F)=C(F)C=C%11%12)=O)/C%12=C(C#N)\C#N)S5)=C(C#N)/C#N,FC1=C(CC(CCCC)CC)SC(C2=C3C(SC(C4=CC=C(S4)C(SC(C5=CC=C(C6=CC7=C(S6)C(C8=CC(F)=C(CC(CCCC)CC)S8)=C9C(SC(C%10=CC=C(S%10)C(SC(C%11=CC=C(C%12=CC%13=C(S%12)C(C%14=CC(F)=C(CC(CCCC)CC)S%14)=C%15C(SC(C%16=CC=C(S%16)C(SC(C%17=CC=CS%17)=C%18C%19=O)=C%18C(C%20=C(CC(CCCC)CC)SC(CC(CCCC)CC)=C%20%19)=O)=C%15)=C%13C%21=CC(F)=C(CC(CCCC)CC)S%21)S%11)=C%22C%23=O)=C%22C(C%24=C(CC(CCCC)CC)SC(CC(CCCC)CC)=C%24%23)=O)=C9)=C7C%25=CC(F)=C(CC(CCCC)CC)S%25)S5)=C%26C%27=O)=C%26C(C%28=C(CC(CCCC)CC)SC(CC(CCCC)CC)=C%28%27)=O)=C3)=C(C%29=CC(F)=C(CC(CCCC)CC)S%29)C%30=C2SC=C%30)=C1,CCc1sc(-c2c3cc(-c4ccc(-c5sc(-c6ccc(-c7cc8c(-c9cc(F)c(CC)s9)c9sc(-c%10ccc(-c%11sc(-c%12ccc(-c%13cc%14c(-c%15cc(F)c(CC)s%15)c%15sc(-c%16ccc(-c%17sc(-c%18cccs%18)c%18c%17C(=O)c%17c(CC)sc(CC)c%17C%18=O)s%16)cc%15c(-c%15cc(F)c(CC)s%15)c%14s%13)s%12)c%12c%11C(=O)c%11c(CC)sc(CC)c%11C%12=O)s%10)cc9c(-c9cc(F)c(CC)s9)c8s7)s6)c6c5C(=O)c5c(CC)sc(CC)c5C6=O)s4)sc3c(-c3cc(F)c(CC)s3)c3ccsc23)cc1F
1542,C6C4-4F,PM6,,10.1021/acsami.2c03723,0.8240000000000001,22.52,67.34,,sm,unfused,3.0,polymer,O=C1C2=CC(F)=C(F)C=C2C(/C1=C/C3=CC(C4(CC(CC)CCCC)CC(CC)CCCC)=C(S3)C5=C4C=C(C6=C(C(N(CC(CCCC)CCCCCC)C7=O)=O)C7=C(S6)C8=CC(C9(CC(CC)CCCC)CC(CC)CCCC)=C(S8)C%10=C9C=C(S%10)/C=C(C(C%11=CC(F)=C(F)C=C%11%12)=O)/C%12=C(C#N)\C#N)S5)=C(C#N)/C#N,O=C1C2=CC(F)=C(F)C=C2C(/C1=C/C3=CC(C4(CC)CC)=C(S3)C5=C4C=C(C6=C(C(N(CC)C7=O)=O)C7=C(S6)C8=CC(C9(CC)CC)=C(S8)C%10=C9C=C(S%10)/C=C(C(C%11=CC(F)=C(F)C=C%11%12)=O)/C%12=C(C#N)\C#N)S5)=C(C#N)/C#N,FC1=C(CC(CCCC)CC)SC(C2=C3C(SC(C4=CC=C(S4)C(SC(C5=CC=C(C6=CC7=C(S6)C(C8=CC(F)=C(CC(CCCC)CC)S8)=C9C(SC(C%10=CC=C(S%10)C(SC(C%11=CC=C(C%12=CC%13=C(S%12)C(C%14=CC(F)=C(CC(CCCC)CC)S%14)=C%15C(SC(C%16=CC=C(S%16)C(SC(C%17=CC=CS%17)=C%18C%19=O)=C%18C(C%20=C(CC(CCCC)CC)SC(CC(CCCC)CC)=C%20%19)=O)=C%15)=C%13C%21=CC(F)=C(CC(CCCC)CC)S%21)S%11)=C%22C%23=O)=C%22C(C%24=C(CC(CCCC)CC)SC(CC(CCCC)CC)=C%24%23)=O)=C9)=C7C%25=CC(F)=C(CC(CCCC)CC)S%25)S5)=C%26C%27=O)=C%26C(C%28=C(CC(CCCC)CC)SC(CC(CCCC)CC)=C%28%27)=O)=C3)=C(C%29=CC(F)=C(CC(CCCC)CC)S%29)C%30=C2SC=C%30)=C1,CCc1sc(-c2c3cc(-c4ccc(-c5sc(-c6ccc(-c7cc8c(-c9cc(F)c(CC)s9)c9sc(-c%10ccc(-c%11sc(-c%12ccc(-c%13cc%14c(-c%15cc(F)c(CC)s%15)c%15sc(-c%16ccc(-c%17sc(-c%18cccs%18)c%18c%17C(=O)c%17c(CC)sc(CC)c%17C%18=O)s%16)cc%15c(-c%15cc(F)c(CC)s%15)c%14s%13)s%12)c%12c%11C(=O)c%11c(CC)sc(CC)c%11C%12=O)s%10)cc9c(-c9cc(F)c(CC)s9)c8s7)s6)c6c5C(=O)c5c(CC)sc(CC)c5C6=O)s4)sc3c(-c3cc(F)c(CC)s3)c3ccsc23)cc1F
1543,C6C4-4Cl,PM6,,10.1021/acsami.2c03723,0.838,22.81,67.4,,sm,unfused,3.0,polymer,O=C1C2=CC(Cl)=C(Cl)C=C2C(/C1=C/C3=CC(C4(CC(CC)CCCC)CC(CC)CCCC)=C(S3)C5=C4C=C(C6=C(C(N(CC(CCCC)CCCCCC)C7=O)=O)C7=C(S6)C8=CC(C9(CC(CC)CCCC)CC(CC)CCCC)=C(S8)C%10=C9C=C(S%10)/C=C(C(C%11=CC(Cl)=C(Cl)C=C%11%12)=O)/C%12=C(C#N)\C#N)S5)=C(C#N)/C#N,O=C1C2=CC(Cl)=C(Cl)C=C2C(/C1=C/C3=CC(C4(CC)CC)=C(S3)C5=C4C=C(C6=C(C(N(CC)C7=O)=O)C7=C(S6)C8=CC(C9(CC)CC)=C(S8)C%10=C9C=C(S%10)/C=C(C(C%11=CC(Cl)=C(Cl)C=C%11%12)=O)/C%12=C(C#N)\C#N)S5)=C(C#N)/C#N,FC1=C(CC(CCCC)CC)SC(C2=C3C(SC(C4=CC=C(S4)C(SC(C5=CC=C(C6=CC7=C(S6)C(C8=CC(F)=C(CC(CCCC)CC)S8)=C9C(SC(C%10=CC=C(S%10)C(SC(C%11=CC=C(C%12=CC%13=C(S%12)C(C%14=CC(F)=C(CC(CCCC)CC)S%14)=C%15C(SC(C%16=CC=C(S%16)C(SC(C%17=CC=CS%17)=C%18C%19=O)=C%18C(C%20=C(CC(CCCC)CC)SC(CC(CCCC)CC)=C%20%19)=O)=C%15)=C%13C%21=CC(F)=C(CC(CCCC)CC)S%21)S%11)=C%22C%23=O)=C%22C(C%24=C(CC(CCCC)CC)SC(CC(CCCC)CC)=C%24%23)=O)=C9)=C7C%25=CC(F)=C(CC(CCCC)CC)S%25)S5)=C%26C%27=O)=C%26C(C%28=C(CC(CCCC)CC)SC(CC(CCCC)CC)=C%28%27)=O)=C3)=C(C%29=CC(F)=C(CC(CCCC)CC)S%29)C%30=C2SC=C%30)=C1,CCc1sc(-c2c3cc(-c4ccc(-c5sc(-c6ccc(-c7cc8c(-c9cc(F)c(CC)s9)c9sc(-c%10ccc(-c%11sc(-c%12ccc(-c%13cc%14c(-c%15cc(F)c(CC)s%15)c%15sc(-c%16ccc(-c%17sc(-c%18cccs%18)c%18c%17C(=O)c%17c(CC)sc(CC)c%17C%18=O)s%16)cc%15c(-c%15cc(F)c(CC)s%15)c%14s%13)s%12)c%12c%11C(=O)c%11c(CC)sc(CC)c%11C%12=O)s%10)cc9c(-c9cc(F)c(CC)s9)c8s7)s6)c6c5C(=O)c5c(CC)sc(CC)c5C6=O)s4)sc3c(-c3cc(F)c(CC)s3)c3ccsc23)cc1F
1544,C8C8-4F,PM6,,10.1021/acsami.2c03723,0.8370000000000001,22.7,69.42,,sm,unfused,3.0,polymer,O=C1C2=CC(F)=C(F)C=C2C(/C1=C/C3=CC(C4(CC(CC)CCCC)CC(CC)CCCC)=C(S3)C5=C4C=C(C6=C(C(N(C(CCCCCCCC)CCCCCCCC)C7=O)=O)C7=C(S6)C8=CC(C9(CC(CC)CCCC)CC(CC)CCCC)=C(S8)C%10=C9C=C(S%10)/C=C(C(C%11=CC(F)=C(F)C=C%11%12)=O)/C%12=C(C#N)\C#N)S5)=C(C#N)/C#N,O=C1C2=CC(F)=C(F)C=C2C(/C1=C/C3=CC(C4(CC)CC)=C(S3)C5=C4C=C(C6=C(C(N(CC)C7=O)=O)C7=C(S6)C8=CC(C9(CC)CC)=C(S8)C%10=C9C=C(S%10)/C=C(C(C%11=CC(F)=C(F)C=C%11%12)=O)/C%12=C(C#N)\C#N)S5)=C(C#N)/C#N,FC1=C(CC(CCCC)CC)SC(C2=C3C(SC(C4=CC=C(S4)C(SC(C5=CC=C(C6=CC7=C(S6)C(C8=CC(F)=C(CC(CCCC)CC)S8)=C9C(SC(C%10=CC=C(S%10)C(SC(C%11=CC=C(C%12=CC%13=C(S%12)C(C%14=CC(F)=C(CC(CCCC)CC)S%14)=C%15C(SC(C%16=CC=C(S%16)C(SC(C%17=CC=CS%17)=C%18C%19=O)=C%18C(C%20=C(CC(CCCC)CC)SC(CC(CCCC)CC)=C%20%19)=O)=C%15)=C%13C%21=CC(F)=C(CC(CCCC)CC)S%21)S%11)=C%22C%23=O)=C%22C(C%24=C(CC(CCCC)CC)SC(CC(CCCC)CC)=C%24%23)=O)=C9)=C7C%25=CC(F)=C(CC(CCCC)CC)S%25)S5)=C%26C%27=O)=C%26C(C%28=C(CC(CCCC)CC)SC(CC(CCCC)CC)=C%28%27)=O)=C3)=C(C%29=CC(F)=C(CC(CCCC)CC)S%29)C%30=C2SC=C%30)=C1,CCc1sc(-c2c3cc(-c4ccc(-c5sc(-c6ccc(-c7cc8c(-c9cc(F)c(CC)s9)c9sc(-c%10ccc(-c%11sc(-c%12ccc(-c%13cc%14c(-c%15cc(F)c(CC)s%15)c%15sc(-c%16ccc(-c%17sc(-c%18cccs%18)c%18c%17C(=O)c%17c(CC)sc(CC)c%17C%18=O)s%16)cc%15c(-c%15cc(F)c(CC)s%15)c%14s%13)s%12)c%12c%11C(=O)c%11c(CC)sc(CC)c%11C%12=O)s%10)cc9c(-c9cc(F)c(CC)s9)c8s7)s6)c6c5C(=O)c5c(CC)sc(CC)c5C6=O)s4)sc3c(-c3cc(F)c(CC)s3)c3ccsc23)cc1F
1545,C8C8-4Cl,PM6,,10.1021/acsami.2c03723,0.818,23.8,72.5,,sm,unfused,3.0,polymer,O=C1C2=CC(Cl)=C(Cl)C=C2C(/C1=C/C3=CC(C4(CC(CC)CCCC)CC(CC)CCCC)=C(S3)C5=C4C=C(C6=C(C(N(C(CCCCCCCC)CCCCCCCC)C7=O)=O)C7=C(S6)C8=CC(C9(CC(CC)CCCC)CC(CC)CCCC)=C(S8)C%10=C9C=C(S%10)/C=C(C(C%11=CC(Cl)=C(Cl)C=C%11%12)=O)/C%12=C(C#N)\C#N)S5)=C(C#N)/C#N,O=C1C2=CC(Cl)=C(Cl)C=C2C(/C1=C/C3=CC(C4(CC)CC)=C(S3)C5=C4C=C(C6=C(C(N(CC)C7=O)=O)C7=C(S6)C8=CC(C9(CC)CC)=C(S8)C%10=C9C=C(S%10)/C=C(C(C%11=CC(Cl)=C(Cl)C=C%11%12)=O)/C%12=C(C#N)\C#N)S5)=C(C#N)/C#N,FC1=C(CC(CCCC)CC)SC(C2=C3C(SC(C4=CC=C(S4)C(SC(C5=CC=C(C6=CC7=C(S6)C(C8=CC(F)=C(CC(CCCC)CC)S8)=C9C(SC(C%10=CC=C(S%10)C(SC(C%11=CC=C(C%12=CC%13=C(S%12)C(C%14=CC(F)=C(CC(CCCC)CC)S%14)=C%15C(SC(C%16=CC=C(S%16)C(SC(C%17=CC=CS%17)=C%18C%19=O)=C%18C(C%20=C(CC(CCCC)CC)SC(CC(CCCC)CC)=C%20%19)=O)=C%15)=C%13C%21=CC(F)=C(CC(CCCC)CC)S%21)S%11)=C%22C%23=O)=C%22C(C%24=C(CC(CCCC)CC)SC(CC(CCCC)CC)=C%24%23)=O)=C9)=C7C%25=CC(F)=C(CC(CCCC)CC)S%25)S5)=C%26C%27=O)=C%26C(C%28=C(CC(CCCC)CC)SC(CC(CCCC)CC)=C%28%27)=O)=C3)=C(C%29=CC(F)=C(CC(CCCC)CC)S%29)C%30=C2SC=C%30)=C1,CCc1sc(-c2c3cc(-c4ccc(-c5sc(-c6ccc(-c7cc8c(-c9cc(F)c(CC)s9)c9sc(-c%10ccc(-c%11sc(-c%12ccc(-c%13cc%14c(-c%15cc(F)c(CC)s%15)c%15sc(-c%16ccc(-c%17sc(-c%18cccs%18)c%18c%17C(=O)c%17c(CC)sc(CC)c%17C%18=O)s%16)cc%15c(-c%15cc(F)c(CC)s%15)c%14s%13)s%12)c%12c%11C(=O)c%11c(CC)sc(CC)c%11C%12=O)s%10)cc9c(-c9cc(F)c(CC)s9)c8s7)s6)c6c5C(=O)c5c(CC)sc(CC)c5C6=O)s4)sc3c(-c3cc(F)c(CC)s3)c3ccsc23)cc1F
1546,BTh-OC8-2F,PBDB-T,,10.1021/acsami.2c04530,0.78,22.95,66.9,,sm,unfused,2.0,polymer,O=C1C2=CC(F)=C(F)C=C2C(/C1=C/C(S3)=C(OCCCCCCCC)C(OCCCCCCCC)=C3C4=C(N(C5=CC=C(CC)C=C5)C6=CC=C(CC)C=C6)C(SC(C7=C(OCCCCCCCC)C(OCCCCCCCC)=C(/C=C(C(C8=CC(F)=C(F)C=C89)=O)/C9=C(C#N)\C#N)S7)=C%10N(C%11=CC=C(CC)C=C%11)C%12=CC=C(CC)C=C%12)=C%10S4)=C(C#N)/C#N,O=C1C2=CC(F)=C(F)C=C2C(/C1=C/C(S3)=C(OC)C(OC)=C3C4=C(N(C5=CC=C(CC)C=C5)C6=CC=C(CC)C=C6)C(SC(C7=C(OC)C(OC)=C(/C=C(C(C8=CC(F)=C(F)C=C89)=O)/C9=C(C#N)\C#N)S7)=C%10N(C%11=CC=C(CC)C=C%11)C%12=CC=C(CC)C=C%12)=C%10S4)=C(C#N)/C#N,CCC(CCCC)CC1=CC=C(S1)C2=C3C(SC(C4=CC=C(S4)C(SC(C5=CC=C(C6=CC7=C(S6)C(C8=CC=C(CC(CCCC)CC)S8)=C9C(SC(C%10=CC=C(S%10)C(SC(C%11=CC=C(C%12=CC%13=C(S%12)C(C%14=CC=C(CC(CCCC)CC)S%14)=C%15C(SC(C%16=CC=C(S%16)C(SC(C%17=CC=CS%17)=C%18C%19=O)=C%18C(C%20=C(CC(CCCC)CC)SC(CC(CCCC)CC)=C%20%19)=O)=C%15)=C%13C%21=CC=C(CC(CCCC)CC)S%21)S%11)=C%22C%23=O)=C%22C(C%24=C(CC(CCCC)CC)SC(CC(CCCC)CC)=C%24%23)=O)=C9)=C7C%25=CC=C(CC(CCCC)CC)S%25)S5)=C%26C%27=O)=C%26C(C%28=C(CC(CCCC)CC)SC(CC(CCCC)CC)=C%28%27)=O)=C3)=C(C%29=CC=C(CC(CCCC)CC)S%29)C%30=C2SC=C%30,CCc1ccc(-c2c3cc(-c4ccc(-c5sc(-c6ccc(-c7cc8c(-c9ccc(CC)s9)c9sc(-c%10ccc(-c%11sc(-c%12ccc(-c%13cc%14c(-c%15ccc(CC)s%15)c%15sc(-c%16ccc(-c%17sc(-c%18cccs%18)c%18c%17C(=O)c%17c(CC)sc(CC)c%17C%18=O)s%16)cc%15c(-c%15ccc(CC)s%15)c%14s%13)s%12)c%12c%11C(=O)c%11c(CC)sc(CC)c%11C%12=O)s%10)cc9c(-c9ccc(CC)s9)c8s7)s6)c6c5C(=O)c5c(CC)sc(CC)c5C6=O)s4)sc3c(-c3ccc(CC)s3)c3ccsc23)s1
1547,DTh-OC8-2F,PBDB-T,,10.1021/acsami.2c04530,0.85,23.65,70.38,,sm,unfused,3.0,polymer,O=C1C2=CC(F)=C(F)C=C2C(/C1=C/C(S3)=C(OCCCCCCCC)C(OCCCCCCCC)=C3C4=C(N(C5=CC=C(CC)C=C5)C6=CC=C(CC)C=C6)C(SC7=C8SC(C9=C(OCCCCCCCC)C(OCCCCCCCC)=C(/C=C(C(C%10=CC(F)=C(F)C=C%10%11)=O)/C%11=C(C#N)\C#N)S9)=C7N(C%12=CC=C(CC)C=C%12)C%13=CC=C(CC)C=C%13)=C8S4)=C(C#N)\C#N,O=C1C2=CC(F)=C(F)C=C2C(/C1=C/C(S3)=C(OC)C(OC)=C3C4=C(N(C5=CC=C(CC)C=C5)C6=CC=C(CC)C=C6)C(SC7=C8SC(C9=C(OC)C(OC)=C(/C=C(C(C%10=CC(F)=C(F)C=C%10%11)=O)/C%11=C(C#N)\C#N)S9)=C7N(C%12=CC=C(CC)C=C%12)C%13=CC=C(CC)C=C%13)=C8S4)=C(C#N)\C#N,CCC(CCCC)CC1=CC=C(S1)C2=C3C(SC(C4=CC=C(S4)C(SC(C5=CC=C(C6=CC7=C(S6)C(C8=CC=C(CC(CCCC)CC)S8)=C9C(SC(C%10=CC=C(S%10)C(SC(C%11=CC=C(C%12=CC%13=C(S%12)C(C%14=CC=C(CC(CCCC)CC)S%14)=C%15C(SC(C%16=CC=C(S%16)C(SC(C%17=CC=CS%17)=C%18C%19=O)=C%18C(C%20=C(CC(CCCC)CC)SC(CC(CCCC)CC)=C%20%19)=O)=C%15)=C%13C%21=CC=C(CC(CCCC)CC)S%21)S%11)=C%22C%23=O)=C%22C(C%24=C(CC(CCCC)CC)SC(CC(CCCC)CC)=C%24%23)=O)=C9)=C7C%25=CC=C(CC(CCCC)CC)S%25)S5)=C%26C%27=O)=C%26C(C%28=C(CC(CCCC)CC)SC(CC(CCCC)CC)=C%28%27)=O)=C3)=C(C%29=CC=C(CC(CCCC)CC)S%29)C%30=C2SC=C%30,CCc1ccc(-c2c3cc(-c4ccc(-c5sc(-c6ccc(-c7cc8c(-c9ccc(CC)s9)c9sc(-c%10ccc(-c%11sc(-c%12ccc(-c%13cc%14c(-c%15ccc(CC)s%15)c%15sc(-c%16ccc(-c%17sc(-c%18cccs%18)c%18c%17C(=O)c%17c(CC)sc(CC)c%17C%18=O)s%16)cc%15c(-c%15ccc(CC)s%15)c%14s%13)s%12)c%12c%11C(=O)c%11c(CC)sc(CC)c%11C%12=O)s%10)cc9c(-c9ccc(CC)s9)c8s7)s6)c6c5C(=O)c5c(CC)sc(CC)c5C6=O)s4)sc3c(-c3ccc(CC)s3)c3ccsc23)s1
1548,BTP-CC,PBDB-T,,10.1088/1361-6463/ac77c7,0.98,18.55,61.0,,sm,y,8.0,polymer,O=C1C2=C(C=CS2)C(/C1=C/C3=C(CCCCCCCCCCC)C(SC4=C5N(C6=C4C7=NSN=C7C8=C6N(C9=C8SC%10=C9SC(/C=C%11/C(C%12=C(SC=C%12)C%11=O)=C(C#N)\C#N)=C%10CCCCCCCCCCC)CC(CCCCCC)CCCCCCCC)CC(CCCCCC)CCCCCCCC)=C5S3)=C(C#N)\C#N,O=C1C2=C(C=CS2)C(/C1=C/C3=C(CC)C(SC4=C5N(C6=C4C7=NSN=C7C8=C6N(C9=C8SC%10=C9SC(/C=C%11/C(C%12=C(SC=C%12)C%11=O)=C(C#N)\C#N)=C%10CC)CC)CC)=C5S3)=C(C#N)\C#N,CCC(CCCC)CC1=CC=C(S1)C2=C3C(SC(C4=CC=C(S4)C(SC(C5=CC=C(C6=CC7=C(S6)C(C8=CC=C(CC(CCCC)CC)S8)=C9C(SC(C%10=CC=C(S%10)C(SC(C%11=CC=C(C%12=CC%13=C(S%12)C(C%14=CC=C(CC(CCCC)CC)S%14)=C%15C(SC(C%16=CC=C(S%16)C(SC(C%17=CC=CS%17)=C%18C%19=O)=C%18C(C%20=C(CC(CCCC)CC)SC(CC(CCCC)CC)=C%20%19)=O)=C%15)=C%13C%21=CC=C(CC(CCCC)CC)S%21)S%11)=C%22C%23=O)=C%22C(C%24=C(CC(CCCC)CC)SC(CC(CCCC)CC)=C%24%23)=O)=C9)=C7C%25=CC=C(CC(CCCC)CC)S%25)S5)=C%26C%27=O)=C%26C(C%28=C(CC(CCCC)CC)SC(CC(CCCC)CC)=C%28%27)=O)=C3)=C(C%29=CC=C(CC(CCCC)CC)S%29)C%30=C2SC=C%30,CCc1ccc(-c2c3cc(-c4ccc(-c5sc(-c6ccc(-c7cc8c(-c9ccc(CC)s9)c9sc(-c%10ccc(-c%11sc(-c%12ccc(-c%13cc%14c(-c%15ccc(CC)s%15)c%15sc(-c%16ccc(-c%17sc(-c%18cccs%18)c%18c%17C(=O)c%17c(CC)sc(CC)c%17C%18=O)s%16)cc%15c(-c%15ccc(CC)s%15)c%14s%13)s%12)c%12c%11C(=O)c%11c(CC)sc(CC)c%11C%12=O)s%10)cc9c(-c9ccc(CC)s9)c8s7)s6)c6c5C(=O)c5c(CC)sc(CC)c5C6=O)s4)sc3c(-c3ccc(CC)s3)c3ccsc23)s1
