Repository: brigreens/Meta-analysis_OSCs

This repository contains the data files and analysis notebooks to support the paper "Meta-Analysis of Molecular Design Strategies for Non-Fullerene Acceptor Based Organic Solar Cell Materials" (DOI: 10.26434/chemrxiv-2024-w29b1)

File: general_dataset_analysis/OSC_filtered_with_sidechains.csv (part 46 of 59)
,reported_acceptor,reported_donor,reference,DOI,Voc,Jsc,FF,PCE,acceptor_type,acceptor_class,fused_rings_in_core,donor_type,acc_SMILES_sidechains,acc_SMILES_shortened_sidechains,don_SMILES_sidechains,don_SMILES_shortened_sidechains
1549,BTP-CC,PM6,,10.1021/acsami.2c07883,1.064,8.23,46.52,,sm,y,8.0,polymer,N#C/C(C#N)=C1C2=C(SC=C2)C(C/1=C\C3=C(CCCCCCCCCCC)C4=C(S3)C5=C(S4)C6=C(N5CC(CCCCCCCC)CCCCCC)C7=C(C8=NSN=C86)C9=C(N7CC(CCCCCCCC)CCCCCC)C%10=C(S9)C(CCCCCCCCCCC)=C(/C=C%11C(C%12=C(C=CS%12)C\%11=C(C#N)/C#N)=O)S%10)=O,CCC1=C(/C=C2C(C3=C(C=CS3)C\2=C(C#N)/C#N)=O)SC4=C1SC5=C4N(C6=C5C7=NSN=C7C8=C6N(C9=C8SC%10=C9SC(/C=C%11C(C(SC=C%12)=C%12C\%11=C(C#N)\C#N)=O)=C%10CC)CC)CC,FC1=C(CC(CCCC)CC)SC(C2=C3C(SC(C4=CC=C(S4)C(SC(C5=CC=C(C6=CC7=C(S6)C(C8=CC(F)=C(CC(CCCC)CC)S8)=C9C(SC(C%10=CC=C(S%10)C(SC(C%11=CC=C(C%12=CC%13=C(S%12)C(C%14=CC(F)=C(CC(CCCC)CC)S%14)=C%15C(SC(C%16=CC=C(S%16)C(SC(C%17=CC=CS%17)=C%18C%19=O)=C%18C(C%20=C(CC(CCCC)CC)SC(CC(CCCC)CC)=C%20%19)=O)=C%15)=C%13C%21=CC(F)=C(CC(CCCC)CC)S%21)S%11)=C%22C%23=O)=C%22C(C%24=C(CC(CCCC)CC)SC(CC(CCCC)CC)=C%24%23)=O)=C9)=C7C%25=CC(F)=C(CC(CCCC)CC)S%25)S5)=C%26C%27=O)=C%26C(C%28=C(CC(CCCC)CC)SC(CC(CCCC)CC)=C%28%27)=O)=C3)=C(C%29=CC(F)=C(CC(CCCC)CC)S%29)C%30=C2SC=C%30)=C1,CCc1sc(-c2c3cc(-c4ccc(-c5sc(-c6ccc(-c7cc8c(-c9cc(F)c(CC)s9)c9sc(-c%10ccc(-c%11sc(-c%12ccc(-c%13cc%14c(-c%15cc(F)c(CC)s%15)c%15sc(-c%16ccc(-c%17sc(-c%18cccs%18)c%18c%17C(=O)c%17c(CC)sc(CC)c%17C%18=O)s%16)cc%15c(-c%15cc(F)c(CC)s%15)c%14s%13)s%12)c%12c%11C(=O)c%11c(CC)sc(CC)c%11C%12=O)s%10)cc9c(-c9cc(F)c(CC)s9)c8s7)s6)c6c5C(=O)c5c(CC)sc(CC)c5C6=O)s4)sc3c(-c3cc(F)c(CC)s3)c3ccsc23)cc1F
1550,BTA77,PBDB-T,,10.1021/acsami.2c10059,0.9440000000000001,20.93,69.62,,sm,y,8.0,polymer,N#C/C(C#N)=C1C(C=C(C=C2)C)=C2C(C/1=C\C3=C(CC(CCCCCC)CCCC)C4=C(S3)C5=C(S4)C6=C(N5CC(CC)CCCC)C7=C(C8=NN(CC)N=C86)C9=C(N7CC(CC)CCCC)C%10=C(S9)C(CC(CCCCCC)CCCC)=C(/C=C%11C(C%12=CC=C(C)C=C%12C\%11=C(C#N)/C#N)=O)S%10)=O,CCC1=C(/C=C2C(C3=CC=C(C)C=C3C\2=C(C#N)/C#N)=O)SC4=C1SC5=C4N(C6=C5C7=NN(CC)N=C7C8=C6N(C9=C8SC%10=C9SC(/C=C%11C(C%12=C(C=C(C=C%12)C)C\%11=C(C#N)\C#N)=O)=C%10CC)CC)CC,CCC(CCCC)CC1=CC=C(S1)C2=C3C(SC(C4=CC=C(S4)C(SC(C5=CC=C(C6=CC7=C(S6)C(C8=CC=C(CC(CCCC)CC)S8)=C9C(SC(C%10=CC=C(S%10)C(SC(C%11=CC=C(C%12=CC%13=C(S%12)C(C%14=CC=C(CC(CCCC)CC)S%14)=C%15C(SC(C%16=CC=C(S%16)C(SC(C%17=CC=CS%17)=C%18C%19=O)=C%18C(C%20=C(CC(CCCC)CC)SC(CC(CCCC)CC)=C%20%19)=O)=C%15)=C%13C%21=CC=C(CC(CCCC)CC)S%21)S%11)=C%22C%23=O)=C%22C(C%24=C(CC(CCCC)CC)SC(CC(CCCC)CC)=C%24%23)=O)=C9)=C7C%25=CC=C(CC(CCCC)CC)S%25)S5)=C%26C%27=O)=C%26C(C%28=C(CC(CCCC)CC)SC(CC(CCCC)CC)=C%28%27)=O)=C3)=C(C%29=CC=C(CC(CCCC)CC)S%29)C%30=C2SC=C%30,CCc1ccc(-c2c3cc(-c4ccc(-c5sc(-c6ccc(-c7cc8c(-c9ccc(CC)s9)c9sc(-c%10ccc(-c%11sc(-c%12ccc(-c%13cc%14c(-c%15ccc(CC)s%15)c%15sc(-c%16ccc(-c%17sc(-c%18cccs%18)c%18c%17C(=O)c%17c(CC)sc(CC)c%17C%18=O)s%16)cc%15c(-c%15ccc(CC)s%15)c%14s%13)s%12)c%12c%11C(=O)c%11c(CC)sc(CC)c%11C%12=O)s%10)cc9c(-c9ccc(CC)s9)c8s7)s6)c6c5C(=O)c5c(CC)sc(CC)c5C6=O)s4)sc3c(-c3ccc(CC)s3)c3ccsc23)s1
1551,BTA77,PBT1-C,,10.1021/acsami.2c10059,1.021,10.41,52.7,,sm,y,8.0,polymer,N#C/C(C#N)=C1C(C=C(C=C2)C)=C2C(C/1=C\C3=C(CC(CCCCCC)CCCC)C4=C(S3)C5=C(S4)C6=C(N5CC(CC)CCCC)C7=C(C8=NN(CC)N=C86)C9=C(N7CC(CC)CCCC)C%10=C(S9)C(CC(CCCCCC)CCCC)=C(/C=C%11C(C%12=CC=C(C)C=C%12C\%11=C(C#N)/C#N)=O)S%10)=O,CCC1=C(/C=C2C(C3=CC=C(C)C=C3C\2=C(C#N)/C#N)=O)SC4=C1SC5=C4N(C6=C5C7=NN(CC)N=C7C8=C6N(C9=C8SC%10=C9SC(/C=C%11C(C%12=C(C=C(C=C%12)C)C\%11=C(C#N)\C#N)=O)=C%10CC)CC)CC,CCCCC(CCCCCC)CC1=CC=C(C=C1)C2=C3SC(C4=CC=C(S4)C(SC(C5=CC=C(C6=CC7=C(S6)C(C8=CC=C(CC(CCCCCC)CCCC)C=C8)=C9C(SC(C%10=CC=C(S%10)C(SC(C%11=CC=C(C%12=CC%13=C(S%12)C(C%14=CC=C(CC(CCCCCC)CCCC)C=C%14)=C%15C(SC(C%16=CC=C(S%16)C(SC(C%17=CC=CS%17)=C%18C%19=O)=C%18C(C%20=C(CC(CCCC)CC)SC(CC(CCCC)CC)=C%20%19)=O)=C%15)=C%13C%21=CC=C(CC(CCCCCC)CCCC)C=C%21)S%11)=C%22C%23=O)=C%22C(C%24=C(CC(CCCC)CC)SC(CC(CCCC)CC)=C%24%23)=O)=C9)=C7C%25=CC=C(CC(CCCCCC)CCCC)C=C%25)S5)=C%26C%27=O)=C%26C(C%28=C(CC(CCCC)CC)SC(CC(CCCC)CC)=C%28%27)=O)=CC3=C(C%29=CC=C(CC(CCCCCC)CCCC)C=C%29)C%30=C2C=CS%30,CCc1ccc(-c2c3cc(-c4ccc(-c5sc(-c6ccc(-c7cc8c(-c9ccc(CC)cc9)c9sc(-c%10ccc(-c%11sc(-c%12ccc(-c%13cc%14c(-c%15ccc(CC)cc%15)c%15sc(-c%16ccc(-c%17sc(-c%18cccs%18)c%18c%17C(=O)c%17c(CC)sc(CC)c%17C%18=O)s%16)cc%15c(-c%15ccc(CC)cc%15)c%14s%13)s%12)c%12c%11C(=O)c%11c(CC)sc(CC)c%11C%12=O)s%10)cc9c(-c9ccc(CC)cc9)c8s7)s6)c6c5C(=O)c5c(CC)sc(CC)c5C6=O)s4)sc3c(-c3ccc(CC)cc3)c3ccsc23)cc1
1552,LC303,PM6,,10.1021/acsami.2c10557,0.966,21.03,70.3,,sm,y,8.0,polymer,O=C1C2=CSC=C2C(/C1=C/C3=C(CC(CCCC)CCCCCC)C4=C(C5=C(S4)C(C6=NSN=C6C7=C8N(C9=C7SC%10=C9SC(/C=C%11/C(C(C=CC=C%12)=C%12C%11=O)=C(C#N)\C#N)=C%10CC(CCCC)CCCCCC)CC(CCCC)CC)=C8N5CC(CCCC)CC)S3)=C(C#N)\C#N,O=C1C2=CSC=C2C(/C1=C/C3=C(CC)C4=C(C5=C(S4)C(C6=NSN=C6C7=C8N(C9=C7SC%10=C9SC(/C=C%11/C(C(C=CC=C%12)=C%12C%11=O)=C(C#N)\C#N)=C%10CC)CC)=C8N5CC)S3)=C(C#N)\C#N,FC1=C(CC(CCCC)CC)SC(C2=C3C(SC(C4=CC=C(S4)C(SC(C5=CC=C(C6=CC7=C(S6)C(C8=CC(F)=C(CC(CCCC)CC)S8)=C9C(SC(C%10=CC=C(S%10)C(SC(C%11=CC=C(C%12=CC%13=C(S%12)C(C%14=CC(F)=C(CC(CCCC)CC)S%14)=C%15C(SC(C%16=CC=C(S%16)C(SC(C%17=CC=CS%17)=C%18C%19=O)=C%18C(C%20=C(CC(CCCC)CC)SC(CC(CCCC)CC)=C%20%19)=O)=C%15)=C%13C%21=CC(F)=C(CC(CCCC)CC)S%21)S%11)=C%22C%23=O)=C%22C(C%24=C(CC(CCCC)CC)SC(CC(CCCC)CC)=C%24%23)=O)=C9)=C7C%25=CC(F)=C(CC(CCCC)CC)S%25)S5)=C%26C%27=O)=C%26C(C%28=C(CC(CCCC)CC)SC(CC(CCCC)CC)=C%28%27)=O)=C3)=C(C%29=CC(F)=C(CC(CCCC)CC)S%29)C%30=C2SC=C%30)=C1,CCc1sc(-c2c3cc(-c4ccc(-c5sc(-c6ccc(-c7cc8c(-c9cc(F)c(CC)s9)c9sc(-c%10ccc(-c%11sc(-c%12ccc(-c%13cc%14c(-c%15cc(F)c(CC)s%15)c%15sc(-c%16ccc(-c%17sc(-c%18cccs%18)c%18c%17C(=O)c%17c(CC)sc(CC)c%17C%18=O)s%16)cc%15c(-c%15cc(F)c(CC)s%15)c%14s%13)s%12)c%12c%11C(=O)c%11c(CC)sc(CC)c%11C%12=O)s%10)cc9c(-c9cc(F)c(CC)s9)c8s7)s6)c6c5C(=O)c5c(CC)sc(CC)c5C6=O)s4)sc3c(-c3cc(F)c(CC)s3)c3ccsc23)cc1F
1553,LC302,PM6,,10.1021/acsami.2c10557,0.951,21.77,73.3,,sm,y,8.0,polymer,O=C1C2=CSC=C2C(/C1=C/C3=C(C4=C(S3)C(N(CC(CC)CCCC)C5=C6C7=NSN=C7C8=C5N(CC(CC)CCCC)C9=C8SC%10=C9SC(/C=C%11/C(C%12=CSC=C%12C%11=O)=C(C#N)\C#N)=C%10CC(CCCCCC)CCCC)=C6S4)CC(CCCCCC)CCCC)=C(C#N)\C#N,CCC1=C(SC2=C1SC3=C2N(CC)C4=C3C5=NSN=C5C6=C4N(CC)C7=C6SC8=C7SC(/C=C9C(C%10=CSC=C%10C\9=C(C#N)/C#N)=O)=C8CC)/C=C%11C(C%12=CSC=C%12C\%11=C(C#N)/C#N)=O,FC1=C(CC(CCCC)CC)SC(C2=C3C(SC(C4=CC=C(S4)C(SC(C5=CC=C(C6=CC7=C(S6)C(C8=CC(F)=C(CC(CCCC)CC)S8)=C9C(SC(C%10=CC=C(S%10)C(SC(C%11=CC=C(C%12=CC%13=C(S%12)C(C%14=CC(F)=C(CC(CCCC)CC)S%14)=C%15C(SC(C%16=CC=C(S%16)C(SC(C%17=CC=CS%17)=C%18C%19=O)=C%18C(C%20=C(CC(CCCC)CC)SC(CC(CCCC)CC)=C%20%19)=O)=C%15)=C%13C%21=CC(F)=C(CC(CCCC)CC)S%21)S%11)=C%22C%23=O)=C%22C(C%24=C(CC(CCCC)CC)SC(CC(CCCC)CC)=C%24%23)=O)=C9)=C7C%25=CC(F)=C(CC(CCCC)CC)S%25)S5)=C%26C%27=O)=C%26C(C%28=C(CC(CCCC)CC)SC(CC(CCCC)CC)=C%28%27)=O)=C3)=C(C%29=CC(F)=C(CC(CCCC)CC)S%29)C%30=C2SC=C%30)=C1,CCc1sc(-c2c3cc(-c4ccc(-c5sc(-c6ccc(-c7cc8c(-c9cc(F)c(CC)s9)c9sc(-c%10ccc(-c%11sc(-c%12ccc(-c%13cc%14c(-c%15cc(F)c(CC)s%15)c%15sc(-c%16ccc(-c%17sc(-c%18cccs%18)c%18c%17C(=O)c%17c(CC)sc(CC)c%17C%18=O)s%16)cc%15c(-c%15cc(F)c(CC)s%15)c%14s%13)s%12)c%12c%11C(=O)c%11c(CC)sc(CC)c%11C%12=O)s%10)cc9c(-c9cc(F)c(CC)s9)c8s7)s6)c6c5C(=O)c5c(CC)sc(CC)c5C6=O)s4)sc3c(-c3cc(F)c(CC)s3)c3ccsc23)cc1F
1554,LC301,PM6,,10.1021/acsami.2c10557,0.9109999999999999,24.21,78.1,,sm,y,8.0,polymer,O=C1C2=CSC=C2C(/C1=C/C3=C(CC(CCCC)CCCCCC)C4=C(C5=C(S4)C(C6=NSN=C6C7=C8N(C9=C7SC%10=C9SC(/C=C%11/C(C(C=C(F)C(F)=C%12)=C%12C%11=O)=C(C#N)\C#N)=C%10CC(CCCC)CCCCCC)CC(CCCC)CC)=C8N5CC(CCCC)CC)S3)=C(C#N)\C#N,O=C1C2=CSC=C2C(/C1=C/C3=C(CC)C4=C(C5=C(S4)C(C6=NSN=C6C7=C8N(C9=C7SC%10=C9SC(/C=C%11/C(C(C=C(F)C(F)=C%12)=C%12C%11=O)=C(C#N)\C#N)=C%10CC)CC)=C8N5CC)S3)=C(C#N)\C#N,FC1=C(CC(CCCC)CC)SC(C2=C3C(SC(C4=CC=C(S4)C(SC(C5=CC=C(C6=CC7=C(S6)C(C8=CC(F)=C(CC(CCCC)CC)S8)=C9C(SC(C%10=CC=C(S%10)C(SC(C%11=CC=C(C%12=CC%13=C(S%12)C(C%14=CC(F)=C(CC(CCCC)CC)S%14)=C%15C(SC(C%16=CC=C(S%16)C(SC(C%17=CC=CS%17)=C%18C%19=O)=C%18C(C%20=C(CC(CCCC)CC)SC(CC(CCCC)CC)=C%20%19)=O)=C%15)=C%13C%21=CC(F)=C(CC(CCCC)CC)S%21)S%11)=C%22C%23=O)=C%22C(C%24=C(CC(CCCC)CC)SC(CC(CCCC)CC)=C%24%23)=O)=C9)=C7C%25=CC(F)=C(CC(CCCC)CC)S%25)S5)=C%26C%27=O)=C%26C(C%28=C(CC(CCCC)CC)SC(CC(CCCC)CC)=C%28%27)=O)=C3)=C(C%29=CC(F)=C(CC(CCCC)CC)S%29)C%30=C2SC=C%30)=C1,CCc1sc(-c2c3cc(-c4ccc(-c5sc(-c6ccc(-c7cc8c(-c9cc(F)c(CC)s9)c9sc(-c%10ccc(-c%11sc(-c%12ccc(-c%13cc%14c(-c%15cc(F)c(CC)s%15)c%15sc(-c%16ccc(-c%17sc(-c%18cccs%18)c%18c%17C(=O)c%17c(CC)sc(CC)c%17C%18=O)s%16)cc%15c(-c%15cc(F)c(CC)s%15)c%14s%13)s%12)c%12c%11C(=O)c%11c(CC)sc(CC)c%11C%12=O)s%10)cc9c(-c9cc(F)c(CC)s9)c8s7)s6)c6c5C(=O)c5c(CC)sc(CC)c5C6=O)s4)sc3c(-c3cc(F)c(CC)s3)c3ccsc23)cc1F
1555,IDT(TCV)2,PTB7-Th,,10.1021/acsami.6b15707,0.49,11.02,53.0,,sm,fused,5.0,polymer,N#CC(C#N)=C(C#N)C=1SC=2C=3C=C4C(=CC3C(C5=CC=C(C=C5)CCCCCC)(C6=CC=C(C=C6)CCCCCC)C2C1)C=7SC(=CC7C4(C8=CC=C(C=C8)CCCCCC)C9=CC=C(C=C9)CCCCCC)C(C#N)=C(C#N)C#N,CCc1ccc(C2(c3ccc(CC)cc3)c3cc4c(cc3-c3sc(C(C#N)=C(C#N)C#N)cc32)C(c2ccc(CC)cc2)(c2ccc(CC)cc2)c2cc(C(C#N)=C(C#N)C#N)sc2-4)cc1,FC1=C(C(OCC(CCCC)CC)=O)SC2=C(SC=C21)C(S3)=CC4=C3C(C5=CC=C(CC(CC)CCCC)S5)=C(C=C(C6=C(C(F)=C(C(OCC(CCCC)CC)=O)S7)C7=C(S6)C(S8)=CC9=C8C(C%10=CC=C(CC(CCCC)CC)S%10)=C(C=C(C%11=C(C(F)=C(C(OCC(CCCC)CC)=O)S%12)C%12=C(S%11)C(S%13)=CC%14=C%13C(C%15=CC=C(CC(CC)CCCC)S%15)=C(C=CS%16)C%16=C%14C%17=CC=C(CC(CC)CCCC)S%17)S%18)C%18=C9C%19=CC=C(CC(CCCC)CC)S%19)S%20)C%20=C4C%21=CC=C(CC(CC)CCCC)S%21,CCOC(=O)c1sc2c(-c3cc4c(-c5ccc(CC)s5)c5sc(-c6sc(-c7cc8c(-c9ccc(CC)s9)c9sc(-c%10sc(-c%11cc%12c(-c%13ccc(CC)s%13)c%13sccc%13c(-c%13ccc(CC)s%13)c%12s%11)c%11sc(C(=O)OCC)c(F)c%10%11)cc9c(-c9ccc(CC)s9)c8s7)c7sc(C(=O)OCC)c(F)c67)cc5c(-c5ccc(CC)s5)c4s3)scc2c1F
1556,IDT(DCV)2,PTB7-Th,,10.1021/acsami.6b15707,0.92,8.41,55.0,,sm,fused,5.0,polymer,N#CC(C#N)=CC=1SC=2C=3C=C4C(=CC3C(C5=CC=C(C=C5)CCCCCC)(C6=CC=C(C=C6)CCCCCC)C2C1)C=7SC(C=C(C#N)C#N)=CC7C4(C8=CC=C(C=C8)CCCCCC)C9=CC=C(C=C9)CCCCCC,CCc1ccc(C2(c3ccc(CC)cc3)c3cc4c(cc3-c3sc(C=C(C#N)C#N)cc32)C(c2ccc(CC)cc2)(c2ccc(CC)cc2)c2cc(C=C(C#N)C#N)sc2-4)cc1,FC1=C(C(OCC(CCCC)CC)=O)SC2=C(SC=C21)C(S3)=CC4=C3C(C5=CC=C(CC(CC)CCCC)S5)=C(C=C(C6=C(C(F)=C(C(OCC(CCCC)CC)=O)S7)C7=C(S6)C(S8)=CC9=C8C(C%10=CC=C(CC(CCCC)CC)S%10)=C(C=C(C%11=C(C(F)=C(C(OCC(CCCC)CC)=O)S%12)C%12=C(S%11)C(S%13)=CC%14=C%13C(C%15=CC=C(CC(CC)CCCC)S%15)=C(C=CS%16)C%16=C%14C%17=CC=C(CC(CC)CCCC)S%17)S%18)C%18=C9C%19=CC=C(CC(CCCC)CC)S%19)S%20)C%20=C4C%21=CC=C(CC(CC)CCCC)S%21,CCOC(=O)c1sc2c(-c3cc4c(-c5ccc(CC)s5)c5sc(-c6sc(-c7cc8c(-c9ccc(CC)s9)c9sc(-c%10sc(-c%11cc%12c(-c%13ccc(CC)s%13)c%13sccc%13c(-c%13ccc(CC)s%13)c%12s%11)c%11sc(C(=O)OCC)c(F)c%10%11)cc9c(-c9ccc(CC)s9)c8s7)c7sc(C(=O)OCC)c(F)c67)cc5c(-c5ccc(CC)s5)c4s3)scc2c1F
1557,IDTT(TCV)2,PTB7-Th,,10.1021/acsami.6b15707,0.66,11.98,50.0,,sm,fused,5.0,polymer,N#CC(C#N)=C(C#N)C=1SC(=CC1)C=2SC=3C=4C=C5C(=CC4C(C6=CC=C(C=C6)CCCCCC)(C7=CC=C(C=C7)CCCCCC)C3C2)C=8SC(=CC8C5(C9=CC=C(C=C9)CCCCCC)C%10=CC=C(C=C%10)CCCCCC)C=%11SC(=CC%11)C(C#N)=C(C#N)C#N,CCc1ccc(C2(c3ccc(CC)cc3)c3cc4c(cc3-c3sc(-c5ccc(C(C#N)=C(C#N)C#N)s5)cc32)C(c2ccc(CC)cc2)(c2ccc(CC)cc2)c2cc(-c3ccc(C(C#N)=C(C#N)C#N)s3)sc2-4)cc1,FC1=C(C(OCC(CCCC)CC)=O)SC2=C(SC=C21)C(S3)=CC4=C3C(C5=CC=C(CC(CC)CCCC)S5)=C(C=C(C6=C(C(F)=C(C(OCC(CCCC)CC)=O)S7)C7=C(S6)C(S8)=CC9=C8C(C%10=CC=C(CC(CCCC)CC)S%10)=C(C=C(C%11=C(C(F)=C(C(OCC(CCCC)CC)=O)S%12)C%12=C(S%11)C(S%13)=CC%14=C%13C(C%15=CC=C(CC(CC)CCCC)S%15)=C(C=CS%16)C%16=C%14C%17=CC=C(CC(CC)CCCC)S%17)S%18)C%18=C9C%19=CC=C(CC(CCCC)CC)S%19)S%20)C%20=C4C%21=CC=C(CC(CC)CCCC)S%21,CCOC(=O)c1sc2c(-c3cc4c(-c5ccc(CC)s5)c5sc(-c6sc(-c7cc8c(-c9ccc(CC)s9)c9sc(-c%10sc(-c%11cc%12c(-c%13ccc(CC)s%13)c%13sccc%13c(-c%13ccc(CC)s%13)c%12s%11)c%11sc(C(=O)OCC)c(F)c%10%11)cc9c(-c9ccc(CC)s9)c8s7)c7sc(C(=O)OCC)c(F)c67)cc5c(-c5ccc(CC)s5)c4s3)scc2c1F
1558,NAI-FN-NAI(BO),P3HT,,10.1021/acsami.6b16395,0.88,9.1,45.0,,sm,unfused,3.0,polymer,O=C1C=2C=C(C=CC2C=3C=CC(=CC13)C=4SC(=CC4)C=5C=CC=6C(=O)N(C(=O)C7=CC=CC5C76)CC(CCCC)CCCCCC)C=8SC(=CC8)C9=CC=C%10C(=O)N(C(=O)C%11=CC=CC9=C%11%10)CC(CCCC)CCCCCC,CCN1C(=O)c2cccc3c(-c4ccc(-c5ccc6c(c5)C(=O)c5cc(-c7ccc(-c8ccc9c%10c(cccc8%10)C(=O)N(CC)C9=O)s7)ccc5-6)s4)ccc(c23)C1=O,CCCCCCC1=CSC(C2=C(CCCCCC)C=C(C3=C(CCCCCC)C=C(C4=C(CCCCCC)C=C(C5=C(CCCCCC)C=C(C6=C(CCCCCC)C=CS6)S5)S4)S3)S2)=C1,CCc1cc(C)sc1-c1sc(-c2cc(CC)c(-c3sc(-c4cc(CC)c(-c5sc(C)cc5CC)s4)cc3CC)s2)cc1CC
1559,ITIC-SC2C6,PBDB-ST,,10.1021/acsami.7b09915,0.92,15.32,64.0,,sm,fused,7.0,polymer,N#CC(C#N)=C1C=2C=CC=CC2C(=O)C1=CC=3SC4=C(SC=5C=6C=C7C(=CC6C(C8=CC=C(SCC(CC)CCCC)C=C8)(C9=CC=C(SCC(CC)CCCC)C=C9)C45)C=%10SC=%11C=C(SC%11C%10C7(C%12=CC=C(SCC(CC)CCCC)C=C%12)C%13=CC=C(SCC(CC)CCCC)C=C%13)C=C%14C(=O)C=%15C=CC=CC%15C%14=C(C#N)C#N)C3,CCSc1ccc(C2(c3ccc(SCC)cc3)c3cc4c(cc3-c3sc5cc(/C=C6\C(=O)c7ccccc7C6=C(C#N)C#N)sc5c32)C(c2ccc(SCC)cc2)(c2ccc(SCC)cc2)c2c-4sc3cc(/C=C4\C(=O)c5ccccc5C4=C(C#N)C#N)sc23)cc1,CCC(CCCC)CSC1=CC=C(S1)C2=C3C(SC(C4=CC=C(S4)C(SC(C5=CC=C(C6=CC7=C(S6)C(C8=CC=C(SCC(CCCC)CC)S8)=C9C(SC(C%10=CC=C(S%10)C(SC(C%11=CC=C(C%12=CC%13=C(S%12)C(C%14=CC=C(SCC(CCCC)CC)S%14)=C%15C(SC(C%16=CC=C(S%16)C(SC(C%17=CC=CS%17)=C%18C%19=O)=C%18C(C%20=C(CC(CCCC)CC)SC(CC(CCCC)CC)=C%20%19)=O)=C%15)=C%13C%21=CC=C(SCC(CCCC)CC)S%21)S%11)=C%22C%23=O)=C%22C(C%24=C(CC(CCCC)CC)SC(CC(CCCC)CC)=C%24%23)=O)=C9)=C7C%25=CC=C(SCC(CCCC)CC)S%25)S5)=C%26C%27=O)=C%26C(C%28=C(CC(CCCC)CC)SC(CC(CCCC)CC)=C%28%27)=O)=C3)=C(C%29=CC=C(SCC(CCCC)CC)S%29)C%30=C2SC=C%30,CCSc1ccc(-c2c3cc(-c4ccc(-c5sc(-c6ccc(-c7cc8c(-c9ccc(SCC)s9)c9sc(-c%10ccc(-c%11sc(-c%12ccc(-c%13cc%14c(-c%15ccc(SCC)s%15)c%15sc(-c%16ccc(-c%17sc(-c%18cccs%18)c%18c%17C(=O)c%17c(CC)sc(CC)c%17C%18=O)s%16)cc%15c(-c%15ccc(SCC)s%15)c%14s%13)s%12)c%12c%11C(=O)c%11c(CC)sc(CC)c%11C%12=O)s%10)cc9c(-c9ccc(SCC)s9)c8s7)s6)c6c5C(=O)c5c(CC)sc(CC)c5C6=O)s4)sc3c(-c3ccc(SCC)s3)c3ccsc23)s1
1560,IDTC,PBDB-T,,10.1021/acsami.7b10275,0.917,16.56,61.61,,sm,fused,5.0,polymer,N#CC(C#N)=C1C2=CSC=C2C(=O)C1=CC=3SC(C=4SC=5C=6C=C7C(=CC6C(C8=CC=C(C=C8)CCCCCC)(C9=CC=C(C=C9)CCCCCC)C5C4)C=%10SC(=CC%10C7(C%11=CC=C(C=C%11)CCCCCC)C%12=CC=C(C=C%12)CCCCCC)C=%13SC(C=C%14C(=O)C%15=CSC=C%15C%14=C(C#N)C#N)=CC%13CC(CC)CCCC)=C(C3)CC(CC)CCCC,CCc1ccc(C2(c3ccc(CC)cc3)c3cc4c(cc3-c3sc(-c5scc(/C=C6\C(=O)c7cscc7C6=C(C#N)C#N)c5CC)cc32)C(c2ccc(CC)cc2)(c2ccc(CC)cc2)c2cc(-c3scc(/C=C5\C(=O)c6cscc6C5=C(C#N)C#N)c3CC)sc2-4)cc1,CCC(CCCC)CC1=CC=C(S1)C2=C3C(SC(C4=CC=C(S4)C(SC(C5=CC=C(C6=CC7=C(S6)C(C8=CC=C(CC(CCCC)CC)S8)=C9C(SC(C%10=CC=C(S%10)C(SC(C%11=CC=C(C%12=CC%13=C(S%12)C(C%14=CC=C(CC(CCCC)CC)S%14)=C%15C(SC(C%16=CC=C(S%16)C(SC(C%17=CC=CS%17)=C%18C%19=O)=C%18C(C%20=C(CC(CCCC)CC)SC(CC(CCCC)CC)=C%20%19)=O)=C%15)=C%13C%21=CC=C(CC(CCCC)CC)S%21)S%11)=C%22C%23=O)=C%22C(C%24=C(CC(CCCC)CC)SC(CC(CCCC)CC)=C%24%23)=O)=C9)=C7C%25=CC=C(CC(CCCC)CC)S%25)S5)=C%26C%27=O)=C%26C(C%28=C(CC(CCCC)CC)SC(CC(CCCC)CC)=C%28%27)=O)=C3)=C(C%29=CC=C(CC(CCCC)CC)S%29)C%30=C2SC=C%30,CCc1ccc(-c2c3cc(-c4ccc(-c5sc(-c6ccc(-c7cc8c(-c9ccc(CC)s9)c9sc(-c%10ccc(-c%11sc(-c%12ccc(-c%13cc%14c(-c%15ccc(CC)s%15)c%15sc(-c%16ccc(-c%17sc(-c%18cccs%18)c%18c%17C(=O)c%17c(CC)sc(CC)c%17C%18=O)s%16)cc%15c(-c%15ccc(CC)s%15)c%14s%13)s%12)c%12c%11C(=O)c%11c(CC)sc(CC)c%11C%12=O)s%10)cc9c(-c9ccc(CC)s9)c8s7)s6)c6c5C(=O)c5c(CC)sc(CC)c5C6=O)s4)sc3c(-c3ccc(CC)s3)c3ccsc23)s1
1561,IDTO,PBDB-T,,10.1021/acsami.7b10275,0.943,16.25,65.41,,sm,fused,5.0,polymer,N#CC(C#N)=C1C2=CSC=C2C(=O)C1=CC=3SC(=C(OCC(CC)CCCC)C3)C=4SC=5C=6C=C7C(=CC6C(C8=CC=C(C=C8)CCCCCC)(C9=CC=C(C=C9)CCCCCC)C5C4)C=%10SC(=CC%10C7(C%11=CC=C(C=C%11)CCCCCC)C%12=CC=C(C=C%12)CCCCCC)C=%13SC(=CC%13OCC(CC)CCCC)C=C%14C(=O)C%15=CSC=C%15C%14=C(C#N)C#N,CCC1=CC=C(C2(C3=C(C4=C2C=C(C5=C(OCC)C(/C=C6C(C7=CSC=C7C\6=C(C#N)/C#N)=O)=CS5)S4)C=C(C(C8=CC=C(CC)C=C8)(C9=C%10SC(C%11=C(OCC)C(/C=C%12C(C%13=CSC=C%13C\%12=C(C#N)/C#N)=O)=CS%11)=C9)C%14=CC=C(CC)C=C%14)C%10=C3)C%15=CC=C(CC)C=C%15)C=C1,CCC(CCCC)CC1=CC=C(S1)C2=C3C(SC(C4=CC=C(S4)C(SC(C5=CC=C(C6=CC7=C(S6)C(C8=CC=C(CC(CCCC)CC)S8)=C9C(SC(C%10=CC=C(S%10)C(SC(C%11=CC=C(C%12=CC%13=C(S%12)C(C%14=CC=C(CC(CCCC)CC)S%14)=C%15C(SC(C%16=CC=C(S%16)C(SC(C%17=CC=CS%17)=C%18C%19=O)=C%18C(C%20=C(CC(CCCC)CC)SC(CC(CCCC)CC)=C%20%19)=O)=C%15)=C%13C%21=CC=C(CC(CCCC)CC)S%21)S%11)=C%22C%23=O)=C%22C(C%24=C(CC(CCCC)CC)SC(CC(CCCC)CC)=C%24%23)=O)=C9)=C7C%25=CC=C(CC(CCCC)CC)S%25)S5)=C%26C%27=O)=C%26C(C%28=C(CC(CCCC)CC)SC(CC(CCCC)CC)=C%28%27)=O)=C3)=C(C%29=CC=C(CC(CCCC)CC)S%29)C%30=C2SC=C%30,CCc1ccc(-c2c3cc(-c4ccc(-c5sc(-c6ccc(-c7cc8c(-c9ccc(CC)s9)c9sc(-c%10ccc(-c%11sc(-c%12ccc(-c%13cc%14c(-c%15ccc(CC)s%15)c%15sc(-c%16ccc(-c%17sc(-c%18cccs%18)c%18c%17C(=O)c%17c(CC)sc(CC)c%17C%18=O)s%16)cc%15c(-c%15ccc(CC)s%15)c%14s%13)s%12)c%12c%11C(=O)c%11c(CC)sc(CC)c%11C%12=O)s%10)cc9c(-c9ccc(CC)s9)c8s7)s6)c6c5C(=O)c5c(CC)sc(CC)c5C6=O)s4)sc3c(-c3ccc(CC)s3)c3ccsc23)s1
1562,BZIC,HFQx-T,,10.1021/acsami.7b10995,0.84,12.67,59.0,,sm,y,6.0,polymer,N#CC(C#N)=C1C=2C=CC=CC2C(=O)C1=CC=3SC=4C=5C6=NN(N=C6C=7C=8SC(C=C9C(=O)C=%10C=CC=CC%10C9=C(C#N)C#N)=CC8N(C7C5N(C4C3)CC(CC)CCCC)CC(CC)CCCC)CC(CC)CCCC,CCn1nc2c(n1)c1c3sc(/C=C4\C(=O)c5ccccc5C4=C(C#N)C#N)cc3n(CC)c1c1c2c2sc(/C=C3\C(=O)c4ccccc4C3=C(C#N)C#N)cc2n1CC,CCC(CCCC)CC1=CC=C(S1)C2=C3C(SC(C4=CC=C(C(C5=NC(C6=CC(F)=C(C(F)=C6)OCC(CCCC)CC)=C(C7=CC(F)=C(OCC(CCCC)CC)C(F)=C7)N=C58)=C(F)C(F)=C8C9=CC=C(S9)C%10=CC%11=C(S%10)C(C%12=CC=C(CC(CCCC)CC)S%12)=C%13C(SC(C%14=CC=C(C(C%15=NC(C%16=CC(F)=C(C(F)=C%16)OCC(CCCC)CC)=C(C%17=CC(F)=C(OCC(CCCC)CC)C(F)=C%17)N=C%15%18)=C(F)C(F)=C%18C%19=CC=C(S%19)C%20=CC%21=C(S%20)C(C%22=CC=C(CC(CCCC)CC)S%22)=C%23C(SC(C%24=CC=CS%24)=C%23)=C%21C%25=CC=C(CC(CCCC)CC)S%25)S%14)=C%13)=C%11C%26=CC=C(CC(CCCC)CC)S%26)S4)=C3)=C(C%27=CC=C(CC(CCCC)CC)S%27)C%28=C2SC(C%29=CC=C(C%30=C(C(F)=CC%31=NC(C%32=CC(F)=C(C(F)=C%32)OCC(CCCC)CC)=C(C%33=CC(F)=C(OCC(CCCC)CC)C(F)=C%33)N=C%31%30)F)S%29)=C%28,CCOc1c(F)cc(-c2nc3c(-c4cccs4)c(F)c(F)c(-c4ccc(-c5cc6c(-c7ccc(CC)s7)c7sc(-c8ccc(-c9c(F)c(F)c(-c%10ccc(-c%11cc%12c(-c%13ccc(CC)s%13)c%13sc(-c%14ccc(-c%15c(F)c(F)c(-c%16ccc(-c%17cc%18c(-c%19ccc(CC)s%19)c%19sccc%19c(-c%19ccc(CC)s%19)c%18s%17)s%16)c%16nc(-c%17cc(F)c(OCC)c(F)c%17)c(-c%17cc(F)c(OCC)c(F)c%17)nc%15%16)s%14)cc%13c(-c%13ccc(CC)s%13)c%12s%11)s%10)c%10nc(-c%11cc(F)c(OCC)c(F)c%11)c(-c%11cc(F)c(OCC)c(F)c%11)nc9%10)s8)cc7c(-c7ccc(CC)s7)c6s5)s4)c3nc2-c2cc(F)c(OCC)c(F)c2)cc1F
1563,IFBR-d,PTzBI,,10.1021/acsami.7b12902,0.99,9.4,55.9,,sm,fused,5.0,polymer,O=C1C(SC(=S)N1CC)=CC2=C(F)C=C(C=3SC=4C=5C=C6C(=CC5C(C7=CC=C(C=C7)CCCCCC)(C8=CC=C(C=C8)CCCCCC)C4C3)C=9SC(=CC9C6(C%10=CC=C(C=C%10)CCCCCC)C%11=CC=C(C=C%11)CCCCCC)C%12=CC(F)=C(C=C%13SC(=S)N(C%13=O)CC)C%14=NSN=C%14%12)C%15=NSN=C%152,CCc1ccc(C2(c3ccc(CC)cc3)c3cc4c(cc3-c3sc(-c5cc(F)c(/C=C6\SC(=S)N(CC)C6=O)c6nsnc56)cc32)C(c2ccc(CC)cc2)(c2ccc(CC)cc2)c2cc(-c3cc(F)c(/C=C5\SC(=S)N(CC)C5=O)c5nsnc35)sc2-4)cc1,CCC(CCCC)CC1=CC=C(S1)C2=C3SC(C4=CC=C(C(C5=NN(CCCCCCCC)N=C5C(C6=CC=C(C7=CC(C(C8=CC=C(CC(CCCC)CC)S8)=C9SC(C%10=CC=C(C(C%11=NN(CCCCCCCC)N=C%11C(C%12=CC=C(C%13=CC(C(C%14=CC=C(CC(CCCC)CC)S%14)=C%15SC(C%16=CC=C(C(C%17=NN(CCCCCCCC)N=C%17C=C%18C(N%19CCCCCCCC)=O)=C%18C%19=O)S%16)=CC%15=C%20C%21=CC=C(CC(CCCC)CC)S%21)=C%20S%13)S%12)=C%22C(N%23CCCCCCCC)=O)=C%22C%23=O)S%10)=CC9=C%24C%25=CC=C(CC(CCCC)CC)S%25)=C%24S7)S6)=C%26C(N%27CCCCCCCC)=O)=C%26C%27=O)S4)=CC3=C(C%28=CC=C(CC(CCCC)CC)S%28)C%29=C2C=C(S%29)C%30=CC=CS%30,CCc1ccc(-c2c3cc(-c4ccc(-c5c6c(c(-c7ccc(-c8cc9c(-c%10ccc(CC)s%10)c%10sc(-c%11ccc(-c%12c%13c(c(-c%14ccc(-c%15cc%16c(-c%17ccc(CC)s%17)c%17sc(-c%18ccc(-c%19c%20c(c(-c%21cccs%21)c%21nn(CC)nc%19%21)C(=O)N(CC)C%20=O)s%18)cc%17c(-c%17ccc(CC)s%17)c%16s%15)s%14)c%14nn(CC)nc%12%14)C(=O)N(CC)C%13=O)s%11)cc%10c(-c%10ccc(CC)s%10)c9s8)s7)c7nn(CC)nc57)C(=O)N(CC)C6=O)s4)sc3c(-c3ccc(CC)s3)c3ccsc23)s1
1564,Qx1,P3HT,,10.1021/acsami.8b00216,1.0,6.02,67.0,,sm,fused,5.0,polymer,O=C1C(SC(=S)N1CC)=CC=2C=CC(C=3SC=4C=5C=C6C(=CC5C(C7=CC=C(C=C7)CCCCCC)(C8=CC=C(C=C8)CCCCCC)C4C3)C=9SC(=CC9C6(C%10=CC=C(C=C%10)CCCCCC)C%11=CC=C(C=C%11)CCCCCC)C=%12C=CC(C=C%13SC(=S)N(C%13=O)CC)=C%14N=C(C%15=CC=CC=C%15)C(=NC%14%12)C=%16C=CC=CC%16)=C%17N=C(C=%18C=CC=CC%18)C(=NC2%17)C%19=CC=CC=C%19,CCc1ccc(C2(c3ccc(CC)cc3)c3cc4c(cc3-c3sc(-c5ccc(/C=C6\SC(=S)N(CC)C6=O)c6nc(-c7ccccc7)c(-c7ccccc7)nc56)cc32)C(c2ccc(CC)cc2)(c2ccc(CC)cc2)c2cc(-c3ccc(/C=C5\SC(=S)N(CC)C5=O)c5nc(-c6ccccc6)c(-c6ccccc6)nc35)sc2-4)cc1,CCCCCCC1=CSC(C2=C(CCCCCC)C=C(C3=C(CCCCCC)C=C(C4=C(CCCCCC)C=C(C5=C(CCCCCC)C=C(C6=C(CCCCCC)C=CS6)S5)S4)S3)S2)=C1,CCc1cc(C)sc1-c1sc(-c2cc(CC)c(-c3sc(-c4cc(CC)c(-c5sc(C)cc5CC)s4)cc3CC)s2)cc1CC
1565,Qx1b,P3HT,,10.1021/acsami.8b00216,0.95,7.34,69.0,,sm,fused,5.0,polymer,O=C1C(SC(=S)N1CC)=CC=2C=CC(C=3SC=4C=5C=C6C(=CC5C(C4C3)(CCCCCCCC)CCCCCCCC)C=7SC(=CC7C6(CCCCCCCC)CCCCCCCC)C=8C=CC(C=C9SC(=S)N(C9=O)CC)=C%10N=C(C%11=CC=CC=C%11)C(=NC%108)C=%12C=CC=CC%12)=C%13N=C(C=%14C=CC=CC%14)C(=NC2%13)C%15=CC=CC=C%15,CCN1C(=O)/C(=C\c2ccc(-c3cc4c(s3)-c3cc5c(cc3C4(CC)CC)-c3sc(-c4ccc(/C=C6/SC(=S)N(CC)C6=O)c6nc(-c7ccccc7)c(-c7ccccc7)nc46)cc3C5(CC)CC)c3nc(-c4ccccc4)c(-c4ccccc4)nc23)SC1=S,CCCCCCC1=CSC(C2=C(CCCCCC)C=C(C3=C(CCCCCC)C=C(C4=C(CCCCCC)C=C(C5=C(CCCCCC)C=C(C6=C(CCCCCC)C=CS6)S5)S4)S3)S2)=C1,CCc1cc(C)sc1-c1sc(-c2cc(CC)c(-c3sc(-c4cc(CC)c(-c5sc(C)cc5CC)s4)cc3CC)s2)cc1CC
1566,IDT-FBTR,PTB7-Th,,10.1021/acsami.8b04541,1.02,15.18,57.55,,sm,fused,5.0,polymer,N#CC(C#N)=C1SC(=CC=2SC(=CC2)C3=C(F)C=C(C=4SC=5C=6C=C7C(=CC6C(C8=CC=C(C=C8)CCCCCC)(C9=CC=C(C=C9)CCCCCC)C5C4)C=%10SC(=CC%10C7(C%11=CC=C(C=C%11)CCCCCC)C%12=CC=C(C=C%12)CCCCCC)C%13=CC(F)=C(C=%14SC(=CC%14)C=C%15SC(=C(C#N)C#N)N(C%15=O)CCCCCCCC)C%16=NSN=C%16%13)C%17=NSN=C%173)C(=O)N1CCCCCCCC,CCc1ccc(C2(c3ccc(CC)cc3)c3cc4c(cc3-c3sc(-c5cc(F)c(-c6ccc(/C=c7\sc(=C(C#N)C#N)n(CC)c7=O)s6)c6nsnc56)cc32)C(c2ccc(CC)cc2)(c2ccc(CC)cc2)c2cc(-c3cc(F)c(-c5ccc(/C=c6\sc(=C(C#N)C#N)n(CC)c6=O)s5)c5nsnc35)sc2-4)cc1,FC1=C(C(OCC(CCCC)CC)=O)SC2=C(SC=C21)C(S3)=CC4=C3C(C5=CC=C(CC(CC)CCCC)S5)=C(C=C(C6=C(C(F)=C(C(OCC(CCCC)CC)=O)S7)C7=C(S6)C(S8)=CC9=C8C(C%10=CC=C(CC(CCCC)CC)S%10)=C(C=C(C%11=C(C(F)=C(C(OCC(CCCC)CC)=O)S%12)C%12=C(S%11)C(S%13)=CC%14=C%13C(C%15=CC=C(CC(CC)CCCC)S%15)=C(C=CS%16)C%16=C%14C%17=CC=C(CC(CC)CCCC)S%17)S%18)C%18=C9C%19=CC=C(CC(CCCC)CC)S%19)S%20)C%20=C4C%21=CC=C(CC(CC)CCCC)S%21,CCOC(=O)c1sc2c(-c3cc4c(-c5ccc(CC)s5)c5sc(-c6sc(-c7cc8c(-c9ccc(CC)s9)c9sc(-c%10sc(-c%11cc%12c(-c%13ccc(CC)s%13)c%13sccc%13c(-c%13ccc(CC)s%13)c%12s%11)c%11sc(C(=O)OCC)c(F)c%10%11)cc9c(-c9ccc(CC)s9)c8s7)c7sc(C(=O)OCC)c(F)c67)cc5c(-c5ccc(CC)s5)c4s3)scc2c1F
1567,CPDT-4Cl,PBDB-T,,10.1021/acsami.8b20567,0.65,21.3,66.8,,sm,unfused,3.0,polymer,N#CC(C#N)=C1C(=CC=2SC=3C=4SC(=CC4C(C3C2)(CCCCCC)CCCCCC)C=5SC=6C=7SC(C=C8C(=O)C9=CC(Cl)=C(Cl)C=C9C8=C(C#N)C#N)=CC7C(C6C5)(CCCCCC)CCCCCC)C(=O)C%10=CC(Cl)=C(Cl)C=C%101,CCC1(CC)c2cc(/C=C3\C(=O)c4cc(Cl)c(Cl)cc4C3=C(C#N)C#N)sc2-c2sc(-c3cc4c(s3)-c3sc(/C=C5\C(=O)c6cc(Cl)c(Cl)cc6C5=C(C#N)C#N)cc3C4(CC)CC)cc21,CCC(CCCC)CC1=CC=C(S1)C2=C3C(SC(C4=CC=C(S4)C(SC(C5=CC=C(C6=CC7=C(S6)C(C8=CC=C(CC(CCCC)CC)S8)=C9C(SC(C%10=CC=C(S%10)C(SC(C%11=CC=C(C%12=CC%13=C(S%12)C(C%14=CC=C(CC(CCCC)CC)S%14)=C%15C(SC(C%16=CC=C(S%16)C(SC(C%17=CC=CS%17)=C%18C%19=O)=C%18C(C%20=C(CC(CCCC)CC)SC(CC(CCCC)CC)=C%20%19)=O)=C%15)=C%13C%21=CC=C(CC(CCCC)CC)S%21)S%11)=C%22C%23=O)=C%22C(C%24=C(CC(CCCC)CC)SC(CC(CCCC)CC)=C%24%23)=O)=C9)=C7C%25=CC=C(CC(CCCC)CC)S%25)S5)=C%26C%27=O)=C%26C(C%28=C(CC(CCCC)CC)SC(CC(CCCC)CC)=C%28%27)=O)=C3)=C(C%29=CC=C(CC(CCCC)CC)S%29)C%30=C2SC=C%30,CCc1ccc(-c2c3cc(-c4ccc(-c5sc(-c6ccc(-c7cc8c(-c9ccc(CC)s9)c9sc(-c%10ccc(-c%11sc(-c%12ccc(-c%13cc%14c(-c%15ccc(CC)s%15)c%15sc(-c%16ccc(-c%17sc(-c%18cccs%18)c%18c%17C(=O)c%17c(CC)sc(CC)c%17C%18=O)s%16)cc%15c(-c%15ccc(CC)s%15)c%14s%13)s%12)c%12c%11C(=O)c%11c(CC)sc(CC)c%11C%12=O)s%10)cc9c(-c9ccc(CC)s9)c8s7)s6)c6c5C(=O)c5c(CC)sc(CC)c5C6=O)s4)sc3c(-c3ccc(CC)s3)c3ccsc23)s1
1568,CPDT-4F,PBDB-T,,10.1021/acsami.8b20567,0.68,20.1,69.6,,sm,unfused,3.0,polymer,N#CC(C#N)=C1C(=CC=2SC=3C=4SC(=CC4C(C3C2)(CCCCCC)CCCCCC)C=5SC=6C=7SC(C=C8C(=O)C9=CC(F)=C(F)C=C9C8=C(C#N)C#N)=CC7C(C6C5)(CCCCCC)CCCCCC)C(=O)C%10=CC(F)=C(F)C=C%101,CCC1(CC)c2cc(/C=C3\C(=O)c4cc(F)c(F)cc4C3=C(C#N)C#N)sc2-c2sc(-c3cc4c(s3)-c3sc(/C=C5\C(=O)c6cc(F)c(F)cc6C5=C(C#N)C#N)cc3C4(CC)CC)cc21,CCC(CCCC)CC1=CC=C(S1)C2=C3C(SC(C4=CC=C(S4)C(SC(C5=CC=C(C6=CC7=C(S6)C(C8=CC=C(CC(CCCC)CC)S8)=C9C(SC(C%10=CC=C(S%10)C(SC(C%11=CC=C(C%12=CC%13=C(S%12)C(C%14=CC=C(CC(CCCC)CC)S%14)=C%15C(SC(C%16=CC=C(S%16)C(SC(C%17=CC=CS%17)=C%18C%19=O)=C%18C(C%20=C(CC(CCCC)CC)SC(CC(CCCC)CC)=C%20%19)=O)=C%15)=C%13C%21=CC=C(CC(CCCC)CC)S%21)S%11)=C%22C%23=O)=C%22C(C%24=C(CC(CCCC)CC)SC(CC(CCCC)CC)=C%24%23)=O)=C9)=C7C%25=CC=C(CC(CCCC)CC)S%25)S5)=C%26C%27=O)=C%26C(C%28=C(CC(CCCC)CC)SC(CC(CCCC)CC)=C%28%27)=O)=C3)=C(C%29=CC=C(CC(CCCC)CC)S%29)C%30=C2SC=C%30,CCc1ccc(-c2c3cc(-c4ccc(-c5sc(-c6ccc(-c7cc8c(-c9ccc(CC)s9)c9sc(-c%10ccc(-c%11sc(-c%12ccc(-c%13cc%14c(-c%15ccc(CC)s%15)c%15sc(-c%16ccc(-c%17sc(-c%18cccs%18)c%18c%17C(=O)c%17c(CC)sc(CC)c%17C%18=O)s%16)cc%15c(-c%15ccc(CC)s%15)c%14s%13)s%12)c%12c%11C(=O)c%11c(CC)sc(CC)c%11C%12=O)s%10)cc9c(-c9ccc(CC)s9)c8s7)s6)c6c5C(=O)c5c(CC)sc(CC)c5C6=O)s4)sc3c(-c3ccc(CC)s3)c3ccsc23)s1
1569,JC1,P3HT,,10.1021/acsami.9b08007,0.48,10.54,56.0,,sm,fused,5.0,polymer,N#C/C(C#N)=C1SC(C(N/1CC)=O)=CC2=C3SC(C(OCC)=O)=CC3=C(C4=CC5=C(C6=C(C5(CCCCCCCC)CCCCCCCC)C=C(C7=C(C8(CCCCCCCC)CCCCCCCC)C=C(C9=C%10C=C(C(OCC)=O)SC%10=C(C=C%11S/C(N(CC)C%11=O)=C(C#N)/C#N)C%12=NSN=C9%12)S7)C8=C6)S4)C%13=NSN=C2%13,CCOC(=O)c1cc2c(-c3cc4c(s3)-c3cc5c(cc3C4(CC)CC)-c3sc(-c4c6cc(C(=O)OCC)sc6c(/C=c6\sc(=C(C#N)C#N)n(CC)c6=O)c6nsnc46)cc3C5(CC)CC)c3nsnc3c(/C=c3\sc(=C(C#N)C#N)n(CC)c3=O)c2s1,CCCCCCC1=CSC(C2=C(CCCCCC)C=C(C3=C(CCCCCC)C=C(C4=C(CCCCCC)C=C(C5=C(CCCCCC)C=C(C6=C(CCCCCC)C=CS6)S5)S4)S3)S2)=C1,CCc1cc(C)sc1-c1sc(-c2cc(CC)c(-c3sc(-c4cc(CC)c(-c5sc(C)cc5CC)s4)cc3CC)s2)cc1CC
1570,JC2,P3HT,,10.1021/acsami.9b08007,0.71,13.96,63.0,,sm,fused,5.0,polymer,N#CC(C#N)=C1SC(=CC=2C3=NN(N=C3C(C=4SC=5C=6C=C7C(=CC6C(C5C4)(CCCCCCCC)CCCCCCCC)C=8SC(=CC8C7(CCCCCCCC)CCCCCCCC)C=9C%10=NN(N=C%10C(C=C%11SC(=C(C#N)C#N)N(C%11=O)CC)=C%12SC(=CC%129)C(=O)OCC)CC(CC)CCCC)=C%13C=C(SC2%13)C(=O)OCC)CC(CC)CCCC)C(=O)N1CC,CCOC(=O)c1cc2c(-c3cc4c(s3)-c3cc5c(cc3C4(CC)CC)-c3sc(-c4c6cc(C(=O)OCC)sc6c(/C=c6\sc(=C(C#N)C#N)n(CC)c6=O)c6nn(CC)nc46)cc3C5(CC)CC)c3nn(CC)nc3c(/C=c3\sc(=C(C#N)C#N)n(CC)c3=O)c2s1,CCCCCCC1=CSC(C2=C(CCCCCC)C=C(C3=C(CCCCCC)C=C(C4=C(CCCCCC)C=C(C5=C(CCCCCC)C=C(C6=C(CCCCCC)C=CS6)S5)S4)S3)S2)=C1,CCc1cc(C)sc1-c1sc(-c2cc(CC)c(-c3sc(-c4cc(CC)c(-c5sc(C)cc5CC)s4)cc3CC)s2)cc1CC
1571,JC2,P3HT,,10.1039/D0TA11306A,0.685,14.53,61.0,,sm,fused,7.0,polymer,O=C(C1=CC(C(S1)=C(C2=NN(N=C32)CC(CC)CCCC)/C=C4C(N(/C(S/4)=C(C#N)\C#N)CC)=O)=C3C5=CC(C(CCCCCCCC)(CCCCCCCC)C6=CC(C(S7)=C8C=C7C(C9=NN(N=C9%10)CC(CCCC)CC)=C%11C(SC(C(OCC)=O)=C%11)=C%10/C=C%12C(N(/C(S/%12)=C(C#N)/C#N)CC)=O)=C(C8(CCCCCCCC)CCCCCCCC)C=C6%13)=C%13S5)OCC,CCN1N=C2C(C3=CC4=C(C5=C(C4(CC)CC)C=C(C6=C(C7(CC)CC)C=C(C8=C9C=C(C(OCC)=O)SC9=C(C%10=NN(N=C8%10)CC)/C=C%11S/C(N(C\%11=O)CC)=C(C#N)\C#N)S6)C7=C5)S3)=C%12C=C(C(OCC)=O)SC%12=C(C2=N1)/C=C%13S/C(N(C\%13=O)CC)=C(C#N)\C#N,CCCCCCC1=CSC(C2=C(CCCCCC)C=C(C3=C(CCCCCC)C=C(C4=C(CCCCCC)C=C(C5=C(CCCCCC)C=C(C6=C(CCCCCC)C=CS6)S5)S4)S3)S2)=C1,CCc1cc(C)sc1-c1sc(-c2cc(CC)c(-c3sc(-c4cc(CC)c(-c5sc(C)cc5CC)s4)cc3CC)s2)cc1CC
1572,DTCC-IC_chang,PBDB-T,,10.1021/acsami.9b08462,0.97,14.26,64.08,,sm,fused,7.0,polymer,N#C/C(C#N)=C1C2=C(C(C/1=CC3=CC4=C(C5=C(C(C6=CC=C(C=C6)CCCCCCCC)4C7=CC=C(C=C7)CCCCCCCC)C=C(C8=C(N9CCCCCCCC)C=C(C%10=C(C%11(C%12=CC=C(C=C%12)CCCCCCCC)C%13=CC=C(C=C%13)CCCCCCCC)C=C(C=C%14C(C%15=C(/C%14=C(C#N)/C#N)C=CC=C%15)=O)S%10)C%11=C8)C9=C5)S3)=O)C=CC=C2,CCc1ccc(C2(c3ccc(CC)cc3)c3cc4c5cc6c(cc5n(CC)c4cc3-c3sc(/C=C4\C(=O)c5ccccc5C4=C(C#N)C#N)cc32)-c2sc(/C=C3\C(=O)c4ccccc4C3=C(C#N)C#N)cc2C6(c2ccc(CC)cc2)c2ccc(CC)cc2)cc1,CCC(CCCC)CC1=CC=C(S1)C2=C3C(SC(C4=CC=C(S4)C(SC(C5=CC=C(C6=CC7=C(S6)C(C8=CC=C(CC(CCCC)CC)S8)=C9C(SC(C%10=CC=C(S%10)C(SC(C%11=CC=C(C%12=CC%13=C(S%12)C(C%14=CC=C(CC(CCCC)CC)S%14)=C%15C(SC(C%16=CC=C(S%16)C(SC(C%17=CC=CS%17)=C%18C%19=O)=C%18C(C%20=C(CC(CCCC)CC)SC(CC(CCCC)CC)=C%20%19)=O)=C%15)=C%13C%21=CC=C(CC(CCCC)CC)S%21)S%11)=C%22C%23=O)=C%22C(C%24=C(CC(CCCC)CC)SC(CC(CCCC)CC)=C%24%23)=O)=C9)=C7C%25=CC=C(CC(CCCC)CC)S%25)S5)=C%26C%27=O)=C%26C(C%28=C(CC(CCCC)CC)SC(CC(CCCC)CC)=C%28%27)=O)=C3)=C(C%29=CC=C(CC(CCCC)CC)S%29)C%30=C2SC=C%30,CCc1ccc(-c2c3cc(-c4ccc(-c5sc(-c6ccc(-c7cc8c(-c9ccc(CC)s9)c9sc(-c%10ccc(-c%11sc(-c%12ccc(-c%13cc%14c(-c%15ccc(CC)s%15)c%15sc(-c%16ccc(-c%17sc(-c%18cccs%18)c%18c%17C(=O)c%17c(CC)sc(CC)c%17C%18=O)s%16)cc%15c(-c%15ccc(CC)s%15)c%14s%13)s%12)c%12c%11C(=O)c%11c(CC)sc(CC)c%11C%12=O)s%10)cc9c(-c9ccc(CC)s9)c8s7)s6)c6c5C(=O)c5c(CC)sc(CC)c5C6=O)s4)sc3c(-c3ccc(CC)s3)c3ccsc23)s1
1573,DTCC-BC,PBDB-T,,10.1021/acsami.9b08462,0.98,17.22,63.62,,sm,fused,7.0,polymer,N#CC(C#N)=C1C=2SC=3C=CC=CC3C2C(=O)C1=CC=4SC=5C=6C=C7C(=CC6C(C8=CC=C(C=C8)CCCCCCCC)(C9=CC=C(C=C9)CCCCCCCC)C5C4)C=%10C=C%11C(=CC%10N7C(CCCCCCCC)CCCCCCCC)C%12SC(C=C%13C(=O)C%14=C(SC=%15C=CC=CC%15%14)C%13=C(C#N)C#N)=CC%12C%11(C%16=CC=C(C=C%16)CCCCCCCC)C%17=CC=C(C=C%17)CCCCCCCC,CCc1ccc(C2(c3ccc(CC)cc3)c3cc4c5cc6c(cc5n(CC)c4cc3-c3sc(/C=C4\C(=O)c5c(sc7ccccc57)C4=C(C#N)C#N)cc32)-c2sc(/C=C3\C(=O)c4c(sc5ccccc45)C3=C(C#N)C#N)cc2C6(c2ccc(CC)cc2)c2ccc(CC)cc2)cc1,CCC(CCCC)CC1=CC=C(S1)C2=C3C(SC(C4=CC=C(S4)C(SC(C5=CC=C(C6=CC7=C(S6)C(C8=CC=C(CC(CCCC)CC)S8)=C9C(SC(C%10=CC=C(S%10)C(SC(C%11=CC=C(C%12=CC%13=C(S%12)C(C%14=CC=C(CC(CCCC)CC)S%14)=C%15C(SC(C%16=CC=C(S%16)C(SC(C%17=CC=CS%17)=C%18C%19=O)=C%18C(C%20=C(CC(CCCC)CC)SC(CC(CCCC)CC)=C%20%19)=O)=C%15)=C%13C%21=CC=C(CC(CCCC)CC)S%21)S%11)=C%22C%23=O)=C%22C(C%24=C(CC(CCCC)CC)SC(CC(CCCC)CC)=C%24%23)=O)=C9)=C7C%25=CC=C(CC(CCCC)CC)S%25)S5)=C%26C%27=O)=C%26C(C%28=C(CC(CCCC)CC)SC(CC(CCCC)CC)=C%28%27)=O)=C3)=C(C%29=CC=C(CC(CCCC)CC)S%29)C%30=C2SC=C%30,CCc1ccc(-c2c3cc(-c4ccc(-c5sc(-c6ccc(-c7cc8c(-c9ccc(CC)s9)c9sc(-c%10ccc(-c%11sc(-c%12ccc(-c%13cc%14c(-c%15ccc(CC)s%15)c%15sc(-c%16ccc(-c%17sc(-c%18cccs%18)c%18c%17C(=O)c%17c(CC)sc(CC)c%17C%18=O)s%16)cc%15c(-c%15ccc(CC)s%15)c%14s%13)s%12)c%12c%11C(=O)c%11c(CC)sc(CC)c%11C%12=O)s%10)cc9c(-c9ccc(CC)s9)c8s7)s6)c6c5C(=O)c5c(CC)sc(CC)c5C6=O)s4)sc3c(-c3ccc(CC)s3)c3ccsc23)s1
1574,BDCPDT-BC,PBDB-T,,10.1021/acsami.9b08462,0.92,18.55,63.41,,sm,fused,7.0,polymer,N#CC(C#N)=C1C=2SC=3C=CC=CC3C2C(=O)C1=CC=4SC=5C=6SC=7C=C8C(SC=9C=%10SC(C=C%11C(=O)C%12=C(SC=%13C=CC=CC%13%12)C%11=C(C#N)C#N)=CC%10C(C%14=CC=C(C=C%14)CCCCCC)(C%15=CC=C(C=C%15)CCCCCC)C98)=CC7C6C(C%16=CC=C(C=C%16)CCCCCC)(C%17=CC=C(C=C%17)CCCCCC)C5C4,CCc1ccc(C2(c3ccc(CC)cc3)c3cc(/C=C4\C(=O)c5c(sc6ccccc56)C4=C(C#N)C#N)sc3-c3sc4cc5c6c(sc5cc4c32)-c2sc(/C=C3\C(=O)c4c(sc5ccccc45)C3=C(C#N)C#N)cc2C6(c2ccc(CC)cc2)c2ccc(CC)cc2)cc1,CCC(CCCC)CC1=CC=C(S1)C2=C3C(SC(C4=CC=C(S4)C(SC(C5=CC=C(C6=CC7=C(S6)C(C8=CC=C(CC(CCCC)CC)S8)=C9C(SC(C%10=CC=C(S%10)C(SC(C%11=CC=C(C%12=CC%13=C(S%12)C(C%14=CC=C(CC(CCCC)CC)S%14)=C%15C(SC(C%16=CC=C(S%16)C(SC(C%17=CC=CS%17)=C%18C%19=O)=C%18C(C%20=C(CC(CCCC)CC)SC(CC(CCCC)CC)=C%20%19)=O)=C%15)=C%13C%21=CC=C(CC(CCCC)CC)S%21)S%11)=C%22C%23=O)=C%22C(C%24=C(CC(CCCC)CC)SC(CC(CCCC)CC)=C%24%23)=O)=C9)=C7C%25=CC=C(CC(CCCC)CC)S%25)S5)=C%26C%27=O)=C%26C(C%28=C(CC(CCCC)CC)SC(CC(CCCC)CC)=C%28%27)=O)=C3)=C(C%29=CC=C(CC(CCCC)CC)S%29)C%30=C2SC=C%30,CCc1ccc(-c2c3cc(-c4ccc(-c5sc(-c6ccc(-c7cc8c(-c9ccc(CC)s9)c9sc(-c%10ccc(-c%11sc(-c%12ccc(-c%13cc%14c(-c%15ccc(CC)s%15)c%15sc(-c%16ccc(-c%17sc(-c%18cccs%18)c%18c%17C(=O)c%17c(CC)sc(CC)c%17C%18=O)s%16)cc%15c(-c%15ccc(CC)s%15)c%14s%13)s%12)c%12c%11C(=O)c%11c(CC)sc(CC)c%11C%12=O)s%10)cc9c(-c9ccc(CC)s9)c8s7)s6)c6c5C(=O)c5c(CC)sc(CC)c5C6=O)s4)sc3c(-c3ccc(CC)s3)c3ccsc23)s1
1575,ITBC_chang,PBDB-T,,10.1021/acsami.9b08462,0.94,19.9,64.51,,sm,fused,7.0,polymer,N#CC(C#N)=C1C=2SC=3C=CC=CC3C2C(=O)C1=CC=4SC5=C(SC=6C=7C=C8C(=CC7C(C9=CC=C(C=C9)CCCCCC)(C%10=CC=C(C=C%10)CCCCCC)C56)C=%11SC=%12C=C(SC%12C%11C8(C%13=CC=C(C=C%13)CCCCCC)C%14=CC=C(C=C%14)CCCCCC)C=C%15C(=O)C%16=C(SC=%17C=CC=CC%17%16)C%15=C(C#N)C#N)C4,CCc1ccc(C2(c3ccc(CC)cc3)c3cc4c(cc3-c3sc5cc(/C=C6\C(=O)c7c(sc8ccccc78)C6=C(C#N)C#N)sc5c32)C(c2ccc(CC)cc2)(c2ccc(CC)cc2)c2c-4sc3cc(/C=C4\C(=O)c5c(sc6ccccc56)C4=C(C#N)C#N)sc23)cc1,CCC(CCCC)CC1=CC=C(S1)C2=C3C(SC(C4=CC=C(S4)C(SC(C5=CC=C(C6=CC7=C(S6)C(C8=CC=C(CC(CCCC)CC)S8)=C9C(SC(C%10=CC=C(S%10)C(SC(C%11=CC=C(C%12=CC%13=C(S%12)C(C%14=CC=C(CC(CCCC)CC)S%14)=C%15C(SC(C%16=CC=C(S%16)C(SC(C%17=CC=CS%17)=C%18C%19=O)=C%18C(C%20=C(CC(CCCC)CC)SC(CC(CCCC)CC)=C%20%19)=O)=C%15)=C%13C%21=CC=C(CC(CCCC)CC)S%21)S%11)=C%22C%23=O)=C%22C(C%24=C(CC(CCCC)CC)SC(CC(CCCC)CC)=C%24%23)=O)=C9)=C7C%25=CC=C(CC(CCCC)CC)S%25)S5)=C%26C%27=O)=C%26C(C%28=C(CC(CCCC)CC)SC(CC(CCCC)CC)=C%28%27)=O)=C3)=C(C%29=CC=C(CC(CCCC)CC)S%29)C%30=C2SC=C%30,CCc1ccc(-c2c3cc(-c4ccc(-c5sc(-c6ccc(-c7cc8c(-c9ccc(CC)s9)c9sc(-c%10ccc(-c%11sc(-c%12ccc(-c%13cc%14c(-c%15ccc(CC)s%15)c%15sc(-c%16ccc(-c%17sc(-c%18cccs%18)c%18c%17C(=O)c%17c(CC)sc(CC)c%17C%18=O)s%16)cc%15c(-c%15ccc(CC)s%15)c%14s%13)s%12)c%12c%11C(=O)c%11c(CC)sc(CC)c%11C%12=O)s%10)cc9c(-c9ccc(CC)s9)c8s7)s6)c6c5C(=O)c5c(CC)sc(CC)c5C6=O)s4)sc3c(-c3ccc(CC)s3)c3ccsc23)s1
1576,BTDT2R,P3HT,,10.1021/acsami.9b09256,0.81,9.42,67.0,,sm,unfused,2.0,polymer,O=C(N(CC)C(S/1)=S)C1=C\C2=CC=C(S2)C3=C(OCCCCCC)C(OCCCCCC)=C(C4=CC=C(/C=C5SC(N(CC)C\5=O)=S)S4)C6=NSN=C63,CCOc1c(OCC)c(-c2ccc(/C=C3\SC(=S)N(CC)C3=O)s2)c2nsnc2c1-c1ccc(/C=C2\SC(=S)N(CC)C2=O)s1,CCCCCCC1=CSC(C2=C(CCCCCC)C=C(C3=C(CCCCCC)C=C(C4=C(CCCCCC)C=C(C5=C(CCCCCC)C=C(C6=C(CCCCCC)C=CS6)S5)S4)S3)S2)=C1,CCc1cc(C)sc1-c1sc(-c2cc(CC)c(-c3sc(-c4cc(CC)c(-c5sc(C)cc5CC)s4)cc3CC)s2)cc1CC
1577,BTDT2R,PTB7-Th,,10.1021/acsami.9b09256,1.06,13.52,57.0,,sm,unfused,2.0,polymer,O=C(N(CC)C(S/1)=S)C1=C\C2=CC=C(S2)C3=C(OCCCCCC)C(OCCCCCC)=C(C4=CC=C(/C=C5SC(N(CC)C\5=O)=S)S4)C6=NSN=C63,CCOc1c(OCC)c(-c2ccc(/C=C3\SC(=S)N(CC)C3=O)s2)c2nsnc2c1-c1ccc(/C=C2\SC(=S)N(CC)C2=O)s1,FC1=C(C(OCC(CCCC)CC)=O)SC2=C(SC=C21)C(S3)=CC4=C3C(C5=CC=C(CC(CC)CCCC)S5)=C(C=C(C6=C(C(F)=C(C(OCC(CCCC)CC)=O)S7)C7=C(S6)C(S8)=CC9=C8C(C%10=CC=C(CC(CCCC)CC)S%10)=C(C=C(C%11=C(C(F)=C(C(OCC(CCCC)CC)=O)S%12)C%12=C(S%11)C(S%13)=CC%14=C%13C(C%15=CC=C(CC(CC)CCCC)S%15)=C(C=CS%16)C%16=C%14C%17=CC=C(CC(CC)CCCC)S%17)S%18)C%18=C9C%19=CC=C(CC(CCCC)CC)S%19)S%20)C%20=C4C%21=CC=C(CC(CC)CCCC)S%21,CCOC(=O)c1sc2c(-c3cc4c(-c5ccc(CC)s5)c5sc(-c6sc(-c7cc8c(-c9ccc(CC)s9)c9sc(-c%10sc(-c%11cc%12c(-c%13ccc(CC)s%13)c%13sccc%13c(-c%13ccc(CC)s%13)c%12s%11)c%11sc(C(=O)OCC)c(F)c%10%11)cc9c(-c9ccc(CC)s9)c8s7)c7sc(C(=O)OCC)c(F)c67)cc5c(-c5ccc(CC)s5)c4s3)scc2c1F
1578,BTDT2R,PPDT2FBT,,10.1021/acsami.9b09256,1.07,11.23,57.0,,sm,unfused,2.0,polymer,O=C(N(CC)C(S/1)=S)C1=C\C2=CC=C(S2)C3=C(OCCCCCC)C(OCCCCCC)=C(C4=CC=C(/C=C5SC(N(CC)C\5=O)=S)S4)C6=NSN=C63,CCOc1c(OCC)c(-c2ccc(/C=C3\SC(=S)N(CC)C3=O)s2)c2nsnc2c1-c1ccc(/C=C2\SC(=S)N(CC)C2=O)s1,FC(C(F)=C(C1=CC=C(C(C(OCC(CCCCCCCC)CCCCCC)=C2)=CC(OCC(CCCCCC)CCCCCCCC)=C2C3=CC=C(C4=C(F)C(F)=C(C5=CC=C(C(C(OCC(CCCCCCCC)CCCCCC)=C6)=CC(OCC(CCCCCC)CCCCCCCC)=C6C7=CC=C(C8=C(F)C(F)=C(C9=CC=CS9)C%10=NSN=C%108)S7)S5)C%11=NSN=C%114)S3)S1)C%12=NSN=C%12%13)=C%13C%14=CC=C(C%15=C(OCC(CCCCCC)CCCCCCCC)C=CC(OCC(CCCCCCCC)CCCCCC)=C%15)S%14,CCOc1ccc(OCC)c(-c2ccc(-c3c(F)c(F)c(-c4ccc(-c5cc(OCC)c(-c6ccc(-c7c(F)c(F)c(-c8ccc(-c9cc(OCC)c(-c%10ccc(-c%11c(F)c(F)c(-c%12cccs%12)c%12nsnc%11%12)s%10)cc9OCC)s8)c8nsnc78)s6)cc5OCC)s4)c4nsnc34)s2)c1
1579,IE-4F,PBDB-T,,10.1021/acsami.9b10243,0.87,21.35,58.0,,sm,fused,5.0,polymer,N#CC(C#N)=C1C(=CC=2SC(C=3SC=4C=5C=C6C(=CC5C(C7=CC=C(C=C7)CCCCCC)(C8=CC=C(C=C8)CCCCCC)C4C3)C=9SC(=CC9C6(C%10=CC=C(C=C%10)CCCCCC)C%11=CC=C(C=C%11)CCCCCC)C=%12SC(C=C%13C(=O)C%14=CC(F)=C(F)C=C%14C%13=C(C#N)C#N)=CC%12CC(CC)CCCC)=C(C2)CC(CC)CCCC)C(=O)C%15=CC(F)=C(F)C=C%151,CCc1ccc(C2(c3ccc(CC)cc3)c3cc4c(cc3-c3sc(-c5sc(/C=C6\C(=O)c7cc(F)c(F)cc7C6=C(C#N)C#N)cc5CC)cc32)C(c2ccc(CC)cc2)(c2ccc(CC)cc2)c2cc(-c3sc(/C=C5\C(=O)c6cc(F)c(F)cc6C5=C(C#N)C#N)cc3CC)sc2-4)cc1,CCC(CCCC)CC1=CC=C(S1)C2=C3C(SC(C4=CC=C(S4)C(SC(C5=CC=C(C6=CC7=C(S6)C(C8=CC=C(CC(CCCC)CC)S8)=C9C(SC(C%10=CC=C(S%10)C(SC(C%11=CC=C(C%12=CC%13=C(S%12)C(C%14=CC=C(CC(CCCC)CC)S%14)=C%15C(SC(C%16=CC=C(S%16)C(SC(C%17=CC=CS%17)=C%18C%19=O)=C%18C(C%20=C(CC(CCCC)CC)SC(CC(CCCC)CC)=C%20%19)=O)=C%15)=C%13C%21=CC=C(CC(CCCC)CC)S%21)S%11)=C%22C%23=O)=C%22C(C%24=C(CC(CCCC)CC)SC(CC(CCCC)CC)=C%24%23)=O)=C9)=C7C%25=CC=C(CC(CCCC)CC)S%25)S5)=C%26C%27=O)=C%26C(C%28=C(CC(CCCC)CC)SC(CC(CCCC)CC)=C%28%27)=O)=C3)=C(C%29=CC=C(CC(CCCC)CC)S%29)C%30=C2SC=C%30,CCc1ccc(-c2c3cc(-c4ccc(-c5sc(-c6ccc(-c7cc8c(-c9ccc(CC)s9)c9sc(-c%10ccc(-c%11sc(-c%12ccc(-c%13cc%14c(-c%15ccc(CC)s%15)c%15sc(-c%16ccc(-c%17sc(-c%18cccs%18)c%18c%17C(=O)c%17c(CC)sc(CC)c%17C%18=O)s%16)cc%15c(-c%15ccc(CC)s%15)c%14s%13)s%12)c%12c%11C(=O)c%11c(CC)sc(CC)c%11C%12=O)s%10)cc9c(-c9ccc(CC)s9)c8s7)s6)c6c5C(=O)c5c(CC)sc(CC)c5C6=O)s4)sc3c(-c3ccc(CC)s3)c3ccsc23)s1
1580,IE-4F,PBDB-TF,,10.1021/acsami.9b10243,0.91,18.23,56.0,,sm,fused,5.0,polymer,N#CC(C#N)=C1C(=CC=2SC(C=3SC=4C=5C=C6C(=CC5C(C7=CC=C(C=C7)CCCCCC)(C8=CC=C(C=C8)CCCCCC)C4C3)C=9SC(=CC9C6(C%10=CC=C(C=C%10)CCCCCC)C%11=CC=C(C=C%11)CCCCCC)C=%12SC(C=C%13C(=O)C%14=CC(F)=C(F)C=C%14C%13=C(C#N)C#N)=CC%12CC(CC)CCCC)=C(C2)CC(CC)CCCC)C(=O)C%15=CC(F)=C(F)C=C%151,CCc1ccc(C2(c3ccc(CC)cc3)c3cc4c(cc3-c3sc(-c5sc(/C=C6\C(=O)c7cc(F)c(F)cc7C6=C(C#N)C#N)cc5CC)cc32)C(c2ccc(CC)cc2)(c2ccc(CC)cc2)c2cc(-c3sc(/C=C5\C(=O)c6cc(F)c(F)cc6C5=C(C#N)C#N)cc3CC)sc2-4)cc1,FC1=C(CC(CCCC)CC)SC(C2=C3C(SC(C4=CC=C(S4)C(SC(C5=CC=C(C6=CC7=C(S6)C(C8=CC(F)=C(CC(CCCC)CC)S8)=C9C(SC(C%10=CC=C(S%10)C(SC(C%11=CC=C(C%12=CC%13=C(S%12)C(C%14=CC(F)=C(CC(CCCC)CC)S%14)=C%15C(SC(C%16=CC=C(S%16)C(SC(C%17=CC=CS%17)=C%18C%19=O)=C%18C(C%20=C(CC(CCCC)CC)SC(CC(CCCC)CC)=C%20%19)=O)=C%15)=C%13C%21=CC(F)=C(CC(CCCC)CC)S%21)S%11)=C%22C%23=O)=C%22C(C%24=C(CC(CCCC)CC)SC(CC(CCCC)CC)=C%24%23)=O)=C9)=C7C%25=CC(F)=C(CC(CCCC)CC)S%25)S5)=C%26C%27=O)=C%26C(C%28=C(CC(CCCC)CC)SC(CC(CCCC)CC)=C%28%27)=O)=C3)=C(C%29=CC(F)=C(CC(CCCC)CC)S%29)C%30=C2SC=C%30)=C1,CCc1sc(-c2c3cc(-c4ccc(-c5sc(-c6ccc(-c7cc8c(-c9cc(F)c(CC)s9)c9sc(-c%10ccc(-c%11sc(-c%12ccc(-c%13cc%14c(-c%15cc(F)c(CC)s%15)c%15sc(-c%16ccc(-c%17sc(-c%18cccs%18)c%18c%17C(=O)c%17c(CC)sc(CC)c%17C%18=O)s%16)cc%15c(-c%15cc(F)c(CC)s%15)c%14s%13)s%12)c%12c%11C(=O)c%11c(CC)sc(CC)c%11C%12=O)s%10)cc9c(-c9cc(F)c(CC)s9)c8s7)s6)c6c5C(=O)c5c(CC)sc(CC)c5C6=O)s4)sc3c(-c3cc(F)c(CC)s3)c3ccsc23)cc1F
1581,IE-4Cl,PBDB-T,,10.1021/acsami.9b10243,0.86,21.49,60.0,,sm,fused,5.0,polymer,N#CC(C#N)=C1C(=CC=2SC(C=3SC=4C=5C=C6C(=CC5C(C7=CC=C(C=C7)CCCCCC)(C8=CC=C(C=C8)CCCCCC)C4C3)C=9SC(=CC9C6(C%10=CC=C(C=C%10)CCCCCC)C%11=CC=C(C=C%11)CCCCCC)C=%12SC(C=C%13C(=O)C%14=CC(Cl)=C(Cl)C=C%14C%13=C(C#N)C#N)=CC%12CC(CC)CCCC)=C(C2)CC(CC)CCCC)C(=O)C%15=CC(Cl)=C(Cl)C=C%151,CCc1ccc(C2(c3ccc(CC)cc3)c3cc4c(cc3-c3sc(-c5sc(/C=C6\C(=O)c7cc(Cl)c(Cl)cc7C6=C(C#N)C#N)cc5CC)cc32)C(c2ccc(CC)cc2)(c2ccc(CC)cc2)c2cc(-c3sc(/C=C5\C(=O)c6cc(Cl)c(Cl)cc6C5=C(C#N)C#N)cc3CC)sc2-4)cc1,CCC(CCCC)CC1=CC=C(S1)C2=C3C(SC(C4=CC=C(S4)C(SC(C5=CC=C(C6=CC7=C(S6)C(C8=CC=C(CC(CCCC)CC)S8)=C9C(SC(C%10=CC=C(S%10)C(SC(C%11=CC=C(C%12=CC%13=C(S%12)C(C%14=CC=C(CC(CCCC)CC)S%14)=C%15C(SC(C%16=CC=C(S%16)C(SC(C%17=CC=CS%17)=C%18C%19=O)=C%18C(C%20=C(CC(CCCC)CC)SC(CC(CCCC)CC)=C%20%19)=O)=C%15)=C%13C%21=CC=C(CC(CCCC)CC)S%21)S%11)=C%22C%23=O)=C%22C(C%24=C(CC(CCCC)CC)SC(CC(CCCC)CC)=C%24%23)=O)=C9)=C7C%25=CC=C(CC(CCCC)CC)S%25)S5)=C%26C%27=O)=C%26C(C%28=C(CC(CCCC)CC)SC(CC(CCCC)CC)=C%28%27)=O)=C3)=C(C%29=CC=C(CC(CCCC)CC)S%29)C%30=C2SC=C%30,CCc1ccc(-c2c3cc(-c4ccc(-c5sc(-c6ccc(-c7cc8c(-c9ccc(CC)s9)c9sc(-c%10ccc(-c%11sc(-c%12ccc(-c%13cc%14c(-c%15ccc(CC)s%15)c%15sc(-c%16ccc(-c%17sc(-c%18cccs%18)c%18c%17C(=O)c%17c(CC)sc(CC)c%17C%18=O)s%16)cc%15c(-c%15ccc(CC)s%15)c%14s%13)s%12)c%12c%11C(=O)c%11c(CC)sc(CC)c%11C%12=O)s%10)cc9c(-c9ccc(CC)s9)c8s7)s6)c6c5C(=O)c5c(CC)sc(CC)c5C6=O)s4)sc3c(-c3ccc(CC)s3)c3ccsc23)s1
1582,IE-4Cl,PBDB-TF,,10.1021/acsami.9b10243,0.89,17.82,61.0,,sm,fused,5.0,polymer,N#CC(C#N)=C1C(=CC=2SC(C=3SC=4C=5C=C6C(=CC5C(C7=CC=C(C=C7)CCCCCC)(C8=CC=C(C=C8)CCCCCC)C4C3)C=9SC(=CC9C6(C%10=CC=C(C=C%10)CCCCCC)C%11=CC=C(C=C%11)CCCCCC)C=%12SC(C=C%13C(=O)C%14=CC(Cl)=C(Cl)C=C%14C%13=C(C#N)C#N)=CC%12CC(CC)CCCC)=C(C2)CC(CC)CCCC)C(=O)C%15=CC(Cl)=C(Cl)C=C%151,CCc1ccc(C2(c3ccc(CC)cc3)c3cc4c(cc3-c3sc(-c5sc(/C=C6\C(=O)c7cc(Cl)c(Cl)cc7C6=C(C#N)C#N)cc5CC)cc32)C(c2ccc(CC)cc2)(c2ccc(CC)cc2)c2cc(-c3sc(/C=C5\C(=O)c6cc(Cl)c(Cl)cc6C5=C(C#N)C#N)cc3CC)sc2-4)cc1,FC1=C(CC(CCCC)CC)SC(C2=C3C(SC(C4=CC=C(S4)C(SC(C5=CC=C(C6=CC7=C(S6)C(C8=CC(F)=C(CC(CCCC)CC)S8)=C9C(SC(C%10=CC=C(S%10)C(SC(C%11=CC=C(C%12=CC%13=C(S%12)C(C%14=CC(F)=C(CC(CCCC)CC)S%14)=C%15C(SC(C%16=CC=C(S%16)C(SC(C%17=CC=CS%17)=C%18C%19=O)=C%18C(C%20=C(CC(CCCC)CC)SC(CC(CCCC)CC)=C%20%19)=O)=C%15)=C%13C%21=CC(F)=C(CC(CCCC)CC)S%21)S%11)=C%22C%23=O)=C%22C(C%24=C(CC(CCCC)CC)SC(CC(CCCC)CC)=C%24%23)=O)=C9)=C7C%25=CC(F)=C(CC(CCCC)CC)S%25)S5)=C%26C%27=O)=C%26C(C%28=C(CC(CCCC)CC)SC(CC(CCCC)CC)=C%28%27)=O)=C3)=C(C%29=CC(F)=C(CC(CCCC)CC)S%29)C%30=C2SC=C%30)=C1,CCc1sc(-c2c3cc(-c4ccc(-c5sc(-c6ccc(-c7cc8c(-c9cc(F)c(CC)s9)c9sc(-c%10ccc(-c%11sc(-c%12ccc(-c%13cc%14c(-c%15cc(F)c(CC)s%15)c%15sc(-c%16ccc(-c%17sc(-c%18cccs%18)c%18c%17C(=O)c%17c(CC)sc(CC)c%17C%18=O)s%16)cc%15c(-c%15cc(F)c(CC)s%15)c%14s%13)s%12)c%12c%11C(=O)c%11c(CC)sc(CC)c%11C%12=O)s%10)cc9c(-c9cc(F)c(CC)s9)c8s7)s6)c6c5C(=O)c5c(CC)sc(CC)c5C6=O)s4)sc3c(-c3cc(F)c(CC)s3)c3ccsc23)cc1F
