Repository: brigreens/Meta-analysis_OSCs

This repository contains the data files and analysis notebooks to support the paper "Meta-Analysis of Molecular Design Strategies for Non-Fullerene Acceptor Based Organic Solar Cell Materials" (DOI: 10.26434/chemrxiv-2024-w29b1)

File: general_dataset_analysis/OSC_filtered_with_sidechains.csv (part 47 of 59)
,reported_acceptor,reported_donor,reference,DOI,Voc,Jsc,FF,PCE,acceptor_type,acceptor_class,fused_rings_in_core,donor_type,acc_SMILES_sidechains,acc_SMILES_shortened_sidechains,don_SMILES_sidechains,don_SMILES_shortened_sidechains
1583,FDTBT-IDTT-FINCN,PBDB-T,,10.1021/acsami.9b15247,0.86,13.57,62.0,,sm,fused,7.0,polymer,N#C/C(C#N)=C1C(C(C2=CC(F)=C(C=C2/1)F)=O)=CC3=CC(SC4=C5C(C6=CC=C(CCCCCC)C=C6)(C7=CC=C(CCCCCC)C=C7)C8=C4C=C9C(C%10=C(C9(C%11=CC=C(CCCCCC)C=C%11)C%12=CC=C(CCCCCC)C=C%12)C%13=C(C=C(C%14=CC=C(C%15=C(C(F)=C(C%16=NSN=C%16%15)C%17=CC=C(C%18=CC(SC%19=C%20C(C%21=CC=C(CCCCCC)C=C%21)(C%22=CC=C(CCCCCC)C=C%22)C%23=C%19C=C%24C(C%25=C(C%24(C%26=CC=C(CCCCCC)C=C%26)C%27=CC=C(CCCCCC)C=C%27)C%28=C(C=C(C=C%29C(C%30=CC(F)=C(C=C%30/C%29=C(C#N)/C#N)F)=O)S%28)S%25)=C%23)=C%20S%18)S%17)F)S%14)S%13)S%10)=C8)=C5S3,CCC1=CC=C(C2(C3=C(C4=C2C5=C(SC(/C=C6C(C7=C(C\6=C(C#N)/C#N)C=C(F)C(F)=C7)=O)=C5)S4)C=C(C(C8=CC=C(CC)C=C8)(C9=C%10SC%11=C9SC(C%12=CC=C(S%12)C%13=C(C(F)=C(C%14=NSN=C%13%14)C%15=CC=C(S%15)C%16=CC%17=C(S%16)C(C(C%18=CC=C(CC)C=C%18)(C%19=C%20C=C(C(C%21=CC=C(CC)C=C%21)(C%22=C%23SC%24=C%22C=C(/C=C%25C(C%26=C(C\%25=C(C#N)/C#N)C=C(F)C(F)=C%26)=O)S%24)C%27=CC=C(CC)C=C%27)C%23=C%19)C%28=CC=C(CC)C=C%28)=C%20S%17)F)=C%11)C%29=CC=C(CC)C=C%29)C%10=C3)C%30=CC=C(CC)C=C%30)C=C1,CCC(CCCC)CC1=CC=C(S1)C2=C3C(SC(C4=CC=C(S4)C(SC(C5=CC=C(C6=CC7=C(S6)C(C8=CC=C(CC(CCCC)CC)S8)=C9C(SC(C%10=CC=C(S%10)C(SC(C%11=CC=C(C%12=CC%13=C(S%12)C(C%14=CC=C(CC(CCCC)CC)S%14)=C%15C(SC(C%16=CC=C(S%16)C(SC(C%17=CC=CS%17)=C%18C%19=O)=C%18C(C%20=C(CC(CCCC)CC)SC(CC(CCCC)CC)=C%20%19)=O)=C%15)=C%13C%21=CC=C(CC(CCCC)CC)S%21)S%11)=C%22C%23=O)=C%22C(C%24=C(CC(CCCC)CC)SC(CC(CCCC)CC)=C%24%23)=O)=C9)=C7C%25=CC=C(CC(CCCC)CC)S%25)S5)=C%26C%27=O)=C%26C(C%28=C(CC(CCCC)CC)SC(CC(CCCC)CC)=C%28%27)=O)=C3)=C(C%29=CC=C(CC(CCCC)CC)S%29)C%30=C2SC=C%30,CCc1ccc(-c2c3cc(-c4ccc(-c5sc(-c6ccc(-c7cc8c(-c9ccc(CC)s9)c9sc(-c%10ccc(-c%11sc(-c%12ccc(-c%13cc%14c(-c%15ccc(CC)s%15)c%15sc(-c%16ccc(-c%17sc(-c%18cccs%18)c%18c%17C(=O)c%17c(CC)sc(CC)c%17C%18=O)s%16)cc%15c(-c%15ccc(CC)s%15)c%14s%13)s%12)c%12c%11C(=O)c%11c(CC)sc(CC)c%11C%12=O)s%10)cc9c(-c9ccc(CC)s9)c8s7)s6)c6c5C(=O)c5c(CC)sc(CC)c5C6=O)s4)sc3c(-c3ccc(CC)s3)c3ccsc23)s1
1584,CNDTBT-IDTT-FINCN,PBDB-T,,10.1021/acsami.9b15247,0.82,17.06,65.0,,sm,fused,7.0,polymer,N#CC(C#N)=C1C(=CC=2SC3=C(SC=4C=5C=C6C(=CC5C(C7=CC=C(C=C7)CCCCCC)(C8=CC=C(C=C8)CCCCCC)C34)C=9SC=%10C=C(SC%10C9C6(C%11=CC=C(C=C%11)CCCCCC)C%12=CC=C(C=C%12)CCCCCC)C=%13SC(=CC%13)C%14=C(C#N)C(C#N)=C(C=%15SC(=CC%15)C=%16SC%17=C(SC=%18C=%19C=C%20C(=CC%19C(C%21=CC=C(C=C%21)CCCCCC)(C%22=CC=C(C=C%22)CCCCCC)C%17%18)C=%23SC=%24C=C(SC%24C%23C%20(C%25=CC=C(C=C%25)CCCCCC)C%26=CC=C(C=C%26)CCCCCC)C=C%27C(=O)C%28=CC(F)=C(F)C=C%28C%27=C(C#N)C#N)C%16)C%29=NSN=C%29%14)C2)C(=O)C%30=CC(F)=C(F)C=C%301,CCc1ccc(C2(c3ccc(CC)cc3)c3cc4c(cc3-c3sc5sc(/C=C6\C(=O)c7cc(F)c(F)cc7C6=C(C#N)C#N)cc5c32)C(c2ccc(CC)cc2)(c2ccc(CC)cc2)c2c-4sc3cc(-c4ccc(-c5c(C#N)c(C#N)c(-c6ccc(-c7cc8sc9c(c8s7)C(c7ccc(CC)cc7)(c7ccc(CC)cc7)c7cc8c(cc7-9)C(c7ccc(CC)cc7)(c7ccc(CC)cc7)c7c-8sc8sc(/C=C9\C(=O)c%10cc(F)c(F)cc%10C9=C(C#N)C#N)cc78)s6)c6nsnc56)s4)sc23)cc1,CCC(CCCC)CC1=CC=C(S1)C2=C3C(SC(C4=CC=C(S4)C(SC(C5=CC=C(C6=CC7=C(S6)C(C8=CC=C(CC(CCCC)CC)S8)=C9C(SC(C%10=CC=C(S%10)C(SC(C%11=CC=C(C%12=CC%13=C(S%12)C(C%14=CC=C(CC(CCCC)CC)S%14)=C%15C(SC(C%16=CC=C(S%16)C(SC(C%17=CC=CS%17)=C%18C%19=O)=C%18C(C%20=C(CC(CCCC)CC)SC(CC(CCCC)CC)=C%20%19)=O)=C%15)=C%13C%21=CC=C(CC(CCCC)CC)S%21)S%11)=C%22C%23=O)=C%22C(C%24=C(CC(CCCC)CC)SC(CC(CCCC)CC)=C%24%23)=O)=C9)=C7C%25=CC=C(CC(CCCC)CC)S%25)S5)=C%26C%27=O)=C%26C(C%28=C(CC(CCCC)CC)SC(CC(CCCC)CC)=C%28%27)=O)=C3)=C(C%29=CC=C(CC(CCCC)CC)S%29)C%30=C2SC=C%30,CCc1ccc(-c2c3cc(-c4ccc(-c5sc(-c6ccc(-c7cc8c(-c9ccc(CC)s9)c9sc(-c%10ccc(-c%11sc(-c%12ccc(-c%13cc%14c(-c%15ccc(CC)s%15)c%15sc(-c%16ccc(-c%17sc(-c%18cccs%18)c%18c%17C(=O)c%17c(CC)sc(CC)c%17C%18=O)s%16)cc%15c(-c%15ccc(CC)s%15)c%14s%13)s%12)c%12c%11C(=O)c%11c(CC)sc(CC)c%11C%12=O)s%10)cc9c(-c9ccc(CC)s9)c8s7)s6)c6c5C(=O)c5c(CC)sc(CC)c5C6=O)s4)sc3c(-c3ccc(CC)s3)c3ccsc23)s1
1585,BTA53,P3HT,,10.1021/acsami.9b16662,0.88,11.57,62.0,,sm,fused,5.0,polymer,O=C(N(CC)/C(S/1)=C(C#N)\C#N)C1=C/C(C2=NN(CCCCCCCC)N=C23)=CC=C3C4=CC5=C(C6=CC(C(C7=CC=C(CCCCCC)C=C7)(C8=CC=C(CCCCCC)C=C8)OC9=C%10SC(C%11=CC=C(/C=C%12C(N(CC)/C(S\%12)=C(C#N)/C#N)=O)C%13=NN(CCCCCCCC)N=C%13%11)=C9)=C%10C=C6C(C%14=CC=C(CCCCCC)C=C%14)(C%15=CC=C(CCCCCC)C=C%15)O5)S4,CCc1ccc(C2(c3ccc(CC)cc3)Oc3cc(-c4ccc(/C=c5/sc(=C(C#N)C#N)n(CC)c5=O)c5nn(CC)nc45)sc3-c3cc4c(cc32)-c2sc(-c3ccc(/C=c5/sc(=C(C#N)C#N)n(CC)c5=O)c5nn(CC)nc35)cc2OC4(c2ccc(CC)cc2)c2ccc(CC)cc2)cc1,CCCCCCC1=CSC(C2=C(CCCCCC)C=C(C3=C(CCCCCC)C=C(C4=C(CCCCCC)C=C(C5=C(CCCCCC)C=C(C6=C(CCCCCC)C=CS6)S5)S4)S3)S2)=C1,CCc1cc(C)sc1-c1sc(-c2cc(CC)c(-c3sc(-c4cc(CC)c(-c5sc(C)cc5CC)s4)cc3CC)s2)cc1CC
1586,BTA43,P3HT,,10.1021/acsami.9b16662,0.89,10.84,68.0,,sm,fused,5.0,polymer,N#CC(C#N)=C1SC(=CC2=CC=C(C=3SC=4C=5C=C6C(=CC5C(C7=CC=C(OCCCCCC)C=C7)(C8=CC=C(OCCCCCC)C=C8)C4C3)C=9SC(=CC9C6(C%10=CC=C(OCCCCCC)C=C%10)C%11=CC=C(OCCCCCC)C=C%11)C%12=CC=C(C=C%13SC(=C(C#N)C#N)N(C%13=O)CC)C%14=NN(N=C%14%12)CCCCCCCC)C%15=NN(N=C2%15)CCCCCCCC)C(=O)N1CC,CCOc1ccc(C2(c3ccc(OCC)cc3)c3cc4c(cc3-c3sc(-c5ccc(/C=c6\sc(=C(C#N)C#N)n(CC)c6=O)c6nn(CC)nc56)cc32)C(c2ccc(OCC)cc2)(c2ccc(OCC)cc2)c2cc(-c3ccc(/C=c5/sc(=C(C#N)C#N)n(CC)c5=O)c5nn(CC)nc35)sc2-4)cc1,CCCCCCC1=CSC(C2=C(CCCCCC)C=C(C3=C(CCCCCC)C=C(C4=C(CCCCCC)C=C(C5=C(CCCCCC)C=C(C6=C(CCCCCC)C=CS6)S5)S4)S3)S2)=C1,CCc1cc(C)sc1-c1sc(-c2cc(CC)c(-c3sc(-c4cc(CC)c(-c5sc(C)cc5CC)s4)cc3CC)s2)cc1CC
1587,FOC6-IC,PBDB-T,,10.1021/acsami.9b18076,0.93,17.64,65.8,,sm,unfused,3.0,polymer,N#CC(C#N)=C1C(=CC=2SC=3C=4SC(=CC4C(C3C2)(CC(CC)CCCC)CC(CC)CCCC)C=5C=C(OCCCCCC)C(=CC5F)C=6SC=7C=8SC(C=C9C(=O)C=%10C=CC=CC%10C9=C(C#N)C#N)=CC8C(C7C6)(CC(CC)CCCC)CC(CC)CCCC)C(=O)C=%11C=CC=CC%111,CCOc1cc(-c2cc3c(s2)-c2sc(/C=C4\C(=O)c5ccccc5C4=C(C#N)C#N)cc2C3(CC)CC)c(F)cc1-c1cc2c(s1)-c1sc(/C=C3\C(=O)c4ccccc4C3=C(C#N)C#N)cc1C2(CC)CC,CCC(CCCC)CC1=CC=C(S1)C2=C3C(SC(C4=CC=C(S4)C(SC(C5=CC=C(C6=CC7=C(S6)C(C8=CC=C(CC(CCCC)CC)S8)=C9C(SC(C%10=CC=C(S%10)C(SC(C%11=CC=C(C%12=CC%13=C(S%12)C(C%14=CC=C(CC(CCCC)CC)S%14)=C%15C(SC(C%16=CC=C(S%16)C(SC(C%17=CC=CS%17)=C%18C%19=O)=C%18C(C%20=C(CC(CCCC)CC)SC(CC(CCCC)CC)=C%20%19)=O)=C%15)=C%13C%21=CC=C(CC(CCCC)CC)S%21)S%11)=C%22C%23=O)=C%22C(C%24=C(CC(CCCC)CC)SC(CC(CCCC)CC)=C%24%23)=O)=C9)=C7C%25=CC=C(CC(CCCC)CC)S%25)S5)=C%26C%27=O)=C%26C(C%28=C(CC(CCCC)CC)SC(CC(CCCC)CC)=C%28%27)=O)=C3)=C(C%29=CC=C(CC(CCCC)CC)S%29)C%30=C2SC=C%30,CCc1ccc(-c2c3cc(-c4ccc(-c5sc(-c6ccc(-c7cc8c(-c9ccc(CC)s9)c9sc(-c%10ccc(-c%11sc(-c%12ccc(-c%13cc%14c(-c%15ccc(CC)s%15)c%15sc(-c%16ccc(-c%17sc(-c%18cccs%18)c%18c%17C(=O)c%17c(CC)sc(CC)c%17C%18=O)s%16)cc%15c(-c%15ccc(CC)s%15)c%14s%13)s%12)c%12c%11C(=O)c%11c(CC)sc(CC)c%11C%12=O)s%10)cc9c(-c9ccc(CC)s9)c8s7)s6)c6c5C(=O)c5c(CC)sc(CC)c5C6=O)s4)sc3c(-c3ccc(CC)s3)c3ccsc23)s1
1588,FOC6-FIC,PBDB-T,,10.1021/acsami.9b18076,0.89,19.18,70.9,,sm,unfused,3.0,polymer,N#CC(C#N)=C1C(C(C2=C1C=CC(F)=C2)=O)=CC3=CC4=C(C5=C(C4(CC(CCCC)CC)CC(CCCC)CC)C=C(C6=C(F)C=C(C7=CC8=C(C9=C(C8(CC(CCCC)CC)CC(CCCC)CC)C=C(C=C%10C(C%11=C(/C%10=C(C#N)/C#N)C=CC(F)=C%11)=O)S9)S7)C(OCCCCCC)=C6)S5)S3,CCOc1cc(-c2cc3c(s2)-c2sc(/C=C4\C(=O)c5ccc(F)cc5C4=C(C#N)C#N)cc2C3(CC)CC)c(F)cc1-c1cc2c(s1)-c1sc(/C=C3\C(=O)c4ccc(F)cc4C3=C(C#N)C#N)cc1C2(CC)CC,CCC(CCCC)CC1=CC=C(S1)C2=C3C(SC(C4=CC=C(S4)C(SC(C5=CC=C(C6=CC7=C(S6)C(C8=CC=C(CC(CCCC)CC)S8)=C9C(SC(C%10=CC=C(S%10)C(SC(C%11=CC=C(C%12=CC%13=C(S%12)C(C%14=CC=C(CC(CCCC)CC)S%14)=C%15C(SC(C%16=CC=C(S%16)C(SC(C%17=CC=CS%17)=C%18C%19=O)=C%18C(C%20=C(CC(CCCC)CC)SC(CC(CCCC)CC)=C%20%19)=O)=C%15)=C%13C%21=CC=C(CC(CCCC)CC)S%21)S%11)=C%22C%23=O)=C%22C(C%24=C(CC(CCCC)CC)SC(CC(CCCC)CC)=C%24%23)=O)=C9)=C7C%25=CC=C(CC(CCCC)CC)S%25)S5)=C%26C%27=O)=C%26C(C%28=C(CC(CCCC)CC)SC(CC(CCCC)CC)=C%28%27)=O)=C3)=C(C%29=CC=C(CC(CCCC)CC)S%29)C%30=C2SC=C%30,CCc1ccc(-c2c3cc(-c4ccc(-c5sc(-c6ccc(-c7cc8c(-c9ccc(CC)s9)c9sc(-c%10ccc(-c%11sc(-c%12ccc(-c%13cc%14c(-c%15ccc(CC)s%15)c%15sc(-c%16ccc(-c%17sc(-c%18cccs%18)c%18c%17C(=O)c%17c(CC)sc(CC)c%17C%18=O)s%16)cc%15c(-c%15ccc(CC)s%15)c%14s%13)s%12)c%12c%11C(=O)c%11c(CC)sc(CC)c%11C%12=O)s%10)cc9c(-c9ccc(CC)s9)c8s7)s6)c6c5C(=O)c5c(CC)sc(CC)c5C6=O)s4)sc3c(-c3ccc(CC)s3)c3ccsc23)s1
1589,FOC2C6-2FIC,PBDB-T,,10.1021/acsami.9b18076,0.87,19.66,72.1,,sm,unfused,3.0,polymer,N#CC(C#N)=C1C(=CC=2SC=3C=4SC(=CC4C(C3C2)(CC(CC)CCCC)CC(CC)CCCC)C=5C=C(OCC(CC)CCCC)C(=CC5F)C=6SC=7C=8SC(C=C9C(=O)C%10=CC(F)=C(F)C=C%10C9=C(C#N)C#N)=CC8C(C7C6)(CC(CC)CCCC)CC(CC)CCCC)C(=O)C%11=CC(F)=C(F)C=C%111,CCOc1cc(-c2cc3c(s2)-c2sc(/C=C4\C(=O)c5cc(F)c(F)cc5C4=C(C#N)C#N)cc2C3(CC)CC)c(F)cc1-c1cc2c(s1)-c1sc(/C=C3\C(=O)c4cc(F)c(F)cc4C3=C(C#N)C#N)cc1C2(CC)CC,CCC(CCCC)CC1=CC=C(S1)C2=C3C(SC(C4=CC=C(S4)C(SC(C5=CC=C(C6=CC7=C(S6)C(C8=CC=C(CC(CCCC)CC)S8)=C9C(SC(C%10=CC=C(S%10)C(SC(C%11=CC=C(C%12=CC%13=C(S%12)C(C%14=CC=C(CC(CCCC)CC)S%14)=C%15C(SC(C%16=CC=C(S%16)C(SC(C%17=CC=CS%17)=C%18C%19=O)=C%18C(C%20=C(CC(CCCC)CC)SC(CC(CCCC)CC)=C%20%19)=O)=C%15)=C%13C%21=CC=C(CC(CCCC)CC)S%21)S%11)=C%22C%23=O)=C%22C(C%24=C(CC(CCCC)CC)SC(CC(CCCC)CC)=C%24%23)=O)=C9)=C7C%25=CC=C(CC(CCCC)CC)S%25)S5)=C%26C%27=O)=C%26C(C%28=C(CC(CCCC)CC)SC(CC(CCCC)CC)=C%28%27)=O)=C3)=C(C%29=CC=C(CC(CCCC)CC)S%29)C%30=C2SC=C%30,CCc1ccc(-c2c3cc(-c4ccc(-c5sc(-c6ccc(-c7cc8c(-c9ccc(CC)s9)c9sc(-c%10ccc(-c%11sc(-c%12ccc(-c%13cc%14c(-c%15ccc(CC)s%15)c%15sc(-c%16ccc(-c%17sc(-c%18cccs%18)c%18c%17C(=O)c%17c(CC)sc(CC)c%17C%18=O)s%16)cc%15c(-c%15ccc(CC)s%15)c%14s%13)s%12)c%12c%11C(=O)c%11c(CC)sc(CC)c%11C%12=O)s%10)cc9c(-c9ccc(CC)s9)c8s7)s6)c6c5C(=O)c5c(CC)sc(CC)c5C6=O)s4)sc3c(-c3ccc(CC)s3)c3ccsc23)s1
1590,BDTN-Th,PBDB-TF,,10.1021/acsami.9b22093,0.95,8.2,45.11,,sm,fused,7.0,polymer,O=C1C2=CSC=C2C(/C1=C/C3=CC(N(CC(CCCC)CCCCCC)C4=C5SC6=C4C(OCCCCCCCC)=C(SC7=C8N(CC(CCCC)CCCCCC)C9=C7SC(/C=C(C(C%10=CSC=C%10%11)=O)/C%11=C(C#N)\C#N)=C9)C8=C6OCCCCCCCC)=C5S3)=C(C#N)/C#N,CCOC1=C2C3=C(C4=C(N3CC)C=C(/C=C5C(C6=CSC=C6C\5=C(C#N)/C#N)=O)S4)SC2=C(OCC)C7=C1SC8=C7N(CC)C9=C8SC(/C=C%10C(C%11=CSC=C%11C\%10=C(C#N)/C#N)=O)=C9,FC1=C(CC(CCCC)CC)SC(C2=C3C(SC(C4=CC=C(S4)C(SC(C5=CC=C(C6=CC7=C(S6)C(C8=CC(F)=C(CC(CCCC)CC)S8)=C9C(SC(C%10=CC=C(S%10)C(SC(C%11=CC=C(C%12=CC%13=C(S%12)C(C%14=CC(F)=C(CC(CCCC)CC)S%14)=C%15C(SC(C%16=CC=C(S%16)C(SC(C%17=CC=CS%17)=C%18C%19=O)=C%18C(C%20=C(CC(CCCC)CC)SC(CC(CCCC)CC)=C%20%19)=O)=C%15)=C%13C%21=CC(F)=C(CC(CCCC)CC)S%21)S%11)=C%22C%23=O)=C%22C(C%24=C(CC(CCCC)CC)SC(CC(CCCC)CC)=C%24%23)=O)=C9)=C7C%25=CC(F)=C(CC(CCCC)CC)S%25)S5)=C%26C%27=O)=C%26C(C%28=C(CC(CCCC)CC)SC(CC(CCCC)CC)=C%28%27)=O)=C3)=C(C%29=CC(F)=C(CC(CCCC)CC)S%29)C%30=C2SC=C%30)=C1,CCc1sc(-c2c3cc(-c4ccc(-c5sc(-c6ccc(-c7cc8c(-c9cc(F)c(CC)s9)c9sc(-c%10ccc(-c%11sc(-c%12ccc(-c%13cc%14c(-c%15cc(F)c(CC)s%15)c%15sc(-c%16ccc(-c%17sc(-c%18cccs%18)c%18c%17C(=O)c%17c(CC)sc(CC)c%17C%18=O)s%16)cc%15c(-c%15cc(F)c(CC)s%15)c%14s%13)s%12)c%12c%11C(=O)c%11c(CC)sc(CC)c%11C%12=O)s%10)cc9c(-c9cc(F)c(CC)s9)c8s7)s6)c6c5C(=O)c5c(CC)sc(CC)c5C6=O)s4)sc3c(-c3cc(F)c(CC)s3)c3ccsc23)cc1F
1591,BDTN-BF,PBDB-TF,,10.1021/acsami.9b22093,0.93,20.2,61.46,,sm,fused,7.0,polymer,O=C1C(C=C(F)C(F)=C2)=C2C(/C1=C/C3=CC4=C(S3)C(SC5=C6C(OCCCCCCCC)=C(C7=C5OCCCCCCCC)SC8=C7N(C9=C8SC(/C=C%10C(C(C=C(F)C(F)=C%11)=C%11C\%10=C(C#N)/C#N)=O)=C9)CC(CCCCCC)CCCC)=C6N4CC(CCCCCC)CCCC)=C(C#N)\C#N,CCOC1=C2C3=C(C4=C(N3CC)C=C(/C=C5C(C(C=C(F)C(F)=C6)=C6C\5=C(C#N)/C#N)=O)S4)SC2=C(OCC)C7=C1SC8=C7N(CC)C9=C8SC(/C=C%10C(C(C=C(F)C(F)=C%11)=C%11C\%10=C(C#N)/C#N)=O)=C9,FC1=C(CC(CCCC)CC)SC(C2=C3C(SC(C4=CC=C(S4)C(SC(C5=CC=C(C6=CC7=C(S6)C(C8=CC(F)=C(CC(CCCC)CC)S8)=C9C(SC(C%10=CC=C(S%10)C(SC(C%11=CC=C(C%12=CC%13=C(S%12)C(C%14=CC(F)=C(CC(CCCC)CC)S%14)=C%15C(SC(C%16=CC=C(S%16)C(SC(C%17=CC=CS%17)=C%18C%19=O)=C%18C(C%20=C(CC(CCCC)CC)SC(CC(CCCC)CC)=C%20%19)=O)=C%15)=C%13C%21=CC(F)=C(CC(CCCC)CC)S%21)S%11)=C%22C%23=O)=C%22C(C%24=C(CC(CCCC)CC)SC(CC(CCCC)CC)=C%24%23)=O)=C9)=C7C%25=CC(F)=C(CC(CCCC)CC)S%25)S5)=C%26C%27=O)=C%26C(C%28=C(CC(CCCC)CC)SC(CC(CCCC)CC)=C%28%27)=O)=C3)=C(C%29=CC(F)=C(CC(CCCC)CC)S%29)C%30=C2SC=C%30)=C1,CCc1sc(-c2c3cc(-c4ccc(-c5sc(-c6ccc(-c7cc8c(-c9cc(F)c(CC)s9)c9sc(-c%10ccc(-c%11sc(-c%12ccc(-c%13cc%14c(-c%15cc(F)c(CC)s%15)c%15sc(-c%16ccc(-c%17sc(-c%18cccs%18)c%18c%17C(=O)c%17c(CC)sc(CC)c%17C%18=O)s%16)cc%15c(-c%15cc(F)c(CC)s%15)c%14s%13)s%12)c%12c%11C(=O)c%11c(CC)sc(CC)c%11C%12=O)s%10)cc9c(-c9cc(F)c(CC)s9)c8s7)s6)c6c5C(=O)c5c(CC)sc(CC)c5C6=O)s4)sc3c(-c3cc(F)c(CC)s3)c3ccsc23)cc1F
1592,TTIDIC,J71,,10.1021/acsapm.0c00748,0.914,10.7,66.9,,sm,unfused,5.0,polymer,N#CC(C#N)=C1C(=CC=2SC=3C=4C=C5C(=CC4C(C3C2)(CCCCCC)CCCCCC)C=6SC(=CC6C5(CCCCCC)CCCCCC)C=7SC=8C=C(SC8C7)C=9SC=%10C=%11C=C%12C(=CC%11C(C%10C9)(CCCCCC)CCCCCC)C=%13SC(C=C%14C(=O)C%15=CC(F)=C(F)C=C%15C%14=C(C#N)C#N)=CC%13C%12(CCCCCC)CCCCCC)C(=O)C%16=CC(F)=C(F)C=C%161,CCC1(CC)c2cc3c(cc2-c2sc(/C=C4\C(=O)c5cc(F)c(F)cc5C4=C(C#N)C#N)cc21)C(CC)(CC)c1cc(-c2cc4sc(-c5cc6c(s5)-c5cc7c(cc5C6(CC)CC)-c5sc(/C=C6\C(=O)c8cc(F)c(F)cc8C6=C(C#N)C#N)cc5C7(CC)CC)cc4s2)sc1-3,CCC[Si](CCC)(CCC)C1=CC=C(S1)C2=C3SC(C4=CC=C(C5=C(C(F)=CC6=NN(CC(CCCCCCCC)CCCCCC)N=C65)F)S4)=CC3=C(C7=CC=C([Si](CCC)(CCC)CCC)S7)C8=C2C=C(S8)C9=CC=C(C(C%10=NN(CC(CCCCCCCC)CCCCCC)N=C%10%11)=C(F)C(F)=C%11C%12=CC=C(S%12)C%13=CC%14=C(C%15=CC=C([Si](CCC)(CCC)CCC)S%15)C%16=C(C(C%17=CC=C([Si](CCC)(CCC)CCC)S%17)=C%14S%13)C=C(S%16)C%18=CC=C(C(C%19=NN(CC(CCCCCCCC)CCCCCC)N=C%19%20)=C(F)C(F)=C%20C%21=CC=C(S%21)C%22=CC%23=C(C%24=CC=C([Si](CCC)(CCC)CCC)S%24)C%25=C(C(C%26=CC=C([Si](CCC)(CCC)CCC)S%26)=C%23S%22)C=C(S%25)C%27=CC=CS%27)S%18)S9,CCN1N=C2C(C3=CC=CS3)=C(C(F)=C(C2=N1)C4=CC=C(S4)C5=CC6=C(C7=C(C(C8=CC=C(S8)[Si](CC)(CC)CC)=C6S5)C=C(C9=CC=C(S9)C%10=C(C(F)=C(C%11=NN(N=C%10%11)CC)C%12=CC=C(S%12)C%13=CC%14=C(C%15=C(C(C%16=CC=C(S%16)[Si](CC)(CC)CC)=C%14S%13)C=C(C%17=CC=C(S%17)C%18=C(C(F)=C(C%19=NN(N=C%18%19)CC)C%20=CC=C(S%20)C%21=CC%22=C(C%23=C(C(C%24=CC=C(S%24)[Si](CC)(CC)CC)=C%22S%21)C=CS%23)C%25=CC=C(S%25)[Si](CC)(CC)CC)F)S%15)C%26=CC=C(S%26)[Si](CC)(CC)CC)F)S7)C%27=CC=C(S%27)[Si](CC)(CC)CC)F
1593,SIDIC,J71,,10.1021/acsapm.0c00748,0.883,18.3,60.2,,sm,unfused,5.0,polymer,N#C/C(C#N)=C1C(C(C2=CC(F)=C(C=C2\1)F)=O)=CC3=CC4=C(C5=C(C4(CCCCCC)CCCCCC)C=C(C6=C(C7(CCCCCC)CCCCCC)C=C(C8=CC9=C(C%10=C(C9(CCCCCC)CCCCCC)C=C(C%11=C(C%12(CCCCCC)CCCCCC)C=C(C=C%13C(C%14=CC(F)=C(C=C%14/C%13=C(C#N)/C#N)F)=O)S%11)C%12=C%10)S8)S6)C7=C5)S3,CCC1(CC)c2cc3c(cc2-c2sc(/C=C4\C(=O)c5cc(F)c(F)cc5C4=C(C#N)C#N)cc21)C(CC)(CC)c1cc(-c2cc4c(s2)-c2cc5c(cc2C4(CC)CC)-c2sc(/C=C4\C(=O)c6cc(F)c(F)cc6C4=C(C#N)C#N)cc2C5(CC)CC)sc1-3,CCC[Si](CCC)(CCC)C1=CC=C(S1)C2=C3SC(C4=CC=C(C5=C(C(F)=CC6=NN(CC(CCCCCCCC)CCCCCC)N=C65)F)S4)=CC3=C(C7=CC=C([Si](CCC)(CCC)CCC)S7)C8=C2C=C(S8)C9=CC=C(C(C%10=NN(CC(CCCCCCCC)CCCCCC)N=C%10%11)=C(F)C(F)=C%11C%12=CC=C(S%12)C%13=CC%14=C(C%15=CC=C([Si](CCC)(CCC)CCC)S%15)C%16=C(C(C%17=CC=C([Si](CCC)(CCC)CCC)S%17)=C%14S%13)C=C(S%16)C%18=CC=C(C(C%19=NN(CC(CCCCCCCC)CCCCCC)N=C%19%20)=C(F)C(F)=C%20C%21=CC=C(S%21)C%22=CC%23=C(C%24=CC=C([Si](CCC)(CCC)CCC)S%24)C%25=C(C(C%26=CC=C([Si](CCC)(CCC)CCC)S%26)=C%23S%22)C=C(S%25)C%27=CC=CS%27)S%18)S9,CCN1N=C2C(C3=CC=CS3)=C(C(F)=C(C2=N1)C4=CC=C(S4)C5=CC6=C(C7=C(C(C8=CC=C(S8)[Si](CC)(CC)CC)=C6S5)C=C(C9=CC=C(S9)C%10=C(C(F)=C(C%11=NN(N=C%10%11)CC)C%12=CC=C(S%12)C%13=CC%14=C(C%15=C(C(C%16=CC=C(S%16)[Si](CC)(CC)CC)=C%14S%13)C=C(C%17=CC=C(S%17)C%18=C(C(F)=C(C%19=NN(N=C%18%19)CC)C%20=CC=C(S%20)C%21=CC%22=C(C%23=C(C(C%24=CC=C(S%24)[Si](CC)(CC)CC)=C%22S%21)C=CS%23)C%25=CC=C(S%25)[Si](CC)(CC)CC)F)S%15)C%26=CC=C(S%26)[Si](CC)(CC)CC)F)S7)C%27=CC=C(S%27)[Si](CC)(CC)CC)F
1594,BTIDIC,J71,,10.1021/acsapm.0c00748,0.861,19.8,67.4,,sm,unfused,5.0,polymer,N#CC(C#N)=C1C(=CC=2SC=3C=4C=C5C(=CC4C(C3C2)(CCCCCC)CCCCCC)C=6SC(=CC6C5(CCCCCC)CCCCCC)C7=CC=C(C=8SC=9C=%10C=C%11C(=CC%10C(C9C8)(CCCCCC)CCCCCC)C=%12SC(C=C%13C(=O)C%14=CC(F)=C(F)C=C%14C%13=C(C#N)C#N)=CC%12C%11(CCCCCC)CCCCCC)C%15=NSN=C%157)C(=O)C%16=CC(F)=C(F)C=C%161,CCC1(CC)c2cc3c(cc2-c2sc(/C=C4\C(=O)c5cc(F)c(F)cc5C4=C(C#N)C#N)cc21)C(CC)(CC)c1cc(-c2ccc(-c4cc5c(s4)-c4cc6c(cc4C5(CC)CC)-c4sc(/C=C5\C(=O)c7cc(F)c(F)cc7C5=C(C#N)C#N)cc4C6(CC)CC)c4nsnc24)sc1-3,CCC[Si](CCC)(CCC)C1=CC=C(S1)C2=C3SC(C4=CC=C(C5=C(C(F)=CC6=NN(CC(CCCCCCCC)CCCCCC)N=C65)F)S4)=CC3=C(C7=CC=C([Si](CCC)(CCC)CCC)S7)C8=C2C=C(S8)C9=CC=C(C(C%10=NN(CC(CCCCCCCC)CCCCCC)N=C%10%11)=C(F)C(F)=C%11C%12=CC=C(S%12)C%13=CC%14=C(C%15=CC=C([Si](CCC)(CCC)CCC)S%15)C%16=C(C(C%17=CC=C([Si](CCC)(CCC)CCC)S%17)=C%14S%13)C=C(S%16)C%18=CC=C(C(C%19=NN(CC(CCCCCCCC)CCCCCC)N=C%19%20)=C(F)C(F)=C%20C%21=CC=C(S%21)C%22=CC%23=C(C%24=CC=C([Si](CCC)(CCC)CCC)S%24)C%25=C(C(C%26=CC=C([Si](CCC)(CCC)CCC)S%26)=C%23S%22)C=C(S%25)C%27=CC=CS%27)S%18)S9,CCN1N=C2C(C3=CC=CS3)=C(C(F)=C(C2=N1)C4=CC=C(S4)C5=CC6=C(C7=C(C(C8=CC=C(S8)[Si](CC)(CC)CC)=C6S5)C=C(C9=CC=C(S9)C%10=C(C(F)=C(C%11=NN(N=C%10%11)CC)C%12=CC=C(S%12)C%13=CC%14=C(C%15=C(C(C%16=CC=C(S%16)[Si](CC)(CC)CC)=C%14S%13)C=C(C%17=CC=C(S%17)C%18=C(C(F)=C(C%19=NN(N=C%18%19)CC)C%20=CC=C(S%20)C%21=CC%22=C(C%23=C(C(C%24=CC=C(S%24)[Si](CC)(CC)CC)=C%22S%21)C=CS%23)C%25=CC=C(S%25)[Si](CC)(CC)CC)F)S%15)C%26=CC=C(S%26)[Si](CC)(CC)CC)F)S7)C%27=CC=C(S%27)[Si](CC)(CC)CC)F
1595,DTBCIC-H,PBDB-T-2F,,10.1021/acsapm.1c01406,1.01,12.38,55.86,,sm,y,4.0,polymer,N#C/C(C#N)=C(C1=C(C=CC=C1)C2=O)\C2=C\C(S3)=CC4=C3C(S5)=C(C4(CCC(CCCCC)CCCC)CCC(CCCCC)CCCC)C=C5C6=CC7=C(S6)C8=C(C9=NSN=C97)C=C(C%10=CC%11=C(C(SC(/C=C(C(C%12=CC=CC=C%12%13)=O)/C%13=C(C#N)\C#N)=C%14)=C%14C%11(CCC(CCCC)CCCCC)CCC(CCCC)CCCCC)S%10)S8,N#C/C(C#N)=C(C1=C(C=CC=C1)C2=O)\C2=C\C(S3)=CC4=C3C(S5)=C(C4(CC)CC)C=C5C6=CC7=C(S6)C8=C(C9=NSN=C97)C=C(C%10=CC%11=C(C(SC(/C=C(C(C%12=CC=CC=C%12%13)=O)/C%13=C(C#N)\C#N)=C%14)=C%14C%11(CC)CC)S%10)S8,FC1=C(CC(CCCC)CC)SC(C2=C3C(SC(C4=CC=C(S4)C(SC(C5=CC=C(C6=CC7=C(S6)C(C8=CC(F)=C(CC(CCCC)CC)S8)=C9C(SC(C%10=CC=C(S%10)C(SC(C%11=CC=C(C%12=CC%13=C(S%12)C(C%14=CC(F)=C(CC(CCCC)CC)S%14)=C%15C(SC(C%16=CC=C(S%16)C(SC(C%17=CC=CS%17)=C%18C%19=O)=C%18C(C%20=C(CC(CCCC)CC)SC(CC(CCCC)CC)=C%20%19)=O)=C%15)=C%13C%21=CC(F)=C(CC(CCCC)CC)S%21)S%11)=C%22C%23=O)=C%22C(C%24=C(CC(CCCC)CC)SC(CC(CCCC)CC)=C%24%23)=O)=C9)=C7C%25=CC(F)=C(CC(CCCC)CC)S%25)S5)=C%26C%27=O)=C%26C(C%28=C(CC(CCCC)CC)SC(CC(CCCC)CC)=C%28%27)=O)=C3)=C(C%29=CC(F)=C(CC(CCCC)CC)S%29)C%30=C2SC=C%30)=C1,CCc1sc(-c2c3cc(-c4ccc(-c5sc(-c6ccc(-c7cc8c(-c9cc(F)c(CC)s9)c9sc(-c%10ccc(-c%11sc(-c%12ccc(-c%13cc%14c(-c%15cc(F)c(CC)s%15)c%15sc(-c%16ccc(-c%17sc(-c%18cccs%18)c%18c%17C(=O)c%17c(CC)sc(CC)c%17C%18=O)s%16)cc%15c(-c%15cc(F)c(CC)s%15)c%14s%13)s%12)c%12c%11C(=O)c%11c(CC)sc(CC)c%11C%12=O)s%10)cc9c(-c9cc(F)c(CC)s9)c8s7)s6)c6c5C(=O)c5c(CC)sc(CC)c5C6=O)s4)sc3c(-c3cc(F)c(CC)s3)c3ccsc23)cc1F
1596,DTBCIC-F,PBDB-T-2F,,10.1021/acsapm.1c01406,0.91,19.15,67.85,,sm,y,4.0,polymer,N#C/C(C#N)=C(C1=C(C=C(F)C(F)=C1)C2=O)\C2=C\C(S3)=CC4=C3C(S5)=C(C4(CCC(CCCCC)CCCC)CCC(CCCCC)CCCC)C=C5C6=CC7=C(S6)C8=C(C9=NSN=C97)C=C(C%10=CC%11=C(C(SC(/C=C(C(C%12=CC(F)=C(F)C=C%12%13)=O)/C%13=C(C#N)\C#N)=C%14)=C%14C%11(CCC(CCCC)CCCCC)CCC(CCCC)CCCCC)S%10)S8,N#C/C(C#N)=C(C1=C(C=C(F)C(F)=C1)C2=O)\C2=C\C(S3)=CC4=C3C(S5)=C(C4(CC)CC)C=C5C6=CC7=C(S6)C8=C(C9=NSN=C97)C=C(C%10=CC%11=C(C(SC(/C=C(C(C%12=CC(F)=C(F)C=C%12%13)=O)/C%13=C(C#N)\C#N)=C%14)=C%14C%11(CC)CC)S%10)S8,FC1=C(CC(CCCC)CC)SC(C2=C3C(SC(C4=CC=C(S4)C(SC(C5=CC=C(C6=CC7=C(S6)C(C8=CC(F)=C(CC(CCCC)CC)S8)=C9C(SC(C%10=CC=C(S%10)C(SC(C%11=CC=C(C%12=CC%13=C(S%12)C(C%14=CC(F)=C(CC(CCCC)CC)S%14)=C%15C(SC(C%16=CC=C(S%16)C(SC(C%17=CC=CS%17)=C%18C%19=O)=C%18C(C%20=C(CC(CCCC)CC)SC(CC(CCCC)CC)=C%20%19)=O)=C%15)=C%13C%21=CC(F)=C(CC(CCCC)CC)S%21)S%11)=C%22C%23=O)=C%22C(C%24=C(CC(CCCC)CC)SC(CC(CCCC)CC)=C%24%23)=O)=C9)=C7C%25=CC(F)=C(CC(CCCC)CC)S%25)S5)=C%26C%27=O)=C%26C(C%28=C(CC(CCCC)CC)SC(CC(CCCC)CC)=C%28%27)=O)=C3)=C(C%29=CC(F)=C(CC(CCCC)CC)S%29)C%30=C2SC=C%30)=C1,CCc1sc(-c2c3cc(-c4ccc(-c5sc(-c6ccc(-c7cc8c(-c9cc(F)c(CC)s9)c9sc(-c%10ccc(-c%11sc(-c%12ccc(-c%13cc%14c(-c%15cc(F)c(CC)s%15)c%15sc(-c%16ccc(-c%17sc(-c%18cccs%18)c%18c%17C(=O)c%17c(CC)sc(CC)c%17C%18=O)s%16)cc%15c(-c%15cc(F)c(CC)s%15)c%14s%13)s%12)c%12c%11C(=O)c%11c(CC)sc(CC)c%11C%12=O)s%10)cc9c(-c9cc(F)c(CC)s9)c8s7)s6)c6c5C(=O)c5c(CC)sc(CC)c5C6=O)s4)sc3c(-c3cc(F)c(CC)s3)c3ccsc23)cc1F
1597,DTBCIC-Cl,PBDB-T-2F,,10.1021/acsapm.1c01406,0.89,20.4,69.39,,sm,y,4.0,polymer,N#C/C(C#N)=C(C1=C(C=C(Cl)C(Cl)=C1)C2=O)\C2=C\C(S3)=CC4=C3C(S5)=C(C4(CCC(CCCCC)CCCC)CCC(CCCCC)CCCC)C=C5C6=CC7=C(S6)C8=C(C9=NSN=C97)C=C(C%10=CC%11=C(C(SC(/C=C(C(C%12=CC(Cl)=C(Cl)C=C%12%13)=O)/C%13=C(C#N)\C#N)=C%14)=C%14C%11(CCC(CCCC)CCCCC)CCC(CCCC)CCCCC)S%10)S8,N#C/C(C#N)=C(C1=C(C=C(Cl)C(Cl)=C1)C2=O)\C2=C\C(S3)=CC4=C3C(S5)=C(C4(CC)CC)C=C5C6=CC7=C(S6)C8=C(C9=NSN=C97)C=C(C%10=CC%11=C(C(SC(/C=C(C(C%12=CC(Cl)=C(Cl)C=C%12%13)=O)/C%13=C(C#N)\C#N)=C%14)=C%14C%11(CC)CC)S%10)S8,FC1=C(CC(CCCC)CC)SC(C2=C3C(SC(C4=CC=C(S4)C(SC(C5=CC=C(C6=CC7=C(S6)C(C8=CC(F)=C(CC(CCCC)CC)S8)=C9C(SC(C%10=CC=C(S%10)C(SC(C%11=CC=C(C%12=CC%13=C(S%12)C(C%14=CC(F)=C(CC(CCCC)CC)S%14)=C%15C(SC(C%16=CC=C(S%16)C(SC(C%17=CC=CS%17)=C%18C%19=O)=C%18C(C%20=C(CC(CCCC)CC)SC(CC(CCCC)CC)=C%20%19)=O)=C%15)=C%13C%21=CC(F)=C(CC(CCCC)CC)S%21)S%11)=C%22C%23=O)=C%22C(C%24=C(CC(CCCC)CC)SC(CC(CCCC)CC)=C%24%23)=O)=C9)=C7C%25=CC(F)=C(CC(CCCC)CC)S%25)S5)=C%26C%27=O)=C%26C(C%28=C(CC(CCCC)CC)SC(CC(CCCC)CC)=C%28%27)=O)=C3)=C(C%29=CC(F)=C(CC(CCCC)CC)S%29)C%30=C2SC=C%30)=C1,CCc1sc(-c2c3cc(-c4ccc(-c5sc(-c6ccc(-c7cc8c(-c9cc(F)c(CC)s9)c9sc(-c%10ccc(-c%11sc(-c%12ccc(-c%13cc%14c(-c%15cc(F)c(CC)s%15)c%15sc(-c%16ccc(-c%17sc(-c%18cccs%18)c%18c%17C(=O)c%17c(CC)sc(CC)c%17C%18=O)s%16)cc%15c(-c%15cc(F)c(CC)s%15)c%14s%13)s%12)c%12c%11C(=O)c%11c(CC)sc(CC)c%11C%12=O)s%10)cc9c(-c9cc(F)c(CC)s9)c8s7)s6)c6c5C(=O)c5c(CC)sc(CC)c5C6=O)s4)sc3c(-c3cc(F)c(CC)s3)c3ccsc23)cc1F
1598,PY5T,PTzBI-oF,,10.1021/acsenergylett.0c02053,0.91,9.91,44.42,,polymer,,,polymer,O=C1C2=CC=C(C3=CC=CS3)C=C2C(/C1=C/C4=C(CCCCCCCCCCC)C(SC5=C6N(C7=C5C8=NSN=C8C9=C7N(C%10=C9SC%11=C%10SC(/C=C%12/C(C%13=C(C%12=O)C=C(C(S%14)=CC=C%14C(C=C%15C(/C%16=C/C%17=C(CCCCCCCCCCC)C(SC%18=C%19N(C%20=C%18C%21=NSN=C%21C%22=C%20N(C%23=C%22SC%24=C%23SC(/C=C%25/C(C%26=C(C%25=O)C=CC=C%26)=C(C#N)/C#N)=C%24CCCCCCCCCCC)CC(CCCCCCCCCCCC)CCCCCCCCCC)CC(CCCCCCCCCCCC)CCCCCCCCCC)=C%19S%17)=C(C#N)/C#N)=CC=C%15C%16=O)C=C%13)=C(C#N)/C#N)=C%11CCCCCCCCCCC)CC(CCCCCCCCCC)CCCCCCCCCCCC)CC(CCCCCCCCCC)CCCCCCCCCCCC)=C6S4)=C(C#N)/C#N,CCc1c(/C=C2\C(=O)c3ccccc3C2=C(C#N)C#N)sc2c1sc1c3c4nsnc4c4c5sc6c(CC)c(/C=C7\C(=O)c8ccc(-c9ccc(-c%10ccc%11c(c%10)C(=C(C#N)C#N)/C(=C/c%10sc%12c(sc%13c%14c%15nsnc%15c%15c%16sc%17c(CC)c(/C=C%18\C(=O)c%19ccc(-c%20cccs%20)cc%19C%18=C(C#N)C#N)sc%17c%16n(CC)c%15c%14n(CC)c%12%13)c%10CC)C%11=O)s9)cc8C7=C(C#N)C#N)sc6c5n(CC)c4c3n(CC)c21,FC1=C(C2=CC(C(C3=CC=C(CC(CCCC)CC)S3)=C4SC(C5=C(F)C=C(C(C6=NN(CCC(CCCC)CC)N=C6C(C7=CC(F)=C(C8=CC(C(C9=CC=C(CC(CCCC)CC)S9)=C%10SC(C%11=C(F)C=C(C(C%12=NN(CCC(CCCC)CC)N=C%12C(C%13=CC(F)=C(C%14=CC(C(C%15=CC=C(CC(CCCC)CC)S%15)=C%16SC(C%17=C(F)C=C(C(C%18=NN(CCC(CCCC)CC)N=C%18C=C%19C(N%20CCCCCCCC)=O)=C%19C%20=O)S%17)=CC%16=C%21C%22=CC=C(CC(CCCC)CC)S%22)=C%21S%14)S%13)=C%23C(N%24CCCCCCCC)=O)=C%23C%24=O)S%11)=CC%10=C%25C%26=CC=C(CC(CCCC)CC)S%26)=C%25S8)S7)=C%27C(N%28CCCCCCCC)=O)=C%27C%28=O)S5)=CC4=C%29C%30=CC=C(CC(CCCC)CC)S%30)=C%29S2)SC=C1,CCc1ccc(-c2c3cc(-c4sc(-c5c6c(c(-c7cc(F)c(-c8cc9c(-c%10ccc(CC)s%10)c%10sc(-c%11sc(-c%12c%13c(c(-c%14cc(F)c(-c%15cc%16c(-c%17ccc(CC)s%17)c%17sc(-c%18sc(-c%19c%20c(c(-c%21cc(F)cs%21)c%21nn(CC)nc%19%21)C(=O)N(CC)C%20=O)cc%18F)cc%17c(-c%17ccc(CC)s%17)c%16s%15)s%14)c%14nn(CC)nc%12%14)C(=O)N(CC)C%13=O)cc%11F)cc%10c(-c%10ccc(CC)s%10)c9s8)s7)c7nn(CC)nc57)C(=O)N(CC)C6=O)cc4F)sc3c(-c3ccc(CC)s3)c3ccsc23)s1
1599,PFA1,PBDB-T,,10.1039/D2TC00045H,0.85,24.01,72.93,,polymer,,,polymer,O=C1C2=CC(F)=C(C3=CC=CS3)C=C2C(/C1=C/C4=C(CCCCCCCCCCC)C(SC5=C6N(C7=C5C8=NSN=C8C9=C7N(C%10=C9SC%11=C%10SC(/C=C%12/C(C%13=C(C%12=O)C=C(C(S%14)=CC=C%14C(C=C%15C(/C%16=C/C%17=C(CCCCCCCCCCC)C(SC%18=C%19N(C%20=C%18C%21=NSN=C%21C%22=C%20N(C%23=C%22SC%24=C%23SC(/C=C%25/C(C%26=C(C%25=O)C=CC(F)=C%26)=C(C#N)/C#N)=C%24CCCCCCCCCCC)CC(CCCCCCCCCCCC)CCCCCCCCCC)CC(CCCCCCCCCCCC)CCCCCCCCCC)=C%19S%17)=C(C#N)/C#N)=C(F)C=C%15C%16=O)C(F)=C%13)=C(C#N)/C#N)=C%11CCCCCCCCCCC)CC(CCCCCCCCCC)CCCCCCCCCCCC)CC(CCCCCCCCCC)CCCCCCCCCCCC)=C6S4)=C(C#N)/C#N,CCC1=C(SC2=C1SC3=C2N(CC)C4=C3C5=NSN=C5C6=C4N(CC)C7=C6SC8=C7SC(/C=C9C(C%10=C(C\9=C(C#N)/C#N)C=C(C%11=CC=C(S%11)C%12=CC%13=C(C(/C(C%13=O)=C/C%14=C(CC)C(SC%15=C%16N(CC)C%17=C%15C%18=NSN=C%18C%19=C%17N(CC)C%20=C%19SC%21=C%20SC(/C=C%22C(C%23=C(C\%22=C(C#N)\C#N)C=C(C%24=CC=CS%24)C(F)=C%23)=O)=C%21CC)=C%16S%14)=C(C#N)\C#N)C=C%12F)C(F)=C%10)=O)=C8CC)/C=C%25C(C%26=C(C\%25=C(C#N)/C#N)C=C(F)C=C%26)=O,CCC(CCCC)CC1=CC=C(S1)C2=C3C(SC(C4=CC=C(S4)C(SC(C5=CC=C(C6=CC7=C(S6)C(C8=CC=C(CC(CCCC)CC)S8)=C9C(SC(C%10=CC=C(S%10)C(SC(C%11=CC=C(C%12=CC%13=C(S%12)C(C%14=CC=C(CC(CCCC)CC)S%14)=C%15C(SC(C%16=CC=C(S%16)C(SC(C%17=CC=CS%17)=C%18C%19=O)=C%18C(C%20=C(CC(CCCC)CC)SC(CC(CCCC)CC)=C%20%19)=O)=C%15)=C%13C%21=CC=C(CC(CCCC)CC)S%21)S%11)=C%22C%23=O)=C%22C(C%24=C(CC(CCCC)CC)SC(CC(CCCC)CC)=C%24%23)=O)=C9)=C7C%25=CC=C(CC(CCCC)CC)S%25)S5)=C%26C%27=O)=C%26C(C%28=C(CC(CCCC)CC)SC(CC(CCCC)CC)=C%28%27)=O)=C3)=C(C%29=CC=C(CC(CCCC)CC)S%29)C%30=C2SC=C%30,CCc1ccc(-c2c3cc(-c4ccc(-c5sc(-c6ccc(-c7cc8c(-c9ccc(CC)s9)c9sc(-c%10ccc(-c%11sc(-c%12ccc(-c%13cc%14c(-c%15ccc(CC)s%15)c%15sc(-c%16ccc(-c%17sc(-c%18cccs%18)c%18c%17C(=O)c%17c(CC)sc(CC)c%17C%18=O)s%16)cc%15c(-c%15ccc(CC)s%15)c%14s%13)s%12)c%12c%11C(=O)c%11c(CC)sc(CC)c%11C%12=O)s%10)cc9c(-c9ccc(CC)s9)c8s7)s6)c6c5C(=O)c5c(CC)sc(CC)c5C6=O)s4)sc3c(-c3ccc(CC)s3)c3ccsc23)s1
1600,PFA1,PTzBI-oF,,10.1021/acsenergylett.0c02053,0.87,23.96,72.67,,polymer,,,polymer,O=C1C2=CC(F)=C(C3=CC=CS3)C=C2C(/C1=C/C4=C(CCCCCCCCCCC)C(SC5=C6N(C7=C5C8=NSN=C8C9=C7N(C%10=C9SC%11=C%10SC(/C=C%12/C(C%13=C(C%12=O)C=C(C(S%14)=CC=C%14C(C=C%15C(/C%16=C/C%17=C(CCCCCCCCCCC)C(SC%18=C%19N(C%20=C%18C%21=NSN=C%21C%22=C%20N(C%23=C%22SC%24=C%23SC(/C=C%25/C(C%26=C(C%25=O)C=CC(F)=C%26)=C(C#N)/C#N)=C%24CCCCCCCCCCC)CC(CCCCCCCCCCCC)CCCCCCCCCC)CC(CCCCCCCCCCCC)CCCCCCCCCC)=C%19S%17)=C(C#N)/C#N)=C(F)C=C%15C%16=O)C(F)=C%13)=C(C#N)/C#N)=C%11CCCCCCCCCCC)CC(CCCCCCCCCC)CCCCCCCCCCCC)CC(CCCCCCCCCC)CCCCCCCCCCCC)=C6S4)=C(C#N)/C#N,CCC1=C(SC2=C1SC3=C2N(CC)C4=C3C5=NSN=C5C6=C4N(CC)C7=C6SC8=C7SC(/C=C9C(C%10=C(C\9=C(C#N)/C#N)C=C(C%11=CC=C(S%11)C%12=CC%13=C(C(/C(C%13=O)=C/C%14=C(CC)C(SC%15=C%16N(CC)C%17=C%15C%18=NSN=C%18C%19=C%17N(CC)C%20=C%19SC%21=C%20SC(/C=C%22C(C%23=C(C\%22=C(C#N)\C#N)C=C(C%24=CC=CS%24)C(F)=C%23)=O)=C%21CC)=C%16S%14)=C(C#N)\C#N)C=C%12F)C(F)=C%10)=O)=C8CC)/C=C%25C(C%26=C(C\%25=C(C#N)/C#N)C=C(F)C=C%26)=O,FC1=C(C2=CC(C(C3=CC=C(CC(CCCC)CC)S3)=C4SC(C5=C(F)C=C(C(C6=NN(CCC(CCCC)CC)N=C6C(C7=CC(F)=C(C8=CC(C(C9=CC=C(CC(CCCC)CC)S9)=C%10SC(C%11=C(F)C=C(C(C%12=NN(CCC(CCCC)CC)N=C%12C(C%13=CC(F)=C(C%14=CC(C(C%15=CC=C(CC(CCCC)CC)S%15)=C%16SC(C%17=C(F)C=C(C(C%18=NN(CCC(CCCC)CC)N=C%18C=C%19C(N%20CCCCCCCC)=O)=C%19C%20=O)S%17)=CC%16=C%21C%22=CC=C(CC(CCCC)CC)S%22)=C%21S%14)S%13)=C%23C(N%24CCCCCCCC)=O)=C%23C%24=O)S%11)=CC%10=C%25C%26=CC=C(CC(CCCC)CC)S%26)=C%25S8)S7)=C%27C(N%28CCCCCCCC)=O)=C%27C%28=O)S5)=CC4=C%29C%30=CC=C(CC(CCCC)CC)S%30)=C%29S2)SC=C1,CCc1ccc(-c2c3cc(-c4sc(-c5c6c(c(-c7cc(F)c(-c8cc9c(-c%10ccc(CC)s%10)c%10sc(-c%11sc(-c%12c%13c(c(-c%14cc(F)c(-c%15cc%16c(-c%17ccc(CC)s%17)c%17sc(-c%18sc(-c%19c%20c(c(-c%21cc(F)cs%21)c%21nn(CC)nc%19%21)C(=O)N(CC)C%20=O)cc%18F)cc%17c(-c%17ccc(CC)s%17)c%16s%15)s%14)c%14nn(CC)nc%12%14)C(=O)N(CC)C%13=O)cc%11F)cc%10c(-c%10ccc(CC)s%10)c9s8)s7)c7nn(CC)nc57)C(=O)N(CC)C6=O)cc4F)sc3c(-c3ccc(CC)s3)c3ccsc23)s1
1601,EHBzS-4F,PM6,,10.1021/acsenergylett.0c02230,0.825,27.58,70.07,,sm,y,8.0,polymer,O=C1C(/C(C2=C1C=C(F)C(F)=C2)=C(C#N)/C#N)=C\C3=C(C4=C([Se]3)C(N(C5=C6C7=NN(CC(CC)CCCC)N=C7C8=C5N(C9=C8SC%10=C9[Se]C(/C=C%11C(C%12=C(C=C(F)C(F)=C%12)C\%11=C(C#N)\C#N)=O)=C%10CCCCCC)CC(CCCC)CCCCCC)CC(CCCC)CCCCCC)=C6S4)CCCCCC,O=C1C(/C(C2=C1C=C(F)C(F)=C2)=C(C#N)/C#N)=C\C3=C(C4=C([Se]3)C(N(C5=C6C7=NN(CC)N=C7C8=C5N(C9=C8SC%10=C9[Se]C(/C=C%11C(C%12=C(C=C(F)C(F)=C%12)C\%11=C(C#N)\C#N)=O)=C%10CC)CC)CC)=C6S4)CC,FC1=C(CC(CCCC)CC)SC(C2=C3C(SC(C4=CC=C(S4)C(SC(C5=CC=C(C6=CC7=C(S6)C(C8=CC(F)=C(CC(CCCC)CC)S8)=C9C(SC(C%10=CC=C(S%10)C(SC(C%11=CC=C(C%12=CC%13=C(S%12)C(C%14=CC(F)=C(CC(CCCC)CC)S%14)=C%15C(SC(C%16=CC=C(S%16)C(SC(C%17=CC=CS%17)=C%18C%19=O)=C%18C(C%20=C(CC(CCCC)CC)SC(CC(CCCC)CC)=C%20%19)=O)=C%15)=C%13C%21=CC(F)=C(CC(CCCC)CC)S%21)S%11)=C%22C%23=O)=C%22C(C%24=C(CC(CCCC)CC)SC(CC(CCCC)CC)=C%24%23)=O)=C9)=C7C%25=CC(F)=C(CC(CCCC)CC)S%25)S5)=C%26C%27=O)=C%26C(C%28=C(CC(CCCC)CC)SC(CC(CCCC)CC)=C%28%27)=O)=C3)=C(C%29=CC(F)=C(CC(CCCC)CC)S%29)C%30=C2SC=C%30)=C1,CCc1sc(-c2c3cc(-c4ccc(-c5sc(-c6ccc(-c7cc8c(-c9cc(F)c(CC)s9)c9sc(-c%10ccc(-c%11sc(-c%12ccc(-c%13cc%14c(-c%15cc(F)c(CC)s%15)c%15sc(-c%16ccc(-c%17sc(-c%18cccs%18)c%18c%17C(=O)c%17c(CC)sc(CC)c%17C%18=O)s%16)cc%15c(-c%15cc(F)c(CC)s%15)c%14s%13)s%12)c%12c%11C(=O)c%11c(CC)sc(CC)c%11C%12=O)s%10)cc9c(-c9cc(F)c(CC)s9)c8s7)s6)c6c5C(=O)c5c(CC)sc(CC)c5C6=O)s4)sc3c(-c3cc(F)c(CC)s3)c3ccsc23)cc1F
1602,mBzS-4F,PM6,,10.1021/acsenergylett.0c02230,0.804,27.72,76.35,,sm,y,8.0,polymer,O=C1C(/C(C2=C1C=C(F)C(F)=C2)=C(C#N)/C#N)=C\C3=C(C4=C([Se]3)C(N(C5=C6C7=NN(C)N=C7C8=C5N(C9=C8SC%10=C9[Se]C(/C=C%11C(C%12=C(C=C(F)C(F)=C%12)C\%11=C(C#N)\C#N)=O)=C%10CCCCCC)CC(CCCC)CCCCCC)CC(CCCC)CCCCCC)=C6S4)CCCCCC,O=C1C(/C(C2=C1C=C(F)C(F)=C2)=C(C#N)/C#N)=C\C3=C(C4=C([Se]3)C(N(C5=C6C7=NN(C)N=C7C8=C5N(C9=C8SC%10=C9[Se]C(/C=C%11C(C%12=C(C=C(F)C(F)=C%12)C\%11=C(C#N)\C#N)=O)=C%10CC)CC)CC)=C6S4)CC,FC1=C(CC(CCCC)CC)SC(C2=C3C(SC(C4=CC=C(S4)C(SC(C5=CC=C(C6=CC7=C(S6)C(C8=CC(F)=C(CC(CCCC)CC)S8)=C9C(SC(C%10=CC=C(S%10)C(SC(C%11=CC=C(C%12=CC%13=C(S%12)C(C%14=CC(F)=C(CC(CCCC)CC)S%14)=C%15C(SC(C%16=CC=C(S%16)C(SC(C%17=CC=CS%17)=C%18C%19=O)=C%18C(C%20=C(CC(CCCC)CC)SC(CC(CCCC)CC)=C%20%19)=O)=C%15)=C%13C%21=CC(F)=C(CC(CCCC)CC)S%21)S%11)=C%22C%23=O)=C%22C(C%24=C(CC(CCCC)CC)SC(CC(CCCC)CC)=C%24%23)=O)=C9)=C7C%25=CC(F)=C(CC(CCCC)CC)S%25)S5)=C%26C%27=O)=C%26C(C%28=C(CC(CCCC)CC)SC(CC(CCCC)CC)=C%28%27)=O)=C3)=C(C%29=CC(F)=C(CC(CCCC)CC)S%29)C%30=C2SC=C%30)=C1,CCc1sc(-c2c3cc(-c4ccc(-c5sc(-c6ccc(-c7cc8c(-c9cc(F)c(CC)s9)c9sc(-c%10ccc(-c%11sc(-c%12ccc(-c%13cc%14c(-c%15cc(F)c(CC)s%15)c%15sc(-c%16ccc(-c%17sc(-c%18cccs%18)c%18c%17C(=O)c%17c(CC)sc(CC)c%17C%18=O)s%16)cc%15c(-c%15cc(F)c(CC)s%15)c%14s%13)s%12)c%12c%11C(=O)c%11c(CC)sc(CC)c%11C%12=O)s%10)cc9c(-c9cc(F)c(CC)s9)c8s7)s6)c6c5C(=O)c5c(CC)sc(CC)c5C6=O)s4)sc3c(-c3cc(F)c(CC)s3)c3ccsc23)cc1F
1603,IDIC-S,PTQ10,,10.1021/acsenergylett.2c00515,0.92,14.5,64.0,,sm,fused,5.0,polymer,N#C/C(C#N)=C1C2=C(C(C\1=CC3=C(SCCCCCC)C4=C(C5=C(C4(CCCCCCCC)CCCCCCCC)C=C(C6=C(C7(CCCCCCCC)CCCCCCCC)C(SCCCCCC)=C(C=C8C(C9=C(/C8=C(C#N)/C#N)C=CC=C9)=O)S6)C7=C5)S3)=O)C=CC=C2,N#C/C(C#N)=C1C2=C(C(C\1=CC3=C(SCC)C4=C(C5=C(C4(CC)CC)C=C(C6=C(C7(CC)CC)C(SCC)=C(C=C8C(C9=C(/C8=C(C#N)/C#N)C=CC=C9)=O)S6)C7=C5)S3)=O)C=CC=C2,FC(C(F)=C(C1=CC=C(C2=C(F)C(F)=C(C3=CC=C(C4=C(F)C(F)=CC5=C4N=CC(OCC(CCCCCC)CCCCCCCC)=N5)S3)C6=C2N=CC(OCC(CCCCCC)CCCCCCCC)=N6)S1)C7=C8N=CC(OCC(CCCCCC)CCCCCCCC)=N7)=C8C9=CC=CS9,CCOc1cnc2c(-c3ccc(-c4c(F)c(F)c(-c5ccc(-c6c(F)c(F)c(-c7cccs7)c7ncc(OCC)nc67)s5)c5ncc(OCC)nc45)s3)c(F)c(F)cc2n1
1604,IDIC-Br,PTQ10,,10.1021/acsenergylett.2c00515,0.92,16.3,65.0,,sm,fused,5.0,polymer,N#C/C(C#N)=C1C2=C(C(C\1=CC3=C(Br)C4=C(C5=C(C4(CCCCCCCC)CCCCCCCC)C=C(C6=C(C7(CCCCCCCC)CCCCCCCC)C(Br)=C(C=C8C(C9=C(/C8=C(C#N)/C#N)C=CC=C9)=O)S6)C7=C5)S3)=O)C=CC=C2,N#C/C(C#N)=C1C2=C(C(C\1=CC3=C(Br)C4=C(C5=C(C4(CC)CC)C=C(C6=C(C7(CC)CC)C(Br)=C(C=C8C(C9=C(/C8=C(C#N)/C#N)C=CC=C9)=O)S6)C7=C5)S3)=O)C=CC=C2,FC(C(F)=C(C1=CC=C(C2=C(F)C(F)=C(C3=CC=C(C4=C(F)C(F)=CC5=C4N=CC(OCC(CCCCCC)CCCCCCCC)=N5)S3)C6=C2N=CC(OCC(CCCCCC)CCCCCCCC)=N6)S1)C7=C8N=CC(OCC(CCCCCC)CCCCCCCC)=N7)=C8C9=CC=CS9,CCOc1cnc2c(-c3ccc(-c4c(F)c(F)c(-c5ccc(-c6c(F)c(F)c(-c7cccs7)c7ncc(OCC)nc67)s5)c5ncc(OCC)nc45)s3)c(F)c(F)cc2n1
1605,BZ4F-O-2,PM6,,10.1021/acsenergylett.2c00985,0.82,21.62,74.74,,sm,y,6.0,polymer,O=C1C2=CC(F)=C(F)C=C2C(/C1=C/C3=C(COCCCCCC)C(N(C4=C5C6=NN(CC(CCCC)CC)N=C6C7=C4N(C8=C7SC(/C=C9/C(C%10=C(C9=O)C=C(F)C(F)=C%10)=C(C#N)\C#N)=C8COCCCCCC)CC(CC)CCCC)CC(CCCC)CC)=C5S3)=C(C#N)\C#N,O=C1C2=CC(F)=C(C=C2C(/C1=C/C3=C(C4=C(S3)C(C5=NN(N=C5C6=C7N(CC)C8=C6SC(/C=C9/C(C%10=C(C=C(C(F)=C%10)F)C9=O)=C(C#N)/C#N)=C8COCC)CC)=C7N4CC)COCC)=C(C#N)\C#N)F,FC1=C(CC(CCCC)CC)SC(C2=C3C(SC(C4=CC=C(S4)C(SC(C5=CC=C(C6=CC7=C(S6)C(C8=CC(F)=C(CC(CCCC)CC)S8)=C9C(SC(C%10=CC=C(S%10)C(SC(C%11=CC=C(C%12=CC%13=C(S%12)C(C%14=CC(F)=C(CC(CCCC)CC)S%14)=C%15C(SC(C%16=CC=C(S%16)C(SC(C%17=CC=CS%17)=C%18C%19=O)=C%18C(C%20=C(CC(CCCC)CC)SC(CC(CCCC)CC)=C%20%19)=O)=C%15)=C%13C%21=CC(F)=C(CC(CCCC)CC)S%21)S%11)=C%22C%23=O)=C%22C(C%24=C(CC(CCCC)CC)SC(CC(CCCC)CC)=C%24%23)=O)=C9)=C7C%25=CC(F)=C(CC(CCCC)CC)S%25)S5)=C%26C%27=O)=C%26C(C%28=C(CC(CCCC)CC)SC(CC(CCCC)CC)=C%28%27)=O)=C3)=C(C%29=CC(F)=C(CC(CCCC)CC)S%29)C%30=C2SC=C%30)=C1,CCc1sc(-c2c3cc(-c4ccc(-c5sc(-c6ccc(-c7cc8c(-c9cc(F)c(CC)s9)c9sc(-c%10ccc(-c%11sc(-c%12ccc(-c%13cc%14c(-c%15cc(F)c(CC)s%15)c%15sc(-c%16ccc(-c%17sc(-c%18cccs%18)c%18c%17C(=O)c%17c(CC)sc(CC)c%17C%18=O)s%16)cc%15c(-c%15cc(F)c(CC)s%15)c%14s%13)s%12)c%12c%11C(=O)c%11c(CC)sc(CC)c%11C%12=O)s%10)cc9c(-c9cc(F)c(CC)s9)c8s7)s6)c6c5C(=O)c5c(CC)sc(CC)c5C6=O)s4)sc3c(-c3cc(F)c(CC)s3)c3ccsc23)cc1F
1606,BZ4F-O-1,PM6,,10.1021/acsenergylett.2c00985,0.91,19.57,75.61,,sm,y,6.0,polymer,O=C1C2=CC(F)=C(F)C=C2C(/C1=C/C3=C(OCCCCCC)C(N(C4=C5C6=NN(CC(CCCC)CC)N=C6C7=C4N(C8=C7SC(/C=C9/C(C%10=C(C9=O)C=C(F)C(F)=C%10)=C(C#N)\C#N)=C8OCCCCCC)CC(CC)CCCC)CC(CCCC)CC)=C5S3)=C(C#N)\C#N,O=C1C2=CC(F)=C(F)C=C2C(/C1=C/C3=C(OCC)C(N(C4=C5C6=NN(CC)N=C6C7=C4N(C8=C7SC(/C=C9/C(C%10=C(C9=O)C=C(F)C(F)=C%10)=C(C#N)\C#N)=C8OCC)CC)CC)=C5S3)=C(C#N)\C#N,FC1=C(CC(CCCC)CC)SC(C2=C3C(SC(C4=CC=C(S4)C(SC(C5=CC=C(C6=CC7=C(S6)C(C8=CC(F)=C(CC(CCCC)CC)S8)=C9C(SC(C%10=CC=C(S%10)C(SC(C%11=CC=C(C%12=CC%13=C(S%12)C(C%14=CC(F)=C(CC(CCCC)CC)S%14)=C%15C(SC(C%16=CC=C(S%16)C(SC(C%17=CC=CS%17)=C%18C%19=O)=C%18C(C%20=C(CC(CCCC)CC)SC(CC(CCCC)CC)=C%20%19)=O)=C%15)=C%13C%21=CC(F)=C(CC(CCCC)CC)S%21)S%11)=C%22C%23=O)=C%22C(C%24=C(CC(CCCC)CC)SC(CC(CCCC)CC)=C%24%23)=O)=C9)=C7C%25=CC(F)=C(CC(CCCC)CC)S%25)S5)=C%26C%27=O)=C%26C(C%28=C(CC(CCCC)CC)SC(CC(CCCC)CC)=C%28%27)=O)=C3)=C(C%29=CC(F)=C(CC(CCCC)CC)S%29)C%30=C2SC=C%30)=C1,CCc1sc(-c2c3cc(-c4ccc(-c5sc(-c6ccc(-c7cc8c(-c9cc(F)c(CC)s9)c9sc(-c%10ccc(-c%11sc(-c%12ccc(-c%13cc%14c(-c%15cc(F)c(CC)s%15)c%15sc(-c%16ccc(-c%17sc(-c%18cccs%18)c%18c%17C(=O)c%17c(CC)sc(CC)c%17C%18=O)s%16)cc%15c(-c%15cc(F)c(CC)s%15)c%14s%13)s%12)c%12c%11C(=O)c%11c(CC)sc(CC)c%11C%12=O)s%10)cc9c(-c9cc(F)c(CC)s9)c8s7)s6)c6c5C(=O)c5c(CC)sc(CC)c5C6=O)s4)sc3c(-c3cc(F)c(CC)s3)c3ccsc23)cc1F
1607,BZ4F-O-3,PM6,,10.1021/acsenergylett.2c00985,0.85,23.51,73.72,,sm,y,6.0,polymer,O=C1C2=CC(F)=C(F)C=C2C(/C1=C/C3=C(CCOCCCCCC)C(N(C4=C5C6=NN(CC(CCCC)CC)N=C6C7=C4N(C8=C7SC(/C=C9/C(C%10=C(C9=O)C=C(F)C(F)=C%10)=C(C#N)\C#N)=C8CCOCCCCCC)CC(CC)CCCC)CC(CCCC)CC)=C5S3)=C(C#N)\C#N,O=C1C2=CC(F)=C(C=C2C(/C1=C/C3=C(C4=C(S3)C(C5=NN(N=C5C6=C7N(CC)C8=C6SC(/C=C9/C(C%10=C(C=C(C(F)=C%10)F)C9=O)=C(C#N)/C#N)=C8CCOCC)CC)=C7N4CC)CCOCC)=C(C#N)\C#N)F,FC1=C(CC(CCCC)CC)SC(C2=C3C(SC(C4=CC=C(S4)C(SC(C5=CC=C(C6=CC7=C(S6)C(C8=CC(F)=C(CC(CCCC)CC)S8)=C9C(SC(C%10=CC=C(S%10)C(SC(C%11=CC=C(C%12=CC%13=C(S%12)C(C%14=CC(F)=C(CC(CCCC)CC)S%14)=C%15C(SC(C%16=CC=C(S%16)C(SC(C%17=CC=CS%17)=C%18C%19=O)=C%18C(C%20=C(CC(CCCC)CC)SC(CC(CCCC)CC)=C%20%19)=O)=C%15)=C%13C%21=CC(F)=C(CC(CCCC)CC)S%21)S%11)=C%22C%23=O)=C%22C(C%24=C(CC(CCCC)CC)SC(CC(CCCC)CC)=C%24%23)=O)=C9)=C7C%25=CC(F)=C(CC(CCCC)CC)S%25)S5)=C%26C%27=O)=C%26C(C%28=C(CC(CCCC)CC)SC(CC(CCCC)CC)=C%28%27)=O)=C3)=C(C%29=CC(F)=C(CC(CCCC)CC)S%29)C%30=C2SC=C%30)=C1,CCc1sc(-c2c3cc(-c4ccc(-c5sc(-c6ccc(-c7cc8c(-c9cc(F)c(CC)s9)c9sc(-c%10ccc(-c%11sc(-c%12ccc(-c%13cc%14c(-c%15cc(F)c(CC)s%15)c%15sc(-c%16ccc(-c%17sc(-c%18cccs%18)c%18c%17C(=O)c%17c(CC)sc(CC)c%17C%18=O)s%16)cc%15c(-c%15cc(F)c(CC)s%15)c%14s%13)s%12)c%12c%11C(=O)c%11c(CC)sc(CC)c%11C%12=O)s%10)cc9c(-c9cc(F)c(CC)s9)c8s7)s6)c6c5C(=O)c5c(CC)sc(CC)c5C6=O)s4)sc3c(-c3cc(F)c(CC)s3)c3ccsc23)cc1F
1608,QX-TH,PM6,,10.1021/acsenergylett.2c01589,0.9490000000000001,18.83,63.13,,sm,y,8.0,polymer,N#C/C(C#N)=C1C(C=C(C(Cl)=C2)Cl)=C2C(C/1=C\C3=C(CCCCCCCCC)C4=C(S3)C(N(CC(CCCC)CCCCCC)C5=C6N(CC(CCCC)CCCCCC)C7=C8SC9=C7SC(/C=C%10C(C%11=C(C=C(C(Cl)=C%11)Cl)C\%10=C(C#N)\C#N)=O)=C9CCCCCCCCC)=C(C5=C%12N=C(C%13=CC=C(CC(CC)CCCC)S%13)C(C%14=CC=C(CC(CCCC)CC)S%14)=NC%12=C86)S4)=O,CCC1=C(/C=C2C(C3=C(C=C(C(Cl)=C3)Cl)C\2=C(C#N)\C#N)=O)SC4=C1SC5=C4N(C6=C7N(C8=C(C7=C9N=C(C%10=CC=C(CC)S%10)C(C%11=CC=C(CC)S%11)=NC9=C56)SC%12=C8SC(/C=C%13C(C%14=C(C=C(C(Cl)=C%14)Cl)C\%13=C(C#N)\C#N)=O)=C%12CC)CC)CC,FC1=C(CC(CCCC)CC)SC(C2=C3C(SC(C4=CC=C(S4)C(SC(C5=CC=C(C6=CC7=C(S6)C(C8=CC(F)=C(CC(CCCC)CC)S8)=C9C(SC(C%10=CC=C(S%10)C(SC(C%11=CC=C(C%12=CC%13=C(S%12)C(C%14=CC(F)=C(CC(CCCC)CC)S%14)=C%15C(SC(C%16=CC=C(S%16)C(SC(C%17=CC=CS%17)=C%18C%19=O)=C%18C(C%20=C(CC(CCCC)CC)SC(CC(CCCC)CC)=C%20%19)=O)=C%15)=C%13C%21=CC(F)=C(CC(CCCC)CC)S%21)S%11)=C%22C%23=O)=C%22C(C%24=C(CC(CCCC)CC)SC(CC(CCCC)CC)=C%24%23)=O)=C9)=C7C%25=CC(F)=C(CC(CCCC)CC)S%25)S5)=C%26C%27=O)=C%26C(C%28=C(CC(CCCC)CC)SC(CC(CCCC)CC)=C%28%27)=O)=C3)=C(C%29=CC(F)=C(CC(CCCC)CC)S%29)C%30=C2SC=C%30)=C1,CCc1sc(-c2c3cc(-c4ccc(-c5sc(-c6ccc(-c7cc8c(-c9cc(F)c(CC)s9)c9sc(-c%10ccc(-c%11sc(-c%12ccc(-c%13cc%14c(-c%15cc(F)c(CC)s%15)c%15sc(-c%16ccc(-c%17sc(-c%18cccs%18)c%18c%17C(=O)c%17c(CC)sc(CC)c%17C%18=O)s%16)cc%15c(-c%15cc(F)c(CC)s%15)c%14s%13)s%12)c%12c%11C(=O)c%11c(CC)sc(CC)c%11C%12=O)s%10)cc9c(-c9cc(F)c(CC)s9)c8s7)s6)c6c5C(=O)c5c(CC)sc(CC)c5C6=O)s4)sc3c(-c3cc(F)c(CC)s3)c3ccsc23)cc1F
1609,QX-EH,PM6,,10.1021/acsenergylett.2c01589,0.917,20.08,66.41,,sm,y,8.0,polymer,N#C/C(C#N)=C1C(C=C(C(Cl)=C2)Cl)=C2C(C/1=C\C3=C(CCCCCCCCC)C4=C(S3)C(N(CC(CCCC)CCCCCC)C5=C6N(CC(CCCC)CCCCCC)C7=C8SC9=C7SC(/C=C%10C(C%11=C(C=C(C(Cl)=C%11)Cl)C\%10=C(C#N)\C#N)=O)=C9CCCCCCCCC)=C(C5=C%12N=C(CC(CC)CCCC)C(CC(CCCC)CC)=NC%12=C86)S4)=O,CCC1=C(/C=C2C(C3=C(C=C(C(Cl)=C3)Cl)C\2=C(C#N)\C#N)=O)SC4=C1SC5=C4N(C6=C7N(C8=C(C7=C9N=C(CC)C(CC)=NC9=C56)SC%10=C8SC(/C=C%11C(C%12=C(C=C(C(Cl)=C%12)Cl)C\%11=C(C#N)\C#N)=O)=C%10CC)CC)CC,FC1=C(CC(CCCC)CC)SC(C2=C3C(SC(C4=CC=C(S4)C(SC(C5=CC=C(C6=CC7=C(S6)C(C8=CC(F)=C(CC(CCCC)CC)S8)=C9C(SC(C%10=CC=C(S%10)C(SC(C%11=CC=C(C%12=CC%13=C(S%12)C(C%14=CC(F)=C(CC(CCCC)CC)S%14)=C%15C(SC(C%16=CC=C(S%16)C(SC(C%17=CC=CS%17)=C%18C%19=O)=C%18C(C%20=C(CC(CCCC)CC)SC(CC(CCCC)CC)=C%20%19)=O)=C%15)=C%13C%21=CC(F)=C(CC(CCCC)CC)S%21)S%11)=C%22C%23=O)=C%22C(C%24=C(CC(CCCC)CC)SC(CC(CCCC)CC)=C%24%23)=O)=C9)=C7C%25=CC(F)=C(CC(CCCC)CC)S%25)S5)=C%26C%27=O)=C%26C(C%28=C(CC(CCCC)CC)SC(CC(CCCC)CC)=C%28%27)=O)=C3)=C(C%29=CC(F)=C(CC(CCCC)CC)S%29)C%30=C2SC=C%30)=C1,CCc1sc(-c2c3cc(-c4ccc(-c5sc(-c6ccc(-c7cc8c(-c9cc(F)c(CC)s9)c9sc(-c%10ccc(-c%11sc(-c%12ccc(-c%13cc%14c(-c%15cc(F)c(CC)s%15)c%15sc(-c%16ccc(-c%17sc(-c%18cccs%18)c%18c%17C(=O)c%17c(CC)sc(CC)c%17C%18=O)s%16)cc%15c(-c%15cc(F)c(CC)s%15)c%14s%13)s%12)c%12c%11C(=O)c%11c(CC)sc(CC)c%11C%12=O)s%10)cc9c(-c9cc(F)c(CC)s9)c8s7)s6)c6c5C(=O)c5c(CC)sc(CC)c5C6=O)s4)sc3c(-c3cc(F)c(CC)s3)c3ccsc23)cc1F
1610,QX,PM6,,10.1021/acsenergylett.2c01589,0.8290000000000001,24.15,74.42,,sm,y,8.0,polymer,N#C/C(C#N)=C1C(C=C(C(Cl)=C2)Cl)=C2C(C/1=C\C3=C(CCCCCCCCC)C4=C(S3)C(N(CC(CCCC)CCCCCC)C5=C6N(CC(CCCC)CCCCCC)C7=C8SC9=C7SC(/C=C%10C(C%11=C(C=C(C(Cl)=C%11)Cl)C\%10=C(C#N)\C#N)=O)=C9CCCCCCCCC)=C(C5=C%12N=CC=NC%12=C86)S4)=O,CCC1=C(/C=C2C(C3=C(C=C(C(Cl)=C3)Cl)C\2=C(C#N)\C#N)=O)SC4=C1SC5=C4N(C6=C7N(C8=C(C7=C9N=CC=NC9=C56)SC%10=C8SC(/C=C%11C(C%12=C(C=C(C(Cl)=C%12)Cl)C\%11=C(C#N)\C#N)=O)=C%10CC)CC)CC,FC1=C(CC(CCCC)CC)SC(C2=C3C(SC(C4=CC=C(S4)C(SC(C5=CC=C(C6=CC7=C(S6)C(C8=CC(F)=C(CC(CCCC)CC)S8)=C9C(SC(C%10=CC=C(S%10)C(SC(C%11=CC=C(C%12=CC%13=C(S%12)C(C%14=CC(F)=C(CC(CCCC)CC)S%14)=C%15C(SC(C%16=CC=C(S%16)C(SC(C%17=CC=CS%17)=C%18C%19=O)=C%18C(C%20=C(CC(CCCC)CC)SC(CC(CCCC)CC)=C%20%19)=O)=C%15)=C%13C%21=CC(F)=C(CC(CCCC)CC)S%21)S%11)=C%22C%23=O)=C%22C(C%24=C(CC(CCCC)CC)SC(CC(CCCC)CC)=C%24%23)=O)=C9)=C7C%25=CC(F)=C(CC(CCCC)CC)S%25)S5)=C%26C%27=O)=C%26C(C%28=C(CC(CCCC)CC)SC(CC(CCCC)CC)=C%28%27)=O)=C3)=C(C%29=CC(F)=C(CC(CCCC)CC)S%29)C%30=C2SC=C%30)=C1,CCc1sc(-c2c3cc(-c4ccc(-c5sc(-c6ccc(-c7cc8c(-c9cc(F)c(CC)s9)c9sc(-c%10ccc(-c%11sc(-c%12ccc(-c%13cc%14c(-c%15cc(F)c(CC)s%15)c%15sc(-c%16ccc(-c%17sc(-c%18cccs%18)c%18c%17C(=O)c%17c(CC)sc(CC)c%17C%18=O)s%16)cc%15c(-c%15cc(F)c(CC)s%15)c%14s%13)s%12)c%12c%11C(=O)c%11c(CC)sc(CC)c%11C%12=O)s%10)cc9c(-c9cc(F)c(CC)s9)c8s7)s6)c6c5C(=O)c5c(CC)sc(CC)c5C6=O)s4)sc3c(-c3cc(F)c(CC)s3)c3ccsc23)cc1F
