Repository: brigreens/Meta-analysis_OSCs

This repository contains the data files and analysis notebooks to support the paper "Meta-Analysis of Molecular Design Strategies for Non-Fullerene Acceptor Based Organic Solar Cell Materials" (DOI: 10.26434/chemrxiv-2024-w29b1)

File: general_dataset_analysis/OSC_filtered_with_sidechains.csv (part 50 of 59)
,reported_acceptor,reported_donor,reference,DOI,Voc,Jsc,FF,PCE,acceptor_type,acceptor_class,fused_rings_in_core,donor_type,acc_SMILES_sidechains,acc_SMILES_shortened_sidechains,don_SMILES_sidechains,don_SMILES_shortened_sidechains
1678,DOC2C6-IC,PBDB-T,,10.1038/s41467-019-11001-6,0.93,18.85,63.33,,sm,unfused,3.0,polymer,N#CC(C#N)=C1C(=CC=2SC=3C=4SC(=CC4C(C3C2)(CC(CC)CCCC)CC(CC)CCCC)C=5C=C(OCC(CC)CCCC)C(=CC5OCC(CC)CCCC)C=6SC=7C=8SC(C=C9C(=O)C=%10C=CC=CC%10C9=C(C#N)C#N)=CC8C(C7C6)(CC(CC)CCCC)CC(CC)CCCC)C(=O)C=%11C=CC=CC%111,CCOc1cc(-c2cc3c(s2)-c2sc(/C=C4\C(=O)c5ccccc5C4=C(C#N)C#N)cc2C3(CC)CC)c(OCC)cc1-c1cc2c(s1)-c1sc(/C=C3\C(=O)c4ccccc4C3=C(C#N)C#N)cc1C2(CC)CC,CCC(CCCC)CC1=CC=C(S1)C2=C3C(SC(C4=CC=C(S4)C(SC(C5=CC=C(C6=CC7=C(S6)C(C8=CC=C(CC(CCCC)CC)S8)=C9C(SC(C%10=CC=C(S%10)C(SC(C%11=CC=C(C%12=CC%13=C(S%12)C(C%14=CC=C(CC(CCCC)CC)S%14)=C%15C(SC(C%16=CC=C(S%16)C(SC(C%17=CC=CS%17)=C%18C%19=O)=C%18C(C%20=C(CC(CCCC)CC)SC(CC(CCCC)CC)=C%20%19)=O)=C%15)=C%13C%21=CC=C(CC(CCCC)CC)S%21)S%11)=C%22C%23=O)=C%22C(C%24=C(CC(CCCC)CC)SC(CC(CCCC)CC)=C%24%23)=O)=C9)=C7C%25=CC=C(CC(CCCC)CC)S%25)S5)=C%26C%27=O)=C%26C(C%28=C(CC(CCCC)CC)SC(CC(CCCC)CC)=C%28%27)=O)=C3)=C(C%29=CC=C(CC(CCCC)CC)S%29)C%30=C2SC=C%30,CCc1ccc(-c2c3cc(-c4ccc(-c5sc(-c6ccc(-c7cc8c(-c9ccc(CC)s9)c9sc(-c%10ccc(-c%11sc(-c%12ccc(-c%13cc%14c(-c%15ccc(CC)s%15)c%15sc(-c%16ccc(-c%17sc(-c%18cccs%18)c%18c%17C(=O)c%17c(CC)sc(CC)c%17C%18=O)s%16)cc%15c(-c%15ccc(CC)s%15)c%14s%13)s%12)c%12c%11C(=O)c%11c(CC)sc(CC)c%11C%12=O)s%10)cc9c(-c9ccc(CC)s9)c8s7)s6)c6c5C(=O)c5c(CC)sc(CC)c5C6=O)s4)sc3c(-c3ccc(CC)s3)c3ccsc23)s1
1679,DOC2C6-2F,PBDB-T,,10.1038/s41467-019-11001-6,0.85,21.35,73.15,,sm,unfused,3.0,polymer,N#CC(C#N)=C1C(=CC=2SC=3C=4SC(=CC4C(C3C2)(CC(CC)CCCC)CC(CC)CCCC)C=5C=C(OCC(CC)CCCC)C(=CC5OCC(CC)CCCC)C=6SC=7C=8SC(C=C9C(=O)C%10=CC(F)=C(F)C=C%10C9=C(C#N)C#N)=CC8C(C7C6)(CC(CC)CCCC)CC(CC)CCCC)C(=O)C%11=CC(F)=C(F)C=C%111,CCOc1cc(-c2cc3c(s2)-c2sc(/C=C4\C(=O)c5cc(F)c(F)cc5C4=C(C#N)C#N)cc2C3(CC)CC)c(OCC)cc1-c1cc2c(s1)-c1sc(/C=C3\C(=O)c4cc(F)c(F)cc4C3=C(C#N)C#N)cc1C2(CC)CC,CCC(CCCC)CC1=CC=C(S1)C2=C3C(SC(C4=CC=C(S4)C(SC(C5=CC=C(C6=CC7=C(S6)C(C8=CC=C(CC(CCCC)CC)S8)=C9C(SC(C%10=CC=C(S%10)C(SC(C%11=CC=C(C%12=CC%13=C(S%12)C(C%14=CC=C(CC(CCCC)CC)S%14)=C%15C(SC(C%16=CC=C(S%16)C(SC(C%17=CC=CS%17)=C%18C%19=O)=C%18C(C%20=C(CC(CCCC)CC)SC(CC(CCCC)CC)=C%20%19)=O)=C%15)=C%13C%21=CC=C(CC(CCCC)CC)S%21)S%11)=C%22C%23=O)=C%22C(C%24=C(CC(CCCC)CC)SC(CC(CCCC)CC)=C%24%23)=O)=C9)=C7C%25=CC=C(CC(CCCC)CC)S%25)S5)=C%26C%27=O)=C%26C(C%28=C(CC(CCCC)CC)SC(CC(CCCC)CC)=C%28%27)=O)=C3)=C(C%29=CC=C(CC(CCCC)CC)S%29)C%30=C2SC=C%30,CCc1ccc(-c2c3cc(-c4ccc(-c5sc(-c6ccc(-c7cc8c(-c9ccc(CC)s9)c9sc(-c%10ccc(-c%11sc(-c%12ccc(-c%13cc%14c(-c%15ccc(CC)s%15)c%15sc(-c%16ccc(-c%17sc(-c%18cccs%18)c%18c%17C(=O)c%17c(CC)sc(CC)c%17C%18=O)s%16)cc%15c(-c%15ccc(CC)s%15)c%14s%13)s%12)c%12c%11C(=O)c%11c(CC)sc(CC)c%11C%12=O)s%10)cc9c(-c9ccc(CC)s9)c8s7)s6)c6c5C(=O)c5c(CC)sc(CC)c5C6=O)s4)sc3c(-c3ccc(CC)s3)c3ccsc23)s1
1680,IDTT-C6-TIC,PBT1-C,,10.1038/s41467-020-19853-z,0.85,17.0,66.7,,sm,fused,7.0,polymer,O=C1C2=CSC=C2C(/C1=C/C3=CC4=C(S3)C5=C(C6=C(C5(CCCCCC)CCCCCC)C=C7C(SC8=C9SC(/C=C%10/C(C%11=CSC=C%11C%10=O)=C(C#N)\C#N)=C8)=C9C(CCCCCC)(CCCCCC)C7=C6)S4)=C(C#N)\C#N,CCC1(CC)c2cc3c(cc2-c2sc4cc(/C=C5\C(=O)c6cscc6C5=C(C#N)C#N)sc4c21)C(CC)(CC)c1c-3sc2cc(/C=C3\C(=O)c4cscc4C3=C(C#N)C#N)sc12,CCCCC(CCCCCC)CC1=CC=C(C=C1)C2=C3SC(C4=CC=C(S4)C(SC(C5=CC=C(C6=CC7=C(S6)C(C8=CC=C(CC(CCCCCC)CCCC)C=C8)=C9C(SC(C%10=CC=C(S%10)C(SC(C%11=CC=C(C%12=CC%13=C(S%12)C(C%14=CC=C(CC(CCCCCC)CCCC)C=C%14)=C%15C(SC(C%16=CC=C(S%16)C(SC(C%17=CC=CS%17)=C%18C%19=O)=C%18C(C%20=C(CC(CCCC)CC)SC(CC(CCCC)CC)=C%20%19)=O)=C%15)=C%13C%21=CC=C(CC(CCCCCC)CCCC)C=C%21)S%11)=C%22C%23=O)=C%22C(C%24=C(CC(CCCC)CC)SC(CC(CCCC)CC)=C%24%23)=O)=C9)=C7C%25=CC=C(CC(CCCCCC)CCCC)C=C%25)S5)=C%26C%27=O)=C%26C(C%28=C(CC(CCCC)CC)SC(CC(CCCC)CC)=C%28%27)=O)=CC3=C(C%29=CC=C(CC(CCCCCC)CCCC)C=C%29)C%30=C2C=CS%30,CCc1ccc(-c2c3cc(-c4ccc(-c5sc(-c6ccc(-c7cc8c(-c9ccc(CC)cc9)c9sc(-c%10ccc(-c%11sc(-c%12ccc(-c%13cc%14c(-c%15ccc(CC)cc%15)c%15sc(-c%16ccc(-c%17sc(-c%18cccs%18)c%18c%17C(=O)c%17c(CC)sc(CC)c%17C%18=O)s%16)cc%15c(-c%15ccc(CC)cc%15)c%14s%13)s%12)c%12c%11C(=O)c%11c(CC)sc(CC)c%11C%12=O)s%10)cc9c(-c9ccc(CC)cc9)c8s7)s6)c6c5C(=O)c5c(CC)sc(CC)c5C6=O)s4)sc3c(-c3ccc(CC)cc3)c3ccsc23)cc1
1681,IDTT-C10-TIC,PBT1-C,,10.1038/s41467-020-19853-z,0.98,18.1,71.3,,sm,fused,7.0,polymer,O=C1C2=CSC=C2C(/C1=C/C3=CC4=C(S3)C5=C(C6=C(C5(CCCCCCCCCC)CCCCCCCCCC)C=C7C(SC8=C9SC(/C=C%10/C(C%11=CSC=C%11C%10=O)=C(C#N)\C#N)=C8)=C9C(CCCCCCCCCC)(CCCCCCCCCC)C7=C6)S4)=C(C#N)\C#N,CCC1(CC)c2cc3c(cc2-c2sc4cc(/C=C5\C(=O)c6cscc6C5=C(C#N)C#N)sc4c21)C(CC)(CC)c1c-3sc2cc(/C=C3\C(=O)c4cscc4C3=C(C#N)C#N)sc12,CCCCC(CCCCCC)CC1=CC=C(C=C1)C2=C3SC(C4=CC=C(S4)C(SC(C5=CC=C(C6=CC7=C(S6)C(C8=CC=C(CC(CCCCCC)CCCC)C=C8)=C9C(SC(C%10=CC=C(S%10)C(SC(C%11=CC=C(C%12=CC%13=C(S%12)C(C%14=CC=C(CC(CCCCCC)CCCC)C=C%14)=C%15C(SC(C%16=CC=C(S%16)C(SC(C%17=CC=CS%17)=C%18C%19=O)=C%18C(C%20=C(CC(CCCC)CC)SC(CC(CCCC)CC)=C%20%19)=O)=C%15)=C%13C%21=CC=C(CC(CCCCCC)CCCC)C=C%21)S%11)=C%22C%23=O)=C%22C(C%24=C(CC(CCCC)CC)SC(CC(CCCC)CC)=C%24%23)=O)=C9)=C7C%25=CC=C(CC(CCCCCC)CCCC)C=C%25)S5)=C%26C%27=O)=C%26C(C%28=C(CC(CCCC)CC)SC(CC(CCCC)CC)=C%28%27)=O)=CC3=C(C%29=CC=C(CC(CCCCCC)CCCC)C=C%29)C%30=C2C=CS%30,CCc1ccc(-c2c3cc(-c4ccc(-c5sc(-c6ccc(-c7cc8c(-c9ccc(CC)cc9)c9sc(-c%10ccc(-c%11sc(-c%12ccc(-c%13cc%14c(-c%15ccc(CC)cc%15)c%15sc(-c%16ccc(-c%17sc(-c%18cccs%18)c%18c%17C(=O)c%17c(CC)sc(CC)c%17C%18=O)s%16)cc%15c(-c%15ccc(CC)cc%15)c%14s%13)s%12)c%12c%11C(=O)c%11c(CC)sc(CC)c%11C%12=O)s%10)cc9c(-c9ccc(CC)cc9)c8s7)s6)c6c5C(=O)c5c(CC)sc(CC)c5C6=O)s4)sc3c(-c3ccc(CC)cc3)c3ccsc23)cc1
1682,IDTT-C8-TIC,PBT1-C,,10.1038/s41467-020-19853-z,0.88,20.3,74.6,,sm,fused,7.0,polymer,O=C1C2=CSC=C2C(/C1=C/C3=CC4=C(C5=C(S4)C(C=C6C(CCCCCCCC)(CCCCCCCC)C7=C(SC8=C7SC(/C=C9/C(C%10=CSC=C%10C9=O)=C(C#N)/C#N)=C8)C6=C%11)=C%11C5(CCCCCCCC)CCCCCCCC)S3)=C(C#N)\C#N,CCC1(CC)c2cc3c(cc2-c2sc4cc(/C=C5\C(=O)c6cscc6C5=C(C#N)C#N)sc4c21)C(CC)(CC)c1c-3sc2cc(/C=C3\C(=O)c4cscc4C3=C(C#N)C#N)sc12,CCCCC(CCCCCC)CC1=CC=C(C=C1)C2=C3SC(C4=CC=C(S4)C(SC(C5=CC=C(C6=CC7=C(S6)C(C8=CC=C(CC(CCCCCC)CCCC)C=C8)=C9C(SC(C%10=CC=C(S%10)C(SC(C%11=CC=C(C%12=CC%13=C(S%12)C(C%14=CC=C(CC(CCCCCC)CCCC)C=C%14)=C%15C(SC(C%16=CC=C(S%16)C(SC(C%17=CC=CS%17)=C%18C%19=O)=C%18C(C%20=C(CC(CCCC)CC)SC(CC(CCCC)CC)=C%20%19)=O)=C%15)=C%13C%21=CC=C(CC(CCCCCC)CCCC)C=C%21)S%11)=C%22C%23=O)=C%22C(C%24=C(CC(CCCC)CC)SC(CC(CCCC)CC)=C%24%23)=O)=C9)=C7C%25=CC=C(CC(CCCCCC)CCCC)C=C%25)S5)=C%26C%27=O)=C%26C(C%28=C(CC(CCCC)CC)SC(CC(CCCC)CC)=C%28%27)=O)=CC3=C(C%29=CC=C(CC(CCCCCC)CCCC)C=C%29)C%30=C2C=CS%30,CCc1ccc(-c2c3cc(-c4ccc(-c5sc(-c6ccc(-c7cc8c(-c9ccc(CC)cc9)c9sc(-c%10ccc(-c%11sc(-c%12ccc(-c%13cc%14c(-c%15ccc(CC)cc%15)c%15sc(-c%16ccc(-c%17sc(-c%18cccs%18)c%18c%17C(=O)c%17c(CC)sc(CC)c%17C%18=O)s%16)cc%15c(-c%15ccc(CC)cc%15)c%14s%13)s%12)c%12c%11C(=O)c%11c(CC)sc(CC)c%11C%12=O)s%10)cc9c(-c9ccc(CC)cc9)c8s7)s6)c6c5C(=O)c5c(CC)sc(CC)c5C6=O)s4)sc3c(-c3ccc(CC)cc3)c3ccsc23)cc1
1683,BTPV-4F,PTB7-Th,,10.1038/s41467-020-20431-6,0.65,28.3,65.9,,sm,y,8.0,polymer,CCC(CN1C2=C(C3=C1C4=C(C5=C(N4CC(CC)CCCC)C6=C(S5)C(CCCCCCCCCCC)=C(/C=C/C=C7C(C8=CC(F)=C(F)C=C8/C7=C(C#N)/C#N)=O)S6)C9=NSN=C93)SC%10=C2SC(/C=C/C=C%11C(C%12=CC(F)=C(F)C=C%12/C%11=C(C#N)/C#N)=O)=C%10CCCCCCCCCCC)CCCC,CCC1=C(SC2=C1SC3=C2N(C4=C3C5=NSN=C5C6=C4N(C7=C6SC8=C7SC(/C=C/C=C9C(C%10=CC(F)=C(F)C=C%10/C9=C(C#N)/C#N)=O)=C8CC)CC)CC)/C=C/C=C%11C(C%12=CC(F)=C(F)C=C%12/C%11=C(C#N)/C#N)=O,FC1=C(C(OCC(CCCC)CC)=O)SC2=C(SC=C21)C(S3)=CC4=C3C(C5=CC=C(CC(CC)CCCC)S5)=C(C=C(C6=C(C(F)=C(C(OCC(CCCC)CC)=O)S7)C7=C(S6)C(S8)=CC9=C8C(C%10=CC=C(CC(CCCC)CC)S%10)=C(C=C(C%11=C(C(F)=C(C(OCC(CCCC)CC)=O)S%12)C%12=C(S%11)C(S%13)=CC%14=C%13C(C%15=CC=C(CC(CC)CCCC)S%15)=C(C=CS%16)C%16=C%14C%17=CC=C(CC(CC)CCCC)S%17)S%18)C%18=C9C%19=CC=C(CC(CCCC)CC)S%19)S%20)C%20=C4C%21=CC=C(CC(CC)CCCC)S%21,CCOC(=O)c1sc2c(-c3cc4c(-c5ccc(CC)s5)c5sc(-c6sc(-c7cc8c(-c9ccc(CC)s9)c9sc(-c%10sc(-c%11cc%12c(-c%13ccc(CC)s%13)c%13sccc%13c(-c%13ccc(CC)s%13)c%12s%11)c%11sc(C(=O)OCC)c(F)c%10%11)cc9c(-c9ccc(CC)s9)c8s7)c7sc(C(=O)OCC)c(F)c67)cc5c(-c5ccc(CC)s5)c4s3)scc2c1F
1684,BTP-S8,PBDB-TF,,10.1038/s41467-021-24937-5,0.852,26.96,75.45,,sm,y,8.0,polymer,O=C1C2=CC3=C(C=C2C(/C1=C/C4=C(C5=C(S4)C(N(CC(CCCC)CCCCCC)C6=C7C8=NSN=C8C9=C6N(CC(CCCC)CCCCCC)C%10=C9SC%11=C%10SC(/C=C%12/C(C%13=C(C=C(C(Cl)=C%13)Cl)C%12=O)=C(C#N)/C#N)=C%11CCCCCCCCCCC)=C7S5)CCCCCCCCCCC)=C(C#N)/C#N)C=C(C(F)=C3)F,CCC1=C(SC2=C1SC3=C2N(CC)C4=C3C5=NSN=C5C6=C4N(CC)C7=C6SC8=C7SC(/C=C9C(C%10=C(C\9=C(C#N)/C#N)C=C%11C=C(F)C(F)=CC%11=C%10)=O)=C8CC)/C=C%12C(C%13=C(C\%12=C(C#N)/C#N)C=C(Cl)C(Cl)=C%13)=O,FC1=C(CC(CCCC)CC)SC(C2=C3C(SC(C4=CC=C(S4)C(SC(C5=CC=C(C6=CC7=C(S6)C(C8=CC(F)=C(CC(CCCC)CC)S8)=C9C(SC(C%10=CC=C(S%10)C(SC(C%11=CC=C(C%12=CC%13=C(S%12)C(C%14=CC(F)=C(CC(CCCC)CC)S%14)=C%15C(SC(C%16=CC=C(S%16)C(SC(C%17=CC=CS%17)=C%18C%19=O)=C%18C(C%20=C(CC(CCCC)CC)SC(CC(CCCC)CC)=C%20%19)=O)=C%15)=C%13C%21=CC(F)=C(CC(CCCC)CC)S%21)S%11)=C%22C%23=O)=C%22C(C%24=C(CC(CCCC)CC)SC(CC(CCCC)CC)=C%24%23)=O)=C9)=C7C%25=CC(F)=C(CC(CCCC)CC)S%25)S5)=C%26C%27=O)=C%26C(C%28=C(CC(CCCC)CC)SC(CC(CCCC)CC)=C%28%27)=O)=C3)=C(C%29=CC(F)=C(CC(CCCC)CC)S%29)C%30=C2SC=C%30)=C1,CCc1sc(-c2c3cc(-c4ccc(-c5sc(-c6ccc(-c7cc8c(-c9cc(F)c(CC)s9)c9sc(-c%10ccc(-c%11sc(-c%12ccc(-c%13cc%14c(-c%15cc(F)c(CC)s%15)c%15sc(-c%16ccc(-c%17sc(-c%18cccs%18)c%18c%17C(=O)c%17c(CC)sc(CC)c%17C%18=O)s%16)cc%15c(-c%15cc(F)c(CC)s%15)c%14s%13)s%12)c%12c%11C(=O)c%11c(CC)sc(CC)c%11C%12=O)s%10)cc9c(-c9cc(F)c(CC)s9)c8s7)s6)c6c5C(=O)c5c(CC)sc(CC)c5C6=O)s4)sc3c(-c3cc(F)c(CC)s3)c3ccsc23)cc1F
1685,BTP-S9,PBDB-TF,,10.1038/s41467-021-24937-5,0.846,26.47,78.44,,sm,y,8.0,polymer,O=C1C2=CC3=C(C=C(F)C(F)=C3)C=C2C(/C1=C/C4=C(CCCCCCCCC)C(SC5=C6N(C7=C5C8=NSN=C8C9=C7N(C%10=C9SC%11=C%10SC(/C=C%12/C(C%13=C(C%12=O)C=C(Cl)C(Cl)=C%13)=C(C#N)/C#N)=C%11CCCCCCCCC)CC(CCCCCC)CCCC)CC(CCCCCC)CCCC)=C6S4)=C(C#N)/C#N,CCC1=C(SC2=C1SC3=C2N(CC)C4=C3C5=NSN=C5C6=C4N(CC)C7=C6SC8=C7SC(/C=C9C(C%10=C(C\9=C(C#N)/C#N)C=C%11C=C(F)C(F)=CC%11=C%10)=O)=C8CC)/C=C%12C(C%13=C(C\%12=C(C#N)/C#N)C=C(Cl)C(Cl)=C%13)=O,FC1=C(CC(CCCC)CC)SC(C2=C3C(SC(C4=CC=C(S4)C(SC(C5=CC=C(C6=CC7=C(S6)C(C8=CC(F)=C(CC(CCCC)CC)S8)=C9C(SC(C%10=CC=C(S%10)C(SC(C%11=CC=C(C%12=CC%13=C(S%12)C(C%14=CC(F)=C(CC(CCCC)CC)S%14)=C%15C(SC(C%16=CC=C(S%16)C(SC(C%17=CC=CS%17)=C%18C%19=O)=C%18C(C%20=C(CC(CCCC)CC)SC(CC(CCCC)CC)=C%20%19)=O)=C%15)=C%13C%21=CC(F)=C(CC(CCCC)CC)S%21)S%11)=C%22C%23=O)=C%22C(C%24=C(CC(CCCC)CC)SC(CC(CCCC)CC)=C%24%23)=O)=C9)=C7C%25=CC(F)=C(CC(CCCC)CC)S%25)S5)=C%26C%27=O)=C%26C(C%28=C(CC(CCCC)CC)SC(CC(CCCC)CC)=C%28%27)=O)=C3)=C(C%29=CC(F)=C(CC(CCCC)CC)S%29)C%30=C2SC=C%30)=C1,CCc1sc(-c2c3cc(-c4ccc(-c5sc(-c6ccc(-c7cc8c(-c9cc(F)c(CC)s9)c9sc(-c%10ccc(-c%11sc(-c%12ccc(-c%13cc%14c(-c%15cc(F)c(CC)s%15)c%15sc(-c%16ccc(-c%17sc(-c%18cccs%18)c%18c%17C(=O)c%17c(CC)sc(CC)c%17C%18=O)s%16)cc%15c(-c%15cc(F)c(CC)s%15)c%14s%13)s%12)c%12c%11C(=O)c%11c(CC)sc(CC)c%11C%12=O)s%10)cc9c(-c9cc(F)c(CC)s9)c8s7)s6)c6c5C(=O)c5c(CC)sc(CC)c5C6=O)s4)sc3c(-c3cc(F)c(CC)s3)c3ccsc23)cc1F
1686,A4T-21,PBDB-TF,,10.1038/s41467-021-25394-w,0.9359999999999999,5.55,30.3,,sm,unfused,2.0,polymer,O=C1C2=C(C(/C1=C/C3=CC(CC(CCCCCC)CCCC)=C(C4=C(C5=CC=CC=C5)C=C(C6=CC(C7=CC=CC=C7)=C(C8=C(CC(CCCC)CCCCCC)C=C(/C=C9/C(C%10=C(C9=O)C=C(F)C(F)=C%10)=C(C#N)/C#N)S8)S6)S4)S3)=C(C#N)/C#N)C=C(F)C(F)=C2,CCc1cc(/C=C2\C(=O)c3cc(F)c(F)cc3C2=C(C#N)C#N)sc1-c1sc(-c2cc(-c3ccccc3)c(-c3sc(/C=C4\C(=O)c5cc(F)c(F)cc5C4=C(C#N)C#N)cc3CC)s2)cc1-c1ccccc1,FC1=C(CC(CCCC)CC)SC(C2=C3C(SC(C4=CC=C(S4)C(SC(C5=CC=C(C6=CC7=C(S6)C(C8=CC(F)=C(CC(CCCC)CC)S8)=C9C(SC(C%10=CC=C(S%10)C(SC(C%11=CC=C(C%12=CC%13=C(S%12)C(C%14=CC(F)=C(CC(CCCC)CC)S%14)=C%15C(SC(C%16=CC=C(S%16)C(SC(C%17=CC=CS%17)=C%18C%19=O)=C%18C(C%20=C(CC(CCCC)CC)SC(CC(CCCC)CC)=C%20%19)=O)=C%15)=C%13C%21=CC(F)=C(CC(CCCC)CC)S%21)S%11)=C%22C%23=O)=C%22C(C%24=C(CC(CCCC)CC)SC(CC(CCCC)CC)=C%24%23)=O)=C9)=C7C%25=CC(F)=C(CC(CCCC)CC)S%25)S5)=C%26C%27=O)=C%26C(C%28=C(CC(CCCC)CC)SC(CC(CCCC)CC)=C%28%27)=O)=C3)=C(C%29=CC(F)=C(CC(CCCC)CC)S%29)C%30=C2SC=C%30)=C1,CCc1sc(-c2c3cc(-c4ccc(-c5sc(-c6ccc(-c7cc8c(-c9cc(F)c(CC)s9)c9sc(-c%10ccc(-c%11sc(-c%12ccc(-c%13cc%14c(-c%15cc(F)c(CC)s%15)c%15sc(-c%16ccc(-c%17sc(-c%18cccs%18)c%18c%17C(=O)c%17c(CC)sc(CC)c%17C%18=O)s%16)cc%15c(-c%15cc(F)c(CC)s%15)c%14s%13)s%12)c%12c%11C(=O)c%11c(CC)sc(CC)c%11C%12=O)s%10)cc9c(-c9cc(F)c(CC)s9)c8s7)s6)c6c5C(=O)c5c(CC)sc(CC)c5C6=O)s4)sc3c(-c3cc(F)c(CC)s3)c3ccsc23)cc1F
1687,A4T-16,PBDB-T,,10.1038/s41467-021-25394-w,0.735,20.9,64.3,,sm,unfused,2.0,polymer,O=C1C2=C(C(/C1=C/C3=CC(CC(CC)CCCC)=C(C4=C(C5=C(C(C)C)C=C(C(C)C)C=C5C(C)C)C=C(C6=CC(C7=C(C(C)C)C=C(C(C)C)C=C7C(C)C)=C(C8=C(CC(CC)CCCC)C=C(/C=C9/C(C%10=C(C9=O)C=C(F)C(F)=C%10)=C(C#N)/C#N)S8)S6)S4)S3)=C(C#N)/C#N)C=C(F)C(F)=C2,CCc1cc(CC)c(-c2cc(-c3cc(-c4c(CC)cc(CC)cc4CC)c(-c4sc(/C=C5\C(=O)c6cc(F)c(F)cc6C5=C(C#N)C#N)cc4CC)s3)sc2-c2sc(/C=C3\C(=O)c4cc(F)c(F)cc4C3=C(C#N)C#N)cc2CC)c(CC)c1,CCC(CCCC)CC1=CC=C(S1)C2=C3C(SC(C4=CC=C(S4)C(SC(C5=CC=C(C6=CC7=C(S6)C(C8=CC=C(CC(CCCC)CC)S8)=C9C(SC(C%10=CC=C(S%10)C(SC(C%11=CC=C(C%12=CC%13=C(S%12)C(C%14=CC=C(CC(CCCC)CC)S%14)=C%15C(SC(C%16=CC=C(S%16)C(SC(C%17=CC=CS%17)=C%18C%19=O)=C%18C(C%20=C(CC(CCCC)CC)SC(CC(CCCC)CC)=C%20%19)=O)=C%15)=C%13C%21=CC=C(CC(CCCC)CC)S%21)S%11)=C%22C%23=O)=C%22C(C%24=C(CC(CCCC)CC)SC(CC(CCCC)CC)=C%24%23)=O)=C9)=C7C%25=CC=C(CC(CCCC)CC)S%25)S5)=C%26C%27=O)=C%26C(C%28=C(CC(CCCC)CC)SC(CC(CCCC)CC)=C%28%27)=O)=C3)=C(C%29=CC=C(CC(CCCC)CC)S%29)C%30=C2SC=C%30,CCc1ccc(-c2c3cc(-c4ccc(-c5sc(-c6ccc(-c7cc8c(-c9ccc(CC)s9)c9sc(-c%10ccc(-c%11sc(-c%12ccc(-c%13cc%14c(-c%15ccc(CC)s%15)c%15sc(-c%16ccc(-c%17sc(-c%18cccs%18)c%18c%17C(=O)c%17c(CC)sc(CC)c%17C%18=O)s%16)cc%15c(-c%15ccc(CC)s%15)c%14s%13)s%12)c%12c%11C(=O)c%11c(CC)sc(CC)c%11C%12=O)s%10)cc9c(-c9ccc(CC)s9)c8s7)s6)c6c5C(=O)c5c(CC)sc(CC)c5C6=O)s4)sc3c(-c3ccc(CC)s3)c3ccsc23)s1
1688,A4T-16,PBDB-TF,,10.1038/s41467-021-25394-w,0.8759999999999999,21.8,79.8,,sm,unfused,2.0,polymer,O=C1C2=C(C(/C1=C/C3=CC(CC(CC)CCCC)=C(C4=C(C5=C(C(C)C)C=C(C(C)C)C=C5C(C)C)C=C(C6=CC(C7=C(C(C)C)C=C(C(C)C)C=C7C(C)C)=C(C8=C(CC(CC)CCCC)C=C(/C=C9/C(C%10=C(C9=O)C=C(F)C(F)=C%10)=C(C#N)/C#N)S8)S6)S4)S3)=C(C#N)/C#N)C=C(F)C(F)=C2,CCc1cc(CC)c(-c2cc(-c3cc(-c4c(CC)cc(CC)cc4CC)c(-c4sc(/C=C5\C(=O)c6cc(F)c(F)cc6C5=C(C#N)C#N)cc4CC)s3)sc2-c2sc(/C=C3\C(=O)c4cc(F)c(F)cc4C3=C(C#N)C#N)cc2CC)c(CC)c1,FC1=C(CC(CCCC)CC)SC(C2=C3C(SC(C4=CC=C(S4)C(SC(C5=CC=C(C6=CC7=C(S6)C(C8=CC(F)=C(CC(CCCC)CC)S8)=C9C(SC(C%10=CC=C(S%10)C(SC(C%11=CC=C(C%12=CC%13=C(S%12)C(C%14=CC(F)=C(CC(CCCC)CC)S%14)=C%15C(SC(C%16=CC=C(S%16)C(SC(C%17=CC=CS%17)=C%18C%19=O)=C%18C(C%20=C(CC(CCCC)CC)SC(CC(CCCC)CC)=C%20%19)=O)=C%15)=C%13C%21=CC(F)=C(CC(CCCC)CC)S%21)S%11)=C%22C%23=O)=C%22C(C%24=C(CC(CCCC)CC)SC(CC(CCCC)CC)=C%24%23)=O)=C9)=C7C%25=CC(F)=C(CC(CCCC)CC)S%25)S5)=C%26C%27=O)=C%26C(C%28=C(CC(CCCC)CC)SC(CC(CCCC)CC)=C%28%27)=O)=C3)=C(C%29=CC(F)=C(CC(CCCC)CC)S%29)C%30=C2SC=C%30)=C1,CCc1sc(-c2c3cc(-c4ccc(-c5sc(-c6ccc(-c7cc8c(-c9cc(F)c(CC)s9)c9sc(-c%10ccc(-c%11sc(-c%12ccc(-c%13cc%14c(-c%15cc(F)c(CC)s%15)c%15sc(-c%16ccc(-c%17sc(-c%18cccs%18)c%18c%17C(=O)c%17c(CC)sc(CC)c%17C%18=O)s%16)cc%15c(-c%15cc(F)c(CC)s%15)c%14s%13)s%12)c%12c%11C(=O)c%11c(CC)sc(CC)c%11C%12=O)s%10)cc9c(-c9cc(F)c(CC)s9)c8s7)s6)c6c5C(=O)c5c(CC)sc(CC)c5C6=O)s4)sc3c(-c3cc(F)c(CC)s3)c3ccsc23)cc1F
1689,A4T-16,PBDB-TCl,,10.1038/s41467-021-25394-w,0.909,20.8,74.0,,sm,unfused,2.0,polymer,O=C1C2=C(C(/C1=C/C3=CC(CC(CC)CCCC)=C(C4=C(C5=C(C(C)C)C=C(C(C)C)C=C5C(C)C)C=C(C6=CC(C7=C(C(C)C)C=C(C(C)C)C=C7C(C)C)=C(C8=C(CC(CC)CCCC)C=C(/C=C9/C(C%10=C(C9=O)C=C(F)C(F)=C%10)=C(C#N)/C#N)S8)S6)S4)S3)=C(C#N)/C#N)C=C(F)C(F)=C2,CCc1cc(CC)c(-c2cc(-c3cc(-c4c(CC)cc(CC)cc4CC)c(-c4sc(/C=C5\C(=O)c6cc(F)c(F)cc6C5=C(C#N)C#N)cc4CC)s3)sc2-c2sc(/C=C3\C(=O)c4cc(F)c(F)cc4C3=C(C#N)C#N)cc2CC)c(CC)c1,O=C(C1=C(SC(CC(CCCC)CC)=C12)CC(CC)CCCC)C3=C(SC(C4=CC=C(C5=CC6=C(C(C7=CC(Cl)=C(S7)CC(CCCC)CC)=C8C=C(SC8=C6C9=CC(Cl)=C(S9)CC(CC)CCCC)C%10=CC=C(S%10)C%11=C(C(C%12=C(SC(CC(CCCC)CC)=C%12C%13=O)CC(CC)CCCC)=O)C%13=C(C%14=CC=C(C%15=CC%16=C(C(C%17=CC(Cl)=C(S%17)CC(CCCC)CC)=C%18C=C(SC%18=C%16C%19=CC(Cl)=C(S%19)CC(CC)CCCC)C%20=CC=C(S%20)C%21=C(C(C%22=C(SC(CC(CCCC)CC)=C%22C%23=O)CC(CC)CCCC)=O)C%23=C(C%24=CC=CS%24)S%21)S%15)S%14)S%11)S5)S4)=C3C2=O)C(S%25)=CC=C%25C(SC%26=C(C%27=C%28SC=C%27)C%29=CC(Cl)=C(S%29)CC(CC)CCCC)=CC%26=C%28C%30=CC(Cl)=C(S%30)CC(CCCC)CC,CCC1=C(Cl)C=C(C2=C3C=C(SC3=C(C4=C2SC=C4)C5=CC(Cl)=C(S5)CC)C6=CC=C(S6)C7=C(C(C8=C(SC(CC)=C8C9=O)CC)=O)C9=C(C%10=CC=C(S%10)C%11=CC%12=C(C%13=C(C(C%14=CC(Cl)=C(S%14)CC)=C%12S%11)C=C(C%15=CC=C(S%15)C%16=C(C(C%17=C(SC(CC)=C%17C%18=O)CC)=O)C%18=C(C%19=CC=C(S%19)C%20=CC%21=C(C%22=C(C(C%23=CC(Cl)=C(S%23)CC)=C%21S%20)C=C(C%24=CC=C(S%24)C%25=C(C(C%26=C(SC(CC)=C%26C%27=O)CC)=O)C%27=C(C%28=CC=CS%28)S%25)S%22)C%29=CC(Cl)=C(S%29)CC)S%16)S%13)C%30=CC(Cl)=C(S%30)CC)S7)S1
1690,A4T-16,PTO2,,10.1038/s41467-021-25394-w,0.9520000000000001,18.7,66.5,,sm,unfused,2.0,polymer,O=C1C2=C(C(/C1=C/C3=CC(CC(CC)CCCC)=C(C4=C(C5=C(C(C)C)C=C(C(C)C)C=C5C(C)C)C=C(C6=CC(C7=C(C(C)C)C=C(C(C)C)C=C7C(C)C)=C(C8=C(CC(CC)CCCC)C=C(/C=C9/C(C%10=C(C9=O)C=C(F)C(F)=C%10)=C(C#N)/C#N)S8)S6)S4)S3)=C(C#N)/C#N)C=C(F)C(F)=C2,CCc1cc(CC)c(-c2cc(-c3cc(-c4c(CC)cc(CC)cc4CC)c(-c4sc(/C=C5\C(=O)c6cc(F)c(F)cc6C5=C(C#N)C#N)cc4CC)s3)sc2-c2sc(/C=C3\C(=O)c4cc(F)c(F)cc4C3=C(C#N)C#N)cc2CC)c(CC)c1,FC1=C(CC(CC)CCCC)SC(C2=C3C(C=C(C4=C(C(OCC)=O)C=C(C(S5)=CC6=C5C(C7=CC(F)=C(CC(CCCC)CC)S7)=C(C=C(C8=C(C(OCC)=O)C=C(C(S9)=CC%10=C9C(C%11=CC(F)=C(CC(CCCC)CC)S%11)=C(C=C(C%12=C(C(OCC)=O)C=CS%12)S%13)C%13=C%10C%14=CC(F)=C(CC(CC)CCCC)S%14)S8)S%15)C%15=C6C%16=CC(F)=C(CC(CC)CCCC)S%16)S4)S3)=C(C%17=CC(F)=C(CC(CCCC)CC)S%17)C%18=C2C=CS%18)=C1,CCOC(=O)c1ccsc1-c1cc2c(-c3cc(F)c(CC)s3)c3sc(-c4cc(C(=O)OCC)c(-c5cc6c(-c7cc(F)c(CC)s7)c7sc(-c8cc(C(=O)OCC)c(-c9cc%10c(-c%11cc(F)c(CC)s%11)c%11sccc%11c(-c%11cc(F)c(CC)s%11)c%10s9)s8)cc7c(-c7cc(F)c(CC)s7)c6s5)s4)cc3c(-c3cc(F)c(CC)s3)c2s1
1691,A4T-16,J52-2F,,10.1038/s41467-021-25394-w,0.821,18.1,69.9,,sm,unfused,2.0,polymer,O=C1C2=C(C(/C1=C/C3=CC(CC(CC)CCCC)=C(C4=C(C5=C(C(C)C)C=C(C(C)C)C=C5C(C)C)C=C(C6=CC(C7=C(C(C)C)C=C(C(C)C)C=C7C(C)C)=C(C8=C(CC(CC)CCCC)C=C(/C=C9/C(C%10=C(C9=O)C=C(F)C(F)=C%10)=C(C#N)/C#N)S8)S6)S4)S3)=C(C#N)/C#N)C=C(F)C(F)=C2,CCc1cc(CC)c(-c2cc(-c3cc(-c4c(CC)cc(CC)cc4CC)c(-c4sc(/C=C5\C(=O)c6cc(F)c(F)cc6C5=C(C#N)C#N)cc4CC)s3)sc2-c2sc(/C=C3\C(=O)c4cc(F)c(F)cc4C3=C(C#N)C#N)cc2CC)c(CC)c1,FC1=C(CC(CCCC)CC)SC(C2=C3SC(C4=CC=C(C5=C(C(F)=CC6=NN(CC(CCCCCCCC)CCCCCC)N=C65)F)S4)=CC3=C(C7=CC(F)=C(CC(CCCC)CC)S7)C8=C2C=C(S8)C9=CC=C(C(C%10=NN(CC(CCCCCCCC)CCCCCC)N=C%10%11)=C(F)C(F)=C%11C%12=CC=C(S%12)C%13=CC%14=C(C%15=CC(F)=C(CC(CCCC)CC)S%15)C%16=C(C(C%17=CC(F)=C(CC(CCCC)CC)S%17)=C%14S%13)C=C(S%16)C%18=CC=C(C(C%19=NN(CC(CCCCCCCC)CCCCCC)N=C%19%20)=C(F)C(F)=C%20C%21=CC=C(S%21)C%22=CC%23=C(C%24=CC(F)=C(CC(CCCC)CC)S%24)C%25=C(C(C%26=CC(F)=C(CC(CCCC)CC)S%26)=C%23S%22)C=C(S%25)C%27=CC=CS%27)S%18)S9)=C1,CCc1sc(-c2c3cc(-c4ccc(-c5c(F)c(F)c(-c6ccc(-c7cc8c(-c9cc(F)c(CC)s9)c9sc(-c%10ccc(-c%11c(F)c(F)c(-c%12ccc(-c%13cc%14c(-c%15cc(F)c(CC)s%15)c%15sc(-c%16ccc(-c%17c(F)c(F)c(-c%18cccs%18)c%18nn(CC)nc%17%18)s%16)cc%15c(-c%15cc(F)c(CC)s%15)c%14s%13)s%12)c%12nn(CC)nc%11%12)s%10)cc9c(-c9cc(F)c(CC)s9)c8s7)s6)c6nn(CC)nc56)s4)sc3c(-c3cc(F)c(CC)s3)c3ccsc23)cc1F
1692,A4T-16,PTVT-T,,10.1007/s11426-022-1449-4,0.807,20.34,71.7,,sm,unfused,1.0,polymer,O=C(C1=C(C/2=C(C#N)/C#N)C=C(F)C(F)=C1)C2=C/C3=CC(CC(CC)CCCC)=C(C4=C(C5=C(C(C)C)C=C(C(C)C)C=C5C(C)C)C=C(C6=CC(C7=C(C(C)C)C=C(C(C)C)C=C7C(C)C)=C(S6)C8=C(CC(CC)CCCC)C=C(/C=C9C(C%10=C(C\9=C(C#N)/C#N)C=C(F)C(F)=C%10)=O)S8)S4)S3,CCC1=C(C2=C(C3=C(CC)C=C(CC)C=C3CC)C=C(C4=CC(C5=C(CC)C=C(CC)C=C5CC)=C(S4)C6=C(CC)C=C(/C=C7C(C8=C(C\7=C(C#N)/C#N)C=C(F)C(F)=C8)=O)S6)S2)SC(/C=C9C(C%10=C(C\9=C(C#N)\C#N)C=C(F)C(F)=C%10)=O)=C1,O=C(OCC(CCCCCC)CCCC)C1=C(/C=C/C2=C(C(OCC(CCCC)CCCCCC)=O)C=C(C3=CC=C(C4=CC(C(OCC(CCCCCC)CCCC)=O)=C(/C=C/C5=C(C(OCC(CCCC)CCCCCC)=O)C=C(C6=CC=C(C7=CC(C(OCC(CCCCCC)CCCC)=O)=C(/C=C/C8=C(C(OCC(CCCC)CCCCCC)=O)C=CS8)S7)S6)S5)S4)S3)S2)SC(C9=CC=CS9)=C1,O=C(OCC)C1=C(/C=C/C2=C(C(OCC)=O)C=C(C3=CC=C(C4=CC(C(OCC)=O)=C(/C=C/C5=C(C(OCC)=O)C=C(C6=CC=C(C7=CC(C(OCC)=O)=C(/C=C/C8=C(C(OCC)=O)C=CS8)S7)S6)S5)S4)S3)S2)SC(C9=CC=CS9)=C1
1693,A4T-16,PTVT-BT,,10.1002/anie.202214088,0.831,21.5,70.9,,sm,unfused,1.0,polymer,O=C(C1=C(C/2=C(C#N)/C#N)C=C(F)C(F)=C1)C2=C/C3=CC(CC(CC)CCCC)=C(C4=C(C5=C(C(C)C)C=C(C(C)C)C=C5C(C)C)C=C(C6=CC(C7=C(C(C)C)C=C(C(C)C)C=C7C(C)C)=C(S6)C8=C(CC(CC)CCCC)C=C(/C=C9C(C%10=C(C\9=C(C#N)/C#N)C=C(F)C(F)=C%10)=O)S8)S4)S3,CCC1=C(C2=C(C3=C(CC)C=C(CC)C=C3CC)C=C(C4=CC(C5=C(CC)C=C(CC)C=C5CC)=C(S4)C6=C(CC)C=C(/C=C7C(C8=C(C\7=C(C#N)/C#N)C=C(F)C(F)=C8)=O)S6)S2)SC(/C=C9C(C%10=C(C\9=C(C#N)\C#N)C=C(F)C(F)=C%10)=O)=C1,O=C(OCC(CCCCCC)CCCCCCCC)C(C=C1C2=CC=C(C3=CC=C(C(S4)=CC(C(OCC(CCCCCCCC)CCCCCC)=O)=C4/C=C/C(S5)=C(C(OCC(CCCCCC)CCCCCCCC)=O)C=C5C6=CC=C(C7=CC=C(C(S8)=CC(C(OCC(CCCCCCCC)CCCCCC)=O)=C8/C=C/C(S9)=C(C(OCC(CCCCCC)CCCCCCCC)=O)C=C9C%10=CC=C(C%11=CC=CS%11)S%10)S7)S6)S3)S2)=C(S1)/C=C/C%12=C(C=CS%12)C(OCC(CCCCCCCC)CCCCCC)=O,CCOC(C(C=C1C2=CC=C(C3=CC=C(C(S4)=CC(C(OCC)=O)=C4/C=C/C(S5)=C(C(OCC)=O)C=C5C6=CC=C(C7=CC=C(C(S8)=CC(C(OCC)=O)=C8/C=C/C(S9)=C(C(OCC)=O)C=C9C%10=CC=C(C%11=CC=CS%11)S%10)S7)S6)S3)S2)=C(S1)/C=C/C%12=C(C=CS%12)C(OCC)=O)=O
1694,A4T-23,PBDB-TF,,10.1038/s41467-021-25394-w,0.87,21.0,56.8,,sm,unfused,2.0,polymer,O=C1C2=C(C(/C1=C/C3=CC(CC(CCCCCC)CCCC)=C(C4=C(C5=C(C)C=C(C)C=C5C)C=C(C6=CC(C7=C(C)C=C(C)C=C7C)=C(C8=C(CC(CCCC)CCCCCC)C=C(/C=C9/C(C%10=C(C9=O)C=C(F)C(F)=C%10)=C(C#N)/C#N)S8)S6)S4)S3)=C(C#N)/C#N)C=C(F)C(F)=C2,CCc1cc(/C=C2\C(=O)c3cc(F)c(F)cc3C2=C(C#N)C#N)sc1-c1sc(-c2cc(-c3c(C)cc(C)cc3C)c(-c3sc(/C=C4\C(=O)c5cc(F)c(F)cc5C4=C(C#N)C#N)cc3CC)s2)cc1-c1c(C)cc(C)cc1C,FC1=C(CC(CCCC)CC)SC(C2=C3C(SC(C4=CC=C(S4)C(SC(C5=CC=C(C6=CC7=C(S6)C(C8=CC(F)=C(CC(CCCC)CC)S8)=C9C(SC(C%10=CC=C(S%10)C(SC(C%11=CC=C(C%12=CC%13=C(S%12)C(C%14=CC(F)=C(CC(CCCC)CC)S%14)=C%15C(SC(C%16=CC=C(S%16)C(SC(C%17=CC=CS%17)=C%18C%19=O)=C%18C(C%20=C(CC(CCCC)CC)SC(CC(CCCC)CC)=C%20%19)=O)=C%15)=C%13C%21=CC(F)=C(CC(CCCC)CC)S%21)S%11)=C%22C%23=O)=C%22C(C%24=C(CC(CCCC)CC)SC(CC(CCCC)CC)=C%24%23)=O)=C9)=C7C%25=CC(F)=C(CC(CCCC)CC)S%25)S5)=C%26C%27=O)=C%26C(C%28=C(CC(CCCC)CC)SC(CC(CCCC)CC)=C%28%27)=O)=C3)=C(C%29=CC(F)=C(CC(CCCC)CC)S%29)C%30=C2SC=C%30)=C1,CCc1sc(-c2c3cc(-c4ccc(-c5sc(-c6ccc(-c7cc8c(-c9cc(F)c(CC)s9)c9sc(-c%10ccc(-c%11sc(-c%12ccc(-c%13cc%14c(-c%15cc(F)c(CC)s%15)c%15sc(-c%16ccc(-c%17sc(-c%18cccs%18)c%18c%17C(=O)c%17c(CC)sc(CC)c%17C%18=O)s%16)cc%15c(-c%15cc(F)c(CC)s%15)c%14s%13)s%12)c%12c%11C(=O)c%11c(CC)sc(CC)c%11C%12=O)s%10)cc9c(-c9cc(F)c(CC)s9)c8s7)s6)c6c5C(=O)c5c(CC)sc(CC)c5C6=O)s4)sc3c(-c3cc(F)c(CC)s3)c3ccsc23)cc1F
1695,PS-Se,PBDB-T,,10.1038/s41467-021-25638-9,0.8740000000000001,23.27,68.0,,polymer,,,polymer,O=C1C2=CC=CC=C2C(/C1=C/C3=C(C4=C(S3)C(N(CC(CCCCCCCCCCCC)CCCCCCCCCC)C5=C6C7=NSN=C7C8=C5N(CC(CCCCCCCCCCCC)CCCCCCCCCC)C9=C8SC%10=C9SC(/C=C%11/C(C%12=C(C=C(C=C%12)C%13=CC=C(C(C=C%14C(/C%15=C/C%16=C(C%17=C(S%16)C(N(CC(CCCCCCCCCCCC)CCCCCCCCCC)C%18=C%19C%20=NSN=C%20C%21=C%18N(CC(CCCCCCCCCCCC)CCCCCCCCCC)C%22=C%21SC%23=C%22SC(/C=C%24/C(C%25=C(C=C(C=C%25)C%26=CC=C[Se]%26)C%24=O)=C(C#N)/C#N)=C%23CCCCCCCCCCC)=C%19S%17)CCCCCCCCCCC)=C(C#N)\C#N)=CC=C%14C%15=O)[Se]%13)C%11=O)=C(C#N)/C#N)=C%10CCCCCCCCCCC)=C6S4)CCCCCCCCCCC)=C(C#N)\C#N,O=C1C2=CC=CC=C2C(/C1=C/C3=C(CC)C(SC4=C5N(C6=C4C7=NSN=C7C8=C6N(C9=C8SC%10=C9SC(/C=C%11/C(C%12=C(C%11=O)C=C(C%13=CC=C(C%14=CC=C(C(/C%15=C/C%16=C(CC)C(SC%17=C%18N(C%19=C%17C%20=NSN=C%20C%21=C%19N(C%22=C%21SC%23=C%22SC(/C=C%24/C(C%25=C(C%24=O)C=C(C%26=CC=C[Se]%26)C=C%25)=C(C#N)/C#N)=C%23CC)CC)CC)=C%18S%16)=C(C#N)/C#N)C(C%15=O)=C%14)[Se]%13)C=C%12)=C(C#N)/C#N)=C%10CC)CC)CC)=C5S3)=C(C#N)/C#N,CCC(CCCC)CC1=CC=C(S1)C2=C3C(SC(C4=CC=C(S4)C(SC(C5=CC=C(C6=CC7=C(S6)C(C8=CC=C(CC(CCCC)CC)S8)=C9C(SC(C%10=CC=C(S%10)C(SC(C%11=CC=C(C%12=CC%13=C(S%12)C(C%14=CC=C(CC(CCCC)CC)S%14)=C%15C(SC(C%16=CC=C(S%16)C(SC(C%17=CC=CS%17)=C%18C%19=O)=C%18C(C%20=C(CC(CCCC)CC)SC(CC(CCCC)CC)=C%20%19)=O)=C%15)=C%13C%21=CC=C(CC(CCCC)CC)S%21)S%11)=C%22C%23=O)=C%22C(C%24=C(CC(CCCC)CC)SC(CC(CCCC)CC)=C%24%23)=O)=C9)=C7C%25=CC=C(CC(CCCC)CC)S%25)S5)=C%26C%27=O)=C%26C(C%28=C(CC(CCCC)CC)SC(CC(CCCC)CC)=C%28%27)=O)=C3)=C(C%29=CC=C(CC(CCCC)CC)S%29)C%30=C2SC=C%30,CCc1ccc(-c2c3cc(-c4ccc(-c5sc(-c6ccc(-c7cc8c(-c9ccc(CC)s9)c9sc(-c%10ccc(-c%11sc(-c%12ccc(-c%13cc%14c(-c%15ccc(CC)s%15)c%15sc(-c%16ccc(-c%17sc(-c%18cccs%18)c%18c%17C(=O)c%17c(CC)sc(CC)c%17C%18=O)s%16)cc%15c(-c%15ccc(CC)s%15)c%14s%13)s%12)c%12c%11C(=O)c%11c(CC)sc(CC)c%11C%12=O)s%10)cc9c(-c9ccc(CC)s9)c8s7)s6)c6c5C(=O)c5c(CC)sc(CC)c5C6=O)s4)sc3c(-c3ccc(CC)s3)c3ccsc23)s1
1696,PN-Se,PBDB-T,,10.1038/s41467-021-25638-9,0.907,24.82,71.8,,polymer,,,polymer,O=C1C2=CC(C([Se]3)=CC=C3C(C=C4)=CC(C5=O)=C4C(/C5=C/C6=C(CCCCCCCCCCC)C7=C(S6)C8=C(S7)C9=C(N8CC(CCCCCCCCCCCC)CCCCCCCCCC)C%10=C(C%11=NN(CCCCCC)N=C%119)C(SC%12=C%13SC(/C=C(C(C%14=CC=CC=C%14%15)=O)/C%15=C(C#N)/C#N)=C%12CCCCCCCCCCC)=C%13N%10CC(CCCCCCCCCCCC)CCCCCCCCCC)=C(C#N)\C#N)=CC=C2C(/C1=C/C%16=C(C%17=C(S%16)C(N(CC(CCCCCCCCCCCC)CCCCCCCCCC)C%18=C%19C%20=NN(CCCCCC)N=C%20C%21=C%18N(CC(CCCCCCCCCCCC)CCCCCCCCCC)C%22=C%21SC%23=C%22SC(/C=C%24/C(C%25=C(C=C(C=C%25)C%26=CC=C[Se]%26)C%24=O)=C(C#N)/C#N)=C%23CCCCCCCCCCC)=C%19S%17)CCCCCCCCCCC)=C(C#N)\C#N,O=C1C2=CC(C([Se]3)=CC=C3C(C=C4)=CC(C5=O)=C4C(/C5=C/C6=C(CC)C7=C(S6)C8=C(S7)C9=C(N8CC)C%10=C(C%11=NN(CC)N=C%119)C(SC%12=C%13SC(/C=C(C(C%14=CC=CC=C%14%15)=O)/C%15=C(C#N)/C#N)=C%12CC)=C%13N%10CC)=C(C#N)\C#N)=CC=C2C(/C1=C/C%16=C(C%17=C(S%16)C(N(CC)C%18=C%19C%20=NN(CC)N=C%20C%21=C%18N(CC)C%22=C%21SC%23=C%22SC(/C=C%24/C(C%25=C(C=C(C=C%25)C%26=CC=C[Se]%26)C%24=O)=C(C#N)/C#N)=C%23CC)=C%19S%17)CC)=C(C#N)\C#N,CCC(CCCC)CC1=CC=C(S1)C2=C3C(SC(C4=CC=C(S4)C(SC(C5=CC=C(C6=CC7=C(S6)C(C8=CC=C(CC(CCCC)CC)S8)=C9C(SC(C%10=CC=C(S%10)C(SC(C%11=CC=C(C%12=CC%13=C(S%12)C(C%14=CC=C(CC(CCCC)CC)S%14)=C%15C(SC(C%16=CC=C(S%16)C(SC(C%17=CC=CS%17)=C%18C%19=O)=C%18C(C%20=C(CC(CCCC)CC)SC(CC(CCCC)CC)=C%20%19)=O)=C%15)=C%13C%21=CC=C(CC(CCCC)CC)S%21)S%11)=C%22C%23=O)=C%22C(C%24=C(CC(CCCC)CC)SC(CC(CCCC)CC)=C%24%23)=O)=C9)=C7C%25=CC=C(CC(CCCC)CC)S%25)S5)=C%26C%27=O)=C%26C(C%28=C(CC(CCCC)CC)SC(CC(CCCC)CC)=C%28%27)=O)=C3)=C(C%29=CC=C(CC(CCCC)CC)S%29)C%30=C2SC=C%30,CCc1ccc(-c2c3cc(-c4ccc(-c5sc(-c6ccc(-c7cc8c(-c9ccc(CC)s9)c9sc(-c%10ccc(-c%11sc(-c%12ccc(-c%13cc%14c(-c%15ccc(CC)s%15)c%15sc(-c%16ccc(-c%17sc(-c%18cccs%18)c%18c%17C(=O)c%17c(CC)sc(CC)c%17C%18=O)s%16)cc%15c(-c%15ccc(CC)s%15)c%14s%13)s%12)c%12c%11C(=O)c%11c(CC)sc(CC)c%11C%12=O)s%10)cc9c(-c9ccc(CC)s9)c8s7)s6)c6c5C(=O)c5c(CC)sc(CC)c5C6=O)s4)sc3c(-c3ccc(CC)s3)c3ccsc23)s1
1697,BO-5Cl,PBDB-TF,,10.1038/s41467-022-30225-7,0.958,22.57,70.1,,sm,y,8.0,polymer,O=C1C2=C(Cl)SC=C2C(/C1=C/C3=C(C4=C(S3)C(N(C5=C6C7=NSN=C7C8=C5N(C9=C8SC%10=C9SC(/C=C%11/C(C%12=C(C(Cl)=C(C(Cl)=C%12Cl)Cl)C%11=O)=C(C#N)/C#N)=C%10CCCCCCCCCCC)CC(CCCCCC)CCCC)CC(CCCCCC)CCCC)=C6S4)CCCCCCCCCCC)=C(C#N)\C#N,O=C1C2=C(Cl)SC=C2C(/C1=C/C3=C(CC)C4=C(C5=C(S4)C(C6=NSN=C6C7=C8N(CC)C9=C7SC%10=C9SC(/C=C%11/C(C%12=C(C%11=O)C(Cl)=C(Cl)C(Cl)=C%12Cl)=C(C#N)/C#N)=C%10CC)=C8N5CC)S3)=C(C#N)\C#N,FC1=C(CC(CCCC)CC)SC(C2=C3C(SC(C4=CC=C(S4)C(SC(C5=CC=C(C6=CC7=C(S6)C(C8=CC(F)=C(CC(CCCC)CC)S8)=C9C(SC(C%10=CC=C(S%10)C(SC(C%11=CC=C(C%12=CC%13=C(S%12)C(C%14=CC(F)=C(CC(CCCC)CC)S%14)=C%15C(SC(C%16=CC=C(S%16)C(SC(C%17=CC=CS%17)=C%18C%19=O)=C%18C(C%20=C(CC(CCCC)CC)SC(CC(CCCC)CC)=C%20%19)=O)=C%15)=C%13C%21=CC(F)=C(CC(CCCC)CC)S%21)S%11)=C%22C%23=O)=C%22C(C%24=C(CC(CCCC)CC)SC(CC(CCCC)CC)=C%24%23)=O)=C9)=C7C%25=CC(F)=C(CC(CCCC)CC)S%25)S5)=C%26C%27=O)=C%26C(C%28=C(CC(CCCC)CC)SC(CC(CCCC)CC)=C%28%27)=O)=C3)=C(C%29=CC(F)=C(CC(CCCC)CC)S%29)C%30=C2SC=C%30)=C1,CCc1sc(-c2c3cc(-c4ccc(-c5sc(-c6ccc(-c7cc8c(-c9cc(F)c(CC)s9)c9sc(-c%10ccc(-c%11sc(-c%12ccc(-c%13cc%14c(-c%15cc(F)c(CC)s%15)c%15sc(-c%16ccc(-c%17sc(-c%18cccs%18)c%18c%17C(=O)c%17c(CC)sc(CC)c%17C%18=O)s%16)cc%15c(-c%15cc(F)c(CC)s%15)c%14s%13)s%12)c%12c%11C(=O)c%11c(CC)sc(CC)c%11C%12=O)s%10)cc9c(-c9cc(F)c(CC)s9)c8s7)s6)c6c5C(=O)c5c(CC)sc(CC)c5C6=O)s4)sc3c(-c3cc(F)c(CC)s3)c3ccsc23)cc1F
1698,BO-6Cl,PBDB-TF,,10.1038/s41467-022-30225-7,0.9440000000000001,23.22,72.9,,sm,y,8.0,polymer,O=C1C2=CC(Cl)=C(Cl)C=C2C(/C1=C/C3=C(C4=C(S3)C(N(C5=C6C7=NSN=C7C8=C5N(C9=C8SC%10=C9SC(/C=C%11/C(C%12=C(C(Cl)=C(C(Cl)=C%12Cl)Cl)C%11=O)=C(C#N)/C#N)=C%10CCCCCCCCCCC)CC(CCCCCC)CCCC)CC(CCCCCC)CCCC)=C6S4)CCCCCCCCCCC)=C(C#N)\C#N,O=C1C2=CC(Cl)=C(C=C2C(/C1=C/C3=C(CC)C4=C(C5=C(S4)C(C6=NSN=C6C7=C8N(CC)C9=C7SC%10=C9SC(/C=C%11/C(C%12=C(C%11=O)C(Cl)=C(Cl)C(Cl)=C%12Cl)=C(C#N)/C#N)=C%10CC)=C8N5CC)S3)=C(C#N)\C#N)Cl,FC1=C(CC(CCCC)CC)SC(C2=C3C(SC(C4=CC=C(S4)C(SC(C5=CC=C(C6=CC7=C(S6)C(C8=CC(F)=C(CC(CCCC)CC)S8)=C9C(SC(C%10=CC=C(S%10)C(SC(C%11=CC=C(C%12=CC%13=C(S%12)C(C%14=CC(F)=C(CC(CCCC)CC)S%14)=C%15C(SC(C%16=CC=C(S%16)C(SC(C%17=CC=CS%17)=C%18C%19=O)=C%18C(C%20=C(CC(CCCC)CC)SC(CC(CCCC)CC)=C%20%19)=O)=C%15)=C%13C%21=CC(F)=C(CC(CCCC)CC)S%21)S%11)=C%22C%23=O)=C%22C(C%24=C(CC(CCCC)CC)SC(CC(CCCC)CC)=C%24%23)=O)=C9)=C7C%25=CC(F)=C(CC(CCCC)CC)S%25)S5)=C%26C%27=O)=C%26C(C%28=C(CC(CCCC)CC)SC(CC(CCCC)CC)=C%28%27)=O)=C3)=C(C%29=CC(F)=C(CC(CCCC)CC)S%29)C%30=C2SC=C%30)=C1,CCc1sc(-c2c3cc(-c4ccc(-c5sc(-c6ccc(-c7cc8c(-c9cc(F)c(CC)s9)c9sc(-c%10ccc(-c%11sc(-c%12ccc(-c%13cc%14c(-c%15cc(F)c(CC)s%15)c%15sc(-c%16ccc(-c%17sc(-c%18cccs%18)c%18c%17C(=O)c%17c(CC)sc(CC)c%17C%18=O)s%16)cc%15c(-c%15cc(F)c(CC)s%15)c%14s%13)s%12)c%12c%11C(=O)c%11c(CC)sc(CC)c%11C%12=O)s%10)cc9c(-c9cc(F)c(CC)s9)c8s7)s6)c6c5C(=O)c5c(CC)sc(CC)c5C6=O)s4)sc3c(-c3cc(F)c(CC)s3)c3ccsc23)cc1F
1699,BTP-Br,PTzBI-dF,,10.1038/s41467-022-33754-3,0.752,25.7,69.1,,sm,y,8.0,polymer,FC1=CC(C(C2=C/C3=C(Br)C4=C(S3)C(N(C5=C6C7=NSN=C7C8=C5N(C9=C8SC%10=C9SC(/C=C%11C(C%12=CC(F)=C(C=C%12C\%11=C(C#N)/C#N)F)=O)=C%10Br)CC(CCCCCCCCCCCC)CCCCCCCCCC)CC(CCCCCCCCCCCC)CCCCCCCCCC)=C6S4)=O)=C(C/2=C(C#N)/C#N)C=C1F,FC1=CC(C(C2=C/C3=C(Br)C4=C(S3)C(N(C5=C6C7=NSN=C7C8=C5N(C9=C8SC%10=C9SC(/C=C%11C(C%12=CC(F)=C(C=C%12C\%11=C(C#N)/C#N)F)=O)=C%10Br)CC)CC)=C6S4)=O)=C(C/2=C(C#N)/C#N)C=C1F,FC1=C(C2=CC3=C(C4=C(C(C5=CC(F)=C(S5)CC(CCCC)CC)=C3S2)C=C(C6=C(F)C=C(C7=C8C(C(N(C8=O)CCCCCCCC)=O)=C(C9=NN(N=C79)CCC(CCCC)CC)C%10=CC(F)=C(C%11=CC%12=C(C%13=C(C(C%14=CC(F)=C(S%14)CC(CCCC)CC)=C%12S%11)C=C(C%15=C(F)C=C(C%16=C%17C(C(N(C%17=O)CCCCCCCC)=O)=C(C%18=NN(N=C%16%18)CCC(CCCC)CC)C%19=CC(F)=CS%19)S%15)S%13)C%20=CC(F)=C(S%20)CC(CC)CCCC)S%10)S6)S4)C%21=CC(F)=C(S%21)CC(CC)CCCC)SC(C(C%22=NN(N=C%23%22)CCC(CCCC)CC)=C(C(N(C%24=O)CCCCCCCC)=O)C%24=C%23C%25=CC(F)=C(S%25)C%26=CC%27=C(S%26)C(C%28=CC(F)=C(S%28)CC(CC)CCCC)=C%29C=CSC%29=C%27C%30=CC(F)=C(S%30)CC(CCCC)CC)=C1,CCC(S1)=C(F)C=C1C2=C3C=CSC3=C(C4=CC(F)=C(S4)CC)C5=C2SC(C6=C(F)C=C(C7=C8C(C(N(C8=O)CC)=O)=C(C9=NN(N=C79)CC)C%10=CC(F)=C(C%11=CC%12=C(C%13=C(C(C%14=CC(F)=C(S%14)CC)=C%12S%11)C=C(C%15=C(F)C=C(C%16=C%17C(C(N(C%17=O)CC)=O)=C(C%18=NN(N=C%16%18)CC)C%19=CC(F)=C(C%20=CC%21=C(C%22=C(C(C%23=CC(F)=C(S%23)CC)=C%21S%20)C=C(C%24=C(F)C=C(C%25=C%26C(C(N(C%26=O)CC)=O)=C(C%27=NN(N=C%25%27)CC)C%28=CC(F)=CS%28)S%24)S%22)C%29=CC(F)=C(S%29)CC)S%19)S%15)S%13)C%30=CC(F)=C(S%30)CC)S%10)S6)=C5
1700,BTP-H,PTzBI-dF,,10.1038/s41467-022-33754-3,0.8320000000000001,26.0,68.4,,sm,y,8.0,polymer,FC1=CC(C(C2=C/C3=CC4=C(S3)C(N(C5=C6C7=NSN=C7C8=C5N(C9=C8SC%10=C9SC(/C=C%11C(C%12=CC(F)=C(C=C%12C\%11=C(C#N)/C#N)F)=O)=C%10)CC(CCCCCCCCCCCC)CCCCCCCCCC)CC(CCCCCCCCCCCC)CCCCCCCCCC)=C6S4)=O)=C(C/2=C(C#N)/C#N)C=C1F,FC1=CC(C(C2=C/C3=CC4=C(S3)C(N(C5=C6C7=NSN=C7C8=C5N(C9=C8SC%10=C9SC(/C=C%11C(C%12=CC(F)=C(C=C%12C\%11=C(C#N)/C#N)F)=O)=C%10)CC)CC)=C6S4)=O)=C(C/2=C(C#N)/C#N)C=C1F,FC1=C(C2=CC3=C(C4=C(C(C5=CC(F)=C(S5)CC(CCCC)CC)=C3S2)C=C(C6=C(F)C=C(C7=C8C(C(N(C8=O)CCCCCCCC)=O)=C(C9=NN(N=C79)CCC(CCCC)CC)C%10=CC(F)=C(C%11=CC%12=C(C%13=C(C(C%14=CC(F)=C(S%14)CC(CCCC)CC)=C%12S%11)C=C(C%15=C(F)C=C(C%16=C%17C(C(N(C%17=O)CCCCCCCC)=O)=C(C%18=NN(N=C%16%18)CCC(CCCC)CC)C%19=CC(F)=CS%19)S%15)S%13)C%20=CC(F)=C(S%20)CC(CC)CCCC)S%10)S6)S4)C%21=CC(F)=C(S%21)CC(CC)CCCC)SC(C(C%22=NN(N=C%23%22)CCC(CCCC)CC)=C(C(N(C%24=O)CCCCCCCC)=O)C%24=C%23C%25=CC(F)=C(S%25)C%26=CC%27=C(S%26)C(C%28=CC(F)=C(S%28)CC(CC)CCCC)=C%29C=CSC%29=C%27C%30=CC(F)=C(S%30)CC(CCCC)CC)=C1,CCC(S1)=C(F)C=C1C2=C3C=CSC3=C(C4=CC(F)=C(S4)CC)C5=C2SC(C6=C(F)C=C(C7=C8C(C(N(C8=O)CC)=O)=C(C9=NN(N=C79)CC)C%10=CC(F)=C(C%11=CC%12=C(C%13=C(C(C%14=CC(F)=C(S%14)CC)=C%12S%11)C=C(C%15=C(F)C=C(C%16=C%17C(C(N(C%17=O)CC)=O)=C(C%18=NN(N=C%16%18)CC)C%19=CC(F)=C(C%20=CC%21=C(C%22=C(C(C%23=CC(F)=C(S%23)CC)=C%21S%20)C=C(C%24=C(F)C=C(C%25=C%26C(C(N(C%26=O)CC)=O)=C(C%27=NN(N=C%25%27)CC)C%28=CC(F)=CS%28)S%24)S%22)C%29=CC(F)=C(S%29)CC)S%19)S%15)S%13)C%30=CC(F)=C(S%30)CC)S%10)S6)=C5
1701,BTP-BO,PTzBI-dF,,10.1038/s41467-022-33754-3,0.88,23.2,73.9,,sm,y,8.0,polymer,FC1=CC(C(C2=C/C3=C(CC(CCCC)CCCCCC)C4=C(S3)C(N(C5=C6C7=NSN=C7C8=C5N(C9=C8SC%10=C9SC(/C=C%11C(C%12=CC(F)=C(C=C%12C\%11=C(C#N)/C#N)F)=O)=C%10CC(CCCC)CCCCCC)CC(CCCCCC)CCCC)CC(CCCCCC)CCCC)=C6S4)=O)=C(C/2=C(C#N)/C#N)C=C1F,FC1=CC(C(C2=C/C3=C(CC)C4=C(S3)C(N(C5=C6C7=NSN=C7C8=C5N(C9=C8SC%10=C9SC(/C=C%11C(C%12=CC(F)=C(C=C%12C\%11=C(C#N)/C#N)F)=O)=C%10CC)CC)CC)=C6S4)=O)=C(C/2=C(C#N)/C#N)C=C1F,FC1=C(C2=CC3=C(C4=C(C(C5=CC(F)=C(S5)CC(CCCC)CC)=C3S2)C=C(C6=C(F)C=C(C7=C8C(C(N(C8=O)CCCCCCCC)=O)=C(C9=NN(N=C79)CCC(CCCC)CC)C%10=CC(F)=C(C%11=CC%12=C(C%13=C(C(C%14=CC(F)=C(S%14)CC(CCCC)CC)=C%12S%11)C=C(C%15=C(F)C=C(C%16=C%17C(C(N(C%17=O)CCCCCCCC)=O)=C(C%18=NN(N=C%16%18)CCC(CCCC)CC)C%19=CC(F)=CS%19)S%15)S%13)C%20=CC(F)=C(S%20)CC(CC)CCCC)S%10)S6)S4)C%21=CC(F)=C(S%21)CC(CC)CCCC)SC(C(C%22=NN(N=C%23%22)CCC(CCCC)CC)=C(C(N(C%24=O)CCCCCCCC)=O)C%24=C%23C%25=CC(F)=C(S%25)C%26=CC%27=C(S%26)C(C%28=CC(F)=C(S%28)CC(CC)CCCC)=C%29C=CSC%29=C%27C%30=CC(F)=C(S%30)CC(CCCC)CC)=C1,CCC(S1)=C(F)C=C1C2=C3C=CSC3=C(C4=CC(F)=C(S4)CC)C5=C2SC(C6=C(F)C=C(C7=C8C(C(N(C8=O)CC)=O)=C(C9=NN(N=C79)CC)C%10=CC(F)=C(C%11=CC%12=C(C%13=C(C(C%14=CC(F)=C(S%14)CC)=C%12S%11)C=C(C%15=C(F)C=C(C%16=C%17C(C(N(C%17=O)CC)=O)=C(C%18=NN(N=C%16%18)CC)C%19=CC(F)=C(C%20=CC%21=C(C%22=C(C(C%23=CC(F)=C(S%23)CC)=C%21S%20)C=C(C%24=C(F)C=C(C%25=C%26C(C(N(C%26=O)CC)=O)=C(C%27=NN(N=C%25%27)CC)C%28=CC(F)=CS%28)S%24)S%22)C%29=CC(F)=C(S%29)CC)S%19)S%15)S%13)C%30=CC(F)=C(S%30)CC)S%10)S6)=C5
1702,BTP-Th,PTzBI-dF,,10.1038/s41467-022-33754-3,0.863,25.7,75.4,,sm,y,8.0,polymer,FC1=CC(C(C2=C/C3=C(C4=CC(CCCCCCCC)=CS4)C5=C(S3)C(N(C6=C7C8=NSN=C8C9=C6N(C%10=C9SC%11=C%10SC(/C=C%12C(C%13=CC(F)=C(C=C%13C\%12=C(C#N)/C#N)F)=O)=C%11C%14=CC(CCCCCCCC)=CS%14)CC(CCCCCCCCCCCC)CCCCCCCCCC)CC(CCCCCCCCCCCC)CCCCCCCCCC)=C7S5)=O)=C(C/2=C(C#N)/C#N)C=C1F,FC1=CC(C(C2=C/C3=C(C4=CC(CC)=CS4)C5=C(S3)C(N(C6=C7C8=NSN=C8C9=C6N(C%10=C9SC%11=C%10SC(/C=C%12C(C%13=CC(F)=C(C=C%13C\%12=C(C#N)/C#N)F)=O)=C%11C%14=CC(CC)=CS%14)CC)CC)=C7S5)=O)=C(C/2=C(C#N)/C#N)C=C1F,FC1=C(C2=CC3=C(C4=C(C(C5=CC(F)=C(S5)CC(CCCC)CC)=C3S2)C=C(C6=C(F)C=C(C7=C8C(C(N(C8=O)CCCCCCCC)=O)=C(C9=NN(N=C79)CCC(CCCC)CC)C%10=CC(F)=C(C%11=CC%12=C(C%13=C(C(C%14=CC(F)=C(S%14)CC(CCCC)CC)=C%12S%11)C=C(C%15=C(F)C=C(C%16=C%17C(C(N(C%17=O)CCCCCCCC)=O)=C(C%18=NN(N=C%16%18)CCC(CCCC)CC)C%19=CC(F)=CS%19)S%15)S%13)C%20=CC(F)=C(S%20)CC(CC)CCCC)S%10)S6)S4)C%21=CC(F)=C(S%21)CC(CC)CCCC)SC(C(C%22=NN(N=C%23%22)CCC(CCCC)CC)=C(C(N(C%24=O)CCCCCCCC)=O)C%24=C%23C%25=CC(F)=C(S%25)C%26=CC%27=C(S%26)C(C%28=CC(F)=C(S%28)CC(CC)CCCC)=C%29C=CSC%29=C%27C%30=CC(F)=C(S%30)CC(CCCC)CC)=C1,CCC(S1)=C(F)C=C1C2=C3C=CSC3=C(C4=CC(F)=C(S4)CC)C5=C2SC(C6=C(F)C=C(C7=C8C(C(N(C8=O)CC)=O)=C(C9=NN(N=C79)CC)C%10=CC(F)=C(C%11=CC%12=C(C%13=C(C(C%14=CC(F)=C(S%14)CC)=C%12S%11)C=C(C%15=C(F)C=C(C%16=C%17C(C(N(C%17=O)CC)=O)=C(C%18=NN(N=C%16%18)CC)C%19=CC(F)=C(C%20=CC%21=C(C%22=C(C(C%23=CC(F)=C(S%23)CC)=C%21S%20)C=C(C%24=C(F)C=C(C%25=C%26C(C(N(C%26=O)CC)=O)=C(C%27=NN(N=C%25%27)CC)C%28=CC(F)=CS%28)S%24)S%22)C%29=CC(F)=C(S%29)CC)S%19)S%15)S%13)C%30=CC(F)=C(S%30)CC)S%10)S6)=C5
1703,BTP-TBr,PTzBI-dF,,10.1038/s41467-022-33754-3,0.8440000000000001,26.9,79.2,,sm,y,8.0,polymer,FC1=CC(C(C2=C/C3=C(C4=CC(CCCCCCCC)=C(Br)S4)C5=C(S3)C(N(C6=C7C8=NSN=C8C9=C6N(C%10=C9SC%11=C%10SC(/C=C%12C(C%13=CC(F)=C(C=C%13C\%12=C(C#N)/C#N)F)=O)=C%11C%14=CC(CCCCCCCC)=C(Br)S%14)CC(CCCCCCCCCCCC)CCCCCCCCCC)CC(CCCCCCCCCCCC)CCCCCCCCCC)=C7S5)=O)=C(C/2=C(C#N)/C#N)C=C1F,FC1=CC(C(C2=C/C3=C(C4=CC(CC)=C(Br)S4)C5=C(S3)C(N(C6=C7C8=NSN=C8C9=C6N(C%10=C9SC%11=C%10SC(/C=C%12C(C%13=CC(F)=C(C=C%13C\%12=C(C#N)/C#N)F)=O)=C%11C%14=CC(CC)=C(Br)S%14)CC)CC)=C7S5)=O)=C(C/2=C(C#N)/C#N)C=C1F,FC1=C(C2=CC3=C(C4=C(C(C5=CC(F)=C(S5)CC(CCCC)CC)=C3S2)C=C(C6=C(F)C=C(C7=C8C(C(N(C8=O)CCCCCCCC)=O)=C(C9=NN(N=C79)CCC(CCCC)CC)C%10=CC(F)=C(C%11=CC%12=C(C%13=C(C(C%14=CC(F)=C(S%14)CC(CCCC)CC)=C%12S%11)C=C(C%15=C(F)C=C(C%16=C%17C(C(N(C%17=O)CCCCCCCC)=O)=C(C%18=NN(N=C%16%18)CCC(CCCC)CC)C%19=CC(F)=CS%19)S%15)S%13)C%20=CC(F)=C(S%20)CC(CC)CCCC)S%10)S6)S4)C%21=CC(F)=C(S%21)CC(CC)CCCC)SC(C(C%22=NN(N=C%23%22)CCC(CCCC)CC)=C(C(N(C%24=O)CCCCCCCC)=O)C%24=C%23C%25=CC(F)=C(S%25)C%26=CC%27=C(S%26)C(C%28=CC(F)=C(S%28)CC(CC)CCCC)=C%29C=CSC%29=C%27C%30=CC(F)=C(S%30)CC(CCCC)CC)=C1,CCC(S1)=C(F)C=C1C2=C3C=CSC3=C(C4=CC(F)=C(S4)CC)C5=C2SC(C6=C(F)C=C(C7=C8C(C(N(C8=O)CC)=O)=C(C9=NN(N=C79)CC)C%10=CC(F)=C(C%11=CC%12=C(C%13=C(C(C%14=CC(F)=C(S%14)CC)=C%12S%11)C=C(C%15=C(F)C=C(C%16=C%17C(C(N(C%17=O)CC)=O)=C(C%18=NN(N=C%16%18)CC)C%19=CC(F)=C(C%20=CC%21=C(C%22=C(C(C%23=CC(F)=C(S%23)CC)=C%21S%20)C=C(C%24=C(F)C=C(C%25=C%26C(C(N(C%26=O)CC)=O)=C(C%27=NN(N=C%25%27)CC)C%28=CC(F)=CS%28)S%24)S%22)C%29=CC(F)=C(S%29)CC)S%19)S%15)S%13)C%30=CC(F)=C(S%30)CC)S%10)S6)=C5
1704,L8-OD,PBDB-TF,,10.1038/s41560-021-00820-x,0.89,24.57,74.6,,sm,y,8.0,polymer,N#C/C(C#N)=C1C(C(C2=CC(F)=C(C=C2\1)F)=O)=CC3=C(CC(CCCCCCCCCC)CCCCCCCC)C4=C(C5=C(S4)C(C6=NSN=C6C7=C8N(CC(CCCC)CC)C9=C7SC%10=C9SC(C=C%11C(C%12=CC(F)=C(C=C%12/C%11=C(C#N)/C#N)F)=O)=C%10CC(CCCCCCCCCC)CCCCCCCC)=C8N5CC(CCCC)CC)S3,CCC1=C(/C=C2C(C3=C(C=C(C(F)=C3)F)C\2=C(C#N)\C#N)=O)SC4=C1SC5=C4N(C6=C5C7=NSN=C7C8=C6N(C9=C8SC%10=C9SC(/C=C%11C(C%12=C(C=C(C(F)=C%12)F)C\%11=C(C#N)\C#N)=O)=C%10CC)CC)CC,FC1=C(CC(CCCC)CC)SC(C2=C3C(SC(C4=CC=C(S4)C(SC(C5=CC=C(C6=CC7=C(S6)C(C8=CC(F)=C(CC(CCCC)CC)S8)=C9C(SC(C%10=CC=C(S%10)C(SC(C%11=CC=C(C%12=CC%13=C(S%12)C(C%14=CC(F)=C(CC(CCCC)CC)S%14)=C%15C(SC(C%16=CC=C(S%16)C(SC(C%17=CC=CS%17)=C%18C%19=O)=C%18C(C%20=C(CC(CCCC)CC)SC(CC(CCCC)CC)=C%20%19)=O)=C%15)=C%13C%21=CC(F)=C(CC(CCCC)CC)S%21)S%11)=C%22C%23=O)=C%22C(C%24=C(CC(CCCC)CC)SC(CC(CCCC)CC)=C%24%23)=O)=C9)=C7C%25=CC(F)=C(CC(CCCC)CC)S%25)S5)=C%26C%27=O)=C%26C(C%28=C(CC(CCCC)CC)SC(CC(CCCC)CC)=C%28%27)=O)=C3)=C(C%29=CC(F)=C(CC(CCCC)CC)S%29)C%30=C2SC=C%30)=C1,CCc1sc(-c2c3cc(-c4ccc(-c5sc(-c6ccc(-c7cc8c(-c9cc(F)c(CC)s9)c9sc(-c%10ccc(-c%11sc(-c%12ccc(-c%13cc%14c(-c%15cc(F)c(CC)s%15)c%15sc(-c%16ccc(-c%17sc(-c%18cccs%18)c%18c%17C(=O)c%17c(CC)sc(CC)c%17C%18=O)s%16)cc%15c(-c%15cc(F)c(CC)s%15)c%14s%13)s%12)c%12c%11C(=O)c%11c(CC)sc(CC)c%11C%12=O)s%10)cc9c(-c9cc(F)c(CC)s9)c8s7)s6)c6c5C(=O)c5c(CC)sc(CC)c5C6=O)s4)sc3c(-c3cc(F)c(CC)s3)c3ccsc23)cc1F
1705,L8-HD,PBDB-TF,,10.1038/s41560-021-00820-x,0.88,25.08,78.8,,sm,y,8.0,polymer,N#C/C(C#N)=C1C(C(C2=CC(F)=C(C=C2\1)F)=O)=CC3=C(CC(CCCCCC)CCCCCCCC)C4=C(C5=C(S4)C(C6=NSN=C6C7=C8N(CC(CCCC)CC)C9=C7SC%10=C9SC(C=C%11C(C%12=CC(F)=C(C=C%12/C%11=C(C#N)/C#N)F)=O)=C%10CC(CCCCCC)CCCCCCCC)=C8N5CC(CCCC)CC)S3,CCC1=C(/C=C2C(C3=C(C=C(C(F)=C3)F)C\2=C(C#N)\C#N)=O)SC4=C1SC5=C4N(C6=C5C7=NSN=C7C8=C6N(C9=C8SC%10=C9SC(/C=C%11C(C%12=C(C=C(C(F)=C%12)F)C\%11=C(C#N)\C#N)=O)=C%10CC)CC)CC,FC1=C(CC(CCCC)CC)SC(C2=C3C(SC(C4=CC=C(S4)C(SC(C5=CC=C(C6=CC7=C(S6)C(C8=CC(F)=C(CC(CCCC)CC)S8)=C9C(SC(C%10=CC=C(S%10)C(SC(C%11=CC=C(C%12=CC%13=C(S%12)C(C%14=CC(F)=C(CC(CCCC)CC)S%14)=C%15C(SC(C%16=CC=C(S%16)C(SC(C%17=CC=CS%17)=C%18C%19=O)=C%18C(C%20=C(CC(CCCC)CC)SC(CC(CCCC)CC)=C%20%19)=O)=C%15)=C%13C%21=CC(F)=C(CC(CCCC)CC)S%21)S%11)=C%22C%23=O)=C%22C(C%24=C(CC(CCCC)CC)SC(CC(CCCC)CC)=C%24%23)=O)=C9)=C7C%25=CC(F)=C(CC(CCCC)CC)S%25)S5)=C%26C%27=O)=C%26C(C%28=C(CC(CCCC)CC)SC(CC(CCCC)CC)=C%28%27)=O)=C3)=C(C%29=CC(F)=C(CC(CCCC)CC)S%29)C%30=C2SC=C%30)=C1,CCc1sc(-c2c3cc(-c4ccc(-c5sc(-c6ccc(-c7cc8c(-c9cc(F)c(CC)s9)c9sc(-c%10ccc(-c%11sc(-c%12ccc(-c%13cc%14c(-c%15cc(F)c(CC)s%15)c%15sc(-c%16ccc(-c%17sc(-c%18cccs%18)c%18c%17C(=O)c%17c(CC)sc(CC)c%17C%18=O)s%16)cc%15c(-c%15cc(F)c(CC)s%15)c%14s%13)s%12)c%12c%11C(=O)c%11c(CC)sc(CC)c%11C%12=O)s%10)cc9c(-c9cc(F)c(CC)s9)c8s7)s6)c6c5C(=O)c5c(CC)sc(CC)c5C6=O)s4)sc3c(-c3cc(F)c(CC)s3)c3ccsc23)cc1F
