Repository: brigreens/Meta-analysis_OSCs

This repository contains the data files and analysis notebooks to support the paper "Meta-Analysis of Molecular Design Strategies for Non-Fullerene Acceptor Based Organic Solar Cell Materials" (DOI: 10.26434/chemrxiv-2024-w29b1)

File: general_dataset_analysis/OSC_filtered_with_sidechains.csv (part 51 of 59)
,reported_acceptor,reported_donor,reference,DOI,Voc,Jsc,FF,PCE,acceptor_type,acceptor_class,fused_rings_in_core,donor_type,acc_SMILES_sidechains,acc_SMILES_shortened_sidechains,don_SMILES_sidechains,don_SMILES_shortened_sidechains
1706,Y11,PBDB-TF,,10.1038/s41566-019-0573-5,0.833,26.74,74.33,,sm,y,8.0,polymer,O=C1C2=CC(F)=C(C=C2C(/C1=C/C3=C(CCCCCCCCCCC)C(SC4=C5N(C6=C4C7=NN(N=C7C8=C6N(C9=C8SC%10=C9SC(/C=C%11/C(C%12=C(C%11=O)C=C(F)C(F)=C%12)=C(C#N)\C#N)=C%10CCCCCCCCCCC)CC(CCCC)CC)CC(CCCC)CC)CC(CCCC)CC)=C5S3)=C(C#N)/C#N)F,CCN1N=C2C(C3=C(N(C4=C3SC5=C4SC(/C=C6C(C7=C(C=C(C(F)=C7)F)C\6=C(C#N)\C#N)=O)=C5CC)CC)C8=C2C9=C(C%10=C(S9)C(CC)=C(/C=C%11C(C%12=C(C=C(C(F)=C%12)F)C\%11=C(C#N)\C#N)=O)S%10)N8CC)=N1,FC1=C(CC(CCCC)CC)SC(C2=C3C(SC(C4=CC=C(S4)C(SC(C5=CC=C(C6=CC7=C(S6)C(C8=CC(F)=C(CC(CCCC)CC)S8)=C9C(SC(C%10=CC=C(S%10)C(SC(C%11=CC=C(C%12=CC%13=C(S%12)C(C%14=CC(F)=C(CC(CCCC)CC)S%14)=C%15C(SC(C%16=CC=C(S%16)C(SC(C%17=CC=CS%17)=C%18C%19=O)=C%18C(C%20=C(CC(CCCC)CC)SC(CC(CCCC)CC)=C%20%19)=O)=C%15)=C%13C%21=CC(F)=C(CC(CCCC)CC)S%21)S%11)=C%22C%23=O)=C%22C(C%24=C(CC(CCCC)CC)SC(CC(CCCC)CC)=C%24%23)=O)=C9)=C7C%25=CC(F)=C(CC(CCCC)CC)S%25)S5)=C%26C%27=O)=C%26C(C%28=C(CC(CCCC)CC)SC(CC(CCCC)CC)=C%28%27)=O)=C3)=C(C%29=CC(F)=C(CC(CCCC)CC)S%29)C%30=C2SC=C%30)=C1,CCc1sc(-c2c3cc(-c4ccc(-c5sc(-c6ccc(-c7cc8c(-c9cc(F)c(CC)s9)c9sc(-c%10ccc(-c%11sc(-c%12ccc(-c%13cc%14c(-c%15cc(F)c(CC)s%15)c%15sc(-c%16ccc(-c%17sc(-c%18cccs%18)c%18c%17C(=O)c%17c(CC)sc(CC)c%17C%18=O)s%16)cc%15c(-c%15cc(F)c(CC)s%15)c%14s%13)s%12)c%12c%11C(=O)c%11c(CC)sc(CC)c%11C%12=O)s%10)cc9c(-c9cc(F)c(CC)s9)c8s7)s6)c6c5C(=O)c5c(CC)sc(CC)c5C6=O)s4)sc3c(-c3cc(F)c(CC)s3)c3ccsc23)cc1F
1707,BAF-4CN,PTB7-Th,,10.1038/s41598-019-44232-0,0.898,15.8,68.1,,sm,unfused,3.0,polymer,O=C(/C(S/C1=C(C#N)\C#N)=C/C2=CC=C(C3=NSN=C23)C4=CC(C(CCCCCCCCCC)(C5=C6C=CC(C7=CC=C(C8=NSN=C78)/C=C9S/C(N(C\9=O)CCCCCC)=C(C#N)/C#N)=C5)CCCCCCCCCC)=C6C=C4)N1CCCCCC,CCN1C(/C(S/C1=C(C#N)\C#N)=C/C2=CC=C(C3=NSN=C23)C4=CC(C(CC)(C5=C6C=CC(C7=CC=C(C8=NSN=C78)/C=C9S/C(N(C\9=O)CC)=C(C#N)/C#N)=C5)CC)=C6C=C4)=O,FC1=C(C(OCC(CCCC)CC)=O)SC2=C(SC=C21)C(S3)=CC4=C3C(C5=CC=C(CC(CC)CCCC)S5)=C(C=C(C6=C(C(F)=C(C(OCC(CCCC)CC)=O)S7)C7=C(S6)C(S8)=CC9=C8C(C%10=CC=C(CC(CCCC)CC)S%10)=C(C=C(C%11=C(C(F)=C(C(OCC(CCCC)CC)=O)S%12)C%12=C(S%11)C(S%13)=CC%14=C%13C(C%15=CC=C(CC(CC)CCCC)S%15)=C(C=CS%16)C%16=C%14C%17=CC=C(CC(CC)CCCC)S%17)S%18)C%18=C9C%19=CC=C(CC(CCCC)CC)S%19)S%20)C%20=C4C%21=CC=C(CC(CC)CCCC)S%21,CCOC(=O)c1sc2c(-c3cc4c(-c5ccc(CC)s5)c5sc(-c6sc(-c7cc8c(-c9ccc(CC)s9)c9sc(-c%10sc(-c%11cc%12c(-c%13ccc(CC)s%13)c%13sccc%13c(-c%13ccc(CC)s%13)c%12s%11)c%11sc(C(=O)OCC)c(F)c%10%11)cc9c(-c9ccc(CC)s9)c8s7)c7sc(C(=O)OCC)c(F)c67)cc5c(-c5ccc(CC)s5)c4s3)scc2c1F
1708,BAF-2HDT,PTB7-Th,,10.1038/s41598-019-44232-0,0.902,15.4,71.5,,sm,unfused,3.0,polymer,CCCCCCCCCCC(CCCCCCCCCC)(C1=C2C=CC(C3=CC=C(/C=C4SC(SCCCCCC)=C(SCCCCCC)S\4)C5=NSN=C35)=C1)C6=C2C=CC(C(C7=NSN=C87)=CC=C8/C=C9SC(SCCCCCC)=C(SCCCCCC)S/9)=C6,CCC(CC)(C1=C2C=CC(C3=CC=C(/C=C4SC(SCC)=C(SCC)S\4)C5=NSN=C35)=C1)C6=C2C=CC(C(C7=NSN=C87)=CC=C8/C=C9SC(SCC)=C(SCC)S/9)=C6,FC1=C(C(OCC(CCCC)CC)=O)SC2=C(SC=C21)C(S3)=CC4=C3C(C5=CC=C(CC(CC)CCCC)S5)=C(C=C(C6=C(C(F)=C(C(OCC(CCCC)CC)=O)S7)C7=C(S6)C(S8)=CC9=C8C(C%10=CC=C(CC(CCCC)CC)S%10)=C(C=C(C%11=C(C(F)=C(C(OCC(CCCC)CC)=O)S%12)C%12=C(S%11)C(S%13)=CC%14=C%13C(C%15=CC=C(CC(CC)CCCC)S%15)=C(C=CS%16)C%16=C%14C%17=CC=C(CC(CC)CCCC)S%17)S%18)C%18=C9C%19=CC=C(CC(CCCC)CC)S%19)S%20)C%20=C4C%21=CC=C(CC(CC)CCCC)S%21,CCOC(=O)c1sc2c(-c3cc4c(-c5ccc(CC)s5)c5sc(-c6sc(-c7cc8c(-c9ccc(CC)s9)c9sc(-c%10sc(-c%11cc%12c(-c%13ccc(CC)s%13)c%13sccc%13c(-c%13ccc(CC)s%13)c%12s%11)c%11sc(C(=O)OCC)c(F)c%10%11)cc9c(-c9ccc(CC)s9)c8s7)c7sc(C(=O)OCC)c(F)c67)cc5c(-c5ccc(CC)s5)c4s3)scc2c1F
1709,F8IDT,P3HT,,10.1039/c3cc42293c,0.72,4.82,48.0,,sm,unfused,3.0,polymer,O=C1C2=C(C(/C1=C\C3=CC=C(C4=CC5=C(C6=C(C5(CCCCCCCC)CCCCCCCC)C=C(C7=CC=C(/C=C8C(C9=C(C\8=O)C=CC=C9)=O)S7)C=C6)C=C4)S3)=O)C=CC=C2,O=C1C2=C(C(/C1=C\C3=CC=C(C4=CC5=C(C6=C(C5(CC)CC)C=C(C7=CC=C(/C=C8C(C9=C(C\8=O)C=CC=C9)=O)S7)C=C6)C=C4)S3)=O)C=CC=C2,CCCCCCC1=CSC(C2=C(CCCCCC)C=C(C3=C(CCCCCC)C=C(C4=C(CCCCCC)C=C(C5=C(CCCCCC)C=C(C6=C(CCCCCC)C=CS6)S5)S4)S3)S2)=C1,CCc1cc(C)sc1-c1sc(-c2cc(CC)c(-c3sc(-c4cc(CC)c(-c5sc(C)cc5CC)s4)cc3CC)s2)cc1CC
1710,FEHIDT,P3HT,,10.1039/c3cc42293c,0.95,3.82,67.0,,sm,unfused,3.0,polymer,O=C1C=2C=CC=CC2C(=O)C1=CC=3SC(=CC3)C=4C=CC=5C=6C=CC(=CC6C(C5C4)(CC(CC)CCCC)CC(CC)CCCC)C=7SC(=CC7)C=C8C(=O)C=9C=CC=CC9C8=O,O=C1C2=C(C(/C1=C\C3=CC=C(C4=CC5=C(C6=C(C5(CC)CC)C=C(C7=CC=C(/C=C8C(C9=C(C\8=O)C=CC=C9)=O)S7)C=C6)C=C4)S3)=O)C=CC=C2,CCCCCCC1=CSC(C2=C(CCCCCC)C=C(C3=C(CCCCCC)C=C(C4=C(CCCCCC)C=C(C5=C(CCCCCC)C=C(C6=C(CCCCCC)C=CS6)S5)S4)S3)S2)=C1,CCc1cc(C)sc1-c1sc(-c2cc(CC)c(-c3sc(-c4cc(CC)c(-c5sc(C)cc5CC)s4)cc3CC)s2)cc1CC
1711,Th-PhCHO,P3HT,,10.1039/c3cc47289b,1.03,5.14,45.0,,sm,fused,5.0,polymer,O=C(N(CCCCCCCC)C1=O)C2=C1C(C3=CC=CS3)=C(C4=CC=C(C5=CC=C(CO)C=C5)C6=C4C7=CC=C6)C7=C2C8=CC=CS8,CCN1C(=O)c2c(c(-c3cccs3)c3c(c2-c2cccs2)-c2cccc4c(-c5ccc(CO)cc5)ccc-3c24)C1=O,CCCCCCC1=CSC(C2=C(CCCCCC)C=C(C3=C(CCCCCC)C=C(C4=C(CCCCCC)C=C(C5=C(CCCCCC)C=C(C6=C(CCCCCC)C=CS6)S5)S4)S3)S2)=C1,CCc1cc(C)sc1-c1sc(-c2cc(CC)c(-c3sc(-c4cc(CC)c(-c5sc(C)cc5CC)s4)cc3CC)s2)cc1CC
1712,Bis-PDI-T-di-EG,P3HT,,10.1039/c3cp51475g,0.67,3.83,60.0,,sm,PDI,7.0,polymer,O=C1C2=CC=C3C4=C(C=C5C(=O)N(C(=O)C=6C=C(OCCOC)C(C=7C(OCCOC)=CC(C(=O)N1CC(CC)CCCC)=C2C37)=C4C65)CC(CC)CCCC)C=8SC(=CC8)C=9C=C%10C(=O)N(C(=O)C=%11C=C(OCCOC)C=%12C=%13C(OCCOC)=CC=%14C(=O)N(C(=O)C%15=CC=C(C9C%12C%11%10)C%13C%15%14)CC(CC)CCCC)CC(CC)CCCC,CCN1C(=O)c2ccc3c4c(-c5ccc(-c6cc7c8c(cc(OCOC)c9c%10c(OCOC)cc%11c%12c(ccc(c6c89)c%12%10)C(=O)N(CC)C%11=O)C(=O)N(CC)C7=O)s5)cc5c6c(cc(OCOC)c(c7c(OCOC)cc(c2c37)C1=O)c64)C(=O)N(CC)C5=O,CCCCCCC1=CSC(C2=C(CCCCCC)C=C(C3=C(CCCCCC)C=C(C4=C(CCCCCC)C=C(C5=C(CCCCCC)C=C(C6=C(CCCCCC)C=CS6)S5)S4)S3)S2)=C1,CCc1cc(C)sc1-c1sc(-c2cc(CC)c(-c3sc(-c4cc(CC)c(-c5sc(C)cc5CC)s4)cc3CC)s2)cc1CC
1713,Cz-RH,P3HT,,10.1039/C4CC01695E,1.03,4.69,53.0,,sm,unfused,3.0,polymer,O=C1C(SC(=S)N1CC)=CC=2SC(=CC2)C=3C=CC=4C=5C=CC(=CC5N(C4C3)C(CCCCCCCC)CCCCCCCC)C=6SC(=CC6)C=C7SC(=S)N(C7=O)CC,CCN1C(=O)/C(=C/c2ccc(-c3ccc4c5ccc(-c6ccc(/C=C7\SC(=S)N(CC)C7=O)s6)cc5n(CC)c4c3)s2)SC1=S,CCCCCCC1=CSC(C2=C(CCCCCC)C=C(C3=C(CCCCCC)C=C(C4=C(CCCCCC)C=C(C5=C(CCCCCC)C=C(C6=C(CCCCCC)C=CS6)S5)S4)S3)S2)=C1,CCc1cc(C)sc1-c1sc(-c2cc(CC)c(-c3sc(-c4cc(CC)c(-c5sc(C)cc5CC)s4)cc3CC)s2)cc1CC
1714,Flu-RH,P3HT,,10.1039/C4CC01695E,1.03,5.7,52.0,,sm,unfused,3.0,polymer,O=C1C(SC(=S)N1CC)=CC=2SC(=CC2)C=3C=CC=4C=5C=CC(=CC5C(C4C3)(CCCCCCCC)CCCCCCCC)C=6SC(=CC6)C=C7SC(=S)N(C7=O)CC,CCN1C(=O)/C(=C/c2ccc(-c3ccc4c(c3)C(CC)(CC)c3cc(-c5ccc(/C=C6\SC(=S)N(CC)C6=O)s5)ccc3-4)s2)SC1=S,CCCCCCC1=CSC(C2=C(CCCCCC)C=C(C3=C(CCCCCC)C=C(C4=C(CCCCCC)C=C(C5=C(CCCCCC)C=C(C6=C(CCCCCC)C=CS6)S5)S4)S3)S2)=C1,CCc1cc(C)sc1-c1sc(-c2cc(CC)c(-c3sc(-c4cc(CC)c(-c5sc(C)cc5CC)s4)cc3CC)s2)cc1CC
1715,N6,P3HT,,10.1039/C4RA09668A,1.08,2.06,52.0,,sm,unfused,2.0,polymer,O=C(N1CC(CCCC)CC)C(C2=C1C(S3)=CC=C3C4=CC=C(C5=CC=C(C6=C7C(C(N6CC(CCCC)CC)=O)=C(C8=CC=CS8)N(CC(CCCC)CC)C7=O)S5)C9=NSN=C94)=C(C%10=CC=CS%10)N(CC(CC)CCCC)C2=O,CCN(C(C(S1)=CC=C1C2=CC=C(C3=CC=C(C4=C5C(C(N4CC)=O)=C(C6=CC=CS6)N(CC)C5=O)S3)C7=NSN=C72)=C8C9=C(C%10=CC=CS%10)N(CC)C8=O)C9=O,CCCCCCC1=CSC(C2=C(CCCCCC)C=C(C3=C(CCCCCC)C=C(C4=C(CCCCCC)C=C(C5=C(CCCCCC)C=C(C6=C(CCCCCC)C=CS6)S5)S4)S3)S2)=C1,CCc1cc(C)sc1-c1sc(-c2cc(CC)c(-c3sc(-c4cc(CC)c(-c5sc(C)cc5CC)s4)cc3CC)s2)cc1CC
1716,F(DPP)2B2,P3HT,,10.1039/C4TA06035K,1.18,5.35,50.0,,sm,unfused,3.0,polymer,O=C1C=2C(C(=O)N(C2C=3SC(=CC3)C=4C=CC=5C=6C=CC(=CC6C(C5C4)(CCC)CCC)C=7SC(=CC7)C8=C9C(=O)N(C(C=%10SC(=CC%10)C=%11C=CC=CC%11)=C9C(=O)N8CC(CC)CCCC)CC(CC)CCCC)CC(CC)CCCC)=C(C=%12SC(=CC%12)C=%13C=CC=CC%13)N1CC(CC)CCCC,CCN1C(=O)C2=C(c3ccc(-c4ccc5c(c4)C(CC)(CC)c4cc(-c6ccc(C7=C8C(=O)N(CC)C(c9ccc(-c%10ccccc%10)s9)=C8C(=O)N7CC)s6)ccc4-5)s3)N(CC)C(=O)C2=C1c1ccc(-c2ccccc2)s1,CCCCCCC1=CSC(C2=C(CCCCCC)C=C(C3=C(CCCCCC)C=C(C4=C(CCCCCC)C=C(C5=C(CCCCCC)C=C(C6=C(CCCCCC)C=CS6)S5)S4)S3)S2)=C1,CCc1cc(C)sc1-c1sc(-c2cc(CC)c(-c3sc(-c4cc(CC)c(-c5sc(C)cc5CC)s4)cc3CC)s2)cc1CC
1717,IDT-2BM,PTB7-Th,,10.1039/C7TC00706J,0.826,9.29,52.0,,sm,fused,5.0,polymer,N#CC(C#N)=CC1=CC=C(C=2SC=3C=4C=C5C(=CC4C(C6=CC=C(C=C6)CCCCCC)(C7=CC=C(C=C7)CCCCCC)C3C2)C=8SC(=CC8C5(C9=CC=C(C=C9)CCCCCC)C%10=CC=C(C=C%10)CCCCCC)C%11=CC=C(C=C(C#N)C#N)C%12=NSN=C%12%11)C%13=NSN=C1%13,CCc1ccc(C2(c3ccc(CC)cc3)c3cc4c(cc3-c3sc(-c5ccc(C=C(C#N)C#N)c6nsnc56)cc32)C(c2ccc(CC)cc2)(c2ccc(CC)cc2)c2cc(-c3ccc(C=C(C#N)C#N)c5nsnc35)sc2-4)cc1,FC1=C(C(OCC(CCCC)CC)=O)SC2=C(SC=C21)C(S3)=CC4=C3C(C5=CC=C(CC(CC)CCCC)S5)=C(C=C(C6=C(C(F)=C(C(OCC(CCCC)CC)=O)S7)C7=C(S6)C(S8)=CC9=C8C(C%10=CC=C(CC(CCCC)CC)S%10)=C(C=C(C%11=C(C(F)=C(C(OCC(CCCC)CC)=O)S%12)C%12=C(S%11)C(S%13)=CC%14=C%13C(C%15=CC=C(CC(CC)CCCC)S%15)=C(C=CS%16)C%16=C%14C%17=CC=C(CC(CC)CCCC)S%17)S%18)C%18=C9C%19=CC=C(CC(CCCC)CC)S%19)S%20)C%20=C4C%21=CC=C(CC(CC)CCCC)S%21,CCOC(=O)c1sc2c(-c3cc4c(-c5ccc(CC)s5)c5sc(-c6sc(-c7cc8c(-c9ccc(CC)s9)c9sc(-c%10sc(-c%11cc%12c(-c%13ccc(CC)s%13)c%13sccc%13c(-c%13ccc(CC)s%13)c%12s%11)c%11sc(C(=O)OCC)c(F)c%10%11)cc9c(-c9ccc(CC)s9)c8s7)c7sc(C(=O)OCC)c(F)c67)cc5c(-c5ccc(CC)s5)c4s3)scc2c1F
1718,IDT-2BM,PBDTTT-C-T,,10.1039/C5TA05901A,0.77,10.1,55.1,,sm,fused,5.0,polymer,N#CC(C#N)=CC1=CC=C(C=2SC=3C=4C=C5C(=CC4C(C6=CC=C(C=C6)CCCCCC)(C7=CC=C(C=C7)CCCCCC)C3C2)C=8SC(=CC8C5(C9=CC=C(C=C9)CCCCCC)C%10=CC=C(C=C%10)CCCCCC)C%11=CC=C(C=C(C#N)C#N)C%12=NSN=C%12%11)C%13=NSN=C1%13,CCc1ccc(C2(c3ccc(CC)cc3)c3cc4c(cc3-c3sc(-c5ccc(C=C(C#N)C#N)c6nsnc56)cc32)C(c2ccc(CC)cc2)(c2ccc(CC)cc2)c2cc(-c3ccc(C=C(C#N)C#N)c5nsnc35)sc2-4)cc1,CCCCC(CC)COC(C1=CC2=CSC(C3=CC4=C(C(C5=CC=C(S5)CC(CCCC)CC)=C6C=C(SC6=C4C7=CC=C(S7)CC(CCCC)CC)C8=C9C=C(SC9=C(C%10=CC%11=C(C(C%12=CC=C(S%12)CC(CC)CCCC)=C%13C=C(SC%13=C%11C%14=CC=C(S%14)CC(CC)CCCC)C%15=C%16C=C(SC%16=C(C%17=CC%18=C(C(C%19=CC=C(S%19)CC(CCCC)CC)=C%20C=CSC%20=C%18C%21=CC=C(S%21)CC(CCCC)CC)S%17)S%15)C(OCC(CC)CCCC)=O)S%10)S8)C(OCC(CC)CCCC)=O)S3)=C2S1)=O,CCOC(C1=CC2=CSC(C3=CC4=C(C5=C(C(C6=CC=C(S6)CC)=C4S3)C=C(C7=C8C=C(C(OCC)=O)SC8=C(C9=CC%10=C(C%11=C(C(C%12=CC=C(S%12)CC)=C%10S9)C=C(C%13=C%14C=C(C(OCC)=O)SC%14=C(C%15=CC%16=C(C%17=C(C(C%18=CC=C(S%18)CC)=C%16S%15)C=CS%17)C%19=CC=C(S%19)CC)S%13)S%11)C%20=CC=C(S%20)CC)S7)S5)C%21=CC=C(S%21)CC)=C2S1)=O
1719,IDSe-T-IC,J51,,10.1039/C6EE00315J,0.91,15.2,62.0,,sm,fused,5.0,polymer,O=C(C/1=C\C2=CC(CC(CC)CCCC)=C(C3=CC4=C(C5=CC6=C(C=C5C4(C7=CC=C(C=C7)CCCCCC)C8=CC=C(C=C8)CCCCCC)C([Se]C(C9=C(C=C(S9)/C=C%10C(C%11=C(C\%10=C(C#N)/C#N)C=CC=C%11)=O)CC(CCCC)CC)=C%12)=C%12C6(C%13=CC=C(C=C%13)CCCCCC)C%14=CC=C(C=C%14)CCCCCC)[Se]3)S2)C%15=C(C1=C(C#N)/C#N)C=CC=C%15,CCC1=CC=C(C2(C3=C(C4=C2C=C(C5=C(CC)C=C(/C=C6C(C7=C(C\6=C(C#N)/C#N)C=CC=C7)=O)S5)[Se]4)C=C(C(C8=CC=C(CC)C=C8)(C9=C%10[Se]C(C%11=C(CC)C=C(/C=C%12C(C%13=C(C\%12=C(C#N)/C#N)C=CC=C%13)=O)S%11)=C9)C%14=CC=C(CC)C=C%14)C%10=C3)C%15=CC=C(CC)C=C%15)C=C1,CCCCCCC(CCCCCCCC)CC1=CC=C(S1)C2=C3SC(C4=CC=C(C5=C(C(F)=CC6=NN(CCCCCCCC)N=C65)F)S4)=CC3=C(C7=CC=C(CC(CCCCCCCC)CCCCCC)S7)C8=C2C=C(S8)C9=CC=C(C(C%10=NN(CCCCCCCC)N=C%10%11)=C(F)C(F)=C%11C%12=CC=C(S%12)C%13=CC%14=C(C%15=CC=C(CC(CCCCCCCC)CCCCCC)S%15)C%16=C(C(C%17=CC=C(CC(CCCCCCCC)CCCCCC)S%17)=C%14S%13)C=C(S%16)C%18=CC=C(C(C%19=NN(CCCCCCCC)N=C%19%20)=C(F)C(F)=C%20C%21=CC=C(S%21)C%22=CC%23=C(C%24=CC=C(CC(CCCCCCCC)CCCCCC)S%24)C%25=C(C(C%26=CC=C(CC(CCCCCCCC)CCCCCC)S%26)=C%23S%22)C=C(S%25)C%27=CC=CS%27)S%18)S9,CCc1ccc(-c2c3cc(-c4ccc(-c5c(F)c(F)c(-c6ccc(-c7cc8c(-c9ccc(CC)s9)c9sc(-c%10ccc(-c%11c(F)c(F)c(-c%12ccc(-c%13cc%14c(-c%15ccc(CC)s%15)c%15sc(-c%16ccc(-c%17c(F)c(F)c(-c%18cccs%18)c%18nn(CC)nc%17%18)s%16)cc%15c(-c%15ccc(CC)s%15)c%14s%13)s%12)c%12nn(CC)nc%11%12)s%10)cc9c(-c9ccc(CC)s9)c8s7)s6)c6nn(CC)nc56)s4)sc3c(-c3ccc(CC)s3)c3ccsc23)s1
1720,DPP-FN-DPP,P3HT,,10.1039/C6NJ03938C,0.97,3.2,37.2,,sm,unfused,3.0,polymer,O=C1C=2C=C(C=CC2C=3C=CC(=CC13)C=4SC(=CC4)C5=C6C(=O)N(C(C=7SC=CC7)=C6C(=O)N5CC(CCCC)CCCCCC)CC(CCCC)CCCCCC)C=8SC(=CC8)C9=C%10C(=O)N(C(C=%11SC=CC%11)=C%10C(=O)N9CC(CCCC)CCCCCC)CC(CCCC)CCCCCC,CCN1C(=O)C2=C(c3ccc(-c4ccc5c(c4)C(=O)c4cc(-c6ccc(C7=C8C(=O)N(CC)C(c9cccs9)=C8C(=O)N7CC)s6)ccc4-5)s3)N(CC)C(=O)C2=C1c1cccs1,CCCCCCC1=CSC(C2=C(CCCCCC)C=C(C3=C(CCCCCC)C=C(C4=C(CCCCCC)C=C(C5=C(CCCCCC)C=C(C6=C(CCCCCC)C=CS6)S5)S4)S3)S2)=C1,CCc1cc(C)sc1-c1sc(-c2cc(CC)c(-c3sc(-c4cc(CC)c(-c5sc(C)cc5CC)s4)cc3CC)s2)cc1CC
1721,N7,P3HT,,10.1039/C6RA01558A,1.17,3.16,62.0,,sm,unfused,3.0,polymer,O=C1C=2C(C(=O)N(C2C=3SC=CC3)CC(CC)CCCC)=C(C=4SC(=CC4)C=5C=CC=6C=7C=CC(=CC7N(C6C5)C(CCCCCCCC)CCCCCCCC)C=8SC(=CC8)C9=C%10C(=O)N(C(C=%11SC=CC%11)=C%10C(=O)N9CC(CC)CCCC)CC(CC)CCCC)N1CC(CC)CCCC,CCN1C(=O)C2=C(c3ccc(-c4ccc5c6ccc(-c7ccc(C8=C9C(=O)N(CC)C(c%10cccs%10)=C9C(=O)N8CC)s7)cc6n(CC)c5c4)s3)N(CC)C(=O)C2=C1c1cccs1,CCCCCCC1=CSC(C2=C(CCCCCC)C=C(C3=C(CCCCCC)C=C(C4=C(CCCCCC)C=C(C5=C(CCCCCC)C=C(C6=C(CCCCCC)C=CS6)S5)S4)S3)S2)=C1,CCc1cc(C)sc1-c1sc(-c2cc(CC)c(-c3sc(-c4cc(CC)c(-c5sc(C)cc5CC)s4)cc3CC)s2)cc1CC
1722,F8-DPPTCN,P3HT,,10.1039/C6TA00056H,0.97,6.25,39.0,,sm,unfused,3.0,polymer,N#CC=1SC(=CC1)C=2SC(=CC2)C3=C4C(=O)N(C(C=5SC(=CC5)C=6C=CC=7C=8C=CC(=CC8C(C7C6)(CCCCCCCC)CCCCCCCC)C=9SC(=CC9)C%10=C%11C(=O)N(C(C=%12SC(=CC%12)C=%13SC(C#N)=CC%13)=C%11C(=O)N%10CC(CC)CCCC)CC(CC)CCCC)=C4C(=O)N3CC(CC)CCCC)CC(CC)CCCC,CCN1C(=O)C2=C(c3ccc(-c4ccc(C#N)s4)s3)N(CC)C(=O)C2=C1c1ccc(-c2ccc3c(c2)C(CC)(CC)c2cc(-c4ccc(C5=C6C(=O)N(CC)C(c7ccc(-c8ccc(C#N)s8)s7)=C6C(=O)N5CC)s4)ccc2-3)s1,CCCCCCC1=CSC(C2=C(CCCCCC)C=C(C3=C(CCCCCC)C=C(C4=C(CCCCCC)C=C(C5=C(CCCCCC)C=C(C6=C(CCCCCC)C=CS6)S5)S4)S3)S2)=C1,CCc1cc(C)sc1-c1sc(-c2cc(CC)c(-c3sc(-c4cc(CC)c(-c5sc(C)cc5CC)s4)cc3CC)s2)cc1CC
1723,IDTIDT-IC,PTB7-Th,,10.1039/C6TA00612D,0.94,14.49,47.5,,sm,fused,10.0,polymer,O=C(C(C=CC=C1)=C1C/2=C(C#N)\C#N)C2=C/C3=CC4=C(S3)C(C=C(C(C5=CC=C(CCCCCC)C=C5)(C6=CC=C(CCCCCC)C=C6)C7=C8SC9=C7SC%10=C9C(C%11=CC=C(CCCCCC)C=C%11)(C%12=CC=C(CCCCCC)C=C%12)C%13=C%10C=C(C(C%14=CC=C(CCCCCC)C=C%14)(C%15=CC=C(CCCCCC)C=C%15)C%16=C%17SC(/C=C%18C(C(C=CC=C%19)=C%19C\%18=C(C#N)\C#N)=O)=C%16)C%17=C%13)C8=C%20)=C%20C4(C%21=CC=C(CCCCCC)C=C%21)C%22=CC=C(CCCCCC)C=C%22,CCc1ccc(C2(c3ccc(CC)cc3)c3cc4c(cc3-c3sc(/C=C5\C(=O)c6ccccc6C5=C(C#N)C#N)cc32)C(c2ccc(CC)cc2)(c2ccc(CC)cc2)c2c-4sc3c4c(sc23)-c2cc3c(cc2C4(c2ccc(CC)cc2)c2ccc(CC)cc2)-c2sc(/C=C4\C(=O)c5ccccc5C4=C(C#N)C#N)cc2C3(c2ccc(CC)cc2)c2ccc(CC)cc2)cc1,FC1=C(C(OCC(CCCC)CC)=O)SC2=C(SC=C21)C(S3)=CC4=C3C(C5=CC=C(CC(CC)CCCC)S5)=C(C=C(C6=C(C(F)=C(C(OCC(CCCC)CC)=O)S7)C7=C(S6)C(S8)=CC9=C8C(C%10=CC=C(CC(CCCC)CC)S%10)=C(C=C(C%11=C(C(F)=C(C(OCC(CCCC)CC)=O)S%12)C%12=C(S%11)C(S%13)=CC%14=C%13C(C%15=CC=C(CC(CC)CCCC)S%15)=C(C=CS%16)C%16=C%14C%17=CC=C(CC(CC)CCCC)S%17)S%18)C%18=C9C%19=CC=C(CC(CCCC)CC)S%19)S%20)C%20=C4C%21=CC=C(CC(CC)CCCC)S%21,CCOC(=O)c1sc2c(-c3cc4c(-c5ccc(CC)s5)c5sc(-c6sc(-c7cc8c(-c9ccc(CC)s9)c9sc(-c%10sc(-c%11cc%12c(-c%13ccc(CC)s%13)c%13sccc%13c(-c%13ccc(CC)s%13)c%12s%11)c%11sc(C(=O)OCC)c(F)c%10%11)cc9c(-c9ccc(CC)s9)c8s7)c7sc(C(=O)OCC)c(F)c67)cc5c(-c5ccc(CC)s5)c4s3)scc2c1F
1725,FITP,PTB7-Th,,10.1039/C6TA07368A,0.99,13.24,56.0,,sm,PDI,23.0,polymer,O=C1C2=CC=C3C4=CC=C5C(=O)N(C(=O)C6=CC7=C8C=9SC=%10C=%11C=C%12C(=CC%11C(C%13=CC=C(C=C%13)CCCCCC)(C%14=CC=C(C=C%14)CCCCCC)C%10C9SC8=C%15C=C(C(=O)N1C(CCCCCC)CCCCCC)C2=C3C%15=C7C4=C56)C=%16SC%17=C(SC%18=C%19C=C%20C(=O)N(C(=O)C%21=CC=C%22C=%23C=CC=%24C(=O)N(C(=O)C%25=CC(=C%17%18)C(C%23C%24%25)=C%19C%22=C%21%20)C(CCCCCC)CCCCCC)C(CCCCCC)CCCCCC)C%16C%12(C%26=CC=C(C=C%26)CCCCCC)C%27=CC=C(C=C%27)CCCCCC)C(CCCCCC)CCCCCC,CCc1ccc(C2(c3ccc(CC)cc3)c3cc4c(cc3-c3sc5c(sc6c7cc8c(=O)n(CC)c(=O)c9ccc%10c%11ccc%12c(=O)n(CC)c(=O)c%13cc(c56)c(c%11c%12%13)c7c%10c98)c32)C(c2ccc(CC)cc2)(c2ccc(CC)cc2)c2c-4sc3c2sc2c4cc5c(=O)n(CC)c(=O)c6ccc7c8ccc9c(=O)n(CC)c(=O)c%10cc(c32)c(c8c9%10)c4c7c65)cc1,FC1=C(C(OCC(CCCC)CC)=O)SC2=C(SC=C21)C(S3)=CC4=C3C(C5=CC=C(CC(CC)CCCC)S5)=C(C=C(C6=C(C(F)=C(C(OCC(CCCC)CC)=O)S7)C7=C(S6)C(S8)=CC9=C8C(C%10=CC=C(CC(CCCC)CC)S%10)=C(C=C(C%11=C(C(F)=C(C(OCC(CCCC)CC)=O)S%12)C%12=C(S%11)C(S%13)=CC%14=C%13C(C%15=CC=C(CC(CC)CCCC)S%15)=C(C=CS%16)C%16=C%14C%17=CC=C(CC(CC)CCCC)S%17)S%18)C%18=C9C%19=CC=C(CC(CCCC)CC)S%19)S%20)C%20=C4C%21=CC=C(CC(CC)CCCC)S%21,CCOC(=O)c1sc2c(-c3cc4c(-c5ccc(CC)s5)c5sc(-c6sc(-c7cc8c(-c9ccc(CC)s9)c9sc(-c%10sc(-c%11cc%12c(-c%13ccc(CC)s%13)c%13sccc%13c(-c%13ccc(CC)s%13)c%12s%11)c%11sc(C(=O)OCC)c(F)c%10%11)cc9c(-c9ccc(CC)s9)c8s7)c7sc(C(=O)OCC)c(F)c67)cc5c(-c5ccc(CC)s5)c4s3)scc2c1F
1726,N4,P3HT,,10.1039/C7CC03122J,0.91,6.69,58.0,,sm,fused,4.0,polymer,O=C1C=2C=CC=CC2C(=O)C1=CC=3SC(=CC3)C=4C=C5C(=O)N(C(=O)C6=C(C=C7C(=O)N(C(=O)C4C7=C56)CCCCCCCC)C=8SC(=CC8)C=C9C(=O)C=%10C=CC=CC%10C9=O)CCCCCCCC,CCN1C(=O)c2cc(-c3ccc(C=C4C(=O)c5ccccc5C4=O)s3)c3c4c(cc(-c5ccc(C=C6C(=O)c7ccccc7C6=O)s5)c(c24)C1=O)C(=O)N(CC)C3=O,CCCCCCC1=CSC(C2=C(CCCCCC)C=C(C3=C(CCCCCC)C=C(C4=C(CCCCCC)C=C(C5=C(CCCCCC)C=C(C6=C(CCCCCC)C=CS6)S5)S4)S3)S2)=C1,CCc1cc(C)sc1-c1sc(-c2cc(CC)c(-c3sc(-c4cc(CC)c(-c5sc(C)cc5CC)s4)cc3CC)s2)cc1CC
1727,N3_srivani,P3HT,,10.1039/C7CC03122J,0.87,8.97,61.0,,sm,fused,4.0,polymer,O=C1C(SC(=S)N1CC)=CC=2SC(=CC2)C=3C=C4C(=O)N(C(=O)C5=C(C=C6C(=O)N(C(=O)C3C6=C45)CCCCCCCC)C=7SC(=CC7)C=C8SC(=S)N(C8=O)CC)CCCCCCCC,CCN1C(=O)c2cc(-c3ccc(/C=C4/SC(=S)N(CC)C4=O)s3)c3c4c(cc(-c5ccc(/C=C6/SC(=S)N(CC)C6=O)s5)c(c24)C1=O)C(=O)N(CC)C3=O,CCCCCCC1=CSC(C2=C(CCCCCC)C=C(C3=C(CCCCCC)C=C(C4=C(CCCCCC)C=C(C5=C(CCCCCC)C=C(C6=C(CCCCCC)C=CS6)S5)S4)S3)S2)=C1,CCc1cc(C)sc1-c1sc(-c2cc(CC)c(-c3sc(-c4cc(CC)c(-c5sc(C)cc5CC)s4)cc3CC)s2)cc1CC
1728,FRd2,PTB7-Th,,10.1039/C7CC08237A,0.833,15.7,72.3,,sm,unfused,3.0,polymer,O=C1C(SC(=S)N1CC)=CC=2OC(=CC2)C3=CC=C(C4=NSN=C43)C=5C=CC=6C=7C=CC(=CC7C(C6C5)(CC(CC)CCCC)CC(CC)CCCC)C8=CC=C(C=9OC(=CC9)C=C%10SC(=S)N(C%10=O)CC)C%11=NSN=C%118,CCN1C(=O)/C(=C\c2ccc(-c3ccc(-c4ccc5c(c4)C(CC)(CC)c4cc(-c6ccc(-c7ccc(/C=C8/SC(=S)N(CC)C8=O)o7)c7nsnc67)ccc4-5)c4nsnc34)o2)SC1=S,FC1=C(C(OCC(CCCC)CC)=O)SC2=C(SC=C21)C(S3)=CC4=C3C(C5=CC=C(CC(CC)CCCC)S5)=C(C=C(C6=C(C(F)=C(C(OCC(CCCC)CC)=O)S7)C7=C(S6)C(S8)=CC9=C8C(C%10=CC=C(CC(CCCC)CC)S%10)=C(C=C(C%11=C(C(F)=C(C(OCC(CCCC)CC)=O)S%12)C%12=C(S%11)C(S%13)=CC%14=C%13C(C%15=CC=C(CC(CC)CCCC)S%15)=C(C=CS%16)C%16=C%14C%17=CC=C(CC(CC)CCCC)S%17)S%18)C%18=C9C%19=CC=C(CC(CCCC)CC)S%19)S%20)C%20=C4C%21=CC=C(CC(CC)CCCC)S%21,CCOC(=O)c1sc2c(-c3cc4c(-c5ccc(CC)s5)c5sc(-c6sc(-c7cc8c(-c9ccc(CC)s9)c9sc(-c%10sc(-c%11cc%12c(-c%13ccc(CC)s%13)c%13sccc%13c(-c%13ccc(CC)s%13)c%12s%11)c%11sc(C(=O)OCC)c(F)c%10%11)cc9c(-c9ccc(CC)s9)c8s7)c7sc(C(=O)OCC)c(F)c67)cc5c(-c5ccc(CC)s5)c4s3)scc2c1F
1729,FRdCN2,PTB7-Th,,10.1039/C7CC08440D,0.93,16.0,71.9,,sm,unfused,3.0,polymer,N#CC(C#N)=C1SC(=CC=2OC(=CC2)C3=CC=C(C4=NSN=C43)C=5C=CC=6C=7C=CC(=CC7C(C6C5)(CC(CC)CCCC)CC(CC)CCCC)C8=CC=C(C=9OC(=CC9)C=C%10SC(=C(C#N)C#N)N(C%10=O)CCCCCC)C%11=NSN=C%118)C(=O)N1CCCCCC,CCn1c(=C(C#N)C#N)s/c(=C/c2ccc(-c3ccc(-c4ccc5c(c4)C(CC)(CC)c4cc(-c6ccc(-c7ccc(/C=c8/sc(=C(C#N)C#N)n(CC)c8=O)o7)c7nsnc67)ccc4-5)c4nsnc34)o2)c1=O,FC1=C(C(OCC(CCCC)CC)=O)SC2=C(SC=C21)C(S3)=CC4=C3C(C5=CC=C(CC(CC)CCCC)S5)=C(C=C(C6=C(C(F)=C(C(OCC(CCCC)CC)=O)S7)C7=C(S6)C(S8)=CC9=C8C(C%10=CC=C(CC(CCCC)CC)S%10)=C(C=C(C%11=C(C(F)=C(C(OCC(CCCC)CC)=O)S%12)C%12=C(S%11)C(S%13)=CC%14=C%13C(C%15=CC=C(CC(CC)CCCC)S%15)=C(C=CS%16)C%16=C%14C%17=CC=C(CC(CC)CCCC)S%17)S%18)C%18=C9C%19=CC=C(CC(CCCC)CC)S%19)S%20)C%20=C4C%21=CC=C(CC(CC)CCCC)S%21,CCOC(=O)c1sc2c(-c3cc4c(-c5ccc(CC)s5)c5sc(-c6sc(-c7cc8c(-c9ccc(CC)s9)c9sc(-c%10sc(-c%11cc%12c(-c%13ccc(CC)s%13)c%13sccc%13c(-c%13ccc(CC)s%13)c%12s%11)c%11sc(C(=O)OCC)c(F)c%10%11)cc9c(-c9ccc(CC)s9)c8s7)c7sc(C(=O)OCC)c(F)c67)cc5c(-c5ccc(CC)s5)c4s3)scc2c1F
1730,I-ITIC,PTPDBDT,,10.1039/C7QM00025A,0.95,14.5,65.0,,sm,fused,7.0,polymer,O=C1C2=C(C=C(C=C2)I)C(/C1=C/C3=CC4=C(S3)C5=C(C6=C(C5(C7=CC=C(CCCCCC)C=C7)C8=CC=C(CCCCCC)C=C8)C=C9C(SC%10=C%11SC(/C=C%12/C(C%13=C(C=CC(I)=C%13)C%12=O)=C(C#N)/C#N)=C%10)=C%11C(C%14=CC=C(CCCCCC)C=C%14)(C%15=CC=C(CCCCCC)C=C%15)C9=C6)S4)=C(C#N)/C#N,CCc1ccc(C2(c3ccc(CC)cc3)c3cc4c(cc3-c3sc5cc(/C=C6\C(=O)c7ccc(I)cc7C6=C(C#N)C#N)sc5c32)C(c2ccc(CC)cc2)(c2ccc(CC)cc2)c2c-4sc3cc(/C=C4\C(=O)c5ccc(I)cc5C4=C(C#N)C#N)sc23)cc1,O=C(N1CCCCCCCC)C2=CSC(C(S3)=CC4=C3C(C5=CC=C(CC(CC)CCCC)S5)=C(C=C(C6=C(C(N(CCCCCCCC)C7=O)=O)C7=C(C(S8)=CC9=C8C(C%10=CC=C(CC(CC)CCCC)S%10)=C(C=C(C%11=C(C(N(CCCCCCCC)C%12=O)=O)C%12=C(C(S%13)=CC%14=C%13C(C%15=CC=C(CC(CC)CCCC)S%15)=C(C=CS%16)C%16=C%14C%17=CC=C(CC(CCCC)CC)S%17)S%11)S%18)C%18=C9C%19=CC=C(CC(CCCC)CC)S%19)S6)S%20)C%20=C4C%21=CC=C(CC(CCCC)CC)S%21)=C2C1=O,CCc1ccc(-c2c3cc(-c4sc(-c5cc6c(-c7ccc(CC)s7)c7sc(-c8sc(-c9cc%10c(-c%11ccc(CC)s%11)c%11sc(-c%12scc%13c%12C(=O)N(CC)C%13=O)cc%11c(-c%11ccc(CC)s%11)c%10s9)c9c8C(=O)N(CC)C9=O)cc7c(-c7ccc(CC)s7)c6s5)c5c4C(=O)N(CC)C5=O)sc3c(-c3ccc(CC)s3)c3ccsc23)s1
1731,H1,P3HT,,10.1039/C7QM00084G,1.17,7.74,60.0,,sm,unfused,3.0,polymer,O=C1C=2C(C(=O)N(C2C=3SC=CC3)CC(CC)CCCC)=C(C=4SC(=CC4)C=5C=CC=6C7=CC=C(C=C7C(C6C5)=C8C9=CC(=CC=C9C=%10C=CC(=CC%108)C=%11SC(=CC%11)C%12=C%13C(=O)N(C(C=%14SC=CC%14)=C%13C(=O)N%12CC(CC)CCCC)CC(CC)CCCC)C=%15SC(=CC%15)C%16=C%17C(=O)N(C(C=%18SC=CC%18)=C%17C(=O)N%16CC(CC)CCCC)CC(CC)CCCC)C=%19SC(=CC%19)C%20=C%21C(=O)N(C(C=%22SC=CC%22)=C%21C(=O)N%20CC(CC)CCCC)CC(CC)CCCC)N1CC(CC)CCCC,CCN1C(=O)C2=C(c3ccc(-c4ccc5c(c4)C(=C4c6cc(-c7ccc(C8=C9C(=O)N(CC)C(c%10cccs%10)=C9C(=O)N8CC)s7)ccc6-c6ccc(-c7ccc(C8=C9C(=O)N(CC)C(c%10cccs%10)=C9C(=O)N8CC)s7)cc64)c4cc(-c6ccc(C7=C8C(=O)N(CC)C(c9cccs9)=C8C(=O)N7CC)s6)ccc4-5)s3)N(CC)C(=O)C2=C1c1cccs1,CCCCCCC1=CSC(C2=C(CCCCCC)C=C(C3=C(CCCCCC)C=C(C4=C(CCCCCC)C=C(C5=C(CCCCCC)C=C(C6=C(CCCCCC)C=CS6)S5)S4)S3)S2)=C1,CCc1cc(C)sc1-c1sc(-c2cc(CC)c(-c3sc(-c4cc(CC)c(-c5sc(C)cc5CC)s4)cc3CC)s2)cc1CC
1732,ITIC-Th2,FTAZ,,10.1039/C7QM00547D,0.7509999999999999,17.19,70.07,,sm,fused,7.0,polymer,N#C/C(C#N)=C1C2=C(C(C/1=CC3=CC(SC4=C5C(C6=CC=C(CCCCCC)S6)(C7=CC=C(CCCCCC)S7)C8=C4C=C9C(C%10=C(C9(C%11=CC=C(CCCCCC)S%11)C%12=CC=C(CCCCCC)S%12)C%13=C(C=C(C=C%14C(C%15=C(/C%14=C(C#N)/C#N)C=C(F)C(F)=C%15)=O)S%13)S%10)=C8)=C5S3)=O)C=C(F)C(F)=C2,CCc1ccc(C2(c3ccc(CC)s3)c3cc4c(cc3-c3sc5cc(/C=C6\C(=O)c7cc(F)c(F)cc7C6=C(C#N)C#N)sc5c32)C(c2ccc(CC)s2)(c2ccc(CC)s2)c2c-4sc3cc(/C=C4\C(=O)c5cc(F)c(F)cc5C4=C(C#N)C#N)sc23)s1,CCCCC(CCCCCC)CCC1=C2C=C(C3=CC=C(C4=C(C(F)=C(C5=CC=C(C6=CC(C(CCC(CCCCCC)CCCC)=C7SC(C8=CC=C(C9=C(C(F)=CC%10=NN(CC(CCCCCC)CC)N=C%109)F)S8)=CC7=C%11CCC(CCCCCC)CCCC)=C%11S6)S5)C%12=NN(CC(CCCCCC)CCCC)N=C%124)F)S3)SC2=C(CCC(CCCCCC)CCCC)C%13=C1SC(C%14=CC=C(C(C%15=NN(CC(CCCCCC)CCCC)N=C%15%16)=C(F)C(F)=C%16C%17=CC=C(S%17)C%18=CC%19=C(CCC(CCCCCC)CCCC)C%20=C(C(CCC(CCCCCC)CCCC)=C%19S%18)C=C(S%20)C%21=CC=CS%21)S%14)=C%13,CCc1c2cc(-c3ccc(-c4c(F)c(F)c(-c5ccc(-c6cc7c(CC)c8sc(-c9ccc(-c%10c(F)c(F)c(-c%11ccc(-c%12cc%13c(CC)c%14sc(-c%15ccc(-c%16c(F)c(F)c(-c%17cccs%17)c%17nn(CC)nc%16%17)s%15)cc%14c(CC)c%13s%12)s%11)c%11nn(CC)nc%10%11)s9)cc8c(CC)c7s6)s5)c5nn(CC)nc45)s3)sc2c(CC)c2ccsc12
1733,ITIC-Th3,FTAZ,,10.1039/C7QM00547D,0.9620000000000001,16.34,68.33,,sm,fused,7.0,polymer,N#C/C(C#N)=C1C2=C(C(C/1=CC3=CC(SC4=C5C(C6=CC=C(CCCCCC)S6)(C7=CC=C(CCCCCC)S7)C8=C4C=C9C(C%10=C(C9(C%11=CC=C(CCCCCC)S%11)C%12=CC=C(CCCCCC)S%12)C%13=C(C=C(C=C%14C(C%15=C(/C%14=C(C#N)/C#N)C=C(OC)C(OC)=C%15)=O)S%13)S%10)=C8)=C5S3)=O)C=C(OC)C(OC)=C2,N#C/C(C#N)=C1C2=C(C=CC(OC)=C2)C(C/1=CC3=CC4=C(S3)C(C(C5=CC=C(S5)CCCCCC)(C6=C7C=C8C(C9=C(C%10=C(S9)C=C(S%10)C=C%11C(C%12=C(C=C(C=C%12)OC)/C%11=C(C#N)/C#N)=O)C8(C%13=CC=C(S%13)CCCCCC)C%14=CC=C(S%14)CCCCCC)=C6)C%15=CC=C(S%15)CCCCCC)=C7S4)=O,CCCCC(CCCCCC)CCC1=C2C=C(C3=CC=C(C4=C(C(F)=C(C5=CC=C(C6=CC(C(CCC(CCCCCC)CCCC)=C7SC(C8=CC=C(C9=C(C(F)=CC%10=NN(CC(CCCCCC)CC)N=C%109)F)S8)=CC7=C%11CCC(CCCCCC)CCCC)=C%11S6)S5)C%12=NN(CC(CCCCCC)CCCC)N=C%124)F)S3)SC2=C(CCC(CCCCCC)CCCC)C%13=C1SC(C%14=CC=C(C(C%15=NN(CC(CCCCCC)CCCC)N=C%15%16)=C(F)C(F)=C%16C%17=CC=C(S%17)C%18=CC%19=C(CCC(CCCCCC)CCCC)C%20=C(C(CCC(CCCCCC)CCCC)=C%19S%18)C=C(S%20)C%21=CC=CS%21)S%14)=C%13,CCc1c2cc(-c3ccc(-c4c(F)c(F)c(-c5ccc(-c6cc7c(CC)c8sc(-c9ccc(-c%10c(F)c(F)c(-c%11ccc(-c%12cc%13c(CC)c%14sc(-c%15ccc(-c%16c(F)c(F)c(-c%17cccs%17)c%17nn(CC)nc%16%17)s%15)cc%14c(CC)c%13s%12)s%11)c%11nn(CC)nc%10%11)s9)cc8c(CC)c7s6)s5)c5nn(CC)nc45)s3)sc2c(CC)c2ccsc12
1734,NFTI,PBDB-T,,10.1039/C7QM00585G,0.902,17.82,56.0,,sm,unfused,3.0,polymer,N#CC(C#N)=C1C=2C=CC=CC2C(=O)C1=CC=3SC(C=4C=CC=5C=6C=CC(=CC6C(C5C4)(CCCCCCCC)CCCCCCCC)C=7SC(C=C8C(=O)C=9C=CC=CC9C8=C(C#N)C#N)=C%10C=C(SC7%10)CCCCCCCC)=C%11SC(=CC3%11)CCCCCCCC,CCc1cc2c(C=C3C(=O)c4ccccc4C3=O)sc(-c3ccc4c(c3)C(CC)(CC)c3cc(-c5sc(C=C6C(=O)c7ccccc7C6=O)c6cc(CC)sc56)ccc3-4)c2s1,CCC(CCCC)CC1=CC=C(S1)C2=C3C(SC(C4=CC=C(S4)C(SC(C5=CC=C(C6=CC7=C(S6)C(C8=CC=C(CC(CCCC)CC)S8)=C9C(SC(C%10=CC=C(S%10)C(SC(C%11=CC=C(C%12=CC%13=C(S%12)C(C%14=CC=C(CC(CCCC)CC)S%14)=C%15C(SC(C%16=CC=C(S%16)C(SC(C%17=CC=CS%17)=C%18C%19=O)=C%18C(C%20=C(CC(CCCC)CC)SC(CC(CCCC)CC)=C%20%19)=O)=C%15)=C%13C%21=CC=C(CC(CCCC)CC)S%21)S%11)=C%22C%23=O)=C%22C(C%24=C(CC(CCCC)CC)SC(CC(CCCC)CC)=C%24%23)=O)=C9)=C7C%25=CC=C(CC(CCCC)CC)S%25)S5)=C%26C%27=O)=C%26C(C%28=C(CC(CCCC)CC)SC(CC(CCCC)CC)=C%28%27)=O)=C3)=C(C%29=CC=C(CC(CCCC)CC)S%29)C%30=C2SC=C%30,CCc1ccc(-c2c3cc(-c4ccc(-c5sc(-c6ccc(-c7cc8c(-c9ccc(CC)s9)c9sc(-c%10ccc(-c%11sc(-c%12ccc(-c%13cc%14c(-c%15ccc(CC)s%15)c%15sc(-c%16ccc(-c%17sc(-c%18cccs%18)c%18c%17C(=O)c%17c(CC)sc(CC)c%17C%18=O)s%16)cc%15c(-c%15ccc(CC)s%15)c%14s%13)s%12)c%12c%11C(=O)c%11c(CC)sc(CC)c%11C%12=O)s%10)cc9c(-c9ccc(CC)s9)c8s7)s6)c6c5C(=O)c5c(CC)sc(CC)c5C6=O)s4)sc3c(-c3ccc(CC)s3)c3ccsc23)s1
1735,DTCC-IC,PTB7-Th,,10.1039/C7TA01143A,0.95,11.23,56.2,,sm,fused,7.0,polymer,N#CC(C#N)=C1C=2C=CC=CC2C(=O)C1=CC=3SC=4C=5C=C6C(=CC5C(C7=CC=C(OCCCCCCCC)C=C7)(C8=CC=C(OCCCCCCCC)C=C8)C4C3)C=9C=C%10C(=CC9N6CCCCCCCC)C=%11SC(C=C%12C(=O)C=%13C=CC=CC%13C%12=C(C#N)C#N)=CC%11C%10(C%14=CC=C(OCCCCCCCC)C=C%14)C%15=CC=C(OCCCCCCCC)C=C%15,N#C/C(C#N)=C1C2=C(C(C/1=CC3=CC4=C(C5=C(C(C6=CC=C(C=C6)OCC)4C7=CC=C(C=C7)OCC)C=C(C8=C(N9CC)C=C(C%10=C(C%11(C%12=CC=C(C=C%12)OCC)C%13=CC=C(C=C%13)OCC)C=C(C=C%14C(C%15=C(/C%14=C(C#N)/C#N)C=CC=C%15)=O)S%10)C%11=C8)C9=C5)S3)=O)C=CC=C2,FC1=C(C(OCC(CCCC)CC)=O)SC2=C(SC=C21)C(S3)=CC4=C3C(C5=CC=C(CC(CC)CCCC)S5)=C(C=C(C6=C(C(F)=C(C(OCC(CCCC)CC)=O)S7)C7=C(S6)C(S8)=CC9=C8C(C%10=CC=C(CC(CCCC)CC)S%10)=C(C=C(C%11=C(C(F)=C(C(OCC(CCCC)CC)=O)S%12)C%12=C(S%11)C(S%13)=CC%14=C%13C(C%15=CC=C(CC(CC)CCCC)S%15)=C(C=CS%16)C%16=C%14C%17=CC=C(CC(CC)CCCC)S%17)S%18)C%18=C9C%19=CC=C(CC(CCCC)CC)S%19)S%20)C%20=C4C%21=CC=C(CC(CC)CCCC)S%21,CCOC(=O)c1sc2c(-c3cc4c(-c5ccc(CC)s5)c5sc(-c6sc(-c7cc8c(-c9ccc(CC)s9)c9sc(-c%10sc(-c%11cc%12c(-c%13ccc(CC)s%13)c%13sccc%13c(-c%13ccc(CC)s%13)c%12s%11)c%11sc(C(=O)OCC)c(F)c%10%11)cc9c(-c9ccc(CC)s9)c8s7)c7sc(C(=O)OCC)c(F)c67)cc5c(-c5ccc(CC)s5)c4s3)scc2c1F
1736,ITTIC,PBDB-T,,10.1039/C7TA01554B,0.92,15.93,62.0,,sm,fused,7.0,polymer,N#CC(C#N)=C1C=2C=CC=CC2C(=O)C1=CC=3SC(=CC3)C=4SC5=C(SC=6C=7C=C8C(=CC7C(C9=CC=C(C=C9)CCCCCC)(C%10=CC=C(C=C%10)CCCCCC)C56)C=%11SC=%12C=C(SC%12C%11C8(C%13=CC=C(C=C%13)CCCCCC)C%14=CC=C(C=C%14)CCCCCC)C=%15SC(=CC%15)C=C%16C(=O)C=%17C=CC=CC%17C%16=C(C#N)C#N)C4,CCc1ccc(C2(c3ccc(CC)cc3)c3cc4c(cc3-c3sc5cc(-c6ccc(/C=C7\C(=O)c8ccccc8C7=C(C#N)C#N)s6)sc5c32)C(c2ccc(CC)cc2)(c2ccc(CC)cc2)c2c-4sc3cc(-c4ccc(/C=C5\C(=O)c6ccccc6C5=C(C#N)C#N)s4)sc23)cc1,CCC(CCCC)CC1=CC=C(S1)C2=C3C(SC(C4=CC=C(S4)C(SC(C5=CC=C(C6=CC7=C(S6)C(C8=CC=C(CC(CCCC)CC)S8)=C9C(SC(C%10=CC=C(S%10)C(SC(C%11=CC=C(C%12=CC%13=C(S%12)C(C%14=CC=C(CC(CCCC)CC)S%14)=C%15C(SC(C%16=CC=C(S%16)C(SC(C%17=CC=CS%17)=C%18C%19=O)=C%18C(C%20=C(CC(CCCC)CC)SC(CC(CCCC)CC)=C%20%19)=O)=C%15)=C%13C%21=CC=C(CC(CCCC)CC)S%21)S%11)=C%22C%23=O)=C%22C(C%24=C(CC(CCCC)CC)SC(CC(CCCC)CC)=C%24%23)=O)=C9)=C7C%25=CC=C(CC(CCCC)CC)S%25)S5)=C%26C%27=O)=C%26C(C%28=C(CC(CCCC)CC)SC(CC(CCCC)CC)=C%28%27)=O)=C3)=C(C%29=CC=C(CC(CCCC)CC)S%29)C%30=C2SC=C%30,CCc1ccc(-c2c3cc(-c4ccc(-c5sc(-c6ccc(-c7cc8c(-c9ccc(CC)s9)c9sc(-c%10ccc(-c%11sc(-c%12ccc(-c%13cc%14c(-c%15ccc(CC)s%15)c%15sc(-c%16ccc(-c%17sc(-c%18cccs%18)c%18c%17C(=O)c%17c(CC)sc(CC)c%17C%18=O)s%16)cc%15c(-c%15ccc(CC)s%15)c%14s%13)s%12)c%12c%11C(=O)c%11c(CC)sc(CC)c%11C%12=O)s%10)cc9c(-c9ccc(CC)s9)c8s7)s6)c6c5C(=O)c5c(CC)sc(CC)c5C6=O)s4)sc3c(-c3ccc(CC)s3)c3ccsc23)s1
1737,PY-1,P1_mishra,,10.1039/C7TA04703G,0.83,10.53,56.0,,sm,unfused,3.0,polymer,N#CC=1C(=O)N(C(=O)C(=CC=2SC(C=3SC(C=4SC=5C=6SC(=CC6N(C5C4)C(CCCCCCCC)CCCCCCCC)C=7SC(=CC7CCCCCC)C=8SC(C=C9C(=O)N(C(=O)C(C#N)=C9C)CCCC)=CC8CCCCCC)=C(C3)CCCCCC)=C(C2)CCCCCC)C1C)CCCC,CCc1cc(/C=C2\C(=O)N(CC)C(=O)C(C#N)=C2C)sc1-c1cc(CC)c(-c2cc3c(s2)c2sc(-c4sc(-c5sc(/C=C6/C(=O)N(CC)C(=O)[C@H](C#N)[C@H]6C)cc5CC)cc4CC)cc2n3CC)s1,CCCCCCCCCCCCOC1=C2SC(C3=CC=C(C(C4=NSN=C45)=CC=C5C6=CC=C(S6)C7=CC(C(OCCCCCCCCCCCC)=C8SC(C9=CC=C(C(C%10=NSN=C%10%11)=CC=C%11C%12=CC=C(S%12)C%13=CC(C(OCCCCCCCCCCCC)=C%14SC(C%15=CC=CS%15)=CC%14=C%16OCCCCCCCCCCCC)=C%16S%13)S9)=CC8=C%17OCCCCCCCCCCCC)=C%17S7)S3)=CC2=C(OCCCCCCCCCCCC)C%18=C1C=C(C%19=CC=C(C%20=CC=CC%21=NSN=C%21%20)S%19)S%18,CCOc1c2cc(-c3ccc(-c4ccc(-c5ccc(-c6cc7c(OCC)c8sc(-c9ccc(-c%10ccc(-c%11ccc(-c%12cc%13c(OCC)c%14sc(-c%15ccc(-c%16ccc(-c%17cccs%17)c%17nsnc%16%17)s%15)cc%14c(OCC)c%13s%12)s%11)c%11nsnc%10%11)s9)cc8c(OCC)c7s6)s5)c5nsnc45)s3)sc2c(OCC)c2ccsc12
1738,DCI-2,P1_mishra,,10.1039/C7TA04703G,0.8,13.77,63.0,,sm,unfused,3.0,polymer,N#CC(C#N)=C1C(=CC=2SC(C=3SC(C=4SC=5C=6SC(=CC6N(C5C4)C(CCCCCCCC)CCCCCCCC)C=7SC(=CC7CCCCCC)C=8SC(C=C9C(=O)C=%10C=CC=CC%10C9=C(C#N)C#N)=CC8CCCCCC)=C(C3)CCCCCC)=C(C2)CCCCCC)C(=O)C=%11C=CC=CC%111,CCc1cc(/C=C2\C(=O)c3ccccc3C2=C(C#N)C#N)sc1-c1cc(CC)c(-c2cc3c(s2)c2sc(-c4sc(-c5sc(/C=C6\C(=O)c7ccccc7C6=C(C#N)C#N)cc5CC)cc4CC)cc2n3CC)s1,CCCCCCCCCCCCOC1=C2SC(C3=CC=C(C(C4=NSN=C45)=CC=C5C6=CC=C(S6)C7=CC(C(OCCCCCCCCCCCC)=C8SC(C9=CC=C(C(C%10=NSN=C%10%11)=CC=C%11C%12=CC=C(S%12)C%13=CC(C(OCCCCCCCCCCCC)=C%14SC(C%15=CC=CS%15)=CC%14=C%16OCCCCCCCCCCCC)=C%16S%13)S9)=CC8=C%17OCCCCCCCCCCCC)=C%17S7)S3)=CC2=C(OCCCCCCCCCCCC)C%18=C1C=C(C%19=CC=C(C%20=CC=CC%21=NSN=C%21%20)S%19)S%18,CCOc1c2cc(-c3ccc(-c4ccc(-c5ccc(-c6cc7c(OCC)c8sc(-c9ccc(-c%10ccc(-c%11ccc(-c%12cc%13c(OCC)c%14sc(-c%15ccc(-c%16ccc(-c%17cccs%17)c%17nsnc%16%17)s%15)cc%14c(OCC)c%13s%12)s%11)c%11nsnc%10%11)s9)cc8c(OCC)c7s6)s5)c5nsnc45)s3)sc2c(OCC)c2ccsc12
1739,IDT-T,PTB7-Th,,10.1039/C7TA05774A,0.84,9.54,50.9,,sm,fused,5.0,polymer,N#C/C(C#N)=C1C2=C(C(C/1=CC3=CC=C(C4=CC5=C(C6=C(C(C7=CC=C(CCCCCC)C=C7)5C8=CC=C(CCCCCC)C=C8)C=C(C9=C(C%10(C%11=CC=C(CCCCCC)C=C%11)C%12=CC=C(CCCCCC)C=C%12)C=C(C%13=CC=C(C=C%14C(C%15=C(/C%14=C(C#N)/C#N)C=CC=C%15)=O)S%13)S9)C%10=C6)S4)S3)=O)C=CC=C2,CCc1ccc(C2(c3ccc(CC)cc3)c3cc4c(cc3-c3sc(-c5ccc(/C=C6\C(=O)c7ccccc7C6=C(C#N)C#N)s5)cc32)C(c2ccc(CC)cc2)(c2ccc(CC)cc2)c2cc(-c3ccc(/C=C5\C(=O)c6ccccc6C5=C(C#N)C#N)s3)sc2-4)cc1,FC1=C(C(OCC(CCCC)CC)=O)SC2=C(SC=C21)C(S3)=CC4=C3C(C5=CC=C(CC(CC)CCCC)S5)=C(C=C(C6=C(C(F)=C(C(OCC(CCCC)CC)=O)S7)C7=C(S6)C(S8)=CC9=C8C(C%10=CC=C(CC(CCCC)CC)S%10)=C(C=C(C%11=C(C(F)=C(C(OCC(CCCC)CC)=O)S%12)C%12=C(S%11)C(S%13)=CC%14=C%13C(C%15=CC=C(CC(CC)CCCC)S%15)=C(C=CS%16)C%16=C%14C%17=CC=C(CC(CC)CCCC)S%17)S%18)C%18=C9C%19=CC=C(CC(CCCC)CC)S%19)S%20)C%20=C4C%21=CC=C(CC(CC)CCCC)S%21,CCOC(=O)c1sc2c(-c3cc4c(-c5ccc(CC)s5)c5sc(-c6sc(-c7cc8c(-c9ccc(CC)s9)c9sc(-c%10sc(-c%11cc%12c(-c%13ccc(CC)s%13)c%13sccc%13c(-c%13ccc(CC)s%13)c%12s%11)c%11sc(C(=O)OCC)c(F)c%10%11)cc9c(-c9ccc(CC)s9)c8s7)c7sc(C(=O)OCC)c(F)c67)cc5c(-c5ccc(CC)s5)c4s3)scc2c1F
1740,NTIC-F,PBDB-T,,10.1039/C7TA05809H,0.812,15.04,66.3,,sm,fused,6.0,polymer,N#C/C(C#N)=C1C2=C(C(C/1=CC3=CC4=C(C5=C(C(C6=CC=C(CCCCCC)C=C6)4C7=CC=C(CCCCCC)C=C7)C(C=CC8=C9C(C%10=CC=C(CCCCCC)C=C%10)(C%11=CC=C(CCCCCC)C=C%11)C%12=C8SC(C=C%13C(C%14=C(/C%13=C(C#N)/C#N)C=C(F)C=C%14)=O)=C%12)=C9C=C5)S3)=O)C=CC(F)=C2,CCc1ccc(C2(c3ccc(CC)cc3)c3cc(/C=C4\C(=O)c5ccc(F)cc5C4=C(C#N)C#N)sc3-c3c2ccc2c4c(ccc32)C(c2ccc(CC)cc2)(c2ccc(CC)cc2)c2cc(/C=C3\C(=O)c5ccc(F)cc5C3=C(C#N)C#N)sc2-4)cc1,CCC(CCCC)CC1=CC=C(S1)C2=C3C(SC(C4=CC=C(S4)C(SC(C5=CC=C(C6=CC7=C(S6)C(C8=CC=C(CC(CCCC)CC)S8)=C9C(SC(C%10=CC=C(S%10)C(SC(C%11=CC=C(C%12=CC%13=C(S%12)C(C%14=CC=C(CC(CCCC)CC)S%14)=C%15C(SC(C%16=CC=C(S%16)C(SC(C%17=CC=CS%17)=C%18C%19=O)=C%18C(C%20=C(CC(CCCC)CC)SC(CC(CCCC)CC)=C%20%19)=O)=C%15)=C%13C%21=CC=C(CC(CCCC)CC)S%21)S%11)=C%22C%23=O)=C%22C(C%24=C(CC(CCCC)CC)SC(CC(CCCC)CC)=C%24%23)=O)=C9)=C7C%25=CC=C(CC(CCCC)CC)S%25)S5)=C%26C%27=O)=C%26C(C%28=C(CC(CCCC)CC)SC(CC(CCCC)CC)=C%28%27)=O)=C3)=C(C%29=CC=C(CC(CCCC)CC)S%29)C%30=C2SC=C%30,CCc1ccc(-c2c3cc(-c4ccc(-c5sc(-c6ccc(-c7cc8c(-c9ccc(CC)s9)c9sc(-c%10ccc(-c%11sc(-c%12ccc(-c%13cc%14c(-c%15ccc(CC)s%15)c%15sc(-c%16ccc(-c%17sc(-c%18cccs%18)c%18c%17C(=O)c%17c(CC)sc(CC)c%17C%18=O)s%16)cc%15c(-c%15ccc(CC)s%15)c%14s%13)s%12)c%12c%11C(=O)c%11c(CC)sc(CC)c%11C%12=O)s%10)cc9c(-c9ccc(CC)s9)c8s7)s6)c6c5C(=O)c5c(CC)sc(CC)c5C6=O)s4)sc3c(-c3ccc(CC)s3)c3ccsc23)s1
1741,NTIC-Me,PBDB-T,,10.1039/C7TA05809H,0.963,13.03,66.2,,sm,fused,6.0,polymer,N#C/C(C#N)=C1C2=C(C(C/1=CC3=CC4=C(C5=C(C(C6=CC=C(CCCCCC)C=C6)4C7=CC=C(CCCCCC)C=C7)C(C=CC8=C9C(C%10=CC=C(CCCCCC)C=C%10)(C%11=CC=C(CCCCCC)C=C%11)C%12=C8SC(C=C%13C(C%14=C(/C%13=C(C#N)/C#N)C=C(C)C=C%14)=O)=C%12)=C9C=C5)S3)=O)C=CC(C)=C2,CCc1ccc(C2(c3ccc(CC)cc3)c3cc(/C=C4\C(=O)c5ccc(C)cc5C4=C(C#N)C#N)sc3-c3c2ccc2c4c(ccc32)C(c2ccc(CC)cc2)(c2ccc(CC)cc2)c2cc(/C=C3\C(=O)c5ccc(C)cc5C3=C(C#N)C#N)sc2-4)cc1,CCC(CCCC)CC1=CC=C(S1)C2=C3C(SC(C4=CC=C(S4)C(SC(C5=CC=C(C6=CC7=C(S6)C(C8=CC=C(CC(CCCC)CC)S8)=C9C(SC(C%10=CC=C(S%10)C(SC(C%11=CC=C(C%12=CC%13=C(S%12)C(C%14=CC=C(CC(CCCC)CC)S%14)=C%15C(SC(C%16=CC=C(S%16)C(SC(C%17=CC=CS%17)=C%18C%19=O)=C%18C(C%20=C(CC(CCCC)CC)SC(CC(CCCC)CC)=C%20%19)=O)=C%15)=C%13C%21=CC=C(CC(CCCC)CC)S%21)S%11)=C%22C%23=O)=C%22C(C%24=C(CC(CCCC)CC)SC(CC(CCCC)CC)=C%24%23)=O)=C9)=C7C%25=CC=C(CC(CCCC)CC)S%25)S5)=C%26C%27=O)=C%26C(C%28=C(CC(CCCC)CC)SC(CC(CCCC)CC)=C%28%27)=O)=C3)=C(C%29=CC=C(CC(CCCC)CC)S%29)C%30=C2SC=C%30,CCc1ccc(-c2c3cc(-c4ccc(-c5sc(-c6ccc(-c7cc8c(-c9ccc(CC)s9)c9sc(-c%10ccc(-c%11sc(-c%12ccc(-c%13cc%14c(-c%15ccc(CC)s%15)c%15sc(-c%16ccc(-c%17sc(-c%18cccs%18)c%18c%17C(=O)c%17c(CC)sc(CC)c%17C%18=O)s%16)cc%15c(-c%15ccc(CC)s%15)c%14s%13)s%12)c%12c%11C(=O)c%11c(CC)sc(CC)c%11C%12=O)s%10)cc9c(-c9ccc(CC)s9)c8s7)s6)c6c5C(=O)c5c(CC)sc(CC)c5C6=O)s4)sc3c(-c3ccc(CC)s3)c3ccsc23)s1
1742,NTIC-OMe,PBDB-T,,10.1039/C7TA05809H,0.965,13.52,66.0,,sm,fused,6.0,polymer,N#C/C(C#N)=C1C2=C(C(C/1=CC3=CC4=C(C5=C(C(C6=CC=C(CCCCCC)C=C6)4C7=CC=C(CCCCCC)C=C7)C(C=CC8=C9C(C%10=CC=C(CCCCCC)C=C%10)(C%11=CC=C(CCCCCC)C=C%11)C%12=C8SC(C=C%13C(C%14=C(/C%13=C(C#N)/C#N)C=C(OC)C=C%14)=O)=C%12)=C9C=C5)S3)=O)C=CC(OC)=C2,CCc1ccc(C2(c3ccc(CC)cc3)c3cc(/C=C4\C(=O)c5ccc(OC)cc5C4=C(C#N)C#N)sc3-c3c2ccc2c4c(ccc32)C(c2ccc(CC)cc2)(c2ccc(CC)cc2)c2cc(/C=C3\C(=O)c5ccc(OC)cc5C3=C(C#N)C#N)sc2-4)cc1,CCC(CCCC)CC1=CC=C(S1)C2=C3C(SC(C4=CC=C(S4)C(SC(C5=CC=C(C6=CC7=C(S6)C(C8=CC=C(CC(CCCC)CC)S8)=C9C(SC(C%10=CC=C(S%10)C(SC(C%11=CC=C(C%12=CC%13=C(S%12)C(C%14=CC=C(CC(CCCC)CC)S%14)=C%15C(SC(C%16=CC=C(S%16)C(SC(C%17=CC=CS%17)=C%18C%19=O)=C%18C(C%20=C(CC(CCCC)CC)SC(CC(CCCC)CC)=C%20%19)=O)=C%15)=C%13C%21=CC=C(CC(CCCC)CC)S%21)S%11)=C%22C%23=O)=C%22C(C%24=C(CC(CCCC)CC)SC(CC(CCCC)CC)=C%24%23)=O)=C9)=C7C%25=CC=C(CC(CCCC)CC)S%25)S5)=C%26C%27=O)=C%26C(C%28=C(CC(CCCC)CC)SC(CC(CCCC)CC)=C%28%27)=O)=C3)=C(C%29=CC=C(CC(CCCC)CC)S%29)C%30=C2SC=C%30,CCc1ccc(-c2c3cc(-c4ccc(-c5sc(-c6ccc(-c7cc8c(-c9ccc(CC)s9)c9sc(-c%10ccc(-c%11sc(-c%12ccc(-c%13cc%14c(-c%15ccc(CC)s%15)c%15sc(-c%16ccc(-c%17sc(-c%18cccs%18)c%18c%17C(=O)c%17c(CC)sc(CC)c%17C%18=O)s%16)cc%15c(-c%15ccc(CC)s%15)c%14s%13)s%12)c%12c%11C(=O)c%11c(CC)sc(CC)c%11C%12=O)s%10)cc9c(-c9ccc(CC)s9)c8s7)s6)c6c5C(=O)c5c(CC)sc(CC)c5C6=O)s4)sc3c(-c3ccc(CC)s3)c3ccsc23)s1
1743,NTIC,PBDB-T,,10.1039/C7TA05809H,0.935,13.55,68.1,,sm,fused,6.0,polymer,N#CC(C#N)=C1C=2C=CC=CC2C(=O)C1=CC=3SC=4C=5C=CC6=C(C=CC=7C=8SC(C=C9C(=O)C=%10C=CC=CC%10C9=C(C#N)C#N)=CC8C(C%11=CC=C(C=C%11)CCCCCC)(C%12=CC=C(C=C%12)CCCCCC)C76)C5C(C%13=CC=C(C=C%13)CCCCCC)(C%14=CC=C(C=C%14)CCCCCC)C4C3,CCc1ccc(C2(c3ccc(CC)cc3)c3cc(/C=C4\C(=O)c5ccccc5C4=C(C#N)C#N)sc3-c3c2ccc2c4c(ccc32)C(c2ccc(CC)cc2)(c2ccc(CC)cc2)c2cc(/C=C3\C(=O)c5ccccc5C3=C(C#N)C#N)sc2-4)cc1,CCC(CCCC)CC1=CC=C(S1)C2=C3C(SC(C4=CC=C(S4)C(SC(C5=CC=C(C6=CC7=C(S6)C(C8=CC=C(CC(CCCC)CC)S8)=C9C(SC(C%10=CC=C(S%10)C(SC(C%11=CC=C(C%12=CC%13=C(S%12)C(C%14=CC=C(CC(CCCC)CC)S%14)=C%15C(SC(C%16=CC=C(S%16)C(SC(C%17=CC=CS%17)=C%18C%19=O)=C%18C(C%20=C(CC(CCCC)CC)SC(CC(CCCC)CC)=C%20%19)=O)=C%15)=C%13C%21=CC=C(CC(CCCC)CC)S%21)S%11)=C%22C%23=O)=C%22C(C%24=C(CC(CCCC)CC)SC(CC(CCCC)CC)=C%24%23)=O)=C9)=C7C%25=CC=C(CC(CCCC)CC)S%25)S5)=C%26C%27=O)=C%26C(C%28=C(CC(CCCC)CC)SC(CC(CCCC)CC)=C%28%27)=O)=C3)=C(C%29=CC=C(CC(CCCC)CC)S%29)C%30=C2SC=C%30,CCc1ccc(-c2c3cc(-c4ccc(-c5sc(-c6ccc(-c7cc8c(-c9ccc(CC)s9)c9sc(-c%10ccc(-c%11sc(-c%12ccc(-c%13cc%14c(-c%15ccc(CC)s%15)c%15sc(-c%16ccc(-c%17sc(-c%18cccs%18)c%18c%17C(=O)c%17c(CC)sc(CC)c%17C%18=O)s%16)cc%15c(-c%15ccc(CC)s%15)c%14s%13)s%12)c%12c%11C(=O)c%11c(CC)sc(CC)c%11C%12=O)s%10)cc9c(-c9ccc(CC)s9)c8s7)s6)c6c5C(=O)c5c(CC)sc(CC)c5C6=O)s4)sc3c(-c3ccc(CC)s3)c3ccsc23)s1
1744,IDT-T-N,PBDB-T,,10.1039/C7TA06631G,0.94,14.03,56.11,,sm,fused,5.0,polymer,N#CC(C#N)=C1C(=CC=2SC(C=3SC=4C=5C=C6C(=CC5C(C7=CC=C(C=C7)CCCCCC)(C8=CC=C(C=C8)CCCCCC)C4C3)C=9SC(=CC9C6(C%10=CC=C(C=C%10)CCCCCC)C%11=CC=C(C=C%11)CCCCCC)C=%12SC(C=C%13C(=O)C%14=CC=%15C=CC=CC%15C=C%14C%13=C(C#N)C#N)=CC%12CC(CC)CCCC)=C(C2)CC(CC)CCCC)C(=O)C%16=CC=%17C=CC=CC%17C=C%161,CCc1ccc(C2(c3ccc(CC)cc3)c3cc4c(cc3-c3sc(-c5sc(/C=C6\C(=O)c7cc8ccccc8cc7C6=C(C#N)C#N)cc5CC)cc32)C(c2ccc(CC)cc2)(c2ccc(CC)cc2)c2cc(-c3sc(/C=C5\C(=O)c6cc7ccccc7cc6C5=C(C#N)C#N)cc3CC)sc2-4)cc1,CCC(CCCC)CC1=CC=C(S1)C2=C3C(SC(C4=CC=C(S4)C(SC(C5=CC=C(C6=CC7=C(S6)C(C8=CC=C(CC(CCCC)CC)S8)=C9C(SC(C%10=CC=C(S%10)C(SC(C%11=CC=C(C%12=CC%13=C(S%12)C(C%14=CC=C(CC(CCCC)CC)S%14)=C%15C(SC(C%16=CC=C(S%16)C(SC(C%17=CC=CS%17)=C%18C%19=O)=C%18C(C%20=C(CC(CCCC)CC)SC(CC(CCCC)CC)=C%20%19)=O)=C%15)=C%13C%21=CC=C(CC(CCCC)CC)S%21)S%11)=C%22C%23=O)=C%22C(C%24=C(CC(CCCC)CC)SC(CC(CCCC)CC)=C%24%23)=O)=C9)=C7C%25=CC=C(CC(CCCC)CC)S%25)S5)=C%26C%27=O)=C%26C(C%28=C(CC(CCCC)CC)SC(CC(CCCC)CC)=C%28%27)=O)=C3)=C(C%29=CC=C(CC(CCCC)CC)S%29)C%30=C2SC=C%30,CCc1ccc(-c2c3cc(-c4ccc(-c5sc(-c6ccc(-c7cc8c(-c9ccc(CC)s9)c9sc(-c%10ccc(-c%11sc(-c%12ccc(-c%13cc%14c(-c%15ccc(CC)s%15)c%15sc(-c%16ccc(-c%17sc(-c%18cccs%18)c%18c%17C(=O)c%17c(CC)sc(CC)c%17C%18=O)s%16)cc%15c(-c%15ccc(CC)s%15)c%14s%13)s%12)c%12c%11C(=O)c%11c(CC)sc(CC)c%11C%12=O)s%10)cc9c(-c9ccc(CC)s9)c8s7)s6)c6c5C(=O)c5c(CC)sc(CC)c5C6=O)s4)sc3c(-c3ccc(CC)s3)c3ccsc23)s1
1745,IDT-T-N,PTB7-Th,,10.1039/C7TA06631G,0.87,14.67,51.38,,sm,fused,5.0,polymer,N#CC(C#N)=C1C(=CC=2SC(C=3SC=4C=5C=C6C(=CC5C(C7=CC=C(C=C7)CCCCCC)(C8=CC=C(C=C8)CCCCCC)C4C3)C=9SC(=CC9C6(C%10=CC=C(C=C%10)CCCCCC)C%11=CC=C(C=C%11)CCCCCC)C=%12SC(C=C%13C(=O)C%14=CC=%15C=CC=CC%15C=C%14C%13=C(C#N)C#N)=CC%12CC(CC)CCCC)=C(C2)CC(CC)CCCC)C(=O)C%16=CC=%17C=CC=CC%17C=C%161,CCc1ccc(C2(c3ccc(CC)cc3)c3cc4c(cc3-c3sc(-c5sc(/C=C6\C(=O)c7cc8ccccc8cc7C6=C(C#N)C#N)cc5CC)cc32)C(c2ccc(CC)cc2)(c2ccc(CC)cc2)c2cc(-c3sc(/C=C5\C(=O)c6cc7ccccc7cc6C5=C(C#N)C#N)cc3CC)sc2-4)cc1,FC1=C(C(OCC(CCCC)CC)=O)SC2=C(SC=C21)C(S3)=CC4=C3C(C5=CC=C(CC(CC)CCCC)S5)=C(C=C(C6=C(C(F)=C(C(OCC(CCCC)CC)=O)S7)C7=C(S6)C(S8)=CC9=C8C(C%10=CC=C(CC(CCCC)CC)S%10)=C(C=C(C%11=C(C(F)=C(C(OCC(CCCC)CC)=O)S%12)C%12=C(S%11)C(S%13)=CC%14=C%13C(C%15=CC=C(CC(CC)CCCC)S%15)=C(C=CS%16)C%16=C%14C%17=CC=C(CC(CC)CCCC)S%17)S%18)C%18=C9C%19=CC=C(CC(CCCC)CC)S%19)S%20)C%20=C4C%21=CC=C(CC(CC)CCCC)S%21,CCOC(=O)c1sc2c(-c3cc4c(-c5ccc(CC)s5)c5sc(-c6sc(-c7cc8c(-c9ccc(CC)s9)c9sc(-c%10sc(-c%11cc%12c(-c%13ccc(CC)s%13)c%13sccc%13c(-c%13ccc(CC)s%13)c%12s%11)c%11sc(C(=O)OCC)c(F)c%10%11)cc9c(-c9ccc(CC)s9)c8s7)c7sc(C(=O)OCC)c(F)c67)cc5c(-c5ccc(CC)s5)c4s3)scc2c1F
1746,SJ-IC,J61,,10.1039/C7TA07049G,0.83,16.99,65.95,,sm,fused,5.0,polymer,N#CC(C#N)=C1C(=CC=CC=2SC=3C=4C=C5C(=CC4C(C6=CC=C(C=C6)CCCCCC)(C7=CC=C(C=C7)CCCCCC)C3C2)C=8SC(C=CC=C9C(=O)C=%10C=CC=CC%10C9=C(C#N)C#N)=CC8C5(C%11=CC=C(C=C%11)CCCCCC)C%12=CC=C(C=C%12)CCCCCC)C(=O)C=%13C=CC=CC%131,CCc1ccc(C2(c3ccc(CC)cc3)c3cc4c(cc3-c3sc(/C=C/C=C5\C(=O)c6ccccc6C5=C(C#N)C#N)cc32)C(c2ccc(CC)cc2)(c2ccc(CC)cc2)c2cc(/C=C/C=C3\C(=O)c5ccccc5C3=C(C#N)C#N)sc2-4)cc1,CCCCCCCCC(CCCCCC)CN(N=C1C(C2=CC=C(C3=CC4=C(C5=C(C=CS5)C(C6=CC=C(SCCCCCCCCCCCC)S6)=C4S3)C7=CC=C(S7)SCCCCCCCCCCCC)S2)=C8F)N=C1C(C9=CC=C(C(S%10)=CC(C(C%11=CC=C(SCCCCCCCCCCCC)S%11)=C%12S%13)=C%10C(C%14=CC=C(S%14)SCCCCCCCCCCCC)=C%12C=C%13C(S%15)=CC=C%15C%16=C(F)C(F)=C(C%17=NN(N=C%17%16)CC(CCCCCC)CCCCCCCC)C%18=CC=C(C(S%19)=CC(C(C%20=CC=C(SCCCCCCCCCCCC)S%20)=C%21S%22)=C%19C(C%23=CC=C(S%23)SCCCCCCCCCCCC)=C%21C=C%22C(S%24)=CC=C%24C%25=C(F)C(F)=C(C%26=NN(N=C%26%25)CC(CCCCCC)CCCCCCCC)C%27=CC=CS%27)S%18)S9)=C8F,CCN(N=C1C(C2=CC=C(C3=CC4=C(C5=C(C=CS5)C(C6=CC=C(SCC)S6)=C4S3)C7=CC=C(S7)SCC)S2)=C8F)N=C1C(C9=CC=C(C(S%10)=CC(C(C%11=CC=C(SCC)S%11)=C%12S%13)=C%10C(C%14=CC=C(S%14)SCC)=C%12C=C%13C(S%15)=CC=C%15C%16=C(F)C(F)=C(C%17=NN(N=C%17%16)CC)C%18=CC=C(C(S%19)=CC(C(C%20=CC=C(SCC)S%20)=C%21S%22)=C%19C(C%23=CC=C(S%23)SCC)=C%21C=C%22C(S%24)=CC=C%24C%25=C(F)C(F)=C(C%26=NN(N=C%26%25)CC)C%27=CC=CS%27)S%18)S9)=C8F
