Repository: brigreens/Meta-analysis_OSCs

This repository contains the data files and analysis notebooks to support the paper "Meta-Analysis of Molecular Design Strategies for Non-Fullerene Acceptor Based Organic Solar Cell Materials" (DOI: 10.26434/chemrxiv-2024-w29b1)

File: general_dataset_analysis/OSC_filtered_with_sidechains.csv (part 52 of 59)
,reported_acceptor,reported_donor,reference,DOI,Voc,Jsc,FF,PCE,acceptor_type,acceptor_class,fused_rings_in_core,donor_type,acc_SMILES_sidechains,acc_SMILES_shortened_sidechains,don_SMILES_sidechains,don_SMILES_shortened_sidechains
1747,ITIC-OE,PBDB-T,,10.1039/C7TA10136H,0.85,14.8,67.0,,sm,fused,7.0,polymer,N#CC(C#N)=C1C=2C=CC=CC2C(=O)C1=CC=3SC4=C(SC=5C=6C=C7C(=CC6C(C8=CC=C(C=C8)COCCOC)(C9=CC=C(C=C9)COCCOC)C45)C=%10SC=%11C=C(SC%11C%10C7(C%12=CC=C(C=C%12)COCCOC)C%13=CC=C(C=C%13)COCCOC)C=C%14C(=O)C=%15C=CC=CC%15C%14=C(C#N)C#N)C3,COCOCc1ccc(C2(c3ccc(COCOC)cc3)c3cc4c(cc3-c3sc5cc(/C=C6\C(=O)c7ccccc7C6=C(C#N)C#N)sc5c32)C(c2ccc(COCOC)cc2)(c2ccc(COCOC)cc2)c2c-4sc3cc(/C=C4\C(=O)c5ccccc5C4=C(C#N)C#N)sc23)cc1,CCC(CCCC)CC1=CC=C(S1)C2=C3C(SC(C4=CC=C(S4)C(SC(C5=CC=C(C6=CC7=C(S6)C(C8=CC=C(CC(CCCC)CC)S8)=C9C(SC(C%10=CC=C(S%10)C(SC(C%11=CC=C(C%12=CC%13=C(S%12)C(C%14=CC=C(CC(CCCC)CC)S%14)=C%15C(SC(C%16=CC=C(S%16)C(SC(C%17=CC=CS%17)=C%18C%19=O)=C%18C(C%20=C(CC(CCCC)CC)SC(CC(CCCC)CC)=C%20%19)=O)=C%15)=C%13C%21=CC=C(CC(CCCC)CC)S%21)S%11)=C%22C%23=O)=C%22C(C%24=C(CC(CCCC)CC)SC(CC(CCCC)CC)=C%24%23)=O)=C9)=C7C%25=CC=C(CC(CCCC)CC)S%25)S5)=C%26C%27=O)=C%26C(C%28=C(CC(CCCC)CC)SC(CC(CCCC)CC)=C%28%27)=O)=C3)=C(C%29=CC=C(CC(CCCC)CC)S%29)C%30=C2SC=C%30,CCc1ccc(-c2c3cc(-c4ccc(-c5sc(-c6ccc(-c7cc8c(-c9ccc(CC)s9)c9sc(-c%10ccc(-c%11sc(-c%12ccc(-c%13cc%14c(-c%15ccc(CC)s%15)c%15sc(-c%16ccc(-c%17sc(-c%18cccs%18)c%18c%17C(=O)c%17c(CC)sc(CC)c%17C%18=O)s%16)cc%15c(-c%15ccc(CC)s%15)c%14s%13)s%12)c%12c%11C(=O)c%11c(CC)sc(CC)c%11C%12=O)s%10)cc9c(-c9ccc(CC)s9)c8s7)s6)c6c5C(=O)c5c(CC)sc(CC)c5C6=O)s4)sc3c(-c3ccc(CC)s3)c3ccsc23)s1
1748,BDTIT-M,PBDB-T,,10.1039/C7TA10763C,0.903,17.56,71.3,,sm,fused,7.0,polymer,O=C(C(C=CC(C)=C1)=C1C/2=C(C#N)/C#N)C2=C/C3=CC(C4(C5=CC=C(CCCCCC)C=C5)C6=CC=C(CCCCCC)C=C6)=C(S3)C7=C4C8=CC(SC9=C%10C(C%11=CC=C(CCCCCC)C=C%11)(C%12=CC=C(CCCCCC)C=C%12)C%13=C9SC(/C=C%14C(C(C=CC(C)=C%15)=C%15C\%14=C(C#N)\C#N)=O)=C%13)=C%10C=C8S7,CCc1ccc(C2(c3ccc(CC)cc3)c3cc(/C=C4\C(=O)c5ccc(C)cc5C4=C(C#N)C#N)sc3-c3sc4cc5c6c(sc5cc4c32)-c2sc(/C=C3\C(=O)c4ccc(C)cc4C3=C(C#N)C#N)cc2C6(c2ccc(CC)cc2)c2ccc(CC)cc2)cc1,CCC(CCCC)CC1=CC=C(S1)C2=C3C(SC(C4=CC=C(S4)C(SC(C5=CC=C(C6=CC7=C(S6)C(C8=CC=C(CC(CCCC)CC)S8)=C9C(SC(C%10=CC=C(S%10)C(SC(C%11=CC=C(C%12=CC%13=C(S%12)C(C%14=CC=C(CC(CCCC)CC)S%14)=C%15C(SC(C%16=CC=C(S%16)C(SC(C%17=CC=CS%17)=C%18C%19=O)=C%18C(C%20=C(CC(CCCC)CC)SC(CC(CCCC)CC)=C%20%19)=O)=C%15)=C%13C%21=CC=C(CC(CCCC)CC)S%21)S%11)=C%22C%23=O)=C%22C(C%24=C(CC(CCCC)CC)SC(CC(CCCC)CC)=C%24%23)=O)=C9)=C7C%25=CC=C(CC(CCCC)CC)S%25)S5)=C%26C%27=O)=C%26C(C%28=C(CC(CCCC)CC)SC(CC(CCCC)CC)=C%28%27)=O)=C3)=C(C%29=CC=C(CC(CCCC)CC)S%29)C%30=C2SC=C%30,CCc1ccc(-c2c3cc(-c4ccc(-c5sc(-c6ccc(-c7cc8c(-c9ccc(CC)s9)c9sc(-c%10ccc(-c%11sc(-c%12ccc(-c%13cc%14c(-c%15ccc(CC)s%15)c%15sc(-c%16ccc(-c%17sc(-c%18cccs%18)c%18c%17C(=O)c%17c(CC)sc(CC)c%17C%18=O)s%16)cc%15c(-c%15ccc(CC)s%15)c%14s%13)s%12)c%12c%11C(=O)c%11c(CC)sc(CC)c%11C%12=O)s%10)cc9c(-c9ccc(CC)s9)c8s7)s6)c6c5C(=O)c5c(CC)sc(CC)c5C6=O)s4)sc3c(-c3ccc(CC)s3)c3ccsc23)s1
1749,BDTThIT-M,PBDB-T,,10.1039/C7TA10763C,0.9420000000000001,18.03,71.4,,sm,fused,7.0,polymer,O=C(C(C=CC(C)=C1)=C1C/2=C(C#N)/C#N)C2=C/C3=CC(C4(C5=CC=C(CCCCCC)C=C5)C6=CC=C(CCCCCC)C=C6)=C(S3)C7=C4C8=C(C9=CC=C(CC(CC)CCCC)S9)C(SC%10=C%11C(C%12=CC=C(CCCCCC)C=C%12)(C%13=CC=C(CCCCCC)C=C%13)C%14=C%10SC(/C=C%15C(C(C=CC(C)=C%16)=C%16C\%15=C(C#N)\C#N)=O)=C%14)=C%11C(C%17=CC=C(CC(CC)CCCC)S%17)=C8S7,CCc1ccc(C2(c3ccc(CC)cc3)c3cc(/C=C4\C(=O)c5ccc(C)cc5C4=C(C#N)C#N)sc3-c3sc4c(-c5ccc(CC)s5)c5c6c(sc5c(-c5ccc(CC)s5)c4c32)-c2sc(/C=C3\C(=O)c4ccc(C)cc4C3=C(C#N)C#N)cc2C6(c2ccc(CC)cc2)c2ccc(CC)cc2)cc1,CCC(CCCC)CC1=CC=C(S1)C2=C3C(SC(C4=CC=C(S4)C(SC(C5=CC=C(C6=CC7=C(S6)C(C8=CC=C(CC(CCCC)CC)S8)=C9C(SC(C%10=CC=C(S%10)C(SC(C%11=CC=C(C%12=CC%13=C(S%12)C(C%14=CC=C(CC(CCCC)CC)S%14)=C%15C(SC(C%16=CC=C(S%16)C(SC(C%17=CC=CS%17)=C%18C%19=O)=C%18C(C%20=C(CC(CCCC)CC)SC(CC(CCCC)CC)=C%20%19)=O)=C%15)=C%13C%21=CC=C(CC(CCCC)CC)S%21)S%11)=C%22C%23=O)=C%22C(C%24=C(CC(CCCC)CC)SC(CC(CCCC)CC)=C%24%23)=O)=C9)=C7C%25=CC=C(CC(CCCC)CC)S%25)S5)=C%26C%27=O)=C%26C(C%28=C(CC(CCCC)CC)SC(CC(CCCC)CC)=C%28%27)=O)=C3)=C(C%29=CC=C(CC(CCCC)CC)S%29)C%30=C2SC=C%30,CCc1ccc(-c2c3cc(-c4ccc(-c5sc(-c6ccc(-c7cc8c(-c9ccc(CC)s9)c9sc(-c%10ccc(-c%11sc(-c%12ccc(-c%13cc%14c(-c%15ccc(CC)s%15)c%15sc(-c%16ccc(-c%17sc(-c%18cccs%18)c%18c%17C(=O)c%17c(CC)sc(CC)c%17C%18=O)s%16)cc%15c(-c%15ccc(CC)s%15)c%14s%13)s%12)c%12c%11C(=O)c%11c(CC)sc(CC)c%11C%12=O)s%10)cc9c(-c9ccc(CC)s9)c8s7)s6)c6c5C(=O)c5c(CC)sc(CC)c5C6=O)s4)sc3c(-c3ccc(CC)s3)c3ccsc23)s1
1750,NFDTS,PTB7-Th,,10.1039/C7TA10957A,0.67,18.77,48.9,,sm,fused,6.0,polymer,O=C(C/1=C\C2=CC3=C(C(SC4=C5SC6=C4[Si](CCCCCCCC)(CCCCCCCC)C7=C6SC(/C=C8C(C9=C(C=C(C(F)=C9)F)C\8=C(C#N)\C#N)=O)=C7)=C5[Si]3(CCCCCCCC)CCCCCCCC)S2)C%10=C(C=C(C(F)=C%10)F)C1=C(C#N)\C#N,O=C(C/1=C\C2=CC3=C(C(SC4=C5SC6=C4[Si](CC)(CC)C7=C6SC(/C=C8C(C9=C(C=C(C(F)=C9)F)C\8=C(C#N)\C#N)=O)=C7)=C5[Si]3(CC)CC)S2)C%10=C(C=C(C(F)=C%10)F)C1=C(C#N)\C#N,FC1=C(C(OCC(CCCC)CC)=O)SC2=C(SC=C21)C(S3)=CC4=C3C(C5=CC=C(CC(CC)CCCC)S5)=C(C=C(C6=C(C(F)=C(C(OCC(CCCC)CC)=O)S7)C7=C(S6)C(S8)=CC9=C8C(C%10=CC=C(CC(CCCC)CC)S%10)=C(C=C(C%11=C(C(F)=C(C(OCC(CCCC)CC)=O)S%12)C%12=C(S%11)C(S%13)=CC%14=C%13C(C%15=CC=C(CC(CC)CCCC)S%15)=C(C=CS%16)C%16=C%14C%17=CC=C(CC(CC)CCCC)S%17)S%18)C%18=C9C%19=CC=C(CC(CCCC)CC)S%19)S%20)C%20=C4C%21=CC=C(CC(CC)CCCC)S%21,CCOC(=O)c1sc2c(-c3cc4c(-c5ccc(CC)s5)c5sc(-c6sc(-c7cc8c(-c9ccc(CC)s9)c9sc(-c%10sc(-c%11cc%12c(-c%13ccc(CC)s%13)c%13sccc%13c(-c%13ccc(CC)s%13)c%12s%11)c%11sc(C(=O)OCC)c(F)c%10%11)cc9c(-c9ccc(CC)s9)c8s7)c7sc(C(=O)OCC)c(F)c67)cc5c(-c5ccc(CC)s5)c4s3)scc2c1F
1751,NFDTSB,PTB7-Th,,10.1039/C7TA10957A,0.7509999999999999,20.14,63.3,,sm,fused,7.0,polymer,N#C/C(C#N)=C1C(C=C(C(F)=C2)F)=C2C(C/1=C\C(S3)=CC4=C3C5=C([Si]4(CCCCCCCC)CCCCCCCC)C(C(OCC(CCCC)CC)=C(SC6=C7[Si](CCCCCCCC)(CCCCCCCC)C8=C6SC(/C=C9C(C%10=C(C=C(C(F)=C%10)F)C\9=C(C#N)\C#N)=O)=C8)C7=C%11OCC(CC)CCCC)=C%11S5)=O,N#C/C(C#N)=C1C(C=C(C(F)=C2)F)=C2C(C/1=C\C(S3)=CC4=C3C5=C([Si]4(CC)CC)C(C(OCC)=C(SC6=C7[Si](CC)(CC)C8=C6SC(/C=C9C(C%10=C(C=C(C(F)=C%10)F)C\9=C(C#N)\C#N)=O)=C8)C7=C%11OCC)=C%11S5)=O,FC1=C(C(OCC(CCCC)CC)=O)SC2=C(SC=C21)C(S3)=CC4=C3C(C5=CC=C(CC(CC)CCCC)S5)=C(C=C(C6=C(C(F)=C(C(OCC(CCCC)CC)=O)S7)C7=C(S6)C(S8)=CC9=C8C(C%10=CC=C(CC(CCCC)CC)S%10)=C(C=C(C%11=C(C(F)=C(C(OCC(CCCC)CC)=O)S%12)C%12=C(S%11)C(S%13)=CC%14=C%13C(C%15=CC=C(CC(CC)CCCC)S%15)=C(C=CS%16)C%16=C%14C%17=CC=C(CC(CC)CCCC)S%17)S%18)C%18=C9C%19=CC=C(CC(CCCC)CC)S%19)S%20)C%20=C4C%21=CC=C(CC(CC)CCCC)S%21,CCOC(=O)c1sc2c(-c3cc4c(-c5ccc(CC)s5)c5sc(-c6sc(-c7cc8c(-c9ccc(CC)s9)c9sc(-c%10sc(-c%11cc%12c(-c%13ccc(CC)s%13)c%13sccc%13c(-c%13ccc(CC)s%13)c%12s%11)c%11sc(C(=O)OCC)c(F)c%10%11)cc9c(-c9ccc(CC)s9)c8s7)c7sc(C(=O)OCC)c(F)c67)cc5c(-c5ccc(CC)s5)c4s3)scc2c1F
1752,PhITBD,PTB7-Th,,10.1039/C7TC00706J,0.76,14.07,62.0,,sm,unfused,3.0,polymer,N#CC(C#N)=CC1=CC=C(C=2SC(=CC2)C=3C=CC=4C=5SC(=CC5C(C6=CC=C(C=C6)CCCCCC)(C7=CC=C(C=C7)CCCCCC)C4C3)C8=CC=C(C=C(C#N)C#N)C9=NSN=C98)C%10=NSN=C1%10,CCc1ccc(C2(c3ccc(CC)cc3)c3cc(-c4ccc(-c5ccc(C=C(C#N)C#N)c6nsnc56)s4)ccc3-c3sc(-c4ccc(C=C(C#N)C#N)c5nsnc45)cc32)cc1,FC1=C(C(OCC(CCCC)CC)=O)SC2=C(SC=C21)C(S3)=CC4=C3C(C5=CC=C(CC(CC)CCCC)S5)=C(C=C(C6=C(C(F)=C(C(OCC(CCCC)CC)=O)S7)C7=C(S6)C(S8)=CC9=C8C(C%10=CC=C(CC(CCCC)CC)S%10)=C(C=C(C%11=C(C(F)=C(C(OCC(CCCC)CC)=O)S%12)C%12=C(S%11)C(S%13)=CC%14=C%13C(C%15=CC=C(CC(CC)CCCC)S%15)=C(C=CS%16)C%16=C%14C%17=CC=C(CC(CC)CCCC)S%17)S%18)C%18=C9C%19=CC=C(CC(CCCC)CC)S%19)S%20)C%20=C4C%21=CC=C(CC(CC)CCCC)S%21,CCOC(=O)c1sc2c(-c3cc4c(-c5ccc(CC)s5)c5sc(-c6sc(-c7cc8c(-c9ccc(CC)s9)c9sc(-c%10sc(-c%11cc%12c(-c%13ccc(CC)s%13)c%13sccc%13c(-c%13ccc(CC)s%13)c%12s%11)c%11sc(C(=O)OCC)c(F)c%10%11)cc9c(-c9ccc(CC)s9)c8s7)c7sc(C(=O)OCC)c(F)c67)cc5c(-c5ccc(CC)s5)c4s3)scc2c1F
1753,IDTCR,PTB7-Th,,10.1039/C7TC04669C,1.11,11.01,49.9,,sm,fused,5.0,polymer,N#CC(C#N)=C1SC(=CC=2SC(=CC2)C=3SC=4C=5C=C6C(=CC5C(C7=CC=C(C=C7)CCCCCC)(C8=CC=C(C=C8)CCCCCC)C4C3)C=9SC(=CC9C6(C%10=CC=C(C=C%10)CCCCCC)C%11=CC=C(C=C%11)CCCCCC)C=%12SC(=CC%12)C=C%13SC(=C(C#N)C#N)N(C%13=O)CC)C(=O)N1CC,CCc1ccc(C2(c3ccc(CC)cc3)c3cc4c(cc3-c3sc(-c5ccc(/C=c6/sc(=C(C#N)C#N)n(CC)c6=O)s5)cc32)C(c2ccc(CC)cc2)(c2ccc(CC)cc2)c2cc(-c3ccc(/C=c5/sc(=C(C#N)C#N)n(CC)c5=O)s3)sc2-4)cc1,FC1=C(C(OCC(CCCC)CC)=O)SC2=C(SC=C21)C(S3)=CC4=C3C(C5=CC=C(CC(CC)CCCC)S5)=C(C=C(C6=C(C(F)=C(C(OCC(CCCC)CC)=O)S7)C7=C(S6)C(S8)=CC9=C8C(C%10=CC=C(CC(CCCC)CC)S%10)=C(C=C(C%11=C(C(F)=C(C(OCC(CCCC)CC)=O)S%12)C%12=C(S%11)C(S%13)=CC%14=C%13C(C%15=CC=C(CC(CC)CCCC)S%15)=C(C=CS%16)C%16=C%14C%17=CC=C(CC(CC)CCCC)S%17)S%18)C%18=C9C%19=CC=C(CC(CCCC)CC)S%19)S%20)C%20=C4C%21=CC=C(CC(CC)CCCC)S%21,CCOC(=O)c1sc2c(-c3cc4c(-c5ccc(CC)s5)c5sc(-c6sc(-c7cc8c(-c9ccc(CC)s9)c9sc(-c%10sc(-c%11cc%12c(-c%13ccc(CC)s%13)c%13sccc%13c(-c%13ccc(CC)s%13)c%12s%11)c%11sc(C(=O)OCC)c(F)c%10%11)cc9c(-c9ccc(CC)s9)c8s7)c7sc(C(=O)OCC)c(F)c67)cc5c(-c5ccc(CC)s5)c4s3)scc2c1F
1754,IDTzCR,PTB7-Th,,10.1039/C7TC04669C,1.04,13.8,60.7,,sm,fused,5.0,polymer,N#CC(C#N)=C1SC(=CC=2SC(=NC2)C=3SC=4C=5C=C6C(=CC5C(C7=CC=C(C=C7)CCCCCC)(C8=CC=C(C=C8)CCCCCC)C4C3)C=9SC(=CC9C6(C%10=CC=C(C=C%10)CCCCCC)C%11=CC=C(C=C%11)CCCCCC)C%12=NC=C(S%12)C=C%13SC(=C(C#N)C#N)N(C%13=O)CC)C(=O)N1CC,CCc1ccc(C2(c3ccc(CC)cc3)c3cc4c(cc3-c3sc(-c5ncc(/C=c6/sc(=C(C#N)C#N)n(CC)c6=O)s5)cc32)C(c2ccc(CC)cc2)(c2ccc(CC)cc2)c2cc(-c3ncc(/C=c5/sc(=C(C#N)C#N)n(CC)c5=O)s3)sc2-4)cc1,FC1=C(C(OCC(CCCC)CC)=O)SC2=C(SC=C21)C(S3)=CC4=C3C(C5=CC=C(CC(CC)CCCC)S5)=C(C=C(C6=C(C(F)=C(C(OCC(CCCC)CC)=O)S7)C7=C(S6)C(S8)=CC9=C8C(C%10=CC=C(CC(CCCC)CC)S%10)=C(C=C(C%11=C(C(F)=C(C(OCC(CCCC)CC)=O)S%12)C%12=C(S%11)C(S%13)=CC%14=C%13C(C%15=CC=C(CC(CC)CCCC)S%15)=C(C=CS%16)C%16=C%14C%17=CC=C(CC(CC)CCCC)S%17)S%18)C%18=C9C%19=CC=C(CC(CCCC)CC)S%19)S%20)C%20=C4C%21=CC=C(CC(CC)CCCC)S%21,CCOC(=O)c1sc2c(-c3cc4c(-c5ccc(CC)s5)c5sc(-c6sc(-c7cc8c(-c9ccc(CC)s9)c9sc(-c%10sc(-c%11cc%12c(-c%13ccc(CC)s%13)c%13sccc%13c(-c%13ccc(CC)s%13)c%12s%11)c%11sc(C(=O)OCC)c(F)c%10%11)cc9c(-c9ccc(CC)s9)c8s7)c7sc(C(=O)OCC)c(F)c67)cc5c(-c5ccc(CC)s5)c4s3)scc2c1F
1755,N10,P3HT,,10.1039/C8CC01779D,0.99,12.08,64.0,,sm,PDI,4.0,polymer,O=C1C2=CC=C3C(=O)N(C(=O)C4=CC=C(C(=O)N1C=5C=CC(=CC5)C=6SC(=CC6)C=7C=C8C(=O)N(C(=O)C9=C(C=C%10C(=O)N(C(=O)C7C%10=C89)CCCCCCCC)C=%11SC(=CC%11)C=%12C=CC(=CC%12)N%13C(=O)C%14=CC=C%15C(=O)N(C(=O)C%16=CC=C(C%13=O)C%14=C%15%16)CCCCCCCC)CCCCCCCC)C2=C34)CCCCCCCC,CCN1C(=O)c2ccc3c4c(ccc(c24)C1=O)C(=O)N(c1ccc(-c2ccc(-c4cc5c6c(c(-c7ccc(-c8ccc(N9C(=O)c%10ccc%11c%12c(ccc(c%10%12)C9=O)C(=O)N(CC)C%11=O)cc8)s7)cc7c6c4C(=O)N(CC)C7=O)C(=O)N(CC)C5=O)s2)cc1)C3=O,CCCCCCC1=CSC(C2=C(CCCCCC)C=C(C3=C(CCCCCC)C=C(C4=C(CCCCCC)C=C(C5=C(CCCCCC)C=C(C6=C(CCCCCC)C=CS6)S5)S4)S3)S2)=C1,CCc1cc(C)sc1-c1sc(-c2cc(CC)c(-c3sc(-c4cc(CC)c(-c5sc(C)cc5CC)s4)cc3CC)s2)cc1CC
1756,BIBT-NI,P3HT,,10.1039/C8NJ04896G,0.77,6.14,44.2,,sm,unfused,3.0,polymer,O=C1C2=CC=CC3=C(C=CC(C(=O)N1CC(CC)CCCC)=C23)C=4SC(=CC4)C=5C6=NSN=C6C(C=7SC(=CC7)C=8C=CC=9C(=O)N(C(=O)C%10=CC=CC8C%109)CC(CC)CCCC)=C%11C(=O)N(C(=O)C5%11)CC(CC)CCCC,CCN1C(=O)c2c(c(-c3ccc(-c4ccc5c6c(cccc46)C(=O)N(CC)C5=O)s3)c3nsnc3c2-c2ccc(-c3ccc4c5c(cccc35)C(=O)N(CC)C4=O)s2)C1=O,CCCCCCC1=CSC(C2=C(CCCCCC)C=C(C3=C(CCCCCC)C=C(C4=C(CCCCCC)C=C(C5=C(CCCCCC)C=C(C6=C(CCCCCC)C=CS6)S5)S4)S3)S2)=C1,CCc1cc(C)sc1-c1sc(-c2cc(CC)c(-c3sc(-c4cc(CC)c(-c5sc(C)cc5CC)s4)cc3CC)s2)cc1CC
1757,COi6DFIC,FTAZ,,10.1039/C8QM00004B,0.67,20.98,58.9,,sm,fused,6.0,polymer,N#CC(C#N)=C1C(=CC=2SC=3C=4SC=5C=6OC(C7=CC=C(C=C7)CCCCCC)(C8=CC=C(C=C8)CCCCCC)C=9C=C(SC9C6SC5C4OC(C%10=CC=C(C=C%10)CCCCCC)(C%11=CC=C(C=C%11)CCCCCC)C3C2)C=C%12C(=O)C%13=CC(F)=C(F)C=C%13C%12=C(C#N)C#N)C(=O)C%14=CC(F)=C(F)C=C%141,CCc1ccc(C2(c3ccc(CC)cc3)Oc3c(sc4c5c(sc34)-c3sc(/C=C4\C(=O)c6cc(F)c(F)cc6C4=C(C#N)C#N)cc3C(c3ccc(CC)cc3)(c3ccc(CC)cc3)O5)-c3sc(/C=C4\C(=O)c5cc(F)c(F)cc5C4=C(C#N)C#N)cc32)cc1,CCCCC(CCCCCC)CCC1=C2C=C(C3=CC=C(C4=C(C(F)=C(C5=CC=C(C6=CC(C(CCC(CCCCCC)CCCC)=C7SC(C8=CC=C(C9=C(C(F)=CC%10=NN(CC(CCCCCC)CC)N=C%109)F)S8)=CC7=C%11CCC(CCCCCC)CCCC)=C%11S6)S5)C%12=NN(CC(CCCCCC)CCCC)N=C%124)F)S3)SC2=C(CCC(CCCCCC)CCCC)C%13=C1SC(C%14=CC=C(C(C%15=NN(CC(CCCCCC)CCCC)N=C%15%16)=C(F)C(F)=C%16C%17=CC=C(S%17)C%18=CC%19=C(CCC(CCCCCC)CCCC)C%20=C(C(CCC(CCCCCC)CCCC)=C%19S%18)C=C(S%20)C%21=CC=CS%21)S%14)=C%13,CCc1c2cc(-c3ccc(-c4c(F)c(F)c(-c5ccc(-c6cc7c(CC)c8sc(-c9ccc(-c%10c(F)c(F)c(-c%11ccc(-c%12cc%13c(CC)c%14sc(-c%15ccc(-c%16c(F)c(F)c(-c%17cccs%17)c%17nn(CC)nc%16%17)s%15)cc%14c(CC)c%13s%12)s%11)c%11nn(CC)nc%10%11)s9)cc8c(CC)c7s6)s5)c5nn(CC)nc45)s3)sc2c(CC)c2ccsc12
1758,COi6IC,FTAZ,,10.1039/C8QM00004B,0.82,17.45,59.0,,sm,fused,6.0,polymer,N#CC(C#N)=C1C=2C=CC=CC2C(=O)C1=CC=3SC=4C=5SC=6C=7OC(C8=CC=C(C=C8)CCCCCC)(C9=CC=C(C=C9)CCCCCC)C=%10C=C(SC%10C7SC6C5OC(C%11=CC=C(C=C%11)CCCCCC)(C%12=CC=C(C=C%12)CCCCCC)C4C3)C=C%13C(=O)C=%14C=CC=CC%14C%13=C(C#N)C#N,CCc1ccc(C2(c3ccc(CC)cc3)Oc3c(sc4c5c(sc34)-c3sc(/C=C4\C(=O)c6ccccc6C4=C(C#N)C#N)cc3C(c3ccc(CC)cc3)(c3ccc(CC)cc3)O5)-c3sc(/C=C4\C(=O)c5ccccc5C4=C(C#N)C#N)cc32)cc1,CCCCC(CCCCCC)CCC1=C2C=C(C3=CC=C(C4=C(C(F)=C(C5=CC=C(C6=CC(C(CCC(CCCCCC)CCCC)=C7SC(C8=CC=C(C9=C(C(F)=CC%10=NN(CC(CCCCCC)CC)N=C%109)F)S8)=CC7=C%11CCC(CCCCCC)CCCC)=C%11S6)S5)C%12=NN(CC(CCCCCC)CCCC)N=C%124)F)S3)SC2=C(CCC(CCCCCC)CCCC)C%13=C1SC(C%14=CC=C(C(C%15=NN(CC(CCCCCC)CCCC)N=C%15%16)=C(F)C(F)=C%16C%17=CC=C(S%17)C%18=CC%19=C(CCC(CCCCCC)CCCC)C%20=C(C(CCC(CCCCCC)CCCC)=C%19S%18)C=C(S%20)C%21=CC=CS%21)S%14)=C%13,CCc1c2cc(-c3ccc(-c4c(F)c(F)c(-c5ccc(-c6cc7c(CC)c8sc(-c9ccc(-c%10c(F)c(F)c(-c%11ccc(-c%12cc%13c(CC)c%14sc(-c%15ccc(-c%16c(F)c(F)c(-c%17cccs%17)c%17nn(CC)nc%16%17)s%15)cc%14c(CC)c%13s%12)s%11)c%11nn(CC)nc%10%11)s9)cc8c(CC)c7s6)s5)c5nn(CC)nc45)s3)sc2c(CC)c2ccsc12
1759,COi6FIC,FTAZ,,10.1039/C8QM00004B,0.75,19.38,62.6,,sm,fused,6.0,polymer,N#C/C(C#N)=C1C(C(C2=CC=C(C=C2\1)F)=O)=CC3=CC4=C(C5=C(OC(C6=CC=C(CCCCCC)C=C6)4C7=CC=C(CCCCCC)C=C7)C8=C(C9=C(S8)C%10=C(C=C(C=C%11C(C%12=CC=C(C=C%12/C%11=C(C#N)/C#N)F)=O)S%10)C(C%13=CC=C(CCCCCC)C=C%13)(C%14=CC=C(CCCCCC)C=C%14)O9)S5)S3,CCc1ccc(C2(c3ccc(CC)cc3)Oc3c(sc4c5c(sc34)-c3sc(/C=C4\C(=O)c6ccc(F)cc6C4=C(C#N)C#N)cc3C(c3ccc(CC)cc3)(c3ccc(CC)cc3)O5)-c3sc(/C=C4\C(=O)c5ccc(F)cc5C4=C(C#N)C#N)cc32)cc1,CCCCC(CCCCCC)CCC1=C2C=C(C3=CC=C(C4=C(C(F)=C(C5=CC=C(C6=CC(C(CCC(CCCCCC)CCCC)=C7SC(C8=CC=C(C9=C(C(F)=CC%10=NN(CC(CCCCCC)CC)N=C%109)F)S8)=CC7=C%11CCC(CCCCCC)CCCC)=C%11S6)S5)C%12=NN(CC(CCCCCC)CCCC)N=C%124)F)S3)SC2=C(CCC(CCCCCC)CCCC)C%13=C1SC(C%14=CC=C(C(C%15=NN(CC(CCCCCC)CCCC)N=C%15%16)=C(F)C(F)=C%16C%17=CC=C(S%17)C%18=CC%19=C(CCC(CCCCCC)CCCC)C%20=C(C(CCC(CCCCCC)CCCC)=C%19S%18)C=C(S%20)C%21=CC=CS%21)S%14)=C%13,CCc1c2cc(-c3ccc(-c4c(F)c(F)c(-c5ccc(-c6cc7c(CC)c8sc(-c9ccc(-c%10c(F)c(F)c(-c%11ccc(-c%12cc%13c(CC)c%14sc(-c%15ccc(-c%16c(F)c(F)c(-c%17cccs%17)c%17nn(CC)nc%16%17)s%15)cc%14c(CC)c%13s%12)s%11)c%11nn(CC)nc%10%11)s9)cc8c(CC)c7s6)s5)c5nn(CC)nc45)s3)sc2c(CC)c2ccsc12
1760,H-IDTzR,P3HT,,10.1039/C8QM00461G,1.04,6.67,52.5,,sm,fused,5.0,polymer,O=C(N(CC)C(S/1)=S)C1=C/C2=CN=C(S2)C(S3)=CC4=C3C5=CC(C(CCCCCC)(CCCCCC)C6=C7SC(C8=NC=C(/C=C9C(N(CC)C(S\9)=S)=O)S8)=C6)=C7C=C5C4(CCCCCC)CCCCCC,CCN1C(=O)/C(=C\c2cnc(-c3cc4c(s3)-c3cc5c(cc3C4(CC)CC)-c3sc(-c4ncc(/C=C6/SC(=S)N(CC)C6=O)s4)cc3C5(CC)CC)s2)SC1=S,CCCCCCC1=CSC(C2=C(CCCCCC)C=C(C3=C(CCCCCC)C=C(C4=C(CCCCCC)C=C(C5=C(CCCCCC)C=C(C6=C(CCCCCC)C=CS6)S5)S4)S3)S2)=C1,CCc1cc(C)sc1-c1sc(-c2cc(CC)c(-c3sc(-c4cc(CC)c(-c5sc(C)cc5CC)s4)cc3CC)s2)cc1CC
1761,P-IDTzR,P3HT,,10.1039/C8QM00461G,1.02,9.0,54.6,,sm,fused,5.0,polymer,O=C(N(CC)C(S/1)=S)C1=C/C2=CN=C(S2)C(S3)=CC4=C3C5=CC(C(C6=CC=C(CCCCCC)C=C6)(C7=CC=C(CCCCCC)C=C7)C8=C9SC(C%10=NC=C(/C=C%11C(N(CC)C(S\%11)=S)=O)S%10)=C8)=C9C=C5C4(C%12=CC=C(CCCCCC)C=C%12)C%13=CC=C(CCCCCC)C=C%13,CCc1ccc(C2(c3ccc(CC)cc3)c3cc4c(cc3-c3sc(-c5ncc(/C=C6/SC(=S)N(CC)C6=O)s5)cc32)C(c2ccc(CC)cc2)(c2ccc(CC)cc2)c2cc(-c3ncc(/C=C5/SC(=S)N(CC)C5=O)s3)sc2-4)cc1,CCCCCCC1=CSC(C2=C(CCCCCC)C=C(C3=C(CCCCCC)C=C(C4=C(CCCCCC)C=C(C5=C(CCCCCC)C=C(C6=C(CCCCCC)C=CS6)S5)S4)S3)S2)=C1,CCc1cc(C)sc1-c1sc(-c2cc(CC)c(-c3sc(-c4cc(CC)c(-c5sc(C)cc5CC)s4)cc3CC)s2)cc1CC
1762,DF-TCIC,PBDB-T,,10.1039/C8QM00609A,0.86,16.39,58.0,,sm,unfused,3.0,polymer,N#CC(C#N)=C1C(=CC=2SC=3C=4SC(=CC4C(C3C2)(CC(CC)CCCC)CC(CC)CCCC)C=5SC(=C(F)C5F)C=6SC=7C=8SC(C=C9C(=O)C=%10C=CC=CC%10C9=C(C#N)C#N)=CC8C(C7C6)(CC(CC)CCCC)CC(CC)CCCC)C(=O)C=%11C=CC=CC%111,CCC1(CC)c2cc(/C=C3\C(=O)c4ccccc4C3=C(C#N)C#N)sc2-c2sc(-c3sc(-c4cc5c(s4)-c4sc(/C=C6\C(=O)c7ccccc7C6=C(C#N)C#N)cc4C5(CC)CC)c(F)c3F)cc21,CCC(CCCC)CC1=CC=C(S1)C2=C3C(SC(C4=CC=C(S4)C(SC(C5=CC=C(C6=CC7=C(S6)C(C8=CC=C(CC(CCCC)CC)S8)=C9C(SC(C%10=CC=C(S%10)C(SC(C%11=CC=C(C%12=CC%13=C(S%12)C(C%14=CC=C(CC(CCCC)CC)S%14)=C%15C(SC(C%16=CC=C(S%16)C(SC(C%17=CC=CS%17)=C%18C%19=O)=C%18C(C%20=C(CC(CCCC)CC)SC(CC(CCCC)CC)=C%20%19)=O)=C%15)=C%13C%21=CC=C(CC(CCCC)CC)S%21)S%11)=C%22C%23=O)=C%22C(C%24=C(CC(CCCC)CC)SC(CC(CCCC)CC)=C%24%23)=O)=C9)=C7C%25=CC=C(CC(CCCC)CC)S%25)S5)=C%26C%27=O)=C%26C(C%28=C(CC(CCCC)CC)SC(CC(CCCC)CC)=C%28%27)=O)=C3)=C(C%29=CC=C(CC(CCCC)CC)S%29)C%30=C2SC=C%30,CCc1ccc(-c2c3cc(-c4ccc(-c5sc(-c6ccc(-c7cc8c(-c9ccc(CC)s9)c9sc(-c%10ccc(-c%11sc(-c%12ccc(-c%13cc%14c(-c%15ccc(CC)s%15)c%15sc(-c%16ccc(-c%17sc(-c%18cccs%18)c%18c%17C(=O)c%17c(CC)sc(CC)c%17C%18=O)s%16)cc%15c(-c%15ccc(CC)s%15)c%14s%13)s%12)c%12c%11C(=O)c%11c(CC)sc(CC)c%11C%12=O)s%10)cc9c(-c9ccc(CC)s9)c8s7)s6)c6c5C(=O)c5c(CC)sc(CC)c5C6=O)s4)sc3c(-c3ccc(CC)s3)c3ccsc23)s1
1763,HF-TCIC,PBDB-T,,10.1039/C8QM00609A,0.76,20.04,65.0,,sm,unfused,3.0,polymer,N#CC(C#N)=C1C(=CC=2SC=3C=4SC(=CC4C(C3C2)(CC(CC)CCCC)CC(CC)CCCC)C=5SC(=C(F)C5F)C=6SC=7C=8SC(C=C9C(=O)C%10=CC(F)=C(F)C=C%10C9=C(C#N)C#N)=CC8C(C7C6)(CC(CC)CCCC)CC(CC)CCCC)C(=O)C%11=CC(F)=C(F)C=C%111,CCC1(CC)c2cc(/C=C3\C(=O)c4cc(F)c(F)cc4C3=C(C#N)C#N)sc2-c2sc(-c3sc(-c4cc5c(s4)-c4sc(/C=C6\C(=O)c7cc(F)c(F)cc7C6=C(C#N)C#N)cc4C5(CC)CC)c(F)c3F)cc21,CCC(CCCC)CC1=CC=C(S1)C2=C3C(SC(C4=CC=C(S4)C(SC(C5=CC=C(C6=CC7=C(S6)C(C8=CC=C(CC(CCCC)CC)S8)=C9C(SC(C%10=CC=C(S%10)C(SC(C%11=CC=C(C%12=CC%13=C(S%12)C(C%14=CC=C(CC(CCCC)CC)S%14)=C%15C(SC(C%16=CC=C(S%16)C(SC(C%17=CC=CS%17)=C%18C%19=O)=C%18C(C%20=C(CC(CCCC)CC)SC(CC(CCCC)CC)=C%20%19)=O)=C%15)=C%13C%21=CC=C(CC(CCCC)CC)S%21)S%11)=C%22C%23=O)=C%22C(C%24=C(CC(CCCC)CC)SC(CC(CCCC)CC)=C%24%23)=O)=C9)=C7C%25=CC=C(CC(CCCC)CC)S%25)S5)=C%26C%27=O)=C%26C(C%28=C(CC(CCCC)CC)SC(CC(CCCC)CC)=C%28%27)=O)=C3)=C(C%29=CC=C(CC(CCCC)CC)S%29)C%30=C2SC=C%30,CCc1ccc(-c2c3cc(-c4ccc(-c5sc(-c6ccc(-c7cc8c(-c9ccc(CC)s9)c9sc(-c%10ccc(-c%11sc(-c%12ccc(-c%13cc%14c(-c%15ccc(CC)s%15)c%15sc(-c%16ccc(-c%17sc(-c%18cccs%18)c%18c%17C(=O)c%17c(CC)sc(CC)c%17C%18=O)s%16)cc%15c(-c%15ccc(CC)s%15)c%14s%13)s%12)c%12c%11C(=O)c%11c(CC)sc(CC)c%11C%12=O)s%10)cc9c(-c9ccc(CC)s9)c8s7)s6)c6c5C(=O)c5c(CC)sc(CC)c5C6=O)s4)sc3c(-c3ccc(CC)s3)c3ccsc23)s1
1764,A1,PTB7-Th,,10.1039/C8TA00704G,0.89,12.54,51.75,,sm,y,8.0,polymer,O=C(N(CCCCCCCC)C(S/1)=S)C1=C/C(C2=NSN=C23)=C4C(C=C(C(OCC)=O)S4)=C3C(S5)=CC6=C5C7=CC(C(C8=CC=C(CCCCCC)C=C8)(C9=CC=C(CCCCCC)C=C9)C%10=C%11SC(C%12=C(C=C(C(OCC)=O)S%13)C%13=C(/C=C%14C(N(CCCCCCCC)C(S\%14)=S)=O)C%15=NSN=C%15%12)=C%10)=C%11C=C7C6(C%16=CC=C(CCCCCC)C=C%16)C%17=CC=C(CCCCCC)C=C%17,CCOC(=O)c1cc2c(-c3cc4c(s3)-c3cc5c(cc3C4(c3ccc(CC)cc3)c3ccc(CC)cc3)-c3sc(-c4c6cc(C(=O)OCC)sc6c(/C=C6/SC(=S)N(CC)C6=O)c6nsnc46)cc3C5(c3ccc(CC)cc3)c3ccc(CC)cc3)c3nsnc3c(/C=C3/SC(=S)N(CC)C3=O)c2s1,FC1=C(C(OCC(CCCC)CC)=O)SC2=C(SC=C21)C(S3)=CC4=C3C(C5=CC=C(CC(CC)CCCC)S5)=C(C=C(C6=C(C(F)=C(C(OCC(CCCC)CC)=O)S7)C7=C(S6)C(S8)=CC9=C8C(C%10=CC=C(CC(CCCC)CC)S%10)=C(C=C(C%11=C(C(F)=C(C(OCC(CCCC)CC)=O)S%12)C%12=C(S%11)C(S%13)=CC%14=C%13C(C%15=CC=C(CC(CC)CCCC)S%15)=C(C=CS%16)C%16=C%14C%17=CC=C(CC(CC)CCCC)S%17)S%18)C%18=C9C%19=CC=C(CC(CCCC)CC)S%19)S%20)C%20=C4C%21=CC=C(CC(CC)CCCC)S%21,CCOC(=O)c1sc2c(-c3cc4c(-c5ccc(CC)s5)c5sc(-c6sc(-c7cc8c(-c9ccc(CC)s9)c9sc(-c%10sc(-c%11cc%12c(-c%13ccc(CC)s%13)c%13sccc%13c(-c%13ccc(CC)s%13)c%12s%11)c%11sc(C(=O)OCC)c(F)c%10%11)cc9c(-c9ccc(CC)s9)c8s7)c7sc(C(=O)OCC)c(F)c67)cc5c(-c5ccc(CC)s5)c4s3)scc2c1F
1765,A2,PTB7-Th,,10.1039/C8TA00704G,0.71,20.33,62.8,,sm,y,8.0,polymer,O=C(N(CCCCCCCC)/C(S/1)=C(C#N)\C#N)C1=C/C(C2=NSN=C23)=C4C(C=C(C(OCC)=O)S4)=C3C(S5)=CC6=C5C7=CC(C(C8=CC=C(CCCCCC)C=C8)(C9=CC=C(CCCCCC)C=C9)C%10=C%11SC(C%12=C(C=C(C(OCC)=O)S%13)C%13=C(/C=C%14C(N(CCCCCCCC)/C(S\%14)=C(C#N)\C#N)=O)C%15=NSN=C%15%12)=C%10)=C%11C=C7C6(C%16=CC=C(CCCCCC)C=C%16)C%17=CC=C(CCCCCC)C=C%17,CCOC(=O)c1cc2c(-c3cc4c(s3)-c3cc5c(cc3C4(c3ccc(CC)cc3)c3ccc(CC)cc3)-c3sc(-c4c6cc(C(=O)OCC)sc6c(/C=c6/sc(=C(C#N)C#N)n(CC)c6=O)c6nsnc46)cc3C5(c3ccc(CC)cc3)c3ccc(CC)cc3)c3nsnc3c(/C=c3\sc(=C(C#N)C#N)n(CC)c3=O)c2s1,FC1=C(C(OCC(CCCC)CC)=O)SC2=C(SC=C21)C(S3)=CC4=C3C(C5=CC=C(CC(CC)CCCC)S5)=C(C=C(C6=C(C(F)=C(C(OCC(CCCC)CC)=O)S7)C7=C(S6)C(S8)=CC9=C8C(C%10=CC=C(CC(CCCC)CC)S%10)=C(C=C(C%11=C(C(F)=C(C(OCC(CCCC)CC)=O)S%12)C%12=C(S%11)C(S%13)=CC%14=C%13C(C%15=CC=C(CC(CC)CCCC)S%15)=C(C=CS%16)C%16=C%14C%17=CC=C(CC(CC)CCCC)S%17)S%18)C%18=C9C%19=CC=C(CC(CCCC)CC)S%19)S%20)C%20=C4C%21=CC=C(CC(CC)CCCC)S%21,CCOC(=O)c1sc2c(-c3cc4c(-c5ccc(CC)s5)c5sc(-c6sc(-c7cc8c(-c9ccc(CC)s9)c9sc(-c%10sc(-c%11cc%12c(-c%13ccc(CC)s%13)c%13sccc%13c(-c%13ccc(CC)s%13)c%12s%11)c%11sc(C(=O)OCC)c(F)c%10%11)cc9c(-c9ccc(CC)s9)c8s7)c7sc(C(=O)OCC)c(F)c67)cc5c(-c5ccc(CC)s5)c4s3)scc2c1F
1766,IDTT-OBH,PBDB-T,,10.1039/C8TA00764K,0.87,17.46,72.0,,sm,fused,7.0,polymer,N#CC(C#N)=C1C(=CC=2SC3=C(SC=4C=5C=C6C(=CC5C(C7=CC=C(OCC(CCCC)CCCCCC)C=C7)(C8=CC=C(OCC(CCCC)CCCCCC)C=C8)C34)C=9SC=%10C=C(SC%10C9C6(C%11=CC=C(OCC(CCCC)CCCCCC)C=C%11)C%12=CC=C(OCC(CCCC)CCCCCC)C=C%12)C=C%13C(=O)C%14=CC=%15C=CC=CC%15C=C%14C%13=C(C#N)C#N)C2)C(=O)C%16=CC=%17C=CC=CC%17C=C%161,CCOc1ccc(C2(c3ccc(OCC)cc3)c3cc4c(cc3-c3sc5cc(/C=C6\C(=O)c7cc8ccccc8cc7C6=C(C#N)C#N)sc5c32)C(c2ccc(OCC)cc2)(c2ccc(OCC)cc2)c2c-4sc3cc(/C=C4\C(=O)c5cc6ccccc6cc5C4=C(C#N)C#N)sc23)cc1,CCC(CCCC)CC1=CC=C(S1)C2=C3C(SC(C4=CC=C(S4)C(SC(C5=CC=C(C6=CC7=C(S6)C(C8=CC=C(CC(CCCC)CC)S8)=C9C(SC(C%10=CC=C(S%10)C(SC(C%11=CC=C(C%12=CC%13=C(S%12)C(C%14=CC=C(CC(CCCC)CC)S%14)=C%15C(SC(C%16=CC=C(S%16)C(SC(C%17=CC=CS%17)=C%18C%19=O)=C%18C(C%20=C(CC(CCCC)CC)SC(CC(CCCC)CC)=C%20%19)=O)=C%15)=C%13C%21=CC=C(CC(CCCC)CC)S%21)S%11)=C%22C%23=O)=C%22C(C%24=C(CC(CCCC)CC)SC(CC(CCCC)CC)=C%24%23)=O)=C9)=C7C%25=CC=C(CC(CCCC)CC)S%25)S5)=C%26C%27=O)=C%26C(C%28=C(CC(CCCC)CC)SC(CC(CCCC)CC)=C%28%27)=O)=C3)=C(C%29=CC=C(CC(CCCC)CC)S%29)C%30=C2SC=C%30,CCc1ccc(-c2c3cc(-c4ccc(-c5sc(-c6ccc(-c7cc8c(-c9ccc(CC)s9)c9sc(-c%10ccc(-c%11sc(-c%12ccc(-c%13cc%14c(-c%15ccc(CC)s%15)c%15sc(-c%16ccc(-c%17sc(-c%18cccs%18)c%18c%17C(=O)c%17c(CC)sc(CC)c%17C%18=O)s%16)cc%15c(-c%15ccc(CC)s%15)c%14s%13)s%12)c%12c%11C(=O)c%11c(CC)sc(CC)c%11C%12=O)s%10)cc9c(-c9ccc(CC)s9)c8s7)s6)c6c5C(=O)c5c(CC)sc(CC)c5C6=O)s4)sc3c(-c3ccc(CC)s3)c3ccsc23)s1
1767,IDTT-OBH,PDCBT,,10.1039/C8TA00764K,0.91,13.97,64.8,,sm,fused,7.0,polymer,N#CC(C#N)=C1C(=CC=2SC3=C(SC=4C=5C=C6C(=CC5C(C7=CC=C(OCC(CCCC)CCCCCC)C=C7)(C8=CC=C(OCC(CCCC)CCCCCC)C=C8)C34)C=9SC=%10C=C(SC%10C9C6(C%11=CC=C(OCC(CCCC)CCCCCC)C=C%11)C%12=CC=C(OCC(CCCC)CCCCCC)C=C%12)C=C%13C(=O)C%14=CC=%15C=CC=CC%15C=C%14C%13=C(C#N)C#N)C2)C(=O)C%16=CC=%17C=CC=CC%17C=C%161,CCOc1ccc(C2(c3ccc(OCC)cc3)c3cc4c(cc3-c3sc5cc(/C=C6\C(=O)c7cc8ccccc8cc7C6=C(C#N)C#N)sc5c32)C(c2ccc(OCC)cc2)(c2ccc(OCC)cc2)c2c-4sc3cc(/C=C4\C(=O)c5cc6ccccc6cc5C4=C(C#N)C#N)sc23)cc1,O=C(OCC(CCCCCC)CCCC)C1=C(SC(C2=CC(C(OCC(CCCCCC)CCCC)=O)=C(C3=CC=C(C4=CC=C(C5=C(C(OCC(CCCCCC)CCCC)=O)C=C(C6=CC(C(OCC(CCCCCC)CCCC)=O)=C(C7=CC=C(C8=CC=C(C9=C(C(OCC(CCCCCC)CCCC)=O)C=CS9)S8)S7)S6)S5)S4)S3)S2)=C1)C%10=CC=C(S%10)C%11=CC=C(S%11)C%12=C(C(OCC(CCCCCC)CCCC)=O)C=CS%12,CCOC(=O)c1cc(-c2cc(C(=O)OCC)c(-c3ccc(-c4ccc(-c5sc(-c6cc(C(=O)OCC)c(-c7ccc(-c8ccc(-c9sc(-c%10cc(C(=O)OCC)c(-c%11cccs%11)s%10)cc9C(=O)OCC)s8)s7)s6)cc5C(=O)OCC)s4)s3)s2)sc1-c1cccs1
1768,IDTT-OBH,J71,,10.1039/C8TA00764K,0.92,14.75,61.0,,sm,fused,7.0,polymer,N#CC(C#N)=C1C(=CC=2SC3=C(SC=4C=5C=C6C(=CC5C(C7=CC=C(OCC(CCCC)CCCCCC)C=C7)(C8=CC=C(OCC(CCCC)CCCCCC)C=C8)C34)C=9SC=%10C=C(SC%10C9C6(C%11=CC=C(OCC(CCCC)CCCCCC)C=C%11)C%12=CC=C(OCC(CCCC)CCCCCC)C=C%12)C=C%13C(=O)C%14=CC=%15C=CC=CC%15C=C%14C%13=C(C#N)C#N)C2)C(=O)C%16=CC=%17C=CC=CC%17C=C%161,CCOc1ccc(C2(c3ccc(OCC)cc3)c3cc4c(cc3-c3sc5cc(/C=C6\C(=O)c7cc8ccccc8cc7C6=C(C#N)C#N)sc5c32)C(c2ccc(OCC)cc2)(c2ccc(OCC)cc2)c2c-4sc3cc(/C=C4\C(=O)c5cc6ccccc6cc5C4=C(C#N)C#N)sc23)cc1,CCC[Si](CCC)(CCC)C1=CC=C(S1)C2=C3SC(C4=CC=C(C5=C(C(F)=CC6=NN(CC(CCCCCCCC)CCCCCC)N=C65)F)S4)=CC3=C(C7=CC=C([Si](CCC)(CCC)CCC)S7)C8=C2C=C(S8)C9=CC=C(C(C%10=NN(CC(CCCCCCCC)CCCCCC)N=C%10%11)=C(F)C(F)=C%11C%12=CC=C(S%12)C%13=CC%14=C(C%15=CC=C([Si](CCC)(CCC)CCC)S%15)C%16=C(C(C%17=CC=C([Si](CCC)(CCC)CCC)S%17)=C%14S%13)C=C(S%16)C%18=CC=C(C(C%19=NN(CC(CCCCCCCC)CCCCCC)N=C%19%20)=C(F)C(F)=C%20C%21=CC=C(S%21)C%22=CC%23=C(C%24=CC=C([Si](CCC)(CCC)CCC)S%24)C%25=C(C(C%26=CC=C([Si](CCC)(CCC)CCC)S%26)=C%23S%22)C=C(S%25)C%27=CC=CS%27)S%18)S9,CCN1N=C2C(C3=CC=CS3)=C(C(F)=C(C2=N1)C4=CC=C(S4)C5=CC6=C(C7=C(C(C8=CC=C(S8)[Si](CC)(CC)CC)=C6S5)C=C(C9=CC=C(S9)C%10=C(C(F)=C(C%11=NN(N=C%10%11)CC)C%12=CC=C(S%12)C%13=CC%14=C(C%15=C(C(C%16=CC=C(S%16)[Si](CC)(CC)CC)=C%14S%13)C=C(C%17=CC=C(S%17)C%18=C(C(F)=C(C%19=NN(N=C%18%19)CC)C%20=CC=C(S%20)C%21=CC%22=C(C%23=C(C(C%24=CC=C(S%24)[Si](CC)(CC)CC)=C%22S%21)C=CS%23)C%25=CC=C(S%25)[Si](CC)(CC)CC)F)S%15)C%26=CC=C(S%26)[Si](CC)(CC)CC)F)S7)C%27=CC=C(S%27)[Si](CC)(CC)CC)F
1769,IDTT-BH,PBDB-T,,10.1039/C8TA00764K,0.85,16.86,69.2,,sm,fused,7.0,polymer,N#CC(C#N)=C1C(=CC=2SC3=C(SC=4C=5C=C6C(=CC5C(C7=CC=C(C=C7)CC(CCCC)CCCCCC)(C8=CC=C(C=C8)CC(CCCC)CCCCCC)C34)C=9SC=%10C=C(SC%10C9C6(C%11=CC=C(C=C%11)CC(CCCC)CCCCCC)C%12=CC=C(C=C%12)CC(CCCC)CCCCCC)C=C%13C(=O)C%14=CC=%15C=CC=CC%15C=C%14C%13=C(C#N)C#N)C2)C(=O)C%16=CC=%17C=CC=CC%17C=C%161,CCc1ccc(C2(c3ccc(CC)cc3)c3cc4c(cc3-c3sc5cc(/C=C6\C(=O)c7cc8ccccc8cc7C6=C(C#N)C#N)sc5c32)C(c2ccc(CC)cc2)(c2ccc(CC)cc2)c2c-4sc3cc(/C=C4\C(=O)c5cc6ccccc6cc5C4=C(C#N)C#N)sc23)cc1,CCC(CCCC)CC1=CC=C(S1)C2=C3C(SC(C4=CC=C(S4)C(SC(C5=CC=C(C6=CC7=C(S6)C(C8=CC=C(CC(CCCC)CC)S8)=C9C(SC(C%10=CC=C(S%10)C(SC(C%11=CC=C(C%12=CC%13=C(S%12)C(C%14=CC=C(CC(CCCC)CC)S%14)=C%15C(SC(C%16=CC=C(S%16)C(SC(C%17=CC=CS%17)=C%18C%19=O)=C%18C(C%20=C(CC(CCCC)CC)SC(CC(CCCC)CC)=C%20%19)=O)=C%15)=C%13C%21=CC=C(CC(CCCC)CC)S%21)S%11)=C%22C%23=O)=C%22C(C%24=C(CC(CCCC)CC)SC(CC(CCCC)CC)=C%24%23)=O)=C9)=C7C%25=CC=C(CC(CCCC)CC)S%25)S5)=C%26C%27=O)=C%26C(C%28=C(CC(CCCC)CC)SC(CC(CCCC)CC)=C%28%27)=O)=C3)=C(C%29=CC=C(CC(CCCC)CC)S%29)C%30=C2SC=C%30,CCc1ccc(-c2c3cc(-c4ccc(-c5sc(-c6ccc(-c7cc8c(-c9ccc(CC)s9)c9sc(-c%10ccc(-c%11sc(-c%12ccc(-c%13cc%14c(-c%15ccc(CC)s%15)c%15sc(-c%16ccc(-c%17sc(-c%18cccs%18)c%18c%17C(=O)c%17c(CC)sc(CC)c%17C%18=O)s%16)cc%15c(-c%15ccc(CC)s%15)c%14s%13)s%12)c%12c%11C(=O)c%11c(CC)sc(CC)c%11C%12=O)s%10)cc9c(-c9ccc(CC)s9)c8s7)s6)c6c5C(=O)c5c(CC)sc(CC)c5C6=O)s4)sc3c(-c3ccc(CC)s3)c3ccsc23)s1
1770,IDTT-BH,PDCBT,,10.1039/C8TA00764K,0.88,17.15,68.6,,sm,fused,7.0,polymer,N#CC(C#N)=C1C(=CC=2SC3=C(SC=4C=5C=C6C(=CC5C(C7=CC=C(C=C7)CC(CCCC)CCCCCC)(C8=CC=C(C=C8)CC(CCCC)CCCCCC)C34)C=9SC=%10C=C(SC%10C9C6(C%11=CC=C(C=C%11)CC(CCCC)CCCCCC)C%12=CC=C(C=C%12)CC(CCCC)CCCCCC)C=C%13C(=O)C%14=CC=%15C=CC=CC%15C=C%14C%13=C(C#N)C#N)C2)C(=O)C%16=CC=%17C=CC=CC%17C=C%161,CCc1ccc(C2(c3ccc(CC)cc3)c3cc4c(cc3-c3sc5cc(/C=C6\C(=O)c7cc8ccccc8cc7C6=C(C#N)C#N)sc5c32)C(c2ccc(CC)cc2)(c2ccc(CC)cc2)c2c-4sc3cc(/C=C4\C(=O)c5cc6ccccc6cc5C4=C(C#N)C#N)sc23)cc1,O=C(OCC(CCCCCC)CCCC)C1=C(SC(C2=CC(C(OCC(CCCCCC)CCCC)=O)=C(C3=CC=C(C4=CC=C(C5=C(C(OCC(CCCCCC)CCCC)=O)C=C(C6=CC(C(OCC(CCCCCC)CCCC)=O)=C(C7=CC=C(C8=CC=C(C9=C(C(OCC(CCCCCC)CCCC)=O)C=CS9)S8)S7)S6)S5)S4)S3)S2)=C1)C%10=CC=C(S%10)C%11=CC=C(S%11)C%12=C(C(OCC(CCCCCC)CCCC)=O)C=CS%12,CCOC(=O)c1cc(-c2cc(C(=O)OCC)c(-c3ccc(-c4ccc(-c5sc(-c6cc(C(=O)OCC)c(-c7ccc(-c8ccc(-c9sc(-c%10cc(C(=O)OCC)c(-c%11cccs%11)s%10)cc9C(=O)OCC)s8)s7)s6)cc5C(=O)OCC)s4)s3)s2)sc1-c1cccs1
1771,IDTT-BH,J71,,10.1039/C8TA00764K,0.9,17.77,69.1,,sm,fused,7.0,polymer,N#CC(C#N)=C1C(=CC=2SC3=C(SC=4C=5C=C6C(=CC5C(C7=CC=C(C=C7)CC(CCCC)CCCCCC)(C8=CC=C(C=C8)CC(CCCC)CCCCCC)C34)C=9SC=%10C=C(SC%10C9C6(C%11=CC=C(C=C%11)CC(CCCC)CCCCCC)C%12=CC=C(C=C%12)CC(CCCC)CCCCCC)C=C%13C(=O)C%14=CC=%15C=CC=CC%15C=C%14C%13=C(C#N)C#N)C2)C(=O)C%16=CC=%17C=CC=CC%17C=C%161,CCc1ccc(C2(c3ccc(CC)cc3)c3cc4c(cc3-c3sc5cc(/C=C6\C(=O)c7cc8ccccc8cc7C6=C(C#N)C#N)sc5c32)C(c2ccc(CC)cc2)(c2ccc(CC)cc2)c2c-4sc3cc(/C=C4\C(=O)c5cc6ccccc6cc5C4=C(C#N)C#N)sc23)cc1,CCC[Si](CCC)(CCC)C1=CC=C(S1)C2=C3SC(C4=CC=C(C5=C(C(F)=CC6=NN(CC(CCCCCCCC)CCCCCC)N=C65)F)S4)=CC3=C(C7=CC=C([Si](CCC)(CCC)CCC)S7)C8=C2C=C(S8)C9=CC=C(C(C%10=NN(CC(CCCCCCCC)CCCCCC)N=C%10%11)=C(F)C(F)=C%11C%12=CC=C(S%12)C%13=CC%14=C(C%15=CC=C([Si](CCC)(CCC)CCC)S%15)C%16=C(C(C%17=CC=C([Si](CCC)(CCC)CCC)S%17)=C%14S%13)C=C(S%16)C%18=CC=C(C(C%19=NN(CC(CCCCCCCC)CCCCCC)N=C%19%20)=C(F)C(F)=C%20C%21=CC=C(S%21)C%22=CC%23=C(C%24=CC=C([Si](CCC)(CCC)CCC)S%24)C%25=C(C(C%26=CC=C([Si](CCC)(CCC)CCC)S%26)=C%23S%22)C=C(S%25)C%27=CC=CS%27)S%18)S9,CCN1N=C2C(C3=CC=CS3)=C(C(F)=C(C2=N1)C4=CC=C(S4)C5=CC6=C(C7=C(C(C8=CC=C(S8)[Si](CC)(CC)CC)=C6S5)C=C(C9=CC=C(S9)C%10=C(C(F)=C(C%11=NN(N=C%10%11)CC)C%12=CC=C(S%12)C%13=CC%14=C(C%15=C(C(C%16=CC=C(S%16)[Si](CC)(CC)CC)=C%14S%13)C=C(C%17=CC=C(S%17)C%18=C(C(F)=C(C%19=NN(N=C%18%19)CC)C%20=CC=C(S%20)C%21=CC%22=C(C%23=C(C(C%24=CC=C(S%24)[Si](CC)(CC)CC)=C%22S%21)C=CS%23)C%25=CC=C(S%25)[Si](CC)(CC)CC)F)S%15)C%26=CC=C(S%26)[Si](CC)(CC)CC)F)S7)C%27=CC=C(S%27)[Si](CC)(CC)CC)F
1772,IDT2Se,PBDB-T,,10.1039/C8TA00783G,0.89,17.49,60.8,,sm,fused,5.0,polymer,N#CC(C#N)=C1C=2C=CC=CC2C(=O)C1=CC=3[Se]C(=CC3)C=4SC=5C=6C=C7C(=CC6C(C8=CC=C(C=C8)CCCCCC)(C9=CC=C(C=C9)CCCCCC)C5C4)C=%10SC(=CC%10C7(C%11=CC=C(C=C%11)CCCCCC)C%12=CC=C(C=C%12)CCCCCC)C=%13[Se]C(=CC%13)C=C%14C(=O)C=%15C=CC=CC%15C%14=C(C#N)C#N,CCc1ccc(C2(c3ccc(CC)cc3)c3cc4c(cc3-c3sc(-c5ccc(/C=C6\C(=O)c7ccccc7C6=C(C#N)C#N)[se]5)cc32)C(c2ccc(CC)cc2)(c2ccc(CC)cc2)c2cc(-c3ccc(/C=C5\C(=O)c6ccccc6C5=C(C#N)C#N)[se]3)sc2-4)cc1,CCC(CCCC)CC1=CC=C(S1)C2=C3C(SC(C4=CC=C(S4)C(SC(C5=CC=C(C6=CC7=C(S6)C(C8=CC=C(CC(CCCC)CC)S8)=C9C(SC(C%10=CC=C(S%10)C(SC(C%11=CC=C(C%12=CC%13=C(S%12)C(C%14=CC=C(CC(CCCC)CC)S%14)=C%15C(SC(C%16=CC=C(S%16)C(SC(C%17=CC=CS%17)=C%18C%19=O)=C%18C(C%20=C(CC(CCCC)CC)SC(CC(CCCC)CC)=C%20%19)=O)=C%15)=C%13C%21=CC=C(CC(CCCC)CC)S%21)S%11)=C%22C%23=O)=C%22C(C%24=C(CC(CCCC)CC)SC(CC(CCCC)CC)=C%24%23)=O)=C9)=C7C%25=CC=C(CC(CCCC)CC)S%25)S5)=C%26C%27=O)=C%26C(C%28=C(CC(CCCC)CC)SC(CC(CCCC)CC)=C%28%27)=O)=C3)=C(C%29=CC=C(CC(CCCC)CC)S%29)C%30=C2SC=C%30,CCc1ccc(-c2c3cc(-c4ccc(-c5sc(-c6ccc(-c7cc8c(-c9ccc(CC)s9)c9sc(-c%10ccc(-c%11sc(-c%12ccc(-c%13cc%14c(-c%15ccc(CC)s%15)c%15sc(-c%16ccc(-c%17sc(-c%18cccs%18)c%18c%17C(=O)c%17c(CC)sc(CC)c%17C%18=O)s%16)cc%15c(-c%15ccc(CC)s%15)c%14s%13)s%12)c%12c%11C(=O)c%11c(CC)sc(CC)c%11C%12=O)s%10)cc9c(-c9ccc(CC)s9)c8s7)s6)c6c5C(=O)c5c(CC)sc(CC)c5C6=O)s4)sc3c(-c3ccc(CC)s3)c3ccsc23)s1
1773,IDT2Se-4F,PBDB-T,,10.1039/C8TA00783G,0.79,21.49,65.9,,sm,fused,5.0,polymer,N#CC(C#N)=C1C(=CC=2[Se]C(=CC2)C=3SC=4C=5C=C6C(=CC5C(C7=CC=C(C=C7)CCCCCC)(C8=CC=C(C=C8)CCCCCC)C4C3)C=9SC(=CC9C6(C%10=CC=C(C=C%10)CCCCCC)C%11=CC=C(C=C%11)CCCCCC)C=%12[Se]C(=CC%12)C=C%13C(=O)C%14=CC(F)=C(F)C=C%14C%13=C(C#N)C#N)C(=O)C%15=CC(F)=C(F)C=C%151,CCc1ccc(C2(c3ccc(CC)cc3)c3cc4c(cc3-c3sc(-c5ccc(/C=C6\C(=O)c7cc(F)c(F)cc7C6=C(C#N)C#N)[se]5)cc32)C(c2ccc(CC)cc2)(c2ccc(CC)cc2)c2cc(-c3ccc(/C=C5\C(=O)c6cc(F)c(F)cc6C5=C(C#N)C#N)[se]3)sc2-4)cc1,CCC(CCCC)CC1=CC=C(S1)C2=C3C(SC(C4=CC=C(S4)C(SC(C5=CC=C(C6=CC7=C(S6)C(C8=CC=C(CC(CCCC)CC)S8)=C9C(SC(C%10=CC=C(S%10)C(SC(C%11=CC=C(C%12=CC%13=C(S%12)C(C%14=CC=C(CC(CCCC)CC)S%14)=C%15C(SC(C%16=CC=C(S%16)C(SC(C%17=CC=CS%17)=C%18C%19=O)=C%18C(C%20=C(CC(CCCC)CC)SC(CC(CCCC)CC)=C%20%19)=O)=C%15)=C%13C%21=CC=C(CC(CCCC)CC)S%21)S%11)=C%22C%23=O)=C%22C(C%24=C(CC(CCCC)CC)SC(CC(CCCC)CC)=C%24%23)=O)=C9)=C7C%25=CC=C(CC(CCCC)CC)S%25)S5)=C%26C%27=O)=C%26C(C%28=C(CC(CCCC)CC)SC(CC(CCCC)CC)=C%28%27)=O)=C3)=C(C%29=CC=C(CC(CCCC)CC)S%29)C%30=C2SC=C%30,CCc1ccc(-c2c3cc(-c4ccc(-c5sc(-c6ccc(-c7cc8c(-c9ccc(CC)s9)c9sc(-c%10ccc(-c%11sc(-c%12ccc(-c%13cc%14c(-c%15ccc(CC)s%15)c%15sc(-c%16ccc(-c%17sc(-c%18cccs%18)c%18c%17C(=O)c%17c(CC)sc(CC)c%17C%18=O)s%16)cc%15c(-c%15ccc(CC)s%15)c%14s%13)s%12)c%12c%11C(=O)c%11c(CC)sc(CC)c%11C%12=O)s%10)cc9c(-c9ccc(CC)s9)c8s7)s6)c6c5C(=O)c5c(CC)sc(CC)c5C6=O)s4)sc3c(-c3ccc(CC)s3)c3ccsc23)s1
1774,HFO-PCIC,PBDB-TF,,10.1039/C8TA03753A,0.93,12.62,70.99,,sm,unfused,3.0,polymer,N#CC(C#N)=C1C(=CC=2SC=3C=4SC(=CC4C(C3C2)(CC(CC)CCCC)CC(CC)CCCC)C=5C(F)=C(OC)C(=C(F)C5OC)C=6SC=7C=8SC(C=C9C(=O)C%10=CC(F)=C(F)C=C%10C9=C(C#N)C#N)=CC8C(C7C6)(CC(CC)CCCC)CC(CC)CCCC)C(=O)C%11=CC(F)=C(F)C=C%111,CCC1(CC)c2cc(/C=C3\C(=O)c4cc(F)c(F)cc4C3=C(C#N)C#N)sc2-c2sc(-c3c(F)c(OC)c(-c4cc5c(s4)-c4sc(/C=C6\C(=O)c7cc(F)c(F)cc7C6=C(C#N)C#N)cc4C5(CC)CC)c(F)c3OC)cc21,FC1=C(CC(CCCC)CC)SC(C2=C3C(SC(C4=CC=C(S4)C(SC(C5=CC=C(C6=CC7=C(S6)C(C8=CC(F)=C(CC(CCCC)CC)S8)=C9C(SC(C%10=CC=C(S%10)C(SC(C%11=CC=C(C%12=CC%13=C(S%12)C(C%14=CC(F)=C(CC(CCCC)CC)S%14)=C%15C(SC(C%16=CC=C(S%16)C(SC(C%17=CC=CS%17)=C%18C%19=O)=C%18C(C%20=C(CC(CCCC)CC)SC(CC(CCCC)CC)=C%20%19)=O)=C%15)=C%13C%21=CC(F)=C(CC(CCCC)CC)S%21)S%11)=C%22C%23=O)=C%22C(C%24=C(CC(CCCC)CC)SC(CC(CCCC)CC)=C%24%23)=O)=C9)=C7C%25=CC(F)=C(CC(CCCC)CC)S%25)S5)=C%26C%27=O)=C%26C(C%28=C(CC(CCCC)CC)SC(CC(CCCC)CC)=C%28%27)=O)=C3)=C(C%29=CC(F)=C(CC(CCCC)CC)S%29)C%30=C2SC=C%30)=C1,CCc1sc(-c2c3cc(-c4ccc(-c5sc(-c6ccc(-c7cc8c(-c9cc(F)c(CC)s9)c9sc(-c%10ccc(-c%11sc(-c%12ccc(-c%13cc%14c(-c%15cc(F)c(CC)s%15)c%15sc(-c%16ccc(-c%17sc(-c%18cccs%18)c%18c%17C(=O)c%17c(CC)sc(CC)c%17C%18=O)s%16)cc%15c(-c%15cc(F)c(CC)s%15)c%14s%13)s%12)c%12c%11C(=O)c%11c(CC)sc(CC)c%11C%12=O)s%10)cc9c(-c9cc(F)c(CC)s9)c8s7)s6)c6c5C(=O)c5c(CC)sc(CC)c5C6=O)s4)sc3c(-c3cc(F)c(CC)s3)c3ccsc23)cc1F
1775,OF-PCIC,PBDB-TF,,10.1039/C8TA03753A,0.91,13.76,73.37,,sm,unfused,3.0,polymer,N#CC(C#N)=C1C(=CC=2SC=3C=4SC(=CC4C(C3C2)(CC(CC)CCCC)CC(CC)CCCC)C=5C(F)=C(F)C(=C(F)C5F)C=6SC=7C=8SC(C=C9C(=O)C%10=CC(F)=C(F)C=C%10C9=C(C#N)C#N)=CC8C(C7C6)(CC(CC)CCCC)CC(CC)CCCC)C(=O)C%11=CC(F)=C(F)C=C%111,CCC1(CC)c2cc(/C=C3\C(=O)c4cc(F)c(F)cc4C3=C(C#N)C#N)sc2-c2sc(-c3c(F)c(F)c(-c4cc5c(s4)-c4sc(/C=C6\C(=O)c7cc(F)c(F)cc7C6=C(C#N)C#N)cc4C5(CC)CC)c(F)c3F)cc21,FC1=C(CC(CCCC)CC)SC(C2=C3C(SC(C4=CC=C(S4)C(SC(C5=CC=C(C6=CC7=C(S6)C(C8=CC(F)=C(CC(CCCC)CC)S8)=C9C(SC(C%10=CC=C(S%10)C(SC(C%11=CC=C(C%12=CC%13=C(S%12)C(C%14=CC(F)=C(CC(CCCC)CC)S%14)=C%15C(SC(C%16=CC=C(S%16)C(SC(C%17=CC=CS%17)=C%18C%19=O)=C%18C(C%20=C(CC(CCCC)CC)SC(CC(CCCC)CC)=C%20%19)=O)=C%15)=C%13C%21=CC(F)=C(CC(CCCC)CC)S%21)S%11)=C%22C%23=O)=C%22C(C%24=C(CC(CCCC)CC)SC(CC(CCCC)CC)=C%24%23)=O)=C9)=C7C%25=CC(F)=C(CC(CCCC)CC)S%25)S5)=C%26C%27=O)=C%26C(C%28=C(CC(CCCC)CC)SC(CC(CCCC)CC)=C%28%27)=O)=C3)=C(C%29=CC(F)=C(CC(CCCC)CC)S%29)C%30=C2SC=C%30)=C1,CCc1sc(-c2c3cc(-c4ccc(-c5sc(-c6ccc(-c7cc8c(-c9cc(F)c(CC)s9)c9sc(-c%10ccc(-c%11sc(-c%12ccc(-c%13cc%14c(-c%15cc(F)c(CC)s%15)c%15sc(-c%16ccc(-c%17sc(-c%18cccs%18)c%18c%17C(=O)c%17c(CC)sc(CC)c%17C%18=O)s%16)cc%15c(-c%15cc(F)c(CC)s%15)c%14s%13)s%12)c%12c%11C(=O)c%11c(CC)sc(CC)c%11C%12=O)s%10)cc9c(-c9cc(F)c(CC)s9)c8s7)s6)c6c5C(=O)c5c(CC)sc(CC)c5C6=O)s4)sc3c(-c3cc(F)c(CC)s3)c3ccsc23)cc1F
1776,YITI-4F,PBDB-T,,10.1039/C8TA04405H,0.825,14.41,55.89,,sm,fused,4.0,polymer,N#CC(C#N)=C1C(=CC=2SC(=CC2)C=3C=CC4=C(C3)C(C=5C=6C=CC(=CC6C(C45)(CC(CC)CCCC)CC(CC)CCCC)C=7SC(=CC7)C=C8C(=O)C9=CC(F)=C(F)C=C9C8=C(C#N)C#N)(CC(CC)CCCC)CC(CC)CCCC)C(=O)C%10=CC(F)=C(F)C=C%101,CCC1(CC)C2=C(c3ccc(-c4ccc(/C=C5\C(=O)c6cc(F)c(F)cc6C5=C(C#N)C#N)s4)cc31)C(CC)(CC)c1cc(-c3ccc(/C=C4\C(=O)c5cc(F)c(F)cc5C4=C(C#N)C#N)s3)ccc12,CCC(CCCC)CC1=CC=C(S1)C2=C3C(SC(C4=CC=C(S4)C(SC(C5=CC=C(C6=CC7=C(S6)C(C8=CC=C(CC(CCCC)CC)S8)=C9C(SC(C%10=CC=C(S%10)C(SC(C%11=CC=C(C%12=CC%13=C(S%12)C(C%14=CC=C(CC(CCCC)CC)S%14)=C%15C(SC(C%16=CC=C(S%16)C(SC(C%17=CC=CS%17)=C%18C%19=O)=C%18C(C%20=C(CC(CCCC)CC)SC(CC(CCCC)CC)=C%20%19)=O)=C%15)=C%13C%21=CC=C(CC(CCCC)CC)S%21)S%11)=C%22C%23=O)=C%22C(C%24=C(CC(CCCC)CC)SC(CC(CCCC)CC)=C%24%23)=O)=C9)=C7C%25=CC=C(CC(CCCC)CC)S%25)S5)=C%26C%27=O)=C%26C(C%28=C(CC(CCCC)CC)SC(CC(CCCC)CC)=C%28%27)=O)=C3)=C(C%29=CC=C(CC(CCCC)CC)S%29)C%30=C2SC=C%30,CCc1ccc(-c2c3cc(-c4ccc(-c5sc(-c6ccc(-c7cc8c(-c9ccc(CC)s9)c9sc(-c%10ccc(-c%11sc(-c%12ccc(-c%13cc%14c(-c%15ccc(CC)s%15)c%15sc(-c%16ccc(-c%17sc(-c%18cccs%18)c%18c%17C(=O)c%17c(CC)sc(CC)c%17C%18=O)s%16)cc%15c(-c%15ccc(CC)s%15)c%14s%13)s%12)c%12c%11C(=O)c%11c(CC)sc(CC)c%11C%12=O)s%10)cc9c(-c9ccc(CC)s9)c8s7)s6)c6c5C(=O)c5c(CC)sc(CC)c5C6=O)s4)sc3c(-c3ccc(CC)s3)c3ccsc23)s1
1777,YITI-0F,PBDB-T,,10.1039/C8TA04405H,0.978,13.4,67.18,,sm,fused,4.0,polymer,N#CC(C#N)=C1C=2C=CC=CC2C(=O)C1=CC=3SC(=CC3)C=4C=CC5=C(C4)C(C=6C=7C=CC(=CC7C(C56)(CC(CC)CCCC)CC(CC)CCCC)C=8SC(=CC8)C=C9C(=O)C=%10C=CC=CC%10C9=C(C#N)C#N)(CC(CC)CCCC)CC(CC)CCCC,CCC1(CC)C2=C(c3ccc(-c4ccc(/C=C5\C(=O)c6ccccc6C5=C(C#N)C#N)s4)cc31)C(CC)(CC)c1cc(-c3ccc(/C=C4\C(=O)c5ccccc5C4=C(C#N)C#N)s3)ccc12,CCC(CCCC)CC1=CC=C(S1)C2=C3C(SC(C4=CC=C(S4)C(SC(C5=CC=C(C6=CC7=C(S6)C(C8=CC=C(CC(CCCC)CC)S8)=C9C(SC(C%10=CC=C(S%10)C(SC(C%11=CC=C(C%12=CC%13=C(S%12)C(C%14=CC=C(CC(CCCC)CC)S%14)=C%15C(SC(C%16=CC=C(S%16)C(SC(C%17=CC=CS%17)=C%18C%19=O)=C%18C(C%20=C(CC(CCCC)CC)SC(CC(CCCC)CC)=C%20%19)=O)=C%15)=C%13C%21=CC=C(CC(CCCC)CC)S%21)S%11)=C%22C%23=O)=C%22C(C%24=C(CC(CCCC)CC)SC(CC(CCCC)CC)=C%24%23)=O)=C9)=C7C%25=CC=C(CC(CCCC)CC)S%25)S5)=C%26C%27=O)=C%26C(C%28=C(CC(CCCC)CC)SC(CC(CCCC)CC)=C%28%27)=O)=C3)=C(C%29=CC=C(CC(CCCC)CC)S%29)C%30=C2SC=C%30,CCc1ccc(-c2c3cc(-c4ccc(-c5sc(-c6ccc(-c7cc8c(-c9ccc(CC)s9)c9sc(-c%10ccc(-c%11sc(-c%12ccc(-c%13cc%14c(-c%15ccc(CC)s%15)c%15sc(-c%16ccc(-c%17sc(-c%18cccs%18)c%18c%17C(=O)c%17c(CC)sc(CC)c%17C%18=O)s%16)cc%15c(-c%15ccc(CC)s%15)c%14s%13)s%12)c%12c%11C(=O)c%11c(CC)sc(CC)c%11C%12=O)s%10)cc9c(-c9ccc(CC)s9)c8s7)s6)c6c5C(=O)c5c(CC)sc(CC)c5C6=O)s4)sc3c(-c3ccc(CC)s3)c3ccsc23)s1
1778,YITI-2F,PBDB-T,,10.1039/C8TA04405H,0.9279999999999999,15.54,69.69,,sm,fused,4.0,polymer,N#C/C(C#N)=C1C(C(C2=CC(F)=CC=C2\1)=O)=CC3=CC=C(C4=CC(C(CC(CCCC)CC)(CC(CCCC)CC)C5=C6C(CC(CCCC)CC)(CC(CCCC)CC)C7=C5C=CC(C8=CC=C(C=C9C(C%10=CC(F)=CC=C%10/C9=C(C#N)/C#N)=O)S8)=C7)=C6C=C4)S3,CCC1(CC)C2=C(c3ccc(-c4ccc(/C=C5\C(=O)c6ccc(F)cc6C5=C(C#N)C#N)s4)cc31)C(CC)(CC)c1cc(-c3ccc(/C=C4\C(=O)c5ccc(F)cc5C4=C(C#N)C#N)s3)ccc12,CCC(CCCC)CC1=CC=C(S1)C2=C3C(SC(C4=CC=C(S4)C(SC(C5=CC=C(C6=CC7=C(S6)C(C8=CC=C(CC(CCCC)CC)S8)=C9C(SC(C%10=CC=C(S%10)C(SC(C%11=CC=C(C%12=CC%13=C(S%12)C(C%14=CC=C(CC(CCCC)CC)S%14)=C%15C(SC(C%16=CC=C(S%16)C(SC(C%17=CC=CS%17)=C%18C%19=O)=C%18C(C%20=C(CC(CCCC)CC)SC(CC(CCCC)CC)=C%20%19)=O)=C%15)=C%13C%21=CC=C(CC(CCCC)CC)S%21)S%11)=C%22C%23=O)=C%22C(C%24=C(CC(CCCC)CC)SC(CC(CCCC)CC)=C%24%23)=O)=C9)=C7C%25=CC=C(CC(CCCC)CC)S%25)S5)=C%26C%27=O)=C%26C(C%28=C(CC(CCCC)CC)SC(CC(CCCC)CC)=C%28%27)=O)=C3)=C(C%29=CC=C(CC(CCCC)CC)S%29)C%30=C2SC=C%30,CCc1ccc(-c2c3cc(-c4ccc(-c5sc(-c6ccc(-c7cc8c(-c9ccc(CC)s9)c9sc(-c%10ccc(-c%11sc(-c%12ccc(-c%13cc%14c(-c%15ccc(CC)s%15)c%15sc(-c%16ccc(-c%17sc(-c%18cccs%18)c%18c%17C(=O)c%17c(CC)sc(CC)c%17C%18=O)s%16)cc%15c(-c%15ccc(CC)s%15)c%14s%13)s%12)c%12c%11C(=O)c%11c(CC)sc(CC)c%11C%12=O)s%10)cc9c(-c9ccc(CC)s9)c8s7)s6)c6c5C(=O)c5c(CC)sc(CC)c5C6=O)s4)sc3c(-c3ccc(CC)s3)c3ccsc23)s1
1779,ITIC5,J71,,10.1039/C8TA05800H,0.897,18.48,75.5,,sm,fused,7.0,polymer,N#CC(C#N)=C1C2=CSC=C2C(=O)C1=CC=3SC=4C=5SC=6C=C7C(SC=8C=9SC(C=C%10C(=O)C%11=CSC=C%11C%10=C(C#N)C#N)=CC9C(C%12=CC=C(C=C%12)CCCCCC)(C%13=CC=C(C=C%13)CCCCCC)C87)=CC6C5C(C%14=CC=C(C=C%14)CCCCCC)(C%15=CC=C(C=C%15)CCCCCC)C4C3,CCc1ccc(C2(c3ccc(CC)cc3)c3cc(/C=C4\C(=O)c5cscc5C4=C(C#N)C#N)sc3-c3sc4cc5c6c(sc5cc4c32)-c2sc(/C=C3\C(=O)c4cscc4C3=C(C#N)C#N)cc2C6(c2ccc(CC)cc2)c2ccc(CC)cc2)cc1,CCC[Si](CCC)(CCC)C1=CC=C(S1)C2=C3SC(C4=CC=C(C5=C(C(F)=CC6=NN(CC(CCCCCCCC)CCCCCC)N=C65)F)S4)=CC3=C(C7=CC=C([Si](CCC)(CCC)CCC)S7)C8=C2C=C(S8)C9=CC=C(C(C%10=NN(CC(CCCCCCCC)CCCCCC)N=C%10%11)=C(F)C(F)=C%11C%12=CC=C(S%12)C%13=CC%14=C(C%15=CC=C([Si](CCC)(CCC)CCC)S%15)C%16=C(C(C%17=CC=C([Si](CCC)(CCC)CCC)S%17)=C%14S%13)C=C(S%16)C%18=CC=C(C(C%19=NN(CC(CCCCCCCC)CCCCCC)N=C%19%20)=C(F)C(F)=C%20C%21=CC=C(S%21)C%22=CC%23=C(C%24=CC=C([Si](CCC)(CCC)CCC)S%24)C%25=C(C(C%26=CC=C([Si](CCC)(CCC)CCC)S%26)=C%23S%22)C=C(S%25)C%27=CC=CS%27)S%18)S9,CCN1N=C2C(C3=CC=CS3)=C(C(F)=C(C2=N1)C4=CC=C(S4)C5=CC6=C(C7=C(C(C8=CC=C(S8)[Si](CC)(CC)CC)=C6S5)C=C(C9=CC=C(S9)C%10=C(C(F)=C(C%11=NN(N=C%10%11)CC)C%12=CC=C(S%12)C%13=CC%14=C(C%15=C(C(C%16=CC=C(S%16)[Si](CC)(CC)CC)=C%14S%13)C=C(C%17=CC=C(S%17)C%18=C(C(F)=C(C%19=NN(N=C%18%19)CC)C%20=CC=C(S%20)C%21=CC%22=C(C%23=C(C(C%24=CC=C(S%24)[Si](CC)(CC)CC)=C%22S%21)C=CS%23)C%25=CC=C(S%25)[Si](CC)(CC)CC)F)S%15)C%26=CC=C(S%26)[Si](CC)(CC)CC)F)S7)C%27=CC=C(S%27)[Si](CC)(CC)CC)F
