Repository: brigreens/Meta-analysis_OSCs

This repository contains the data files and analysis notebooks to support the paper "Meta-Analysis of Molecular Design Strategies for Non-Fullerene Acceptor Based Organic Solar Cell Materials" (DOI: 10.26434/chemrxiv-2024-w29b1)

File: general_dataset_analysis/OSC_filtered_with_sidechains.csv (part 54 of 59)
,reported_acceptor,reported_donor,reference,DOI,Voc,Jsc,FF,PCE,acceptor_type,acceptor_class,fused_rings_in_core,donor_type,acc_SMILES_sidechains,acc_SMILES_shortened_sidechains,don_SMILES_sidechains,don_SMILES_shortened_sidechains
1812,IDT6CN-M,PBDB-T,,10.1039/C9TA02243K,0.93,16.3,75.9,,sm,fused,6.0,polymer,O=C(C(C=CC(C)=C1)=C1C/2=C(C#N)/C#N)C2=C/C3=CC4=C(S3)C5=C(C=C(C(SC6=C7SC(/C=C8C(C(C=CC(C)=C9)=C9C\8=C(C#N)\C#N)=O)=C6)=C7C%10(C%11=CC=C(CCCCCC)C=C%11)C%12=CC=C(CCCCCC)C=C%12)C%10=C5)C4(C%13=CC=C(CCCCCC)C=C%13)C%14=CC=C(CCCCCC)C=C%14,CCc1ccc(C2(c3ccc(CC)cc3)c3cc4c(cc3-c3sc(/C=C5\C(=O)c6ccc(C)cc6C5=C(C#N)C#N)cc32)C(c2ccc(CC)cc2)(c2ccc(CC)cc2)c2c-4sc3cc(/C=C4\C(=O)c5ccc(C)cc5C4=C(C#N)C#N)sc23)cc1,CCC(CCCC)CC1=CC=C(S1)C2=C3C(SC(C4=CC=C(S4)C(SC(C5=CC=C(C6=CC7=C(S6)C(C8=CC=C(CC(CCCC)CC)S8)=C9C(SC(C%10=CC=C(S%10)C(SC(C%11=CC=C(C%12=CC%13=C(S%12)C(C%14=CC=C(CC(CCCC)CC)S%14)=C%15C(SC(C%16=CC=C(S%16)C(SC(C%17=CC=CS%17)=C%18C%19=O)=C%18C(C%20=C(CC(CCCC)CC)SC(CC(CCCC)CC)=C%20%19)=O)=C%15)=C%13C%21=CC=C(CC(CCCC)CC)S%21)S%11)=C%22C%23=O)=C%22C(C%24=C(CC(CCCC)CC)SC(CC(CCCC)CC)=C%24%23)=O)=C9)=C7C%25=CC=C(CC(CCCC)CC)S%25)S5)=C%26C%27=O)=C%26C(C%28=C(CC(CCCC)CC)SC(CC(CCCC)CC)=C%28%27)=O)=C3)=C(C%29=CC=C(CC(CCCC)CC)S%29)C%30=C2SC=C%30,CCc1ccc(-c2c3cc(-c4ccc(-c5sc(-c6ccc(-c7cc8c(-c9ccc(CC)s9)c9sc(-c%10ccc(-c%11sc(-c%12ccc(-c%13cc%14c(-c%15ccc(CC)s%15)c%15sc(-c%16ccc(-c%17sc(-c%18cccs%18)c%18c%17C(=O)c%17c(CC)sc(CC)c%17C%18=O)s%16)cc%15c(-c%15ccc(CC)s%15)c%14s%13)s%12)c%12c%11C(=O)c%11c(CC)sc(CC)c%11C%12=O)s%10)cc9c(-c9ccc(CC)s9)c8s7)s6)c6c5C(=O)c5c(CC)sc(CC)c5C6=O)s4)sc3c(-c3ccc(CC)s3)c3ccsc23)s1
1813,IDT6CN-M,PM6,,10.1039/C9TA02243K,1.04,16.6,77.1,,sm,fused,6.0,polymer,O=C(C(C=CC(C)=C1)=C1C/2=C(C#N)/C#N)C2=C/C3=CC4=C(S3)C5=C(C=C(C(SC6=C7SC(/C=C8C(C(C=CC(C)=C9)=C9C\8=C(C#N)\C#N)=O)=C6)=C7C%10(C%11=CC=C(CCCCCC)C=C%11)C%12=CC=C(CCCCCC)C=C%12)C%10=C5)C4(C%13=CC=C(CCCCCC)C=C%13)C%14=CC=C(CCCCCC)C=C%14,CCc1ccc(C2(c3ccc(CC)cc3)c3cc4c(cc3-c3sc(/C=C5\C(=O)c6ccc(C)cc6C5=C(C#N)C#N)cc32)C(c2ccc(CC)cc2)(c2ccc(CC)cc2)c2c-4sc3cc(/C=C4\C(=O)c5ccc(C)cc5C4=C(C#N)C#N)sc23)cc1,FC1=C(CC(CCCC)CC)SC(C2=C3C(SC(C4=CC=C(S4)C(SC(C5=CC=C(C6=CC7=C(S6)C(C8=CC(F)=C(CC(CCCC)CC)S8)=C9C(SC(C%10=CC=C(S%10)C(SC(C%11=CC=C(C%12=CC%13=C(S%12)C(C%14=CC(F)=C(CC(CCCC)CC)S%14)=C%15C(SC(C%16=CC=C(S%16)C(SC(C%17=CC=CS%17)=C%18C%19=O)=C%18C(C%20=C(CC(CCCC)CC)SC(CC(CCCC)CC)=C%20%19)=O)=C%15)=C%13C%21=CC(F)=C(CC(CCCC)CC)S%21)S%11)=C%22C%23=O)=C%22C(C%24=C(CC(CCCC)CC)SC(CC(CCCC)CC)=C%24%23)=O)=C9)=C7C%25=CC(F)=C(CC(CCCC)CC)S%25)S5)=C%26C%27=O)=C%26C(C%28=C(CC(CCCC)CC)SC(CC(CCCC)CC)=C%28%27)=O)=C3)=C(C%29=CC(F)=C(CC(CCCC)CC)S%29)C%30=C2SC=C%30)=C1,CCc1sc(-c2c3cc(-c4ccc(-c5sc(-c6ccc(-c7cc8c(-c9cc(F)c(CC)s9)c9sc(-c%10ccc(-c%11sc(-c%12ccc(-c%13cc%14c(-c%15cc(F)c(CC)s%15)c%15sc(-c%16ccc(-c%17sc(-c%18cccs%18)c%18c%17C(=O)c%17c(CC)sc(CC)c%17C%18=O)s%16)cc%15c(-c%15cc(F)c(CC)s%15)c%14s%13)s%12)c%12c%11C(=O)c%11c(CC)sc(CC)c%11C%12=O)s%10)cc9c(-c9cc(F)c(CC)s9)c8s7)s6)c6c5C(=O)c5c(CC)sc(CC)c5C6=O)s4)sc3c(-c3cc(F)c(CC)s3)c3ccsc23)cc1F
1814,IDT6CN-M,PM7,,10.1039/C9TA02243K,1.05,16.4,77.5,,sm,fused,6.0,polymer,O=C(C(C=CC(C)=C1)=C1C/2=C(C#N)/C#N)C2=C/C3=CC4=C(S3)C5=C(C=C(C(SC6=C7SC(/C=C8C(C(C=CC(C)=C9)=C9C\8=C(C#N)\C#N)=O)=C6)=C7C%10(C%11=CC=C(CCCCCC)C=C%11)C%12=CC=C(CCCCCC)C=C%12)C%10=C5)C4(C%13=CC=C(CCCCCC)C=C%13)C%14=CC=C(CCCCCC)C=C%14,CCc1ccc(C2(c3ccc(CC)cc3)c3cc4c(cc3-c3sc(/C=C5\C(=O)c6ccc(C)cc6C5=C(C#N)C#N)cc32)C(c2ccc(CC)cc2)(c2ccc(CC)cc2)c2c-4sc3cc(/C=C4\C(=O)c5ccc(C)cc5C4=C(C#N)C#N)sc23)cc1,ClC1=C(CC(CCCC)CC)SC(C2=C3C(SC(C4=CC=C(S4)C(SC(C5=CC=C(C6=CC7=C(S6)C(C8=CC(Cl)=C(CC(CCCC)CC)S8)=C9C(SC(C%10=CC=C(S%10)C(SC(C%11=CC=C(C%12=CC%13=C(S%12)C(C%14=CC(Cl)=C(CC(CCCC)CC)S%14)=C%15C(SC(C%16=CC=C(S%16)C(SC(C%17=CC=CS%17)=C%18C%19=O)=C%18C(C%20=C(CC(CCCC)CC)SC(CC(CCCC)CC)=C%20%19)=O)=C%15)=C%13C%21=CC(Cl)=C(CC(CCCC)CC)S%21)S%11)=C%22C%23=O)=C%22C(C%24=C(CC(CCCC)CC)SC(CC(CCCC)CC)=C%24%23)=O)=C9)=C7C%25=CC(Cl)=C(CC(CCCC)CC)S%25)S5)=C%26C%27=O)=C%26C(C%28=C(CC(CCCC)CC)SC(CC(CCCC)CC)=C%28%27)=O)=C3)=C(C%29=CC(Cl)=C(CC(CCCC)CC)S%29)C%30=C2SC=C%30)=C1,CCc1sc(-c2c3cc(-c4ccc(-c5sc(-c6ccc(-c7cc8c(-c9cc(Cl)c(CC)s9)c9sc(-c%10ccc(-c%11sc(-c%12ccc(-c%13cc%14c(-c%15cc(Cl)c(CC)s%15)c%15sc(-c%16ccc(-c%17sc(-c%18cccs%18)c%18c%17C(=O)c%17c(CC)sc(CC)c%17C%18=O)s%16)cc%15c(-c%15cc(Cl)c(CC)s%15)c%14s%13)s%12)c%12c%11C(=O)c%11c(CC)sc(CC)c%11C%12=O)s%10)cc9c(-c9cc(Cl)c(CC)s9)c8s7)s6)c6c5C(=O)c5c(CC)sc(CC)c5C6=O)s4)sc3c(-c3cc(Cl)c(CC)s3)c3ccsc23)cc1Cl
1815,BDSeThCl,PBDB-T-2Cl,,10.1039/C9TA03177D,0.97,17.85,68.8,,sm,fused,7.0,polymer,N#CC(C#N)=C1C=2SC(Cl)=CC2C(=O)C1=CC=3SC=4C=5[Se]C6=CC7=C([Se]C=8C=9SC(C=C%10C(=O)C=%11SC(Cl)=CC%11C%10=C(C#N)C#N)=CC9C(C%12=CC=C(C=C%12)CCCCCC)(C%13=CC=C(C=C%13)CCCCCC)C87)C=C6C5C(C%14=CC=C(C=C%14)CCCCCC)(C%15=CC=C(C=C%15)CCCCCC)C4C3,CCc1ccc(C2(c3ccc(CC)cc3)c3cc(/C=C4\C(=O)c5sc(Cl)cc5C4=C(C#N)C#N)sc3-c3[se]c4cc5c6c([se]c5cc4c32)-c2sc(/C=C3\C(=O)c4sc(Cl)cc4C3=C(C#N)C#N)cc2C6(c2ccc(CC)cc2)c2ccc(CC)cc2)cc1,ClC1=C(CC(CCCC)CC)SC(C2=C3C(SC(C4=CC=C(S4)C(SC(C5=CC=C(C6=CC7=C(S6)C(C8=CC(Cl)=C(CC(CCCC)CC)S8)=C9C(SC(C%10=CC=C(S%10)C(SC(C%11=CC=C(C%12=CC%13=C(S%12)C(C%14=CC(Cl)=C(CC(CCCC)CC)S%14)=C%15C(SC(C%16=CC=C(S%16)C(SC(C%17=CC=CS%17)=C%18C%19=O)=C%18C(C%20=C(CC(CCCC)CC)SC(CC(CCCC)CC)=C%20%19)=O)=C%15)=C%13C%21=CC(Cl)=C(CC(CCCC)CC)S%21)S%11)=C%22C%23=O)=C%22C(C%24=C(CC(CCCC)CC)SC(CC(CCCC)CC)=C%24%23)=O)=C9)=C7C%25=CC(Cl)=C(CC(CCCC)CC)S%25)S5)=C%26C%27=O)=C%26C(C%28=C(CC(CCCC)CC)SC(CC(CCCC)CC)=C%28%27)=O)=C3)=C(C%29=CC(Cl)=C(CC(CCCC)CC)S%29)C%30=C2SC=C%30)=C1,CCc1sc(-c2c3cc(-c4ccc(-c5sc(-c6ccc(-c7cc8c(-c9cc(Cl)c(CC)s9)c9sc(-c%10ccc(-c%11sc(-c%12ccc(-c%13cc%14c(-c%15cc(Cl)c(CC)s%15)c%15sc(-c%16ccc(-c%17sc(-c%18cccs%18)c%18c%17C(=O)c%17c(CC)sc(CC)c%17C%18=O)s%16)cc%15c(-c%15cc(Cl)c(CC)s%15)c%14s%13)s%12)c%12c%11C(=O)c%11c(CC)sc(CC)c%11C%12=O)s%10)cc9c(-c9cc(Cl)c(CC)s9)c8s7)s6)c6c5C(=O)c5c(CC)sc(CC)c5C6=O)s4)sc3c(-c3cc(Cl)c(CC)s3)c3ccsc23)cc1Cl
1816,BDSePhCl,PBDB-T-2Cl,,10.1039/C9TA03177D,0.92,20.35,73.1,,sm,fused,7.0,polymer,O=C(C(C=CC(Cl)=C1)=C1C/2=C(C#N)/C#N)C2=C/C3=CC(C4(C5=CC=C(CCCCCC)C=C5)C6=CC=C(CCCCCC)C=C6)=C(S3)C7=C4C8=CC([Se]C9=C%10C(C%11=CC=C(CCCCCC)C=C%11)(C%12=CC=C(CCCCCC)C=C%12)C%13=C9SC(/C=C%14C(C(C=CC(Cl)=C%15)=C%15C\%14=C(C#N)\C#N)=O)=C%13)=C%10C=C8[Se]7,CCc1ccc(C2(c3ccc(CC)cc3)c3cc(/C=C4\C(=O)c5ccc(Cl)cc5C4=C(C#N)C#N)sc3-c3[se]c4cc5c6c([se]c5cc4c32)-c2sc(/C=C3/C(=O)c4ccc(Cl)cc4C3=C(C#N)C#N)cc2C6(c2ccc(CC)cc2)c2ccc(CC)cc2)cc1,ClC1=C(CC(CCCC)CC)SC(C2=C3C(SC(C4=CC=C(S4)C(SC(C5=CC=C(C6=CC7=C(S6)C(C8=CC(Cl)=C(CC(CCCC)CC)S8)=C9C(SC(C%10=CC=C(S%10)C(SC(C%11=CC=C(C%12=CC%13=C(S%12)C(C%14=CC(Cl)=C(CC(CCCC)CC)S%14)=C%15C(SC(C%16=CC=C(S%16)C(SC(C%17=CC=CS%17)=C%18C%19=O)=C%18C(C%20=C(CC(CCCC)CC)SC(CC(CCCC)CC)=C%20%19)=O)=C%15)=C%13C%21=CC(Cl)=C(CC(CCCC)CC)S%21)S%11)=C%22C%23=O)=C%22C(C%24=C(CC(CCCC)CC)SC(CC(CCCC)CC)=C%24%23)=O)=C9)=C7C%25=CC(Cl)=C(CC(CCCC)CC)S%25)S5)=C%26C%27=O)=C%26C(C%28=C(CC(CCCC)CC)SC(CC(CCCC)CC)=C%28%27)=O)=C3)=C(C%29=CC(Cl)=C(CC(CCCC)CC)S%29)C%30=C2SC=C%30)=C1,CCc1sc(-c2c3cc(-c4ccc(-c5sc(-c6ccc(-c7cc8c(-c9cc(Cl)c(CC)s9)c9sc(-c%10ccc(-c%11sc(-c%12ccc(-c%13cc%14c(-c%15cc(Cl)c(CC)s%15)c%15sc(-c%16ccc(-c%17sc(-c%18cccs%18)c%18c%17C(=O)c%17c(CC)sc(CC)c%17C%18=O)s%16)cc%15c(-c%15cc(Cl)c(CC)s%15)c%14s%13)s%12)c%12c%11C(=O)c%11c(CC)sc(CC)c%11C%12=O)s%10)cc9c(-c9cc(Cl)c(CC)s9)c8s7)s6)c6c5C(=O)c5c(CC)sc(CC)c5C6=O)s4)sc3c(-c3cc(Cl)c(CC)s3)c3ccsc23)cc1Cl
1817,PN1,PBDB-TF,,10.1039/C9TA04611A,1.0,15.2,69.0,,polymer,,,polymer,O=C(C(C=CC=C1)=C1C/2=C(C#N)/C#N)C2=C/C(S3)=CC4=C3C5=C(S4)C6=CC7=C(C(SC8=C9SC(/C=C%10C(C(C=CC(C%11=CC=C(C%12=CC(C/%13=C(C#N)/C#N)=C(C=C%12)C(C%13=C/C(S%14)=CC%15=C%14C%16=C(S%15)C%17=CC%18=C(C(SC%19=C%20SC(/C=C%21C(C(C=CC(C%22=CC=CS%22)=C%23)=C%23C\%21=C(C#N)\C#N)=O)=C%19)=C%20C%18(C%24=CC=C(OCC(CCCCCC)CCCCCCCC)C=C%24)C%25=CC=C(OCC(CCCCCC)CCCCCCCC)C=C%25)C=C%17C%16(C%26=CC=C(OCC(CCCCCCCC)CCCCCC)C=C%26)C%27=CC=C(OCC(CCCCCC)CCCCCCCC)C=C%27)=O)S%11)=C%28)=C%28C\%10=C(C#N)\C#N)=O)=C8)=C9C7(C%29=CC=C(OCC(CCCCCCCC)CCCCCC)C=C%29)C%30=CC=C(OCC(CCCCCC)CCCCCCCC)C=C%30)C=C6C5(C%31=CC=C(OCC(CCCCCCCC)CCCCCC)C=C%31)C%32=CC=C(OCC(CCCCCCCC)CCCCCC)C=C%32,O=C(C1=C(C/2=C(C#N)\C#N)C=CC=C1)C2=C/C3=CC(SC4=C5C(C6=CC(OCC)=CC=C6)(C7=C4C=C(C(C8=CC(OCC)=CC=C8)(C9=C%10SC%11=C9SC(/C=C%12C(C%13=C(C\%12=C(C#N)/C#N)C=C(C%14=CC=C(S%14)C%15=CC(C(/C(C%16=O)=C/C%17=CC%18=C(S%17)C(C(C%19=CC(OCC)=CC=C%19)(C%20=C%21C=C(C(C%22=CC(OCC)=CC=C%22)(C%23=C%24SC%25=C%23SC(/C=C%26C(C%27=C(C\%26=C(C#N)\C#N)C=C(C%28=CC=CS%28)C=C%27)=O)=C%25)C%29=CC=CC(OCC)=C%29)C%24=C%20)C%30=CC=CC(OCC)=C%30)=C%21S%18)=C(C#N)\C#N)=C%16C=C%15)C=C%13)=O)=C%11)C%31=CC=CC(OCC)=C%31)C%10=C7)C%32=CC(OCC)=CC=C%32)=C5S3,FC1=C(CC(CCCC)CC)SC(C2=C3C(SC(C4=CC=C(S4)C(SC(C5=CC=C(C6=CC7=C(S6)C(C8=CC(F)=C(CC(CCCC)CC)S8)=C9C(SC(C%10=CC=C(S%10)C(SC(C%11=CC=C(C%12=CC%13=C(S%12)C(C%14=CC(F)=C(CC(CCCC)CC)S%14)=C%15C(SC(C%16=CC=C(S%16)C(SC(C%17=CC=CS%17)=C%18C%19=O)=C%18C(C%20=C(CC(CCCC)CC)SC(CC(CCCC)CC)=C%20%19)=O)=C%15)=C%13C%21=CC(F)=C(CC(CCCC)CC)S%21)S%11)=C%22C%23=O)=C%22C(C%24=C(CC(CCCC)CC)SC(CC(CCCC)CC)=C%24%23)=O)=C9)=C7C%25=CC(F)=C(CC(CCCC)CC)S%25)S5)=C%26C%27=O)=C%26C(C%28=C(CC(CCCC)CC)SC(CC(CCCC)CC)=C%28%27)=O)=C3)=C(C%29=CC(F)=C(CC(CCCC)CC)S%29)C%30=C2SC=C%30)=C1,CCc1sc(-c2c3cc(-c4ccc(-c5sc(-c6ccc(-c7cc8c(-c9cc(F)c(CC)s9)c9sc(-c%10ccc(-c%11sc(-c%12ccc(-c%13cc%14c(-c%15cc(F)c(CC)s%15)c%15sc(-c%16ccc(-c%17sc(-c%18cccs%18)c%18c%17C(=O)c%17c(CC)sc(CC)c%17C%18=O)s%16)cc%15c(-c%15cc(F)c(CC)s%15)c%14s%13)s%12)c%12c%11C(=O)c%11c(CC)sc(CC)c%11C%12=O)s%10)cc9c(-c9cc(F)c(CC)s9)c8s7)s6)c6c5C(=O)c5c(CC)sc(CC)c5C6=O)s4)sc3c(-c3cc(F)c(CC)s3)c3ccsc23)cc1F
1818,IPTT-2F,PBDB-T,,10.1039/C9TA07634D,0.8740000000000001,19.7,66.2,,sm,fused,8.0,polymer,O=C1C2=C(C=CC(F)=C2)C(/C1=C/C3=CC4=C(C(SC5=C6C(C7=CC=C(CCCCCC)C=C7)(C8=CC=C(CCCCCC)C=C8)C9=C5C=C(C(C%10=CC=C(CCCCCC)C=C%10)(C%11=CC=C(CCCCCC)C=C%11)C%12=C%13SC%14=C%12SC(/C=C%15/C(C(C=CC(F)=C%16)=C%16C%15=O)=C(C#N)/C#N)=C%14)C%13=C9)=C6N4CCCCCCCC)S3)=C(C#N)\C#N,CCc1ccc(C2(c3ccc(CC)cc3)c3cc4c(cc3-c3sc5cc(/C=C6\C(=O)c7ccc(F)cc7C6=C(C#N)C#N)sc5c32)C(c2ccc(CC)cc2)(c2ccc(CC)cc2)c2c-4sc3c4sc(/C=C5\C(=O)c6ccc(F)cc6C5=C(C#N)C#N)cc4n(CC)c23)cc1,CCC(CCCC)CC1=CC=C(S1)C2=C3C(SC(C4=CC=C(S4)C(SC(C5=CC=C(C6=CC7=C(S6)C(C8=CC=C(CC(CCCC)CC)S8)=C9C(SC(C%10=CC=C(S%10)C(SC(C%11=CC=C(C%12=CC%13=C(S%12)C(C%14=CC=C(CC(CCCC)CC)S%14)=C%15C(SC(C%16=CC=C(S%16)C(SC(C%17=CC=CS%17)=C%18C%19=O)=C%18C(C%20=C(CC(CCCC)CC)SC(CC(CCCC)CC)=C%20%19)=O)=C%15)=C%13C%21=CC=C(CC(CCCC)CC)S%21)S%11)=C%22C%23=O)=C%22C(C%24=C(CC(CCCC)CC)SC(CC(CCCC)CC)=C%24%23)=O)=C9)=C7C%25=CC=C(CC(CCCC)CC)S%25)S5)=C%26C%27=O)=C%26C(C%28=C(CC(CCCC)CC)SC(CC(CCCC)CC)=C%28%27)=O)=C3)=C(C%29=CC=C(CC(CCCC)CC)S%29)C%30=C2SC=C%30,CCc1ccc(-c2c3cc(-c4ccc(-c5sc(-c6ccc(-c7cc8c(-c9ccc(CC)s9)c9sc(-c%10ccc(-c%11sc(-c%12ccc(-c%13cc%14c(-c%15ccc(CC)s%15)c%15sc(-c%16ccc(-c%17sc(-c%18cccs%18)c%18c%17C(=O)c%17c(CC)sc(CC)c%17C%18=O)s%16)cc%15c(-c%15ccc(CC)s%15)c%14s%13)s%12)c%12c%11C(=O)c%11c(CC)sc(CC)c%11C%12=O)s%10)cc9c(-c9ccc(CC)s9)c8s7)s6)c6c5C(=O)c5c(CC)sc(CC)c5C6=O)s4)sc3c(-c3ccc(CC)s3)c3ccsc23)s1
1819,IPTTT-2F,PBDB-T,,10.1039/C9TA07634D,0.894,20.0,69.3,,sm,fused,9.0,polymer,O=C1C2=C(C=CC(F)=C2)C(/C1=C/C3=CC4=C(C(SC5=C6C(C7=CC=C(CCCCCC)C=C7)(C8=CC=C(CCCCCC)C=C8)C9=C5C=C(C(C%10=CC=C(CCCCCC)C=C%10)(C%11=CC=C(CCCCCC)C=C%11)C%12=C%13SC%14=C%12SC%15=C%14SC(/C=C%16/C(C(C=CC(F)=C%17)=C%17C%16=O)=C(C#N)/C#N)=C%15)C%13=C9)=C6N4CCCCCCCC)S3)=C(C#N)\C#N,CCc1ccc(C2(c3ccc(CC)cc3)c3cc4c(cc3-c3sc5c(sc6cc(/C=C7\C(=O)c8cc(F)ccc8C7=C(C#N)C#N)sc65)c32)C(c2ccc(CC)cc2)(c2ccc(CC)cc2)c2c-4sc3c4sc(/C=C5\C(=O)c6cc(F)ccc6C5=C(C#N)C#N)cc4n(CC)c23)cc1,CCC(CCCC)CC1=CC=C(S1)C2=C3C(SC(C4=CC=C(S4)C(SC(C5=CC=C(C6=CC7=C(S6)C(C8=CC=C(CC(CCCC)CC)S8)=C9C(SC(C%10=CC=C(S%10)C(SC(C%11=CC=C(C%12=CC%13=C(S%12)C(C%14=CC=C(CC(CCCC)CC)S%14)=C%15C(SC(C%16=CC=C(S%16)C(SC(C%17=CC=CS%17)=C%18C%19=O)=C%18C(C%20=C(CC(CCCC)CC)SC(CC(CCCC)CC)=C%20%19)=O)=C%15)=C%13C%21=CC=C(CC(CCCC)CC)S%21)S%11)=C%22C%23=O)=C%22C(C%24=C(CC(CCCC)CC)SC(CC(CCCC)CC)=C%24%23)=O)=C9)=C7C%25=CC=C(CC(CCCC)CC)S%25)S5)=C%26C%27=O)=C%26C(C%28=C(CC(CCCC)CC)SC(CC(CCCC)CC)=C%28%27)=O)=C3)=C(C%29=CC=C(CC(CCCC)CC)S%29)C%30=C2SC=C%30,CCc1ccc(-c2c3cc(-c4ccc(-c5sc(-c6ccc(-c7cc8c(-c9ccc(CC)s9)c9sc(-c%10ccc(-c%11sc(-c%12ccc(-c%13cc%14c(-c%15ccc(CC)s%15)c%15sc(-c%16ccc(-c%17sc(-c%18cccs%18)c%18c%17C(=O)c%17c(CC)sc(CC)c%17C%18=O)s%16)cc%15c(-c%15ccc(CC)s%15)c%14s%13)s%12)c%12c%11C(=O)c%11c(CC)sc(CC)c%11C%12=O)s%10)cc9c(-c9ccc(CC)s9)c8s7)s6)c6c5C(=O)c5c(CC)sc(CC)c5C6=O)s4)sc3c(-c3ccc(CC)s3)c3ccsc23)s1
1820,TSeTIC,PBDB-T-2F,,10.1039/C9TA08328F,0.93,19.42,75.9,,sm,fused,7.0,polymer,N#C/C(C#N)=C1C2=CSC=C2C(C\1=CC3=CC(SC4=C5C(C6=CC=C(CCCCCC)C=C6)(C7=CC=C(CCCCCC)C=C7)C8=C4C=C9C(C%10=C(C9(C%11=CC=C(CCCCCC)C=C%11)C%12=CC=C(CCCCCC)C=C%12)C%13=C(C=C(C=C%14C(C%15=CSC=C%15/C%14=C(C#N)\C#N)=O)[Se]%13)S%10)=C8)=C5[Se]3)=O,CCc1ccc(C2(c3ccc(CC)cc3)c3cc4c(cc3-c3sc5cc(/C=C6\C(=O)c7cscc7C6=C(C#N)C#N)[se]c5c32)C(c2ccc(CC)cc2)(c2ccc(CC)cc2)c2c-4sc3cc(/C=C4\C(=O)c5cscc5C4=C(C#N)C#N)[se]c23)cc1,FC1=C(CC(CCCC)CC)SC(C2=C3C(SC(C4=CC=C(S4)C(SC(C5=CC=C(C6=CC7=C(S6)C(C8=CC(F)=C(CC(CCCC)CC)S8)=C9C(SC(C%10=CC=C(S%10)C(SC(C%11=CC=C(C%12=CC%13=C(S%12)C(C%14=CC(F)=C(CC(CCCC)CC)S%14)=C%15C(SC(C%16=CC=C(S%16)C(SC(C%17=CC=CS%17)=C%18C%19=O)=C%18C(C%20=C(CC(CCCC)CC)SC(CC(CCCC)CC)=C%20%19)=O)=C%15)=C%13C%21=CC(F)=C(CC(CCCC)CC)S%21)S%11)=C%22C%23=O)=C%22C(C%24=C(CC(CCCC)CC)SC(CC(CCCC)CC)=C%24%23)=O)=C9)=C7C%25=CC(F)=C(CC(CCCC)CC)S%25)S5)=C%26C%27=O)=C%26C(C%28=C(CC(CCCC)CC)SC(CC(CCCC)CC)=C%28%27)=O)=C3)=C(C%29=CC(F)=C(CC(CCCC)CC)S%29)C%30=C2SC=C%30)=C1,CCc1sc(-c2c3cc(-c4ccc(-c5sc(-c6ccc(-c7cc8c(-c9cc(F)c(CC)s9)c9sc(-c%10ccc(-c%11sc(-c%12ccc(-c%13cc%14c(-c%15cc(F)c(CC)s%15)c%15sc(-c%16ccc(-c%17sc(-c%18cccs%18)c%18c%17C(=O)c%17c(CC)sc(CC)c%17C%18=O)s%16)cc%15c(-c%15cc(F)c(CC)s%15)c%14s%13)s%12)c%12c%11C(=O)c%11c(CC)sc(CC)c%11C%12=O)s%10)cc9c(-c9cc(F)c(CC)s9)c8s7)s6)c6c5C(=O)c5c(CC)sc(CC)c5C6=O)s4)sc3c(-c3cc(F)c(CC)s3)c3ccsc23)cc1F
1821,CZTT-IC,PBDB-T,,10.1039/C9TA08573D,0.97,17.26,58.97,,sm,fused,9.0,polymer,N#CC(C#N)=C1C=2C=CC=CC2C(=O)C1=CC=3SC4=C(SC=5C=6C=C7C(=CC6C(C8=CC=C(C=C8)CCCCCC)(C9=CC=C(C=C9)CCCCCC)C45)C=%10C=C%11C(=CC%10N7CC(CC)CCCC)C=%12SC=%13C=C(SC%13C%12C%11(C%14=CC=C(C=C%14)CCCCCC)C%15=CC=C(C=C%15)CCCCCC)C=C%16C(=O)C=%17C=CC=CC%17C%16=C(C#N)C#N)C3,CCc1ccc(C2(c3ccc(CC)cc3)c3cc4c5cc6c(cc5n(CC)c4cc3-c3sc4cc(/C=C5\C(=O)c7ccccc7C5=C(C#N)C#N)sc4c32)-c2sc3cc(/C=C4\C(=O)c5ccccc5C4=C(C#N)C#N)sc3c2C6(c2ccc(CC)cc2)c2ccc(CC)cc2)cc1,CCC(CCCC)CC1=CC=C(S1)C2=C3C(SC(C4=CC=C(S4)C(SC(C5=CC=C(C6=CC7=C(S6)C(C8=CC=C(CC(CCCC)CC)S8)=C9C(SC(C%10=CC=C(S%10)C(SC(C%11=CC=C(C%12=CC%13=C(S%12)C(C%14=CC=C(CC(CCCC)CC)S%14)=C%15C(SC(C%16=CC=C(S%16)C(SC(C%17=CC=CS%17)=C%18C%19=O)=C%18C(C%20=C(CC(CCCC)CC)SC(CC(CCCC)CC)=C%20%19)=O)=C%15)=C%13C%21=CC=C(CC(CCCC)CC)S%21)S%11)=C%22C%23=O)=C%22C(C%24=C(CC(CCCC)CC)SC(CC(CCCC)CC)=C%24%23)=O)=C9)=C7C%25=CC=C(CC(CCCC)CC)S%25)S5)=C%26C%27=O)=C%26C(C%28=C(CC(CCCC)CC)SC(CC(CCCC)CC)=C%28%27)=O)=C3)=C(C%29=CC=C(CC(CCCC)CC)S%29)C%30=C2SC=C%30,CCc1ccc(-c2c3cc(-c4ccc(-c5sc(-c6ccc(-c7cc8c(-c9ccc(CC)s9)c9sc(-c%10ccc(-c%11sc(-c%12ccc(-c%13cc%14c(-c%15ccc(CC)s%15)c%15sc(-c%16ccc(-c%17sc(-c%18cccs%18)c%18c%17C(=O)c%17c(CC)sc(CC)c%17C%18=O)s%16)cc%15c(-c%15ccc(CC)s%15)c%14s%13)s%12)c%12c%11C(=O)c%11c(CC)sc(CC)c%11C%12=O)s%10)cc9c(-c9ccc(CC)s9)c8s7)s6)c6c5C(=O)c5c(CC)sc(CC)c5C6=O)s4)sc3c(-c3ccc(CC)s3)c3ccsc23)s1
1822,CZTT-IC,PBDB-T-2F,,10.1039/C9TA08573D,1.07,12.83,51.16,,sm,fused,9.0,polymer,N#CC(C#N)=C1C=2C=CC=CC2C(=O)C1=CC=3SC4=C(SC=5C=6C=C7C(=CC6C(C8=CC=C(C=C8)CCCCCC)(C9=CC=C(C=C9)CCCCCC)C45)C=%10C=C%11C(=CC%10N7CC(CC)CCCC)C=%12SC=%13C=C(SC%13C%12C%11(C%14=CC=C(C=C%14)CCCCCC)C%15=CC=C(C=C%15)CCCCCC)C=C%16C(=O)C=%17C=CC=CC%17C%16=C(C#N)C#N)C3,CCc1ccc(C2(c3ccc(CC)cc3)c3cc4c5cc6c(cc5n(CC)c4cc3-c3sc4cc(/C=C5\C(=O)c7ccccc7C5=C(C#N)C#N)sc4c32)-c2sc3cc(/C=C4\C(=O)c5ccccc5C4=C(C#N)C#N)sc3c2C6(c2ccc(CC)cc2)c2ccc(CC)cc2)cc1,FC1=C(CC(CCCC)CC)SC(C2=C3C(SC(C4=CC=C(S4)C(SC(C5=CC=C(C6=CC7=C(S6)C(C8=CC(F)=C(CC(CCCC)CC)S8)=C9C(SC(C%10=CC=C(S%10)C(SC(C%11=CC=C(C%12=CC%13=C(S%12)C(C%14=CC(F)=C(CC(CCCC)CC)S%14)=C%15C(SC(C%16=CC=C(S%16)C(SC(C%17=CC=CS%17)=C%18C%19=O)=C%18C(C%20=C(CC(CCCC)CC)SC(CC(CCCC)CC)=C%20%19)=O)=C%15)=C%13C%21=CC(F)=C(CC(CCCC)CC)S%21)S%11)=C%22C%23=O)=C%22C(C%24=C(CC(CCCC)CC)SC(CC(CCCC)CC)=C%24%23)=O)=C9)=C7C%25=CC(F)=C(CC(CCCC)CC)S%25)S5)=C%26C%27=O)=C%26C(C%28=C(CC(CCCC)CC)SC(CC(CCCC)CC)=C%28%27)=O)=C3)=C(C%29=CC(F)=C(CC(CCCC)CC)S%29)C%30=C2SC=C%30)=C1,CCc1sc(-c2c3cc(-c4ccc(-c5sc(-c6ccc(-c7cc8c(-c9cc(F)c(CC)s9)c9sc(-c%10ccc(-c%11sc(-c%12ccc(-c%13cc%14c(-c%15cc(F)c(CC)s%15)c%15sc(-c%16ccc(-c%17sc(-c%18cccs%18)c%18c%17C(=O)c%17c(CC)sc(CC)c%17C%18=O)s%16)cc%15c(-c%15cc(F)c(CC)s%15)c%14s%13)s%12)c%12c%11C(=O)c%11c(CC)sc(CC)c%11C%12=O)s%10)cc9c(-c9cc(F)c(CC)s9)c8s7)s6)c6c5C(=O)c5c(CC)sc(CC)c5C6=O)s4)sc3c(-c3cc(F)c(CC)s3)c3ccsc23)cc1F
1823,CZTT-4F,PBDB-T,,10.1039/C9TA08573D,0.88,19.06,58.47,,sm,fused,9.0,polymer,N#C/C(C#N)=C1C2=C(C(C/1=CC3=CC(SC4=C5C(C6=CC=C(CCCCCC)C=C6)(C7=CC=C(CCCCCC)C=C7)C8=C4C=C9C(C%10=C(N9CC(CCCC)CC)C=C(C%11=C(C%12(C%13=CC=C(CCCCCC)C=C%13)C%14=CC=C(CCCCCC)C=C%14)C%15=C(C=C(C=C%16C(C%17=C(/C%16=C(C#N)/C#N)C=C(F)C(F)=C%17)=O)S%15)S%11)C%12=C%10)=C8)=C5S3)=O)C=C(F)C(F)=C2,CCc1ccc(C2(c3ccc(CC)cc3)c3cc4c5cc6c(cc5n(CC)c4cc3-c3sc4cc(/C=C5\C(=O)c7cc(F)c(F)cc7C5=C(C#N)C#N)sc4c32)-c2sc3cc(/C=C4\C(=O)c5cc(F)c(F)cc5C4=C(C#N)C#N)sc3c2C6(c2ccc(CC)cc2)c2ccc(CC)cc2)cc1,CCC(CCCC)CC1=CC=C(S1)C2=C3C(SC(C4=CC=C(S4)C(SC(C5=CC=C(C6=CC7=C(S6)C(C8=CC=C(CC(CCCC)CC)S8)=C9C(SC(C%10=CC=C(S%10)C(SC(C%11=CC=C(C%12=CC%13=C(S%12)C(C%14=CC=C(CC(CCCC)CC)S%14)=C%15C(SC(C%16=CC=C(S%16)C(SC(C%17=CC=CS%17)=C%18C%19=O)=C%18C(C%20=C(CC(CCCC)CC)SC(CC(CCCC)CC)=C%20%19)=O)=C%15)=C%13C%21=CC=C(CC(CCCC)CC)S%21)S%11)=C%22C%23=O)=C%22C(C%24=C(CC(CCCC)CC)SC(CC(CCCC)CC)=C%24%23)=O)=C9)=C7C%25=CC=C(CC(CCCC)CC)S%25)S5)=C%26C%27=O)=C%26C(C%28=C(CC(CCCC)CC)SC(CC(CCCC)CC)=C%28%27)=O)=C3)=C(C%29=CC=C(CC(CCCC)CC)S%29)C%30=C2SC=C%30,CCc1ccc(-c2c3cc(-c4ccc(-c5sc(-c6ccc(-c7cc8c(-c9ccc(CC)s9)c9sc(-c%10ccc(-c%11sc(-c%12ccc(-c%13cc%14c(-c%15ccc(CC)s%15)c%15sc(-c%16ccc(-c%17sc(-c%18cccs%18)c%18c%17C(=O)c%17c(CC)sc(CC)c%17C%18=O)s%16)cc%15c(-c%15ccc(CC)s%15)c%14s%13)s%12)c%12c%11C(=O)c%11c(CC)sc(CC)c%11C%12=O)s%10)cc9c(-c9ccc(CC)s9)c8s7)s6)c6c5C(=O)c5c(CC)sc(CC)c5C6=O)s4)sc3c(-c3ccc(CC)s3)c3ccsc23)s1
1824,CZTT-4F,PBDB-T-2F,,10.1039/C9TA08573D,0.94,19.73,65.06,,sm,fused,9.0,polymer,N#C/C(C#N)=C1C2=C(C(C/1=CC3=CC(SC4=C5C(C6=CC=C(CCCCCC)C=C6)(C7=CC=C(CCCCCC)C=C7)C8=C4C=C9C(C%10=C(N9CC(CCCC)CC)C=C(C%11=C(C%12(C%13=CC=C(CCCCCC)C=C%13)C%14=CC=C(CCCCCC)C=C%14)C%15=C(C=C(C=C%16C(C%17=C(/C%16=C(C#N)/C#N)C=C(F)C(F)=C%17)=O)S%15)S%11)C%12=C%10)=C8)=C5S3)=O)C=C(F)C(F)=C2,CCc1ccc(C2(c3ccc(CC)cc3)c3cc4c5cc6c(cc5n(CC)c4cc3-c3sc4cc(/C=C5\C(=O)c7cc(F)c(F)cc7C5=C(C#N)C#N)sc4c32)-c2sc3cc(/C=C4\C(=O)c5cc(F)c(F)cc5C4=C(C#N)C#N)sc3c2C6(c2ccc(CC)cc2)c2ccc(CC)cc2)cc1,FC1=C(CC(CCCC)CC)SC(C2=C3C(SC(C4=CC=C(S4)C(SC(C5=CC=C(C6=CC7=C(S6)C(C8=CC(F)=C(CC(CCCC)CC)S8)=C9C(SC(C%10=CC=C(S%10)C(SC(C%11=CC=C(C%12=CC%13=C(S%12)C(C%14=CC(F)=C(CC(CCCC)CC)S%14)=C%15C(SC(C%16=CC=C(S%16)C(SC(C%17=CC=CS%17)=C%18C%19=O)=C%18C(C%20=C(CC(CCCC)CC)SC(CC(CCCC)CC)=C%20%19)=O)=C%15)=C%13C%21=CC(F)=C(CC(CCCC)CC)S%21)S%11)=C%22C%23=O)=C%22C(C%24=C(CC(CCCC)CC)SC(CC(CCCC)CC)=C%24%23)=O)=C9)=C7C%25=CC(F)=C(CC(CCCC)CC)S%25)S5)=C%26C%27=O)=C%26C(C%28=C(CC(CCCC)CC)SC(CC(CCCC)CC)=C%28%27)=O)=C3)=C(C%29=CC(F)=C(CC(CCCC)CC)S%29)C%30=C2SC=C%30)=C1,CCc1sc(-c2c3cc(-c4ccc(-c5sc(-c6ccc(-c7cc8c(-c9cc(F)c(CC)s9)c9sc(-c%10ccc(-c%11sc(-c%12ccc(-c%13cc%14c(-c%15cc(F)c(CC)s%15)c%15sc(-c%16ccc(-c%17sc(-c%18cccs%18)c%18c%17C(=O)c%17c(CC)sc(CC)c%17C%18=O)s%16)cc%15c(-c%15cc(F)c(CC)s%15)c%14s%13)s%12)c%12c%11C(=O)c%11c(CC)sc(CC)c%11C%12=O)s%10)cc9c(-c9cc(F)c(CC)s9)c8s7)s6)c6c5C(=O)c5c(CC)sc(CC)c5C6=O)s4)sc3c(-c3cc(F)c(CC)s3)c3ccsc23)cc1F
1825,BTTPC,PBDB-T,,10.1039/C9TA11285E,0.89,22.25,73.0,,sm,y,8.0,polymer,O=C1C2=CC3=C(SC=C3)C=C2C(/C1=C/C4=C(CCCCCCCCCCC)C(SC5=C6N(C7=C5C8=NSN=C8C9=C7N(C%10=C9SC%11=C%10SC(/C=C%12/C(C%13=C(C%12=O)C=C(C=CS%14)C%14=C%13)=C(C#N)/C#N)=C%11CCCCCCCCCCC)CC(CCCC)CCCCCC)CC(CCCC)CCCCCC)=C6S4)=C(C#N)/C#N,CCC1=C(SC2=C1SC3=C2N(CC)C4=C3C5=NSN=C5C6=C4N(CC)C7=C6SC8=C7SC(/C=C9C(C%10=C(C\9=C(C#N)/C#N)C=C%11SC=CC%11=C%10)=O)=C8CC)/C=C%12C(C%13=C(C\%12=C(C#N)/C#N)C=C%14SC=CC%14=C%13)=O,CCC(CCCC)CC1=CC=C(S1)C2=C3C(SC(C4=CC=C(S4)C(SC(C5=CC=C(C6=CC7=C(S6)C(C8=CC=C(CC(CCCC)CC)S8)=C9C(SC(C%10=CC=C(S%10)C(SC(C%11=CC=C(C%12=CC%13=C(S%12)C(C%14=CC=C(CC(CCCC)CC)S%14)=C%15C(SC(C%16=CC=C(S%16)C(SC(C%17=CC=CS%17)=C%18C%19=O)=C%18C(C%20=C(CC(CCCC)CC)SC(CC(CCCC)CC)=C%20%19)=O)=C%15)=C%13C%21=CC=C(CC(CCCC)CC)S%21)S%11)=C%22C%23=O)=C%22C(C%24=C(CC(CCCC)CC)SC(CC(CCCC)CC)=C%24%23)=O)=C9)=C7C%25=CC=C(CC(CCCC)CC)S%25)S5)=C%26C%27=O)=C%26C(C%28=C(CC(CCCC)CC)SC(CC(CCCC)CC)=C%28%27)=O)=C3)=C(C%29=CC=C(CC(CCCC)CC)S%29)C%30=C2SC=C%30,CCc1ccc(-c2c3cc(-c4ccc(-c5sc(-c6ccc(-c7cc8c(-c9ccc(CC)s9)c9sc(-c%10ccc(-c%11sc(-c%12ccc(-c%13cc%14c(-c%15ccc(CC)s%15)c%15sc(-c%16ccc(-c%17sc(-c%18cccs%18)c%18c%17C(=O)c%17c(CC)sc(CC)c%17C%18=O)s%16)cc%15c(-c%15ccc(CC)s%15)c%14s%13)s%12)c%12c%11C(=O)c%11c(CC)sc(CC)c%11C%12=O)s%10)cc9c(-c9ccc(CC)s9)c8s7)s6)c6c5C(=O)c5c(CC)sc(CC)c5C6=O)s4)sc3c(-c3ccc(CC)s3)c3ccsc23)s1
1826,BTTPC-Br,PBDB-T,,10.1039/C9TA11285E,0.86,24.71,71.0,,sm,y,8.0,polymer,O=C1C2=CC3=C(SC(Br)=C3)C=C2C(/C1=C/C4=C(CCCCCCCCCCC)C(SC5=C6N(C7=C5C8=NSN=C8C9=C7N(C%10=C9SC%11=C%10SC(/C=C%12/C(C%13=C(C%12=O)C=C(C=C(Br)S%14)C%14=C%13)=C(C#N)/C#N)=C%11CCCCCCCCCCC)CC(CCCC)CCCCCC)CC(CCCC)CCCCCC)=C6S4)=C(C#N)/C#N,CCC1=C(SC2=C1SC3=C2N(CC)C4=C3C5=NSN=C5C6=C4N(CC)C7=C6SC8=C7SC(/C=C9C(C%10=C(C\9=C(C#N)/C#N)C=C%11SC(Br)=CC%11=C%10)=O)=C8CC)/C=C%12C(C%13=C(C\%12=C(C#N)/C#N)C=C%14SC(Br)=CC%14=C%13)=O,CCC(CCCC)CC1=CC=C(S1)C2=C3C(SC(C4=CC=C(S4)C(SC(C5=CC=C(C6=CC7=C(S6)C(C8=CC=C(CC(CCCC)CC)S8)=C9C(SC(C%10=CC=C(S%10)C(SC(C%11=CC=C(C%12=CC%13=C(S%12)C(C%14=CC=C(CC(CCCC)CC)S%14)=C%15C(SC(C%16=CC=C(S%16)C(SC(C%17=CC=CS%17)=C%18C%19=O)=C%18C(C%20=C(CC(CCCC)CC)SC(CC(CCCC)CC)=C%20%19)=O)=C%15)=C%13C%21=CC=C(CC(CCCC)CC)S%21)S%11)=C%22C%23=O)=C%22C(C%24=C(CC(CCCC)CC)SC(CC(CCCC)CC)=C%24%23)=O)=C9)=C7C%25=CC=C(CC(CCCC)CC)S%25)S5)=C%26C%27=O)=C%26C(C%28=C(CC(CCCC)CC)SC(CC(CCCC)CC)=C%28%27)=O)=C3)=C(C%29=CC=C(CC(CCCC)CC)S%29)C%30=C2SC=C%30,CCc1ccc(-c2c3cc(-c4ccc(-c5sc(-c6ccc(-c7cc8c(-c9ccc(CC)s9)c9sc(-c%10ccc(-c%11sc(-c%12ccc(-c%13cc%14c(-c%15ccc(CC)s%15)c%15sc(-c%16ccc(-c%17sc(-c%18cccs%18)c%18c%17C(=O)c%17c(CC)sc(CC)c%17C%18=O)s%16)cc%15c(-c%15ccc(CC)s%15)c%14s%13)s%12)c%12c%11C(=O)c%11c(CC)sc(CC)c%11C%12=O)s%10)cc9c(-c9ccc(CC)s9)c8s7)s6)c6c5C(=O)c5c(CC)sc(CC)c5C6=O)s4)sc3c(-c3ccc(CC)s3)c3ccsc23)s1
1827,IDTA,PBDB-T,,10.1039/C9TA11752K,0.99,12.4,60.0,,sm,fused,5.0,polymer,O=C1C(=CC=2SC=3C=4C=C5C(=CC4C(C3C2)(CCCCCCCC)CCCCCCCC)C=6SC(C=C7C(=O)N(C(=S)N(C7=O)CC)CC)=CC6C5(CCCCCCCC)CCCCCCCC)C(=O)N(C(=S)N1CC)CC,CCN1C(=O)C(=Cc2cc3c(s2)-c2cc4c(cc2C3(CC)CC)-c2sc(C=C3C(=O)N(CC)C(=S)N(CC)C3=O)cc2C4(CC)CC)C(=O)N(CC)C1=S,CCC(CCCC)CC1=CC=C(S1)C2=C3C(SC(C4=CC=C(S4)C(SC(C5=CC=C(C6=CC7=C(S6)C(C8=CC=C(CC(CCCC)CC)S8)=C9C(SC(C%10=CC=C(S%10)C(SC(C%11=CC=C(C%12=CC%13=C(S%12)C(C%14=CC=C(CC(CCCC)CC)S%14)=C%15C(SC(C%16=CC=C(S%16)C(SC(C%17=CC=CS%17)=C%18C%19=O)=C%18C(C%20=C(CC(CCCC)CC)SC(CC(CCCC)CC)=C%20%19)=O)=C%15)=C%13C%21=CC=C(CC(CCCC)CC)S%21)S%11)=C%22C%23=O)=C%22C(C%24=C(CC(CCCC)CC)SC(CC(CCCC)CC)=C%24%23)=O)=C9)=C7C%25=CC=C(CC(CCCC)CC)S%25)S5)=C%26C%27=O)=C%26C(C%28=C(CC(CCCC)CC)SC(CC(CCCC)CC)=C%28%27)=O)=C3)=C(C%29=CC=C(CC(CCCC)CC)S%29)C%30=C2SC=C%30,CCc1ccc(-c2c3cc(-c4ccc(-c5sc(-c6ccc(-c7cc8c(-c9ccc(CC)s9)c9sc(-c%10ccc(-c%11sc(-c%12ccc(-c%13cc%14c(-c%15ccc(CC)s%15)c%15sc(-c%16ccc(-c%17sc(-c%18cccs%18)c%18c%17C(=O)c%17c(CC)sc(CC)c%17C%18=O)s%16)cc%15c(-c%15ccc(CC)s%15)c%14s%13)s%12)c%12c%11C(=O)c%11c(CC)sc(CC)c%11C%12=O)s%10)cc9c(-c9ccc(CC)s9)c8s7)s6)c6c5C(=O)c5c(CC)sc(CC)c5C6=O)s4)sc3c(-c3ccc(CC)s3)c3ccsc23)s1
1828,IDTTA,PBDB-T,,10.1039/C9TA11752K,0.98,15.8,69.0,,sm,fused,7.0,polymer,O=C(/C(C(N1CC)=O)=C\C2=CC3=C(S2)C4=C(S3)C5=CC6=C(C=C5C4(CCCCCCCC)CCCCCCCC)C(S7)=C(C6(CCCCCCCC)CCCCCCCC)C(S8)=C7C=C8/C=C9C(N(CC)C(N(CC)C/9=O)=S)=O)N(CC)C1=S,CCN1C(=O)C(=Cc2cc3sc4c(c3s2)C(CC)(CC)c2cc3c(cc2-4)C(CC)(CC)c2c-3sc3cc(C=C4C(=O)N(CC)C(=S)N(CC)C4=O)sc23)C(=O)N(CC)C1=S,CCC(CCCC)CC1=CC=C(S1)C2=C3C(SC(C4=CC=C(S4)C(SC(C5=CC=C(C6=CC7=C(S6)C(C8=CC=C(CC(CCCC)CC)S8)=C9C(SC(C%10=CC=C(S%10)C(SC(C%11=CC=C(C%12=CC%13=C(S%12)C(C%14=CC=C(CC(CCCC)CC)S%14)=C%15C(SC(C%16=CC=C(S%16)C(SC(C%17=CC=CS%17)=C%18C%19=O)=C%18C(C%20=C(CC(CCCC)CC)SC(CC(CCCC)CC)=C%20%19)=O)=C%15)=C%13C%21=CC=C(CC(CCCC)CC)S%21)S%11)=C%22C%23=O)=C%22C(C%24=C(CC(CCCC)CC)SC(CC(CCCC)CC)=C%24%23)=O)=C9)=C7C%25=CC=C(CC(CCCC)CC)S%25)S5)=C%26C%27=O)=C%26C(C%28=C(CC(CCCC)CC)SC(CC(CCCC)CC)=C%28%27)=O)=C3)=C(C%29=CC=C(CC(CCCC)CC)S%29)C%30=C2SC=C%30,CCc1ccc(-c2c3cc(-c4ccc(-c5sc(-c6ccc(-c7cc8c(-c9ccc(CC)s9)c9sc(-c%10ccc(-c%11sc(-c%12ccc(-c%13cc%14c(-c%15ccc(CC)s%15)c%15sc(-c%16ccc(-c%17sc(-c%18cccs%18)c%18c%17C(=O)c%17c(CC)sc(CC)c%17C%18=O)s%16)cc%15c(-c%15ccc(CC)s%15)c%14s%13)s%12)c%12c%11C(=O)c%11c(CC)sc(CC)c%11C%12=O)s%10)cc9c(-c9ccc(CC)s9)c8s7)s6)c6c5C(=O)c5c(CC)sc(CC)c5C6=O)s4)sc3c(-c3ccc(CC)s3)c3ccsc23)s1
1829,DTC-4F,PBDB-T-2F,,10.1039/C9TA12605H,0.94,20.2,70.42,,sm,fused,7.0,polymer,N#CC(C#N)=C1C(=CC=2SC=3C=4C=C5C(=CC4C(C6=CC=C(C=C6)CCCCCCCC)(C7=CC=C(C=C7)CCCCCCCC)C3C2)C=8C=C9C(=CC8N5C(CCCCCCCC)CCCCCCCC)C=%10SC(C=C%11C(=O)C%12=CC(F)=C(F)C=C%12C%11=C(C#N)C#N)=CC%10C9(C%13=CC=C(C=C%13)CCCCCCCC)C%14=CC=C(C=C%14)CCCCCCCC)C(=O)C%15=CC(F)=C(F)C=C%151,CCc1ccc(C2(c3ccc(CC)cc3)c3cc4c5cc6c(cc5n(CC)c4cc3-c3sc(/C=C4\C(=O)c5cc(F)c(F)cc5C4=C(C#N)C#N)cc32)-c2sc(/C=C3\C(=O)c4cc(F)c(F)cc4C3=C(C#N)C#N)cc2C6(c2ccc(CC)cc2)c2ccc(CC)cc2)cc1,FC1=C(CC(CCCC)CC)SC(C2=C3C(SC(C4=CC=C(S4)C(SC(C5=CC=C(C6=CC7=C(S6)C(C8=CC(F)=C(CC(CCCC)CC)S8)=C9C(SC(C%10=CC=C(S%10)C(SC(C%11=CC=C(C%12=CC%13=C(S%12)C(C%14=CC(F)=C(CC(CCCC)CC)S%14)=C%15C(SC(C%16=CC=C(S%16)C(SC(C%17=CC=CS%17)=C%18C%19=O)=C%18C(C%20=C(CC(CCCC)CC)SC(CC(CCCC)CC)=C%20%19)=O)=C%15)=C%13C%21=CC(F)=C(CC(CCCC)CC)S%21)S%11)=C%22C%23=O)=C%22C(C%24=C(CC(CCCC)CC)SC(CC(CCCC)CC)=C%24%23)=O)=C9)=C7C%25=CC(F)=C(CC(CCCC)CC)S%25)S5)=C%26C%27=O)=C%26C(C%28=C(CC(CCCC)CC)SC(CC(CCCC)CC)=C%28%27)=O)=C3)=C(C%29=CC(F)=C(CC(CCCC)CC)S%29)C%30=C2SC=C%30)=C1,CCc1sc(-c2c3cc(-c4ccc(-c5sc(-c6ccc(-c7cc8c(-c9cc(F)c(CC)s9)c9sc(-c%10ccc(-c%11sc(-c%12ccc(-c%13cc%14c(-c%15cc(F)c(CC)s%15)c%15sc(-c%16ccc(-c%17sc(-c%18cccs%18)c%18c%17C(=O)c%17c(CC)sc(CC)c%17C%18=O)s%16)cc%15c(-c%15cc(F)c(CC)s%15)c%14s%13)s%12)c%12c%11C(=O)c%11c(CC)sc(CC)c%11C%12=O)s%10)cc9c(-c9cc(F)c(CC)s9)c8s7)s6)c6c5C(=O)c5c(CC)sc(CC)c5C6=O)s4)sc3c(-c3cc(F)c(CC)s3)c3ccsc23)cc1F
1830,DTTC-4F,PBDB-T-2F,,10.1039/C9TA12605H,0.95,21.66,67.6,,sm,fused,9.0,polymer,N#CC(C#N)=C1C(=CC=2SC3=C(SC=4C=5C=C6C(=CC5C(C7=CC=C(C=C7)CCCCCCCC)(C8=CC=C(C=C8)CCCCCCCC)C34)C=9C=C%10C(=CC9N6C(CCCCCCCC)CCCCCCCC)C=%11SC=%12C=C(SC%12C%11C%10(C%13=CC=C(C=C%13)CCCCCCCC)C%14=CC=C(C=C%14)CCCCCCCC)C=C%15C(=O)C%16=CC(F)=C(F)C=C%16C%15=C(C#N)C#N)C2)C(=O)C%17=CC(F)=C(F)C=C%171,CCc1ccc(C2(c3ccc(CC)cc3)c3cc4c5cc6c(cc5n(CC)c4cc3-c3sc4cc(/C=C5\C(=O)c7cc(F)c(F)cc7C5=C(C#N)C#N)sc4c32)-c2sc3cc(/C=C4\C(=O)c5cc(F)c(F)cc5C4=C(C#N)C#N)sc3c2C6(c2ccc(CC)cc2)c2ccc(CC)cc2)cc1,FC1=C(CC(CCCC)CC)SC(C2=C3C(SC(C4=CC=C(S4)C(SC(C5=CC=C(C6=CC7=C(S6)C(C8=CC(F)=C(CC(CCCC)CC)S8)=C9C(SC(C%10=CC=C(S%10)C(SC(C%11=CC=C(C%12=CC%13=C(S%12)C(C%14=CC(F)=C(CC(CCCC)CC)S%14)=C%15C(SC(C%16=CC=C(S%16)C(SC(C%17=CC=CS%17)=C%18C%19=O)=C%18C(C%20=C(CC(CCCC)CC)SC(CC(CCCC)CC)=C%20%19)=O)=C%15)=C%13C%21=CC(F)=C(CC(CCCC)CC)S%21)S%11)=C%22C%23=O)=C%22C(C%24=C(CC(CCCC)CC)SC(CC(CCCC)CC)=C%24%23)=O)=C9)=C7C%25=CC(F)=C(CC(CCCC)CC)S%25)S5)=C%26C%27=O)=C%26C(C%28=C(CC(CCCC)CC)SC(CC(CCCC)CC)=C%28%27)=O)=C3)=C(C%29=CC(F)=C(CC(CCCC)CC)S%29)C%30=C2SC=C%30)=C1,CCc1sc(-c2c3cc(-c4ccc(-c5sc(-c6ccc(-c7cc8c(-c9cc(F)c(CC)s9)c9sc(-c%10ccc(-c%11sc(-c%12ccc(-c%13cc%14c(-c%15cc(F)c(CC)s%15)c%15sc(-c%16ccc(-c%17sc(-c%18cccs%18)c%18c%17C(=O)c%17c(CC)sc(CC)c%17C%18=O)s%16)cc%15c(-c%15cc(F)c(CC)s%15)c%14s%13)s%12)c%12c%11C(=O)c%11c(CC)sc(CC)c%11C%12=O)s%10)cc9c(-c9cc(F)c(CC)s9)c8s7)s6)c6c5C(=O)c5c(CC)sc(CC)c5C6=O)s4)sc3c(-c3cc(F)c(CC)s3)c3ccsc23)cc1F
1831,DTTC-4Cl,PBDB-T-2F,,10.1039/C9TA12605H,0.92,22.64,74.04,,sm,fused,9.0,polymer,N#CC(C#N)=C1C(=CC=2SC3=C(SC=4C=5C=C6C(=CC5C(C7=CC=C(C=C7)CCCCCCCC)(C8=CC=C(C=C8)CCCCCCCC)C34)C=9C=C%10C(=CC9N6C(CCCCCCCC)CCCCCCCC)C=%11SC=%12C=C(SC%12C%11C%10(C%13=CC=C(C=C%13)CCCCCCCC)C%14=CC=C(C=C%14)CCCCCCCC)C=C%15C(=O)C%16=CC(Cl)=C(Cl)C=C%16C%15=C(C#N)C#N)C2)C(=O)C%17=CC(Cl)=C(Cl)C=C%171,CCc1ccc(C2(c3ccc(CC)cc3)c3cc4c5cc6c(cc5n(CC)c4cc3-c3sc4cc(/C=C5\C(=O)c7cc(Cl)c(Cl)cc7C5=C(C#N)C#N)sc4c32)-c2sc3cc(/C=C4\C(=O)c5cc(Cl)c(Cl)cc5C4=C(C#N)C#N)sc3c2C6(c2ccc(CC)cc2)c2ccc(CC)cc2)cc1,FC1=C(CC(CCCC)CC)SC(C2=C3C(SC(C4=CC=C(S4)C(SC(C5=CC=C(C6=CC7=C(S6)C(C8=CC(F)=C(CC(CCCC)CC)S8)=C9C(SC(C%10=CC=C(S%10)C(SC(C%11=CC=C(C%12=CC%13=C(S%12)C(C%14=CC(F)=C(CC(CCCC)CC)S%14)=C%15C(SC(C%16=CC=C(S%16)C(SC(C%17=CC=CS%17)=C%18C%19=O)=C%18C(C%20=C(CC(CCCC)CC)SC(CC(CCCC)CC)=C%20%19)=O)=C%15)=C%13C%21=CC(F)=C(CC(CCCC)CC)S%21)S%11)=C%22C%23=O)=C%22C(C%24=C(CC(CCCC)CC)SC(CC(CCCC)CC)=C%24%23)=O)=C9)=C7C%25=CC(F)=C(CC(CCCC)CC)S%25)S5)=C%26C%27=O)=C%26C(C%28=C(CC(CCCC)CC)SC(CC(CCCC)CC)=C%28%27)=O)=C3)=C(C%29=CC(F)=C(CC(CCCC)CC)S%29)C%30=C2SC=C%30)=C1,CCc1sc(-c2c3cc(-c4ccc(-c5sc(-c6ccc(-c7cc8c(-c9cc(F)c(CC)s9)c9sc(-c%10ccc(-c%11sc(-c%12ccc(-c%13cc%14c(-c%15cc(F)c(CC)s%15)c%15sc(-c%16ccc(-c%17sc(-c%18cccs%18)c%18c%17C(=O)c%17c(CC)sc(CC)c%17C%18=O)s%16)cc%15c(-c%15cc(F)c(CC)s%15)c%14s%13)s%12)c%12c%11C(=O)c%11c(CC)sc(CC)c%11C%12=O)s%10)cc9c(-c9cc(F)c(CC)s9)c8s7)s6)c6c5C(=O)c5c(CC)sc(CC)c5C6=O)s4)sc3c(-c3cc(F)c(CC)s3)c3ccsc23)cc1F
1832,IDTC-4Cl,PBDB-T,,10.1039/C9TC00162J,0.8220000000000001,19.19,60.2,,sm,fused,5.0,polymer,N#CC(C#N)=C1C(=CC=2SC=3C=4SC(=CC4C(C3C2)(CCCCCCCC)CCCCCCCC)C=5SC=6C=7C=C8C(=CC7C(C9=CC=C(C=C9)CCCCCC)(C%10=CC=C(C=C%10)CCCCCC)C6C5)C=%11SC(=CC%11C8(C%12=CC=C(C=C%12)CCCCCC)C%13=CC=C(C=C%13)CCCCCC)C=%14SC=%15C=%16SC(C=C%17C(=O)C%18=CC(Cl)=C(Cl)C=C%18C%17=C(C#N)C#N)=CC%16C(C%15C%14)(CCCCCCCC)CCCCCCCC)C(=O)C%19=CC(Cl)=C(Cl)C=C%191,CCc1ccc(C2(c3ccc(CC)cc3)c3cc4c(cc3-c3sc(-c5cc6c(s5)-c5sc(/C=C7\C(=O)c8cc(Cl)c(Cl)cc8C7=C(C#N)C#N)cc5C6(CC)CC)cc32)C(c2ccc(CC)cc2)(c2ccc(CC)cc2)c2cc(-c3cc5c(s3)-c3sc(/C=C6\C(=O)c7cc(Cl)c(Cl)cc7C6=C(C#N)C#N)cc3C5(CC)CC)sc2-4)cc1,CCC(CCCC)CC1=CC=C(S1)C2=C3C(SC(C4=CC=C(S4)C(SC(C5=CC=C(C6=CC7=C(S6)C(C8=CC=C(CC(CCCC)CC)S8)=C9C(SC(C%10=CC=C(S%10)C(SC(C%11=CC=C(C%12=CC%13=C(S%12)C(C%14=CC=C(CC(CCCC)CC)S%14)=C%15C(SC(C%16=CC=C(S%16)C(SC(C%17=CC=CS%17)=C%18C%19=O)=C%18C(C%20=C(CC(CCCC)CC)SC(CC(CCCC)CC)=C%20%19)=O)=C%15)=C%13C%21=CC=C(CC(CCCC)CC)S%21)S%11)=C%22C%23=O)=C%22C(C%24=C(CC(CCCC)CC)SC(CC(CCCC)CC)=C%24%23)=O)=C9)=C7C%25=CC=C(CC(CCCC)CC)S%25)S5)=C%26C%27=O)=C%26C(C%28=C(CC(CCCC)CC)SC(CC(CCCC)CC)=C%28%27)=O)=C3)=C(C%29=CC=C(CC(CCCC)CC)S%29)C%30=C2SC=C%30,CCc1ccc(-c2c3cc(-c4ccc(-c5sc(-c6ccc(-c7cc8c(-c9ccc(CC)s9)c9sc(-c%10ccc(-c%11sc(-c%12ccc(-c%13cc%14c(-c%15ccc(CC)s%15)c%15sc(-c%16ccc(-c%17sc(-c%18cccs%18)c%18c%17C(=O)c%17c(CC)sc(CC)c%17C%18=O)s%16)cc%15c(-c%15ccc(CC)s%15)c%14s%13)s%12)c%12c%11C(=O)c%11c(CC)sc(CC)c%11C%12=O)s%10)cc9c(-c9ccc(CC)s9)c8s7)s6)c6c5C(=O)c5c(CC)sc(CC)c5C6=O)s4)sc3c(-c3ccc(CC)s3)c3ccsc23)s1
1833,QIP-4F,P2F-EHp,,10.1039/D0CC00896F,0.94,18.27,70.53,,sm,y,9.0,polymer,FC(C=C1C(C2=C/C(SC3=C4SC5=C3N(CC(CC)CCCC)C6=C7N(CC(CC)CCCC)C8=C(SC9=C8SC(/C=C%10C(C%11=C(C\%10=C(C#N)\C#N)C=C(F)C(F)=C%11)=O)=C9CCCCCCCCCCC)C7=C%12N=C(C(N(CC(CC)CCCC)C%13=O)=O)C%13=NC%12=C56)=C4CCCCCCCCCCC)=O)=C(C=C1C/2=C(C#N)\C#N)F,CCC1=C(SC2=C1SC3=C2N(CC)C4=C5N(CC)C6=C(SC7=C6SC(/C=C8C(C9=C(C\8=C(C#N)\C#N)C=C(F)C(F)=C9)=O)=C7CC)C5=C%10N=C(C(N(CC)C%11=O)=O)C%11=NC%10=C34)/C=C%12C(C%13=CC(F)=C(C=C%13C\%12=C(C#N)/C#N)F)=O,FC1=CC(C2=C3C(SC(C4=CC=C(S4)C(C5=NN(CCC(CCCC)CC)N=C5C(C6=CC=C(C7=CC8=C(S7)C(C9=CC(F)=C(CC(CCCC)CC)C(F)=C9)=C%10C(SC(C%11=CC=C(S%11)C(C%12=NN(CCC(CCCC)CC)N=C%12C(C%13=CC=C(C%14=CC%15=C(S%14)C(C%16=CC(F)=C(CC(CCCC)CC)C(F)=C%16)=C%17C(SC(C%18=CC=C(S%18)C(C%19=NN(CCC(CCCC)CC)N=C%19C(C%20=CC=CS%20)=C%21C%22=O)=C%21C(N%22CCCCCCCC)=O)=C%17)=C%15C%23=CC(F)=C(CC(CCCC)CC)C(F)=C%23)S%13)=C%24C%25=O)=C%24C(N%25CCCCCCCC)=O)=C%10)=C8C%26=CC(F)=C(CC(CCCC)CC)C(F)=C%26)S6)=C%27C%28=O)=C%27C(N%28CCCCCCCC)=O)=C3)=C(C%29=CC(F)=C(CC(CCCC)CC)C(F)=C%29)C%30=C2SC=C%30)=CC(F)=C1CC(CCCC)CC,CCc1c(F)cc(-c2c3cc(-c4ccc(-c5c6c(c(-c7ccc(-c8cc9c(-c%10cc(F)c(CC)c(F)c%10)c%10sc(-c%11ccc(-c%12c%13c(c(-c%14ccc(-c%15cc%16c(-c%17cc(F)c(CC)c(F)c%17)c%17sc(-c%18ccc(-c%19c%20c(c(-c%21cccs%21)c%21nn(CC)nc%19%21)C(=O)N(CC)C%20=O)s%18)cc%17c(-c%17cc(F)c(CC)c(F)c%17)c%16s%15)s%14)c%14nn(CC)nc%12%14)C(=O)N(CC)C%13=O)s%11)cc%10c(-c%10cc(F)c(CC)c(F)c%10)c9s8)s7)c7nn(CC)nc57)C(=O)N(CC)C6=O)s4)sc3c(-c3cc(F)c(CC)c(F)c3)c3ccsc23)cc1F
1834,QIP-4Cl,P2F-EHp,,10.1039/D0CC00896F,0.94,19.62,72.11,,sm,y,9.0,polymer,ClC(C=C1C(C2=C/C(SC3=C4SC5=C3N(CC(CC)CCCC)C6=C7N(CC(CC)CCCC)C8=C(SC9=C8SC(/C=C%10C(C%11=C(C\%10=C(C#N)\C#N)C=C(Cl)C(Cl)=C%11)=O)=C9CCCCCCCCCCC)C7=C%12N=C(C(N(CC(CC)CCCC)C%13=O)=O)C%13=NC%12=C56)=C4CCCCCCCCCCC)=O)=C(C=C1C/2=C(C#N)\C#N)Cl,CCC1=C(SC2=C1SC3=C2N(CC)C4=C5N(CC)C6=C(SC7=C6SC(/C=C8C(C9=C(C\8=C(C#N)\C#N)C=C(Cl)C(Cl)=C9)=O)=C7CC)C5=C%10N=C(C(N(CC)C%11=O)=O)C%11=NC%10=C34)/C=C%12C(C%13=CC(Cl)=C(C=C%13C\%12=C(C#N)/C#N)Cl)=O,FC1=CC(C2=C3C(SC(C4=CC=C(S4)C(C5=NN(CCC(CCCC)CC)N=C5C(C6=CC=C(C7=CC8=C(S7)C(C9=CC(F)=C(CC(CCCC)CC)C(F)=C9)=C%10C(SC(C%11=CC=C(S%11)C(C%12=NN(CCC(CCCC)CC)N=C%12C(C%13=CC=C(C%14=CC%15=C(S%14)C(C%16=CC(F)=C(CC(CCCC)CC)C(F)=C%16)=C%17C(SC(C%18=CC=C(S%18)C(C%19=NN(CCC(CCCC)CC)N=C%19C(C%20=CC=CS%20)=C%21C%22=O)=C%21C(N%22CCCCCCCC)=O)=C%17)=C%15C%23=CC(F)=C(CC(CCCC)CC)C(F)=C%23)S%13)=C%24C%25=O)=C%24C(N%25CCCCCCCC)=O)=C%10)=C8C%26=CC(F)=C(CC(CCCC)CC)C(F)=C%26)S6)=C%27C%28=O)=C%27C(N%28CCCCCCCC)=O)=C3)=C(C%29=CC(F)=C(CC(CCCC)CC)C(F)=C%29)C%30=C2SC=C%30)=CC(F)=C1CC(CCCC)CC,CCc1c(F)cc(-c2c3cc(-c4ccc(-c5c6c(c(-c7ccc(-c8cc9c(-c%10cc(F)c(CC)c(F)c%10)c%10sc(-c%11ccc(-c%12c%13c(c(-c%14ccc(-c%15cc%16c(-c%17cc(F)c(CC)c(F)c%17)c%17sc(-c%18ccc(-c%19c%20c(c(-c%21cccs%21)c%21nn(CC)nc%19%21)C(=O)N(CC)C%20=O)s%18)cc%17c(-c%17cc(F)c(CC)c(F)c%17)c%16s%15)s%14)c%14nn(CC)nc%12%14)C(=O)N(CC)C%13=O)s%11)cc%10c(-c%10cc(F)c(CC)c(F)c%10)c9s8)s7)c7nn(CC)nc57)C(=O)N(CC)C6=O)s4)sc3c(-c3cc(F)c(CC)c(F)c3)c3ccsc23)cc1F
1835,ZY-4Cl,P3HT,,10.1039/D0EE01763A,0.88,16.49,65.0,,sm,y,8.0,polymer,O=C1C(C(C2=CC(Cl)=C(C=C21)Cl)=O)=CC3=C(CCCCCCCCCCC)C(SC4=C5N(CC(CCCC)CC)C6=C4C7=NSN=C7C8=C6N(CC(CCCC)CC)C9=C8SC%10=C9SC(C=C%11C(C%12=CC(Cl)=C(C=C%12C%11=O)Cl)=O)=C%10CCCCCCCCCCC)=C5S3,CCC1=C(SC2=C1SC3=C2N(CC)C4=C3C5=NSN=C5C6=C4N(CC)C7=C6SC8=C7SC(/C=C9C(C%10=C(C\9=O)C=C(Cl)C(Cl)=C%10)=O)=C8CC)/C=C%11C(C%12=CC(Cl)=C(C=C%12C\%11=O)Cl)=O,CCCCCCC1=CSC(C2=C(CCCCCC)C=C(C3=C(CCCCCC)C=C(C4=C(CCCCCC)C=C(C5=C(CCCCCC)C=C(C6=C(CCCCCC)C=CS6)S5)S4)S3)S2)=C1,CCc1cc(C)sc1-c1sc(-c2cc(CC)c(-c3sc(-c4cc(CC)c(-c5sc(C)cc5CC)s4)cc3CC)s2)cc1CC
1836,DTNIF,PBDB-TF,,10.1039/D0EE03378B,1.01,12.76,56.86,,sm,fused,6.0,polymer,O=C(C1=C(C/2=C(C#N)\C#N)C=C(F)C=C1)C2=C/C3=CC(C4(CC(CC)CCCC)CC(CC)CCCC)=C(C5=C6C=CC(C(CC(CC)CCCC)(C7=C8SC(/C=C9C(C%10=C(C\9=C(C#N)/C#N)C=C(F)C=C%10)=O)=C7)CC(CC)CCCC)=C8C6=CC=C54)S3,CCC1(C2=C(C3=C4C=CC(C(CC)(C5=C6SC(/C=C7C(C8=C(C\7=C(C#N)/C#N)C=C(F)C=C8)=O)=C5)CC)=C6C4=CC=C31)SC(/C=C9C(C%10=C(C\9=C(C#N)/C#N)C=C(F)C=C%10)=O)=C2)CC,FC1=C(CC(CCCC)CC)SC(C2=C3C(SC(C4=CC=C(S4)C(SC(C5=CC=C(C6=CC7=C(S6)C(C8=CC(F)=C(CC(CCCC)CC)S8)=C9C(SC(C%10=CC=C(S%10)C(SC(C%11=CC=C(C%12=CC%13=C(S%12)C(C%14=CC(F)=C(CC(CCCC)CC)S%14)=C%15C(SC(C%16=CC=C(S%16)C(SC(C%17=CC=CS%17)=C%18C%19=O)=C%18C(C%20=C(CC(CCCC)CC)SC(CC(CCCC)CC)=C%20%19)=O)=C%15)=C%13C%21=CC(F)=C(CC(CCCC)CC)S%21)S%11)=C%22C%23=O)=C%22C(C%24=C(CC(CCCC)CC)SC(CC(CCCC)CC)=C%24%23)=O)=C9)=C7C%25=CC(F)=C(CC(CCCC)CC)S%25)S5)=C%26C%27=O)=C%26C(C%28=C(CC(CCCC)CC)SC(CC(CCCC)CC)=C%28%27)=O)=C3)=C(C%29=CC(F)=C(CC(CCCC)CC)S%29)C%30=C2SC=C%30)=C1,CCc1sc(-c2c3cc(-c4ccc(-c5sc(-c6ccc(-c7cc8c(-c9cc(F)c(CC)s9)c9sc(-c%10ccc(-c%11sc(-c%12ccc(-c%13cc%14c(-c%15cc(F)c(CC)s%15)c%15sc(-c%16ccc(-c%17sc(-c%18cccs%18)c%18c%17C(=O)c%17c(CC)sc(CC)c%17C%18=O)s%16)cc%15c(-c%15cc(F)c(CC)s%15)c%14s%13)s%12)c%12c%11C(=O)c%11c(CC)sc(CC)c%11C%12=O)s%10)cc9c(-c9cc(F)c(CC)s9)c8s7)s6)c6c5C(=O)c5c(CC)sc(CC)c5C6=O)s4)sc3c(-c3cc(F)c(CC)s3)c3ccsc23)cc1F
1837,o-BTP-PhC6,PTQ10,,10.1039/D0EE03506H,0.924,22.8,76.2,,sm,y,8.0,polymer,O=C1C2=CC(F)=C(C=C2C(/C1=C/C3=C(C4=C(CCCCCC)C=CC=C4)C(SC5=C6N(C7=C5C8=NSN=C8C9=C7N(C%10=C9SC%11=C%10SC(/C=C%12/C(C%13=C(C%12=O)C=C(F)C(F)=C%13)=C(C#N)\C#N)=C%11C%14=CC=CC=C%14CCCCCC)CC(CC)CCCC)CC(CC)CCCC)=C6S3)=C(C#N)\C#N)F,CCc1ccccc1-c1c(/C=C2\C(=O)c3cc(F)c(F)cc3C2=C(C#N)C#N)sc2c1sc1c3c4nsnc4c4c5sc6c(-c7ccccc7CC)c(/C=C7\C(=O)c8cc(F)c(F)cc8C7=C(C#N)C#N)sc6c5n(CC)c4c3n(CC)c21,FC(C(F)=C(C1=CC=C(C2=C(F)C(F)=C(C3=CC=C(C4=C(F)C(F)=CC5=C4N=CC(OCC(CCCCCC)CCCCCCCC)=N5)S3)C6=C2N=CC(OCC(CCCCCC)CCCCCCCC)=N6)S1)C7=C8N=CC(OCC(CCCCCC)CCCCCCCC)=N7)=C8C9=CC=CS9,CCOc1cnc2c(-c3ccc(-c4c(F)c(F)c(-c5ccc(-c6c(F)c(F)c(-c7cccs7)c7ncc(OCC)nc67)s5)c5ncc(OCC)nc45)s3)c(F)c(F)cc2n1
1838,BTP-4V,PTB7-Th,,10.1039/D0MA01017K,0.67,3.61,42.7,,sm,y,8.0,polymer,N#C/C(C#N)=C(C1=C(C2=O)C=CC=C1)\C2=C\C=C\C=C\C3=C(CCCCCCCCCCC)C4=C(S3)C5=C(S4)C6=C(N5CC(CCCC)CCCCCC)C7=C(C8=NSN=C86)C9=C(N7CC(CCCC)CCCCCC)C%10=C(S9)C(CCCCCCCCCCC)=C(S%10)/C=C/C=C/C=C(C(C%11=CC=CC=C%11%12)=O)/C%12=C(C#N)/C#N,CCC1=C(SC2=C1SC3=C2N(CC)C4=C3C5=NSN=C5C6=C4N(CC)C7=C6SC8=C7SC(/C=C/C=C/C=C9C(C%10=C(C\9=C(C#N)/C#N)C=C(F)C(F)=C%10)=O)=C8CC)/C=C/C=C\C=C%11C(C%12=C(C/%11=C(C#N)\C#N)C=C(F)C(F)=C%12)=O,FC1=C(C(OCC(CCCC)CC)=O)SC2=C(SC=C21)C(S3)=CC4=C3C(C5=CC=C(CC(CC)CCCC)S5)=C(C=C(C6=C(C(F)=C(C(OCC(CCCC)CC)=O)S7)C7=C(S6)C(S8)=CC9=C8C(C%10=CC=C(CC(CCCC)CC)S%10)=C(C=C(C%11=C(C(F)=C(C(OCC(CCCC)CC)=O)S%12)C%12=C(S%11)C(S%13)=CC%14=C%13C(C%15=CC=C(CC(CC)CCCC)S%15)=C(C=CS%16)C%16=C%14C%17=CC=C(CC(CC)CCCC)S%17)S%18)C%18=C9C%19=CC=C(CC(CCCC)CC)S%19)S%20)C%20=C4C%21=CC=C(CC(CC)CCCC)S%21,CCOC(=O)c1sc2c(-c3cc4c(-c5ccc(CC)s5)c5sc(-c6sc(-c7cc8c(-c9ccc(CC)s9)c9sc(-c%10sc(-c%11cc%12c(-c%13ccc(CC)s%13)c%13sccc%13c(-c%13ccc(CC)s%13)c%12s%11)c%11sc(C(=O)OCC)c(F)c%10%11)cc9c(-c9ccc(CC)s9)c8s7)c7sc(C(=O)OCC)c(F)c67)cc5c(-c5ccc(CC)s5)c4s3)scc2c1F
1839,BTP-3V,PTB7-Th,,10.1039/D0MA01017K,0.72,6.46,44.3,,sm,y,8.0,polymer,N#C/C(C#N)=C(C1=C(C2=O)C=CC=C1)\C2=C\C=C\C=C\C3=C(CCCCCCCCCCC)C4=C(S3)C5=C(S4)C6=C(N5CC(CCCC)CCCCCC)C7=C(C8=NSN=C86)C9=C(N7CC(CCCC)CCCCCC)C%10=C(S9)C(CCCCCCCCCCC)=C(/C=C/C=C(C(C%11=CC=CC=C%11%12)=O)/C%12=C(C#N)/C#N)S%10,CCC1=C(SC2=C1SC3=C2N(CC)C4=C3C5=NSN=C5C6=C4N(CC)C7=C6SC8=C7SC(/C=C/C=C/C=C9C(C%10=C(C\9=C(C#N)/C#N)C=C(F)C(F)=C%10)=O)=C8CC)/C=C/C=C%11C(C%12=C(C\%11=C(C#N)/C#N)C=C(F)C(F)=C%12)=O,FC1=C(C(OCC(CCCC)CC)=O)SC2=C(SC=C21)C(S3)=CC4=C3C(C5=CC=C(CC(CC)CCCC)S5)=C(C=C(C6=C(C(F)=C(C(OCC(CCCC)CC)=O)S7)C7=C(S6)C(S8)=CC9=C8C(C%10=CC=C(CC(CCCC)CC)S%10)=C(C=C(C%11=C(C(F)=C(C(OCC(CCCC)CC)=O)S%12)C%12=C(S%11)C(S%13)=CC%14=C%13C(C%15=CC=C(CC(CC)CCCC)S%15)=C(C=CS%16)C%16=C%14C%17=CC=C(CC(CC)CCCC)S%17)S%18)C%18=C9C%19=CC=C(CC(CCCC)CC)S%19)S%20)C%20=C4C%21=CC=C(CC(CC)CCCC)S%21,CCOC(=O)c1sc2c(-c3cc4c(-c5ccc(CC)s5)c5sc(-c6sc(-c7cc8c(-c9ccc(CC)s9)c9sc(-c%10sc(-c%11cc%12c(-c%13ccc(CC)s%13)c%13sccc%13c(-c%13ccc(CC)s%13)c%12s%11)c%11sc(C(=O)OCC)c(F)c%10%11)cc9c(-c9ccc(CC)s9)c8s7)c7sc(C(=O)OCC)c(F)c67)cc5c(-c5ccc(CC)s5)c4s3)scc2c1F
1840,BTP-2V,PTB7-Th,,10.1039/D0MA01017K,0.77,19.8,51.4,,sm,y,8.0,polymer,CCCCC(CCCCCC)CN1C2=C(SC3=C2SC(/C=C/C=C4C(C5=CC=CC=C5/C4=C(C#N)/C#N)=O)=C3CCCCCCCCCCC)C6=C1C7=C(C8=NSN=C86)C9=C(C(SC(/C=C/C=C(C(C%10=CC=CC=C%10/%11)=O)C%11=C(C#N)/C#N)=C%12CCCCCCCCCCC)=C%12S9)N7CC(CCCCCC)CCCC,CCC1=C(/C=C/C=C2C(C3=CC=CC=C3/C2=C(C#N)/C#N)=O)SC4=C1SC5=C4N(CC)C6=C5C7=NSN=C7C8=C6N(CC)C9=C8SC%10=C9SC(/C=C/C=C(C(C%11=CC=CC=C%11/%12)=O)C%12=C(C#N)/C#N)=C%10CC,FC1=C(C(OCC(CCCC)CC)=O)SC2=C(SC=C21)C(S3)=CC4=C3C(C5=CC=C(CC(CC)CCCC)S5)=C(C=C(C6=C(C(F)=C(C(OCC(CCCC)CC)=O)S7)C7=C(S6)C(S8)=CC9=C8C(C%10=CC=C(CC(CCCC)CC)S%10)=C(C=C(C%11=C(C(F)=C(C(OCC(CCCC)CC)=O)S%12)C%12=C(S%11)C(S%13)=CC%14=C%13C(C%15=CC=C(CC(CC)CCCC)S%15)=C(C=CS%16)C%16=C%14C%17=CC=C(CC(CC)CCCC)S%17)S%18)C%18=C9C%19=CC=C(CC(CCCC)CC)S%19)S%20)C%20=C4C%21=CC=C(CC(CC)CCCC)S%21,CCOC(=O)c1sc2c(-c3cc4c(-c5ccc(CC)s5)c5sc(-c6sc(-c7cc8c(-c9ccc(CC)s9)c9sc(-c%10sc(-c%11cc%12c(-c%13ccc(CC)s%13)c%13sccc%13c(-c%13ccc(CC)s%13)c%12s%11)c%11sc(C(=O)OCC)c(F)c%10%11)cc9c(-c9ccc(CC)s9)c8s7)c7sc(C(=O)OCC)c(F)c67)cc5c(-c5ccc(CC)s5)c4s3)scc2c1F
