Repository: brigreens/Meta-analysis_OSCs

This repository contains the data files and analysis notebooks to support the paper "Meta-Analysis of Molecular Design Strategies for Non-Fullerene Acceptor Based Organic Solar Cell Materials" (DOI: 10.26434/chemrxiv-2024-w29b1)

File: general_dataset_analysis/OSC_filtered_with_sidechains.csv (part 55 of 59)
,reported_acceptor,reported_donor,reference,DOI,Voc,Jsc,FF,PCE,acceptor_type,acceptor_class,fused_rings_in_core,donor_type,acc_SMILES_sidechains,acc_SMILES_shortened_sidechains,don_SMILES_sidechains,don_SMILES_shortened_sidechains
1841,BTP-1V,PBDB-T,,10.1039/D0MA01017K,0.84,20.86,63.1,,sm,y,8.0,polymer,O=C(C1=CC=CC=C1/C2=C(C#N)/C#N)C2=CC3=C(CCCCCCCCCCC)C(SC4=C5N(CC(CCCCCC)CCCC)C6=C4C7=NSN=C7C8=C6N(CC(CCCCCC)CCCC)C9=C8SC%10=C9SC(/C=C/C=C(C(C%11=CC=CC=C%11/%12)=O)C%12=C(C#N)/C#N)=C%10CCCCCCCCCCC)=C5S3,CCC1=C(C=C2C(C3=CC=CC=C3/C2=C(C#N)/C#N)=O)SC4=C1SC5=C4N(CC)C6=C5C7=NSN=C7C8=C6N(CC)C9=C8SC%10=C9SC(/C=C/C=C(C(C%11=CC=CC=C%11/%12)=O)C%12=C(C#N)/C#N)=C%10CC,CCC(CCCC)CC1=CC=C(S1)C2=C3C(SC(C4=CC=C(S4)C(SC(C5=CC=C(C6=CC7=C(S6)C(C8=CC=C(CC(CCCC)CC)S8)=C9C(SC(C%10=CC=C(S%10)C(SC(C%11=CC=C(C%12=CC%13=C(S%12)C(C%14=CC=C(CC(CCCC)CC)S%14)=C%15C(SC(C%16=CC=C(S%16)C(SC(C%17=CC=CS%17)=C%18C%19=O)=C%18C(C%20=C(CC(CCCC)CC)SC(CC(CCCC)CC)=C%20%19)=O)=C%15)=C%13C%21=CC=C(CC(CCCC)CC)S%21)S%11)=C%22C%23=O)=C%22C(C%24=C(CC(CCCC)CC)SC(CC(CCCC)CC)=C%24%23)=O)=C9)=C7C%25=CC=C(CC(CCCC)CC)S%25)S5)=C%26C%27=O)=C%26C(C%28=C(CC(CCCC)CC)SC(CC(CCCC)CC)=C%28%27)=O)=C3)=C(C%29=CC=C(CC(CCCC)CC)S%29)C%30=C2SC=C%30,CCc1ccc(-c2c3cc(-c4ccc(-c5sc(-c6ccc(-c7cc8c(-c9ccc(CC)s9)c9sc(-c%10ccc(-c%11sc(-c%12ccc(-c%13cc%14c(-c%15ccc(CC)s%15)c%15sc(-c%16ccc(-c%17sc(-c%18cccs%18)c%18c%17C(=O)c%17c(CC)sc(CC)c%17C%18=O)s%16)cc%15c(-c%15ccc(CC)s%15)c%14s%13)s%12)c%12c%11C(=O)c%11c(CC)sc(CC)c%11C%12=O)s%10)cc9c(-c9ccc(CC)s9)c8s7)s6)c6c5C(=O)c5c(CC)sc(CC)c5C6=O)s4)sc3c(-c3ccc(CC)s3)c3ccsc23)s1
1842,T2-Cy6PRH,PTB7-Th,,10.1039/D0NJ04240D,1.03,11.04,40.0,,sm,unfused,1.0,polymer,O=C(N(CCCC1CCCCC1)C(S/2)=S)C2=C\C3=CC=C(C4=CC=C(/C=C5C(N(CCCC6CCCCC6)C(S\5)=S)=O)S4)S3,O=C(N(CC)C(S/1)=S)C1=C\C2=CC=C(C3=CC=C(/C=C4C(N(CC)C(S\4)=S)=O)S3)S2,FC1=C(C(OCC(CCCC)CC)=O)SC2=C(SC=C21)C(S3)=CC4=C3C(C5=CC=C(CC(CC)CCCC)S5)=C(C=C(C6=C(C(F)=C(C(OCC(CCCC)CC)=O)S7)C7=C(S6)C(S8)=CC9=C8C(C%10=CC=C(CC(CCCC)CC)S%10)=C(C=C(C%11=C(C(F)=C(C(OCC(CCCC)CC)=O)S%12)C%12=C(S%11)C(S%13)=CC%14=C%13C(C%15=CC=C(CC(CC)CCCC)S%15)=C(C=CS%16)C%16=C%14C%17=CC=C(CC(CC)CCCC)S%17)S%18)C%18=C9C%19=CC=C(CC(CCCC)CC)S%19)S%20)C%20=C4C%21=CC=C(CC(CC)CCCC)S%21,CCOC(=O)c1sc2c(-c3cc4c(-c5ccc(CC)s5)c5sc(-c6sc(-c7cc8c(-c9ccc(CC)s9)c9sc(-c%10sc(-c%11cc%12c(-c%13ccc(CC)s%13)c%13sccc%13c(-c%13ccc(CC)s%13)c%12s%11)c%11sc(C(=O)OCC)c(F)c%10%11)cc9c(-c9ccc(CC)s9)c8s7)c7sc(C(=O)OCC)c(F)c67)cc5c(-c5ccc(CC)s5)c4s3)scc2c1F
1843,TPQx-4F,PBDB-TF,,10.1039/D0QM00034E,0.94,15.42,54.52,,sm,y,8.0,polymer,O=C1C2=CC(F)=C(C=C2C(/C1=C/C3=C(CCCCCCCCCCC)C(SC4=C5N(C6=C4C7=C(C8=C6N(C9=C8SC%10=C9SC(/C=C%11/C(C%12=C(C%11=O)C=C(F)C(F)=C%12)=C(C#N)/C#N)=C%10CCCCCCCCCCC)CC(CC)CCCC)N=C(C%13=CC=C(CC(CC)CCCC)S%13)C(C%14=CC=C(CC(CCCC)CC)S%14)=N7)CC(CC)CCCC)=C5S3)=C(C#N)/C#N)F,CCc1ccc(-c2nc3c(nc2-c2ccc(CC)s2)c2c4sc5c(CC)c(/C=C6\C(=O)c7cc(F)c(F)cc7C6=C(C#N)C#N)sc5c4n(CC)c2c2c3c3sc4c(CC)c(/C=C5\C(=O)c6cc(F)c(F)cc6C5=C(C#N)C#N)sc4c3n2CC)s1,FC1=C(CC(CCCC)CC)SC(C2=C3C(SC(C4=CC=C(S4)C(SC(C5=CC=C(C6=CC7=C(S6)C(C8=CC(F)=C(CC(CCCC)CC)S8)=C9C(SC(C%10=CC=C(S%10)C(SC(C%11=CC=C(C%12=CC%13=C(S%12)C(C%14=CC(F)=C(CC(CCCC)CC)S%14)=C%15C(SC(C%16=CC=C(S%16)C(SC(C%17=CC=CS%17)=C%18C%19=O)=C%18C(C%20=C(CC(CCCC)CC)SC(CC(CCCC)CC)=C%20%19)=O)=C%15)=C%13C%21=CC(F)=C(CC(CCCC)CC)S%21)S%11)=C%22C%23=O)=C%22C(C%24=C(CC(CCCC)CC)SC(CC(CCCC)CC)=C%24%23)=O)=C9)=C7C%25=CC(F)=C(CC(CCCC)CC)S%25)S5)=C%26C%27=O)=C%26C(C%28=C(CC(CCCC)CC)SC(CC(CCCC)CC)=C%28%27)=O)=C3)=C(C%29=CC(F)=C(CC(CCCC)CC)S%29)C%30=C2SC=C%30)=C1,CCc1sc(-c2c3cc(-c4ccc(-c5sc(-c6ccc(-c7cc8c(-c9cc(F)c(CC)s9)c9sc(-c%10ccc(-c%11sc(-c%12ccc(-c%13cc%14c(-c%15cc(F)c(CC)s%15)c%15sc(-c%16ccc(-c%17sc(-c%18cccs%18)c%18c%17C(=O)c%17c(CC)sc(CC)c%17C%18=O)s%16)cc%15c(-c%15cc(F)c(CC)s%15)c%14s%13)s%12)c%12c%11C(=O)c%11c(CC)sc(CC)c%11C%12=O)s%10)cc9c(-c9cc(F)c(CC)s9)c8s7)s6)c6c5C(=O)c5c(CC)sc(CC)c5C6=O)s4)sc3c(-c3cc(F)c(CC)s3)c3ccsc23)cc1F
1844,TPQx-6F,PBDB-TF,,10.1039/D0QM00034E,0.92,22.37,72.16,,sm,y,8.0,polymer,O=C1C2=CC(F)=C(C=C2C(/C1=C/C3=C(CCCCCCCCCCC)C(SC4=C5N(C6=C4C7=C(C8=C6N(C9=C8SC%10=C9SC(/C=C%11/C(C%12=C(C%11=O)C=C(F)C(F)=C%12)=C(C#N)/C#N)=C%10CCCCCCCCCCC)CC(CC)CCCC)N=C(C%13=CC(F)=C(CC(CC)CCCC)S%13)C(C%14=CC(F)=C(CC(CCCC)CC)S%14)=N7)CC(CC)CCCC)=C5S3)=C(C#N)/C#N)F,CCc1sc(-c2nc3c(nc2-c2cc(F)c(CC)s2)c2c4sc5c(CC)c(/C=C6\C(=O)c7cc(F)c(F)cc7C6=C(C#N)C#N)sc5c4n(CC)c2c2c3c3sc4c(CC)c(/C=C5\C(=O)c6cc(F)c(F)cc6C5=C(C#N)C#N)sc4c3n2CC)cc1F,FC1=C(CC(CCCC)CC)SC(C2=C3C(SC(C4=CC=C(S4)C(SC(C5=CC=C(C6=CC7=C(S6)C(C8=CC(F)=C(CC(CCCC)CC)S8)=C9C(SC(C%10=CC=C(S%10)C(SC(C%11=CC=C(C%12=CC%13=C(S%12)C(C%14=CC(F)=C(CC(CCCC)CC)S%14)=C%15C(SC(C%16=CC=C(S%16)C(SC(C%17=CC=CS%17)=C%18C%19=O)=C%18C(C%20=C(CC(CCCC)CC)SC(CC(CCCC)CC)=C%20%19)=O)=C%15)=C%13C%21=CC(F)=C(CC(CCCC)CC)S%21)S%11)=C%22C%23=O)=C%22C(C%24=C(CC(CCCC)CC)SC(CC(CCCC)CC)=C%24%23)=O)=C9)=C7C%25=CC(F)=C(CC(CCCC)CC)S%25)S5)=C%26C%27=O)=C%26C(C%28=C(CC(CCCC)CC)SC(CC(CCCC)CC)=C%28%27)=O)=C3)=C(C%29=CC(F)=C(CC(CCCC)CC)S%29)C%30=C2SC=C%30)=C1,CCc1sc(-c2c3cc(-c4ccc(-c5sc(-c6ccc(-c7cc8c(-c9cc(F)c(CC)s9)c9sc(-c%10ccc(-c%11sc(-c%12ccc(-c%13cc%14c(-c%15cc(F)c(CC)s%15)c%15sc(-c%16ccc(-c%17sc(-c%18cccs%18)c%18c%17C(=O)c%17c(CC)sc(CC)c%17C%18=O)s%16)cc%15c(-c%15cc(F)c(CC)s%15)c%14s%13)s%12)c%12c%11C(=O)c%11c(CC)sc(CC)c%11C%12=O)s%10)cc9c(-c9cc(F)c(CC)s9)c8s7)s6)c6c5C(=O)c5c(CC)sc(CC)c5C6=O)s4)sc3c(-c3cc(F)c(CC)s3)c3ccsc23)cc1F
1845,N3-4Cl,PM6,,10.1039/D0QM00151A,0.852,25.901,74.9,,sm,y,8.0,polymer,N#C/C(C#N)=C1C(C(C2=CC(Cl)=C(Cl)C=C2\1)=O)=CC3=C(C4=C(S3)C(N(C5=C6C7=NSN=C7C8=C5N(C9=C8SC%10=C9SC(C=C%11C(C%12=CC(Cl)=C(Cl)C=C%12/C%11=C(C#N)/C#N)=O)=C%10CCCCCCCCCCC)CCC(CC)CCCC)CCC(CC)CCCC)=C6S4)CCCCCCCCCCC,CCC1=C(/C=C2C(C3=CC(Cl)=C(Cl)C=C3C\2=C(C#N)/C#N)=O)SC4=C1SC5=C4N(C6=C5C7=NSN=C7C8=C6N(C9=C8SC%10=C9SC(/C=C%11C(C%12=C(C=C(C(Cl)=C%12)Cl)C\%11=C(C#N)\C#N)=O)=C%10CC)CC)CC,FC1=C(CC(CCCC)CC)SC(C2=C3C(SC(C4=CC=C(S4)C(SC(C5=CC=C(C6=CC7=C(S6)C(C8=CC(F)=C(CC(CCCC)CC)S8)=C9C(SC(C%10=CC=C(S%10)C(SC(C%11=CC=C(C%12=CC%13=C(S%12)C(C%14=CC(F)=C(CC(CCCC)CC)S%14)=C%15C(SC(C%16=CC=C(S%16)C(SC(C%17=CC=CS%17)=C%18C%19=O)=C%18C(C%20=C(CC(CCCC)CC)SC(CC(CCCC)CC)=C%20%19)=O)=C%15)=C%13C%21=CC(F)=C(CC(CCCC)CC)S%21)S%11)=C%22C%23=O)=C%22C(C%24=C(CC(CCCC)CC)SC(CC(CCCC)CC)=C%24%23)=O)=C9)=C7C%25=CC(F)=C(CC(CCCC)CC)S%25)S5)=C%26C%27=O)=C%26C(C%28=C(CC(CCCC)CC)SC(CC(CCCC)CC)=C%28%27)=O)=C3)=C(C%29=CC(F)=C(CC(CCCC)CC)S%29)C%30=C2SC=C%30)=C1,CCc1sc(-c2c3cc(-c4ccc(-c5sc(-c6ccc(-c7cc8c(-c9cc(F)c(CC)s9)c9sc(-c%10ccc(-c%11sc(-c%12ccc(-c%13cc%14c(-c%15cc(F)c(CC)s%15)c%15sc(-c%16ccc(-c%17sc(-c%18cccs%18)c%18c%17C(=O)c%17c(CC)sc(CC)c%17C%18=O)s%16)cc%15c(-c%15cc(F)c(CC)s%15)c%14s%13)s%12)c%12c%11C(=O)c%11c(CC)sc(CC)c%11C%12=O)s%10)cc9c(-c9cc(F)c(CC)s9)c8s7)s6)c6c5C(=O)c5c(CC)sc(CC)c5C6=O)s4)sc3c(-c3cc(F)c(CC)s3)c3ccsc23)cc1F
1846,HDO-4Cl,PBDB-TF,,10.1039/D0QM00633E,0.94,21.9,76.0,,sm,y,8.0,polymer,O=C1C2=CC(Cl)=C(Cl)C=C2C(/C1=C/C3=C(OCCCCCCCCCC)C(SC4=C5N(C6=C4C7=NSN=C7C8=C6N(C9=C8SC%10=C9SC(/C=C%11/C(C%12=C(C%11=O)C=C(Cl)C(Cl)=C%12)=C(C#N)/C#N)=C%10OCCCCCCCCCC)CC(CCCCCC)CCCCCCCC)CC(CCCCCC)CCCCCCCC)=C5S3)=C(C#N)/C#N,CCOC1=C(SC2=C1SC3=C2N(CC)C4=C3C5=NSN=C5C6=C4N(CC)C7=C6SC8=C7SC(/C=C9C(C%10=C(C\9=C(C#N)/C#N)C=C(Cl)C(Cl)=C%10)=O)=C8OCC)/C=C%11C(C%12=C(C\%11=C(C#N)/C#N)C=C(Cl)C(Cl)=C%12)=O,FC1=C(CC(CCCC)CC)SC(C2=C3C(SC(C4=CC=C(S4)C(SC(C5=CC=C(C6=CC7=C(S6)C(C8=CC(F)=C(CC(CCCC)CC)S8)=C9C(SC(C%10=CC=C(S%10)C(SC(C%11=CC=C(C%12=CC%13=C(S%12)C(C%14=CC(F)=C(CC(CCCC)CC)S%14)=C%15C(SC(C%16=CC=C(S%16)C(SC(C%17=CC=CS%17)=C%18C%19=O)=C%18C(C%20=C(CC(CCCC)CC)SC(CC(CCCC)CC)=C%20%19)=O)=C%15)=C%13C%21=CC(F)=C(CC(CCCC)CC)S%21)S%11)=C%22C%23=O)=C%22C(C%24=C(CC(CCCC)CC)SC(CC(CCCC)CC)=C%24%23)=O)=C9)=C7C%25=CC(F)=C(CC(CCCC)CC)S%25)S5)=C%26C%27=O)=C%26C(C%28=C(CC(CCCC)CC)SC(CC(CCCC)CC)=C%28%27)=O)=C3)=C(C%29=CC(F)=C(CC(CCCC)CC)S%29)C%30=C2SC=C%30)=C1,CCc1sc(-c2c3cc(-c4ccc(-c5sc(-c6ccc(-c7cc8c(-c9cc(F)c(CC)s9)c9sc(-c%10ccc(-c%11sc(-c%12ccc(-c%13cc%14c(-c%15cc(F)c(CC)s%15)c%15sc(-c%16ccc(-c%17sc(-c%18cccs%18)c%18c%17C(=O)c%17c(CC)sc(CC)c%17C%18=O)s%16)cc%15c(-c%15cc(F)c(CC)s%15)c%14s%13)s%12)c%12c%11C(=O)c%11c(CC)sc(CC)c%11C%12=O)s%10)cc9c(-c9cc(F)c(CC)s9)c8s7)s6)c6c5C(=O)c5c(CC)sc(CC)c5C6=O)s4)sc3c(-c3cc(F)c(CC)s3)c3ccsc23)cc1F
1847,HD-4Cl,PBDB-TF,,10.1039/D0QM00633E,0.8540000000000001,25.4,72.3,,sm,y,8.0,polymer,O=C1C2=CC(Cl)=C(C=C2C(/C1=C/C3=C(C4=C(S3)C(N(CC(CCCCCCCC)CCCCCC)C5=C6C7=NSN=C7C8=C5N(CC(CCCCCCCC)CCCCCC)C9=C8SC%10=C9SC(/C=C%11/C(C%12=C(C=C(C(Cl)=C%12)Cl)C%11=O)=C(C#N)/C#N)=C%10CCCCCCCCCC)=C6S4)CCCCCCCCCC)=C(C#N)\C#N)Cl,CCC1=C(/C=C2C(C3=C(C\2=C(C#N)/C#N)C=C(Cl)C(Cl)=C3)=O)SC4=C1SC5=C4N(C6=C5C7=NSN=C7C8=C6N(C9=C8SC%10=C9SC(/C=C%11C(C%12=C(C=C(C(Cl)=C%12)Cl)C\%11=C(C#N)\C#N)=O)=C%10CC)CC)CC,FC1=C(CC(CCCC)CC)SC(C2=C3C(SC(C4=CC=C(S4)C(SC(C5=CC=C(C6=CC7=C(S6)C(C8=CC(F)=C(CC(CCCC)CC)S8)=C9C(SC(C%10=CC=C(S%10)C(SC(C%11=CC=C(C%12=CC%13=C(S%12)C(C%14=CC(F)=C(CC(CCCC)CC)S%14)=C%15C(SC(C%16=CC=C(S%16)C(SC(C%17=CC=CS%17)=C%18C%19=O)=C%18C(C%20=C(CC(CCCC)CC)SC(CC(CCCC)CC)=C%20%19)=O)=C%15)=C%13C%21=CC(F)=C(CC(CCCC)CC)S%21)S%11)=C%22C%23=O)=C%22C(C%24=C(CC(CCCC)CC)SC(CC(CCCC)CC)=C%24%23)=O)=C9)=C7C%25=CC(F)=C(CC(CCCC)CC)S%25)S5)=C%26C%27=O)=C%26C(C%28=C(CC(CCCC)CC)SC(CC(CCCC)CC)=C%28%27)=O)=C3)=C(C%29=CC(F)=C(CC(CCCC)CC)S%29)C%30=C2SC=C%30)=C1,CCc1sc(-c2c3cc(-c4ccc(-c5sc(-c6ccc(-c7cc8c(-c9cc(F)c(CC)s9)c9sc(-c%10ccc(-c%11sc(-c%12ccc(-c%13cc%14c(-c%15cc(F)c(CC)s%15)c%15sc(-c%16ccc(-c%17sc(-c%18cccs%18)c%18c%17C(=O)c%17c(CC)sc(CC)c%17C%18=O)s%16)cc%15c(-c%15cc(F)c(CC)s%15)c%14s%13)s%12)c%12c%11C(=O)c%11c(CC)sc(CC)c%11C%12=O)s%10)cc9c(-c9cc(F)c(CC)s9)c8s7)s6)c6c5C(=O)c5c(CC)sc(CC)c5C6=O)s4)sc3c(-c3cc(F)c(CC)s3)c3ccsc23)cc1F
1848,Y18-1D,P_chen,,10.1039/D0SE01343A,0.84,24.53,74.0,,sm,y,8.0,polymer,N#CC(C#N)=C1C(=CC=2C=CC3=C(C2)C4=C(C=5C6=NN(N=C6C=7C8=C(C=9C=C(C=CC9N8CCCCCC)C=C%10C(=O)C%11=CC(F)=C(F)C=C%11C%10=C(C#N)C#N)N(C7C5N4CC(CC)CCCC)CC(CC)CCCC)CC(CC)CCCC)N3CCCCCC)C(=O)C%12=CC(F)=C(F)C=C%121,CCn1nc2c(n1)c1c3c(c4cc(/C=C5\C(=O)c6cc(F)c(F)cc6C5=C(C#N)C#N)ccc4n3CC)n(CC)c1c1c2c2c(c3cc(/C=C4\C(=O)c5cc(F)c(F)cc5C4=C(C#N)C#N)ccc3n2CC)n1CC,O=C(N1CC(CCCCCCCC)CCCCCCCCCC)N(CC(CCCCCCCC)CCCCCCCCCC)C(C1=C2)=CC3=C2C4=C(C5=C3C=C(C6=CC=C(C7=C(F)C(F)=C(C8=CC=C(C9=CC%10=C(C(SC(C%11=CC=C(C%12=C(F)C(F)=C(C%13=CC=C(C%14=CC%15=C(C(SC(C%16=CC=C(C%17=C(F)C(F)=C(C%18=CC=CS%18)C%19=NSN=C%17%19)S%16)=C%20)=C%20C%21=C%15C=C%22C(N(CC(CCCCCCCC)CCCCCCCCCC)C(N%22CC(CCCCCCCC)CCCCCCCCCC)=O)=C%21)S%14)S%13)C%23=NSN=C%12%23)S%11)=C%24)=C%24C%25=C%10C=C%26C(N(CC(CCCCCCCC)CCCCCCCCCC)C(N%26CC(CCCCCCCC)CCCCCCCCCC)=O)=C%25)S9)S8)C%27=NSN=C7%27)S6)S5)SC=C4,O=C(N1CC)N(CC)C(C1=C2)=CC3=C2C4=C(C5=C3C=C(C6=CC=C(C7=C(F)C(F)=C(C8=CC=C(C9=CC%10=C(C(SC(C%11=CC=C(C%12=C(F)C(F)=C(C%13=CC=C(C%14=CC%15=C(C(SC(C%16=CC=C(C%17=C(F)C(F)=C(C%18=CC=CS%18)C%19=NSN=C%17%19)S%16)=C%20)=C%20C%21=C%15C=C%22C(N(CC)C(N%22CC)=O)=C%21)S%14)S%13)C%23=NSN=C%12%23)S%11)=C%24)=C%24C%25=C%10C=C%26C(N(CC)C(N%26CC)=O)=C%25)S9)S8)C%27=NSN=C7%27)S6)S5)SC=C4
1849,IPT-4Cl,PBDB-TF,,10.1039/D0TA00651C,0.883,23.18,70.37,,sm,fused,7.0,polymer,N#C/C(C#N)=C1C(C=C(C(Cl)=C2)Cl)=C2C(C/1=C\C(S3)=CC4=C3C(C=C(C5=C6)C(C7=C5SC8=C7N(C9=C8SC(/C=C%10C(C%11=C(C=C(C(Cl)=C%11)Cl)C\%10=C(C#N)\C#N)=O)=C9)CCCCCCCC)(C%12=CC=C(C=C%12)CCCCCC)C%13=CC=C(C=C%13)CCCCCC)=C6C4(C%14=CC=C(C=C%14)CCCCCC)C(C=C%15)=CC=C%15CCCCCC)=O,CCC1=CC=C(C2(C3=C(C4=C2C=C(/C=C5C(C6=C(C\5=C(C#N)/C#N)C=C(Cl)C(Cl)=C6)=O)S4)C=C(C(C7=CC=C(CC)C=C7)(C8=C9SC%10=C8N(CC)C%11=C%10SC(/C=C%12C(C%13=C(C\%12=C(C#N)/C#N)C=C(Cl)C(Cl)=C%13)=O)=C%11)C%14=CC=C(CC)C=C%14)C9=C3)C%15=CC=C(CC)C=C%15)C=C1,FC1=C(CC(CCCC)CC)SC(C2=C3C(SC(C4=CC=C(S4)C(SC(C5=CC=C(C6=CC7=C(S6)C(C8=CC(F)=C(CC(CCCC)CC)S8)=C9C(SC(C%10=CC=C(S%10)C(SC(C%11=CC=C(C%12=CC%13=C(S%12)C(C%14=CC(F)=C(CC(CCCC)CC)S%14)=C%15C(SC(C%16=CC=C(S%16)C(SC(C%17=CC=CS%17)=C%18C%19=O)=C%18C(C%20=C(CC(CCCC)CC)SC(CC(CCCC)CC)=C%20%19)=O)=C%15)=C%13C%21=CC(F)=C(CC(CCCC)CC)S%21)S%11)=C%22C%23=O)=C%22C(C%24=C(CC(CCCC)CC)SC(CC(CCCC)CC)=C%24%23)=O)=C9)=C7C%25=CC(F)=C(CC(CCCC)CC)S%25)S5)=C%26C%27=O)=C%26C(C%28=C(CC(CCCC)CC)SC(CC(CCCC)CC)=C%28%27)=O)=C3)=C(C%29=CC(F)=C(CC(CCCC)CC)S%29)C%30=C2SC=C%30)=C1,CCc1sc(-c2c3cc(-c4ccc(-c5sc(-c6ccc(-c7cc8c(-c9cc(F)c(CC)s9)c9sc(-c%10ccc(-c%11sc(-c%12ccc(-c%13cc%14c(-c%15cc(F)c(CC)s%15)c%15sc(-c%16ccc(-c%17sc(-c%18cccs%18)c%18c%17C(=O)c%17c(CC)sc(CC)c%17C%18=O)s%16)cc%15c(-c%15cc(F)c(CC)s%15)c%14s%13)s%12)c%12c%11C(=O)c%11c(CC)sc(CC)c%11C%12=O)s%10)cc9c(-c9cc(F)c(CC)s9)c8s7)s6)c6c5C(=O)c5c(CC)sc(CC)c5C6=O)s4)sc3c(-c3cc(F)c(CC)s3)c3ccsc23)cc1F
1850,IPTBO-4F,PBDB-TF,,10.1039/D0TA00651C,0.917,22.08,72.45,,sm,fused,7.0,polymer,O=C1C2=C(C(/C1=C/C3=CC4=C(C(SC5=C6C(C7=CC=C(C=C7)CCCCCC)(C8=CC=C(C=C8)CCCCCC)C9=C5C=C(C%10=C9)C(C%11=CC=C(C=C%11)CCCCCC)(C%12=C%10SC(/C=C%13/C(C%14=C(C%13=O)C=C(F)C(F)=C%14)=C(C#N)\C#N)=C%12)C%15=CC=C(C=C%15)CCCCCC)=C6N4CC(CCCC)CCCCCC)S3)=C(C#N)/C#N)C=C(C(F)=C2)F,CCC1=CC=C(C2(C3=C(C4=C2C=C(/C=C5C(C6=C(C\5=C(C#N)/C#N)C=C(F)C(F)=C6)=O)S4)C=C(C(C7=CC=C(CC)C=C7)(C8=C9SC%10=C8N(CC)C%11=C%10SC(/C=C%12C(C%13=C(C\%12=C(C#N)/C#N)C=C(F)C(F)=C%13)=O)=C%11)C%14=CC=C(CC)C=C%14)C9=C3)C%15=CC=C(CC)C=C%15)C=C1,FC1=C(CC(CCCC)CC)SC(C2=C3C(SC(C4=CC=C(S4)C(SC(C5=CC=C(C6=CC7=C(S6)C(C8=CC(F)=C(CC(CCCC)CC)S8)=C9C(SC(C%10=CC=C(S%10)C(SC(C%11=CC=C(C%12=CC%13=C(S%12)C(C%14=CC(F)=C(CC(CCCC)CC)S%14)=C%15C(SC(C%16=CC=C(S%16)C(SC(C%17=CC=CS%17)=C%18C%19=O)=C%18C(C%20=C(CC(CCCC)CC)SC(CC(CCCC)CC)=C%20%19)=O)=C%15)=C%13C%21=CC(F)=C(CC(CCCC)CC)S%21)S%11)=C%22C%23=O)=C%22C(C%24=C(CC(CCCC)CC)SC(CC(CCCC)CC)=C%24%23)=O)=C9)=C7C%25=CC(F)=C(CC(CCCC)CC)S%25)S5)=C%26C%27=O)=C%26C(C%28=C(CC(CCCC)CC)SC(CC(CCCC)CC)=C%28%27)=O)=C3)=C(C%29=CC(F)=C(CC(CCCC)CC)S%29)C%30=C2SC=C%30)=C1,CCc1sc(-c2c3cc(-c4ccc(-c5sc(-c6ccc(-c7cc8c(-c9cc(F)c(CC)s9)c9sc(-c%10ccc(-c%11sc(-c%12ccc(-c%13cc%14c(-c%15cc(F)c(CC)s%15)c%15sc(-c%16ccc(-c%17sc(-c%18cccs%18)c%18c%17C(=O)c%17c(CC)sc(CC)c%17C%18=O)s%16)cc%15c(-c%15cc(F)c(CC)s%15)c%14s%13)s%12)c%12c%11C(=O)c%11c(CC)sc(CC)c%11C%12=O)s%10)cc9c(-c9cc(F)c(CC)s9)c8s7)s6)c6c5C(=O)c5c(CC)sc(CC)c5C6=O)s4)sc3c(-c3cc(F)c(CC)s3)c3ccsc23)cc1F
1851,IPT-4F,PBDB-TF,,10.1039/D0TA00651C,0.914,22.08,74.15,,sm,fused,7.0,polymer,N#C/C(C#N)=C1C(C=C(C(F)=C2)F)=C2C(C/1=C\C(S3)=CC4=C3C(C=C(C5=C6)C(C7=C5SC8=C7N(C9=C8SC(/C=C%10C(C%11=C(C=C(C(F)=C%11)F)C\%10=C(C#N)\C#N)=O)=C9)CCCCCCCC)(C%12=CC=C(C=C%12)CCCCCC)C%13=CC=C(C=C%13)CCCCCC)=C6C4(C%14=CC=C(C=C%14)CCCCCC)C(C=C%15)=CC=C%15CCCCCC)=O,CCC1=CC=C(C2(C3=C(C4=C2C=C(/C=C5C(C6=C(C\5=C(C#N)/C#N)C=C(F)C(F)=C6)=O)S4)C=C(C(C7=CC=C(CC)C=C7)(C8=C9SC%10=C8N(CC)C%11=C%10SC(/C=C%12C(C%13=C(C\%12=C(C#N)/C#N)C=C(F)C(F)=C%13)=O)=C%11)C%14=CC=C(CC)C=C%14)C9=C3)C%15=CC=C(CC)C=C%15)C=C1,FC1=C(CC(CCCC)CC)SC(C2=C3C(SC(C4=CC=C(S4)C(SC(C5=CC=C(C6=CC7=C(S6)C(C8=CC(F)=C(CC(CCCC)CC)S8)=C9C(SC(C%10=CC=C(S%10)C(SC(C%11=CC=C(C%12=CC%13=C(S%12)C(C%14=CC(F)=C(CC(CCCC)CC)S%14)=C%15C(SC(C%16=CC=C(S%16)C(SC(C%17=CC=CS%17)=C%18C%19=O)=C%18C(C%20=C(CC(CCCC)CC)SC(CC(CCCC)CC)=C%20%19)=O)=C%15)=C%13C%21=CC(F)=C(CC(CCCC)CC)S%21)S%11)=C%22C%23=O)=C%22C(C%24=C(CC(CCCC)CC)SC(CC(CCCC)CC)=C%24%23)=O)=C9)=C7C%25=CC(F)=C(CC(CCCC)CC)S%25)S5)=C%26C%27=O)=C%26C(C%28=C(CC(CCCC)CC)SC(CC(CCCC)CC)=C%28%27)=O)=C3)=C(C%29=CC(F)=C(CC(CCCC)CC)S%29)C%30=C2SC=C%30)=C1,CCc1sc(-c2c3cc(-c4ccc(-c5sc(-c6ccc(-c7cc8c(-c9cc(F)c(CC)s9)c9sc(-c%10ccc(-c%11sc(-c%12ccc(-c%13cc%14c(-c%15cc(F)c(CC)s%15)c%15sc(-c%16ccc(-c%17sc(-c%18cccs%18)c%18c%17C(=O)c%17c(CC)sc(CC)c%17C%18=O)s%16)cc%15c(-c%15cc(F)c(CC)s%15)c%14s%13)s%12)c%12c%11C(=O)c%11c(CC)sc(CC)c%11C%12=O)s%10)cc9c(-c9cc(F)c(CC)s9)c8s7)s6)c6c5C(=O)c5c(CC)sc(CC)c5C6=O)s4)sc3c(-c3cc(F)c(CC)s3)c3ccsc23)cc1F
1852,IPTBO-4Cl,PBDB-TF,,10.1039/D0TA00651C,0.893,23.15,72.57,,sm,fused,7.0,polymer,O=C1C2=C(C=C(Cl)C(Cl)=C2)C(/C1=C/C(S3)=CC4=C3C(S5)=C(N4CC(CCCCCC)CCCC)C6=C5C(C=C(C(C7=CC=C(CCCCCC)C=C7)(C8=CC=C(CCCCCC)C=C8)C9=C%10SC(/C=C%11/C(C(C=C(Cl)C(Cl)=C%12)=C%12C%11=O)=C(C#N)/C#N)=C9)C%10=C%13)=C%13C6(C%14=CC=C(CCCCCC)C=C%14)C%15=CC=C(CCCCCC)C=C%15)=C(C#N)\C#N,CCc1ccc(C2(c3ccc(CC)cc3)c3cc4c(cc3-c3sc(/C=C5\C(=O)c6cc(Cl)c(Cl)cc6C5=C(C#N)C#N)cc32)C(c2ccc(CC)cc2)(c2ccc(CC)cc2)c2c-4sc3c4sc(/C=C5\C(=O)c6cc(Cl)c(Cl)cc6C5=C(C#N)C#N)cc4n(CC)c23)cc1,FC1=C(CC(CCCC)CC)SC(C2=C3C(SC(C4=CC=C(S4)C(SC(C5=CC=C(C6=CC7=C(S6)C(C8=CC(F)=C(CC(CCCC)CC)S8)=C9C(SC(C%10=CC=C(S%10)C(SC(C%11=CC=C(C%12=CC%13=C(S%12)C(C%14=CC(F)=C(CC(CCCC)CC)S%14)=C%15C(SC(C%16=CC=C(S%16)C(SC(C%17=CC=CS%17)=C%18C%19=O)=C%18C(C%20=C(CC(CCCC)CC)SC(CC(CCCC)CC)=C%20%19)=O)=C%15)=C%13C%21=CC(F)=C(CC(CCCC)CC)S%21)S%11)=C%22C%23=O)=C%22C(C%24=C(CC(CCCC)CC)SC(CC(CCCC)CC)=C%24%23)=O)=C9)=C7C%25=CC(F)=C(CC(CCCC)CC)S%25)S5)=C%26C%27=O)=C%26C(C%28=C(CC(CCCC)CC)SC(CC(CCCC)CC)=C%28%27)=O)=C3)=C(C%29=CC(F)=C(CC(CCCC)CC)S%29)C%30=C2SC=C%30)=C1,CCc1sc(-c2c3cc(-c4ccc(-c5sc(-c6ccc(-c7cc8c(-c9cc(F)c(CC)s9)c9sc(-c%10ccc(-c%11sc(-c%12ccc(-c%13cc%14c(-c%15cc(F)c(CC)s%15)c%15sc(-c%16ccc(-c%17sc(-c%18cccs%18)c%18c%17C(=O)c%17c(CC)sc(CC)c%17C%18=O)s%16)cc%15c(-c%15cc(F)c(CC)s%15)c%14s%13)s%12)c%12c%11C(=O)c%11c(CC)sc(CC)c%11C%12=O)s%10)cc9c(-c9cc(F)c(CC)s9)c8s7)s6)c6c5C(=O)c5c(CC)sc(CC)c5C6=O)s4)sc3c(-c3cc(F)c(CC)s3)c3ccsc23)cc1F
1853,Y22,PBDB-TF,,10.1039/D0TA01636E,0.853,24.37,74.12,,sm,y,7.0,polymer,N#CC(C#N)=C1C(=CC=2SC3=C(SC=4C=5C6=NN(N=C6C=7C=8SC(C=C9C(=O)C%10=CC(F)=C(F)C=C%10C9=C(C#N)C#N)=C(C8N(C7C5N(C34)CC(CC)CCCC)CC(CC)CCCC)CCCCCC)CC(CC)CCCC)C2CCCCCC)C(=O)C%11=CC(F)=C(F)C=C%111,CCC1=C(SC2=C1SC3=C2N(CC)C4=C3C5=NN(N=C5C6=C4N(CC)C7=C6SC(/C=C8C(C9=C(C\8=C(C#N)/C#N)C=C(F)C(F)=C9)=O)=C7CC)CC)/C=C%10C(C%11=C(C\%10=C(C#N)/C#N)C=C(F)C(F)=C%11)=O,FC1=C(CC(CCCC)CC)SC(C2=C3C(SC(C4=CC=C(S4)C(SC(C5=CC=C(C6=CC7=C(S6)C(C8=CC(F)=C(CC(CCCC)CC)S8)=C9C(SC(C%10=CC=C(S%10)C(SC(C%11=CC=C(C%12=CC%13=C(S%12)C(C%14=CC(F)=C(CC(CCCC)CC)S%14)=C%15C(SC(C%16=CC=C(S%16)C(SC(C%17=CC=CS%17)=C%18C%19=O)=C%18C(C%20=C(CC(CCCC)CC)SC(CC(CCCC)CC)=C%20%19)=O)=C%15)=C%13C%21=CC(F)=C(CC(CCCC)CC)S%21)S%11)=C%22C%23=O)=C%22C(C%24=C(CC(CCCC)CC)SC(CC(CCCC)CC)=C%24%23)=O)=C9)=C7C%25=CC(F)=C(CC(CCCC)CC)S%25)S5)=C%26C%27=O)=C%26C(C%28=C(CC(CCCC)CC)SC(CC(CCCC)CC)=C%28%27)=O)=C3)=C(C%29=CC(F)=C(CC(CCCC)CC)S%29)C%30=C2SC=C%30)=C1,CCc1sc(-c2c3cc(-c4ccc(-c5sc(-c6ccc(-c7cc8c(-c9cc(F)c(CC)s9)c9sc(-c%10ccc(-c%11sc(-c%12ccc(-c%13cc%14c(-c%15cc(F)c(CC)s%15)c%15sc(-c%16ccc(-c%17sc(-c%18cccs%18)c%18c%17C(=O)c%17c(CC)sc(CC)c%17C%18=O)s%16)cc%15c(-c%15cc(F)c(CC)s%15)c%14s%13)s%12)c%12c%11C(=O)c%11c(CC)sc(CC)c%11C%12=O)s%10)cc9c(-c9cc(F)c(CC)s9)c8s7)s6)c6c5C(=O)c5c(CC)sc(CC)c5C6=O)s4)sc3c(-c3cc(F)c(CC)s3)c3ccsc23)cc1F
1854,Y22,J71,,10.1039/D0TA01636E,0.8059999999999999,21.7,62.27,,sm,y,7.0,polymer,N#CC(C#N)=C1C(=CC=2SC3=C(SC=4C=5C6=NN(N=C6C=7C=8SC(C=C9C(=O)C%10=CC(F)=C(F)C=C%10C9=C(C#N)C#N)=C(C8N(C7C5N(C34)CC(CC)CCCC)CC(CC)CCCC)CCCCCC)CC(CC)CCCC)C2CCCCCC)C(=O)C%11=CC(F)=C(F)C=C%111,CCC1=C(SC2=C1SC3=C2N(CC)C4=C3C5=NN(N=C5C6=C4N(CC)C7=C6SC(/C=C8C(C9=C(C\8=C(C#N)/C#N)C=C(F)C(F)=C9)=O)=C7CC)CC)/C=C%10C(C%11=C(C\%10=C(C#N)/C#N)C=C(F)C(F)=C%11)=O,CCC[Si](CCC)(CCC)C1=CC=C(S1)C2=C3SC(C4=CC=C(C5=C(C(F)=CC6=NN(CC(CCCCCCCC)CCCCCC)N=C65)F)S4)=CC3=C(C7=CC=C([Si](CCC)(CCC)CCC)S7)C8=C2C=C(S8)C9=CC=C(C(C%10=NN(CC(CCCCCCCC)CCCCCC)N=C%10%11)=C(F)C(F)=C%11C%12=CC=C(S%12)C%13=CC%14=C(C%15=CC=C([Si](CCC)(CCC)CCC)S%15)C%16=C(C(C%17=CC=C([Si](CCC)(CCC)CCC)S%17)=C%14S%13)C=C(S%16)C%18=CC=C(C(C%19=NN(CC(CCCCCCCC)CCCCCC)N=C%19%20)=C(F)C(F)=C%20C%21=CC=C(S%21)C%22=CC%23=C(C%24=CC=C([Si](CCC)(CCC)CCC)S%24)C%25=C(C(C%26=CC=C([Si](CCC)(CCC)CCC)S%26)=C%23S%22)C=C(S%25)C%27=CC=CS%27)S%18)S9,CCN1N=C2C(C3=CC=CS3)=C(C(F)=C(C2=N1)C4=CC=C(S4)C5=CC6=C(C7=C(C(C8=CC=C(S8)[Si](CC)(CC)CC)=C6S5)C=C(C9=CC=C(S9)C%10=C(C(F)=C(C%11=NN(N=C%10%11)CC)C%12=CC=C(S%12)C%13=CC%14=C(C%15=C(C(C%16=CC=C(S%16)[Si](CC)(CC)CC)=C%14S%13)C=C(C%17=CC=C(S%17)C%18=C(C(F)=C(C%19=NN(N=C%18%19)CC)C%20=CC=C(S%20)C%21=CC%22=C(C%23=C(C(C%24=CC=C(S%24)[Si](CC)(CC)CC)=C%22S%21)C=CS%23)C%25=CC=C(S%25)[Si](CC)(CC)CC)F)S%15)C%26=CC=C(S%26)[Si](CC)(CC)CC)F)S7)C%27=CC=C(S%27)[Si](CC)(CC)CC)F
1855,Y22,QX2,,10.1039/D0TA01636E,0.785,23.76,68.07,,sm,y,7.0,polymer,N#CC(C#N)=C1C(=CC=2SC3=C(SC=4C=5C6=NN(N=C6C=7C=8SC(C=C9C(=O)C%10=CC(F)=C(F)C=C%10C9=C(C#N)C#N)=C(C8N(C7C5N(C34)CC(CC)CCCC)CC(CC)CCCC)CCCCCC)CC(CC)CCCC)C2CCCCCC)C(=O)C%11=CC(F)=C(F)C=C%111,CCC1=C(SC2=C1SC3=C2N(CC)C4=C3C5=NN(N=C5C6=C4N(CC)C7=C6SC(/C=C8C(C9=C(C\8=C(C#N)/C#N)C=C(F)C(F)=C9)=O)=C7CC)CC)/C=C%10C(C%11=C(C\%10=C(C#N)/C#N)C=C(F)C(F)=C%11)=O,FC(C(F)=C(C1=CC=C(C(S2)=CC3=C2C(C4=CC=C(CC(CC)CCCC)S4)=C(C=C(C5=CC=C(C6=C(F)C(F)=C(C7=CC=CS7)C8=C6N=C(C9=C(F)C(F)=C(CC(CC)CCCC)S9)C(C%10=C(F)C(F)=C(CC(CCCC)CC)S%10)=N8)S5)S%11)C%11=C3C%12=CC=C(CC(CCCC)CC)S%12)S1)C%13=C%14N=C(C%15=C(F)C(F)=C(CC(CC)CCCC)S%15)C(C%16=C(F)C(F)=C(CC(CCCC)CC)S%16)=N%13)=C%14C%17=CC=C(S%17)C%18=CC%19=C(C%20=CC=C(CC(CC)CCCC)S%20)C%21=C(C=C(C%22=CC=C(S%22)C(C%23=C%24N=C(C%25=C(F)C(F)=C(CC(CC)CCCC)S%25)C(C%26=C(F)C(F)=C(CC(CCCC)CC)S%26)=N%23)=C(F)C(F)=C%24C%27=CC=C(S%27)C%28=CC%29=C(C%30=CC=C(CC(CC)CCCC)S%30)C%31=C(C=CS%31)C(C%32=CC=C(CC(CCCC)CC)S%32)=C%29S%28)S%21)C(C%33=CC=C(CC(CCCC)CC)S%33)=C%19S%18,CCc1ccc(-c2c3cc(-c4ccc(-c5c(F)c(F)c(-c6ccc(-c7cc8c(-c9ccc(CC)s9)c9sc(-c%10ccc(-c%11c(F)c(F)c(-c%12ccc(-c%13cc%14c(-c%15ccc(CC)s%15)c%15sc(-c%16ccc(-c%17c(F)c(F)c(-c%18cccs%18)c%18nc(-c%19sc(CC)c(F)c%19F)c(-c%19sc(CC)c(F)c%19F)nc%17%18)s%16)cc%15c(-c%15ccc(CC)s%15)c%14s%13)s%12)c%12nc(-c%13sc(CC)c(F)c%13F)c(-c%13sc(CC)c(F)c%13F)nc%11%12)s%10)cc9c(-c9ccc(CC)s9)c8s7)s6)c6nc(-c7sc(CC)c(F)c7F)c(-c7sc(CC)c(F)c7F)nc56)s4)sc3c(-c3ccc(CC)s3)c3ccsc23)s1
1856,IBCT,L1,,10.1039/d0ta02427a,1.02,15.07,73.5,,sm,fused,5.0,polymer,O=C(C(C(C=CC=C1)=C1S2)=C2C/3=C(C#N)\C#N)C3=C/C4=CC(C5(CCCCCCCCCC)CCCCCCCCCC)=C(S4)C6=C5C=C(C(SC(/C=C7C(C(C(C=CC=C8)=C8S9)=C9C\7=C(C#N)/C#N)=O)=C%10)=C%10C%11(CCCCCCCCCC)CCCCCCCCCC)C%11=C6,CCC1(CC)c2cc3c(cc2-c2sc(/C=C4\C(=O)c5c(sc6ccccc56)C4=C(C#N)C#N)cc21)C(CC)(CC)c1cc(/C=C2\C(=O)c4c(sc5ccccc45)C2=C(C#N)C#N)sc1-3,O=C1OC2=C(SC(C3=CC(CC(CCCCCC)CCCC)=C(C4=CC5=C(C6=CC=C(CC(CCCC)CC)S6)C7=C(C=C(C8=C(CC(CCCCCC)CCCC)C=C(C9=CC%10=C(C(SC(C%11=CC(CC(CCCCCC)CCCC)=C(C%12=CC%13=C(C%14=CC=C(CC(CCCC)CC)S%14)C%15=C(C=C(C%16=C(CC(CCCCCC)CCCC)C=C(C%17=CC%18=C(C(SC(C%19=CC(CC(CCCCCC)CCCC)=CS%19)=C%20)=C%20OC%18=O)S%17)S%16)S%15)C(C%21=CC=C(CC(CC)CCCC)S%21)=C%13S%12)S%11)=C%22)=C%22OC%10=O)S9)S8)S7)C(C%23=CC=C(CC(CC)CCCC)S%23)=C5S4)S3)=C2)C%24=C1C=C(S%24)C%25=CC(CC(CCCCCC)CCCC)=C(C(S%26)=CC%27=C%26C(C%28=CC=C(CC(CCCC)CC)S%28)=C(C=CS%29)C%29=C%27C%30=CC=C(CC(CC)CCCC)S%30)S%25,CCc1csc(-c2cc3oc(=O)c4cc(-c5cc(CC)c(-c6cc7c(-c8ccc(CC)s8)c8sc(-c9sc(-c%10cc%11oc(=O)c%12cc(-c%13cc(CC)c(-c%14cc%15c(-c%16ccc(CC)s%16)c%16sc(-c%17sc(-c%18cc%19oc(=O)c%20cc(-c%21cc(CC)c(-c%22cc%23c(-c%24ccc(CC)s%24)c%24sccc%24c(-c%24ccc(CC)s%24)c%23s%22)s%21)sc%20c%19s%18)cc%17CC)cc%16c(-c%16ccc(CC)s%16)c%15s%14)s%13)sc%12c%11s%10)cc9CC)cc8c(-c8ccc(CC)s8)c7s6)s5)sc4c3s2)c1
1857,F-2F,PBDB-TF,,10.1039/D0TA03087B,0.941,18.54,74.1,,sm,fused,7.0,polymer,N#CC(C#N)=C1C(=CC=2SC=3C=4C=C5C(=CC4C(C3C2)(CCCCCCCC)CCCCCCCC)C=6C=C7C(=CC6C5(CCCCCCCC)CCCCCCCC)C=8SC(C=C9C(=O)C%10=CC(F)=C(F)C=C%10C9=C(C#N)C#N)=CC8C7(CCCCCCCC)CCCCCCCC)C(=O)C%11=CC(F)=C(F)C=C%111,CCC1(CC)c2cc3c(cc2-c2cc4c(cc21)-c1sc(/C=C2\C(=O)c5cc(F)c(F)cc5C2=C(C#N)C#N)cc1C4(CC)CC)C(CC)(CC)c1cc(/C=C2\C(=O)c4cc(F)c(F)cc4C2=C(C#N)C#N)sc1-3,FC1=C(CC(CCCC)CC)SC(C2=C3C(SC(C4=CC=C(S4)C(SC(C5=CC=C(C6=CC7=C(S6)C(C8=CC(F)=C(CC(CCCC)CC)S8)=C9C(SC(C%10=CC=C(S%10)C(SC(C%11=CC=C(C%12=CC%13=C(S%12)C(C%14=CC(F)=C(CC(CCCC)CC)S%14)=C%15C(SC(C%16=CC=C(S%16)C(SC(C%17=CC=CS%17)=C%18C%19=O)=C%18C(C%20=C(CC(CCCC)CC)SC(CC(CCCC)CC)=C%20%19)=O)=C%15)=C%13C%21=CC(F)=C(CC(CCCC)CC)S%21)S%11)=C%22C%23=O)=C%22C(C%24=C(CC(CCCC)CC)SC(CC(CCCC)CC)=C%24%23)=O)=C9)=C7C%25=CC(F)=C(CC(CCCC)CC)S%25)S5)=C%26C%27=O)=C%26C(C%28=C(CC(CCCC)CC)SC(CC(CCCC)CC)=C%28%27)=O)=C3)=C(C%29=CC(F)=C(CC(CCCC)CC)S%29)C%30=C2SC=C%30)=C1,CCc1sc(-c2c3cc(-c4ccc(-c5sc(-c6ccc(-c7cc8c(-c9cc(F)c(CC)s9)c9sc(-c%10ccc(-c%11sc(-c%12ccc(-c%13cc%14c(-c%15cc(F)c(CC)s%15)c%15sc(-c%16ccc(-c%17sc(-c%18cccs%18)c%18c%17C(=O)c%17c(CC)sc(CC)c%17C%18=O)s%16)cc%15c(-c%15cc(F)c(CC)s%15)c%14s%13)s%12)c%12c%11C(=O)c%11c(CC)sc(CC)c%11C%12=O)s%10)cc9c(-c9cc(F)c(CC)s9)c8s7)s6)c6c5C(=O)c5c(CC)sc(CC)c5C6=O)s4)sc3c(-c3cc(F)c(CC)s3)c3ccsc23)cc1F
1859,FO-2F,PBDB-TF,,10.1039/D0TA03087B,0.878,22.26,77.0,,sm,fused,7.0,polymer,O=C1C2=C(C(/C1=C/C3=CC4=C(C5=CC(C(CCCCCCCC)(C6=C7C=C8C(C9=C(C=C(/C=C%10/C(C%11=C(C%10=O)C=C(F)C(F)=C%11)=C(C#N)/C#N)S9)C(CCCCCCCC)(O8)CCCCCCCC)=C6)CCCCCCCC)=C7C=C5OC4(CCCCCCCC)CCCCCCCC)S3)=C(C#N)/C#N)C=C(F)C(F)=C2,CCC1(CC)Oc2cc3c(cc2-c2sc(/C=C4\C(=O)c5cc(F)c(F)cc5C4=C(C#N)C#N)cc21)C(CC)(CC)c1cc2c(cc1-3)OC(CC)(CC)c1cc(/C=C3\C(=O)c4cc(F)c(F)cc4C3=C(C#N)C#N)sc1-2,FC1=C(CC(CCCC)CC)SC(C2=C3C(SC(C4=CC=C(S4)C(SC(C5=CC=C(C6=CC7=C(S6)C(C8=CC(F)=C(CC(CCCC)CC)S8)=C9C(SC(C%10=CC=C(S%10)C(SC(C%11=CC=C(C%12=CC%13=C(S%12)C(C%14=CC(F)=C(CC(CCCC)CC)S%14)=C%15C(SC(C%16=CC=C(S%16)C(SC(C%17=CC=CS%17)=C%18C%19=O)=C%18C(C%20=C(CC(CCCC)CC)SC(CC(CCCC)CC)=C%20%19)=O)=C%15)=C%13C%21=CC(F)=C(CC(CCCC)CC)S%21)S%11)=C%22C%23=O)=C%22C(C%24=C(CC(CCCC)CC)SC(CC(CCCC)CC)=C%24%23)=O)=C9)=C7C%25=CC(F)=C(CC(CCCC)CC)S%25)S5)=C%26C%27=O)=C%26C(C%28=C(CC(CCCC)CC)SC(CC(CCCC)CC)=C%28%27)=O)=C3)=C(C%29=CC(F)=C(CC(CCCC)CC)S%29)C%30=C2SC=C%30)=C1,CCc1sc(-c2c3cc(-c4ccc(-c5sc(-c6ccc(-c7cc8c(-c9cc(F)c(CC)s9)c9sc(-c%10ccc(-c%11sc(-c%12ccc(-c%13cc%14c(-c%15cc(F)c(CC)s%15)c%15sc(-c%16ccc(-c%17sc(-c%18cccs%18)c%18c%17C(=O)c%17c(CC)sc(CC)c%17C%18=O)s%16)cc%15c(-c%15cc(F)c(CC)s%15)c%14s%13)s%12)c%12c%11C(=O)c%11c(CC)sc(CC)c%11C%12=O)s%10)cc9c(-c9cc(F)c(CC)s9)c8s7)s6)c6c5C(=O)c5c(CC)sc(CC)c5C6=O)s4)sc3c(-c3cc(F)c(CC)s3)c3ccsc23)cc1F
1860,IT6-4F,PM6,,10.1039/D0TA03985C,0.9,16.69,72.1,,sm,fused,6.0,polymer,O=C(C(C=C(F)C(F)=C1)=C1C/2=C(C#N)/C#N)C2=C/C3=CC4=C(S3)C5=C(C=C(C(SC6=C7SC(/C=C8C(C(C=C(F)C(F)=C9)=C9C\8=C(C#N)\C#N)=O)=C6)=C7C%10(C%11=CC=C(CCCCCC)C=C%11)C%12=CC=C(CCCCCC)C=C%12)C%10=C5)C4(C%13=CC=C(CCCCCC)C=C%13)C%14=CC=C(CCCCCC)C=C%14,CCc1ccc(C2(c3ccc(CC)cc3)c3cc4c(cc3-c3sc(/C=C5\C(=O)c6cc(F)c(F)cc6C5=C(C#N)C#N)cc32)C(c2ccc(CC)cc2)(c2ccc(CC)cc2)c2c-4sc3cc(/C=C4\C(=O)c5cc(F)c(F)cc5C4=C(C#N)C#N)sc23)cc1,FC1=C(CC(CCCC)CC)SC(C2=C3C(SC(C4=CC=C(S4)C(SC(C5=CC=C(C6=CC7=C(S6)C(C8=CC(F)=C(CC(CCCC)CC)S8)=C9C(SC(C%10=CC=C(S%10)C(SC(C%11=CC=C(C%12=CC%13=C(S%12)C(C%14=CC(F)=C(CC(CCCC)CC)S%14)=C%15C(SC(C%16=CC=C(S%16)C(SC(C%17=CC=CS%17)=C%18C%19=O)=C%18C(C%20=C(CC(CCCC)CC)SC(CC(CCCC)CC)=C%20%19)=O)=C%15)=C%13C%21=CC(F)=C(CC(CCCC)CC)S%21)S%11)=C%22C%23=O)=C%22C(C%24=C(CC(CCCC)CC)SC(CC(CCCC)CC)=C%24%23)=O)=C9)=C7C%25=CC(F)=C(CC(CCCC)CC)S%25)S5)=C%26C%27=O)=C%26C(C%28=C(CC(CCCC)CC)SC(CC(CCCC)CC)=C%28%27)=O)=C3)=C(C%29=CC(F)=C(CC(CCCC)CC)S%29)C%30=C2SC=C%30)=C1,CCc1sc(-c2c3cc(-c4ccc(-c5sc(-c6ccc(-c7cc8c(-c9cc(F)c(CC)s9)c9sc(-c%10ccc(-c%11sc(-c%12ccc(-c%13cc%14c(-c%15cc(F)c(CC)s%15)c%15sc(-c%16ccc(-c%17sc(-c%18cccs%18)c%18c%17C(=O)c%17c(CC)sc(CC)c%17C%18=O)s%16)cc%15c(-c%15cc(F)c(CC)s%15)c%14s%13)s%12)c%12c%11C(=O)c%11c(CC)sc(CC)c%11C%12=O)s%10)cc9c(-c9cc(F)c(CC)s9)c8s7)s6)c6c5C(=O)c5c(CC)sc(CC)c5C6=O)s4)sc3c(-c3cc(F)c(CC)s3)c3ccsc23)cc1F
1861,AY6,PBDB-TF,,10.1039/D0TA03985C,0.87,23.54,76.3,,sm,y,7.0,polymer,O=C1C2=CC(F)=C(C=C2C(/C1=C/C3=C(CCCCCCCCCCC)C(SC4=C5N(C6=C4C7=NSN=C7C8=C6N(C9=C8SC(/C=C%10/C(C%11=C(C=C(F)C(F)=C%11)C%10=O)=C(C#N)\C#N)=C9CCCCCC)CC(CC)CCCC)CC(CC)CCCC)=C5S3)=C(C#N)\C#N)F,O=C1C2=CC(F)=C(C=C2C(/C1=C/C3=C(CC)C(SC4=C5N(C6=C4C7=NSN=C7C8=C6N(C9=C8SC(/C=C%10/C(C%11=C(C=C(F)C(F)=C%11)C%10=O)=C(C#N)\C#N)=C9CC)CC)CC)=C5S3)=C(C#N)\C#N)F,FC1=C(CC(CCCC)CC)SC(C2=C3C(SC(C4=CC=C(S4)C(SC(C5=CC=C(C6=CC7=C(S6)C(C8=CC(F)=C(CC(CCCC)CC)S8)=C9C(SC(C%10=CC=C(S%10)C(SC(C%11=CC=C(C%12=CC%13=C(S%12)C(C%14=CC(F)=C(CC(CCCC)CC)S%14)=C%15C(SC(C%16=CC=C(S%16)C(SC(C%17=CC=CS%17)=C%18C%19=O)=C%18C(C%20=C(CC(CCCC)CC)SC(CC(CCCC)CC)=C%20%19)=O)=C%15)=C%13C%21=CC(F)=C(CC(CCCC)CC)S%21)S%11)=C%22C%23=O)=C%22C(C%24=C(CC(CCCC)CC)SC(CC(CCCC)CC)=C%24%23)=O)=C9)=C7C%25=CC(F)=C(CC(CCCC)CC)S%25)S5)=C%26C%27=O)=C%26C(C%28=C(CC(CCCC)CC)SC(CC(CCCC)CC)=C%28%27)=O)=C3)=C(C%29=CC(F)=C(CC(CCCC)CC)S%29)C%30=C2SC=C%30)=C1,CCc1sc(-c2c3cc(-c4ccc(-c5sc(-c6ccc(-c7cc8c(-c9cc(F)c(CC)s9)c9sc(-c%10ccc(-c%11sc(-c%12ccc(-c%13cc%14c(-c%15cc(F)c(CC)s%15)c%15sc(-c%16ccc(-c%17sc(-c%18cccs%18)c%18c%17C(=O)c%17c(CC)sc(CC)c%17C%18=O)s%16)cc%15c(-c%15cc(F)c(CC)s%15)c%14s%13)s%12)c%12c%11C(=O)c%11c(CC)sc(CC)c%11C%12=O)s%10)cc9c(-c9cc(F)c(CC)s9)c8s7)s6)c6c5C(=O)c5c(CC)sc(CC)c5C6=O)s4)sc3c(-c3cc(F)c(CC)s3)c3ccsc23)cc1F
1862,Y6-2Se,PBDB-TF,,10.1039/D0TA06658C,0.83,24.32,70.0,,sm,y,8.0,polymer,N#C/C(C#N)=C1C(C(C2=CC(F)=C(C=C2\1)F)=O)=CC3=C(CCCCCCCCCCC)C([Se]C4=C5N(CC(CCCC)CC)C6=C4C7=NSN=C7C8=C6N(CC(CCCC)CC)C9=C8[Se]C%10=C9SC(C=C%11C(C%12=CC(F)=C(C=C%12/C%11=C(C#N)/C#N)F)=O)=C%10CCCCCCCCCCC)=C5S3,CCC1=C(SC2=C1[Se]C3=C2N(CC)C4=C3C5=NSN=C5C6=C4N(CC)C7=C6[Se]C8=C7SC(/C=C9C(C%10=C(C\9=C(C#N)/C#N)C=C(F)C(F)=C%10)=O)=C8CC)/C=C%11C(C%12=CC(F)=C(C=C%12C\%11=C(C#N)/C#N)F)=O,FC1=C(CC(CCCC)CC)SC(C2=C3C(SC(C4=CC=C(S4)C(SC(C5=CC=C(C6=CC7=C(S6)C(C8=CC(F)=C(CC(CCCC)CC)S8)=C9C(SC(C%10=CC=C(S%10)C(SC(C%11=CC=C(C%12=CC%13=C(S%12)C(C%14=CC(F)=C(CC(CCCC)CC)S%14)=C%15C(SC(C%16=CC=C(S%16)C(SC(C%17=CC=CS%17)=C%18C%19=O)=C%18C(C%20=C(CC(CCCC)CC)SC(CC(CCCC)CC)=C%20%19)=O)=C%15)=C%13C%21=CC(F)=C(CC(CCCC)CC)S%21)S%11)=C%22C%23=O)=C%22C(C%24=C(CC(CCCC)CC)SC(CC(CCCC)CC)=C%24%23)=O)=C9)=C7C%25=CC(F)=C(CC(CCCC)CC)S%25)S5)=C%26C%27=O)=C%26C(C%28=C(CC(CCCC)CC)SC(CC(CCCC)CC)=C%28%27)=O)=C3)=C(C%29=CC(F)=C(CC(CCCC)CC)S%29)C%30=C2SC=C%30)=C1,CCc1sc(-c2c3cc(-c4ccc(-c5sc(-c6ccc(-c7cc8c(-c9cc(F)c(CC)s9)c9sc(-c%10ccc(-c%11sc(-c%12ccc(-c%13cc%14c(-c%15cc(F)c(CC)s%15)c%15sc(-c%16ccc(-c%17sc(-c%18cccs%18)c%18c%17C(=O)c%17c(CC)sc(CC)c%17C%18=O)s%16)cc%15c(-c%15cc(F)c(CC)s%15)c%14s%13)s%12)c%12c%11C(=O)c%11c(CC)sc(CC)c%11C%12=O)s%10)cc9c(-c9cc(F)c(CC)s9)c8s7)s6)c6c5C(=O)c5c(CC)sc(CC)c5C6=O)s4)sc3c(-c3cc(F)c(CC)s3)c3ccsc23)cc1F
1863,M1,PBDB-TF,,10.1039/D0TA09351C,1.01,14.59,54.68,,sm,fused,7.0,polymer,O=C(C(C=CC=C1)=C1C/2=C(C#N)\C#N)C2=C/C3=CC(N4CC(CC)CCCC)=C(S3)C5=C4C6=C(S5)C(OCC(CCCC)CC)=C7C(SC8=C7N(CC(CCCC)CC)C9=C8SC(/C=C%10C(C(C=CC=C%11)=C%11C\%10=C(C#N)/C#N)=O)=C9)=C6OCC(CC)CCCC,CCOC1=C2C3=C(C4=C(N3CC)C=C(/C=C5C(C6=C(C\5=C(C#N)/C#N)C=CC=C6)=O)S4)SC2=C(OCC)C7=C1SC8=C7N(CC)C9=C8SC(/C=C%10C(C%11=CC=CC=C%11C\%10=C(C#N)/C#N)=O)=C9,FC1=C(CC(CCCC)CC)SC(C2=C3C(SC(C4=CC=C(S4)C(SC(C5=CC=C(C6=CC7=C(S6)C(C8=CC(F)=C(CC(CCCC)CC)S8)=C9C(SC(C%10=CC=C(S%10)C(SC(C%11=CC=C(C%12=CC%13=C(S%12)C(C%14=CC(F)=C(CC(CCCC)CC)S%14)=C%15C(SC(C%16=CC=C(S%16)C(SC(C%17=CC=CS%17)=C%18C%19=O)=C%18C(C%20=C(CC(CCCC)CC)SC(CC(CCCC)CC)=C%20%19)=O)=C%15)=C%13C%21=CC(F)=C(CC(CCCC)CC)S%21)S%11)=C%22C%23=O)=C%22C(C%24=C(CC(CCCC)CC)SC(CC(CCCC)CC)=C%24%23)=O)=C9)=C7C%25=CC(F)=C(CC(CCCC)CC)S%25)S5)=C%26C%27=O)=C%26C(C%28=C(CC(CCCC)CC)SC(CC(CCCC)CC)=C%28%27)=O)=C3)=C(C%29=CC(F)=C(CC(CCCC)CC)S%29)C%30=C2SC=C%30)=C1,CCc1sc(-c2c3cc(-c4ccc(-c5sc(-c6ccc(-c7cc8c(-c9cc(F)c(CC)s9)c9sc(-c%10ccc(-c%11sc(-c%12ccc(-c%13cc%14c(-c%15cc(F)c(CC)s%15)c%15sc(-c%16ccc(-c%17sc(-c%18cccs%18)c%18c%17C(=O)c%17c(CC)sc(CC)c%17C%18=O)s%16)cc%15c(-c%15cc(F)c(CC)s%15)c%14s%13)s%12)c%12c%11C(=O)c%11c(CC)sc(CC)c%11C%12=O)s%10)cc9c(-c9cc(F)c(CC)s9)c8s7)s6)c6c5C(=O)c5c(CC)sc(CC)c5C6=O)s4)sc3c(-c3cc(F)c(CC)s3)c3ccsc23)cc1F
1864,M4,PBDB-TF,,10.1039/D0TA09351C,0.88,23.44,71.52,,sm,fused,7.0,polymer,FC1=CC2=C(C=C1F)C(/C(C2=O)=C/C3=CC4=C(S3)C5=C(C6=C(S5)C(OCC(CCCC)CCCCCC)=C7C(SC8=C7N(CC(CCCC)CC)C9=C8SC(/C=C%10C(C%11=C(C=C(C(F)=C%11)F)C\%10=C(C#N)\C#N)=O)=C9)=C6OCC(CCCC)CCCCCC)N4CC(CCCC)CC)=C(C#N)/C#N,CCOC1=C2C3=C(SC2=C(C4=C1SC5=C4N(C6=C5SC(/C=C7C(C8=C(C=C(C(F)=C8)F)C\7=C(C#N)\C#N)=O)=C6)CC)OCC)C9=C(C=C(S9)/C=C%10C(C%11=C(C=C(C(F)=C%11)F)C\%10=C(C#N)\C#N)=O)N3CC,FC1=C(CC(CCCC)CC)SC(C2=C3C(SC(C4=CC=C(S4)C(SC(C5=CC=C(C6=CC7=C(S6)C(C8=CC(F)=C(CC(CCCC)CC)S8)=C9C(SC(C%10=CC=C(S%10)C(SC(C%11=CC=C(C%12=CC%13=C(S%12)C(C%14=CC(F)=C(CC(CCCC)CC)S%14)=C%15C(SC(C%16=CC=C(S%16)C(SC(C%17=CC=CS%17)=C%18C%19=O)=C%18C(C%20=C(CC(CCCC)CC)SC(CC(CCCC)CC)=C%20%19)=O)=C%15)=C%13C%21=CC(F)=C(CC(CCCC)CC)S%21)S%11)=C%22C%23=O)=C%22C(C%24=C(CC(CCCC)CC)SC(CC(CCCC)CC)=C%24%23)=O)=C9)=C7C%25=CC(F)=C(CC(CCCC)CC)S%25)S5)=C%26C%27=O)=C%26C(C%28=C(CC(CCCC)CC)SC(CC(CCCC)CC)=C%28%27)=O)=C3)=C(C%29=CC(F)=C(CC(CCCC)CC)S%29)C%30=C2SC=C%30)=C1,CCc1sc(-c2c3cc(-c4ccc(-c5sc(-c6ccc(-c7cc8c(-c9cc(F)c(CC)s9)c9sc(-c%10ccc(-c%11sc(-c%12ccc(-c%13cc%14c(-c%15cc(F)c(CC)s%15)c%15sc(-c%16ccc(-c%17sc(-c%18cccs%18)c%18c%17C(=O)c%17c(CC)sc(CC)c%17C%18=O)s%16)cc%15c(-c%15cc(F)c(CC)s%15)c%14s%13)s%12)c%12c%11C(=O)c%11c(CC)sc(CC)c%11C%12=O)s%10)cc9c(-c9cc(F)c(CC)s9)c8s7)s6)c6c5C(=O)c5c(CC)sc(CC)c5C6=O)s4)sc3c(-c3cc(F)c(CC)s3)c3ccsc23)cc1F
1865,IDTT-R,P3HT,,10.1039/D0TA09924D,0.78,0.73,48.18,,sm,fused,7.0,polymer,N#CC(C#N)=C1SC(=CC=2SC3=C(SC=4C=5C=C6C(=CC5C(C7=CC=C(C=C7)CCCCCC)(C8=CC=C(C=C8)CCCCCC)C34)C=9SC=%10C=C(SC%10C9C6(C%11=CC=C(C=C%11)CCCCCC)C%12=CC=C(C=C%12)CCCCCC)C=C%13SC(=C(C#N)C#N)N(C%13=O)CC)C2)C(=O)N1CC,CCc1ccc(C2(c3ccc(CC)cc3)c3cc4c(cc3-c3sc5cc(/C=c6/sc(=C(C#N)C#N)n(CC)c6=O)sc5c32)C(c2ccc(CC)cc2)(c2ccc(CC)cc2)c2c-4sc3cc(/C=c4/sc(=C(C#N)C#N)n(CC)c4=O)sc23)cc1,CCCCCCC1=CSC(C2=C(CCCCCC)C=C(C3=C(CCCCCC)C=C(C4=C(CCCCCC)C=C(C5=C(CCCCCC)C=C(C6=C(CCCCCC)C=CS6)S5)S4)S3)S2)=C1,CCc1cc(C)sc1-c1sc(-c2cc(CC)c(-c3sc(-c4cc(CC)c(-c5sc(C)cc5CC)s4)cc3CC)s2)cc1CC
1866,IDT-CR,P3HT,,10.1039/D0TA09924D,0.66,2.62,49.26,,sm,fused,5.0,polymer,N#C/C(C#N)=C1SC(C(N/1CC)=O)=C2C=C(C3=CC4=C(S3)C5=CC6=C(C=C5C4(C7=CC=C(C=C7)CCCCCC)C8=CC=C(C=C8)CCCCCC)C9=C(C=C(S9)C%10=C/C(CCC%10)=C%11S/C(N(C/%11=O)CC)=C(C#N)/C#N)C6(C%12=CC=C(C=C%12)CCCCCC)C%13=CC=C(C=C%13)CCCCCC)CCC2,CCC1=CC=C(C2(C3=C(C4=C2C=C(C5=C/C(CCC5)=C6S/C(N(C/6=O)CC)=C(C#N)\C#N)S4)C=C(C(C7=CC=C(CC)C=C7)(C8=C9SC(C%10=C/C(CCC%10)=C%11S/C(N(C/%11=O)CC)=C(C#N)\C#N)=C8)C%12=CC=C(CC)C=C%12)C9=C3)C%13=CC=C(CC)C=C%13)C=C1,CCCCCCC1=CSC(C2=C(CCCCCC)C=C(C3=C(CCCCCC)C=C(C4=C(CCCCCC)C=C(C5=C(CCCCCC)C=C(C6=C(CCCCCC)C=CS6)S5)S4)S3)S2)=C1,CCc1cc(C)sc1-c1sc(-c2cc(CC)c(-c3sc(-c4cc(CC)c(-c5sc(C)cc5CC)s4)cc3CC)s2)cc1CC
1867,IDT-R,P3HT,,10.1039/D0TA09924D,0.73,3.73,51.25,,sm,fused,5.0,polymer,N#CC(C#N)=C1SC(=CC=2SC=3C=4C=C5C(=CC4C(C6=CC=C(C=C6)CCCCCC)(C7=CC=C(C=C7)CCCCCC)C3C2)C=8SC(C=C9SC(=C(C#N)C#N)N(C9=O)CC)=CC8C5(C%10=CC=C(C=C%10)CCCCCC)C%11=CC=C(C=C%11)CCCCCC)C(=O)N1CC,CCc1ccc(C2(c3ccc(CC)cc3)c3cc4c(cc3-c3sc(/C=c5/sc(=C(C#N)C#N)n(CC)c5=O)cc32)C(c2ccc(CC)cc2)(c2ccc(CC)cc2)c2cc(/C=c3/sc(=C(C#N)C#N)n(CC)c3=O)sc2-4)cc1,CCCCCCC1=CSC(C2=C(CCCCCC)C=C(C3=C(CCCCCC)C=C(C4=C(CCCCCC)C=C(C5=C(CCCCCC)C=C(C6=C(CCCCCC)C=CS6)S5)S4)S3)S2)=C1,CCc1cc(C)sc1-c1sc(-c2cc(CC)c(-c3sc(-c4cc(CC)c(-c5sc(C)cc5CC)s4)cc3CC)s2)cc1CC
1868,IDTT-CR,P3HT,,10.1039/D0TA09924D,0.82,5.61,55.06,,sm,fused,7.0,polymer,N#CC(C#N)=C1SC(C(=O)N1CC)=C2C=C(C=3SC4=C(SC=5C=6C=C7C(=CC6C(C8=CC=C(C=C8)CCCCCC)(C9=CC=C(C=C9)CCCCCC)C45)C=%10SC=%11C=C(SC%11C%10C7(C%12=CC=C(C=C%12)CCCCCC)C%13=CC=C(C=C%13)CCCCCC)C%14=CC(=C%15SC(=C(C#N)C#N)N(C%15=O)CC)CCC%14)C3)CCC2,CCc1ccc(C2(c3ccc(CC)cc3)c3cc4c(cc3-c3sc5cc(C6=C/C(=c7/sc(=C(C#N)C#N)n(CC)c7=O)CCC6)sc5c32)C(c2ccc(CC)cc2)(c2ccc(CC)cc2)c2c-4sc3cc(C4=C/C(=c5/sc(=C(C#N)C#N)n(CC)c5=O)CCC4)sc23)cc1,CCCCCCC1=CSC(C2=C(CCCCCC)C=C(C3=C(CCCCCC)C=C(C4=C(CCCCCC)C=C(C5=C(CCCCCC)C=C(C6=C(CCCCCC)C=CS6)S5)S4)S3)S2)=C1,CCc1cc(C)sc1-c1sc(-c2cc(CC)c(-c3sc(-c4cc(CC)c(-c5sc(C)cc5CC)s4)cc3CC)s2)cc1CC
1869,IDTT-CT,PTB7-Th,,10.1039/D0TA09924D,0.93,12.58,50.45,,sm,fused,7.0,polymer,N#CC(C#N)=C1SC(C(=O)N1CC)=C2C=C(C=3SC4=C(SC=5C=6C=C7C(=CC6C(C8=CC=C(C=C8)CCCCCC)(C9=CC=C(C=C9)CCCCCC)C45)C=%10SC=%11C=C(SC%11C%10C7(C%12=CC=C(C=C%12)CCCCCC)C%13=CC=C(C=C%13)CCCCCC)C%14=CC(=C%15SC(=C(C#N)C#N)N(C%15=O)CC)CCC%14)C3)CCC2,CCc1ccc(C2(c3ccc(CC)cc3)c3cc4c(cc3-c3sc5cc(C6=CC(=C7C(=O)N(CC)C(=S)N(CC)C7=O)CCC6)sc5c32)C(c2ccc(CC)cc2)(c2ccc(CC)cc2)c2c-4sc3cc(C4=CC(=C5C(=O)N(CC)C(=S)N(CC)C5=O)CCC4)sc23)cc1,FC1=C(C(OCC(CCCC)CC)=O)SC2=C(SC=C21)C(S3)=CC4=C3C(C5=CC=C(CC(CC)CCCC)S5)=C(C=C(C6=C(C(F)=C(C(OCC(CCCC)CC)=O)S7)C7=C(S6)C(S8)=CC9=C8C(C%10=CC=C(CC(CCCC)CC)S%10)=C(C=C(C%11=C(C(F)=C(C(OCC(CCCC)CC)=O)S%12)C%12=C(S%11)C(S%13)=CC%14=C%13C(C%15=CC=C(CC(CC)CCCC)S%15)=C(C=CS%16)C%16=C%14C%17=CC=C(CC(CC)CCCC)S%17)S%18)C%18=C9C%19=CC=C(CC(CCCC)CC)S%19)S%20)C%20=C4C%21=CC=C(CC(CC)CCCC)S%21,CCOC(=O)c1sc2c(-c3cc4c(-c5ccc(CC)s5)c5sc(-c6sc(-c7cc8c(-c9ccc(CC)s9)c9sc(-c%10sc(-c%11cc%12c(-c%13ccc(CC)s%13)c%13sccc%13c(-c%13ccc(CC)s%13)c%12s%11)c%11sc(C(=O)OCC)c(F)c%10%11)cc9c(-c9ccc(CC)s9)c8s7)c7sc(C(=O)OCC)c(F)c67)cc5c(-c5ccc(CC)s5)c4s3)scc2c1F
1870,IDT-CT,PTB7-Th,,10.1039/D0TA09924D,0.93,11.19,42.32,,sm,fused,5.0,polymer,O=C1C(C(=O)N(C(=S)N1CC)CC)=C2C=C(C=3SC=4C=5C=C6C(=CC5C(C7=CC=C(C=C7)CCCCCC)(C8=CC=C(C=C8)CCCCCC)C4C3)C=9SC(=CC9C6(C%10=CC=C(C=C%10)CCCCCC)C%11=CC=C(C=C%11)CCCCCC)C%12=CC(=C%13C(=O)N(C(=S)N(C%13=O)CC)CC)CCC%12)CCC2,CCC1=CC=C(C2(C3=C(C4=C2C=C(C5=C/C(CCC5)=C6C(N(C(N(C\6=O)CC)=S)CC)=O)S4)C=C(C(C7=CC=C(CC)C=C7)(C8=C9SC(C%10=C/C(CCC%10)=C%11C(N(C(N(C\%11=O)CC)=S)CC)=O)=C8)C%12=CC=C(CC)C=C%12)C9=C3)C%13=CC=C(CC)C=C%13)C=C1,FC1=C(C(OCC(CCCC)CC)=O)SC2=C(SC=C21)C(S3)=CC4=C3C(C5=CC=C(CC(CC)CCCC)S5)=C(C=C(C6=C(C(F)=C(C(OCC(CCCC)CC)=O)S7)C7=C(S6)C(S8)=CC9=C8C(C%10=CC=C(CC(CCCC)CC)S%10)=C(C=C(C%11=C(C(F)=C(C(OCC(CCCC)CC)=O)S%12)C%12=C(S%11)C(S%13)=CC%14=C%13C(C%15=CC=C(CC(CC)CCCC)S%15)=C(C=CS%16)C%16=C%14C%17=CC=C(CC(CC)CCCC)S%17)S%18)C%18=C9C%19=CC=C(CC(CCCC)CC)S%19)S%20)C%20=C4C%21=CC=C(CC(CC)CCCC)S%21,CCOC(=O)c1sc2c(-c3cc4c(-c5ccc(CC)s5)c5sc(-c6sc(-c7cc8c(-c9ccc(CC)s9)c9sc(-c%10sc(-c%11cc%12c(-c%13ccc(CC)s%13)c%13sccc%13c(-c%13ccc(CC)s%13)c%12s%11)c%11sc(C(=O)OCC)c(F)c%10%11)cc9c(-c9ccc(CC)s9)c8s7)c7sc(C(=O)OCC)c(F)c67)cc5c(-c5ccc(CC)s5)c4s3)scc2c1F
1871,IDTN-O,J71,,10.1039/D0TA10953C,0.91,17.2,77.0,,sm,fused,5.0,polymer,COC1=C(SC2=C1C(C3=CC=C(CCCCCC)C=C3)(C4=C2C=C(C(C5=CC=C(CCCCCC)C=C5)(C6=C7SC(/C=C8C(C9=C(C\8=C(C#N)/C#N)C=C%10C=CC=CC%10=C9)=O)=C6OC)C%11=CC=C(CCCCCC)C=C%11)C7=C4)C%12=CC=C(CCCCCC)C=C%12)/C=C%13C(C%14=C(C\%13=C(C#N)/C#N)C=C%15C=CC=CC%15=C%14)=O,COC1=C(SC2=C1C(C3=CC=C(CC)C=C3)(C4=C2C=C(C(C5=CC=C(CC)C=C5)(C6=C7SC(/C=C8C(C9=C(C\8=C(C#N)/C#N)C=C%10C=CC=CC%10=C9)=O)=C6OC)C%11=CC=C(CC)C=C%11)C7=C4)C%12=CC=C(CC)C=C%12)/C=C%13C(C%14=C(C\%13=C(C#N)/C#N)C=C%15C=CC=CC%15=C%14)=O,CCC[Si](CCC)(CCC)C1=CC=C(S1)C2=C3SC(C4=CC=C(C5=C(C(F)=CC6=NN(CC(CCCCCCCC)CCCCCC)N=C65)F)S4)=CC3=C(C7=CC=C([Si](CCC)(CCC)CCC)S7)C8=C2C=C(S8)C9=CC=C(C(C%10=NN(CC(CCCCCCCC)CCCCCC)N=C%10%11)=C(F)C(F)=C%11C%12=CC=C(S%12)C%13=CC%14=C(C%15=CC=C([Si](CCC)(CCC)CCC)S%15)C%16=C(C(C%17=CC=C([Si](CCC)(CCC)CCC)S%17)=C%14S%13)C=C(S%16)C%18=CC=C(C(C%19=NN(CC(CCCCCCCC)CCCCCC)N=C%19%20)=C(F)C(F)=C%20C%21=CC=C(S%21)C%22=CC%23=C(C%24=CC=C([Si](CCC)(CCC)CCC)S%24)C%25=C(C(C%26=CC=C([Si](CCC)(CCC)CCC)S%26)=C%23S%22)C=C(S%25)C%27=CC=CS%27)S%18)S9,CCN1N=C2C(C3=CC=CS3)=C(C(F)=C(C2=N1)C4=CC=C(S4)C5=CC6=C(C7=C(C(C8=CC=C(S8)[Si](CC)(CC)CC)=C6S5)C=C(C9=CC=C(S9)C%10=C(C(F)=C(C%11=NN(N=C%10%11)CC)C%12=CC=C(S%12)C%13=CC%14=C(C%15=C(C(C%16=CC=C(S%16)[Si](CC)(CC)CC)=C%14S%13)C=C(C%17=CC=C(S%17)C%18=C(C(F)=C(C%19=NN(N=C%18%19)CC)C%20=CC=C(S%20)C%21=CC%22=C(C%23=C(C(C%24=CC=C(S%24)[Si](CC)(CC)CC)=C%22S%21)C=CS%23)C%25=CC=C(S%25)[Si](CC)(CC)CC)F)S%15)C%26=CC=C(S%26)[Si](CC)(CC)CC)F)S7)C%27=CC=C(S%27)[Si](CC)(CC)CC)F
1872,Y6-O,PBDB-TF,,10.1039/D0TA10953C,0.95,22.4,78.0,,sm,y,8.0,polymer,N#C/C(C#N)=C1C(C(C2=CC(F)=C(C=C2\1)F)=O)=CC3=C(OCCCCCCCCCCCC)C(SC4=C5N(CC(CCCCCC)CCCC)C6=C4C7=NSN=C7C8=C6N(CC(CCCCCC)CCCC)C9=C8SC%10=C9SC(C=C%11C(C%12=CC(F)=C(C=C%12/C%11=C(C#N)/C#N)F)=O)=C%10OCCCCCCCCCCCC)=C5S3,CCOC1=C(SC2=C1SC3=C2N(CC)C4=C3C5=NSN=C5C6=C4N(CC)C7=C6SC8=C7SC(/C=C9C(C%10=C(C\9=C(C#N)/C#N)C=C(F)C(F)=C%10)=O)=C8OCC)/C=C%11C(C%12=CC(F)=C(C=C%12C\%11=C(C#N)/C#N)F)=O,FC1=C(CC(CCCC)CC)SC(C2=C3C(SC(C4=CC=C(S4)C(SC(C5=CC=C(C6=CC7=C(S6)C(C8=CC(F)=C(CC(CCCC)CC)S8)=C9C(SC(C%10=CC=C(S%10)C(SC(C%11=CC=C(C%12=CC%13=C(S%12)C(C%14=CC(F)=C(CC(CCCC)CC)S%14)=C%15C(SC(C%16=CC=C(S%16)C(SC(C%17=CC=CS%17)=C%18C%19=O)=C%18C(C%20=C(CC(CCCC)CC)SC(CC(CCCC)CC)=C%20%19)=O)=C%15)=C%13C%21=CC(F)=C(CC(CCCC)CC)S%21)S%11)=C%22C%23=O)=C%22C(C%24=C(CC(CCCC)CC)SC(CC(CCCC)CC)=C%24%23)=O)=C9)=C7C%25=CC(F)=C(CC(CCCC)CC)S%25)S5)=C%26C%27=O)=C%26C(C%28=C(CC(CCCC)CC)SC(CC(CCCC)CC)=C%28%27)=O)=C3)=C(C%29=CC(F)=C(CC(CCCC)CC)S%29)C%30=C2SC=C%30)=C1,CCc1sc(-c2c3cc(-c4ccc(-c5sc(-c6ccc(-c7cc8c(-c9cc(F)c(CC)s9)c9sc(-c%10ccc(-c%11sc(-c%12ccc(-c%13cc%14c(-c%15cc(F)c(CC)s%15)c%15sc(-c%16ccc(-c%17sc(-c%18cccs%18)c%18c%17C(=O)c%17c(CC)sc(CC)c%17C%18=O)s%16)cc%15c(-c%15cc(F)c(CC)s%15)c%14s%13)s%12)c%12c%11C(=O)c%11c(CC)sc(CC)c%11C%12=O)s%10)cc9c(-c9cc(F)c(CC)s9)c8s7)s6)c6c5C(=O)c5c(CC)sc(CC)c5C6=O)s4)sc3c(-c3cc(F)c(CC)s3)c3ccsc23)cc1F
