Repository: brigreens/Meta-analysis_OSCs

This repository contains the data files and analysis notebooks to support the paper "Meta-Analysis of Molecular Design Strategies for Non-Fullerene Acceptor Based Organic Solar Cell Materials" (DOI: 10.26434/chemrxiv-2024-w29b1)

File: general_dataset_analysis/OSC_filtered_with_sidechains.csv (part 56 of 59)
,reported_acceptor,reported_donor,reference,DOI,Voc,Jsc,FF,PCE,acceptor_type,acceptor_class,fused_rings_in_core,donor_type,acc_SMILES_sidechains,acc_SMILES_shortened_sidechains,don_SMILES_sidechains,don_SMILES_shortened_sidechains
1873,BDDBO-4F,PBDB-TF,,10.1039/D0TA12288B,0.87,19.09,58.96,,sm,unfused,3.0,polymer,N#C/C(C#N)=C1C(C(C2=CC(F)=C(C=C2\1)F)=O)=CC3=CC4=C(C5=C(C4(CC(CCCC)CC)CC(CCCC)CC)C=C(C(SC(C6=CC7=C(C8=C(C7(CC(CCCC)CC)CC(CCCC)CC)C=C(C=C9C(C%10=CC(F)=C(C=C%10/C9=C(C#N)\C#N)F)=O)S8)S6)=C%11C(C%12=C(CC(CCCCCC)CCCC)SC(CC(CCCCCC)CCCC)=C%12%13)=O)=C%11C%13=O)S5)S3,CCc1sc(CC)c2c1C(=O)c1c(-c3cc4c(s3)-c3sc(/C=C5\C(=O)c6cc(F)c(F)cc6C5=C(C#N)C#N)cc3C4(CC)CC)sc(-c3cc4c(s3)-c3sc(/C=C5\C(=O)c6cc(F)c(F)cc6C5=C(C#N)C#N)cc3C4(CC)CC)c1C2=O,FC1=C(CC(CCCC)CC)SC(C2=C3C(SC(C4=CC=C(S4)C(SC(C5=CC=C(C6=CC7=C(S6)C(C8=CC(F)=C(CC(CCCC)CC)S8)=C9C(SC(C%10=CC=C(S%10)C(SC(C%11=CC=C(C%12=CC%13=C(S%12)C(C%14=CC(F)=C(CC(CCCC)CC)S%14)=C%15C(SC(C%16=CC=C(S%16)C(SC(C%17=CC=CS%17)=C%18C%19=O)=C%18C(C%20=C(CC(CCCC)CC)SC(CC(CCCC)CC)=C%20%19)=O)=C%15)=C%13C%21=CC(F)=C(CC(CCCC)CC)S%21)S%11)=C%22C%23=O)=C%22C(C%24=C(CC(CCCC)CC)SC(CC(CCCC)CC)=C%24%23)=O)=C9)=C7C%25=CC(F)=C(CC(CCCC)CC)S%25)S5)=C%26C%27=O)=C%26C(C%28=C(CC(CCCC)CC)SC(CC(CCCC)CC)=C%28%27)=O)=C3)=C(C%29=CC(F)=C(CC(CCCC)CC)S%29)C%30=C2SC=C%30)=C1,CCc1sc(-c2c3cc(-c4ccc(-c5sc(-c6ccc(-c7cc8c(-c9cc(F)c(CC)s9)c9sc(-c%10ccc(-c%11sc(-c%12ccc(-c%13cc%14c(-c%15cc(F)c(CC)s%15)c%15sc(-c%16ccc(-c%17sc(-c%18cccs%18)c%18c%17C(=O)c%17c(CC)sc(CC)c%17C%18=O)s%16)cc%15c(-c%15cc(F)c(CC)s%15)c%14s%13)s%12)c%12c%11C(=O)c%11c(CC)sc(CC)c%11C%12=O)s%10)cc9c(-c9cc(F)c(CC)s9)c8s7)s6)c6c5C(=O)c5c(CC)sc(CC)c5C6=O)s4)sc3c(-c3cc(F)c(CC)s3)c3ccsc23)cc1F
1874,BPTCN,PTB7-Th,,10.1039/D0TC00225A,0.81,14.68,54.0,,sm,unfused,2.0,polymer,N#CC(C#N)=C1SC(=CC=2SC(C=3SC(C4=CC=C(C5=NSN=C54)C=6SC(C=7SC(C=C8SC(=C(C#N)C#N)N(C8=O)CC)=CC7CCCCCCCC)=C9C(=O)N(C(=O)C69)CC(CC)CCCC)=C%10C(=O)N(C(=O)C3%10)CC(CC)CCCC)=C(C2)CCCCCCCC)C(=O)N1CC,CCc1cc(/C=c2/sc(=C(C#N)C#N)n(CC)c2=O)sc1-c1sc(-c2ccc(-c3sc(-c4sc(/C=c5/sc(=C(C#N)C#N)n(CC)c5=O)cc4CC)c4c3C(=O)N(CC)C4=O)c3nsnc23)c2c1C(=O)N(CC)C2=O,FC1=C(C(OCC(CCCC)CC)=O)SC2=C(SC=C21)C(S3)=CC4=C3C(C5=CC=C(CC(CC)CCCC)S5)=C(C=C(C6=C(C(F)=C(C(OCC(CCCC)CC)=O)S7)C7=C(S6)C(S8)=CC9=C8C(C%10=CC=C(CC(CCCC)CC)S%10)=C(C=C(C%11=C(C(F)=C(C(OCC(CCCC)CC)=O)S%12)C%12=C(S%11)C(S%13)=CC%14=C%13C(C%15=CC=C(CC(CC)CCCC)S%15)=C(C=CS%16)C%16=C%14C%17=CC=C(CC(CC)CCCC)S%17)S%18)C%18=C9C%19=CC=C(CC(CCCC)CC)S%19)S%20)C%20=C4C%21=CC=C(CC(CC)CCCC)S%21,CCOC(=O)c1sc2c(-c3cc4c(-c5ccc(CC)s5)c5sc(-c6sc(-c7cc8c(-c9ccc(CC)s9)c9sc(-c%10sc(-c%11cc%12c(-c%13ccc(CC)s%13)c%13sccc%13c(-c%13ccc(CC)s%13)c%12s%11)c%11sc(C(=O)OCC)c(F)c%10%11)cc9c(-c9ccc(CC)s9)c8s7)c7sc(C(=O)OCC)c(F)c67)cc5c(-c5ccc(CC)s5)c4s3)scc2c1F
1875,ICIF2F,PBDB-TF,,10.1039/D0TC04749J,0.79,19.3,61.4,,sm,fused,5.0,polymer,O=C(C(C=CC=C1)=C1C/2=C(C#N)\C#N)C2=C/C3=CC(C4(CCCCCCCC)CCCCCCCC)=C(S3)C5=C4C=C(C(SC(C6=C7C(SC(C(OCC(CCCC)CC)=O)=C7F)=C(/C=C8C(C(C=C(F)C(F)=C9)=C9C\8=C(C#N)/C#N)=O)S6)=C%10)=C%10C%11(CCCCCCCC)CCCCCCCC)C%11=C5,CCOC(=O)c1sc2c(/C=C3\C(=O)c4cc(F)c(F)cc4C3=C(C#N)C#N)sc(-c3cc4c(s3)-c3cc5c(cc3C4(CC)CC)-c3sc(/C=C4\C(=O)c6ccccc6C4=C(C#N)C#N)cc3C5(CC)CC)c2c1F,FC1=C(CC(CCCC)CC)SC(C2=C3C(SC(C4=CC=C(S4)C(SC(C5=CC=C(C6=CC7=C(S6)C(C8=CC(F)=C(CC(CCCC)CC)S8)=C9C(SC(C%10=CC=C(S%10)C(SC(C%11=CC=C(C%12=CC%13=C(S%12)C(C%14=CC(F)=C(CC(CCCC)CC)S%14)=C%15C(SC(C%16=CC=C(S%16)C(SC(C%17=CC=CS%17)=C%18C%19=O)=C%18C(C%20=C(CC(CCCC)CC)SC(CC(CCCC)CC)=C%20%19)=O)=C%15)=C%13C%21=CC(F)=C(CC(CCCC)CC)S%21)S%11)=C%22C%23=O)=C%22C(C%24=C(CC(CCCC)CC)SC(CC(CCCC)CC)=C%24%23)=O)=C9)=C7C%25=CC(F)=C(CC(CCCC)CC)S%25)S5)=C%26C%27=O)=C%26C(C%28=C(CC(CCCC)CC)SC(CC(CCCC)CC)=C%28%27)=O)=C3)=C(C%29=CC(F)=C(CC(CCCC)CC)S%29)C%30=C2SC=C%30)=C1,CCc1sc(-c2c3cc(-c4ccc(-c5sc(-c6ccc(-c7cc8c(-c9cc(F)c(CC)s9)c9sc(-c%10ccc(-c%11sc(-c%12ccc(-c%13cc%14c(-c%15cc(F)c(CC)s%15)c%15sc(-c%16ccc(-c%17sc(-c%18cccs%18)c%18c%17C(=O)c%17c(CC)sc(CC)c%17C%18=O)s%16)cc%15c(-c%15cc(F)c(CC)s%15)c%14s%13)s%12)c%12c%11C(=O)c%11c(CC)sc(CC)c%11C%12=O)s%10)cc9c(-c9cc(F)c(CC)s9)c8s7)s6)c6c5C(=O)c5c(CC)sc(CC)c5C6=O)s4)sc3c(-c3cc(F)c(CC)s3)c3ccsc23)cc1F
1876,2FIFIC,PBDB-TF,,10.1039/D0TC04749J,0.8,22.4,61.5,,sm,fused,5.0,polymer,O=C(C(C=C(F)C(F)=C1)=C1C/2=C(C#N)\C#N)C2=C/C3=CC(C4(CCCCCCCC)CCCCCCCC)=C(S3)C5=C4C=C(C(SC(C6=C7C(SC(C(OCC(CCCC)CC)=O)=C7F)=C(/C=C8C(C(C=CC=C9)=C9C\8=C(C#N)/C#N)=O)S6)=C%10)=C%10C%11(CCCCCCCC)CCCCCCCC)C%11=C5,CCOC(=O)c1sc2c(/C=C3\C(=O)c4ccccc4C3=C(C#N)C#N)sc(-c3cc4c(s3)-c3cc5c(cc3C4(CC)CC)-c3sc(/C=C4\C(=O)c6cc(F)c(F)cc6C4=C(C#N)C#N)cc3C5(CC)CC)c2c1F,FC1=C(CC(CCCC)CC)SC(C2=C3C(SC(C4=CC=C(S4)C(SC(C5=CC=C(C6=CC7=C(S6)C(C8=CC(F)=C(CC(CCCC)CC)S8)=C9C(SC(C%10=CC=C(S%10)C(SC(C%11=CC=C(C%12=CC%13=C(S%12)C(C%14=CC(F)=C(CC(CCCC)CC)S%14)=C%15C(SC(C%16=CC=C(S%16)C(SC(C%17=CC=CS%17)=C%18C%19=O)=C%18C(C%20=C(CC(CCCC)CC)SC(CC(CCCC)CC)=C%20%19)=O)=C%15)=C%13C%21=CC(F)=C(CC(CCCC)CC)S%21)S%11)=C%22C%23=O)=C%22C(C%24=C(CC(CCCC)CC)SC(CC(CCCC)CC)=C%24%23)=O)=C9)=C7C%25=CC(F)=C(CC(CCCC)CC)S%25)S5)=C%26C%27=O)=C%26C(C%28=C(CC(CCCC)CC)SC(CC(CCCC)CC)=C%28%27)=O)=C3)=C(C%29=CC(F)=C(CC(CCCC)CC)S%29)C%30=C2SC=C%30)=C1,CCc1sc(-c2c3cc(-c4ccc(-c5sc(-c6ccc(-c7cc8c(-c9cc(F)c(CC)s9)c9sc(-c%10ccc(-c%11sc(-c%12ccc(-c%13cc%14c(-c%15cc(F)c(CC)s%15)c%15sc(-c%16ccc(-c%17sc(-c%18cccs%18)c%18c%17C(=O)c%17c(CC)sc(CC)c%17C%18=O)s%16)cc%15c(-c%15cc(F)c(CC)s%15)c%14s%13)s%12)c%12c%11C(=O)c%11c(CC)sc(CC)c%11C%12=O)s%10)cc9c(-c9cc(F)c(CC)s9)c8s7)s6)c6c5C(=O)c5c(CC)sc(CC)c5C6=O)s4)sc3c(-c3cc(F)c(CC)s3)c3ccsc23)cc1F
1877,BTFM,D18-Cl,,10.1039/D1EE03225A,0.875,26.72,73.12,,sm,y,8.0,polymer,O=C1C2=CC3=C(C=C(C(F)(F)F)C=C3)C=C2C(/C1=C/C4=C(CCCCCCCCCCC)C(SC5=C6N(C7=C5C8=NSN=C8C9=C7N(C%10=C9SC%11=C%10SC(/C=C%12/C(C%13=C(C%12=O)C=C(C=CC(C(F)(F)F)=C%14)C%14=C%13)=C(C#N)/C#N)=C%11CCCCCCCCCCC)CC(CCCC)CCCCCC)CC(CCCC)CCCCCC)=C6S4)=C(C#N)/C#N,O=C1C2=CC3=C(C=C(C(F)(F)F)C=C3)C=C2C(/C1=C/C4=C(CC)C(SC5=C6N(C7=C5C8=NSN=C8C9=C7N(C%10=C9SC%11=C%10SC(/C=C%12/C(C%13=C(C%12=O)C=C(C=CC(C(F)(F)F)=C%14)C%14=C%13)=C(C#N)/C#N)=C%11CC)CC)CC)=C6S4)=C(C#N)/C#N,ClC1=C(CC(CC)CCCC)SC(C2=C3C(C=C(C4=C(CC(CCCCCC)CCCC)C=C(C5=CC6=C(C(SC(C7=CC(CC(CCCCCC)CCCC)=C(C8=CC9=C(C(C%10=CC(Cl)=C(CC(CCCC)CC)S%10)=C(C=C(C%11=C(CC(CCCCCC)CCCC)C=C(C%12=CC%13=C(C(SC(C%14=CC(CC(CCCCCC)CCCC)=C(C%15=CC%16=C(C(C%17=CC(Cl)=C(CC(CCCC)CC)S%17)=C(C=C(C%18=C(CC(CCCCCC)CCCC)C=C(C%19=CC%20=C(C(SC(C%21=CC(CC(CCCCCC)CCCC)=CS%21)=C%22)=C%22C%23=NSN=C%23%20)S%19)S%18)S%24)C%24=C%16C%25=CC(Cl)=C(CC(CC)CCCC)S%25)S%15)S%14)=C%26)=C%26C%27=NSN=C%27%13)S%12)S%11)S%28)C%28=C9C%29=CC(Cl)=C(CC(CC)CCCC)S%29)S8)S7)=C%30)=C%30C%31=NSN=C%316)S5)S4)S3)=C(C%32=CC(Cl)=C(CC(CCCC)CC)S%32)C%33=C2C=CS%33)=C1,ClC1=C(CC)SC(C2=C3C(C=C(C4=C(CC)C=C(C5=CC6=C(C(SC(C7=CC(CC)=C(C8=CC9=C(C(C%10=CC(Cl)=C(CC)S%10)=C(C=C(C%11=C(CC)C=C(C%12=CC%13=C(C(SC(C%14=CC(CC)=C(C%15=CC%16=C(C(C%17=CC(Cl)=C(CC)S%17)=C(C=C(C%18=C(CC)C=C(C%19=CC%20=C(C(SC(C%21=CC(CC)=CS%21)=C%22)=C%22C%23=NSN=C%23%20)S%19)S%18)S%24)C%24=C%16C%25=CC(Cl)=C(CC)S%25)S%15)S%14)=C%26)=C%26C%27=NSN=C%27%13)S%12)S%11)S%28)C%28=C9C%29=CC(Cl)=C(CC)S%29)S8)S7)=C%30)=C%30C%31=NSN=C%316)S5)S4)S3)=C(C%32=CC(Cl)=C(CC)S%32)C%33=C2C=CS%33)=C1
1878,BTF,D18-Cl,,10.1039/D1EE03225A,0.863,26.87,74.57,,sm,y,8.0,polymer,O=C1C2=CC3=C(C(F)=C(F)C(F)=C3)C=C2C(/C1=C/C4=C(CCCCCCCCCCC)C(SC5=C6N(C7=C5C8=NSN=C8C9=C7N(C%10=C9SC%11=C%10SC(/C=C%12/C(C%13=C(C%12=O)C=C(C=C(F)C(F)=C%14F)C%14=C%13)=C(C#N)/C#N)=C%11CCCCCCCCCCC)CC(CCCC)CCCCCC)CC(CCCC)CCCCCC)=C6S4)=C(C#N)/C#N,O=C1C2=CC3=C(C(F)=C(F)C(F)=C3)C=C2C(/C1=C/C4=C(CC)C(SC5=C6N(C7=C5C8=NSN=C8C9=C7N(C%10=C9SC%11=C%10SC(/C=C%12/C(C%13=C(C%12=O)C=C(C=C(F)C(F)=C%14F)C%14=C%13)=C(C#N)/C#N)=C%11CC)CC)CC)=C6S4)=C(C#N)/C#N,ClC1=C(CC(CC)CCCC)SC(C2=C3C(C=C(C4=C(CC(CCCCCC)CCCC)C=C(C5=CC6=C(C(SC(C7=CC(CC(CCCCCC)CCCC)=C(C8=CC9=C(C(C%10=CC(Cl)=C(CC(CCCC)CC)S%10)=C(C=C(C%11=C(CC(CCCCCC)CCCC)C=C(C%12=CC%13=C(C(SC(C%14=CC(CC(CCCCCC)CCCC)=C(C%15=CC%16=C(C(C%17=CC(Cl)=C(CC(CCCC)CC)S%17)=C(C=C(C%18=C(CC(CCCCCC)CCCC)C=C(C%19=CC%20=C(C(SC(C%21=CC(CC(CCCCCC)CCCC)=CS%21)=C%22)=C%22C%23=NSN=C%23%20)S%19)S%18)S%24)C%24=C%16C%25=CC(Cl)=C(CC(CC)CCCC)S%25)S%15)S%14)=C%26)=C%26C%27=NSN=C%27%13)S%12)S%11)S%28)C%28=C9C%29=CC(Cl)=C(CC(CC)CCCC)S%29)S8)S7)=C%30)=C%30C%31=NSN=C%316)S5)S4)S3)=C(C%32=CC(Cl)=C(CC(CCCC)CC)S%32)C%33=C2C=CS%33)=C1,ClC1=C(CC)SC(C2=C3C(C=C(C4=C(CC)C=C(C5=CC6=C(C(SC(C7=CC(CC)=C(C8=CC9=C(C(C%10=CC(Cl)=C(CC)S%10)=C(C=C(C%11=C(CC)C=C(C%12=CC%13=C(C(SC(C%14=CC(CC)=C(C%15=CC%16=C(C(C%17=CC(Cl)=C(CC)S%17)=C(C=C(C%18=C(CC)C=C(C%19=CC%20=C(C(SC(C%21=CC(CC)=CS%21)=C%22)=C%22C%23=NSN=C%23%20)S%19)S%18)S%24)C%24=C%16C%25=CC(Cl)=C(CC)S%25)S%15)S%14)=C%26)=C%26C%27=NSN=C%27%13)S%12)S%11)S%28)C%28=C9C%29=CC(Cl)=C(CC)S%29)S8)S7)=C%30)=C%30C%31=NSN=C%316)S5)S4)S3)=C(C%32=CC(Cl)=C(CC)S%32)C%33=C2C=CS%33)=C1
1879,BTC6-2F,PBDB-T,,10.1039/D1NJ01978C,0.81,19.32,64.14,,sm,unfused,3.0,polymer,O=C1C2=CC=C(F)C=C2C(/C1=C/C3=CC(C4(CC(CC)CCCC)CC(CC)CCCC)=C(S3)C5=C4C=C(S5)C(C6=NN(CC(CCCCCCCC)CCCCCC)N=C67)=C(F)C(F)=C7C8=CC(C9(CC(CC)CCCC)CC(CC)CCCC)=C(S8)C%10=C9C=C(S%10)/C=C(C(C%11=CC=C(F)C=C%11%12)=O)/C%12=C(C#N)\C#N)=C(C#N)/C#N,CCn1nc2c(-c3cc4c(s3)-c3sc(/C=C5\C(=O)c6ccc(F)cc6C5=C(C#N)C#N)cc3C4(CC)CC)c(F)c(F)c(-c3cc4c(s3)-c3sc(/C=C5\C(=O)c6ccc(F)cc6C5=C(C#N)C#N)cc3C4(CC)CC)c2n1,CCC(CCCC)CC1=CC=C(S1)C2=C3C(SC(C4=CC=C(S4)C(SC(C5=CC=C(C6=CC7=C(S6)C(C8=CC=C(CC(CCCC)CC)S8)=C9C(SC(C%10=CC=C(S%10)C(SC(C%11=CC=C(C%12=CC%13=C(S%12)C(C%14=CC=C(CC(CCCC)CC)S%14)=C%15C(SC(C%16=CC=C(S%16)C(SC(C%17=CC=CS%17)=C%18C%19=O)=C%18C(C%20=C(CC(CCCC)CC)SC(CC(CCCC)CC)=C%20%19)=O)=C%15)=C%13C%21=CC=C(CC(CCCC)CC)S%21)S%11)=C%22C%23=O)=C%22C(C%24=C(CC(CCCC)CC)SC(CC(CCCC)CC)=C%24%23)=O)=C9)=C7C%25=CC=C(CC(CCCC)CC)S%25)S5)=C%26C%27=O)=C%26C(C%28=C(CC(CCCC)CC)SC(CC(CCCC)CC)=C%28%27)=O)=C3)=C(C%29=CC=C(CC(CCCC)CC)S%29)C%30=C2SC=C%30,CCc1ccc(-c2c3cc(-c4ccc(-c5sc(-c6ccc(-c7cc8c(-c9ccc(CC)s9)c9sc(-c%10ccc(-c%11sc(-c%12ccc(-c%13cc%14c(-c%15ccc(CC)s%15)c%15sc(-c%16ccc(-c%17sc(-c%18cccs%18)c%18c%17C(=O)c%17c(CC)sc(CC)c%17C%18=O)s%16)cc%15c(-c%15ccc(CC)s%15)c%14s%13)s%12)c%12c%11C(=O)c%11c(CC)sc(CC)c%11C%12=O)s%10)cc9c(-c9ccc(CC)s9)c8s7)s6)c6c5C(=O)c5c(CC)sc(CC)c5C6=O)s4)sc3c(-c3ccc(CC)s3)c3ccsc23)s1
1880,IDTP-4F_chen,L1-S,,10.1039/D1QM01622A,0.945,18.49,68.23,,sm,fused,5.0,polymer,O=C1C2=CC(F)=C(F)C=C2C(/C1=C/C(S3)=CC4=C3C5=CC(C6(CCCCCCCC)CCCCCCCC)=C(C=C5C4(CCCCCCCC)CCCCCCCC)C7=C6C=C(S7)C8=CC9=C(C(SC(C%10=CC(C(CCCCCCCC)(CCCCCCCC)C%11=C%12C=C%13C(C(SC(/C=C%14/C(C%15=C(C=C(F)C(F)=C%15)C%14=O)=C(C#N)\C#N)=C%16)=C%16C%13(CCCCCCCC)CCCCCCCC)=C%11)=C%12S%10)=C%17)=C%17OC9=O)S8)=C(C#N)/C#N,CCC(C1=C2C=C3C(C(SC(/C=C4/C(C5=C(C=C(F)C(F)=C5)C4=O)=C(C#N)\C#N)=C6)=C6C3(CC)CC)=C1)(CC)C7=C2SC(C8=CC(OC9=O)=C(S8)C%10=C9C=C(C%11=CC%12=C(C(C=C(C(CC)(CC)C%13=C%14SC(/C=C(C(C%15=CC(F)=C(F)C=C%15%16)=O)/C%16=C(C#N)\C#N)=C%13)C%14=C%17)=C%17C%12(CC)CC)S%11)S%10)=C7,S=C1OC2=C(SC(C3=CC(CC(CCCC)CCCCCC)=C(C4=CC5=C(C6=CC=C(CC(CCCC)CC)S6)C7=C(C=C(C8=C(CC(CCCC)CCCCCC)C=C(C9=CC%10=C(C(SC(C%11=CC(CC(CCCC)CCCCCC)=C(C%12=CC%13=C(C%14=CC=C(CC(CCCC)CC)S%14)C%15=C(C=C(C%16=C(CC(CCCC)CCCCCC)C=C(C%17=CC%18=C(C(SC(C%19=CC(CC(CCCC)CCCCCC)=CS%19)=C%20)=C%20OC%18=S)S%17)S%16)S%15)C(C%21=CC=C(CC(CC)CCCC)S%21)=C%13S%12)S%11)=C%22)=C%22OC%10=S)S9)S8)S7)C(C%23=CC=C(CC(CC)CCCC)S%23)=C5S4)S3)=C2)C%24=C1C=C(S%24)C%25=CC(CC(CCCC)CCCCCC)=C(C(S%26)=CC%27=C%26C(C%28=CC=C(CC(CCCC)CC)S%28)=C(C=CS%29)C%29=C%27C%30=CC=C(CC(CC)CCCC)S%30)S%25,CCC(S1)=CC=C1C2=C3C(C=CS3)=C(C4=CC=C(CC)S4)C5=C2C=C(C6=C(CC)C=C(C7=CC8=C(C(SC(C9=CC(CC)=C(C%10=CC%11=C(C%12=CC=C(CC)S%12)C%13=C(C=C(C%14=C(CC)C=C(C%15=CC%16=C(C(SC(C%17=CC(CC)=C(C%18=CC%19=C(C%20=CC=C(CC)S%20)C%21=C(C=C(C%22=C(CC)C=C(C%23=CC%24=C(C(SC(C%25=CC(CC)=CS%25)=C%26)=C%26OC%24=S)S%23)S%22)S%21)C(C%27=CC=C(CC)S%27)=C%19S%18)S%17)=C%28)=C%28OC%16=S)S%15)S%14)S%13)C(C%29=CC=C(CC)S%29)=C%11S%10)S9)=C%30)=C%30OC8=S)S7)S6)S5
1881,IDTBT-4F,L1-S,,10.1039/D1QM01622A,0.9740000000000001,18.09,68.1,,sm,fused,5.0,polymer,O=C1C2=CC(F)=C(F)C=C2C(/C1=C/C(S3)=CC4=C3C5=CC(C6(CCCCCCCC)CCCCCCCC)=C(C=C5C4(CCCCCCCC)CCCCCCCC)C7=C6C=C(S7)C8=CC9=C(C(SC(C%10=CC(C(CCCCCCCC)(CCCCCCCC)C%11=C%12C=C%13C(C(SC(/C=C%14/C(C%15=C(C=C(F)C(F)=C%15)C%14=O)=C(C#N)\C#N)=C%16)=C%16C%13(CCCCCCCC)CCCCCCCC)=C%11)=C%12S%10)=C%17)=C%17C%18=NSN=C%189)S8)=C(C#N)/C#N,CCC(C1=C2C=C3C(C(SC(/C=C4/C(C5=C(C=C(F)C(F)=C5)C4=O)=C(C#N)\C#N)=C6)=C6C3(CC)CC)=C1)(CC)C7=C2SC(C8=CC(C9=NSN=C9%10)=C(S8)C%11=C%10C=C(C%12=CC%13=C(C(C=C(C(CC)(CC)C%14=C%15SC(/C=C(C(C%16=CC(F)=C(F)C=C%16%17)=O)/C%17=C(C#N)\C#N)=C%14)C%15=C%18)=C%18C%13(CC)CC)S%12)S%11)=C7,S=C1OC2=C(SC(C3=CC(CC(CCCC)CCCCCC)=C(C4=CC5=C(C6=CC=C(CC(CCCC)CC)S6)C7=C(C=C(C8=C(CC(CCCC)CCCCCC)C=C(C9=CC%10=C(C(SC(C%11=CC(CC(CCCC)CCCCCC)=C(C%12=CC%13=C(C%14=CC=C(CC(CCCC)CC)S%14)C%15=C(C=C(C%16=C(CC(CCCC)CCCCCC)C=C(C%17=CC%18=C(C(SC(C%19=CC(CC(CCCC)CCCCCC)=CS%19)=C%20)=C%20OC%18=S)S%17)S%16)S%15)C(C%21=CC=C(CC(CC)CCCC)S%21)=C%13S%12)S%11)=C%22)=C%22OC%10=S)S9)S8)S7)C(C%23=CC=C(CC(CC)CCCC)S%23)=C5S4)S3)=C2)C%24=C1C=C(S%24)C%25=CC(CC(CCCC)CCCCCC)=C(C(S%26)=CC%27=C%26C(C%28=CC=C(CC(CCCC)CC)S%28)=C(C=CS%29)C%29=C%27C%30=CC=C(CC(CC)CCCC)S%30)S%25,CCC(S1)=CC=C1C2=C3C(C=CS3)=C(C4=CC=C(CC)S4)C5=C2C=C(C6=C(CC)C=C(C7=CC8=C(C(SC(C9=CC(CC)=C(C%10=CC%11=C(C%12=CC=C(CC)S%12)C%13=C(C=C(C%14=C(CC)C=C(C%15=CC%16=C(C(SC(C%17=CC(CC)=C(C%18=CC%19=C(C%20=CC=C(CC)S%20)C%21=C(C=C(C%22=C(CC)C=C(C%23=CC%24=C(C(SC(C%25=CC(CC)=CS%25)=C%26)=C%26OC%24=S)S%23)S%22)S%21)C(C%27=CC=C(CC)S%27)=C%19S%18)S%17)=C%28)=C%28OC%16=S)S%15)S%14)S%13)C(C%29=CC=C(CC)S%29)=C%11S%10)S9)=C%30)=C%30OC8=S)S7)S6)S5
1882,BZIC-2Br,PBDB-T,,10.1039/D1RA01348C,0.75,15.34,65.19,,sm,y,6.0,polymer,O=C1C2=CC=C(C=C2C(/C1=C/C3=CC(N(C4=C5C6=NN(CC(CCCC)CC)N=C6C7=C4N(C8=C7SC(/C=C9/C(C%10=C(C9=O)C=CC(Br)=C%10)=C(C#N)\C#N)=C8)CC(CCCC)CC)CC(CCCC)CC)=C5S3)=C(C#N)\C#N)Br,CCn1nc2c(n1)c1c3sc(/C=C4\C(=O)c5ccc(Br)cc5C4=C(C#N)C#N)cc3n(CC)c1c1c2c2sc(/C=C3\C(=O)c4ccc(Br)cc4C3=C(C#N)C#N)cc2n1CC,CCC(CCCC)CC1=CC=C(S1)C2=C3C(SC(C4=CC=C(S4)C(SC(C5=CC=C(C6=CC7=C(S6)C(C8=CC=C(CC(CCCC)CC)S8)=C9C(SC(C%10=CC=C(S%10)C(SC(C%11=CC=C(C%12=CC%13=C(S%12)C(C%14=CC=C(CC(CCCC)CC)S%14)=C%15C(SC(C%16=CC=C(S%16)C(SC(C%17=CC=CS%17)=C%18C%19=O)=C%18C(C%20=C(CC(CCCC)CC)SC(CC(CCCC)CC)=C%20%19)=O)=C%15)=C%13C%21=CC=C(CC(CCCC)CC)S%21)S%11)=C%22C%23=O)=C%22C(C%24=C(CC(CCCC)CC)SC(CC(CCCC)CC)=C%24%23)=O)=C9)=C7C%25=CC=C(CC(CCCC)CC)S%25)S5)=C%26C%27=O)=C%26C(C%28=C(CC(CCCC)CC)SC(CC(CCCC)CC)=C%28%27)=O)=C3)=C(C%29=CC=C(CC(CCCC)CC)S%29)C%30=C2SC=C%30,CCc1ccc(-c2c3cc(-c4ccc(-c5sc(-c6ccc(-c7cc8c(-c9ccc(CC)s9)c9sc(-c%10ccc(-c%11sc(-c%12ccc(-c%13cc%14c(-c%15ccc(CC)s%15)c%15sc(-c%16ccc(-c%17sc(-c%18cccs%18)c%18c%17C(=O)c%17c(CC)sc(CC)c%17C%18=O)s%16)cc%15c(-c%15ccc(CC)s%15)c%14s%13)s%12)c%12c%11C(=O)c%11c(CC)sc(CC)c%11C%12=O)s%10)cc9c(-c9ccc(CC)s9)c8s7)s6)c6c5C(=O)c5c(CC)sc(CC)c5C6=O)s4)sc3c(-c3ccc(CC)s3)c3ccsc23)s1
1883,Y9-2Br,PBDB-T,,10.1039/D1RA01348C,0.84,21.38,67.11,,sm,y,8.0,polymer,O=C1C2=CC=C(C=C2C(/C1=C/C3=C(CCCCCCCCCCC)C(SC4=C5N(C6=C4C7=NN(CC(CC)CCCC)N=C7C8=C6N(C9=C8SC%10=C9SC(/C=C%11/C(C%12=C(C%11=O)C=CC(Br)=C%12)=C(C#N)\C#N)=C%10CCCCCCCCCCC)CC(CCCC)CC)CC(CC)CCCC)=C5S3)=C(C#N)\C#N)Br,CCC1=C(SC2=C1SC3=C2N(CC)C4=C3C5=NN(N=C5C6=C4N(CC)C7=C6SC8=C7SC(/C=C9C(C%10=C(C\9=C(C#N)/C#N)C=C(Br)C=C%10)=O)=C8CC)CC)/C=C%11C(C%12=CC=C(C=C%12C\%11=C(C#N)/C#N)Br)=O,CCC(CCCC)CC1=CC=C(S1)C2=C3C(SC(C4=CC=C(S4)C(SC(C5=CC=C(C6=CC7=C(S6)C(C8=CC=C(CC(CCCC)CC)S8)=C9C(SC(C%10=CC=C(S%10)C(SC(C%11=CC=C(C%12=CC%13=C(S%12)C(C%14=CC=C(CC(CCCC)CC)S%14)=C%15C(SC(C%16=CC=C(S%16)C(SC(C%17=CC=CS%17)=C%18C%19=O)=C%18C(C%20=C(CC(CCCC)CC)SC(CC(CCCC)CC)=C%20%19)=O)=C%15)=C%13C%21=CC=C(CC(CCCC)CC)S%21)S%11)=C%22C%23=O)=C%22C(C%24=C(CC(CCCC)CC)SC(CC(CCCC)CC)=C%24%23)=O)=C9)=C7C%25=CC=C(CC(CCCC)CC)S%25)S5)=C%26C%27=O)=C%26C(C%28=C(CC(CCCC)CC)SC(CC(CCCC)CC)=C%28%27)=O)=C3)=C(C%29=CC=C(CC(CCCC)CC)S%29)C%30=C2SC=C%30,CCc1ccc(-c2c3cc(-c4ccc(-c5sc(-c6ccc(-c7cc8c(-c9ccc(CC)s9)c9sc(-c%10ccc(-c%11sc(-c%12ccc(-c%13cc%14c(-c%15ccc(CC)s%15)c%15sc(-c%16ccc(-c%17sc(-c%18cccs%18)c%18c%17C(=O)c%17c(CC)sc(CC)c%17C%18=O)s%16)cc%15c(-c%15ccc(CC)s%15)c%14s%13)s%12)c%12c%11C(=O)c%11c(CC)sc(CC)c%11C%12=O)s%10)cc9c(-c9ccc(CC)s9)c8s7)s6)c6c5C(=O)c5c(CC)sc(CC)c5C6=O)s4)sc3c(-c3ccc(CC)s3)c3ccsc23)s1
1884,BTIC-4F,PBDB-TF,,10.1039/D1TA03643B,0.894,20.5,65.7,,sm,unfused,3.0,polymer,O=C1C2=CC(F)=C(F)C=C2C(/C1=C/C3=CC(C4(CC(CCCC)CC)CC(CC)CCCC)=C(S3)C5=C4C=C(C6=CC(C(N(CC(CCCC)CC)C7=O)=O)=C(S6)C8=C7C=C(S8)C9=CC(C%10(CC(CCCC)CC)CC(CCCC)CC)=C(S9)C%11=C%10C=C(S%11)/C=C(C(C%12=CC(F)=C(F)C=C%12%13)=O)/C%13=C(C#N)\C#N)S5)=C(C#N)/C#N,CCn1c(=O)c2cc(-c3cc4c(s3)-c3sc(/C=C5\C(=O)c6cc(F)c(F)cc6C5=C(C#N)C#N)cc3C4(CC)CC)sc2c2sc(-c3cc4c(s3)-c3sc(/C=C5\C(=O)c6cc(F)c(F)cc6C5=C(C#N)C#N)cc3C4(CC)CC)cc2c1=O,FC1=C(CC(CCCC)CC)SC(C2=C3C(SC(C4=CC=C(S4)C(SC(C5=CC=C(C6=CC7=C(S6)C(C8=CC(F)=C(CC(CCCC)CC)S8)=C9C(SC(C%10=CC=C(S%10)C(SC(C%11=CC=C(C%12=CC%13=C(S%12)C(C%14=CC(F)=C(CC(CCCC)CC)S%14)=C%15C(SC(C%16=CC=C(S%16)C(SC(C%17=CC=CS%17)=C%18C%19=O)=C%18C(C%20=C(CC(CCCC)CC)SC(CC(CCCC)CC)=C%20%19)=O)=C%15)=C%13C%21=CC(F)=C(CC(CCCC)CC)S%21)S%11)=C%22C%23=O)=C%22C(C%24=C(CC(CCCC)CC)SC(CC(CCCC)CC)=C%24%23)=O)=C9)=C7C%25=CC(F)=C(CC(CCCC)CC)S%25)S5)=C%26C%27=O)=C%26C(C%28=C(CC(CCCC)CC)SC(CC(CCCC)CC)=C%28%27)=O)=C3)=C(C%29=CC(F)=C(CC(CCCC)CC)S%29)C%30=C2SC=C%30)=C1,CCc1sc(-c2c3cc(-c4ccc(-c5sc(-c6ccc(-c7cc8c(-c9cc(F)c(CC)s9)c9sc(-c%10ccc(-c%11sc(-c%12ccc(-c%13cc%14c(-c%15cc(F)c(CC)s%15)c%15sc(-c%16ccc(-c%17sc(-c%18cccs%18)c%18c%17C(=O)c%17c(CC)sc(CC)c%17C%18=O)s%16)cc%15c(-c%15cc(F)c(CC)s%15)c%14s%13)s%12)c%12c%11C(=O)c%11c(CC)sc(CC)c%11C%12=O)s%10)cc9c(-c9cc(F)c(CC)s9)c8s7)s6)c6c5C(=O)c5c(CC)sc(CC)c5C6=O)s4)sc3c(-c3cc(F)c(CC)s3)c3ccsc23)cc1F
1885,TPDC-4F,PBDB-TF,,10.1039/D1TA03643B,0.852,22.19,70.6,,sm,unfused,3.0,polymer,O=C1C2=CC(F)=C(F)C=C2C(/C1=C/C3=CC(C4(CC(CCCC)CC)CC(CC)CCCC)=C(S3)C5=C4C=C(C6=C(C(N(CC(CCCC)CC)C7=O)=O)C7=C(S6)C8=CC(C9(CC(CCCC)CC)CC(CCCC)CC)=C(S8)C%10=C9C=C(S%10)/C=C(C(C%11=CC(F)=C(F)C=C%11%12)=O)/C%12=C(C#N)\C#N)S5)=C(C#N)/C#N,CCN1C(=O)c2c(-c3cc4c(s3)-c3sc(/C=C5\C(=O)c6cc(F)c(F)cc6C5=C(C#N)C#N)cc3C4(CC)CC)sc(-c3cc4c(s3)-c3sc(/C=C5\C(=O)c6cc(F)c(F)cc6C5=C(C#N)C#N)cc3C4(CC)CC)c2C1=O,FC1=C(CC(CCCC)CC)SC(C2=C3C(SC(C4=CC=C(S4)C(SC(C5=CC=C(C6=CC7=C(S6)C(C8=CC(F)=C(CC(CCCC)CC)S8)=C9C(SC(C%10=CC=C(S%10)C(SC(C%11=CC=C(C%12=CC%13=C(S%12)C(C%14=CC(F)=C(CC(CCCC)CC)S%14)=C%15C(SC(C%16=CC=C(S%16)C(SC(C%17=CC=CS%17)=C%18C%19=O)=C%18C(C%20=C(CC(CCCC)CC)SC(CC(CCCC)CC)=C%20%19)=O)=C%15)=C%13C%21=CC(F)=C(CC(CCCC)CC)S%21)S%11)=C%22C%23=O)=C%22C(C%24=C(CC(CCCC)CC)SC(CC(CCCC)CC)=C%24%23)=O)=C9)=C7C%25=CC(F)=C(CC(CCCC)CC)S%25)S5)=C%26C%27=O)=C%26C(C%28=C(CC(CCCC)CC)SC(CC(CCCC)CC)=C%28%27)=O)=C3)=C(C%29=CC(F)=C(CC(CCCC)CC)S%29)C%30=C2SC=C%30)=C1,CCc1sc(-c2c3cc(-c4ccc(-c5sc(-c6ccc(-c7cc8c(-c9cc(F)c(CC)s9)c9sc(-c%10ccc(-c%11sc(-c%12ccc(-c%13cc%14c(-c%15cc(F)c(CC)s%15)c%15sc(-c%16ccc(-c%17sc(-c%18cccs%18)c%18c%17C(=O)c%17c(CC)sc(CC)c%17C%18=O)s%16)cc%15c(-c%15cc(F)c(CC)s%15)c%14s%13)s%12)c%12c%11C(=O)c%11c(CC)sc(CC)c%11C%12=O)s%10)cc9c(-c9cc(F)c(CC)s9)c8s7)s6)c6c5C(=O)c5c(CC)sc(CC)c5C6=O)s4)sc3c(-c3cc(F)c(CC)s3)c3ccsc23)cc1F
1886,BTTBo-4F,PBDB-T,,10.1039/D1TC03259C,0.85,15.04,64.61,,sm,fused,4.0,polymer,O=C1C2=CC(F)=C(F)C=C2C(/C1=C/C3=CC(C4(CC(CCCC)CCCCCC)CC(CCCC)CCCCCC)=C(S3)C5=C4C=C(C6=CC(C7=C8C=C(C(CC(CCCC)CCCCCC)=O)S7)=C(S6)C9=C8C=C(S9)C%10=CC(C%11(CC(CCCC)CCCCCC)CC(CCCCCC)CCCC)=C(S%10)C%12=C%11C=C(S%12)/C=C(C(C%13=CC(F)=C(F)C=C%13%14)=O)/C%14=C(C#N)\C#N)S5)=C(C#N)/C#N,CCC(=O)c1cc2c3cc(-c4cc5c(s4)-c4sc(/C=C6\C(=O)c7cc(F)c(F)cc7C6=C(C#N)C#N)cc4C5(CC)CC)sc3c3sc(-c4cc5c(s4)-c4sc(/C=C6\C(=O)c7cc(F)c(F)cc7C6=C(C#N)C#N)cc4C5(CC)CC)cc3c2s1,CCC(CCCC)CC1=CC=C(S1)C2=C3C(SC(C4=CC=C(S4)C(SC(C5=CC=C(C6=CC7=C(S6)C(C8=CC=C(CC(CCCC)CC)S8)=C9C(SC(C%10=CC=C(S%10)C(SC(C%11=CC=C(C%12=CC%13=C(S%12)C(C%14=CC=C(CC(CCCC)CC)S%14)=C%15C(SC(C%16=CC=C(S%16)C(SC(C%17=CC=CS%17)=C%18C%19=O)=C%18C(C%20=C(CC(CCCC)CC)SC(CC(CCCC)CC)=C%20%19)=O)=C%15)=C%13C%21=CC=C(CC(CCCC)CC)S%21)S%11)=C%22C%23=O)=C%22C(C%24=C(CC(CCCC)CC)SC(CC(CCCC)CC)=C%24%23)=O)=C9)=C7C%25=CC=C(CC(CCCC)CC)S%25)S5)=C%26C%27=O)=C%26C(C%28=C(CC(CCCC)CC)SC(CC(CCCC)CC)=C%28%27)=O)=C3)=C(C%29=CC=C(CC(CCCC)CC)S%29)C%30=C2SC=C%30,CCc1ccc(-c2c3cc(-c4ccc(-c5sc(-c6ccc(-c7cc8c(-c9ccc(CC)s9)c9sc(-c%10ccc(-c%11sc(-c%12ccc(-c%13cc%14c(-c%15ccc(CC)s%15)c%15sc(-c%16ccc(-c%17sc(-c%18cccs%18)c%18c%17C(=O)c%17c(CC)sc(CC)c%17C%18=O)s%16)cc%15c(-c%15ccc(CC)s%15)c%14s%13)s%12)c%12c%11C(=O)c%11c(CC)sc(CC)c%11C%12=O)s%10)cc9c(-c9ccc(CC)s9)c8s7)s6)c6c5C(=O)c5c(CC)sc(CC)c5C6=O)s4)sc3c(-c3ccc(CC)s3)c3ccsc23)s1
1887,BTTBo-4FN,PBDB-T,,10.1039/D1TC03259C,0.84,19.56,70.47,,sm,fused,4.0,polymer,O=C1C2=CC3=C(C=C(F)C(F)=C3)C=C2C(/C1=C/C4=CC(C5(CC(CCCC)CCCCCC)CC(CCCC)CCCCCC)=C(S4)C6=C5C=C(C7=CC(C8=C9C=C(C(CC(CCCC)CCCCCC)=O)S8)=C(S7)C%10=C9C=C(S%10)C%11=CC(C%12(CC(CCCC)CCCCCC)CC(CCCCCC)CCCC)=C(S%11)C%13=C%12C=C(S%13)/C=C(C(C%14=CC(C=C(F)C(F)=C%15)=C%15C=C%14%16)=O)/C%16=C(C#N)\C#N)S6)=C(C#N)/C#N,CCC(=O)c1cc2c3cc(-c4cc5c(s4)-c4sc(/C=C6\C(=O)c7cc8cc(F)c(F)cc8cc7C6=C(C#N)C#N)cc4C5(CC)CC)sc3c3sc(-c4cc5c(s4)-c4sc(/C=C6\C(=O)c7cc8cc(F)c(F)cc8cc7C6=C(C#N)C#N)cc4C5(CC)CC)cc3c2s1,CCC(CCCC)CC1=CC=C(S1)C2=C3C(SC(C4=CC=C(S4)C(SC(C5=CC=C(C6=CC7=C(S6)C(C8=CC=C(CC(CCCC)CC)S8)=C9C(SC(C%10=CC=C(S%10)C(SC(C%11=CC=C(C%12=CC%13=C(S%12)C(C%14=CC=C(CC(CCCC)CC)S%14)=C%15C(SC(C%16=CC=C(S%16)C(SC(C%17=CC=CS%17)=C%18C%19=O)=C%18C(C%20=C(CC(CCCC)CC)SC(CC(CCCC)CC)=C%20%19)=O)=C%15)=C%13C%21=CC=C(CC(CCCC)CC)S%21)S%11)=C%22C%23=O)=C%22C(C%24=C(CC(CCCC)CC)SC(CC(CCCC)CC)=C%24%23)=O)=C9)=C7C%25=CC=C(CC(CCCC)CC)S%25)S5)=C%26C%27=O)=C%26C(C%28=C(CC(CCCC)CC)SC(CC(CCCC)CC)=C%28%27)=O)=C3)=C(C%29=CC=C(CC(CCCC)CC)S%29)C%30=C2SC=C%30,CCc1ccc(-c2c3cc(-c4ccc(-c5sc(-c6ccc(-c7cc8c(-c9ccc(CC)s9)c9sc(-c%10ccc(-c%11sc(-c%12ccc(-c%13cc%14c(-c%15ccc(CC)s%15)c%15sc(-c%16ccc(-c%17sc(-c%18cccs%18)c%18c%17C(=O)c%17c(CC)sc(CC)c%17C%18=O)s%16)cc%15c(-c%15ccc(CC)s%15)c%14s%13)s%12)c%12c%11C(=O)c%11c(CC)sc(CC)c%11C%12=O)s%10)cc9c(-c9ccc(CC)s9)c8s7)s6)c6c5C(=O)c5c(CC)sc(CC)c5C6=O)s4)sc3c(-c3ccc(CC)s3)c3ccsc23)s1
1888,BTP-C11-N2Cl,ZR1-C3,,10.1039/D1TC04264E,0.89,20.06,61.23,,sm,y,8.0,sm,N#C/C(C#N)=C1C(C(C2=CC(C=CC(Cl)=C3)=C3C=C2\1)=O)=CC4=C(C5=C(S4)C(N(C6=C7C8=NSN=C8C9=C6N(C%10=C9SC%11=C%10SC(C=C%12C(C%13=CC(C=CC(Cl)=C%14)=C%14C=C%13/C%12=C(C#N)/C#N)=O)=C%11CCCCCCCCCCC)CC(CCCC)CCCCCC)CC(CCCC)CCCCCC)=C7S5)CCCCCCCCCCC,N#C/C(C#N)=C1C(C(C2=CC(C=CC(Cl)=C3)=C3C=C2\1)=O)=CC4=C(C5=C(S4)C(N(C6=C7C8=NSN=C8C9=C6N(C%10=C9SC%11=C%10SC(C=C%12C(C%13=CC(C=CC(Cl)=C%14)=C%14C=C%13/C%12=C(C#N)/C#N)=O)=C%11CC)CC)CC)=C7S5)CC,S=C(N(C/1=O)CCCCCC)SC1=C\C(S2)=CC=C2C(S3)=C(CCCCCCCC)C=C3C4=CC(SC(C(C(S5)=CC=C5CCCC(CCCCCC)CCCC)=C67)=C8C(C9=CC=C(S9)CCCC(CCCC)CCCCCC)=C7SC%10=C6SC(C%11=CC(CCCCCCCC)=C(S%11)C%12=CC=C(S%12)/C=C%13SC(N(C/%13=O)CCCCCC)=S)=C%10)=C8S4,CCc1ccc(-c2c3sc4cc(-c5cc(CC)c(-c6ccc(/C=C7/SC(=S)N(CC)C7=O)s6)s5)sc4c3c(-c3ccc(CC)s3)c3sc4cc(-c5cc(CC)c(-c6ccc(/C=C7/SC(=S)N(CC)C7=O)s6)s5)sc4c23)s1
1889,BTP-C9-N2F,ZR1-C3,,10.1039/D1TC04264E,0.9,20.02,62.89,,sm,y,8.0,sm,N#C/C(C#N)=C1C(C(C2=CC(C=CC(F)=C3)=C3C=C2\1)=O)=CC4=C(C5=C(S4)C(N(C6=C7C8=NSN=C8C9=C6N(C%10=C9SC%11=C%10SC(C=C%12C(C%13=CC(C=CC(F)=C%14)=C%14C=C%13/C%12=C(C#N)/C#N)=O)=C%11CCCCCCCCC)CC(CCCCCC)CCCC)CC(CCCCCC)CCCC)=C7S5)CCCCCCCCC,N#C/C(C#N)=C1C(C(C2=CC(C=CC(F)=C3)=C3C=C2\1)=O)=CC4=C(C5=C(S4)C(N(C6=C7C8=NSN=C8C9=C6N(C%10=C9SC%11=C%10SC(C=C%12C(C%13=CC(C=CC(F)=C%14)=C%14C=C%13/C%12=C(C#N)/C#N)=O)=C%11CC)CC)CC)=C7S5)CC,S=C(N(C/1=O)CCCCCC)SC1=C\C(S2)=CC=C2C(S3)=C(CCCCCCCC)C=C3C4=CC(SC(C(C(S5)=CC=C5CCCC(CCCCCC)CCCC)=C67)=C8C(C9=CC=C(S9)CCCC(CCCC)CCCCCC)=C7SC%10=C6SC(C%11=CC(CCCCCCCC)=C(S%11)C%12=CC=C(S%12)/C=C%13SC(N(C/%13=O)CCCCCC)=S)=C%10)=C8S4,CCc1ccc(-c2c3sc4cc(-c5cc(CC)c(-c6ccc(/C=C7/SC(=S)N(CC)C7=O)s6)s5)sc4c3c(-c3ccc(CC)s3)c3sc4cc(-c5cc(CC)c(-c6ccc(/C=C7/SC(=S)N(CC)C7=O)s6)s5)sc4c23)s1
1890,BTP-C9-N4F,ZR1-C3,,10.1039/D1TC04264E,0.86,23.63,69.75,,sm,y,8.0,sm,N#C/C(C#N)=C1C(C(C2=CC(C=C(F)C(F)=C3)=C3C=C2\1)=O)=CC4=C(C5=C(S4)C(N(C6=C7C8=NSN=C8C9=C6N(C%10=C9SC%11=C%10SC(C=C%12C(C%13=CC(C=C(F)C(F)=C%14)=C%14C=C%13/C%12=C(C#N)/C#N)=O)=C%11CCCCCCCCC)CC(CCCCCC)CCCC)CC(CCCCCC)CCCC)=C7S5)CCCCCCCCC,N#C/C(C#N)=C1C(C(C2=CC(C=C(F)C(F)=C3)=C3C=C2\1)=O)=CC4=C(C5=C(S4)C(N(C6=C7C8=NSN=C8C9=C6N(C%10=C9SC%11=C%10SC(C=C%12C(C%13=CC(C=C(F)C(F)=C%14)=C%14C=C%13/C%12=C(C#N)/C#N)=O)=C%11CC)CC)CC)=C7S5)CC,S=C(N(C/1=O)CCCCCC)SC1=C\C(S2)=CC=C2C(S3)=C(CCCCCCCC)C=C3C4=CC(SC(C(C(S5)=CC=C5CCCC(CCCCCC)CCCC)=C67)=C8C(C9=CC=C(S9)CCCC(CCCC)CCCCCC)=C7SC%10=C6SC(C%11=CC(CCCCCCCC)=C(S%11)C%12=CC=C(S%12)/C=C%13SC(N(C/%13=O)CCCCCC)=S)=C%10)=C8S4,CCc1ccc(-c2c3sc4cc(-c5cc(CC)c(-c6ccc(/C=C7/SC(=S)N(CC)C7=O)s6)s5)sc4c3c(-c3ccc(CC)s3)c3sc4cc(-c5cc(CC)c(-c6ccc(/C=C7/SC(=S)N(CC)C7=O)s6)s5)sc4c23)s1
1891,L3,PBDB-T,,10.1039/D1TC04425G,0.91,4.7,40.86,,sm,y,6.0,polymer,N#C/C(C#N)=C(C1=C(C2=O)C=C(F)C(F)=C1)\C2=C\C3=C(OCC(CCCCCC)CCCCCCCC)C=C(S3)C4=CC5=C(S4)C6=C(N5CC(CCCCCC)CCCC)C7=C(C8=NSN=C86)C9=C(N7CC(CCCCCC)CCCC)C=C(C%10=CC(OCC(CCCCCCCC)CCCCCC)=C(/C=C(C(C%11=CC(F)=C(C=C%11%12)F)=O)/C%12=C(C#N)\C#N)S%10)S9,CCN(C1=C2SC(C3=CC(OCC)=C(/C=C4/C(C5=C(C4=O)C=C(F)C(F)=C5)=C(C#N)\C#N)S3)=C1)C6=C2C7=NSN=C7C8=C6N(CC)C9=C8SC(C%10=CC(OCC)=C(/C=C(C(C%11=CC(F)=C(C=C%11%12)F)=O)/C%12=C(C#N)\C#N)S%10)=C9,CCC(CCCC)CC1=CC=C(S1)C2=C3C(SC(C4=CC=C(S4)C(SC(C5=CC=C(C6=CC7=C(S6)C(C8=CC=C(CC(CCCC)CC)S8)=C9C(SC(C%10=CC=C(S%10)C(SC(C%11=CC=C(C%12=CC%13=C(S%12)C(C%14=CC=C(CC(CCCC)CC)S%14)=C%15C(SC(C%16=CC=C(S%16)C(SC(C%17=CC=CS%17)=C%18C%19=O)=C%18C(C%20=C(CC(CCCC)CC)SC(CC(CCCC)CC)=C%20%19)=O)=C%15)=C%13C%21=CC=C(CC(CCCC)CC)S%21)S%11)=C%22C%23=O)=C%22C(C%24=C(CC(CCCC)CC)SC(CC(CCCC)CC)=C%24%23)=O)=C9)=C7C%25=CC=C(CC(CCCC)CC)S%25)S5)=C%26C%27=O)=C%26C(C%28=C(CC(CCCC)CC)SC(CC(CCCC)CC)=C%28%27)=O)=C3)=C(C%29=CC=C(CC(CCCC)CC)S%29)C%30=C2SC=C%30,CCc1ccc(-c2c3cc(-c4ccc(-c5sc(-c6ccc(-c7cc8c(-c9ccc(CC)s9)c9sc(-c%10ccc(-c%11sc(-c%12ccc(-c%13cc%14c(-c%15ccc(CC)s%15)c%15sc(-c%16ccc(-c%17sc(-c%18cccs%18)c%18c%17C(=O)c%17c(CC)sc(CC)c%17C%18=O)s%16)cc%15c(-c%15ccc(CC)s%15)c%14s%13)s%12)c%12c%11C(=O)c%11c(CC)sc(CC)c%11C%12=O)s%10)cc9c(-c9ccc(CC)s9)c8s7)s6)c6c5C(=O)c5c(CC)sc(CC)c5C6=O)s4)sc3c(-c3ccc(CC)s3)c3ccsc23)s1
1892,L1,PBDB-T,,10.1039/D1TC04425G,0.69,7.44,40.27,,sm,y,6.0,polymer,N#C/C(C#N)=C(C1=C(C2=O)C=C(F)C(F)=C1)\C2=C\C3=CC4=C(S3)C5=C(N4CC(CCCCCC)CCCC)C6=C(C7=NSN=C75)C8=C(N6CC(CCCCCC)CCCC)C=C(/C=C(C(C9=CC(F)=C(C=C9%10)F)=O)/C%10=C(C#N)\C#N)S8,CCN(C1=C2SC(/C=C3/C(C4=C(C3=O)C=C(F)C(F)=C4)=C(C#N)\C#N)=C1)C5=C2C6=NSN=C6C7=C5N(CC)C8=C7SC(/C=C(C(C9=CC(F)=C(C=C9%10)F)=O)/C%10=C(C#N)\C#N)=C8,CCC(CCCC)CC1=CC=C(S1)C2=C3C(SC(C4=CC=C(S4)C(SC(C5=CC=C(C6=CC7=C(S6)C(C8=CC=C(CC(CCCC)CC)S8)=C9C(SC(C%10=CC=C(S%10)C(SC(C%11=CC=C(C%12=CC%13=C(S%12)C(C%14=CC=C(CC(CCCC)CC)S%14)=C%15C(SC(C%16=CC=C(S%16)C(SC(C%17=CC=CS%17)=C%18C%19=O)=C%18C(C%20=C(CC(CCCC)CC)SC(CC(CCCC)CC)=C%20%19)=O)=C%15)=C%13C%21=CC=C(CC(CCCC)CC)S%21)S%11)=C%22C%23=O)=C%22C(C%24=C(CC(CCCC)CC)SC(CC(CCCC)CC)=C%24%23)=O)=C9)=C7C%25=CC=C(CC(CCCC)CC)S%25)S5)=C%26C%27=O)=C%26C(C%28=C(CC(CCCC)CC)SC(CC(CCCC)CC)=C%28%27)=O)=C3)=C(C%29=CC=C(CC(CCCC)CC)S%29)C%30=C2SC=C%30,CCc1ccc(-c2c3cc(-c4ccc(-c5sc(-c6ccc(-c7cc8c(-c9ccc(CC)s9)c9sc(-c%10ccc(-c%11sc(-c%12ccc(-c%13cc%14c(-c%15ccc(CC)s%15)c%15sc(-c%16ccc(-c%17sc(-c%18cccs%18)c%18c%17C(=O)c%17c(CC)sc(CC)c%17C%18=O)s%16)cc%15c(-c%15ccc(CC)s%15)c%14s%13)s%12)c%12c%11C(=O)c%11c(CC)sc(CC)c%11C%12=O)s%10)cc9c(-c9ccc(CC)s9)c8s7)s6)c6c5C(=O)c5c(CC)sc(CC)c5C6=O)s4)sc3c(-c3ccc(CC)s3)c3ccsc23)s1
1893,L2,PBDB-T,,10.1039/D1TC04425G,0.82,24.01,71.73,,sm,y,6.0,polymer,N#C/C(C#N)=C(C1=C(C2=O)C=C(F)C(F)=C1)\C2=C\C3=C(OCC(CCCCCC)CCCCCCCC)C=C(S3)C4=CC5=C(S4)C6=C(N5CC(CCCCCC)CCCC)C7=C(C8=NSN=C86)C9=C(N7CC(CCCCCC)CCCC)C=C(/C=C(C(C%10=CC(F)=C(C=C%10%11)F)=O)/C%11=C(C#N)\C#N)S9,CCN(C1=C2SC(C3=CC(OCC)=C(/C=C4/C(C5=C(C4=O)C=C(F)C(F)=C5)=C(C#N)\C#N)S3)=C1)C6=C2C7=NSN=C7C8=C6N(CC)C9=C8SC(/C=C(C(C%10=CC(F)=C(C=C%10%11)F)=O)/C%11=C(C#N)\C#N)=C9,CCC(CCCC)CC1=CC=C(S1)C2=C3C(SC(C4=CC=C(S4)C(SC(C5=CC=C(C6=CC7=C(S6)C(C8=CC=C(CC(CCCC)CC)S8)=C9C(SC(C%10=CC=C(S%10)C(SC(C%11=CC=C(C%12=CC%13=C(S%12)C(C%14=CC=C(CC(CCCC)CC)S%14)=C%15C(SC(C%16=CC=C(S%16)C(SC(C%17=CC=CS%17)=C%18C%19=O)=C%18C(C%20=C(CC(CCCC)CC)SC(CC(CCCC)CC)=C%20%19)=O)=C%15)=C%13C%21=CC=C(CC(CCCC)CC)S%21)S%11)=C%22C%23=O)=C%22C(C%24=C(CC(CCCC)CC)SC(CC(CCCC)CC)=C%24%23)=O)=C9)=C7C%25=CC=C(CC(CCCC)CC)S%25)S5)=C%26C%27=O)=C%26C(C%28=C(CC(CCCC)CC)SC(CC(CCCC)CC)=C%28%27)=O)=C3)=C(C%29=CC=C(CC(CCCC)CC)S%29)C%30=C2SC=C%30,CCc1ccc(-c2c3cc(-c4ccc(-c5sc(-c6ccc(-c7cc8c(-c9ccc(CC)s9)c9sc(-c%10ccc(-c%11sc(-c%12ccc(-c%13cc%14c(-c%15ccc(CC)s%15)c%15sc(-c%16ccc(-c%17sc(-c%18cccs%18)c%18c%17C(=O)c%17c(CC)sc(CC)c%17C%18=O)s%16)cc%15c(-c%15ccc(CC)s%15)c%14s%13)s%12)c%12c%11C(=O)c%11c(CC)sc(CC)c%11C%12=O)s%10)cc9c(-c9ccc(CC)s9)c8s7)s6)c6c5C(=O)c5c(CC)sc(CC)c5C6=O)s4)sc3c(-c3ccc(CC)s3)c3ccsc23)s1
1894,FOR-IN,PBDB-T-2F,,10.1039/D1TC05779K,1.071,15.38,57.98,,sm,fused,7.0,polymer,O=C1C2=C(C(/C1=C/C(S3)=C(CCCCCCCC)C4=C3C5=CC(C(CCCCCCCC)(C6=C7C=C(O8)C(C(SC(/C=C(C(C9=C%10C=CC=C9)=O)/C%10=C(C#N)\C#N)=C%11CCCCCCCC)=C%11C8(CCCCCCCC)CCCCCCCC)=C6)CCCCCCCC)=C7C=C5OC4(CCCCCCCC)CCCCCCCC)=C(C#N)/C#N)C=CC=C2,O=C1C2=C(C=CC=C2)C(/C1=C/C(SC3=C4C(CC)(CC)OC5=CC6=C(C(C7=C6C=C8OC(CC)(CC)C9=C(SC(/C=C(/C%10=C(C#N)\C#N)C(C%11=C%10C=CC=C%11)=O)=C9CC)C8=C7)(CC)CC)C=C35)=C4CC)=C(C#N)/C#N,FC1=C(CC(CCCC)CC)SC(C2=C3C(SC(C4=CC=C(S4)C(SC(C5=CC=C(C6=CC7=C(S6)C(C8=CC(F)=C(CC(CCCC)CC)S8)=C9C(SC(C%10=CC=C(S%10)C(SC(C%11=CC=C(C%12=CC%13=C(S%12)C(C%14=CC(F)=C(CC(CCCC)CC)S%14)=C%15C(SC(C%16=CC=C(S%16)C(SC(C%17=CC=CS%17)=C%18C%19=O)=C%18C(C%20=C(CC(CCCC)CC)SC(CC(CCCC)CC)=C%20%19)=O)=C%15)=C%13C%21=CC(F)=C(CC(CCCC)CC)S%21)S%11)=C%22C%23=O)=C%22C(C%24=C(CC(CCCC)CC)SC(CC(CCCC)CC)=C%24%23)=O)=C9)=C7C%25=CC(F)=C(CC(CCCC)CC)S%25)S5)=C%26C%27=O)=C%26C(C%28=C(CC(CCCC)CC)SC(CC(CCCC)CC)=C%28%27)=O)=C3)=C(C%29=CC(F)=C(CC(CCCC)CC)S%29)C%30=C2SC=C%30)=C1,CCc1sc(-c2c3cc(-c4ccc(-c5sc(-c6ccc(-c7cc8c(-c9cc(F)c(CC)s9)c9sc(-c%10ccc(-c%11sc(-c%12ccc(-c%13cc%14c(-c%15cc(F)c(CC)s%15)c%15sc(-c%16ccc(-c%17sc(-c%18cccs%18)c%18c%17C(=O)c%17c(CC)sc(CC)c%17C%18=O)s%16)cc%15c(-c%15cc(F)c(CC)s%15)c%14s%13)s%12)c%12c%11C(=O)c%11c(CC)sc(CC)c%11C%12=O)s%10)cc9c(-c9cc(F)c(CC)s9)c8s7)s6)c6c5C(=O)c5c(CC)sc(CC)c5C6=O)s4)sc3c(-c3cc(F)c(CC)s3)c3ccsc23)cc1F
1895,FOR-1F,PBDB-T-2F,,10.1039/D1TC05779K,1.02,18.65,66.21,,sm,fused,7.0,polymer,O=C1C2=C(C(/C1=C/C(S3)=C(CCCCCCCC)C4=C3C5=CC(C(CCCCCCCC)(C6=C7C=C(O8)C(C(SC(/C=C(C(C9=C%10C=CC(F)=C9)=O)/C%10=C(C#N)\C#N)=C%11CCCCCCCC)=C%11C8(CCCCCCCC)CCCCCCCC)=C6)CCCCCCCC)=C7C=C5OC4(CCCCCCCC)CCCCCCCC)=C(C#N)/C#N)C=CC(F)=C2,O=C1C2=C(C=CC(F)=C2)C(/C1=C/C(SC3=C4C(CC)(CC)OC5=CC6=C(C(C7=C6C=C8OC(CC)(CC)C9=C(SC(/C=C(/C%10=C(C#N)\C#N)C(C%11=C%10C=CC(F)=C%11)=O)=C9CC)C8=C7)(CC)CC)C=C35)=C4CC)=C(C#N)/C#N,FC1=C(CC(CCCC)CC)SC(C2=C3C(SC(C4=CC=C(S4)C(SC(C5=CC=C(C6=CC7=C(S6)C(C8=CC(F)=C(CC(CCCC)CC)S8)=C9C(SC(C%10=CC=C(S%10)C(SC(C%11=CC=C(C%12=CC%13=C(S%12)C(C%14=CC(F)=C(CC(CCCC)CC)S%14)=C%15C(SC(C%16=CC=C(S%16)C(SC(C%17=CC=CS%17)=C%18C%19=O)=C%18C(C%20=C(CC(CCCC)CC)SC(CC(CCCC)CC)=C%20%19)=O)=C%15)=C%13C%21=CC(F)=C(CC(CCCC)CC)S%21)S%11)=C%22C%23=O)=C%22C(C%24=C(CC(CCCC)CC)SC(CC(CCCC)CC)=C%24%23)=O)=C9)=C7C%25=CC(F)=C(CC(CCCC)CC)S%25)S5)=C%26C%27=O)=C%26C(C%28=C(CC(CCCC)CC)SC(CC(CCCC)CC)=C%28%27)=O)=C3)=C(C%29=CC(F)=C(CC(CCCC)CC)S%29)C%30=C2SC=C%30)=C1,CCc1sc(-c2c3cc(-c4ccc(-c5sc(-c6ccc(-c7cc8c(-c9cc(F)c(CC)s9)c9sc(-c%10ccc(-c%11sc(-c%12ccc(-c%13cc%14c(-c%15cc(F)c(CC)s%15)c%15sc(-c%16ccc(-c%17sc(-c%18cccs%18)c%18c%17C(=O)c%17c(CC)sc(CC)c%17C%18=O)s%16)cc%15c(-c%15cc(F)c(CC)s%15)c%14s%13)s%12)c%12c%11C(=O)c%11c(CC)sc(CC)c%11C%12=O)s%10)cc9c(-c9cc(F)c(CC)s9)c8s7)s6)c6c5C(=O)c5c(CC)sc(CC)c5C6=O)s4)sc3c(-c3cc(F)c(CC)s3)c3ccsc23)cc1F
1896,FOR-2F,PBDB-T-2F,,10.1039/D1TC05779K,0.9690000000000001,21.25,73.74,,sm,fused,7.0,polymer,O=C1C2=C(C(/C1=C/C(S3)=C(CCCCCCCC)C4=C3C5=CC(C(CCCCCCCC)(C6=C7C=C(O8)C(C(SC(/C=C(C(C9=C%10C=C(F)C(F)=C9)=O)/C%10=C(C#N)\C#N)=C%11CCCCCCCC)=C%11C8(CCCCCCCC)CCCCCCCC)=C6)CCCCCCCC)=C7C=C5OC4(CCCCCCCC)CCCCCCCC)=C(C#N)/C#N)C=C(F)C(F)=C2,O=C1C2=C(C=C(C(F)=C2)F)C(/C1=C/C(SC3=C4C(CC)(CC)OC5=CC6=C(C(C7=C6C=C8OC(CC)(CC)C9=C(SC(/C=C(/C%10=C(C#N)\C#N)C(C%11=C%10C=C(C(F)=C%11)F)=O)=C9CC)C8=C7)(CC)CC)C=C35)=C4CC)=C(C#N)/C#N,FC1=C(CC(CCCC)CC)SC(C2=C3C(SC(C4=CC=C(S4)C(SC(C5=CC=C(C6=CC7=C(S6)C(C8=CC(F)=C(CC(CCCC)CC)S8)=C9C(SC(C%10=CC=C(S%10)C(SC(C%11=CC=C(C%12=CC%13=C(S%12)C(C%14=CC(F)=C(CC(CCCC)CC)S%14)=C%15C(SC(C%16=CC=C(S%16)C(SC(C%17=CC=CS%17)=C%18C%19=O)=C%18C(C%20=C(CC(CCCC)CC)SC(CC(CCCC)CC)=C%20%19)=O)=C%15)=C%13C%21=CC(F)=C(CC(CCCC)CC)S%21)S%11)=C%22C%23=O)=C%22C(C%24=C(CC(CCCC)CC)SC(CC(CCCC)CC)=C%24%23)=O)=C9)=C7C%25=CC(F)=C(CC(CCCC)CC)S%25)S5)=C%26C%27=O)=C%26C(C%28=C(CC(CCCC)CC)SC(CC(CCCC)CC)=C%28%27)=O)=C3)=C(C%29=CC(F)=C(CC(CCCC)CC)S%29)C%30=C2SC=C%30)=C1,CCc1sc(-c2c3cc(-c4ccc(-c5sc(-c6ccc(-c7cc8c(-c9cc(F)c(CC)s9)c9sc(-c%10ccc(-c%11sc(-c%12ccc(-c%13cc%14c(-c%15cc(F)c(CC)s%15)c%15sc(-c%16ccc(-c%17sc(-c%18cccs%18)c%18c%17C(=O)c%17c(CC)sc(CC)c%17C%18=O)s%16)cc%15c(-c%15cc(F)c(CC)s%15)c%14s%13)s%12)c%12c%11C(=O)c%11c(CC)sc(CC)c%11C%12=O)s%10)cc9c(-c9cc(F)c(CC)s9)c8s7)s6)c6c5C(=O)c5c(CC)sc(CC)c5C6=O)s4)sc3c(-c3cc(F)c(CC)s3)c3ccsc23)cc1F
1897,BTP-C9-ICB,PBDB-TF,,10.1039/D2CC00593J,0.98,12.25,57.34,,sm,y,8.0,polymer,N#C/C(C#N)=C1C(C(C2=CC(C3=CC=CC=C3)=CC=C2/1)=O)=CC4=C(CCCCCCCCC)C5=C(C6=C(S5)C(C7=NSN=C7C8=C9N(CC(CCCC)CCCCCC)C%10=C8SC%11=C%10SC(C=C%12C(C%13=CC(C%14=CC=CC=C%14)=CC=C%13/C%12=C(C#N)\C#N)=O)=C%11CCCCCCCCC)=C9N6CC(CCCC)CCCCCC)S4,N#C/C(C#N)=C1C(C(C2=CC(C3=CC=CC=C3)=CC=C2/1)=O)=CC4=C(CC)C5=C(C6=C(S5)C(C7=NSN=C7C8=C9N(CC)C%10=C8SC%11=C%10SC(C=C%12C(C%13=CC(C%14=CC=CC=C%14)=CC=C%13/C%12=C(C#N)/C#N)=O)=C%11CC)=C9N6CC)S4,FC1=C(CC(CCCC)CC)SC(C2=C3C(SC(C4=CC=C(S4)C(SC(C5=CC=C(C6=CC7=C(S6)C(C8=CC(F)=C(CC(CCCC)CC)S8)=C9C(SC(C%10=CC=C(S%10)C(SC(C%11=CC=C(C%12=CC%13=C(S%12)C(C%14=CC(F)=C(CC(CCCC)CC)S%14)=C%15C(SC(C%16=CC=C(S%16)C(SC(C%17=CC=CS%17)=C%18C%19=O)=C%18C(C%20=C(CC(CCCC)CC)SC(CC(CCCC)CC)=C%20%19)=O)=C%15)=C%13C%21=CC(F)=C(CC(CCCC)CC)S%21)S%11)=C%22C%23=O)=C%22C(C%24=C(CC(CCCC)CC)SC(CC(CCCC)CC)=C%24%23)=O)=C9)=C7C%25=CC(F)=C(CC(CCCC)CC)S%25)S5)=C%26C%27=O)=C%26C(C%28=C(CC(CCCC)CC)SC(CC(CCCC)CC)=C%28%27)=O)=C3)=C(C%29=CC(F)=C(CC(CCCC)CC)S%29)C%30=C2SC=C%30)=C1,CCc1sc(-c2c3cc(-c4ccc(-c5sc(-c6ccc(-c7cc8c(-c9cc(F)c(CC)s9)c9sc(-c%10ccc(-c%11sc(-c%12ccc(-c%13cc%14c(-c%15cc(F)c(CC)s%15)c%15sc(-c%16ccc(-c%17sc(-c%18cccs%18)c%18c%17C(=O)c%17c(CC)sc(CC)c%17C%18=O)s%16)cc%15c(-c%15cc(F)c(CC)s%15)c%14s%13)s%12)c%12c%11C(=O)c%11c(CC)sc(CC)c%11C%12=O)s%10)cc9c(-c9cc(F)c(CC)s9)c8s7)s6)c6c5C(=O)c5c(CC)sc(CC)c5C6=O)s4)sc3c(-c3cc(F)c(CC)s3)c3ccsc23)cc1F
1898,BTP-C9-ICN,PBDB-TF,,10.1039/D2CC00593J,1.0,13.62,56.98,,sm,y,8.0,polymer,N#C/C(C#N)=C1C(C(C2=CC(C3=CC=CC4=C3C=CC=C4)=CC=C2/1)=O)=CC5=C(CCCCCCCCC)C6=C(C7=C(S6)C(C8=NSN=C8C9=C%10N(CC(CCCC)CCCCCC)C%11=C9SC%12=C%11SC(C=C%13C(C%14=CC(C%15=C%16C=CC=CC%16=CC=C%15)=CC=C%14/C%13=C(C#N)\C#N)=O)=C%12CCCCCCCCC)=C%10N7CC(CCCC)CCCCCC)S5,N#C/C(C#N)=C1C(C(C2=CC(C3=CC=CC4=C3C=CC=C4)=CC=C2/1)=O)=CC5=C(CC)C6=C(C7=C(S6)C(C8=NSN=C8C9=C%10N(CC)C%11=C9SC%12=C%11SC(C=C%13C(C%14=CC(C%15=C%16C=CC=CC%16=CC=C%15)=CC=C%14/C%13=C(C#N)/C#N)=O)=C%12CC)=C%10N7CC)S5,FC1=C(CC(CCCC)CC)SC(C2=C3C(SC(C4=CC=C(S4)C(SC(C5=CC=C(C6=CC7=C(S6)C(C8=CC(F)=C(CC(CCCC)CC)S8)=C9C(SC(C%10=CC=C(S%10)C(SC(C%11=CC=C(C%12=CC%13=C(S%12)C(C%14=CC(F)=C(CC(CCCC)CC)S%14)=C%15C(SC(C%16=CC=C(S%16)C(SC(C%17=CC=CS%17)=C%18C%19=O)=C%18C(C%20=C(CC(CCCC)CC)SC(CC(CCCC)CC)=C%20%19)=O)=C%15)=C%13C%21=CC(F)=C(CC(CCCC)CC)S%21)S%11)=C%22C%23=O)=C%22C(C%24=C(CC(CCCC)CC)SC(CC(CCCC)CC)=C%24%23)=O)=C9)=C7C%25=CC(F)=C(CC(CCCC)CC)S%25)S5)=C%26C%27=O)=C%26C(C%28=C(CC(CCCC)CC)SC(CC(CCCC)CC)=C%28%27)=O)=C3)=C(C%29=CC(F)=C(CC(CCCC)CC)S%29)C%30=C2SC=C%30)=C1,CCc1sc(-c2c3cc(-c4ccc(-c5sc(-c6ccc(-c7cc8c(-c9cc(F)c(CC)s9)c9sc(-c%10ccc(-c%11sc(-c%12ccc(-c%13cc%14c(-c%15cc(F)c(CC)s%15)c%15sc(-c%16ccc(-c%17sc(-c%18cccs%18)c%18c%17C(=O)c%17c(CC)sc(CC)c%17C%18=O)s%16)cc%15c(-c%15cc(F)c(CC)s%15)c%14s%13)s%12)c%12c%11C(=O)c%11c(CC)sc(CC)c%11C%12=O)s%10)cc9c(-c9cc(F)c(CC)s9)c8s7)s6)c6c5C(=O)c5c(CC)sc(CC)c5C6=O)s4)sc3c(-c3cc(F)c(CC)s3)c3ccsc23)cc1F
1899,BTP-C9-ICT,PBDB-TF,,10.1039/D2CC00593J,0.99,17.49,65.95,,sm,y,8.0,polymer,N#C/C(C#N)=C1C(C(C2=CC(C3=CC=CS3)=CC=C2/1)=O)=CC4=C(CCCCCCCCC)C5=C(C6=C(S5)C(C7=NSN=C7C8=C9N(CC(CCCC)CCCCCC)C%10=C8SC%11=C%10SC(C=C%12C(C%13=CC(C%14=CC=CS%14)=CC=C%13/C%12=C(C#N)\C#N)=O)=C%11CCCCCCCCC)=C9N6CC(CCCC)CCCCCC)S4,N#C/C(C#N)=C1C(C(C2=CC(C3=CC=CS3)=CC=C2/1)=O)=CC4=C(CC)C5=C(C6=C(S5)C(C7=NSN=C7C8=C9N(CC)C%10=C8SC%11=C%10SC(C=C%12C(C%13=CC(C%14=CC=CS%14)=CC=C%13/C%12=C(C#N)/C#N)=O)=C%11CC)=C9N6CC)S4,FC1=C(CC(CCCC)CC)SC(C2=C3C(SC(C4=CC=C(S4)C(SC(C5=CC=C(C6=CC7=C(S6)C(C8=CC(F)=C(CC(CCCC)CC)S8)=C9C(SC(C%10=CC=C(S%10)C(SC(C%11=CC=C(C%12=CC%13=C(S%12)C(C%14=CC(F)=C(CC(CCCC)CC)S%14)=C%15C(SC(C%16=CC=C(S%16)C(SC(C%17=CC=CS%17)=C%18C%19=O)=C%18C(C%20=C(CC(CCCC)CC)SC(CC(CCCC)CC)=C%20%19)=O)=C%15)=C%13C%21=CC(F)=C(CC(CCCC)CC)S%21)S%11)=C%22C%23=O)=C%22C(C%24=C(CC(CCCC)CC)SC(CC(CCCC)CC)=C%24%23)=O)=C9)=C7C%25=CC(F)=C(CC(CCCC)CC)S%25)S5)=C%26C%27=O)=C%26C(C%28=C(CC(CCCC)CC)SC(CC(CCCC)CC)=C%28%27)=O)=C3)=C(C%29=CC(F)=C(CC(CCCC)CC)S%29)C%30=C2SC=C%30)=C1,CCc1sc(-c2c3cc(-c4ccc(-c5sc(-c6ccc(-c7cc8c(-c9cc(F)c(CC)s9)c9sc(-c%10ccc(-c%11sc(-c%12ccc(-c%13cc%14c(-c%15cc(F)c(CC)s%15)c%15sc(-c%16ccc(-c%17sc(-c%18cccs%18)c%18c%17C(=O)c%17c(CC)sc(CC)c%17C%18=O)s%16)cc%15c(-c%15cc(F)c(CC)s%15)c%14s%13)s%12)c%12c%11C(=O)c%11c(CC)sc(CC)c%11C%12=O)s%10)cc9c(-c9cc(F)c(CC)s9)c8s7)s6)c6c5C(=O)c5c(CC)sc(CC)c5C6=O)s4)sc3c(-c3cc(F)c(CC)s3)c3ccsc23)cc1F
1900,DTS26-IT-4F,PM6,,10.1039/D2MA00382A,0.9079999999999999,17.99,64.9,,sm,unfused,3.0,polymer,O=C(C(C=C(F)C(F)=C1)=C1C/2=C(C#N)/C#N)C2=C/C3=CC4=C(S3)C5=CC(OCC(CCCC)CC)=C(C6=CC([Si](CC(CC)CCCC)(CC(CC)CCCC)C7=C8SC(/C=C9C(C(C=C(F)C(F)=C%10)=C%10C\9=C(C#N)\C#N)=O)=C7)=C8S6)C=C5C4(CCCCCC)CCCCCC,CCC1(CC)C2=C(SC(/C=C3C(C(C=C(F)C(F)=C4)=C4C\3=C(C#N)\C#N)=O)=C2)C5=CC(OCC)=C(C6=CC([Si](CC)(CC)C7=C8SC(/C=C9C(C(C=C(F)C(F)=C%10)=C%10C\9=C(C#N)\C#N)=O)=C7)=C8S6)C=C51,FC1=C(CC(CCCC)CC)SC(C2=C3C(SC(C4=CC=C(S4)C(SC(C5=CC=C(C6=CC7=C(S6)C(C8=CC(F)=C(CC(CCCC)CC)S8)=C9C(SC(C%10=CC=C(S%10)C(SC(C%11=CC=C(C%12=CC%13=C(S%12)C(C%14=CC(F)=C(CC(CCCC)CC)S%14)=C%15C(SC(C%16=CC=C(S%16)C(SC(C%17=CC=CS%17)=C%18C%19=O)=C%18C(C%20=C(CC(CCCC)CC)SC(CC(CCCC)CC)=C%20%19)=O)=C%15)=C%13C%21=CC(F)=C(CC(CCCC)CC)S%21)S%11)=C%22C%23=O)=C%22C(C%24=C(CC(CCCC)CC)SC(CC(CCCC)CC)=C%24%23)=O)=C9)=C7C%25=CC(F)=C(CC(CCCC)CC)S%25)S5)=C%26C%27=O)=C%26C(C%28=C(CC(CCCC)CC)SC(CC(CCCC)CC)=C%28%27)=O)=C3)=C(C%29=CC(F)=C(CC(CCCC)CC)S%29)C%30=C2SC=C%30)=C1,CCc1sc(-c2c3cc(-c4ccc(-c5sc(-c6ccc(-c7cc8c(-c9cc(F)c(CC)s9)c9sc(-c%10ccc(-c%11sc(-c%12ccc(-c%13cc%14c(-c%15cc(F)c(CC)s%15)c%15sc(-c%16ccc(-c%17sc(-c%18cccs%18)c%18c%17C(=O)c%17c(CC)sc(CC)c%17C%18=O)s%16)cc%15c(-c%15cc(F)c(CC)s%15)c%14s%13)s%12)c%12c%11C(=O)c%11c(CC)sc(CC)c%11C%12=O)s%10)cc9c(-c9cc(F)c(CC)s9)c8s7)s6)c6c5C(=O)c5c(CC)sc(CC)c5C6=O)s4)sc3c(-c3cc(F)c(CC)s3)c3ccsc23)cc1F
1901,DTS26-IT-4Cl,PM6,,10.1039/D2MA00382A,0.878,19.0,65.95,,sm,unfused,3.0,polymer,O=C(C(C=C(Cl)C(Cl)=C1)=C1C/2=C(C#N)/C#N)C2=C/C3=CC4=C(S3)C5=CC(OCC(CCCC)CC)=C(C6=CC([Si](CC(CC)CCCC)(CC(CC)CCCC)C7=C8SC(/C=C9C(C(C=C(Cl)C(Cl)=C%10)=C%10C\9=C(C#N)\C#N)=O)=C7)=C8S6)C=C5C4(CCCCCC)CCCCCC,CCC1(CC)C2=C(SC(/C=C3C(C(C=C(Cl)C(Cl)=C4)=C4C\3=C(C#N)\C#N)=O)=C2)C5=CC(OCC)=C(C6=CC([Si](CC)(CC)C7=C8SC(/C=C9C(C(C=C(Cl)C(Cl)=C%10)=C%10C\9=C(C#N)\C#N)=O)=C7)=C8S6)C=C51,FC1=C(CC(CCCC)CC)SC(C2=C3C(SC(C4=CC=C(S4)C(SC(C5=CC=C(C6=CC7=C(S6)C(C8=CC(F)=C(CC(CCCC)CC)S8)=C9C(SC(C%10=CC=C(S%10)C(SC(C%11=CC=C(C%12=CC%13=C(S%12)C(C%14=CC(F)=C(CC(CCCC)CC)S%14)=C%15C(SC(C%16=CC=C(S%16)C(SC(C%17=CC=CS%17)=C%18C%19=O)=C%18C(C%20=C(CC(CCCC)CC)SC(CC(CCCC)CC)=C%20%19)=O)=C%15)=C%13C%21=CC(F)=C(CC(CCCC)CC)S%21)S%11)=C%22C%23=O)=C%22C(C%24=C(CC(CCCC)CC)SC(CC(CCCC)CC)=C%24%23)=O)=C9)=C7C%25=CC(F)=C(CC(CCCC)CC)S%25)S5)=C%26C%27=O)=C%26C(C%28=C(CC(CCCC)CC)SC(CC(CCCC)CC)=C%28%27)=O)=C3)=C(C%29=CC(F)=C(CC(CCCC)CC)S%29)C%30=C2SC=C%30)=C1,CCc1sc(-c2c3cc(-c4ccc(-c5sc(-c6ccc(-c7cc8c(-c9cc(F)c(CC)s9)c9sc(-c%10ccc(-c%11sc(-c%12ccc(-c%13cc%14c(-c%15cc(F)c(CC)s%15)c%15sc(-c%16ccc(-c%17sc(-c%18cccs%18)c%18c%17C(=O)c%17c(CC)sc(CC)c%17C%18=O)s%16)cc%15c(-c%15cc(F)c(CC)s%15)c%14s%13)s%12)c%12c%11C(=O)c%11c(CC)sc(CC)c%11C%12=O)s%10)cc9c(-c9cc(F)c(CC)s9)c8s7)s6)c6c5C(=O)c5c(CC)sc(CC)c5C6=O)s4)sc3c(-c3cc(F)c(CC)s3)c3ccsc23)cc1F
