Repository: brigreens/Meta-analysis_OSCs

This repository contains the data files and analysis notebooks to support the paper "Meta-Analysis of Molecular Design Strategies for Non-Fullerene Acceptor Based Organic Solar Cell Materials" (DOI: 10.26434/chemrxiv-2024-w29b1)

File: general_dataset_analysis/OSC_filtered_with_sidechains.csv (part 57 of 59)
,reported_acceptor,reported_donor,reference,DOI,Voc,Jsc,FF,PCE,acceptor_type,acceptor_class,fused_rings_in_core,donor_type,acc_SMILES_sidechains,acc_SMILES_shortened_sidechains,don_SMILES_sidechains,don_SMILES_shortened_sidechains
1902,O-IC,D18,,10.1039/D2NJ01108E,1.03,0.7,38.0,,sm,unfused,2.0,polymer,O=C1C2=CC=CC=C2C(/C1=C/C(N3CC(CCCC)CCCCCC)=CC4=C3C=C(S4)C(C(OCC(CC)CCCC)=C5)=CC(OCC(CCCC)CC)=C5C6=CC7=C(S6)C=C(/C=C(C(C8=CC=CC=C89)=O)/C9=C(C#N)\C#N)N7CC(CCCCCC)CCCC)=C(C#N)/C#N,O=C1C2=CC=CC=C2C(/C1=C/C(N3CC)=CC4=C3C=C(S4)C(C(OCC)=C5)=CC(OCC)=C5C6=CC7=C(S6)C=C(/C=C(C(C8=CC=CC=C89)=O)/C9=C(C#N)\C#N)N7CC)=C(C#N)/C#N,FC1=C(CC)SC(C2=C3C(C=C(C4=C(CC(CCCC)CCCCCC)C=C(C5=CC6=C(C(SC(C7=CC(CC(CCCC)CCCCCC)=C(C(S8)=CC9=C8C(C%10=CC(F)=C(CC)S%10)=C(C=C(C%11=C(CC(CCCC)CCCCCC)C=C(C%12=CC%13=C(C(SC(C%14=CC(CC(CCCC)CCCCCC)=C(C(S%15)=CC%16=C%15C(C%17=CC(F)=C(CC)S%17)=C(C=C(C%18=C(CC(CCCC)CCCCCC)C=C(C%19=CC%20=C(C(SC(C%21=CC(CC(CCCC)CCCCCC)=CS%21)=C%22)=C%22C%23=NSN=C%23%20)S%19)S%18)S%24)C%24=C%16C%25=CC(F)=C(CC)S%25)S%14)=C%26)=C%26C%27=NSN=C%27%13)S%12)S%11)S%28)C%28=C9C%29=CC(F)=C(CC)S%29)S7)=C%30)=C%30C%31=NSN=C%316)S5)S4)S3)=C(C%32=CC(F)=C(CC)S%32)C%33=C2C=CS%33)=C1,CCc1csc(-c2cc3c4nsnc4c4cc(-c5cc(CC)c(-c6cc7c(-c8cc(F)c(CC)s8)c8sc(-c9sc(-c%10cc%11c%12nsnc%12c%12cc(-c%13cc(CC)c(-c%14cc%15c(-c%16cc(F)c(CC)s%16)c%16sc(-c%17sc(-c%18cc%19c%20nsnc%20c%20cc(-c%21cc(CC)c(-c%22cc%23c(-c%24cc(F)c(CC)s%24)c%24sccc%24c(-c%24cc(F)c(CC)s%24)c%23s%22)s%21)sc%20c%19s%18)cc%17CC)cc%16c(-c%16cc(F)c(CC)s%16)c%15s%14)s%13)sc%12c%11s%10)cc9CC)cc8c(-c8cc(F)c(CC)s8)c7s6)s5)sc4c3s2)c1
1903,O-IC2F,D18,,10.1039/D2NJ01108E,0.96,14.7,51.0,,sm,unfused,2.0,polymer,O=C1C2=CC(F)=C(F)C=C2C(/C1=C/C(N3CC(CCCC)CCCCCC)=CC4=C3C=C(S4)C(C(OCC(CC)CCCC)=C5)=CC(OCC(CCCC)CC)=C5C6=CC7=C(S6)C=C(/C=C(C(C8=CC(F)=C(F)C=C89)=O)/C9=C(C#N)\C#N)N7CC(CCCCCC)CCCC)=C(C#N)/C#N,O=C1C2=CC(F)=C(F)C=C2C(/C1=C/C(N3CC)=CC4=C3C=C(S4)C(C(OCC)=C5)=CC(OCC)=C5C6=CC7=C(S6)C=C(/C=C(C(C8=CC(F)=C(F)C=C89)=O)/C9=C(C#N)\C#N)N7CC)=C(C#N)/C#N,FC1=C(CC)SC(C2=C3C(C=C(C4=C(CC(CCCC)CCCCCC)C=C(C5=CC6=C(C(SC(C7=CC(CC(CCCC)CCCCCC)=C(C(S8)=CC9=C8C(C%10=CC(F)=C(CC)S%10)=C(C=C(C%11=C(CC(CCCC)CCCCCC)C=C(C%12=CC%13=C(C(SC(C%14=CC(CC(CCCC)CCCCCC)=C(C(S%15)=CC%16=C%15C(C%17=CC(F)=C(CC)S%17)=C(C=C(C%18=C(CC(CCCC)CCCCCC)C=C(C%19=CC%20=C(C(SC(C%21=CC(CC(CCCC)CCCCCC)=CS%21)=C%22)=C%22C%23=NSN=C%23%20)S%19)S%18)S%24)C%24=C%16C%25=CC(F)=C(CC)S%25)S%14)=C%26)=C%26C%27=NSN=C%27%13)S%12)S%11)S%28)C%28=C9C%29=CC(F)=C(CC)S%29)S7)=C%30)=C%30C%31=NSN=C%316)S5)S4)S3)=C(C%32=CC(F)=C(CC)S%32)C%33=C2C=CS%33)=C1,CCc1csc(-c2cc3c4nsnc4c4cc(-c5cc(CC)c(-c6cc7c(-c8cc(F)c(CC)s8)c8sc(-c9sc(-c%10cc%11c%12nsnc%12c%12cc(-c%13cc(CC)c(-c%14cc%15c(-c%16cc(F)c(CC)s%16)c%16sc(-c%17sc(-c%18cc%19c%20nsnc%20c%20cc(-c%21cc(CC)c(-c%22cc%23c(-c%24cc(F)c(CC)s%24)c%24sccc%24c(-c%24cc(F)c(CC)s%24)c%23s%22)s%21)sc%20c%19s%18)cc%17CC)cc%16c(-c%16cc(F)c(CC)s%16)c%15s%14)s%13)sc%12c%11s%10)cc9CC)cc8c(-c8cc(F)c(CC)s8)c7s6)s5)sc4c3s2)c1
1904,S1,L1-S,,10.1039/D2QM00338D,0.828,23.26,66.5,,sm,fused,8.0,polymer,O=C1C2=C(C=C(F)C(F)=C2)C(/C1=C/C3=C(CCCCCCCCCCC)C(S4)=C(S3)C5=C4C(SC6=C7SC8=C6C(C9=CC=C(CCCCC)C=C9)(C%10=CC=C(CCCCC)C=C%10)C%11=C8SC%12=C%11SC(/C=C%13/C(C(C=C(F)C(F)=C%14)=C%14C%13=O)=C(C#N)/C#N)=C%12CCCCCCCCCCC)=C7C5(C%15=CC=C(CCCCCC)C=C%15)C%16=CC=C(CCCCCC)C=C%16)=C(C#N)\C#N,O=C1C2=C(C=C(F)C(F)=C2)C(/C1=C/C3=C(CC)C(S4)=C(S3)C5=C4C(SC6=C7SC8=C6C(C9=CC=C(CC)C=C9)(C%10=CC=C(CC)C=C%10)C%11=C8SC%12=C%11SC(/C=C%13/C(C(C=C(F)C(F)=C%14)=C%14C%13=O)=C(C#N)/C#N)=C%12CC)=C7C5(C%15=CC=C(CC)C=C%15)C%16=CC=C(CC)C=C%16)=C(C#N)\C#N,S=C1OC2=C(SC(C3=CC(CC(CCCC)CCCCCC)=C(C4=CC5=C(C6=CC=C(CC(CCCC)CC)S6)C7=C(C=C(C8=C(CC(CCCC)CCCCCC)C=C(C9=CC%10=C(C(SC(C%11=CC(CC(CCCC)CCCCCC)=C(C%12=CC%13=C(C%14=CC=C(CC(CCCC)CC)S%14)C%15=C(C=C(C%16=C(CC(CCCC)CCCCCC)C=C(C%17=CC%18=C(C(SC(C%19=CC(CC(CCCC)CCCCCC)=CS%19)=C%20)=C%20OC%18=S)S%17)S%16)S%15)C(C%21=CC=C(CC(CC)CCCC)S%21)=C%13S%12)S%11)=C%22)=C%22OC%10=S)S9)S8)S7)C(C%23=CC=C(CC(CC)CCCC)S%23)=C5S4)S3)=C2)C%24=C1C=C(S%24)C%25=CC(CC(CCCC)CCCCCC)=C(C(S%26)=CC%27=C%26C(C%28=CC=C(CC(CCCC)CC)S%28)=C(C=CS%29)C%29=C%27C%30=CC=C(CC(CC)CCCC)S%30)S%25,CCC(S1)=CC=C1C2=C3C(C=CS3)=C(C4=CC=C(CC)S4)C5=C2C=C(C6=C(CC)C=C(C7=CC8=C(C(SC(C9=CC(CC)=C(C%10=CC%11=C(C%12=CC=C(CC)S%12)C%13=C(C=C(C%14=C(CC)C=C(C%15=CC%16=C(C(SC(C%17=CC(CC)=C(C%18=CC%19=C(C%20=CC=C(CC)S%20)C%21=C(C=C(C%22=C(CC)C=C(C%23=CC%24=C(C(SC(C%25=CC(CC)=CS%25)=C%26)=C%26OC%24=S)S%23)S%22)S%21)C(C%27=CC=C(CC)S%27)=C%19S%18)S%17)=C%28)=C%28OC%16=S)S%15)S%14)S%13)C(C%29=CC=C(CC)S%29)=C%11S%10)S9)=C%30)=C%30OC8=S)S7)S6)S5
1905,A1_zong,L1-S,,10.1039/D2QM00338D,0.8140000000000001,24.49,66.5,,sm,fused,8.0,polymer,O=C1C2=C(C=C(F)C(F)=C2)C(/C1=C/C3=C(CCCCCCCCCCC)C(S4)=C(S3)C5=C4C(SC6=C7SC8=C6C(C9=CC=CC=C9)(C%10=CC=CC=C%10)C%11=C8SC%12=C%11SC(/C=C%13/C(C(C=C(F)C(F)=C%14)=C%14C%13=O)=C(C#N)/C#N)=C%12CCCCCCCCCCC)=C7C5(C%15=CC=C(CCCCCC)C=C%15)C%16=CC=C(CCCCCC)C=C%16)=C(C#N)\C#N,O=C1C2=C(C(/C1=C/C3=C(C(SC4=C5C(C6=CC=CC=C6)(C7=CC=CC=C7)C8=C4SC9=C8SC%10=C9C(C%11=CC=C(C=C%11)CC)(C%12=C%10SC%13=C%12SC(/C=C%14/C(C%15=C(C%14=O)C=C(F)C(F)=C%15)=C(C#N)\C#N)=C%13CC)C%16=CC=C(C=C%16)CC)=C5S3)CC)=C(C#N)/C#N)C=C(C(F)=C2)F,S=C1OC2=C(SC(C3=CC(CC(CCCC)CCCCCC)=C(C4=CC5=C(C6=CC=C(CC(CCCC)CC)S6)C7=C(C=C(C8=C(CC(CCCC)CCCCCC)C=C(C9=CC%10=C(C(SC(C%11=CC(CC(CCCC)CCCCCC)=C(C%12=CC%13=C(C%14=CC=C(CC(CCCC)CC)S%14)C%15=C(C=C(C%16=C(CC(CCCC)CCCCCC)C=C(C%17=CC%18=C(C(SC(C%19=CC(CC(CCCC)CCCCCC)=CS%19)=C%20)=C%20OC%18=S)S%17)S%16)S%15)C(C%21=CC=C(CC(CC)CCCC)S%21)=C%13S%12)S%11)=C%22)=C%22OC%10=S)S9)S8)S7)C(C%23=CC=C(CC(CC)CCCC)S%23)=C5S4)S3)=C2)C%24=C1C=C(S%24)C%25=CC(CC(CCCC)CCCCCC)=C(C(S%26)=CC%27=C%26C(C%28=CC=C(CC(CCCC)CC)S%28)=C(C=CS%29)C%29=C%27C%30=CC=C(CC(CC)CCCC)S%30)S%25,CCC(S1)=CC=C1C2=C3C(C=CS3)=C(C4=CC=C(CC)S4)C5=C2C=C(C6=C(CC)C=C(C7=CC8=C(C(SC(C9=CC(CC)=C(C%10=CC%11=C(C%12=CC=C(CC)S%12)C%13=C(C=C(C%14=C(CC)C=C(C%15=CC%16=C(C(SC(C%17=CC(CC)=C(C%18=CC%19=C(C%20=CC=C(CC)S%20)C%21=C(C=C(C%22=C(CC)C=C(C%23=CC%24=C(C(SC(C%25=CC(CC)=CS%25)=C%26)=C%26OC%24=S)S%23)S%22)S%21)C(C%27=CC=C(CC)S%27)=C%19S%18)S%17)=C%28)=C%28OC%16=S)S%15)S%14)S%13)C(C%29=CC=C(CC)S%29)=C%11S%10)S9)=C%30)=C%30OC8=S)S7)S6)S5
1906,A2_zong,L1-S,,10.1039/D2QM00338D,0.8,25.09,71.9,,sm,fused,8.0,polymer,O=C1C2=C(C=C(F)C(F)=C2)C(/C1=C/C3=C(CCCCCCCCCCC)C(S4)=C(S3)C5=C4C(SC6=C7SC8=C6C(C9=CC=CC=C9)(C%10=CC=CC=C%10)C%11=C8SC%12=C%11SC(/C=C%13/C(C(C=C(F)C(F)=C%14)=C%14C%13=O)=C(C#N)/C#N)=C%12CCCCCCCCCCC)=C7C5(C%15=CC=CC(CCCCCC)=C%15)C%16=CC(CCCCCC)=CC=C%16)=C(C#N)\C#N,O=C1C2=C(C(/C1=C/C3=C(C(SC4=C5C(C6=CC=CC=C6)(C7=CC=CC=C7)C8=C4SC9=C8SC%10=C9C(C%11=CC=C(C=C%11)CC)(C%12=C%10SC%13=C%12SC(/C=C%14/C(C%15=C(C%14=O)C=C(F)C(F)=C%15)=C(C#N)\C#N)=C%13CC)C%16=CC=C(C=C%16)CC)=C5S3)CC)=C(C#N)/C#N)C=C(C(F)=C2)F,S=C1OC2=C(SC(C3=CC(CC(CCCC)CCCCCC)=C(C4=CC5=C(C6=CC=C(CC(CCCC)CC)S6)C7=C(C=C(C8=C(CC(CCCC)CCCCCC)C=C(C9=CC%10=C(C(SC(C%11=CC(CC(CCCC)CCCCCC)=C(C%12=CC%13=C(C%14=CC=C(CC(CCCC)CC)S%14)C%15=C(C=C(C%16=C(CC(CCCC)CCCCCC)C=C(C%17=CC%18=C(C(SC(C%19=CC(CC(CCCC)CCCCCC)=CS%19)=C%20)=C%20OC%18=S)S%17)S%16)S%15)C(C%21=CC=C(CC(CC)CCCC)S%21)=C%13S%12)S%11)=C%22)=C%22OC%10=S)S9)S8)S7)C(C%23=CC=C(CC(CC)CCCC)S%23)=C5S4)S3)=C2)C%24=C1C=C(S%24)C%25=CC(CC(CCCC)CCCCCC)=C(C(S%26)=CC%27=C%26C(C%28=CC=C(CC(CCCC)CC)S%28)=C(C=CS%29)C%29=C%27C%30=CC=C(CC(CC)CCCC)S%30)S%25,CCC(S1)=CC=C1C2=C3C(C=CS3)=C(C4=CC=C(CC)S4)C5=C2C=C(C6=C(CC)C=C(C7=CC8=C(C(SC(C9=CC(CC)=C(C%10=CC%11=C(C%12=CC=C(CC)S%12)C%13=C(C=C(C%14=C(CC)C=C(C%15=CC%16=C(C(SC(C%17=CC(CC)=C(C%18=CC%19=C(C%20=CC=C(CC)S%20)C%21=C(C=C(C%22=C(CC)C=C(C%23=CC%24=C(C(SC(C%25=CC(CC)=CS%25)=C%26)=C%26OC%24=S)S%23)S%22)S%21)C(C%27=CC=C(CC)S%27)=C%19S%18)S%17)=C%28)=C%28OC%16=S)S%15)S%14)S%13)C(C%29=CC=C(CC)S%29)=C%11S%10)S9)=C%30)=C%30OC8=S)S7)S6)S5
1907,Spiro-F,PBDB-T-2F,,10.1039/D2RA00253A,0.912,19.45,76.35,,sm,fused,8.0,polymer,O=C1C2=C(C(/C1=C/C(S3)=CC4=C3C5=CC(C6(CC(CCCCCCCC)C(CCCCCCCC)C6)C7=C8C=C9C(C(SC(/C=C(C(C%10=C%11C=C(F)C(F)=C%10)=O)/C%11=C(C#N)\C#N)=C%12)=C%12C9(CCCCCCCC)CCCCCCCC)=C7)=C8C=C5C4(CCCCCCCC)CCCCCCCC)=C(C#N)/C#N)C=C(F)C(F)=C2,O=C1C2=C(C(/C1=C/C(S3)=CC4=C3C5=CC(C6(CC(CC)C(CC)C6)C7=C8C=C9C(C(SC(/C=C(C(C%10=C%11C=C(F)C(F)=C%10)=O)/C%11=C(C#N)\C#N)=C%12)=C%12C9(CC)CC)=C7)=C8C=C5C4(CC)CC)=C(C#N)/C#N)C=C(F)C(F)=C2,FC1=C(CC(CCCC)CC)SC(C2=C3C(SC(C4=CC=C(S4)C(SC(C5=CC=C(C6=CC7=C(S6)C(C8=CC(F)=C(CC(CCCC)CC)S8)=C9C(SC(C%10=CC=C(S%10)C(SC(C%11=CC=C(C%12=CC%13=C(S%12)C(C%14=CC(F)=C(CC(CCCC)CC)S%14)=C%15C(SC(C%16=CC=C(S%16)C(SC(C%17=CC=CS%17)=C%18C%19=O)=C%18C(C%20=C(CC(CCCC)CC)SC(CC(CCCC)CC)=C%20%19)=O)=C%15)=C%13C%21=CC(F)=C(CC(CCCC)CC)S%21)S%11)=C%22C%23=O)=C%22C(C%24=C(CC(CCCC)CC)SC(CC(CCCC)CC)=C%24%23)=O)=C9)=C7C%25=CC(F)=C(CC(CCCC)CC)S%25)S5)=C%26C%27=O)=C%26C(C%28=C(CC(CCCC)CC)SC(CC(CCCC)CC)=C%28%27)=O)=C3)=C(C%29=CC(F)=C(CC(CCCC)CC)S%29)C%30=C2SC=C%30)=C1,CCc1sc(-c2c3cc(-c4ccc(-c5sc(-c6ccc(-c7cc8c(-c9cc(F)c(CC)s9)c9sc(-c%10ccc(-c%11sc(-c%12ccc(-c%13cc%14c(-c%15cc(F)c(CC)s%15)c%15sc(-c%16ccc(-c%17sc(-c%18cccs%18)c%18c%17C(=O)c%17c(CC)sc(CC)c%17C%18=O)s%16)cc%15c(-c%15cc(F)c(CC)s%15)c%14s%13)s%12)c%12c%11C(=O)c%11c(CC)sc(CC)c%11C%12=O)s%10)cc9c(-c9cc(F)c(CC)s9)c8s7)s6)c6c5C(=O)c5c(CC)sc(CC)c5C6=O)s4)sc3c(-c3cc(F)c(CC)s3)c3ccsc23)cc1F
1908,Cl-N2200,PBDB-T,,10.1039/D2SE00372D,0.81,8.99,67.0,,polymer,,,polymer,O=C(C1=CC=C(C(N2CC(CCCCCCCCCC)CCCCCCCC)=O)C3=C1C4=C(C5=CC(Cl)=C(C6=C(Cl)C=C(C7=C(C(N(CC(CCCCCCCCCC)CCCCCCCC)C8=O)=O)C(C8=CC(C9=CC(Cl)=C(C%10=C(Cl)C=C(C%11=C(C(N(CC(CCCCCCCCCC)CCCCCCCC)C%12=O)=O)C(C%12=CC(C%13=CC(Cl)=C(C%14=C(Cl)C=CS%14)S%13)=C%15C(N(CC(CCCCCCCC)CCCCCCCCCC)C%16=O)=O)=C%15C%16=C%11)S%10)S9)=C%17C(N(CC(CCCCCCCC)CCCCCCCCCC)C%18=O)=O)=C%17C%18=C7)S6)S5)C=C3C2=O)N(CC(CCCCCCCC)CCCCCCCCCC)C4=O,CCN(C1=O)C(C2=C(C3=CC(Cl)=C(C4=C(Cl)C=C(C5=C(C(N(CC)C6=O)=O)C(C6=CC(C7=CC(Cl)=C(C8=C(Cl)C=C(C9=C(C(N(CC)C%10=O)=O)C(C%10=CC(C%11=CC(Cl)=C(C%12=C(Cl)C=CS%12)S%11)=C%13C(N(CC)C%14=O)=O)=C%13C%14=C9)S8)S7)=C%15C(N(CC)C%16=O)=O)=C%15C%16=C5)S4)S3)C=C%17C%18=C2C1=CC=C%18C(N(CC)C%17=O)=O)=O,CCC(CCCC)CC1=CC=C(S1)C2=C3C(SC(C4=CC=C(S4)C(SC(C5=CC=C(C6=CC7=C(S6)C(C8=CC=C(CC(CCCC)CC)S8)=C9C(SC(C%10=CC=C(S%10)C(SC(C%11=CC=C(C%12=CC%13=C(S%12)C(C%14=CC=C(CC(CCCC)CC)S%14)=C%15C(SC(C%16=CC=C(S%16)C(SC(C%17=CC=CS%17)=C%18C%19=O)=C%18C(C%20=C(CC(CCCC)CC)SC(CC(CCCC)CC)=C%20%19)=O)=C%15)=C%13C%21=CC=C(CC(CCCC)CC)S%21)S%11)=C%22C%23=O)=C%22C(C%24=C(CC(CCCC)CC)SC(CC(CCCC)CC)=C%24%23)=O)=C9)=C7C%25=CC=C(CC(CCCC)CC)S%25)S5)=C%26C%27=O)=C%26C(C%28=C(CC(CCCC)CC)SC(CC(CCCC)CC)=C%28%27)=O)=C3)=C(C%29=CC=C(CC(CCCC)CC)S%29)C%30=C2SC=C%30,CCc1ccc(-c2c3cc(-c4ccc(-c5sc(-c6ccc(-c7cc8c(-c9ccc(CC)s9)c9sc(-c%10ccc(-c%11sc(-c%12ccc(-c%13cc%14c(-c%15ccc(CC)s%15)c%15sc(-c%16ccc(-c%17sc(-c%18cccs%18)c%18c%17C(=O)c%17c(CC)sc(CC)c%17C%18=O)s%16)cc%15c(-c%15ccc(CC)s%15)c%14s%13)s%12)c%12c%11C(=O)c%11c(CC)sc(CC)c%11C%12=O)s%10)cc9c(-c9ccc(CC)s9)c8s7)s6)c6c5C(=O)c5c(CC)sc(CC)c5C6=O)s4)sc3c(-c3ccc(CC)s3)c3ccsc23)s1
1909,Cl-N2200,Cl-PBDB-T,,10.1039/D2SE00372D,0.94,8.97,60.0,,polymer,,,polymer,O=C(C1=CC=C(C(N2CC(CCCCCCCCCC)CCCCCCCC)=O)C3=C1C4=C(C5=CC(Cl)=C(C6=C(Cl)C=C(C7=C(C(N(CC(CCCCCCCCCC)CCCCCCCC)C8=O)=O)C(C8=CC(C9=CC(Cl)=C(C%10=C(Cl)C=C(C%11=C(C(N(CC(CCCCCCCCCC)CCCCCCCC)C%12=O)=O)C(C%12=CC(C%13=CC(Cl)=C(C%14=C(Cl)C=CS%14)S%13)=C%15C(N(CC(CCCCCCCC)CCCCCCCCCC)C%16=O)=O)=C%15C%16=C%11)S%10)S9)=C%17C(N(CC(CCCCCCCC)CCCCCCCCCC)C%18=O)=O)=C%17C%18=C7)S6)S5)C=C3C2=O)N(CC(CCCCCCCC)CCCCCCCCCC)C4=O,CCN(C1=O)C(C2=C(C3=CC(Cl)=C(C4=C(Cl)C=C(C5=C(C(N(CC)C6=O)=O)C(C6=CC(C7=CC(Cl)=C(C8=C(Cl)C=C(C9=C(C(N(CC)C%10=O)=O)C(C%10=CC(C%11=CC(Cl)=C(C%12=C(Cl)C=CS%12)S%11)=C%13C(N(CC)C%14=O)=O)=C%13C%14=C9)S8)S7)=C%15C(N(CC)C%16=O)=O)=C%15C%16=C5)S4)S3)C=C%17C%18=C2C1=CC=C%18C(N(CC)C%17=O)=O)=O,ClC1=C(CC(CCCC)CC)SC(C2=C3C(SC(C4=CC=C(S4)C(SC(C5=CC=C(C6=CC7=C(S6)C(C8=CC(Cl)=C(CC(CCCC)CC)S8)=C9C(SC(C%10=CC=C(S%10)C(SC(C%11=CC=C(C%12=CC%13=C(S%12)C(C%14=CC(Cl)=C(CC(CCCC)CC)S%14)=C%15C(SC(C%16=CC=C(S%16)C(SC(C%17=CC=CS%17)=C%18C%19=O)=C%18C(C%20=C(CC(CCCC)CC)SC(CC(CCCC)CC)=C%20%19)=O)=C%15)=C%13C%21=CC(Cl)=C(CC(CCCC)CC)S%21)S%11)=C%22C%23=O)=C%22C(C%24=C(CC(CCCC)CC)SC(CC(CCCC)CC)=C%24%23)=O)=C9)=C7C%25=CC(Cl)=C(CC(CCCC)CC)S%25)S5)=C%26C%27=O)=C%26C(C%28=C(CC(CCCC)CC)SC(CC(CCCC)CC)=C%28%27)=O)=C3)=C(C%29=CC(Cl)=C(CC(CCCC)CC)S%29)C%30=C2SC=C%30)=C1,CCc1sc(-c2c3cc(-c4ccc(-c5sc(-c6ccc(-c7cc8c(-c9cc(Cl)c(CC)s9)c9sc(-c%10ccc(-c%11sc(-c%12ccc(-c%13cc%14c(-c%15cc(Cl)c(CC)s%15)c%15sc(-c%16ccc(-c%17sc(-c%18cccs%18)c%18c%17C(=O)c%17c(CC)sc(CC)c%17C%18=O)s%16)cc%15c(-c%15cc(Cl)c(CC)s%15)c%14s%13)s%12)c%12c%11C(=O)c%11c(CC)sc(CC)c%11C%12=O)s%10)cc9c(-c9cc(Cl)c(CC)s9)c8s7)s6)c6c5C(=O)c5c(CC)sc(CC)c5C6=O)s4)sc3c(-c3cc(Cl)c(CC)s3)c3ccsc23)cc1Cl
1910,MOIT-M,PM6,,10.1039/D2TA03941A,1.01,15.8,64.0,,sm,fused,7.0,polymer,O=C1C2=C(C(/C1=C/C3=CC4=C(C5=C(S4)C(C=C6C(C7=CC=CC(OCCCCCC)=C7)(C8=C(SC9=C8SC(/C=C%10/C(C%11=C(C%10=O)C=CC(C)=C%11)=C(C#N)\C#N)=C9)C6=C%12)C%13=CC=CC(OCCCCCC)=C%13)=C%12C5(C%14=CC=CC(OCCCCCC)=C%14)C%15=CC=CC(OCCCCCC)=C%15)S3)=C(C#N)/C#N)C=C(C)C=C2,O=C1C2=C(C(/C1=C/C3=CC4=C(C5=C(S4)C(C=C6C(C7=CC=CC(OCC)=C7)(C8=C(SC9=C8SC(/C=C%10/C(C%11=C(C%10=O)C=CC(C)=C%11)=C(C#N)/C#N)=C9)C6=C%12)C%13=CC=CC(OCC)=C%13)=C%12C5(C%14=CC=CC(OCC)=C%14)C%15=CC=CC(OCC)=C%15)S3)=C(C#N)\C#N)C=C(C)C=C2,FC1=C(CC(CCCC)CC)SC(C2=C3C(SC(C4=CC=C(S4)C(SC(C5=CC=C(C6=CC7=C(S6)C(C8=CC(F)=C(CC(CCCC)CC)S8)=C9C(SC(C%10=CC=C(S%10)C(SC(C%11=CC=C(C%12=CC%13=C(S%12)C(C%14=CC(F)=C(CC(CCCC)CC)S%14)=C%15C(SC(C%16=CC=C(S%16)C(SC(C%17=CC=CS%17)=C%18C%19=O)=C%18C(C%20=C(CC(CCCC)CC)SC(CC(CCCC)CC)=C%20%19)=O)=C%15)=C%13C%21=CC(F)=C(CC(CCCC)CC)S%21)S%11)=C%22C%23=O)=C%22C(C%24=C(CC(CCCC)CC)SC(CC(CCCC)CC)=C%24%23)=O)=C9)=C7C%25=CC(F)=C(CC(CCCC)CC)S%25)S5)=C%26C%27=O)=C%26C(C%28=C(CC(CCCC)CC)SC(CC(CCCC)CC)=C%28%27)=O)=C3)=C(C%29=CC(F)=C(CC(CCCC)CC)S%29)C%30=C2SC=C%30)=C1,CCc1sc(-c2c3cc(-c4ccc(-c5sc(-c6ccc(-c7cc8c(-c9cc(F)c(CC)s9)c9sc(-c%10ccc(-c%11sc(-c%12ccc(-c%13cc%14c(-c%15cc(F)c(CC)s%15)c%15sc(-c%16ccc(-c%17sc(-c%18cccs%18)c%18c%17C(=O)c%17c(CC)sc(CC)c%17C%18=O)s%16)cc%15c(-c%15cc(F)c(CC)s%15)c%14s%13)s%12)c%12c%11C(=O)c%11c(CC)sc(CC)c%11C%12=O)s%10)cc9c(-c9cc(F)c(CC)s9)c8s7)s6)c6c5C(=O)c5c(CC)sc(CC)c5C6=O)s4)sc3c(-c3cc(F)c(CC)s3)c3ccsc23)cc1F
1911,TOCR2,P2_privado,,10.1039/D2TC02289C,0.93,10.21,57.0,,sm,unfused,3.0,polymer,O=C1C2=CC(F)=C(F)C=C2C(/C1=C/C3=CC4=C(S3)C5=C(C=C(S5)C6=CC=C(C7=CC8=C(S7)C9=C(C=C(S9)/C=C%10C(C%11=CC(F)=C(F)C=C%11C\%10=C(C#N)/C#N)=O)C8(CCCCCC)CCCCCC)C%12=NN(C%13=CC(C(F)(F)F)=CC(C(F)(F)F)=C%13)N=C6%12)C4(CCCCCC)CCCCCC)=C(C#N)\C#N,O=C1C2=CC(F)=C(F)C=C2C(/C1=C/C3=CC4=C(S3)C5=C(C=C(S5)C6=CC=C(C7=CC8=C(S7)C9=C(C=C(S9)/C=C%10C(C%11=CC(F)=C(F)C=C%11C\%10=C(C#N)/C#N)=O)C8(CC)CC)C%12=NN(C%13=CC(C(F)(F)F)=CC(C(F)(F)F)=C%13)N=C6%12)C4(CC)CC)=C(C#N)\C#N,O=C(N(CC(CCCCCCCC)CCCCCCCCCC)C1=O)C2=C1C(S3)=C(C4=C2SC(C(S5)=CC6=C5C(S7)=C(C(CCCCCCCCCCC)=C6CCCCCCCCCCC)C=C7C8=CC(C(C=C(C(S9)=CC%10=C9C(S%11)=C(C(CCCCCCCCCCC)=C%10CCCCCCCCCCC)C=C%11C%12=CC(C(C=CS%13)=C%13C(C(N%14CC(CCCCCCCC)CCCCCCCCCC)=O)=C%15C%14=O)=C%15S%12)S%16)=C%16C(C(N%17CC(CCCCCCCC)CCCCCCCCCC)=O)=C%18C%17=O)=C%18S8)=C4)C=C3C%19=CC(C(CCCCCCCCCCC)=C(CCCCCCCCCCC)C%20=C%21SC=C%20)=C%21S%19,CCN(C1=O)C(C2=C1C(S3)=C(C4=C2SC(C(S5)=CC6=C5C(S7)=C(C(CC)=C6CC)C=C7C8=CC(C(C=C(C(S9)=CC%10=C9C(S%11)=C(C(CC)=C%10CC)C=C%11C%12=CC(C(C=CS%13)=C%13C(C(N%14CC)=O)=C%15C%14=O)=C%15S%12)S%16)=C%16C(C(N%17CC)=O)=C%18C%17=O)=C%18S8)=C4)C=C3C%19=CC(C(CC)=C(CC)C%20=C%21SC=C%20)=C%21S%19)=O
1912,TOCR2,P1_privado,,10.1039/D2TC02289C,0.87,24.22,72.0,,sm,unfused,3.0,polymer,O=C1C2=CC(F)=C(F)C=C2C(/C1=C/C3=CC4=C(S3)C5=C(C=C(S5)C6=CC=C(C7=CC8=C(S7)C9=C(C=C(S9)/C=C%10C(C%11=CC(F)=C(F)C=C%11C\%10=C(C#N)/C#N)=O)C8(CCCCCC)CCCCCC)C%12=NN(C%13=CC(C(F)(F)F)=CC(C(F)(F)F)=C%13)N=C6%12)C4(CCCCCC)CCCCCC)=C(C#N)\C#N,O=C1C2=CC(F)=C(F)C=C2C(/C1=C/C3=CC4=C(S3)C5=C(C=C(S5)C6=CC=C(C7=CC8=C(S7)C9=C(C=C(S9)/C=C%10C(C%11=CC(F)=C(F)C=C%11C\%10=C(C#N)/C#N)=O)C8(CC)CC)C%12=NN(C%13=CC(C(F)(F)F)=CC(C(F)(F)F)=C%13)N=C6%12)C4(CC)CC)=C(C#N)\C#N,O=C(N(CC(CCCCCCCC)CCCCCCCCCC)C1=O)C2=C1C(S3)=C(C4=C2SC(C5=CC6=C(OCCCCCCCCCCCC)C(S7)=C(C(OCCCCCCCCCCCC)=C6S5)C=C7C8=CC(C(C=C(C9=CC%10=C(OCCCCCCCCCCCC)C(S%11)=C(C(OCCCCCCCCCCCC)=C%10S9)C=C%11C%12=CC(C(C=CS%13)=C%13C(C(N%14CC(CCCCCCCC)CCCCCCCCCC)=O)=C%15C%14=O)=C%15S%12)S%16)=C%16C(C(N%17CC(CCCCCCCC)CCCCCCCCCC)=O)=C%18C%17=O)=C%18S8)=C4)C=C3C%19=CC(C(OCCCCCCCCCCCC)=C(SC=C%20)C%20=C%21OCCCCCCCCCCCC)=C%21S%19,CCOC1=C(SC=C2)C2=C(OCC)C(S3)=C1C=C3C4=CC(C(C=C(C5=CC6=C(OCC)C(S7)=C(C(OCC)=C6S5)C=C7C8=CC(C(C=C(C9=CC%10=C(OCC)C(S%11)=C(C(OCC)=C%10S9)C=C%11C%12=CC(C(C=CS%13)=C%13C(C(N%14CC)=O)=C%15C%14=O)=C%15S%12)S%16)=C%16C(C(N%17CC)=O)=C%18C%17=O)=C%18S8)S%19)=C%19C(C(N%20CC)=O)=C%21C%20=O)=C%21S4
1913,TOCR1,P2_privado,,10.1039/D2TC02289C,0.78,23.08,66.0,,sm,unfused,3.0,polymer,CCCCCCC1(CCCCCC)C(C=C(/C(C#N)=C(C#N)/C#N)S2)=C2C(S3)=C1C=C3C(C4=NN(N=C54)C6=CC(C(F)(F)F)=CC(C(F)(F)F)=C6)=CC=C5C(S7)=CC(C8(CCCCCC)CCCCCC)=C7C(S9)=C8C=C9/C(C#N)=C(C#N)/C#N,CCC1(CC)C2=C(C3=C1C=C(C4=CC=C(C5=CC(C6(CC)CC)=C(C7=C6C=C(/C(C#N)=C(C#N)/C#N)S7)S5)C8=NN(C9=CC(C(F)(F)F)=CC(C(F)(F)F)=C9)N=C48)S3)SC(/C(C#N)=C(C#N)/C#N)=C2,O=C(N(CC(CCCCCCCC)CCCCCCCCCC)C1=O)C2=C1C(S3)=C(C4=C2SC(C(S5)=CC6=C5C(S7)=C(C(CCCCCCCCCCC)=C6CCCCCCCCCCC)C=C7C8=CC(C(C=C(C(S9)=CC%10=C9C(S%11)=C(C(CCCCCCCCCCC)=C%10CCCCCCCCCCC)C=C%11C%12=CC(C(C=CS%13)=C%13C(C(N%14CC(CCCCCCCC)CCCCCCCCCC)=O)=C%15C%14=O)=C%15S%12)S%16)=C%16C(C(N%17CC(CCCCCCCC)CCCCCCCCCC)=O)=C%18C%17=O)=C%18S8)=C4)C=C3C%19=CC(C(CCCCCCCCCCC)=C(CCCCCCCCCCC)C%20=C%21SC=C%20)=C%21S%19,CCN(C1=O)C(C2=C1C(S3)=C(C4=C2SC(C(S5)=CC6=C5C(S7)=C(C(CC)=C6CC)C=C7C8=CC(C(C=C(C(S9)=CC%10=C9C(S%11)=C(C(CC)=C%10CC)C=C%11C%12=CC(C(C=CS%13)=C%13C(C(N%14CC)=O)=C%15C%14=O)=C%15S%12)S%16)=C%16C(C(N%17CC)=O)=C%18C%17=O)=C%18S8)=C4)C=C3C%19=CC(C(CC)=C(CC)C%20=C%21SC=C%20)=C%21S%19)=O
1914,TOCR1,P1_privado,,10.1039/D2TC02289C,0.72,21.38,67.0,,sm,unfused,3.0,polymer,CCCCCCC1(CCCCCC)C(C=C(/C(C#N)=C(C#N)/C#N)S2)=C2C(S3)=C1C=C3C(C4=NN(N=C54)C6=CC(C(F)(F)F)=CC(C(F)(F)F)=C6)=CC=C5C(S7)=CC(C8(CCCCCC)CCCCCC)=C7C(S9)=C8C=C9/C(C#N)=C(C#N)/C#N,CCC1(CC)C2=C(C3=C1C=C(C4=CC=C(C5=CC(C6(CC)CC)=C(C7=C6C=C(/C(C#N)=C(C#N)/C#N)S7)S5)C8=NN(C9=CC(C(F)(F)F)=CC(C(F)(F)F)=C9)N=C48)S3)SC(/C(C#N)=C(C#N)/C#N)=C2,O=C(N(CC(CCCCCCCC)CCCCCCCCCC)C1=O)C2=C1C(S3)=C(C4=C2SC(C5=CC6=C(OCCCCCCCCCCCC)C(S7)=C(C(OCCCCCCCCCCCC)=C6S5)C=C7C8=CC(C(C=C(C9=CC%10=C(OCCCCCCCCCCCC)C(S%11)=C(C(OCCCCCCCCCCCC)=C%10S9)C=C%11C%12=CC(C(C=CS%13)=C%13C(C(N%14CC(CCCCCCCC)CCCCCCCCCC)=O)=C%15C%14=O)=C%15S%12)S%16)=C%16C(C(N%17CC(CCCCCCCC)CCCCCCCCCC)=O)=C%18C%17=O)=C%18S8)=C4)C=C3C%19=CC(C(OCCCCCCCCCCCC)=C(SC=C%20)C%20=C%21OCCCCCCCCCCCC)=C%21S%19,CCOC1=C(SC=C2)C2=C(OCC)C(S3)=C1C=C3C4=CC(C(C=C(C5=CC6=C(OCC)C(S7)=C(C(OCC)=C6S5)C=C7C8=CC(C(C=C(C9=CC%10=C(OCC)C(S%11)=C(C(OCC)=C%10S9)C=C%11C%12=CC(C(C=CS%13)=C%13C(C(N%14CC)=O)=C%15C%14=O)=C%15S%12)S%16)=C%16C(C(N%17CC)=O)=C%18C%17=O)=C%18S8)S%19)=C%19C(C(N%20CC)=O)=C%21C%20=O)=C%21S4
1915,Y-2Br-HD,PM6,,10.1039/D2TC03768H,0.9,23.96,70.0,,sm,y,8.0,polymer,N#C/C(C#N)=C1C(C=C(C=C2)Br)=C2C(C/1=C\C3=C(CCCCCCCCCCC)C4=C(S3)C5=C(S4)C6=C(N5CC(CCCCCC)CCCCCCCC)C7=C(C8=NSN=C86)C9=C(N7CC(CCCCCC)CCCCCCCC)C%10=C(S9)C(CCCCCCCCCCC)=C(/C=C%11C(C%12=CC=C(Br)C=C%12C\%11=C(C#N)/C#N)=O)S%10)=O,CCC1=C(/C=C2C(C3=CC=C(Br)C=C3C\2=C(C#N)/C#N)=O)SC4=C1SC5=C4N(C6=C5C7=NSN=C7C8=C6N(C9=C8SC%10=C9SC(/C=C%11C(C%12=C(C=C(C=C%12)Br)C\%11=C(C#N)\C#N)=O)=C%10CC)CC)CC,FC1=C(CC(CCCC)CC)SC(C2=C3C(SC(C4=CC=C(S4)C(SC(C5=CC=C(C6=CC7=C(S6)C(C8=CC(F)=C(CC(CCCC)CC)S8)=C9C(SC(C%10=CC=C(S%10)C(SC(C%11=CC=C(C%12=CC%13=C(S%12)C(C%14=CC(F)=C(CC(CCCC)CC)S%14)=C%15C(SC(C%16=CC=C(S%16)C(SC(C%17=CC=CS%17)=C%18C%19=O)=C%18C(C%20=C(CC(CCCC)CC)SC(CC(CCCC)CC)=C%20%19)=O)=C%15)=C%13C%21=CC(F)=C(CC(CCCC)CC)S%21)S%11)=C%22C%23=O)=C%22C(C%24=C(CC(CCCC)CC)SC(CC(CCCC)CC)=C%24%23)=O)=C9)=C7C%25=CC(F)=C(CC(CCCC)CC)S%25)S5)=C%26C%27=O)=C%26C(C%28=C(CC(CCCC)CC)SC(CC(CCCC)CC)=C%28%27)=O)=C3)=C(C%29=CC(F)=C(CC(CCCC)CC)S%29)C%30=C2SC=C%30)=C1,CCc1sc(-c2c3cc(-c4ccc(-c5sc(-c6ccc(-c7cc8c(-c9cc(F)c(CC)s9)c9sc(-c%10ccc(-c%11sc(-c%12ccc(-c%13cc%14c(-c%15cc(F)c(CC)s%15)c%15sc(-c%16ccc(-c%17sc(-c%18cccs%18)c%18c%17C(=O)c%17c(CC)sc(CC)c%17C%18=O)s%16)cc%15c(-c%15cc(F)c(CC)s%15)c%14s%13)s%12)c%12c%11C(=O)c%11c(CC)sc(CC)c%11C%12=O)s%10)cc9c(-c9cc(F)c(CC)s9)c8s7)s6)c6c5C(=O)c5c(CC)sc(CC)c5C6=O)s4)sc3c(-c3cc(F)c(CC)s3)c3ccsc23)cc1F
1916,Y-2Br-OD,PM6,,10.1039/D2TC03768H,0.92,22.35,68.8,,sm,y,8.0,polymer,N#C/C(C#N)=C1C(C=C(C=C2)Br)=C2C(C/1=C\C3=C(CCCCCCCCCCC)C4=C(S3)C5=C(S4)C6=C(N5CC(CCCCCCCCCC)CCCCCCCC)C7=C(C8=NSN=C86)C9=C(N7CC(CCCCCCCCCC)CCCCCCCC)C%10=C(S9)C(CCCCCCCCCCC)=C(/C=C%11C(C%12=CC=C(Br)C=C%12C\%11=C(C#N)/C#N)=O)S%10)=O,CCC1=C(/C=C2C(C3=CC=C(Br)C=C3C\2=C(C#N)/C#N)=O)SC4=C1SC5=C4N(C6=C5C7=NSN=C7C8=C6N(C9=C8SC%10=C9SC(/C=C%11C(C%12=C(C=C(C=C%12)Br)C\%11=C(C#N)\C#N)=O)=C%10CC)CC)CC,FC1=C(CC(CCCC)CC)SC(C2=C3C(SC(C4=CC=C(S4)C(SC(C5=CC=C(C6=CC7=C(S6)C(C8=CC(F)=C(CC(CCCC)CC)S8)=C9C(SC(C%10=CC=C(S%10)C(SC(C%11=CC=C(C%12=CC%13=C(S%12)C(C%14=CC(F)=C(CC(CCCC)CC)S%14)=C%15C(SC(C%16=CC=C(S%16)C(SC(C%17=CC=CS%17)=C%18C%19=O)=C%18C(C%20=C(CC(CCCC)CC)SC(CC(CCCC)CC)=C%20%19)=O)=C%15)=C%13C%21=CC(F)=C(CC(CCCC)CC)S%21)S%11)=C%22C%23=O)=C%22C(C%24=C(CC(CCCC)CC)SC(CC(CCCC)CC)=C%24%23)=O)=C9)=C7C%25=CC(F)=C(CC(CCCC)CC)S%25)S5)=C%26C%27=O)=C%26C(C%28=C(CC(CCCC)CC)SC(CC(CCCC)CC)=C%28%27)=O)=C3)=C(C%29=CC(F)=C(CC(CCCC)CC)S%29)C%30=C2SC=C%30)=C1,CCc1sc(-c2c3cc(-c4ccc(-c5sc(-c6ccc(-c7cc8c(-c9cc(F)c(CC)s9)c9sc(-c%10ccc(-c%11sc(-c%12ccc(-c%13cc%14c(-c%15cc(F)c(CC)s%15)c%15sc(-c%16ccc(-c%17sc(-c%18cccs%18)c%18c%17C(=O)c%17c(CC)sc(CC)c%17C%18=O)s%16)cc%15c(-c%15cc(F)c(CC)s%15)c%14s%13)s%12)c%12c%11C(=O)c%11c(CC)sc(CC)c%11C%12=O)s%10)cc9c(-c9cc(F)c(CC)s9)c8s7)s6)c6c5C(=O)c5c(CC)sc(CC)c5C6=O)s4)sc3c(-c3cc(F)c(CC)s3)c3ccsc23)cc1F
1917,Y-2Br-DT,PM6,,10.1039/D2TC03768H,0.91,22.65,69.21,,sm,y,8.0,polymer,N#C/C(C#N)=C1C(C=C(C=C2)Br)=C2C(C/1=C\C3=C(CCCCCCCCCCC)C4=C(S3)C5=C(S4)C6=C(N5CC(CCCCCCCCCC)CCCCCCCCCCCC)C7=C(C8=NSN=C86)C9=C(N7CC(CCCCCCCCCC)CCCCCCCCCCCC)C%10=C(S9)C(CCCCCCCCCCC)=C(/C=C%11C(C%12=CC=C(Br)C=C%12C\%11=C(C#N)/C#N)=O)S%10)=O,CCC1=C(/C=C2C(C3=CC=C(Br)C=C3C\2=C(C#N)/C#N)=O)SC4=C1SC5=C4N(C6=C5C7=NSN=C7C8=C6N(C9=C8SC%10=C9SC(/C=C%11C(C%12=C(C=C(C=C%12)Br)C\%11=C(C#N)\C#N)=O)=C%10CC)CC)CC,FC1=C(CC(CCCC)CC)SC(C2=C3C(SC(C4=CC=C(S4)C(SC(C5=CC=C(C6=CC7=C(S6)C(C8=CC(F)=C(CC(CCCC)CC)S8)=C9C(SC(C%10=CC=C(S%10)C(SC(C%11=CC=C(C%12=CC%13=C(S%12)C(C%14=CC(F)=C(CC(CCCC)CC)S%14)=C%15C(SC(C%16=CC=C(S%16)C(SC(C%17=CC=CS%17)=C%18C%19=O)=C%18C(C%20=C(CC(CCCC)CC)SC(CC(CCCC)CC)=C%20%19)=O)=C%15)=C%13C%21=CC(F)=C(CC(CCCC)CC)S%21)S%11)=C%22C%23=O)=C%22C(C%24=C(CC(CCCC)CC)SC(CC(CCCC)CC)=C%24%23)=O)=C9)=C7C%25=CC(F)=C(CC(CCCC)CC)S%25)S5)=C%26C%27=O)=C%26C(C%28=C(CC(CCCC)CC)SC(CC(CCCC)CC)=C%28%27)=O)=C3)=C(C%29=CC(F)=C(CC(CCCC)CC)S%29)C%30=C2SC=C%30)=C1,CCc1sc(-c2c3cc(-c4ccc(-c5sc(-c6ccc(-c7cc8c(-c9cc(F)c(CC)s9)c9sc(-c%10ccc(-c%11sc(-c%12ccc(-c%13cc%14c(-c%15cc(F)c(CC)s%15)c%15sc(-c%16ccc(-c%17sc(-c%18cccs%18)c%18c%17C(=O)c%17c(CC)sc(CC)c%17C%18=O)s%16)cc%15c(-c%15cc(F)c(CC)s%15)c%14s%13)s%12)c%12c%11C(=O)c%11c(CC)sc(CC)c%11C%12=O)s%10)cc9c(-c9cc(F)c(CC)s9)c8s7)s6)c6c5C(=O)c5c(CC)sc(CC)c5C6=O)s4)sc3c(-c3cc(F)c(CC)s3)c3ccsc23)cc1F
1918,ITN-C9,PBDB-TF,,10.1073/pnas.1807535115,0.92,15.68,64.5,,sm,fused,7.0,polymer,N#CC(C#N)=C1C(=CC=2SC3=C(SC=4C=5C=C6C(=CC5C(C7=CC=C(C=C7)CCCCCCCCC)(C8=CC=C(C=C8)CCCCCCCCC)C34)C=9SC=%10C=C(SC%10C9C6(C%11=CC=C(C=C%11)CCCCCCCCC)C%12=CC=C(C=C%12)CCCCCCCCC)C=C%13C(=O)C%14=CC=%15C=CC=CC%15C=C%14C%13=C(C#N)C#N)C2)C(=O)C%16=CC=%17C=CC=CC%17C=C%161,CCc1ccc(C2(c3ccc(CC)cc3)c3cc4c(cc3-c3sc5cc(/C=C6\C(=O)c7cc8ccccc8cc7C6=C(C#N)C#N)sc5c32)C(c2ccc(CC)cc2)(c2ccc(CC)cc2)c2c-4sc3cc(/C=C4\C(=O)c5cc6ccccc6cc5C4=C(C#N)C#N)sc23)cc1,FC1=C(CC(CCCC)CC)SC(C2=C3C(SC(C4=CC=C(S4)C(SC(C5=CC=C(C6=CC7=C(S6)C(C8=CC(F)=C(CC(CCCC)CC)S8)=C9C(SC(C%10=CC=C(S%10)C(SC(C%11=CC=C(C%12=CC%13=C(S%12)C(C%14=CC(F)=C(CC(CCCC)CC)S%14)=C%15C(SC(C%16=CC=C(S%16)C(SC(C%17=CC=CS%17)=C%18C%19=O)=C%18C(C%20=C(CC(CCCC)CC)SC(CC(CCCC)CC)=C%20%19)=O)=C%15)=C%13C%21=CC(F)=C(CC(CCCC)CC)S%21)S%11)=C%22C%23=O)=C%22C(C%24=C(CC(CCCC)CC)SC(CC(CCCC)CC)=C%24%23)=O)=C9)=C7C%25=CC(F)=C(CC(CCCC)CC)S%25)S5)=C%26C%27=O)=C%26C(C%28=C(CC(CCCC)CC)SC(CC(CCCC)CC)=C%28%27)=O)=C3)=C(C%29=CC(F)=C(CC(CCCC)CC)S%29)C%30=C2SC=C%30)=C1,CCc1sc(-c2c3cc(-c4ccc(-c5sc(-c6ccc(-c7cc8c(-c9cc(F)c(CC)s9)c9sc(-c%10ccc(-c%11sc(-c%12ccc(-c%13cc%14c(-c%15cc(F)c(CC)s%15)c%15sc(-c%16ccc(-c%17sc(-c%18cccs%18)c%18c%17C(=O)c%17c(CC)sc(CC)c%17C%18=O)s%16)cc%15c(-c%15cc(F)c(CC)s%15)c%14s%13)s%12)c%12c%11C(=O)c%11c(CC)sc(CC)c%11C%12=O)s%10)cc9c(-c9cc(F)c(CC)s9)c8s7)s6)c6c5C(=O)c5c(CC)sc(CC)c5C6=O)s4)sc3c(-c3cc(F)c(CC)s3)c3ccsc23)cc1F
1919,ITzN-C9,PBDB-TF,,10.1073/pnas.1807535115,1.05,14.12,63.9,,sm,fused,7.0,polymer,N#CC(C#N)=C1C=2C=CC=3C=CC=CC3C2C(=O)C1=CC=4SC5=C(SC=6C=7C=C8C(=CC7C(C9=CC=C(C=C9)CCCCCCCCC)(C%10=CC=C(C=C%10)CCCCCCCCC)C56)C=%11SC=%12C=C(SC%12C%11C8(C%13=CC=C(C=C%13)CCCCCCCCC)C%14=CC=C(C=C%14)CCCCCCCCC)C=C%15C(=O)C=%16C=%17C=CC=CC%17C=CC%16C%15=C(C#N)C#N)C4,CCc1ccc(C2(c3ccc(CC)cc3)c3cc4c(cc3-c3sc5cc(/C=C6\C(=O)c7c(ccc8ccccc78)C6=C(C#N)C#N)sc5c32)C(c2ccc(CC)cc2)(c2ccc(CC)cc2)c2c-4sc3cc(/C=C4\C(=O)c5c(ccc6ccccc56)C4=C(C#N)C#N)sc23)cc1,FC1=C(CC(CCCC)CC)SC(C2=C3C(SC(C4=CC=C(S4)C(SC(C5=CC=C(C6=CC7=C(S6)C(C8=CC(F)=C(CC(CCCC)CC)S8)=C9C(SC(C%10=CC=C(S%10)C(SC(C%11=CC=C(C%12=CC%13=C(S%12)C(C%14=CC(F)=C(CC(CCCC)CC)S%14)=C%15C(SC(C%16=CC=C(S%16)C(SC(C%17=CC=CS%17)=C%18C%19=O)=C%18C(C%20=C(CC(CCCC)CC)SC(CC(CCCC)CC)=C%20%19)=O)=C%15)=C%13C%21=CC(F)=C(CC(CCCC)CC)S%21)S%11)=C%22C%23=O)=C%22C(C%24=C(CC(CCCC)CC)SC(CC(CCCC)CC)=C%24%23)=O)=C9)=C7C%25=CC(F)=C(CC(CCCC)CC)S%25)S5)=C%26C%27=O)=C%26C(C%28=C(CC(CCCC)CC)SC(CC(CCCC)CC)=C%28%27)=O)=C3)=C(C%29=CC(F)=C(CC(CCCC)CC)S%29)C%30=C2SC=C%30)=C1,CCc1sc(-c2c3cc(-c4ccc(-c5sc(-c6ccc(-c7cc8c(-c9cc(F)c(CC)s9)c9sc(-c%10ccc(-c%11sc(-c%12ccc(-c%13cc%14c(-c%15cc(F)c(CC)s%15)c%15sc(-c%16ccc(-c%17sc(-c%18cccs%18)c%18c%17C(=O)c%17c(CC)sc(CC)c%17C%18=O)s%16)cc%15c(-c%15cc(F)c(CC)s%15)c%14s%13)s%12)c%12c%11C(=O)c%11c(CC)sc(CC)c%11C%12=O)s%10)cc9c(-c9cc(F)c(CC)s9)c8s7)s6)c6c5C(=O)c5c(CC)sc(CC)c5C6=O)s4)sc3c(-c3cc(F)c(CC)s3)c3ccsc23)cc1F
1920,BTP-TTC,PBDB-T,,10.1088/1361-6463/ac77c7,0.95,16.21,62.0,,sm,y,8.0,polymer,O=C1C2=C(C(SC=C3)=C3S2)C(/C1=C/C4=C(CCCCCCCCCCC)C(SC5=C6N(C7=C5C8=NSN=C8C9=C7N(C%10=C9SC%11=C%10SC(/C=C%12/C(C%13=C(SC%14=C%13SC=C%14)C%12=O)=C(C#N)\C#N)=C%11CCCCCCCCCCC)CC(CCCCCC)CCCCCCCC)CC(CCCCCC)CCCCCCCC)=C6S4)=C(C#N)\C#N,O=C1C2=C(C(SC=C3)=C3S2)C(/C1=C/C4=C(CC)C(SC5=C6N(C7=C5C8=NSN=C8C9=C7N(C%10=C9SC%11=C%10SC(/C=C%12/C(C%13=C(SC%14=C%13SC=C%14)C%12=O)=C(C#N)\C#N)=C%11CC)CC)CC)=C6S4)=C(C#N)\C#N,CCC(CCCC)CC1=CC=C(S1)C2=C3C(SC(C4=CC=C(S4)C(SC(C5=CC=C(C6=CC7=C(S6)C(C8=CC=C(CC(CCCC)CC)S8)=C9C(SC(C%10=CC=C(S%10)C(SC(C%11=CC=C(C%12=CC%13=C(S%12)C(C%14=CC=C(CC(CCCC)CC)S%14)=C%15C(SC(C%16=CC=C(S%16)C(SC(C%17=CC=CS%17)=C%18C%19=O)=C%18C(C%20=C(CC(CCCC)CC)SC(CC(CCCC)CC)=C%20%19)=O)=C%15)=C%13C%21=CC=C(CC(CCCC)CC)S%21)S%11)=C%22C%23=O)=C%22C(C%24=C(CC(CCCC)CC)SC(CC(CCCC)CC)=C%24%23)=O)=C9)=C7C%25=CC=C(CC(CCCC)CC)S%25)S5)=C%26C%27=O)=C%26C(C%28=C(CC(CCCC)CC)SC(CC(CCCC)CC)=C%28%27)=O)=C3)=C(C%29=CC=C(CC(CCCC)CC)S%29)C%30=C2SC=C%30,CCc1ccc(-c2c3cc(-c4ccc(-c5sc(-c6ccc(-c7cc8c(-c9ccc(CC)s9)c9sc(-c%10ccc(-c%11sc(-c%12ccc(-c%13cc%14c(-c%15ccc(CC)s%15)c%15sc(-c%16ccc(-c%17sc(-c%18cccs%18)c%18c%17C(=O)c%17c(CC)sc(CC)c%17C%18=O)s%16)cc%15c(-c%15ccc(CC)s%15)c%14s%13)s%12)c%12c%11C(=O)c%11c(CC)sc(CC)c%11C%12=O)s%10)cc9c(-c9ccc(CC)s9)c8s7)s6)c6c5C(=O)c5c(CC)sc(CC)c5C6=O)s4)sc3c(-c3ccc(CC)s3)c3ccsc23)s1
1921,BTP-TC,PBDB-T,,10.1088/1361-6463/ac77c7,0.86,22.64,70.0,,sm,y,8.0,polymer,O=C1C2=CSC=C2C(/C1=C/C3=C(CCCCCCCCCCC)C(SC4=C5N(C6=C4C7=NSN=C7C8=C6N(C9=C8SC%10=C9SC(/C=C%11/C(C%12=CSC=C%12C%11=O)=C(C#N)\C#N)=C%10CCCCCCCCCCC)CC(CCCCCC)CCCCCCCC)CC(CCCCCC)CCCCCCCC)=C5S3)=C(C#N)\C#N,O=C1C2=CSC=C2C(/C1=C/C3=C(CC)C(SC4=C5N(C6=C4C7=NSN=C7C8=C6N(C9=C8SC%10=C9SC(/C=C%11/C(C%12=CSC=C%12C%11=O)=C(C#N)\C#N)=C%10CC)CC)CC)=C5S3)=C(C#N)\C#N,CCC(CCCC)CC1=CC=C(S1)C2=C3C(SC(C4=CC=C(S4)C(SC(C5=CC=C(C6=CC7=C(S6)C(C8=CC=C(CC(CCCC)CC)S8)=C9C(SC(C%10=CC=C(S%10)C(SC(C%11=CC=C(C%12=CC%13=C(S%12)C(C%14=CC=C(CC(CCCC)CC)S%14)=C%15C(SC(C%16=CC=C(S%16)C(SC(C%17=CC=CS%17)=C%18C%19=O)=C%18C(C%20=C(CC(CCCC)CC)SC(CC(CCCC)CC)=C%20%19)=O)=C%15)=C%13C%21=CC=C(CC(CCCC)CC)S%21)S%11)=C%22C%23=O)=C%22C(C%24=C(CC(CCCC)CC)SC(CC(CCCC)CC)=C%24%23)=O)=C9)=C7C%25=CC=C(CC(CCCC)CC)S%25)S5)=C%26C%27=O)=C%26C(C%28=C(CC(CCCC)CC)SC(CC(CCCC)CC)=C%28%27)=O)=C3)=C(C%29=CC=C(CC(CCCC)CC)S%29)C%30=C2SC=C%30,CCc1ccc(-c2c3cc(-c4ccc(-c5sc(-c6ccc(-c7cc8c(-c9ccc(CC)s9)c9sc(-c%10ccc(-c%11sc(-c%12ccc(-c%13cc%14c(-c%15ccc(CC)s%15)c%15sc(-c%16ccc(-c%17sc(-c%18cccs%18)c%18c%17C(=O)c%17c(CC)sc(CC)c%17C%18=O)s%16)cc%15c(-c%15ccc(CC)s%15)c%14s%13)s%12)c%12c%11C(=O)c%11c(CC)sc(CC)c%11C%12=O)s%10)cc9c(-c9ccc(CC)s9)c8s7)s6)c6c5C(=O)c5c(CC)sc(CC)c5C6=O)s4)sc3c(-c3ccc(CC)s3)c3ccsc23)s1
1922,M38,PBDB-TF,,10.1093/nsr/nwaa189,0.87,18.28,55.74,,sm,fused,7.0,polymer,N#C/C(C#N)=C1C(C=C(C(F)=C2)F)=C2C(C/1=C\C(S3)=CC(N4CC(CCCCCCCCCC)CCCCCCCCCCCC)=C3C(SC5=C(C6=C7SC8=C6N(C9=C8SC(/C=C%10C(C%11=C(C=C(C(F)=C%11)F)C\%10=C(C#N)\C#N)=O)=C9)CC(CCCCCCCCCCCC)CCCCCCCCCC)OCC(CCCCCCCCCC)CCCCCCCCCCCC)=C4C5=C7OCC(CCCCCCCCCC)CCCCCCCCCCCC)=O,CCOC1=C2C3=C(C4=C(N3CC)C=C(/C=C5C(C6=C(C\5=C(C#N)/C#N)C=C(F)C(F)=C6)=O)S4)SC2=C(OCC)C7=C1SC8=C7N(CC)C9=C8SC(/C=C%10C(C%11=C(C\%10=C(C#N)/C#N)C=C(F)C(F)=C%11)=O)=C9,FC1=C(CC(CCCC)CC)SC(C2=C3C(SC(C4=CC=C(S4)C(SC(C5=CC=C(C6=CC7=C(S6)C(C8=CC(F)=C(CC(CCCC)CC)S8)=C9C(SC(C%10=CC=C(S%10)C(SC(C%11=CC=C(C%12=CC%13=C(S%12)C(C%14=CC(F)=C(CC(CCCC)CC)S%14)=C%15C(SC(C%16=CC=C(S%16)C(SC(C%17=CC=CS%17)=C%18C%19=O)=C%18C(C%20=C(CC(CCCC)CC)SC(CC(CCCC)CC)=C%20%19)=O)=C%15)=C%13C%21=CC(F)=C(CC(CCCC)CC)S%21)S%11)=C%22C%23=O)=C%22C(C%24=C(CC(CCCC)CC)SC(CC(CCCC)CC)=C%24%23)=O)=C9)=C7C%25=CC(F)=C(CC(CCCC)CC)S%25)S5)=C%26C%27=O)=C%26C(C%28=C(CC(CCCC)CC)SC(CC(CCCC)CC)=C%28%27)=O)=C3)=C(C%29=CC(F)=C(CC(CCCC)CC)S%29)C%30=C2SC=C%30)=C1,CCc1sc(-c2c3cc(-c4ccc(-c5sc(-c6ccc(-c7cc8c(-c9cc(F)c(CC)s9)c9sc(-c%10ccc(-c%11sc(-c%12ccc(-c%13cc%14c(-c%15cc(F)c(CC)s%15)c%15sc(-c%16ccc(-c%17sc(-c%18cccs%18)c%18c%17C(=O)c%17c(CC)sc(CC)c%17C%18=O)s%16)cc%15c(-c%15cc(F)c(CC)s%15)c%14s%13)s%12)c%12c%11C(=O)c%11c(CC)sc(CC)c%11C%12=O)s%10)cc9c(-c9cc(F)c(CC)s9)c8s7)s6)c6c5C(=O)c5c(CC)sc(CC)c5C6=O)s4)sc3c(-c3cc(F)c(CC)s3)c3ccsc23)cc1F
1923,M2,PBDB-TF,,10.1093/nsr/nwaa189,0.88,19.76,63.84,,sm,fused,7.0,polymer,FC1=CC2=C(C(/C(C2=O)=C/C3=CC(N4CC(CC)CCCC)=C(C5=C4C6=C(C(OCC(CC)CCCC)=C7C(SC8=C7N(C9=C8SC(/C=C%10C(C%11=C(C\%10=C(C#N)/C#N)C=C(F)C(F)=C%11)=O)=C9)CC(CC)CCCC)=C6OCC(CC)CCCC)S5)S3)=C(C#N)\C#N)C=C1F,CCOC1=C2C3=C(C4=C(N3CC)C=C(/C=C5C(C6=C(C\5=C(C#N)/C#N)C=C(F)C(F)=C6)=O)S4)SC2=C(OCC)C7=C1SC8=C7N(CC)C9=C8SC(/C=C%10C(C%11=C(C\%10=C(C#N)/C#N)C=C(F)C(F)=C%11)=O)=C9,FC1=C(CC(CCCC)CC)SC(C2=C3C(SC(C4=CC=C(S4)C(SC(C5=CC=C(C6=CC7=C(S6)C(C8=CC(F)=C(CC(CCCC)CC)S8)=C9C(SC(C%10=CC=C(S%10)C(SC(C%11=CC=C(C%12=CC%13=C(S%12)C(C%14=CC(F)=C(CC(CCCC)CC)S%14)=C%15C(SC(C%16=CC=C(S%16)C(SC(C%17=CC=CS%17)=C%18C%19=O)=C%18C(C%20=C(CC(CCCC)CC)SC(CC(CCCC)CC)=C%20%19)=O)=C%15)=C%13C%21=CC(F)=C(CC(CCCC)CC)S%21)S%11)=C%22C%23=O)=C%22C(C%24=C(CC(CCCC)CC)SC(CC(CCCC)CC)=C%24%23)=O)=C9)=C7C%25=CC(F)=C(CC(CCCC)CC)S%25)S5)=C%26C%27=O)=C%26C(C%28=C(CC(CCCC)CC)SC(CC(CCCC)CC)=C%28%27)=O)=C3)=C(C%29=CC(F)=C(CC(CCCC)CC)S%29)C%30=C2SC=C%30)=C1,CCc1sc(-c2c3cc(-c4ccc(-c5sc(-c6ccc(-c7cc8c(-c9cc(F)c(CC)s9)c9sc(-c%10ccc(-c%11sc(-c%12ccc(-c%13cc%14c(-c%15cc(F)c(CC)s%15)c%15sc(-c%16ccc(-c%17sc(-c%18cccs%18)c%18c%17C(=O)c%17c(CC)sc(CC)c%17C%18=O)s%16)cc%15c(-c%15cc(F)c(CC)s%15)c%14s%13)s%12)c%12c%11C(=O)c%11c(CC)sc(CC)c%11C%12=O)s%10)cc9c(-c9cc(F)c(CC)s9)c8s7)s6)c6c5C(=O)c5c(CC)sc(CC)c5C6=O)s4)sc3c(-c3cc(F)c(CC)s3)c3ccsc23)cc1F
1924,NITI-SeS,PBDB-T,,10.1246/bcsj.20200322,0.81,19.11,61.0,,sm,fused,4.0,polymer,O=C1C2=C(C=C(F)C(F)=C2)C(/C1=C/C([Se]3)=C4C(C=C(CCCCCCCC)S4)=C3C5=CC(C(CC(CCCC)CCCCCC)(CC(CCCCCC)CCCC)C6=C7C(CC(CCCC)CCCCCC)(CC(CCCC)CCCCCC)C8=C6C=CC(C9=C%10C(SC(CCCCCCCC)=C%10)=C(/C=C%11/C(C(C=C(F)C(F)=C%12)=C%12C%11=O)=C(C#N)/C#N)[Se]9)=C8)=C7C=C5)=C(C#N)\C#N,CCc1cc2c(-c3ccc4c(c3)C(CC)(CC)C3=C4C(CC)(CC)c4cc(-c5[se]c(/C=C6\C(=O)c7cc(F)c(F)cc7C6=C(C#N)C#N)c6sc(CC)cc56)ccc43)[se]c(/C=C3\C(=O)c4cc(F)c(F)cc4C3=C(C#N)C#N)c2s1,CCC(CCCC)CC1=CC=C(S1)C2=C3C(SC(C4=CC=C(S4)C(SC(C5=CC=C(C6=CC7=C(S6)C(C8=CC=C(CC(CCCC)CC)S8)=C9C(SC(C%10=CC=C(S%10)C(SC(C%11=CC=C(C%12=CC%13=C(S%12)C(C%14=CC=C(CC(CCCC)CC)S%14)=C%15C(SC(C%16=CC=C(S%16)C(SC(C%17=CC=CS%17)=C%18C%19=O)=C%18C(C%20=C(CC(CCCC)CC)SC(CC(CCCC)CC)=C%20%19)=O)=C%15)=C%13C%21=CC=C(CC(CCCC)CC)S%21)S%11)=C%22C%23=O)=C%22C(C%24=C(CC(CCCC)CC)SC(CC(CCCC)CC)=C%24%23)=O)=C9)=C7C%25=CC=C(CC(CCCC)CC)S%25)S5)=C%26C%27=O)=C%26C(C%28=C(CC(CCCC)CC)SC(CC(CCCC)CC)=C%28%27)=O)=C3)=C(C%29=CC=C(CC(CCCC)CC)S%29)C%30=C2SC=C%30,CCc1ccc(-c2c3cc(-c4ccc(-c5sc(-c6ccc(-c7cc8c(-c9ccc(CC)s9)c9sc(-c%10ccc(-c%11sc(-c%12ccc(-c%13cc%14c(-c%15ccc(CC)s%15)c%15sc(-c%16ccc(-c%17sc(-c%18cccs%18)c%18c%17C(=O)c%17c(CC)sc(CC)c%17C%18=O)s%16)cc%15c(-c%15ccc(CC)s%15)c%14s%13)s%12)c%12c%11C(=O)c%11c(CC)sc(CC)c%11C%12=O)s%10)cc9c(-c9ccc(CC)s9)c8s7)s6)c6c5C(=O)c5c(CC)sc(CC)c5C6=O)s4)sc3c(-c3ccc(CC)s3)c3ccsc23)s1
1925,NITI-Sse,PBDB-T,,10.1246/bcsj.20200322,0.91,19.41,70.0,,sm,fused,4.0,polymer,O=C1C2=C(C=C(F)C(F)=C2)C(/C1=C/C(S3)=C4C(C=C(CCCCCCCC)[Se]4)=C3C5=CC(C(CC(CCCC)CCCCCC)(CC(CCCCCC)CCCC)C6=C7C(CC(CCCC)CCCCCC)(CC(CCCC)CCCCCC)C8=C6C=CC(C9=C%10C([Se]C(CCCCCCCC)=C%10)=C(/C=C%11/C(C(C=C(F)C(F)=C%12)=C%12C%11=O)=C(C#N)/C#N)S9)=C8)=C7C=C5)=C(C#N)\C#N,CCc1cc2c(-c3ccc4c(c3)C(CC)(CC)C3=C4C(CC)(CC)c4cc(-c5sc(/C=C6\C(=O)c7cc(F)c(F)cc7C6=C(C#N)C#N)c6[se]c(CC)cc56)ccc43)sc(/C=C3\C(=O)c4cc(F)c(F)cc4C3=C(C#N)C#N)c2[se]1,CCC(CCCC)CC1=CC=C(S1)C2=C3C(SC(C4=CC=C(S4)C(SC(C5=CC=C(C6=CC7=C(S6)C(C8=CC=C(CC(CCCC)CC)S8)=C9C(SC(C%10=CC=C(S%10)C(SC(C%11=CC=C(C%12=CC%13=C(S%12)C(C%14=CC=C(CC(CCCC)CC)S%14)=C%15C(SC(C%16=CC=C(S%16)C(SC(C%17=CC=CS%17)=C%18C%19=O)=C%18C(C%20=C(CC(CCCC)CC)SC(CC(CCCC)CC)=C%20%19)=O)=C%15)=C%13C%21=CC=C(CC(CCCC)CC)S%21)S%11)=C%22C%23=O)=C%22C(C%24=C(CC(CCCC)CC)SC(CC(CCCC)CC)=C%24%23)=O)=C9)=C7C%25=CC=C(CC(CCCC)CC)S%25)S5)=C%26C%27=O)=C%26C(C%28=C(CC(CCCC)CC)SC(CC(CCCC)CC)=C%28%27)=O)=C3)=C(C%29=CC=C(CC(CCCC)CC)S%29)C%30=C2SC=C%30,CCc1ccc(-c2c3cc(-c4ccc(-c5sc(-c6ccc(-c7cc8c(-c9ccc(CC)s9)c9sc(-c%10ccc(-c%11sc(-c%12ccc(-c%13cc%14c(-c%15ccc(CC)s%15)c%15sc(-c%16ccc(-c%17sc(-c%18cccs%18)c%18c%17C(=O)c%17c(CC)sc(CC)c%17C%18=O)s%16)cc%15c(-c%15ccc(CC)s%15)c%14s%13)s%12)c%12c%11C(=O)c%11c(CC)sc(CC)c%11C%12=O)s%10)cc9c(-c9ccc(CC)s9)c8s7)s6)c6c5C(=O)c5c(CC)sc(CC)c5C6=O)s4)sc3c(-c3ccc(CC)s3)c3ccsc23)s1
1926,BTIC-2Br-b,PBDB-T-2F,,10.31635/ccschem.020.202000540,0.91,16.94,52.7,,sm,y,8.0,polymer,O=C1C2=C(Br)C=CC=C2C(/C1=C/C3=C(CCCCCCCCCCC)C(SC4=C5N(C6=C4C7=NSN=C7C8=C6N(C9=C8SC%10=C9SC(/C=C%11/C(C%12=C(C%11=O)C(Br)=CC=C%12)=C(C#N)/C#N)=C%10CCCCCCCCCCC)CC(CC)CCCC)CC(CC)CCCC)=C5S3)=C(C#N)/C#N,O=C1C2=C(Br)C=CC=C2C(/C1=C/C3=C(CC)C(SC4=C5N(C6=C4C7=NSN=C7C8=C6N(C9=C8SC%10=C9SC(/C=C%11/C(C%12=C(C%11=O)C(Br)=CC=C%12)=C(C#N)/C#N)=C%10CC)CC)CC)=C5S3)=C(C#N)/C#N,FC1=C(CC(CCCC)CC)SC(C2=C3C(SC(C4=CC=C(S4)C(SC(C5=CC=C(C6=CC7=C(S6)C(C8=CC(F)=C(CC(CCCC)CC)S8)=C9C(SC(C%10=CC=C(S%10)C(SC(C%11=CC=C(C%12=CC%13=C(S%12)C(C%14=CC(F)=C(CC(CCCC)CC)S%14)=C%15C(SC(C%16=CC=C(S%16)C(SC(C%17=CC=CS%17)=C%18C%19=O)=C%18C(C%20=C(CC(CCCC)CC)SC(CC(CCCC)CC)=C%20%19)=O)=C%15)=C%13C%21=CC(F)=C(CC(CCCC)CC)S%21)S%11)=C%22C%23=O)=C%22C(C%24=C(CC(CCCC)CC)SC(CC(CCCC)CC)=C%24%23)=O)=C9)=C7C%25=CC(F)=C(CC(CCCC)CC)S%25)S5)=C%26C%27=O)=C%26C(C%28=C(CC(CCCC)CC)SC(CC(CCCC)CC)=C%28%27)=O)=C3)=C(C%29=CC(F)=C(CC(CCCC)CC)S%29)C%30=C2SC=C%30)=C1,CCc1sc(-c2c3cc(-c4ccc(-c5sc(-c6ccc(-c7cc8c(-c9cc(F)c(CC)s9)c9sc(-c%10ccc(-c%11sc(-c%12ccc(-c%13cc%14c(-c%15cc(F)c(CC)s%15)c%15sc(-c%16ccc(-c%17sc(-c%18cccs%18)c%18c%17C(=O)c%17c(CC)sc(CC)c%17C%18=O)s%16)cc%15c(-c%15cc(F)c(CC)s%15)c%14s%13)s%12)c%12c%11C(=O)c%11c(CC)sc(CC)c%11C%12=O)s%10)cc9c(-c9cc(F)c(CC)s9)c8s7)s6)c6c5C(=O)c5c(CC)sc(CC)c5C6=O)s4)sc3c(-c3cc(F)c(CC)s3)c3ccsc23)cc1F
1927,BRIC-2Br-y,PBDB-T-2F,,10.31635/ccschem.020.202000540,0.88,25.95,72.23,,sm,y,8.0,polymer,N#C/C(C#N)=C1C(C(C2=CC(Br)=CC=C2\1)=O)=CC3=C(CCCCCCCCCCC)C(SC4=C5N(CC(CC)CCCC)C6=C4C7=NSN=C7C8=C6N(CC(CCCC)CC)C9=C8SC%10=C9SC(C=C%11C(C%12=CC(Br)=CC=C%12/C%11=C(C#N)/C#N)=O)=C%10CCCCCCCCCCC)=C5S3,N#C/C(C#N)=C1C(C(C2=CC(Br)=CC=C2\1)=O)=CC3=C(CC)C(SC4=C5N(CC)C6=C4C7=NSN=C7C8=C6N(CC)C9=C8SC%10=C9SC(C=C%11C(C%12=CC(Br)=CC=C%12/C%11=C(C#N)/C#N)=O)=C%10CC)=C5S3,FC1=C(CC(CCCC)CC)SC(C2=C3C(SC(C4=CC=C(S4)C(SC(C5=CC=C(C6=CC7=C(S6)C(C8=CC(F)=C(CC(CCCC)CC)S8)=C9C(SC(C%10=CC=C(S%10)C(SC(C%11=CC=C(C%12=CC%13=C(S%12)C(C%14=CC(F)=C(CC(CCCC)CC)S%14)=C%15C(SC(C%16=CC=C(S%16)C(SC(C%17=CC=CS%17)=C%18C%19=O)=C%18C(C%20=C(CC(CCCC)CC)SC(CC(CCCC)CC)=C%20%19)=O)=C%15)=C%13C%21=CC(F)=C(CC(CCCC)CC)S%21)S%11)=C%22C%23=O)=C%22C(C%24=C(CC(CCCC)CC)SC(CC(CCCC)CC)=C%24%23)=O)=C9)=C7C%25=CC(F)=C(CC(CCCC)CC)S%25)S5)=C%26C%27=O)=C%26C(C%28=C(CC(CCCC)CC)SC(CC(CCCC)CC)=C%28%27)=O)=C3)=C(C%29=CC(F)=C(CC(CCCC)CC)S%29)C%30=C2SC=C%30)=C1,CCc1sc(-c2c3cc(-c4ccc(-c5sc(-c6ccc(-c7cc8c(-c9cc(F)c(CC)s9)c9sc(-c%10ccc(-c%11sc(-c%12ccc(-c%13cc%14c(-c%15cc(F)c(CC)s%15)c%15sc(-c%16ccc(-c%17sc(-c%18cccs%18)c%18c%17C(=O)c%17c(CC)sc(CC)c%17C%18=O)s%16)cc%15c(-c%15cc(F)c(CC)s%15)c%14s%13)s%12)c%12c%11C(=O)c%11c(CC)sc(CC)c%11C%12=O)s%10)cc9c(-c9cc(F)c(CC)s9)c8s7)s6)c6c5C(=O)c5c(CC)sc(CC)c5C6=O)s4)sc3c(-c3cc(F)c(CC)s3)c3ccsc23)cc1F
1928,P2EH,PTQ10,,10.31635/ccschem.022.202202056,0.8320000000000001,24.91,78.75,,sm,y,8.0,polymer,O=C1C2=CC(F)=C(C=C2C(/C1=C/C3=C(C4=CC(CC(CCCC)CC)=CC=C4)C(SC5=C6N(C7=C5C8=NSN=C8C9=C7N(C%10=C9SC%11=C%10SC(/C=C%12/C(C%13=C(C%12=O)C=C(F)C(F)=C%13)=C(C#N)\C#N)=C%11C%14=CC=CC(CC(CCCC)CC)=C%14)CC(CC)CCCC)CC(CC)CCCC)=C6S3)=C(C#N)\C#N)F,O=C1C2=CC(F)=C(C=C2C(/C1=C/C3=C(C4=CC(CC)=CC=C4)C(SC5=C6N(C7=C5C8=NSN=C8C9=C7N(C%10=C9SC%11=C%10SC(/C=C%12/C(C%13=C(C%12=O)C=C(F)C(F)=C%13)=C(C#N)\C#N)=C%11C%14=CC=CC(CC)=C%14)CC)CC)=C6S3)=C(C#N)\C#N)F,FC(C(F)=C(C1=CC=C(C2=C(F)C(F)=C(C3=CC=C(C4=C(F)C(F)=CC5=C4N=CC(OCC(CCCCCC)CCCCCCCC)=N5)S3)C6=C2N=CC(OCC(CCCCCC)CCCCCCCC)=N6)S1)C7=C8N=CC(OCC(CCCCCC)CCCCCCCC)=N7)=C8C9=CC=CS9,CCOc1cnc2c(-c3ccc(-c4c(F)c(F)c(-c5ccc(-c6c(F)c(F)c(-c7cccs7)c7ncc(OCC)nc67)s5)c5ncc(OCC)nc45)s3)c(F)c(F)cc2n1
1929,BTPOSe-4F,PM6,,10.1021/acsami.2c17235,0.8859999999999999,24.79,76.5,,sm,y,8.0,polymer,N#C/C(C#N)=C1C(C=C(C(F)=C2)F)=C2C(C/1=C\C3=C(CCCCCCCCCCC)C4=C([Se]3)C5=C(S4)C6=C(N5CC(CCCC)CCCCCC)C7=C(C8=NSN=C86)C9=C(N7CC(CCCC)CCCCCC)C%10=C(S9)C(OCCCCCCCCCCC)=C(/C=C%11C(C%12=CC(F)=C(F)C=C%12C\%11=C(C#N)/C#N)=O)S%10)=O,CCN(C1=C2C3=NSN=C3C4=C1N(C5=C4SC6=C5[Se]C(/C=C7C(C8=C(C=C(C(F)=C8)F)C\7=C(C#N)\C#N)=O)=C6CC)CC)C9=C2SC%10=C9SC(/C=C%11C(C%12=CC(F)=C(F)C=C%12C\%11=C(C#N)/C#N)=O)=C%10OCC,FC1=C(CC(CCCC)CC)SC(C2=C3C(SC(C4=CC=C(S4)C(SC(C5=CC=C(C6=CC7=C(S6)C(C8=CC(F)=C(CC(CCCC)CC)S8)=C9C(SC(C%10=CC=C(S%10)C(SC(C%11=CC=C(C%12=CC%13=C(S%12)C(C%14=CC(F)=C(CC(CCCC)CC)S%14)=C%15C(SC(C%16=CC=C(S%16)C(SC(C%17=CC=CS%17)=C%18C%19=O)=C%18C(C%20=C(CC(CCCC)CC)SC(CC(CCCC)CC)=C%20%19)=O)=C%15)=C%13C%21=CC(F)=C(CC(CCCC)CC)S%21)S%11)=C%22C%23=O)=C%22C(C%24=C(CC(CCCC)CC)SC(CC(CCCC)CC)=C%24%23)=O)=C9)=C7C%25=CC(F)=C(CC(CCCC)CC)S%25)S5)=C%26C%27=O)=C%26C(C%28=C(CC(CCCC)CC)SC(CC(CCCC)CC)=C%28%27)=O)=C3)=C(C%29=CC(F)=C(CC(CCCC)CC)S%29)C%30=C2SC=C%30)=C1,CCc1sc(-c2c3cc(-c4ccc(-c5sc(-c6ccc(-c7cc8c(-c9cc(F)c(CC)s9)c9sc(-c%10ccc(-c%11sc(-c%12ccc(-c%13cc%14c(-c%15cc(F)c(CC)s%15)c%15sc(-c%16ccc(-c%17sc(-c%18cccs%18)c%18c%17C(=O)c%17c(CC)sc(CC)c%17C%18=O)s%16)cc%15c(-c%15cc(F)c(CC)s%15)c%14s%13)s%12)c%12c%11C(=O)c%11c(CC)sc(CC)c%11C%12=O)s%10)cc9c(-c9cc(F)c(CC)s9)c8s7)s6)c6c5C(=O)c5c(CC)sc(CC)c5C6=O)s4)sc3c(-c3cc(F)c(CC)s3)c3ccsc23)cc1F
