Repository: brigreens/Meta-analysis_OSCs

This repository contains the data files and analysis notebooks to support the paper "Meta-Analysis of Molecular Design Strategies for Non-Fullerene Acceptor Based Organic Solar Cell Materials" (DOI: 10.26434/chemrxiv-2024-w29b1)

File: general_dataset_analysis/OSC_filtered_with_sidechains.csv (part 58 of 59)
,reported_acceptor,reported_donor,reference,DOI,Voc,Jsc,FF,PCE,acceptor_type,acceptor_class,fused_rings_in_core,donor_type,acc_SMILES_sidechains,acc_SMILES_shortened_sidechains,don_SMILES_sidechains,don_SMILES_shortened_sidechains
1930,HCl-BTA3,TTC-Cl,,10.1039/D2CC05631C,1.2,13.42,69.6,,sm,fused,5.0,polymer,N#C/C(C#N)=C1SC(C(N/1CC)=O)=CC2=CC(Cl)=C(C3=NN(CCCCCCCC)N=C23)C4=CC5=C(C6=C(C(C7=CC=C(CCCCCC)C=C7)5C8=CC=C(CCCCCC)C=C8)C=C(C9=C(C%10(C%11=CC=C(CCCCCC)C=C%11)C%12=CC=C(CCCCCC)C=C%12)C=C(C%13=CC=C(C%14=NN(CCCCCCCC)N=C%14%13)C=C%15S/C(N(CC)C%15=O)=C(C#N)/C#N)S9)C%10=C6)S4,CCC1=CC=C(C2(C3=C(C4=C2C=C(C5=C(Cl)C=C(C6=NN(N=C56)CC)/C=C7S/C(N(C/7=O)CC)=C(C#N)\C#N)S4)C=C(C(C8=CC=C(CC)C=C8)(C9=C%10SC(C%11=CC=C(C%12=NN(N=C%11%12)CC)/C=C%13S/C(N(C/%13=O)CC)=C(C#N)\C#N)=C9)C%14=CC=C(CC)C=C%14)C%10=C3)C%15=CC=C(CC)C=C%15)C=C1,ClC(C=C1C(C2=C3SC=C2)=C4SC(C5=CC=C(S5)C6=C(C(CC(CCCCCC)CCCC)=O)C7=C(C(C(CC(CCCC)CCCCCC)=O)=C(C8=CC=C(C9=CC%10=C(C(C%11=CC(Cl)=C(S%11)CC(CCCC)CC)=C%12C=C(SC%12=C%10C%13=CC(Cl)=C(S%13)CC(CCCC)CC)C%14=CC=C(S%14)C%15=C(C(CC(CCCCCC)CCCC)=O)C%16=C(C(C(CC(CCCC)CCCCCC)=O)=C(C%17=CC=C(C%18=CC%19=C(C(C%20=CC(Cl)=C(S%20)CC(CCCC)CC)=C%21C=C(SC%21=C%19C%22=CC(Cl)=C(S%22)CC(CCCC)CC)C%23=CC=C(S%23)C%24=C(C(CC(CCCCCC)CCCC)=O)C%25=C(C(C(CC(CCCC)CCCCCC)=O)=C(C%26=CC=CS%26)S%25)S%24)S%18)S%17)S%16)S%15)S9)S8)S7)S6)=CC4=C3C%27=CC(Cl)=C(S%27)CC(CCCC)CC)=C(S1)CC(CCCC)CC,CCC1=C(Cl)C=C(C2=C3C=C(SC3=C(C4=C2SC=C4)C5=CC(Cl)=C(S5)CC)C6=CC=C(S6)C7=C(C(CC)=O)C8=C(C(C(CC)=O)=C(C9=CC=C(C%10=CC%11=C(C(C%12=CC(Cl)=C(S%12)CC)=C%13C=C(SC%13=C%11C%14=CC(Cl)=C(S%14)CC)C%15=CC=C(S%15)C%16=C(C(CC)=O)C%17=C(C(C(CC)=O)=C(C%18=CC=C(C%19=CC%20=C(C(C%21=CC(Cl)=C(S%21)CC)=C%22C=C(SC%22=C%20C%23=CC(Cl)=C(S%23)CC)C%24=CC=C(S%24)C%25=C(C(CC)=O)C%26=C(C(C(CC)=O)=C(C%27=CC=CS%27)S%26)S%25)S%19)S%18)S%17)S%16)S%10)S9)S8)S7)S1
1931,Y6-1O,PM6,,10.1021/acs.chemmater.2c02851,0.9,25.51,73.5,,sm,y,8.0,polymer,N#C/C(C#N)=C1C(C=C(C(F)=C2)F)=C2C(C/1=C\C3=C(CC(CCCCCC)CCCC)C4=C(S3)C5=C(S4)C6=C(N5CC(CC)CCCC)C7=C(C8=NSN=C86)C9=C(N7CC(CC)CCCC)C%10=C(S9)C(OCC(CCCCCC)CCCC)=C(/C=C%11C(C%12=CC(F)=C(F)C=C%12C\%11=C(C#N)/C#N)=O)S%10)=O,CCN(C1=C2C3=NSN=C3C4=C1N(C5=C4SC6=C5SC(/C=C7C(C8=C(C=C(C(F)=C8)F)C\7=C(C#N)\C#N)=O)=C6CC)CC)C9=C2SC%10=C9SC(/C=C%11C(C%12=CC(F)=C(F)C=C%12C\%11=C(C#N)/C#N)=O)=C%10OCC,FC1=C(CC(CCCC)CC)SC(C2=C3C(SC(C4=CC=C(S4)C(SC(C5=CC=C(C6=CC7=C(S6)C(C8=CC(F)=C(CC(CCCC)CC)S8)=C9C(SC(C%10=CC=C(S%10)C(SC(C%11=CC=C(C%12=CC%13=C(S%12)C(C%14=CC(F)=C(CC(CCCC)CC)S%14)=C%15C(SC(C%16=CC=C(S%16)C(SC(C%17=CC=CS%17)=C%18C%19=O)=C%18C(C%20=C(CC(CCCC)CC)SC(CC(CCCC)CC)=C%20%19)=O)=C%15)=C%13C%21=CC(F)=C(CC(CCCC)CC)S%21)S%11)=C%22C%23=O)=C%22C(C%24=C(CC(CCCC)CC)SC(CC(CCCC)CC)=C%24%23)=O)=C9)=C7C%25=CC(F)=C(CC(CCCC)CC)S%25)S5)=C%26C%27=O)=C%26C(C%28=C(CC(CCCC)CC)SC(CC(CCCC)CC)=C%28%27)=O)=C3)=C(C%29=CC(F)=C(CC(CCCC)CC)S%29)C%30=C2SC=C%30)=C1,CCc1sc(-c2c3cc(-c4ccc(-c5sc(-c6ccc(-c7cc8c(-c9cc(F)c(CC)s9)c9sc(-c%10ccc(-c%11sc(-c%12ccc(-c%13cc%14c(-c%15cc(F)c(CC)s%15)c%15sc(-c%16ccc(-c%17sc(-c%18cccs%18)c%18c%17C(=O)c%17c(CC)sc(CC)c%17C%18=O)s%16)cc%15c(-c%15cc(F)c(CC)s%15)c%14s%13)s%12)c%12c%11C(=O)c%11c(CC)sc(CC)c%11C%12=O)s%10)cc9c(-c9cc(F)c(CC)s9)c8s7)s6)c6c5C(=O)c5c(CC)sc(CC)c5C6=O)s4)sc3c(-c3cc(F)c(CC)s3)c3ccsc23)cc1F
1932,TT-CPT,PBDB-T,,10.1007/s10118-022-2888-9,0.78,17.31,52.09,,sm,unfused,3.0,polymer,FC(C=C1C(C2=C/C3=CC4=C(C(SC(C5=CC(SC(C6=CC(C7(CC(CCCC)CC)CC(CCCC)CC)=C(S6)C8=C7C=C(S8)/C=C9C(C%10=CC(F)=C(C=C%10C\9=C(C#N)/C#N)F)=O)=C%11)=C%11S5)=C%12)=C%12C4(CC(CC)CCCC)CC(CC)CCCC)S3)=O)=C(C=C1C/2=C(C#N)\C#N)F,FC(C=C1C(C2=C/C3=CC4=C(C(SC(C5=CC(SC(C6=CC(C7(CC)CC)=C(S6)C8=C7C=C(S8)/C=C9C(C%10=CC(F)=C(C=C%10C\9=C(C#N)/C#N)F)=O)=C%11)=C%11S5)=C%12)=C%12C4(CC)CC)S3)=O)=C(C=C1C/2=C(C#N)\C#N)F,CCC(CCCC)CC1=CC=C(S1)C2=C3C(SC(C4=CC=C(S4)C(SC(C5=CC=C(C6=CC7=C(S6)C(C8=CC=C(CC(CCCC)CC)S8)=C9C(SC(C%10=CC=C(S%10)C(SC(C%11=CC=C(C%12=CC%13=C(S%12)C(C%14=CC=C(CC(CCCC)CC)S%14)=C%15C(SC(C%16=CC=C(S%16)C(SC(C%17=CC=CS%17)=C%18C%19=O)=C%18C(C%20=C(CC(CCCC)CC)SC(CC(CCCC)CC)=C%20%19)=O)=C%15)=C%13C%21=CC=C(CC(CCCC)CC)S%21)S%11)=C%22C%23=O)=C%22C(C%24=C(CC(CCCC)CC)SC(CC(CCCC)CC)=C%24%23)=O)=C9)=C7C%25=CC=C(CC(CCCC)CC)S%25)S5)=C%26C%27=O)=C%26C(C%28=C(CC(CCCC)CC)SC(CC(CCCC)CC)=C%28%27)=O)=C3)=C(C%29=CC=C(CC(CCCC)CC)S%29)C%30=C2SC=C%30,CCc1ccc(-c2c3cc(-c4ccc(-c5sc(-c6ccc(-c7cc8c(-c9ccc(CC)s9)c9sc(-c%10ccc(-c%11sc(-c%12ccc(-c%13cc%14c(-c%15ccc(CC)s%15)c%15sc(-c%16ccc(-c%17sc(-c%18cccs%18)c%18c%17C(=O)c%17c(CC)sc(CC)c%17C%18=O)s%16)cc%15c(-c%15ccc(CC)s%15)c%14s%13)s%12)c%12c%11C(=O)c%11c(CC)sc(CC)c%11C%12=O)s%10)cc9c(-c9ccc(CC)s9)c8s7)s6)c6c5C(=O)c5c(CC)sc(CC)c5C6=O)s4)sc3c(-c3ccc(CC)s3)c3ccsc23)s1
1933,TT-POBT,PBDB-T,,10.1007/s10118-022-2888-9,0.813,22.23,61.67,,sm,unfused,2.0,polymer,FC1=C(F)C=C(C/2=C(C#N)\C#N)C(C(C2=C/C(S3)=CC(C4=C(C(C)C)C=CC=C4C(C)C)=C3C(S5)=C(OCC(CC)CCCC)C=C5C6=CC7=C(S6)C=C(C8=CC(OCC(CC)CCCC)=C(C9=C(C%10=C(C(C)C)C=CC=C%10C(C)C)C=C(/C=C%11C(C%12=CC(F)=C(F)C=C%12C\%11=C(C#N)/C#N)=O)S9)S8)S7)=O)=C1,FC1=C(F)C=C(C/2=C(C#N)\C#N)C(C(C2=C/C(S3)=CC(C4=C(CC)C=CC=C4CC)=C3C(S5)=C(OCC)C=C5C6=CC7=C(S6)C=C(C8=CC(OCC)=C(C9=C(C%10=C(CC)C=CC=C%10CC)C=C(/C=C%11C(C%12=CC(F)=C(F)C=C%12C\%11=C(C#N)/C#N)=O)S9)S8)S7)=O)=C1,CCC(CCCC)CC1=CC=C(S1)C2=C3C(SC(C4=CC=C(S4)C(SC(C5=CC=C(C6=CC7=C(S6)C(C8=CC=C(CC(CCCC)CC)S8)=C9C(SC(C%10=CC=C(S%10)C(SC(C%11=CC=C(C%12=CC%13=C(S%12)C(C%14=CC=C(CC(CCCC)CC)S%14)=C%15C(SC(C%16=CC=C(S%16)C(SC(C%17=CC=CS%17)=C%18C%19=O)=C%18C(C%20=C(CC(CCCC)CC)SC(CC(CCCC)CC)=C%20%19)=O)=C%15)=C%13C%21=CC=C(CC(CCCC)CC)S%21)S%11)=C%22C%23=O)=C%22C(C%24=C(CC(CCCC)CC)SC(CC(CCCC)CC)=C%24%23)=O)=C9)=C7C%25=CC=C(CC(CCCC)CC)S%25)S5)=C%26C%27=O)=C%26C(C%28=C(CC(CCCC)CC)SC(CC(CCCC)CC)=C%28%27)=O)=C3)=C(C%29=CC=C(CC(CCCC)CC)S%29)C%30=C2SC=C%30,CCc1ccc(-c2c3cc(-c4ccc(-c5sc(-c6ccc(-c7cc8c(-c9ccc(CC)s9)c9sc(-c%10ccc(-c%11sc(-c%12ccc(-c%13cc%14c(-c%15ccc(CC)s%15)c%15sc(-c%16ccc(-c%17sc(-c%18cccs%18)c%18c%17C(=O)c%17c(CC)sc(CC)c%17C%18=O)s%16)cc%15c(-c%15ccc(CC)s%15)c%14s%13)s%12)c%12c%11C(=O)c%11c(CC)sc(CC)c%11C%12=O)s%10)cc9c(-c9ccc(CC)s9)c8s7)s6)c6c5C(=O)c5c(CC)sc(CC)c5C6=O)s4)sc3c(-c3ccc(CC)s3)c3ccsc23)s1
1934,PV-V-y,PM6,,10.1002/aenm.202202729,0.9129999999999999,24.9,77.7,,polymer,,,polymer,O=C(C1=C(C/2=C(C#N)/C#N)C=CC(/C=C/C3=CC4=C(C(/C(C4=O)=C/C5=C(C6=C(C7=C(C8=C(C9=C(C%10=C(C%11=C(C(CCCCCCCCCCC)=C(S%11)/C=C%12C(C%13=CC=CC=C%13C\%12=C(C#N)\C#N)=O)S%10)N9CC(CCCCCCCCCC)CCCCCCCC)C%14=NSN=C%148)N7CC(CCCCCCCCCC)CCCCCCCC)S6)S5)CCCCCCCCCCC)=C(C#N)\C#N)C=C3)=C1)C2=C/C%15=C(C%16=C(C%17=C(C%18=C(C%19=C(C%20=C(C%21=C(C(CCCCCCCCCCC)=C(S%21)/C=C%22C(C%23=CC=CC=C%23C\%22=C(C#N)/C#N)=O)S%20)N%19CC(CCCCCCCCCC)CCCCCCCC)C%24=NSN=C%24%18)N%17CC(CCCCCCCCCC)CCCCCCCC)S%16)S%15)CCCCCCCCCCC,CCC1=C(/C=C2C(C(C(/C\2=C(C#N)\C#N)=C\C)=C)=O)SC3=C1SC4=C3N(C5=C4C6=NSN=C6C7=C5N(C8=C7SC9=C8SC(/C=C%10C(C%11=C(C=CC(/C=C\C%12=CC%13=C(C=C%12)C(/C(C%13=O)=C/C%14=C(CC)C%15=C(S%14)C%16=C(S%15)C%17=C(N%16CC)C%18=C(C%19=NSN=C%19%17)C%20=C(N%18CC)C%21=C(S%20)C(CC)=C(/C=C%22C(C%23=CC=CC=C%23C\%22=C(C#N)/C#N)=O)S%21)=C(C#N)/C#N)=C%11)C\%10=C(C#N)\C#N)=O)=C9CC)CC)CC,FC1=C(CC(CCCC)CC)SC(C2=C3C(SC(C4=CC=C(S4)C(SC(C5=CC=C(C6=CC7=C(S6)C(C8=CC(F)=C(CC(CCCC)CC)S8)=C9C(SC(C%10=CC=C(S%10)C(SC(C%11=CC=C(C%12=CC%13=C(S%12)C(C%14=CC(F)=C(CC(CCCC)CC)S%14)=C%15C(SC(C%16=CC=C(S%16)C(SC(C%17=CC=CS%17)=C%18C%19=O)=C%18C(C%20=C(CC(CCCC)CC)SC(CC(CCCC)CC)=C%20%19)=O)=C%15)=C%13C%21=CC(F)=C(CC(CCCC)CC)S%21)S%11)=C%22C%23=O)=C%22C(C%24=C(CC(CCCC)CC)SC(CC(CCCC)CC)=C%24%23)=O)=C9)=C7C%25=CC(F)=C(CC(CCCC)CC)S%25)S5)=C%26C%27=O)=C%26C(C%28=C(CC(CCCC)CC)SC(CC(CCCC)CC)=C%28%27)=O)=C3)=C(C%29=CC(F)=C(CC(CCCC)CC)S%29)C%30=C2SC=C%30)=C1,CCc1sc(-c2c3cc(-c4ccc(-c5sc(-c6ccc(-c7cc8c(-c9cc(F)c(CC)s9)c9sc(-c%10ccc(-c%11sc(-c%12ccc(-c%13cc%14c(-c%15cc(F)c(CC)s%15)c%15sc(-c%16ccc(-c%17sc(-c%18cccs%18)c%18c%17C(=O)c%17c(CC)sc(CC)c%17C%18=O)s%16)cc%15c(-c%15cc(F)c(CC)s%15)c%14s%13)s%12)c%12c%11C(=O)c%11c(CC)sc(CC)c%11C%12=O)s%10)cc9c(-c9cc(F)c(CC)s9)c8s7)s6)c6c5C(=O)c5c(CC)sc(CC)c5C6=O)s4)sc3c(-c3cc(F)c(CC)s3)c3ccsc23)cc1F
1935,TPD-TT,PBDB-T,,10.1021/acsaem.2c02489,0.84,16.91,63.0,,sm,unfused,2.0,polymer,FC1=C(F)C=C(C/2=C(C#N)\C#N)C(C(C2=C/C3=C(OCC(CC)CCCC)C4=C(C(OCC(CCCC)CC)=C(C5=C(C(N(CC(CC)CCCC)C6=O)=O)C6=C(C(S7)=C(OCC(CC)CCCC)C8=C7C(OCC(CC)CCCC)=C(/C=C9C(C%10=CC(F)=C(F)C=C%10C\9=C(C#N)/C#N)=O)S8)S5)S4)S3)=O)=C1,FC1=C(F)C=C(C/2=C(C#N)\C#N)C(C(C2=C/C3=C(OCC)C4=C(C(OCC)=C(C5=C(C(N(CC)C6=O)=O)C6=C(C(S7)=C(OCC)C8=C7C(OCC)=C(/C=C9C(C%10=CC(F)=C(F)C=C%10C\9=C(C#N)/C#N)=O)S8)S5)S4)S3)=O)=C1,CCC(CCCC)CC1=CC=C(S1)C2=C3C(SC(C4=CC=C(S4)C(SC(C5=CC=C(C6=CC7=C(S6)C(C8=CC=C(CC(CCCC)CC)S8)=C9C(SC(C%10=CC=C(S%10)C(SC(C%11=CC=C(C%12=CC%13=C(S%12)C(C%14=CC=C(CC(CCCC)CC)S%14)=C%15C(SC(C%16=CC=C(S%16)C(SC(C%17=CC=CS%17)=C%18C%19=O)=C%18C(C%20=C(CC(CCCC)CC)SC(CC(CCCC)CC)=C%20%19)=O)=C%15)=C%13C%21=CC=C(CC(CCCC)CC)S%21)S%11)=C%22C%23=O)=C%22C(C%24=C(CC(CCCC)CC)SC(CC(CCCC)CC)=C%24%23)=O)=C9)=C7C%25=CC=C(CC(CCCC)CC)S%25)S5)=C%26C%27=O)=C%26C(C%28=C(CC(CCCC)CC)SC(CC(CCCC)CC)=C%28%27)=O)=C3)=C(C%29=CC=C(CC(CCCC)CC)S%29)C%30=C2SC=C%30,CCc1ccc(-c2c3cc(-c4ccc(-c5sc(-c6ccc(-c7cc8c(-c9ccc(CC)s9)c9sc(-c%10ccc(-c%11sc(-c%12ccc(-c%13cc%14c(-c%15ccc(CC)s%15)c%15sc(-c%16ccc(-c%17sc(-c%18cccs%18)c%18c%17C(=O)c%17c(CC)sc(CC)c%17C%18=O)s%16)cc%15c(-c%15ccc(CC)s%15)c%14s%13)s%12)c%12c%11C(=O)c%11c(CC)sc(CC)c%11C%12=O)s%10)cc9c(-c9ccc(CC)s9)c8s7)s6)c6c5C(=O)c5c(CC)sc(CC)c5C6=O)s4)sc3c(-c3ccc(CC)s3)c3ccsc23)s1
1936,TPD-BT,PBDB-T,,10.1021/acsaem.2c02489,0.91,16.88,67.63,,sm,unfused,2.0,polymer,FC1=C(F)C=C(C/2=C(C#N)\C#N)C(C(C2=C/C3=C(CCCCCCCC)C=C(C4=C(OCC(CC)CCCC)C(OCC(CCCC)CC)=C(C5=C(C(N(CC(CC)C)C6=O)=O)C6=C(C7=C(OCC(CCCC)CCCC)C(OCC(CCCC)CC)=C(S7)C8=CC(CCCCCCCC)=C(/C=C9C(C%10=CC(F)=C(F)C=C%10C\9=C(C#N)/C#N)=O)S8)S5)S4)S3)=O)=C1,FC1=C(F)C=C(C/2=C(C#N)\C#N)C(C(C2=C/C3=C(CC)C=C(C4=C(OCC)C(OCC)=C(C5=C(C(N(CC)C6=O)=O)C6=C(C7=C(OCC)C(OCC)=C(S7)C8=CC(CC)=C(/C=C9C(C%10=CC(F)=C(F)C=C%10C\9=C(C#N)/C#N)=O)S8)S5)S4)S3)=O)=C1,CCC(CCCC)CC1=CC=C(S1)C2=C3C(SC(C4=CC=C(S4)C(SC(C5=CC=C(C6=CC7=C(S6)C(C8=CC=C(CC(CCCC)CC)S8)=C9C(SC(C%10=CC=C(S%10)C(SC(C%11=CC=C(C%12=CC%13=C(S%12)C(C%14=CC=C(CC(CCCC)CC)S%14)=C%15C(SC(C%16=CC=C(S%16)C(SC(C%17=CC=CS%17)=C%18C%19=O)=C%18C(C%20=C(CC(CCCC)CC)SC(CC(CCCC)CC)=C%20%19)=O)=C%15)=C%13C%21=CC=C(CC(CCCC)CC)S%21)S%11)=C%22C%23=O)=C%22C(C%24=C(CC(CCCC)CC)SC(CC(CCCC)CC)=C%24%23)=O)=C9)=C7C%25=CC=C(CC(CCCC)CC)S%25)S5)=C%26C%27=O)=C%26C(C%28=C(CC(CCCC)CC)SC(CC(CCCC)CC)=C%28%27)=O)=C3)=C(C%29=CC=C(CC(CCCC)CC)S%29)C%30=C2SC=C%30,CCc1ccc(-c2c3cc(-c4ccc(-c5sc(-c6ccc(-c7cc8c(-c9ccc(CC)s9)c9sc(-c%10ccc(-c%11sc(-c%12ccc(-c%13cc%14c(-c%15ccc(CC)s%15)c%15sc(-c%16ccc(-c%17sc(-c%18cccs%18)c%18c%17C(=O)c%17c(CC)sc(CC)c%17C%18=O)s%16)cc%15c(-c%15ccc(CC)s%15)c%14s%13)s%12)c%12c%11C(=O)c%11c(CC)sc(CC)c%11C%12=O)s%10)cc9c(-c9ccc(CC)s9)c8s7)s6)c6c5C(=O)c5c(CC)sc(CC)c5C6=O)s4)sc3c(-c3ccc(CC)s3)c3ccsc23)s1
1937,ITIC-Th-s,PM6,,10.1039/D2TC03297J,0.98,16.53,66.3,,sm,fused,7.0,polymer,O=C(C1=C(C/2=C(C#N)\C#N)C=CC=C1)C2=C/C3=CC(SC4=C5C(C6=CC=C(SCC(CC)CCCC)S6)(C7=C4C=C(C(C8=CC=C(SCC(CCCC)CC)S8)(C9=C%10SC%11=C9SC(/C=C%12C(C%13=C(C\%12=C(C#N)/C#N)C=CC=C%13)=O)=C%11)C%14=CC=C(SCC(CC)CCCC)S%14)C%10=C7)C%15=CC=C(SCC(CCCC)CC)S%15)=C5S3,O=C(C1=C(C/2=C(C#N)\C#N)C=CC=C1)C2=C/C3=CC(SC4=C5C(C6=CC=C(SCC)S6)(C7=C4C=C(C(C8=CC=C(SCC)S8)(C9=C%10SC%11=C9SC(/C=C%12C(C%13=C(C\%12=C(C#N)/C#N)C=CC=C%13)=O)=C%11)C%14=CC=C(SCC)S%14)C%10=C7)C%15=CC=C(SCC)S%15)=C5S3,FC1=C(CC(CCCC)CC)SC(C2=C3C(SC(C4=CC=C(S4)C(SC(C5=CC=C(C6=CC7=C(S6)C(C8=CC(F)=C(CC(CCCC)CC)S8)=C9C(SC(C%10=CC=C(S%10)C(SC(C%11=CC=C(C%12=CC%13=C(S%12)C(C%14=CC(F)=C(CC(CCCC)CC)S%14)=C%15C(SC(C%16=CC=C(S%16)C(SC(C%17=CC=CS%17)=C%18C%19=O)=C%18C(C%20=C(CC(CCCC)CC)SC(CC(CCCC)CC)=C%20%19)=O)=C%15)=C%13C%21=CC(F)=C(CC(CCCC)CC)S%21)S%11)=C%22C%23=O)=C%22C(C%24=C(CC(CCCC)CC)SC(CC(CCCC)CC)=C%24%23)=O)=C9)=C7C%25=CC(F)=C(CC(CCCC)CC)S%25)S5)=C%26C%27=O)=C%26C(C%28=C(CC(CCCC)CC)SC(CC(CCCC)CC)=C%28%27)=O)=C3)=C(C%29=CC(F)=C(CC(CCCC)CC)S%29)C%30=C2SC=C%30)=C1,CCc1sc(-c2c3cc(-c4ccc(-c5sc(-c6ccc(-c7cc8c(-c9cc(F)c(CC)s9)c9sc(-c%10ccc(-c%11sc(-c%12ccc(-c%13cc%14c(-c%15cc(F)c(CC)s%15)c%15sc(-c%16ccc(-c%17sc(-c%18cccs%18)c%18c%17C(=O)c%17c(CC)sc(CC)c%17C%18=O)s%16)cc%15c(-c%15cc(F)c(CC)s%15)c%14s%13)s%12)c%12c%11C(=O)c%11c(CC)sc(CC)c%11C%12=O)s%10)cc9c(-c9cc(F)c(CC)s9)c8s7)s6)c6c5C(=O)c5c(CC)sc(CC)c5C6=O)s4)sc3c(-c3cc(F)c(CC)s3)c3ccsc23)cc1F
1938,ITIC-Th-s-me,PM6,,10.1039/D2TC03297J,0.983,16.77,70.1,,sm,fused,7.0,polymer,O=C(C1=C(C/2=C(C#N)\C#N)C=C(C)C=C1)C2=C/C3=CC(SC4=C5C(C6=CC=C(SCC(CC)CCCC)S6)(C7=C4C=C(C(C8=CC=C(SCC(CCCC)CC)S8)(C9=C%10SC%11=C9SC(/C=C%12C(C%13=C(C\%12=C(C#N)/C#N)C=C(C)C=C%13)=O)=C%11)C%14=CC=C(SCC(CC)CCCC)S%14)C%10=C7)C%15=CC=C(SCC(CCCC)CC)S%15)=C5S3,O=C(C1=C(C/2=C(C#N)\C#N)C=C(C)C=C1)C2=C/C3=CC(SC4=C5C(C6=CC=C(SCC)S6)(C7=C4C=C(C(C8=CC=C(SCC)S8)(C9=C%10SC%11=C9SC(/C=C%12C(C%13=C(C\%12=C(C#N)/C#N)C=C(C)C=C%13)=O)=C%11)C%14=CC=C(SCC)S%14)C%10=C7)C%15=CC=C(SCC)S%15)=C5S3,FC1=C(CC(CCCC)CC)SC(C2=C3C(SC(C4=CC=C(S4)C(SC(C5=CC=C(C6=CC7=C(S6)C(C8=CC(F)=C(CC(CCCC)CC)S8)=C9C(SC(C%10=CC=C(S%10)C(SC(C%11=CC=C(C%12=CC%13=C(S%12)C(C%14=CC(F)=C(CC(CCCC)CC)S%14)=C%15C(SC(C%16=CC=C(S%16)C(SC(C%17=CC=CS%17)=C%18C%19=O)=C%18C(C%20=C(CC(CCCC)CC)SC(CC(CCCC)CC)=C%20%19)=O)=C%15)=C%13C%21=CC(F)=C(CC(CCCC)CC)S%21)S%11)=C%22C%23=O)=C%22C(C%24=C(CC(CCCC)CC)SC(CC(CCCC)CC)=C%24%23)=O)=C9)=C7C%25=CC(F)=C(CC(CCCC)CC)S%25)S5)=C%26C%27=O)=C%26C(C%28=C(CC(CCCC)CC)SC(CC(CCCC)CC)=C%28%27)=O)=C3)=C(C%29=CC(F)=C(CC(CCCC)CC)S%29)C%30=C2SC=C%30)=C1,CCc1sc(-c2c3cc(-c4ccc(-c5sc(-c6ccc(-c7cc8c(-c9cc(F)c(CC)s9)c9sc(-c%10ccc(-c%11sc(-c%12ccc(-c%13cc%14c(-c%15cc(F)c(CC)s%15)c%15sc(-c%16ccc(-c%17sc(-c%18cccs%18)c%18c%17C(=O)c%17c(CC)sc(CC)c%17C%18=O)s%16)cc%15c(-c%15cc(F)c(CC)s%15)c%14s%13)s%12)c%12c%11C(=O)c%11c(CC)sc(CC)c%11C%12=O)s%10)cc9c(-c9cc(F)c(CC)s9)c8s7)s6)c6c5C(=O)c5c(CC)sc(CC)c5C6=O)s4)sc3c(-c3cc(F)c(CC)s3)c3ccsc23)cc1F
1939,FOSe-2Cl,PM6,,10.1002/adfm.202211140,0.8390000000000001,24.85,76.69,,sm,fused,7.0,polymer,O=C1C2=C(C=C(C(Cl)=C2)Cl)C(/C1=C/C3=CC4=C(C5=CC6=C(C=C5OC4(CCCCCCCC)CCCCCCCC)C(C=C7OC(CCCCCCCC)(CCCCCCCC)C8=C([Se]C(/C=C(/C9=C(C#N)\C#N)C(C%10=C9C=C(C(Cl)=C%10)Cl)=O)=C8)C7=C%11)=C%11C6(CCCCCCCC)CCCCCCCC)[Se]3)=C(C#N)/C#N,O=C1C2=C(C=C(C(Cl)=C2)Cl)C(/C1=C/C3=CC4=C(C5=CC6=C(C=C5OC4(CC)CC)C(C=C7OC(CC)(CC)C8=C([Se]C(/C=C(/C9=C(C#N)\C#N)C(C%10=C9C=C(C(Cl)=C%10)Cl)=O)=C8)C7=C%11)=C%11C6(CC)CC)[Se]3)=C(C#N)/C#N,FC1=C(CC(CCCC)CC)SC(C2=C3C(SC(C4=CC=C(S4)C(SC(C5=CC=C(C6=CC7=C(S6)C(C8=CC(F)=C(CC(CCCC)CC)S8)=C9C(SC(C%10=CC=C(S%10)C(SC(C%11=CC=C(C%12=CC%13=C(S%12)C(C%14=CC(F)=C(CC(CCCC)CC)S%14)=C%15C(SC(C%16=CC=C(S%16)C(SC(C%17=CC=CS%17)=C%18C%19=O)=C%18C(C%20=C(CC(CCCC)CC)SC(CC(CCCC)CC)=C%20%19)=O)=C%15)=C%13C%21=CC(F)=C(CC(CCCC)CC)S%21)S%11)=C%22C%23=O)=C%22C(C%24=C(CC(CCCC)CC)SC(CC(CCCC)CC)=C%24%23)=O)=C9)=C7C%25=CC(F)=C(CC(CCCC)CC)S%25)S5)=C%26C%27=O)=C%26C(C%28=C(CC(CCCC)CC)SC(CC(CCCC)CC)=C%28%27)=O)=C3)=C(C%29=CC(F)=C(CC(CCCC)CC)S%29)C%30=C2SC=C%30)=C1,CCc1sc(-c2c3cc(-c4ccc(-c5sc(-c6ccc(-c7cc8c(-c9cc(F)c(CC)s9)c9sc(-c%10ccc(-c%11sc(-c%12ccc(-c%13cc%14c(-c%15cc(F)c(CC)s%15)c%15sc(-c%16ccc(-c%17sc(-c%18cccs%18)c%18c%17C(=O)c%17c(CC)sc(CC)c%17C%18=O)s%16)cc%15c(-c%15cc(F)c(CC)s%15)c%14s%13)s%12)c%12c%11C(=O)c%11c(CC)sc(CC)c%11C%12=O)s%10)cc9c(-c9cc(F)c(CC)s9)c8s7)s6)c6c5C(=O)c5c(CC)sc(CC)c5C6=O)s4)sc3c(-c3cc(F)c(CC)s3)c3ccsc23)cc1F
1940,T9SBN-F,D18,,10.1038/s41560-022-01138-y,0.82,28.55,78.15,,sm,y,8.0,polymer,N#C/C(C#N)=C1C(C=C(C(F)=C2)F)=C2C(C/1=C\C3=C(CCCCCCCCC)C4=C([Se]3)C5=C(S4)C6=C(N5CCC(CCCC)CCCCCC)C7=C(C8=NSN=C86)C9=C(N7CCC(CCCC)CCCCCC)C%10=C(S9)C(CCCCCCCCC)=C(/C=C%11C(C%12=C(C=C(C(F)=C%12)F)C\%11=C(C#N)\C#N)=O)[Se]%10)=O,CCC1=C([Se]C2=C1SC3=C2N(CC)C4=C3C5=NSN=C5C6=C4N(CC)C7=C6SC8=C7[Se]C(/C=C9C(C%10=C(C\9=C(C#N)\C#N)C=C(F)C(F)=C%10)=O)=C8CC)/C=C%11C(C%12=C(C\%11=C(C#N)\C#N)C=C(F)C(F)=C%12)=O,FC1=C(CC)SC(C2=C3C(C=C(C4=C(CC(CCCC)CCCCCC)C=C(C5=CC6=C(C(SC(C7=CC(CC(CCCC)CCCCCC)=C(C(S8)=CC9=C8C(C%10=CC(F)=C(CC)S%10)=C(C=C(C%11=C(CC(CCCC)CCCCCC)C=C(C%12=CC%13=C(C(SC(C%14=CC(CC(CCCC)CCCCCC)=C(C(S%15)=CC%16=C%15C(C%17=CC(F)=C(CC)S%17)=C(C=C(C%18=C(CC(CCCC)CCCCCC)C=C(C%19=CC%20=C(C(SC(C%21=CC(CC(CCCC)CCCCCC)=CS%21)=C%22)=C%22C%23=NSN=C%23%20)S%19)S%18)S%24)C%24=C%16C%25=CC(F)=C(CC)S%25)S%14)=C%26)=C%26C%27=NSN=C%27%13)S%12)S%11)S%28)C%28=C9C%29=CC(F)=C(CC)S%29)S7)=C%30)=C%30C%31=NSN=C%316)S5)S4)S3)=C(C%32=CC(F)=C(CC)S%32)C%33=C2C=CS%33)=C1,CCc1csc(-c2cc3c4nsnc4c4cc(-c5cc(CC)c(-c6cc7c(-c8cc(F)c(CC)s8)c8sc(-c9sc(-c%10cc%11c%12nsnc%12c%12cc(-c%13cc(CC)c(-c%14cc%15c(-c%16cc(F)c(CC)s%16)c%16sc(-c%17sc(-c%18cc%19c%20nsnc%20c%20cc(-c%21cc(CC)c(-c%22cc%23c(-c%24cc(F)c(CC)s%24)c%24sccc%24c(-c%24cc(F)c(CC)s%24)c%23s%22)s%21)sc%20c%19s%18)cc%17CC)cc%16c(-c%16cc(F)c(CC)s%16)c%15s%14)s%13)sc%12c%11s%10)cc9CC)cc8c(-c8cc(F)c(CC)s8)c7s6)s5)sc4c3s2)c1
1941,DTTSiC-2F,PM6,,10.1021/acsaem.2c02472,1.0,13.72,64.38,,sm,fused,9.0,polymer,O=C(C/1=C\C2=CC3=C(S2)C([Si](C4=C5C=C6N(C7=CC8=C(C=C7C6=C4)[Si](CCCCCCCC)(CCCCCCCC)C9=C8SC%10=C9SC(/C=C%11C(C%12=C(C=CC(F)=C%12)C\%11=C(C#N)\C#N)=O)=C%10)C(CCCCCCCC)CCCCCCCC)(CCCCCCCC)CCCCCCCC)=C5S3)C%13=C(C=CC(F)=C%13)C1=C(C#N)\C#N,CCN1C2=CC(C3=C([Si]4(CC)CC)C5=C(C=C(S5)/C=C6C(C7=C(C\6=C(C#N)/C#N)C=CC(F)=C7)=O)S3)=C4C=C2C8=CC([Si]9(CC)CC)=C(C%10=C9C%11=C(C=C(S%11)/C=C%12C(C%13=C(C\%12=C(C#N)/C#N)C=CC(F)=C%13)=O)S%10)C=C18,FC1=C(CC(CCCC)CC)SC(C2=C3C(SC(C4=CC=C(S4)C(SC(C5=CC=C(C6=CC7=C(S6)C(C8=CC(F)=C(CC(CCCC)CC)S8)=C9C(SC(C%10=CC=C(S%10)C(SC(C%11=CC=C(C%12=CC%13=C(S%12)C(C%14=CC(F)=C(CC(CCCC)CC)S%14)=C%15C(SC(C%16=CC=C(S%16)C(SC(C%17=CC=CS%17)=C%18C%19=O)=C%18C(C%20=C(CC(CCCC)CC)SC(CC(CCCC)CC)=C%20%19)=O)=C%15)=C%13C%21=CC(F)=C(CC(CCCC)CC)S%21)S%11)=C%22C%23=O)=C%22C(C%24=C(CC(CCCC)CC)SC(CC(CCCC)CC)=C%24%23)=O)=C9)=C7C%25=CC(F)=C(CC(CCCC)CC)S%25)S5)=C%26C%27=O)=C%26C(C%28=C(CC(CCCC)CC)SC(CC(CCCC)CC)=C%28%27)=O)=C3)=C(C%29=CC(F)=C(CC(CCCC)CC)S%29)C%30=C2SC=C%30)=C1,CCc1sc(-c2c3cc(-c4ccc(-c5sc(-c6ccc(-c7cc8c(-c9cc(F)c(CC)s9)c9sc(-c%10ccc(-c%11sc(-c%12ccc(-c%13cc%14c(-c%15cc(F)c(CC)s%15)c%15sc(-c%16ccc(-c%17sc(-c%18cccs%18)c%18c%17C(=O)c%17c(CC)sc(CC)c%17C%18=O)s%16)cc%15c(-c%15cc(F)c(CC)s%15)c%14s%13)s%12)c%12c%11C(=O)c%11c(CC)sc(CC)c%11C%12=O)s%10)cc9c(-c9cc(F)c(CC)s9)c8s7)s6)c6c5C(=O)c5c(CC)sc(CC)c5C6=O)s4)sc3c(-c3cc(F)c(CC)s3)c3ccsc23)cc1F
1942,DTTSiC-2Cl,PM6,,10.1021/acsaem.2c02472,1.0,15.0,62.17,,sm,fused,9.0,polymer,O=C(C1=C(C/2=C(C#N)\C#N)C=CC(Cl)=C1)C2=C/C3=CC(SC4=C5[Si](CCCCCCCC)(C6=C4C=C7N(C(CCCCCCCC)CCCCCCCC)C8=CC(C9=C([Si]%10(CCCCCCCC)CCCCCCCC)C%11=C(C=C(S%11)/C=C%12C(C%13=C(C\%12=C(C#N)/C#N)C=CC(Cl)=C%13)=O)S9)=C%10C=C8C7=C6)CCCCCCCC)=C5S3,CCN1C2=CC(C3=C([Si]4(CC)CC)C5=C(C=C(S5)/C=C6C(C7=C(C\6=C(C#N)/C#N)C=CC(Cl)=C7)=O)S3)=C4C=C2C8=CC([Si]9(CC)CC)=C(C%10=C9C%11=C(C=C(S%11)/C=C%12C(C%13=C(C\%12=C(C#N)/C#N)C=CC(Cl)=C%13)=O)S%10)C=C18,FC1=C(CC(CCCC)CC)SC(C2=C3C(SC(C4=CC=C(S4)C(SC(C5=CC=C(C6=CC7=C(S6)C(C8=CC(F)=C(CC(CCCC)CC)S8)=C9C(SC(C%10=CC=C(S%10)C(SC(C%11=CC=C(C%12=CC%13=C(S%12)C(C%14=CC(F)=C(CC(CCCC)CC)S%14)=C%15C(SC(C%16=CC=C(S%16)C(SC(C%17=CC=CS%17)=C%18C%19=O)=C%18C(C%20=C(CC(CCCC)CC)SC(CC(CCCC)CC)=C%20%19)=O)=C%15)=C%13C%21=CC(F)=C(CC(CCCC)CC)S%21)S%11)=C%22C%23=O)=C%22C(C%24=C(CC(CCCC)CC)SC(CC(CCCC)CC)=C%24%23)=O)=C9)=C7C%25=CC(F)=C(CC(CCCC)CC)S%25)S5)=C%26C%27=O)=C%26C(C%28=C(CC(CCCC)CC)SC(CC(CCCC)CC)=C%28%27)=O)=C3)=C(C%29=CC(F)=C(CC(CCCC)CC)S%29)C%30=C2SC=C%30)=C1,CCc1sc(-c2c3cc(-c4ccc(-c5sc(-c6ccc(-c7cc8c(-c9cc(F)c(CC)s9)c9sc(-c%10ccc(-c%11sc(-c%12ccc(-c%13cc%14c(-c%15cc(F)c(CC)s%15)c%15sc(-c%16ccc(-c%17sc(-c%18cccs%18)c%18c%17C(=O)c%17c(CC)sc(CC)c%17C%18=O)s%16)cc%15c(-c%15cc(F)c(CC)s%15)c%14s%13)s%12)c%12c%11C(=O)c%11c(CC)sc(CC)c%11C%12=O)s%10)cc9c(-c9cc(F)c(CC)s9)c8s7)s6)c6c5C(=O)c5c(CC)sc(CC)c5C6=O)s4)sc3c(-c3cc(F)c(CC)s3)c3ccsc23)cc1F
1943,DTTSiC-4F,PM6,,10.1021/acsaem.2c02472,0.97,17.02,68.43,,sm,fused,9.0,polymer,O=C(C/1=C\C2=CC3=C(S2)C([Si](C4=C5C=C6N(C7=CC8=C(C=C7C6=C4)[Si](CCCCCCCC)(CCCCCCCC)C9=C8SC%10=C9SC(/C=C%11C(C%12=C(C=C(F)C(F)=C%12)C\%11=C(C#N)\C#N)=O)=C%10)C(CCCCCCCC)CCCCCCCC)(CCCCCCCC)CCCCCCCC)=C5S3)C%13=C(C=C(F)C(F)=C%13)C1=C(C#N)\C#N,CCN1C2=CC(C3=C([Si]4(CC)CC)C5=C(C=C(S5)/C=C6C(C7=C(C\6=C(C#N)/C#N)C=C(F)C(F)=C7)=O)S3)=C4C=C2C8=CC([Si]9(CC)CC)=C(C%10=C9C%11=C(C=C(S%11)/C=C%12C(C%13=C(C\%12=C(C#N)/C#N)C=C(F)C(F)=C%13)=O)S%10)C=C18,FC1=C(CC(CCCC)CC)SC(C2=C3C(SC(C4=CC=C(S4)C(SC(C5=CC=C(C6=CC7=C(S6)C(C8=CC(F)=C(CC(CCCC)CC)S8)=C9C(SC(C%10=CC=C(S%10)C(SC(C%11=CC=C(C%12=CC%13=C(S%12)C(C%14=CC(F)=C(CC(CCCC)CC)S%14)=C%15C(SC(C%16=CC=C(S%16)C(SC(C%17=CC=CS%17)=C%18C%19=O)=C%18C(C%20=C(CC(CCCC)CC)SC(CC(CCCC)CC)=C%20%19)=O)=C%15)=C%13C%21=CC(F)=C(CC(CCCC)CC)S%21)S%11)=C%22C%23=O)=C%22C(C%24=C(CC(CCCC)CC)SC(CC(CCCC)CC)=C%24%23)=O)=C9)=C7C%25=CC(F)=C(CC(CCCC)CC)S%25)S5)=C%26C%27=O)=C%26C(C%28=C(CC(CCCC)CC)SC(CC(CCCC)CC)=C%28%27)=O)=C3)=C(C%29=CC(F)=C(CC(CCCC)CC)S%29)C%30=C2SC=C%30)=C1,CCc1sc(-c2c3cc(-c4ccc(-c5sc(-c6ccc(-c7cc8c(-c9cc(F)c(CC)s9)c9sc(-c%10ccc(-c%11sc(-c%12ccc(-c%13cc%14c(-c%15cc(F)c(CC)s%15)c%15sc(-c%16ccc(-c%17sc(-c%18cccs%18)c%18c%17C(=O)c%17c(CC)sc(CC)c%17C%18=O)s%16)cc%15c(-c%15cc(F)c(CC)s%15)c%14s%13)s%12)c%12c%11C(=O)c%11c(CC)sc(CC)c%11C%12=O)s%10)cc9c(-c9cc(F)c(CC)s9)c8s7)s6)c6c5C(=O)c5c(CC)sc(CC)c5C6=O)s4)sc3c(-c3cc(F)c(CC)s3)c3ccsc23)cc1F
1944,DTTSiC-4Cl,PM6,,10.1021/acsaem.2c02472,0.95,17.22,71.09,,sm,fused,9.0,polymer,O=C(C/1=C\C2=CC3=C(S2)C([Si](C4=C5C=C6N(C7=CC8=C(C=C7C6=C4)[Si](CCCCCCCC)(CCCCCCCC)C9=C8SC%10=C9SC(/C=C%11C(C%12=C(C=C(Cl)C(Cl)=C%12)C\%11=C(C#N)\C#N)=O)=C%10)C(CCCCCCCC)CCCCCCCC)(CCCCCCCC)CCCCCCCC)=C5S3)C%13=C(C=C(Cl)C(Cl)=C%13)C1=C(C#N)\C#N,CCN1C2=CC(C3=C([Si]4(CC)CC)C5=C(C=C(S5)/C=C6C(C7=C(C\6=C(C#N)/C#N)C=C(Cl)C(Cl)=C7)=O)S3)=C4C=C2C8=CC([Si]9(CC)CC)=C(C%10=C9C%11=C(C=C(S%11)/C=C%12C(C%13=C(C\%12=C(C#N)/C#N)C=C(Cl)C(Cl)=C%13)=O)S%10)C=C18,FC1=C(CC(CCCC)CC)SC(C2=C3C(SC(C4=CC=C(S4)C(SC(C5=CC=C(C6=CC7=C(S6)C(C8=CC(F)=C(CC(CCCC)CC)S8)=C9C(SC(C%10=CC=C(S%10)C(SC(C%11=CC=C(C%12=CC%13=C(S%12)C(C%14=CC(F)=C(CC(CCCC)CC)S%14)=C%15C(SC(C%16=CC=C(S%16)C(SC(C%17=CC=CS%17)=C%18C%19=O)=C%18C(C%20=C(CC(CCCC)CC)SC(CC(CCCC)CC)=C%20%19)=O)=C%15)=C%13C%21=CC(F)=C(CC(CCCC)CC)S%21)S%11)=C%22C%23=O)=C%22C(C%24=C(CC(CCCC)CC)SC(CC(CCCC)CC)=C%24%23)=O)=C9)=C7C%25=CC(F)=C(CC(CCCC)CC)S%25)S5)=C%26C%27=O)=C%26C(C%28=C(CC(CCCC)CC)SC(CC(CCCC)CC)=C%28%27)=O)=C3)=C(C%29=CC(F)=C(CC(CCCC)CC)S%29)C%30=C2SC=C%30)=C1,CCc1sc(-c2c3cc(-c4ccc(-c5sc(-c6ccc(-c7cc8c(-c9cc(F)c(CC)s9)c9sc(-c%10ccc(-c%11sc(-c%12ccc(-c%13cc%14c(-c%15cc(F)c(CC)s%15)c%15sc(-c%16ccc(-c%17sc(-c%18cccs%18)c%18c%17C(=O)c%17c(CC)sc(CC)c%17C%18=O)s%16)cc%15c(-c%15cc(F)c(CC)s%15)c%14s%13)s%12)c%12c%11C(=O)c%11c(CC)sc(CC)c%11C%12=O)s%10)cc9c(-c9cc(F)c(CC)s9)c8s7)s6)c6c5C(=O)c5c(CC)sc(CC)c5C6=O)s4)sc3c(-c3cc(F)c(CC)s3)c3ccsc23)cc1F
1945,BTTIDC8IC,PBDB-T,,10.1021/acs.jpcc.2c05974,1.0290000000000001,11.07,54.9,,sm,star,5.0,polymer,N#C/C(C#N)=C1C(C=C(F)C(F)=C2)=C2C(C/1=C\C3=CC(C(CCCCCCCC)(CCCCCCCC)C4=C5C=C6C(C(SC(C7=CC8=C(C(C=C(C9=CC(C%10(CCCCCCCC)CCCCCCCC)=C(S9)C(C%10=C%11)=CC%12=C%11C(S%13)=C(C%12(CCCCCCCC)CCCCCCCC)C=C%13/C=C%14C(C%15=C(C=C(F)C(F)=C%15)C\%14=C(C#N)\C#N)=O)S%16)=C%16C%17=C8SC(C%18=CC(C%19(CCCCCCCC)CCCCCCCC)=C(S%18)C(C%19=C%20)=CC%21=C%20C(S%22)=C(C%21(CCCCCCCC)CCCCCCCC)C=C%22/C=C%23C(C%24=C(C=C(F)C(F)=C%24)C\%23=C(C#N)\C#N)=O)=C%17)S7)=C%25)=C%25C6(CCCCCCCC)CCCCCCCC)=C4)=C5S3)=O,N#C/C(C#N)=C1C(C=CC=C2)=C2C(C/1=C\C3=CC(C(CC)(CC)C4=C5C=C6C(C(SC(C7=CC8=C(C(C=C(C9=CC(C%10(CC)CC)=C(S9)C(C%10=C%11)=CC%12=C%11C(S%13)=C(C%12(CC)CC)C=C%13/C=C%14C(C%15=C(C=CC=C%15)C\%14=C(C#N)\C#N)=O)S%16)=C%16C%17=C8SC(C%18=CC(C%19(CC)CC)=C(S%18)C(C%19=C%20)=CC%21=C%20C(S%22)=C(C%21(CC)CC)C=C%22/C=C%23C(C%24=C(C=CC=C%24)C\%23=C(C#N)\C#N)=O)=C%17)S7)=C%25)=C%25C6(CC)CC)=C4)=C5S3)=O,CCC(CCCC)CC1=CC=C(S1)C2=C3C(SC(C4=CC=C(S4)C(SC(C5=CC=C(C6=CC7=C(S6)C(C8=CC=C(CC(CCCC)CC)S8)=C9C(SC(C%10=CC=C(S%10)C(SC(C%11=CC=C(C%12=CC%13=C(S%12)C(C%14=CC=C(CC(CCCC)CC)S%14)=C%15C(SC(C%16=CC=C(S%16)C(SC(C%17=CC=CS%17)=C%18C%19=O)=C%18C(C%20=C(CC(CCCC)CC)SC(CC(CCCC)CC)=C%20%19)=O)=C%15)=C%13C%21=CC=C(CC(CCCC)CC)S%21)S%11)=C%22C%23=O)=C%22C(C%24=C(CC(CCCC)CC)SC(CC(CCCC)CC)=C%24%23)=O)=C9)=C7C%25=CC=C(CC(CCCC)CC)S%25)S5)=C%26C%27=O)=C%26C(C%28=C(CC(CCCC)CC)SC(CC(CCCC)CC)=C%28%27)=O)=C3)=C(C%29=CC=C(CC(CCCC)CC)S%29)C%30=C2SC=C%30,CCc1ccc(-c2c3cc(-c4ccc(-c5sc(-c6ccc(-c7cc8c(-c9ccc(CC)s9)c9sc(-c%10ccc(-c%11sc(-c%12ccc(-c%13cc%14c(-c%15ccc(CC)s%15)c%15sc(-c%16ccc(-c%17sc(-c%18cccs%18)c%18c%17C(=O)c%17c(CC)sc(CC)c%17C%18=O)s%16)cc%15c(-c%15ccc(CC)s%15)c%14s%13)s%12)c%12c%11C(=O)c%11c(CC)sc(CC)c%11C%12=O)s%10)cc9c(-c9ccc(CC)s9)c8s7)s6)c6c5C(=O)c5c(CC)sc(CC)c5C6=O)s4)sc3c(-c3ccc(CC)s3)c3ccsc23)s1
1946,BTTIDC8IC-F,PBDB-T,,10.1021/acs.jpcc.2c05974,0.9390000000000001,14.05,62.5,,sm,star,5.0,polymer,N#C/C(C#N)=C1C(C=CC=C2)=C2C(C/1=C\C3=CC(C(CCCCCCCC)(CCCCCCCC)C4=C5C=C6C(C(SC(C7=CC8=C(C(C=C(C9=CC(C%10(CCCCCCCC)CCCCCCCC)=C(S9)C(C%10=C%11)=CC%12=C%11C(S%13)=C(C%12(CCCCCCCC)CCCCCCCC)C=C%13/C=C%14C(C%15=C(C=CC=C%15)C\%14=C(C#N)\C#N)=O)S%16)=C%16C%17=C8SC(C%18=CC(C%19(CCCCCCCC)CCCCCCCC)=C(S%18)C(C%19=C%20)=CC%21=C%20C(S%22)=C(C%21(CCCCCCCC)CCCCCCCC)C=C%22/C=C%23C(C%24=C(C=CC=C%24)C\%23=C(C#N)\C#N)=O)=C%17)S7)=C%25)=C%25C6(CCCCCCCC)CCCCCCCC)=C4)=C5S3)=O,N#C/C(C#N)=C1C(C=C(C(F)=C2)F)=C2C(C/1=C\C3=CC(C(CC)(CC)C4=C5C=C6C(C(SC(C7=CC8=C(C(C=C(C9=CC(C%10(CC)CC)=C(S9)C(C%10=C%11)=CC%12=C%11C(S%13)=C(C%12(CC)CC)C=C%13/C=C%14C(C%15=C(C=C(C(F)=C%15)F)C\%14=C(C#N)\C#N)=O)S%16)=C%16C%17=C8SC(C%18=CC(C%19(CC)CC)=C(S%18)C(C%19=C%20)=CC%21=C%20C(S%22)=C(C%21(CC)CC)C=C%22/C=C%23C(C%24=C(C=C(C(F)=C%24)F)C\%23=C(C#N)\C#N)=O)=C%17)S7)=C%25)=C%25C6(CC)CC)=C4)=C5S3)=O,CCC(CCCC)CC1=CC=C(S1)C2=C3C(SC(C4=CC=C(S4)C(SC(C5=CC=C(C6=CC7=C(S6)C(C8=CC=C(CC(CCCC)CC)S8)=C9C(SC(C%10=CC=C(S%10)C(SC(C%11=CC=C(C%12=CC%13=C(S%12)C(C%14=CC=C(CC(CCCC)CC)S%14)=C%15C(SC(C%16=CC=C(S%16)C(SC(C%17=CC=CS%17)=C%18C%19=O)=C%18C(C%20=C(CC(CCCC)CC)SC(CC(CCCC)CC)=C%20%19)=O)=C%15)=C%13C%21=CC=C(CC(CCCC)CC)S%21)S%11)=C%22C%23=O)=C%22C(C%24=C(CC(CCCC)CC)SC(CC(CCCC)CC)=C%24%23)=O)=C9)=C7C%25=CC=C(CC(CCCC)CC)S%25)S5)=C%26C%27=O)=C%26C(C%28=C(CC(CCCC)CC)SC(CC(CCCC)CC)=C%28%27)=O)=C3)=C(C%29=CC=C(CC(CCCC)CC)S%29)C%30=C2SC=C%30,CCc1ccc(-c2c3cc(-c4ccc(-c5sc(-c6ccc(-c7cc8c(-c9ccc(CC)s9)c9sc(-c%10ccc(-c%11sc(-c%12ccc(-c%13cc%14c(-c%15ccc(CC)s%15)c%15sc(-c%16ccc(-c%17sc(-c%18cccs%18)c%18c%17C(=O)c%17c(CC)sc(CC)c%17C%18=O)s%16)cc%15c(-c%15ccc(CC)s%15)c%14s%13)s%12)c%12c%11C(=O)c%11c(CC)sc(CC)c%11C%12=O)s%10)cc9c(-c9ccc(CC)s9)c8s7)s6)c6c5C(=O)c5c(CC)sc(CC)c5C6=O)s4)sc3c(-c3ccc(CC)s3)c3ccsc23)s1
1947,NTz-4F,PBDB-T,,10.1021/acsami.2c13304,0.754,17.61,68.8,,sm,unfused,3.0,polymer,N#C/C(C#N)=C1C(C=C(C(F)=C2)F)=C2C(C/1=C\C3=CC4=C(S3)C5=C(C=C(S5)C6=CC7=C(C=C(C8=CC9=C(S8)C%10=C(C=C(S%10)/C=C%11C(C%12=C(C=C(C(F)=C%12)F)C\%11=C(C#N)\C#N)=O)C9(CC(CCCC)CCCCCC)CC(CCCC)CCCCCC)C%13=NSN=C%137)C%14=NSN=C6%14)C4(CC(CCCC)CCCCCC)CC(CCCC)CCCCCC)=O,CCC1(CC)C2=C(SC(/C=C3C(C4=C(C=C(C(F)=C4)F)C\3=C(C#N)\C#N)=O)=C2)C5=C1C=C(S5)C6=CC7=C(C=C(C8=CC9=C(S8)C%10=C(C=C(S%10)/C=C%11C(C%12=C(C=C(C(F)=C%12)F)C\%11=C(C#N)\C#N)=O)C9(CC)CC)C%13=NSN=C%137)C%14=NSN=C6%14,CCC(CCCC)CC1=CC=C(S1)C2=C3C(SC(C4=CC=C(S4)C(SC(C5=CC=C(C6=CC7=C(S6)C(C8=CC=C(CC(CCCC)CC)S8)=C9C(SC(C%10=CC=C(S%10)C(SC(C%11=CC=C(C%12=CC%13=C(S%12)C(C%14=CC=C(CC(CCCC)CC)S%14)=C%15C(SC(C%16=CC=C(S%16)C(SC(C%17=CC=CS%17)=C%18C%19=O)=C%18C(C%20=C(CC(CCCC)CC)SC(CC(CCCC)CC)=C%20%19)=O)=C%15)=C%13C%21=CC=C(CC(CCCC)CC)S%21)S%11)=C%22C%23=O)=C%22C(C%24=C(CC(CCCC)CC)SC(CC(CCCC)CC)=C%24%23)=O)=C9)=C7C%25=CC=C(CC(CCCC)CC)S%25)S5)=C%26C%27=O)=C%26C(C%28=C(CC(CCCC)CC)SC(CC(CCCC)CC)=C%28%27)=O)=C3)=C(C%29=CC=C(CC(CCCC)CC)S%29)C%30=C2SC=C%30,CCc1ccc(-c2c3cc(-c4ccc(-c5sc(-c6ccc(-c7cc8c(-c9ccc(CC)s9)c9sc(-c%10ccc(-c%11sc(-c%12ccc(-c%13cc%14c(-c%15ccc(CC)s%15)c%15sc(-c%16ccc(-c%17sc(-c%18cccs%18)c%18c%17C(=O)c%17c(CC)sc(CC)c%17C%18=O)s%16)cc%15c(-c%15ccc(CC)s%15)c%14s%13)s%12)c%12c%11C(=O)c%11c(CC)sc(CC)c%11C%12=O)s%10)cc9c(-c9ccc(CC)s9)c8s7)s6)c6c5C(=O)c5c(CC)sc(CC)c5C6=O)s4)sc3c(-c3ccc(CC)s3)c3ccsc23)s1
1948,L1_ma,PM6,,10.1002/anie.202214931,0.85,23.0,78.9,,sm,unfused,2.0,polymer,N#C/C(C#N)=C1C(C=C(C(F)=C2)F)=C2C(C/1=C\C(S3)=C(CCCCCCCCCCC)C4=C3C=C(C5=C(N(C6=CC=C(Cl)C=C6)C7=CC=C(Cl)C=C7)C(S8)=C(S5)C(N(C9=CC=C(Cl)C=C9)C%10=CC=C(Cl)C=C%10)=C8C%11=CC(SC(/C=C%12C(C%13=C(C=C(C(F)=C%13)F)C\%12=C(C#N)/C#N)=O)=C%14CCCCCCCCCCC)=C%14S%11)S4)=O,N#C/C(C#N)=C1C(C=C(C(F)=C2)F)=C2C(C/1=C\C(S3)=C(CC)C4=C3C=C(C5=C(N(C6=CC=C(Cl)C=C6)C7=CC=C(Cl)C=C7)C(S8)=C(S5)C(N(C9=CC=C(Cl)C=C9)C%10=CC=C(Cl)C=C%10)=C8C%11=CC(SC(/C=C%12C(C%13=C(C=C(C(F)=C%13)F)C\%12=C(C#N)/C#N)=O)=C%14CC)=C%14S%11)S4)=O,FC1=C(CC(CCCC)CC)SC(C2=C3C(SC(C4=CC=C(S4)C(SC(C5=CC=C(C6=CC7=C(S6)C(C8=CC(F)=C(CC(CCCC)CC)S8)=C9C(SC(C%10=CC=C(S%10)C(SC(C%11=CC=C(C%12=CC%13=C(S%12)C(C%14=CC(F)=C(CC(CCCC)CC)S%14)=C%15C(SC(C%16=CC=C(S%16)C(SC(C%17=CC=CS%17)=C%18C%19=O)=C%18C(C%20=C(CC(CCCC)CC)SC(CC(CCCC)CC)=C%20%19)=O)=C%15)=C%13C%21=CC(F)=C(CC(CCCC)CC)S%21)S%11)=C%22C%23=O)=C%22C(C%24=C(CC(CCCC)CC)SC(CC(CCCC)CC)=C%24%23)=O)=C9)=C7C%25=CC(F)=C(CC(CCCC)CC)S%25)S5)=C%26C%27=O)=C%26C(C%28=C(CC(CCCC)CC)SC(CC(CCCC)CC)=C%28%27)=O)=C3)=C(C%29=CC(F)=C(CC(CCCC)CC)S%29)C%30=C2SC=C%30)=C1,CCc1sc(-c2c3cc(-c4ccc(-c5sc(-c6ccc(-c7cc8c(-c9cc(F)c(CC)s9)c9sc(-c%10ccc(-c%11sc(-c%12ccc(-c%13cc%14c(-c%15cc(F)c(CC)s%15)c%15sc(-c%16ccc(-c%17sc(-c%18cccs%18)c%18c%17C(=O)c%17c(CC)sc(CC)c%17C%18=O)s%16)cc%15c(-c%15cc(F)c(CC)s%15)c%14s%13)s%12)c%12c%11C(=O)c%11c(CC)sc(CC)c%11C%12=O)s%10)cc9c(-c9cc(F)c(CC)s9)c8s7)s6)c6c5C(=O)c5c(CC)sc(CC)c5C6=O)s4)sc3c(-c3cc(F)c(CC)s3)c3ccsc23)cc1F
1949,L2_ma,PM6,,10.1002/anie.202214931,0.89,23.86,76.5,,sm,unfused,2.0,polymer,N#C/C(C#N)=C1C(C=C(C(F)=C2)F)=C2C(C/1=C\C(S3)=C(CCCCCCCCCCC)C4=C3C=C(C5=C(N(C6=CC=C(Cl)C=C6)C7=CC=C(C)C=C7)C(S8)=C(S5)C(N(C9=CC=C(Cl)C=C9)C%10=CC=C(C)C=C%10)=C8C%11=CC(SC(/C=C%12C(C%13=C(C=C(C(F)=C%13)F)C\%12=C(C#N)/C#N)=O)=C%14CCCCCCCCCCC)=C%14S%11)S4)=O,N#C/C(C#N)=C1C(C=C(C(F)=C2)F)=C2C(C/1=C\C(S3)=C(CC)C4=C3C=C(C5=C(N(C6=CC=C(Cl)C=C6)C7=CC=C(C)C=C7)C(S8)=C(S5)C(N(C9=CC=C(Cl)C=C9)C%10=CC=C(C)C=C%10)=C8C%11=CC(SC(/C=C%12C(C%13=C(C=C(C(F)=C%13)F)C\%12=C(C#N)/C#N)=O)=C%14CC)=C%14S%11)S4)=O,FC1=C(CC(CCCC)CC)SC(C2=C3C(SC(C4=CC=C(S4)C(SC(C5=CC=C(C6=CC7=C(S6)C(C8=CC(F)=C(CC(CCCC)CC)S8)=C9C(SC(C%10=CC=C(S%10)C(SC(C%11=CC=C(C%12=CC%13=C(S%12)C(C%14=CC(F)=C(CC(CCCC)CC)S%14)=C%15C(SC(C%16=CC=C(S%16)C(SC(C%17=CC=CS%17)=C%18C%19=O)=C%18C(C%20=C(CC(CCCC)CC)SC(CC(CCCC)CC)=C%20%19)=O)=C%15)=C%13C%21=CC(F)=C(CC(CCCC)CC)S%21)S%11)=C%22C%23=O)=C%22C(C%24=C(CC(CCCC)CC)SC(CC(CCCC)CC)=C%24%23)=O)=C9)=C7C%25=CC(F)=C(CC(CCCC)CC)S%25)S5)=C%26C%27=O)=C%26C(C%28=C(CC(CCCC)CC)SC(CC(CCCC)CC)=C%28%27)=O)=C3)=C(C%29=CC(F)=C(CC(CCCC)CC)S%29)C%30=C2SC=C%30)=C1,CCc1sc(-c2c3cc(-c4ccc(-c5sc(-c6ccc(-c7cc8c(-c9cc(F)c(CC)s9)c9sc(-c%10ccc(-c%11sc(-c%12ccc(-c%13cc%14c(-c%15cc(F)c(CC)s%15)c%15sc(-c%16ccc(-c%17sc(-c%18cccs%18)c%18c%17C(=O)c%17c(CC)sc(CC)c%17C%18=O)s%16)cc%15c(-c%15cc(F)c(CC)s%15)c%14s%13)s%12)c%12c%11C(=O)c%11c(CC)sc(CC)c%11C%12=O)s%10)cc9c(-c9cc(F)c(CC)s9)c8s7)s6)c6c5C(=O)c5c(CC)sc(CC)c5C6=O)s4)sc3c(-c3cc(F)c(CC)s3)c3ccsc23)cc1F
1950,Y6-CNO,PM6,,10.1007/s11426-022-1394-y,0.9259999999999999,20.2,69.4,,sm,y,8.0,polymer,N#C/C(C#N)=C1C(C(C2=CC(Cl)=C(Cl)C=C2/1)=O)=CC3=C(C4=C(S3)C(N(C5=C6C7=NSN=C7C8=C5N(C9=C8SC%10=C9SC(C=C%11C(C%12=CC(Cl)=C(Cl)C=C%12C%11=O)=O)=C%10CCCCCCCCCCC)CC(CCCC)CCCCCC)CC(CCCC)CCCCCC)=C6S4)CCCCCCCCCCC,CCC1=C(/C=C2C(C3=CC(Cl)=C(Cl)C=C3C\2=O)=O)SC4=C1SC5=C4N(C6=C5C7=NSN=C7C8=C6N(C9=C8SC%10=C9SC(/C=C%11C(C%12=C(C=C(C(Cl)=C%12)Cl)C\%11=C(C#N)\C#N)=O)=C%10CC)CC)CC,FC1=C(CC(CCCC)CC)SC(C2=C3C(SC(C4=CC=C(S4)C(SC(C5=CC=C(C6=CC7=C(S6)C(C8=CC(F)=C(CC(CCCC)CC)S8)=C9C(SC(C%10=CC=C(S%10)C(SC(C%11=CC=C(C%12=CC%13=C(S%12)C(C%14=CC(F)=C(CC(CCCC)CC)S%14)=C%15C(SC(C%16=CC=C(S%16)C(SC(C%17=CC=CS%17)=C%18C%19=O)=C%18C(C%20=C(CC(CCCC)CC)SC(CC(CCCC)CC)=C%20%19)=O)=C%15)=C%13C%21=CC(F)=C(CC(CCCC)CC)S%21)S%11)=C%22C%23=O)=C%22C(C%24=C(CC(CCCC)CC)SC(CC(CCCC)CC)=C%24%23)=O)=C9)=C7C%25=CC(F)=C(CC(CCCC)CC)S%25)S5)=C%26C%27=O)=C%26C(C%28=C(CC(CCCC)CC)SC(CC(CCCC)CC)=C%28%27)=O)=C3)=C(C%29=CC(F)=C(CC(CCCC)CC)S%29)C%30=C2SC=C%30)=C1,CCc1sc(-c2c3cc(-c4ccc(-c5sc(-c6ccc(-c7cc8c(-c9cc(F)c(CC)s9)c9sc(-c%10ccc(-c%11sc(-c%12ccc(-c%13cc%14c(-c%15cc(F)c(CC)s%15)c%15sc(-c%16ccc(-c%17sc(-c%18cccs%18)c%18c%17C(=O)c%17c(CC)sc(CC)c%17C%18=O)s%16)cc%15c(-c%15cc(F)c(CC)s%15)c%14s%13)s%12)c%12c%11C(=O)c%11c(CC)sc(CC)c%11C%12=O)s%10)cc9c(-c9cc(F)c(CC)s9)c8s7)s6)c6c5C(=O)c5c(CC)sc(CC)c5C6=O)s4)sc3c(-c3cc(F)c(CC)s3)c3ccsc23)cc1F
1951,YCF3,PM6,,10.1021/acsenergylett.2c02140,0.861,27.56,76.8,,sm,y,8.0,polymer,N#C/C(C#N)=C1C(C=C(C(F)=C2)F)=C2C(C/1=C\C3=C(CCCCCCCCCCC)C4=C(S3)C5=C(S4)C6=C(N5CC(CC)CCCC)C7=C(C8=NN(CCCC(F)(F)F)N=C86)C9=C(N7CC(CC)CCCC)C%10=C(S9)C(CCCCCCCCCCC)=C(/C=C%11C(C%12=CC(F)=C(F)C=C%12C\%11=C(C#N)/C#N)=O)S%10)=O,CCC1=C(/C=C2C(C3=CC(F)=C(F)C=C3C\2=C(C#N)/C#N)=O)SC4=C1SC5=C4N(C6=C5C7=NN(CC)N=C7C8=C6N(C9=C8SC%10=C9SC(/C=C%11C(C%12=C(C=C(C(F)=C%12)F)C\%11=C(C#N)\C#N)=O)=C%10CC)CC)CC,FC1=C(CC(CCCC)CC)SC(C2=C3C(SC(C4=CC=C(S4)C(SC(C5=CC=C(C6=CC7=C(S6)C(C8=CC(F)=C(CC(CCCC)CC)S8)=C9C(SC(C%10=CC=C(S%10)C(SC(C%11=CC=C(C%12=CC%13=C(S%12)C(C%14=CC(F)=C(CC(CCCC)CC)S%14)=C%15C(SC(C%16=CC=C(S%16)C(SC(C%17=CC=CS%17)=C%18C%19=O)=C%18C(C%20=C(CC(CCCC)CC)SC(CC(CCCC)CC)=C%20%19)=O)=C%15)=C%13C%21=CC(F)=C(CC(CCCC)CC)S%21)S%11)=C%22C%23=O)=C%22C(C%24=C(CC(CCCC)CC)SC(CC(CCCC)CC)=C%24%23)=O)=C9)=C7C%25=CC(F)=C(CC(CCCC)CC)S%25)S5)=C%26C%27=O)=C%26C(C%28=C(CC(CCCC)CC)SC(CC(CCCC)CC)=C%28%27)=O)=C3)=C(C%29=CC(F)=C(CC(CCCC)CC)S%29)C%30=C2SC=C%30)=C1,CCc1sc(-c2c3cc(-c4ccc(-c5sc(-c6ccc(-c7cc8c(-c9cc(F)c(CC)s9)c9sc(-c%10ccc(-c%11sc(-c%12ccc(-c%13cc%14c(-c%15cc(F)c(CC)s%15)c%15sc(-c%16ccc(-c%17sc(-c%18cccs%18)c%18c%17C(=O)c%17c(CC)sc(CC)c%17C%18=O)s%16)cc%15c(-c%15cc(F)c(CC)s%15)c%14s%13)s%12)c%12c%11C(=O)c%11c(CC)sc(CC)c%11C%12=O)s%10)cc9c(-c9cc(F)c(CC)s9)c8s7)s6)c6c5C(=O)c5c(CC)sc(CC)c5C6=O)s4)sc3c(-c3cc(F)c(CC)s3)c3ccsc23)cc1F
1952,YCH3,PM6,,10.1021/acsenergylett.2c02140,0.872,25.45,70.0,,sm,y,8.0,polymer,N#C/C(C#N)=C1C(C=C(C(F)=C2)F)=C2C(C/1=C\C3=C(CCCCCCCCCCC)C4=C(S3)C5=C(S4)C6=C(N5CC(CC)CCCC)C7=C(C8=NN(CCCC)N=C86)C9=C(N7CC(CC)CCCC)C%10=C(S9)C(CCCCCCCCCCC)=C(/C=C%11C(C%12=CC(F)=C(F)C=C%12C\%11=C(C#N)/C#N)=O)S%10)=O,CCC1=C(/C=C2C(C3=CC(F)=C(F)C=C3C\2=C(C#N)/C#N)=O)SC4=C1SC5=C4N(C6=C5C7=NN(CC)N=C7C8=C6N(C9=C8SC%10=C9SC(/C=C%11C(C%12=C(C=C(C(F)=C%12)F)C\%11=C(C#N)\C#N)=O)=C%10CC)CC)CC,FC1=C(CC(CCCC)CC)SC(C2=C3C(SC(C4=CC=C(S4)C(SC(C5=CC=C(C6=CC7=C(S6)C(C8=CC(F)=C(CC(CCCC)CC)S8)=C9C(SC(C%10=CC=C(S%10)C(SC(C%11=CC=C(C%12=CC%13=C(S%12)C(C%14=CC(F)=C(CC(CCCC)CC)S%14)=C%15C(SC(C%16=CC=C(S%16)C(SC(C%17=CC=CS%17)=C%18C%19=O)=C%18C(C%20=C(CC(CCCC)CC)SC(CC(CCCC)CC)=C%20%19)=O)=C%15)=C%13C%21=CC(F)=C(CC(CCCC)CC)S%21)S%11)=C%22C%23=O)=C%22C(C%24=C(CC(CCCC)CC)SC(CC(CCCC)CC)=C%24%23)=O)=C9)=C7C%25=CC(F)=C(CC(CCCC)CC)S%25)S5)=C%26C%27=O)=C%26C(C%28=C(CC(CCCC)CC)SC(CC(CCCC)CC)=C%28%27)=O)=C3)=C(C%29=CC(F)=C(CC(CCCC)CC)S%29)C%30=C2SC=C%30)=C1,CCc1sc(-c2c3cc(-c4ccc(-c5sc(-c6ccc(-c7cc8c(-c9cc(F)c(CC)s9)c9sc(-c%10ccc(-c%11sc(-c%12ccc(-c%13cc%14c(-c%15cc(F)c(CC)s%15)c%15sc(-c%16ccc(-c%17sc(-c%18cccs%18)c%18c%17C(=O)c%17c(CC)sc(CC)c%17C%18=O)s%16)cc%15c(-c%15cc(F)c(CC)s%15)c%14s%13)s%12)c%12c%11C(=O)c%11c(CC)sc(CC)c%11C%12=O)s%10)cc9c(-c9cc(F)c(CC)s9)c8s7)s6)c6c5C(=O)c5c(CC)sc(CC)c5C6=O)s4)sc3c(-c3cc(F)c(CC)s3)c3ccsc23)cc1F
1953,NTCPDTCN,PM7,,10.1021/acsaem.2c03023,1.04,7.72,45.08,,sm,fused,4.0,polymer,N#C/C(C#N)=C\C1=CC2=C(C3=C(C2(CC(CC)CCCC)CC(CC)CCCC)C=C(C4=CC5=C(C6=NSN=C46)C=C(C7=NSN=C75)C8=CC9=C(C%10=C(C9(CC(CCCC)CC)CC(CCCC)CC)C=C(/C=C(C#N)\C#N)S%10)S8)S3)S1,CCC1(C2=C(C3=C1C=C(C4=CC5=C(C6=NSN=C46)C=C(C7=NSN=C75)C8=CC9=C(C%10=C(C9(CC)CC)C=C(/C=C(C#N)\C#N)S%10)S8)S3)SC(/C=C(C#N)\C#N)=C2)CC,ClC1=C(CC(CCCC)CC)SC(C2=C3C(SC(C4=CC=C(S4)C(SC(C5=CC=C(C6=CC7=C(S6)C(C8=CC(Cl)=C(CC(CCCC)CC)S8)=C9C(SC(C%10=CC=C(S%10)C(SC(C%11=CC=C(C%12=CC%13=C(S%12)C(C%14=CC(Cl)=C(CC(CCCC)CC)S%14)=C%15C(SC(C%16=CC=C(S%16)C(SC(C%17=CC=CS%17)=C%18C%19=O)=C%18C(C%20=C(CC(CCCC)CC)SC(CC(CCCC)CC)=C%20%19)=O)=C%15)=C%13C%21=CC(Cl)=C(CC(CCCC)CC)S%21)S%11)=C%22C%23=O)=C%22C(C%24=C(CC(CCCC)CC)SC(CC(CCCC)CC)=C%24%23)=O)=C9)=C7C%25=CC(Cl)=C(CC(CCCC)CC)S%25)S5)=C%26C%27=O)=C%26C(C%28=C(CC(CCCC)CC)SC(CC(CCCC)CC)=C%28%27)=O)=C3)=C(C%29=CC(Cl)=C(CC(CCCC)CC)S%29)C%30=C2SC=C%30)=C1,CCc1sc(-c2c3cc(-c4ccc(-c5sc(-c6ccc(-c7cc8c(-c9cc(Cl)c(CC)s9)c9sc(-c%10ccc(-c%11sc(-c%12ccc(-c%13cc%14c(-c%15cc(Cl)c(CC)s%15)c%15sc(-c%16ccc(-c%17sc(-c%18cccs%18)c%18c%17C(=O)c%17c(CC)sc(CC)c%17C%18=O)s%16)cc%15c(-c%15cc(Cl)c(CC)s%15)c%14s%13)s%12)c%12c%11C(=O)c%11c(CC)sc(CC)c%11C%12=O)s%10)cc9c(-c9cc(Cl)c(CC)s9)c8s7)s6)c6c5C(=O)c5c(CC)sc(CC)c5C6=O)s4)sc3c(-c3cc(Cl)c(CC)s3)c3ccsc23)cc1Cl
1954,NTCPDTID,PM7,,10.1021/acsaem.2c03023,0.98,5.53,31.2,,sm,fused,4.0,polymer,N#C/C(C#N)=C1C(C=CC=C2)=C2C(C/1=C\C3=CC4=C(S3)C5=C(C=C(S5)C6=CC7=C(C=C(C8=CC9=C(S8)C%10=C(C=C(S%10)/C=C%11C(C%12=C(C=CC=C%12)C\%11=C(C#N)\C#N)=O)C9(CC(CC)CCCC)CC(CC)CCCC)C%13=NSN=C%137)C%14=NSN=C6%14)C4(CC(CCCC)CC)CC(CCCC)CC)=O,CCC1(C2=C(C3=C1C=C(C4=CC5=C(C6=NSN=C46)C=C(C7=NSN=C75)C8=CC9=C(C%10=C(C9(CC)CC)C=C(/C=C%11C(C%12=C(C\%11=C(C#N)\C#N)C=CC=C%12)=O)S%10)S8)S3)SC(/C=C%13C(C%14=C(C\%13=C(C#N)\C#N)C=CC=C%14)=O)=C2)CC,ClC1=C(CC(CCCC)CC)SC(C2=C3C(SC(C4=CC=C(S4)C(SC(C5=CC=C(C6=CC7=C(S6)C(C8=CC(Cl)=C(CC(CCCC)CC)S8)=C9C(SC(C%10=CC=C(S%10)C(SC(C%11=CC=C(C%12=CC%13=C(S%12)C(C%14=CC(Cl)=C(CC(CCCC)CC)S%14)=C%15C(SC(C%16=CC=C(S%16)C(SC(C%17=CC=CS%17)=C%18C%19=O)=C%18C(C%20=C(CC(CCCC)CC)SC(CC(CCCC)CC)=C%20%19)=O)=C%15)=C%13C%21=CC(Cl)=C(CC(CCCC)CC)S%21)S%11)=C%22C%23=O)=C%22C(C%24=C(CC(CCCC)CC)SC(CC(CCCC)CC)=C%24%23)=O)=C9)=C7C%25=CC(Cl)=C(CC(CCCC)CC)S%25)S5)=C%26C%27=O)=C%26C(C%28=C(CC(CCCC)CC)SC(CC(CCCC)CC)=C%28%27)=O)=C3)=C(C%29=CC(Cl)=C(CC(CCCC)CC)S%29)C%30=C2SC=C%30)=C1,CCc1sc(-c2c3cc(-c4ccc(-c5sc(-c6ccc(-c7cc8c(-c9cc(Cl)c(CC)s9)c9sc(-c%10ccc(-c%11sc(-c%12ccc(-c%13cc%14c(-c%15cc(Cl)c(CC)s%15)c%15sc(-c%16ccc(-c%17sc(-c%18cccs%18)c%18c%17C(=O)c%17c(CC)sc(CC)c%17C%18=O)s%16)cc%15c(-c%15cc(Cl)c(CC)s%15)c%14s%13)s%12)c%12c%11C(=O)c%11c(CC)sc(CC)c%11C%12=O)s%10)cc9c(-c9cc(Cl)c(CC)s9)c8s7)s6)c6c5C(=O)c5c(CC)sc(CC)c5C6=O)s4)sc3c(-c3cc(Cl)c(CC)s3)c3ccsc23)cc1Cl
1955,NTCPDT2F,PM7,,10.1021/acsaem.2c03023,0.86,9.36,34.48,,sm,fused,4.0,polymer,N#C/C(C#N)=C1C(C=C(C(F)=C2)F)=C2C(C/1=C\C3=CC4=C(S3)C5=C(C=C(S5)C6=CC7=C(C=C(C8=CC9=C(S8)C%10=C(C=C(S%10)/C=C%11C(C%12=C(C=C(C(F)=C%12)F)C\%11=C(C#N)\C#N)=O)C9(CC(CC)CCCC)CC(CC)CCCC)C%13=NSN=C%137)C%14=NSN=C6%14)C4(CC(CCCC)CC)CC(CCCC)CC)=O,CCC1(CC)C2=C(SC(/C=C3C(C4=C(C=C(C(F)=C4)F)C\3=C(C#N)\C#N)=O)=C2)C5=C1C=C(S5)C6=CC7=C(C=C(C8=CC9=C(S8)C%10=C(C=C(S%10)/C=C%11C(C%12=C(C=C(C(F)=C%12)F)C\%11=C(C#N)\C#N)=O)C9(CC)CC)C%13=NSN=C%137)C%14=NSN=C6%14,ClC1=C(CC(CCCC)CC)SC(C2=C3C(SC(C4=CC=C(S4)C(SC(C5=CC=C(C6=CC7=C(S6)C(C8=CC(Cl)=C(CC(CCCC)CC)S8)=C9C(SC(C%10=CC=C(S%10)C(SC(C%11=CC=C(C%12=CC%13=C(S%12)C(C%14=CC(Cl)=C(CC(CCCC)CC)S%14)=C%15C(SC(C%16=CC=C(S%16)C(SC(C%17=CC=CS%17)=C%18C%19=O)=C%18C(C%20=C(CC(CCCC)CC)SC(CC(CCCC)CC)=C%20%19)=O)=C%15)=C%13C%21=CC(Cl)=C(CC(CCCC)CC)S%21)S%11)=C%22C%23=O)=C%22C(C%24=C(CC(CCCC)CC)SC(CC(CCCC)CC)=C%24%23)=O)=C9)=C7C%25=CC(Cl)=C(CC(CCCC)CC)S%25)S5)=C%26C%27=O)=C%26C(C%28=C(CC(CCCC)CC)SC(CC(CCCC)CC)=C%28%27)=O)=C3)=C(C%29=CC(Cl)=C(CC(CCCC)CC)S%29)C%30=C2SC=C%30)=C1,CCc1sc(-c2c3cc(-c4ccc(-c5sc(-c6ccc(-c7cc8c(-c9cc(Cl)c(CC)s9)c9sc(-c%10ccc(-c%11sc(-c%12ccc(-c%13cc%14c(-c%15cc(Cl)c(CC)s%15)c%15sc(-c%16ccc(-c%17sc(-c%18cccs%18)c%18c%17C(=O)c%17c(CC)sc(CC)c%17C%18=O)s%16)cc%15c(-c%15cc(Cl)c(CC)s%15)c%14s%13)s%12)c%12c%11C(=O)c%11c(CC)sc(CC)c%11C%12=O)s%10)cc9c(-c9cc(Cl)c(CC)s9)c8s7)s6)c6c5C(=O)c5c(CC)sc(CC)c5C6=O)s4)sc3c(-c3cc(Cl)c(CC)s3)c3ccsc23)cc1Cl
1956,A4T-3,PTVT-T,,10.1007/s11426-022-1449-4,0.8220000000000001,22.55,73.7,,sm,unfused,1.0,polymer,O=C(C1=C(C/2=C(C#N)/C#N)C=C(F)C(F)=C1)C2=C/C3=CC(CCC(CC)CCCC)=C(C4=C(C5=C(C(C)C)C=C(C(C)C)C=C5C(C)C)C=C(C6=CC(C7=C(C(C)C)C=C(C(C)C)C=C7C(C)C)=C(S6)C8=C(CCC(CC)CCCC)C=C(/C=C9C(C%10=C(C\9=C(C#N)/C#N)C=C(F)C(F)=C%10)=O)S8)S4)S3,CCC1=C(C2=C(C3=C(CC)C=C(CC)C=C3CC)C=C(C4=CC(C5=C(CC)C=C(CC)C=C5CC)=C(S4)C6=C(CC)C=C(/C=C7C(C8=C(C\7=C(C#N)/C#N)C=C(F)C(F)=C8)=O)S6)S2)SC(/C=C9C(C%10=C(C\9=C(C#N)\C#N)C=C(F)C(F)=C%10)=O)=C1,O=C(OCC(CCCCCC)CCCC)C1=C(/C=C/C2=C(C(OCC(CCCC)CCCCCC)=O)C=C(C3=CC=C(C4=CC(C(OCC(CCCCCC)CCCC)=O)=C(/C=C/C5=C(C(OCC(CCCC)CCCCCC)=O)C=C(C6=CC=C(C7=CC(C(OCC(CCCCCC)CCCC)=O)=C(/C=C/C8=C(C(OCC(CCCC)CCCCCC)=O)C=CS8)S7)S6)S5)S4)S3)S2)SC(C9=CC=CS9)=C1,O=C(OCC)C1=C(/C=C/C2=C(C(OCC)=O)C=C(C3=CC=C(C4=CC(C(OCC)=O)=C(/C=C/C5=C(C(OCC)=O)C=C(C6=CC=C(C7=CC(C(OCC)=O)=C(/C=C/C8=C(C(OCC)=O)C=CS8)S7)S6)S5)S4)S3)S2)SC(C9=CC=CS9)=C1
