Repository: brigreens/Meta-analysis_OSCs

This repository contains the data files and analysis notebooks to support the paper "Meta-Analysis of Molecular Design Strategies for Non-Fullerene Acceptor Based Organic Solar Cell Materials" (DOI: 10.26434/chemrxiv-2024-w29b1)

File: OSC_dataset_metaanalysis.csv (part 2 of 76)
NFA_ID,reported_acceptor,NFA_other_names,don_ID,reported_donor,don_other_names,DOI,Voc,Jsc,FF,PCE_max,PCE_avg,PCE_std,acceptor_type,acceptor_class,fused_rings_in_core,donor_type,acc_SMILES_sidechains,acc_SMILES_shortened_sidechains,don_SMILES_sidechains,don_SMILES_shortened_sidechains,don_mon_SMILES
2,ITIC,"ITIC, IT-IC, ITIC-0F",7,PTB7-Th,"PTB7-Th, PBDTT-TT-F, PBDTTT-EFT, PBT7-Th",10.1039/C7TA10391C,0.81,14.21,59,6.8,6.8,,sm,fused,7,polymer,N#CC(C#N)=C1C=2C=CC=CC2C(=O)C1=CC=3SC4=C(SC=5C=6C=C7C(=CC6C(C8=CC=C(C=C8)CCCCCC)(C9=CC=C(C=C9)CCCCCC)C45)C=%10SC=%11C=C(SC%11C%10C7(C%12=CC=C(C=C%12)CCCCCC)C%13=CC=C(C=C%13)CCCCCC)C=C%14C(=O)C=%15C=CC=CC%15C%14=C(C#N)C#N)C3,CCc1ccc(C2(c3ccc(CC)cc3)c3cc4c(cc3-c3sc5cc(/C=C6\C(=O)c7ccccc7C6=C(C#N)C#N)sc5c32)C(c2ccc(CC)cc2)(c2ccc(CC)cc2)c2c-4sc3cc(/C=C4\C(=O)c5ccccc5C4=C(C#N)C#N)sc23)cc1,FC1=C(C(OCC(CCCC)CC)=O)SC2=C(SC=C21)C(S3)=CC4=C3C(C5=CC=C(CC(CC)CCCC)S5)=C(C=C(C6=C(C(F)=C(C(OCC(CCCC)CC)=O)S7)C7=C(S6)C(S8)=CC9=C8C(C%10=CC=C(CC(CCCC)CC)S%10)=C(C=C(C%11=C(C(F)=C(C(OCC(CCCC)CC)=O)S%12)C%12=C(S%11)C(S%13)=CC%14=C%13C(C%15=CC=C(CC(CC)CCCC)S%15)=C(C=CS%16)C%16=C%14C%17=CC=C(CC(CC)CCCC)S%17)S%18)C%18=C9C%19=CC=C(CC(CCCC)CC)S%19)S%20)C%20=C4C%21=CC=C(CC(CC)CCCC)S%21,CCOC(=O)c1sc2c(-c3cc4c(-c5ccc(CC)s5)c5sc(-c6sc(-c7cc8c(-c9ccc(CC)s9)c9sc(-c%10sc(-c%11cc%12c(-c%13ccc(CC)s%13)c%13sccc%13c(-c%13ccc(CC)s%13)c%12s%11)c%11sc(C(=O)OCC)c(F)c%10%11)cc9c(-c9ccc(CC)s9)c8s7)c7sc(C(=O)OCC)c(F)c67)cc5c(-c5ccc(CC)s5)c4s3)scc2c1F,CCCCC(COC(C1=C(F)C2=CSC(C3=CC4=C(C5=C(C(C6=CC=C(S6)CC(CCCC)CC)=C4S3)C=CS5)C7=CC=C(S7)CC(CCCC)CC)=C2S1)=O)CC
2,ITIC,"ITIC, IT-IC, ITIC-0F",10,J52-2Cl,"L68, J52-Cl, J52-2Cl, PBT2Cls-Bz, PBZ-Cl",10.1021/acs.jpclett.8b03247,0.956,17.17,70.2,11.53,10.9,,sm,fused,7,polymer,N#CC(C#N)=C1C=2C=CC=CC2C(=O)C1=CC=3SC4=C(SC=5C=6C=C7C(=CC6C(C8=CC=C(C=C8)CCCCCC)(C9=CC=C(C=C9)CCCCCC)C45)C=%10SC=%11C=C(SC%11C%10C7(C%12=CC=C(C=C%12)CCCCCC)C%13=CC=C(C=C%13)CCCCCC)C=C%14C(=O)C=%15C=CC=CC%15C%14=C(C#N)C#N)C3,CCc1ccc(C2(c3ccc(CC)cc3)c3cc4c(cc3-c3sc5cc(/C=C6\C(=O)c7ccccc7C6=C(C#N)C#N)sc5c32)C(c2ccc(CC)cc2)(c2ccc(CC)cc2)c2c-4sc3cc(/C=C4\C(=O)c5ccccc5C4=C(C#N)C#N)sc23)cc1,ClC1=C(CC(CCCC)CC)SC(C2=C3SC(C4=CC=C(C5=C(C(F)=CC6=NN(CC(CCCCCCCC)CCCCCC)N=C65)F)S4)=CC3=C(C7=CC(Cl)=C(CC(CCCC)CC)S7)C8=C2C=C(S8)C9=CC=C(C(C%10=NN(CC(CCCCCCCC)CCCCCC)N=C%10%11)=C(F)C(F)=C%11C%12=CC=C(S%12)C%13=CC%14=C(C%15=CC(Cl)=C(CC(CCCC)CC)S%15)C%16=C(C(C%17=CC(Cl)=C(CC(CCCC)CC)S%17)=C%14S%13)C=C(S%16)C%18=CC=C(C(C%19=NN(CC(CCCCCCCC)CCCCCC)N=C%19%20)=C(F)C(F)=C%20C%21=CC=C(S%21)C%22=CC%23=C(C%24=CC(Cl)=C(CC(CCCC)CC)S%24)C%25=C(C(C%26=CC(Cl)=C(CC(CCCC)CC)S%26)=C%23S%22)C=C(S%25)C%27=CC=CS%27)S%18)S9)=C1,CCc1sc(-c2c3cc(-c4ccc(-c5c(F)c(F)c(-c6ccc(-c7cc8c(-c9cc(Cl)c(CC)s9)c9sc(-c%10ccc(-c%11c(F)c(F)c(-c%12ccc(-c%13cc%14c(-c%15cc(Cl)c(CC)s%15)c%15sc(-c%16ccc(-c%17c(F)c(F)c(-c%18cccs%18)c%18nn(CC)nc%17%18)s%16)cc%15c(-c%15cc(Cl)c(CC)s%15)c%14s%13)s%12)c%12nn(CC)nc%11%12)s%10)cc9c(-c9cc(Cl)c(CC)s9)c8s7)s6)c6nn(CC)nc56)s4)sc3c(-c3cc(Cl)c(CC)s3)c3ccsc23)cc1Cl,CCCCCCCCC(CN1N=C2C=C(C(F)=C(C2=N1)C3=CC=C(S3)C4=CC5=C(C6=C(C(C7=CC(Cl)=C(S7)CC(CCCC)CC)=C5S4)C=C(C8=CC=CS8)S6)C9=CC(Cl)=C(S9)CC(CCCC)CC)F)CCCCCC
2,ITIC,"ITIC, IT-IC, ITIC-0F",12,PM6,"PBDB-TF, PM6, PBDB-T-2F, PBDB-T2F, PBDBT-F",10.1002/bkcs.12614,1.04,16,58,9.7,9.5,,sm,fused,7,polymer,N#CC(C#N)=C1C=2C=CC=CC2C(=O)C1=CC=3SC4=C(SC=5C=6C=C7C(=CC6C(C8=CC=C(C=C8)CCCCCC)(C9=CC=C(C=C9)CCCCCC)C45)C=%10SC=%11C=C(SC%11C%10C7(C%12=CC=C(C=C%12)CCCCCC)C%13=CC=C(C=C%13)CCCCCC)C=C%14C(=O)C=%15C=CC=CC%15C%14=C(C#N)C#N)C3,CCc1ccc(C2(c3ccc(CC)cc3)c3cc4c(cc3-c3sc5cc(/C=C6\C(=O)c7ccccc7C6=C(C#N)C#N)sc5c32)C(c2ccc(CC)cc2)(c2ccc(CC)cc2)c2c-4sc3cc(/C=C4\C(=O)c5ccccc5C4=C(C#N)C#N)sc23)cc1,FC1=C(CC(CCCC)CC)SC(C2=C3C(SC(C4=CC=C(S4)C(SC(C5=CC=C(C6=CC7=C(S6)C(C8=CC(F)=C(CC(CCCC)CC)S8)=C9C(SC(C%10=CC=C(S%10)C(SC(C%11=CC=C(C%12=CC%13=C(S%12)C(C%14=CC(F)=C(CC(CCCC)CC)S%14)=C%15C(SC(C%16=CC=C(S%16)C(SC(C%17=CC=CS%17)=C%18C%19=O)=C%18C(C%20=C(CC(CCCC)CC)SC(CC(CCCC)CC)=C%20%19)=O)=C%15)=C%13C%21=CC(F)=C(CC(CCCC)CC)S%21)S%11)=C%22C%23=O)=C%22C(C%24=C(CC(CCCC)CC)SC(CC(CCCC)CC)=C%24%23)=O)=C9)=C7C%25=CC(F)=C(CC(CCCC)CC)S%25)S5)=C%26C%27=O)=C%26C(C%28=C(CC(CCCC)CC)SC(CC(CCCC)CC)=C%28%27)=O)=C3)=C(C%29=CC(F)=C(CC(CCCC)CC)S%29)C%30=C2SC=C%30)=C1,CCc1sc(-c2c3cc(-c4ccc(-c5sc(-c6ccc(-c7cc8c(-c9cc(F)c(CC)s9)c9sc(-c%10ccc(-c%11sc(-c%12ccc(-c%13cc%14c(-c%15cc(F)c(CC)s%15)c%15sc(-c%16ccc(-c%17sc(-c%18cccs%18)c%18c%17C(=O)c%17c(CC)sc(CC)c%17C%18=O)s%16)cc%15c(-c%15cc(F)c(CC)s%15)c%14s%13)s%12)c%12c%11C(=O)c%11c(CC)sc(CC)c%11C%12=O)s%10)cc9c(-c9cc(F)c(CC)s9)c8s7)s6)c6c5C(=O)c5c(CC)sc(CC)c5C6=O)s4)sc3c(-c3cc(F)c(CC)s3)c3ccsc23)cc1F,CCCCC(CC1=C(F)C=C(C2=C3C=C(SC3=C(C4=C2SC=C4)C5=CC(F)=C(S5)CC(CCCC)CC)C6=CC=C(S6)C7=C(C(C8=C(SC(CC(CCCC)CC)=C8C9=O)CC(CCCC)CC)=O)C9=C(C%10=CC=CS%10)S7)S1)CC
2,ITIC-C6,"ITIC-C6, H-ITIC",12,PBDB-TF,"PBDB-TF, PM6, PBDB-T-2F, PBDB-T2F, PBDBT-F",10.1021/acs.chemmater.7b04616,0.98,14.4,63.9,9.31,9.05,,sm,fused,7,polymer,O=C(C1=C(C/2=C(C#N)\C#N)C=CC=C1)C2=C/C3=CC(SC4=C5C(C6=CC=C(CCCCCC)C=C6)(C7=C4C=C(C(C8=CC=C(CCCCCC)C=C8)(C9=C%10SC%11=C9SC(/C=C%12C(C%13=C(C\%12=C(C#N)/C#N)C=CC=C%13)=O)=C%11)C%14=CC=C(CCCCCC)C=C%14)C%10=C7)C%15=CC=C(C=C%15)CCCCCC)=C5S3,CCc1ccc(C2(c3ccc(CC)cc3)c3cc4c(cc3-c3sc5cc(/C=C6\C(=O)c7ccccc7C6=C(C#N)C#N)sc5c32)C(c2ccc(CC)cc2)(c2ccc(CC)cc2)c2c-4sc3cc(/C=C4\C(=O)c5ccccc5C4=C(C#N)C#N)sc23)cc1,FC1=C(CC(CCCC)CC)SC(C2=C3C(SC(C4=CC=C(S4)C(SC(C5=CC=C(C6=CC7=C(S6)C(C8=CC(F)=C(CC(CCCC)CC)S8)=C9C(SC(C%10=CC=C(S%10)C(SC(C%11=CC=C(C%12=CC%13=C(S%12)C(C%14=CC(F)=C(CC(CCCC)CC)S%14)=C%15C(SC(C%16=CC=C(S%16)C(SC(C%17=CC=CS%17)=C%18C%19=O)=C%18C(C%20=C(CC(CCCC)CC)SC(CC(CCCC)CC)=C%20%19)=O)=C%15)=C%13C%21=CC(F)=C(CC(CCCC)CC)S%21)S%11)=C%22C%23=O)=C%22C(C%24=C(CC(CCCC)CC)SC(CC(CCCC)CC)=C%24%23)=O)=C9)=C7C%25=CC(F)=C(CC(CCCC)CC)S%25)S5)=C%26C%27=O)=C%26C(C%28=C(CC(CCCC)CC)SC(CC(CCCC)CC)=C%28%27)=O)=C3)=C(C%29=CC(F)=C(CC(CCCC)CC)S%29)C%30=C2SC=C%30)=C1,CCc1sc(-c2c3cc(-c4ccc(-c5sc(-c6ccc(-c7cc8c(-c9cc(F)c(CC)s9)c9sc(-c%10ccc(-c%11sc(-c%12ccc(-c%13cc%14c(-c%15cc(F)c(CC)s%15)c%15sc(-c%16ccc(-c%17sc(-c%18cccs%18)c%18c%17C(=O)c%17c(CC)sc(CC)c%17C%18=O)s%16)cc%15c(-c%15cc(F)c(CC)s%15)c%14s%13)s%12)c%12c%11C(=O)c%11c(CC)sc(CC)c%11C%12=O)s%10)cc9c(-c9cc(F)c(CC)s9)c8s7)s6)c6c5C(=O)c5c(CC)sc(CC)c5C6=O)s4)sc3c(-c3cc(F)c(CC)s3)c3ccsc23)cc1F,CCCCC(CC1=C(F)C=C(C2=C3C=C(SC3=C(C4=C2SC=C4)C5=CC(F)=C(S5)CC(CCCC)CC)C6=CC=C(S6)C7=C(C(C8=C(SC(CC(CCCC)CC)=C8C9=O)CC(CCCC)CC)=O)C9=C(C%10=CC=CS%10)S7)S1)CC
2,ITIC-0F,"ITIC, IT-IC, ITIC-0F",12,PBDB-TF,"PBDB-TF, PM6, PBDB-T-2F, PBDB-T2F, PBDBT-F",10.1021/jacs.8b13653,1,15.1,57.6,8.72,8.33,,sm,fused,7,polymer,N#CC(C#N)=C1C=2C=CC=CC2C(=O)C1=CC=3SC4=C(SC=5C=6C=C7C(=CC6C(C8=CC=C(C=C8)CCCCCC)(C9=CC=C(C=C9)CCCCCC)C45)C=%10SC=%11C=C(SC%11C%10C7(C%12=CC=C(C=C%12)CCCCCC)C%13=CC=C(C=C%13)CCCCCC)C=C%14C(=O)C=%15C=CC=CC%15C%14=C(C#N)C#N)C3,CCc1ccc(C2(c3ccc(CC)cc3)c3cc4c(cc3-c3sc5cc(/C=C6\C(=O)c7ccccc7C6=C(C#N)C#N)sc5c32)C(c2ccc(CC)cc2)(c2ccc(CC)cc2)c2c-4sc3cc(/C=C4\C(=O)c5ccccc5C4=C(C#N)C#N)sc23)cc1,FC1=C(CC(CCCC)CC)SC(C2=C3C(SC(C4=CC=C(S4)C(SC(C5=CC=C(C6=CC7=C(S6)C(C8=CC(F)=C(CC(CCCC)CC)S8)=C9C(SC(C%10=CC=C(S%10)C(SC(C%11=CC=C(C%12=CC%13=C(S%12)C(C%14=CC(F)=C(CC(CCCC)CC)S%14)=C%15C(SC(C%16=CC=C(S%16)C(SC(C%17=CC=CS%17)=C%18C%19=O)=C%18C(C%20=C(CC(CCCC)CC)SC(CC(CCCC)CC)=C%20%19)=O)=C%15)=C%13C%21=CC(F)=C(CC(CCCC)CC)S%21)S%11)=C%22C%23=O)=C%22C(C%24=C(CC(CCCC)CC)SC(CC(CCCC)CC)=C%24%23)=O)=C9)=C7C%25=CC(F)=C(CC(CCCC)CC)S%25)S5)=C%26C%27=O)=C%26C(C%28=C(CC(CCCC)CC)SC(CC(CCCC)CC)=C%28%27)=O)=C3)=C(C%29=CC(F)=C(CC(CCCC)CC)S%29)C%30=C2SC=C%30)=C1,CCc1sc(-c2c3cc(-c4ccc(-c5sc(-c6ccc(-c7cc8c(-c9cc(F)c(CC)s9)c9sc(-c%10ccc(-c%11sc(-c%12ccc(-c%13cc%14c(-c%15cc(F)c(CC)s%15)c%15sc(-c%16ccc(-c%17sc(-c%18cccs%18)c%18c%17C(=O)c%17c(CC)sc(CC)c%17C%18=O)s%16)cc%15c(-c%15cc(F)c(CC)s%15)c%14s%13)s%12)c%12c%11C(=O)c%11c(CC)sc(CC)c%11C%12=O)s%10)cc9c(-c9cc(F)c(CC)s9)c8s7)s6)c6c5C(=O)c5c(CC)sc(CC)c5C6=O)s4)sc3c(-c3cc(F)c(CC)s3)c3ccsc23)cc1F,CCCCC(CC1=C(F)C=C(C2=C3C=C(SC3=C(C4=C2SC=C4)C5=CC(F)=C(S5)CC(CCCC)CC)C6=CC=C(S6)C7=C(C(C8=C(SC(CC(CCCC)CC)=C8C9=O)CC(CCCC)CC)=O)C9=C(C%10=CC=CS%10)S7)S1)CC
2,ITIC,"ITIC, IT-IC, ITIC-0F",17,PTQ10,"PTQ10, PTQ-10",10.1021/acsami.9b22666,1.03,17.65,60.01,10.9,10.53,0.31,sm,fused,7,polymer,N#CC(C#N)=C1C=2C=CC=CC2C(=O)C1=CC=3SC4=C(SC=5C=6C=C7C(=CC6C(C8=CC=C(C=C8)CCCCCC)(C9=CC=C(C=C9)CCCCCC)C45)C=%10SC=%11C=C(SC%11C%10C7(C%12=CC=C(C=C%12)CCCCCC)C%13=CC=C(C=C%13)CCCCCC)C=C%14C(=O)C=%15C=CC=CC%15C%14=C(C#N)C#N)C3,CCc1ccc(C2(c3ccc(CC)cc3)c3cc4c(cc3-c3sc5cc(/C=C6\C(=O)c7ccccc7C6=C(C#N)C#N)sc5c32)C(c2ccc(CC)cc2)(c2ccc(CC)cc2)c2c-4sc3cc(/C=C4\C(=O)c5ccccc5C4=C(C#N)C#N)sc23)cc1,FC(C(F)=C(C1=CC=C(C2=C(F)C(F)=C(C3=CC=C(C4=C(F)C(F)=CC5=C4N=CC(OCC(CCCCCC)CCCCCCCC)=N5)S3)C6=C2N=CC(OCC(CCCCCC)CCCCCCCC)=N6)S1)C7=C8N=CC(OCC(CCCCCC)CCCCCCCC)=N7)=C8C9=CC=CS9,CCOc1cnc2c(-c3ccc(-c4c(F)c(F)c(-c5ccc(-c6c(F)c(F)c(-c7cccs7)c7ncc(OCC)nc67)s5)c5ncc(OCC)nc45)s3)c(F)c(F)cc2n1,FC1=CC2=NC(OCC(CCCCCCCC)CCCCCC)=CN=C2C(C3=CC=CS3)=C1F
2,ITIC,"ITIC, IT-IC, ITIC-0F",29,J50,J50,10.1002/adma.201601595,0.71,12.93,53,4.8,4.61,0.11,sm,fused,7,polymer,N#CC(C#N)=C1C=2C=CC=CC2C(=O)C1=CC=3SC4=C(SC=5C=6C=C7C(=CC6C(C8=CC=C(C=C8)CCCCCC)(C9=CC=C(C=C9)CCCCCC)C45)C=%10SC=%11C=C(SC%11C%10C7(C%12=CC=C(C=C%12)CCCCCC)C%13=CC=C(C=C%13)CCCCCC)C=C%14C(=O)C=%15C=CC=CC%15C%14=C(C#N)C#N)C3,CCc1ccc(C2(c3ccc(CC)cc3)c3cc4c(cc3-c3sc5cc(/C=C6\C(=O)c7ccccc7C6=C(C#N)C#N)sc5c32)C(c2ccc(CC)cc2)(c2ccc(CC)cc2)c2c-4sc3cc(/C=C4\C(=O)c5ccccc5C4=C(C#N)C#N)sc23)cc1,CCCCCCC(CCCCCCCC)CC1=CC=C(S1)C2=C3SC(C4=CC=C(C5=CC=CC6=NN(CCCCCCCC)N=C65)S4)=CC3=C(C7=CC=C(CC(CCCCCCCC)CCCCCC)S7)C8=C2C=C(S8)C9=CC=C(C(C%10=NN(CCCCCCCC)N=C%10%11)=CC=C%11C%12=CC=C(S%12)C%13=CC%14=C(C%15=CC=C(CC(CCCCCCCC)CCCCCC)S%15)C%16=C(C(C%17=CC=C(CC(CCCCCCCC)CCCCCC)S%17)=C%14S%13)C=C(S%16)C%18=CC=C(C(C%19=NN(CCCCCCCC)N=C%19%20)=CC=C%20C%21=CC=C(S%21)C%22=CC%23=C(C%24=CC=C(CC(CCCCCCCC)CCCCCC)S%24)C%25=C(C(C%26=CC=C(CC(CCCCCCCC)CCCCCC)S%26)=C%23S%22)C=C(S%25)C%27=CC=CS%27)S%18)S9,CCc1ccc(-c2c3cc(-c4ccc(-c5ccc(-c6ccc(-c7cc8c(-c9ccc(CC)s9)c9sc(-c%10ccc(-c%11ccc(-c%12ccc(-c%13cc%14c(-c%15ccc(CC)s%15)c%15sc(-c%16ccc(-c%17ccc(-c%18cccs%18)c%18nn(CC)nc%17%18)s%16)cc%15c(-c%15ccc(CC)s%15)c%14s%13)s%12)c%12nn(CC)nc%11%12)s%10)cc9c(-c9ccc(CC)s9)c8s7)s6)c6nn(CC)nc56)s4)sc3c(-c3ccc(CC)s3)c3ccsc23)s1,CCCCCCCCC(CC1=CC=C(S1)C2=C3C=C(SC3=C(C4=C2SC(C5=CC=CS5)=C4)C6=CC=C(S6)CC(CCCCCCCC)CCCCCC)C7=CC=C(S7)C8=CC=CC9=NN(N=C89)CCCCCCCC)CCCCCC
2,ITIC,"ITIC, IT-IC, ITIC-0F",30,J51,J51,10.1002/adma.201601595,0.82,16.47,69,9.26,9.07,0.18,sm,fused,7,polymer,N#CC(C#N)=C1C=2C=CC=CC2C(=O)C1=CC=3SC4=C(SC=5C=6C=C7C(=CC6C(C8=CC=C(C=C8)CCCCCC)(C9=CC=C(C=C9)CCCCCC)C45)C=%10SC=%11C=C(SC%11C%10C7(C%12=CC=C(C=C%12)CCCCCC)C%13=CC=C(C=C%13)CCCCCC)C=C%14C(=O)C=%15C=CC=CC%15C%14=C(C#N)C#N)C3,CCc1ccc(C2(c3ccc(CC)cc3)c3cc4c(cc3-c3sc5cc(/C=C6\C(=O)c7ccccc7C6=C(C#N)C#N)sc5c32)C(c2ccc(CC)cc2)(c2ccc(CC)cc2)c2c-4sc3cc(/C=C4\C(=O)c5ccccc5C4=C(C#N)C#N)sc23)cc1,CCCCCCC(CCCCCCCC)CC1=CC=C(S1)C2=C3SC(C4=CC=C(C5=C(C(F)=CC6=NN(CCCCCCCC)N=C65)F)S4)=CC3=C(C7=CC=C(CC(CCCCCCCC)CCCCCC)S7)C8=C2C=C(S8)C9=CC=C(C(C%10=NN(CCCCCCCC)N=C%10%11)=C(F)C(F)=C%11C%12=CC=C(S%12)C%13=CC%14=C(C%15=CC=C(CC(CCCCCCCC)CCCCCC)S%15)C%16=C(C(C%17=CC=C(CC(CCCCCCCC)CCCCCC)S%17)=C%14S%13)C=C(S%16)C%18=CC=C(C(C%19=NN(CCCCCCCC)N=C%19%20)=C(F)C(F)=C%20C%21=CC=C(S%21)C%22=CC%23=C(C%24=CC=C(CC(CCCCCCCC)CCCCCC)S%24)C%25=C(C(C%26=CC=C(CC(CCCCCCCC)CCCCCC)S%26)=C%23S%22)C=C(S%25)C%27=CC=CS%27)S%18)S9,CCc1ccc(-c2c3cc(-c4ccc(-c5c(F)c(F)c(-c6ccc(-c7cc8c(-c9ccc(CC)s9)c9sc(-c%10ccc(-c%11c(F)c(F)c(-c%12ccc(-c%13cc%14c(-c%15ccc(CC)s%15)c%15sc(-c%16ccc(-c%17c(F)c(F)c(-c%18cccs%18)c%18nn(CC)nc%17%18)s%16)cc%15c(-c%15ccc(CC)s%15)c%14s%13)s%12)c%12nn(CC)nc%11%12)s%10)cc9c(-c9ccc(CC)s9)c8s7)s6)c6nn(CC)nc56)s4)sc3c(-c3ccc(CC)s3)c3ccsc23)s1,CCCCCCCCC(CC1=CC=C(S1)C2=C3C=C(SC3=C(C4=C2SC(C5=CC=CS5)=C4)C6=CC=C(S6)CC(CCCCCCCC)CCCCCC)C7=CC=C(S7)C8=C(C(F)=CC9=NN(N=C89)CCCCCCCC)F)CCCCCC
2,ITIC,"ITIC, IT-IC, ITIC-0F",31,PDCBT,PDCBT,10.1002/adma.201601803,0.94,16.5,65.67,10.16,10.16,,sm,fused,7,polymer,N#CC(C#N)=C1C=2C=CC=CC2C(=O)C1=CC=3SC4=C(SC=5C=6C=C7C(=CC6C(C8=CC=C(C=C8)CCCCCC)(C9=CC=C(C=C9)CCCCCC)C45)C=%10SC=%11C=C(SC%11C%10C7(C%12=CC=C(C=C%12)CCCCCC)C%13=CC=C(C=C%13)CCCCCC)C=C%14C(=O)C=%15C=CC=CC%15C%14=C(C#N)C#N)C3,CCc1ccc(C2(c3ccc(CC)cc3)c3cc4c(cc3-c3sc5cc(/C=C6\C(=O)c7ccccc7C6=C(C#N)C#N)sc5c32)C(c2ccc(CC)cc2)(c2ccc(CC)cc2)c2c-4sc3cc(/C=C4\C(=O)c5ccccc5C4=C(C#N)C#N)sc23)cc1,O=C(OCC(CCCCCC)CCCC)C1=C(SC(C2=CC(C(OCC(CCCCCC)CCCC)=O)=C(C3=CC=C(C4=CC=C(C5=C(C(OCC(CCCCCC)CCCC)=O)C=C(C6=CC(C(OCC(CCCCCC)CCCC)=O)=C(C7=CC=C(C8=CC=C(C9=C(C(OCC(CCCCCC)CCCC)=O)C=CS9)S8)S7)S6)S5)S4)S3)S2)=C1)C%10=CC=C(S%10)C%11=CC=C(S%11)C%12=C(C(OCC(CCCCCC)CCCC)=O)C=CS%12,CCOC(=O)c1cc(-c2cc(C(=O)OCC)c(-c3ccc(-c4ccc(-c5sc(-c6cc(C(=O)OCC)c(-c7ccc(-c8ccc(-c9sc(-c%10cc(C(=O)OCC)c(-c%11cccs%11)s%10)cc9C(=O)OCC)s8)s7)s6)cc5C(=O)OCC)s4)s3)s2)sc1-c1cccs1,O=C(OCC(CCCCCC)CCCC)C(C=CS1)=C1C2=CC=C(S2)C3=CC=C(S3)C4=C(C(OCC(CCCCCC)CCCC)=O)C=CS4
2,ITIC,"ITIC, IT-IC, ITIC-0F",33,PBQ-0F,PBQ-0F,10.1002/adma.201604241,0.69,16.16,59.91,6.68,6.68,,sm,fused,7,polymer,N#CC(C#N)=C1C=2C=CC=CC2C(=O)C1=CC=3SC4=C(SC=5C=6C=C7C(=CC6C(C8=CC=C(C=C8)CCCCCC)(C9=CC=C(C=C9)CCCCCC)C45)C=%10SC=%11C=C(SC%11C%10C7(C%12=CC=C(C=C%12)CCCCCC)C%13=CC=C(C=C%13)CCCCCC)C=C%14C(=O)C=%15C=CC=CC%15C%14=C(C#N)C#N)C3,CCc1ccc(C2(c3ccc(CC)cc3)c3cc4c(cc3-c3sc5cc(/C=C6\C(=O)c7ccccc7C6=C(C#N)C#N)sc5c32)C(c2ccc(CC)cc2)(c2ccc(CC)cc2)c2c-4sc3cc(/C=C4\C(=O)c5ccccc5C4=C(C#N)C#N)sc23)cc1,CCC(CCCC)CC1=CC=C(S1)C2=C3C(SC(C4=CC=C(C(C5=NC(C6=CC=CC(OCCCCCCCC)=C6)=C(C7=CC(OCCCCCCCC)=CC=C7)N=C58)=CC=C8C9=CC=C(S9)C%10=CC%11=C(S%10)C(C%12=CC=C(CC(CCCC)CC)S%12)=C%13C(SC(C%14=CC=C(C(C%15=NC(C%16=CC=CC(OCCCCCCCC)=C%16)=C(C%17=CC(OCCCCCCCC)=CC=C%17)N=C%15%18)=CC=C%18C%19=CC=C(S%19)C%20=CC%21=C(S%20)C(C%22=CC=C(CC(CCCC)CC)S%22)=C%23C(SC(C%24=CC=CS%24)=C%23)=C%21C%25=CC=C(CC(CCCC)CC)S%25)S%14)=C%13)=C%11C%26=CC=C(CC(CCCC)CC)S%26)S4)=C3)=C(C%27=CC=C(CC(CCCC)CC)S%27)C%28=C2SC(C%29=CC=C(C%30=CC=CC%31=NC(C%32=CC=CC(OCCCCCCCC)=C%32)=C(C%33=CC(OCCCCCCCC)=CC=C%33)N=C%31%30)S%29)=C%28,CCOc1cccc(-c2nc3c(-c4cccs4)ccc(-c4ccc(-c5cc6c(-c7ccc(CC)s7)c7sc(-c8ccc(-c9ccc(-c%10ccc(-c%11cc%12c(-c%13ccc(CC)s%13)c%13sc(-c%14ccc(-c%15ccc(-c%16ccc(-c%17cc%18c(-c%19ccc(CC)s%19)c%19sccc%19c(-c%19ccc(CC)s%19)c%18s%17)s%16)c%16nc(-c%17cccc(OCC)c%17)c(-c%17cccc(OCC)c%17)nc%15%16)s%14)cc%13c(-c%13ccc(CC)s%13)c%12s%11)s%10)c%10nc(-c%11cccc(OCC)c%11)c(-c%11cccc(OCC)c%11)nc9%10)s8)cc7c(-c7ccc(CC)s7)c6s5)s4)c3nc2-c2cccc(OCC)c2)c1,CCC(CCCC)CC(S1)=CC=C1C(C2=C(C(C3=CC=C(S3)CC(CCCC)CC)=C4S5)C=C(C6=CC=CS6)S2)=C4C=C5C(S7)=CC=C7C8=CC=CC9=NC(C%10=CC(OCCCCCCCC)=CC=C%10)=C(C%11=CC(OCCCCCCCC)=CC=C%11)N=C89
2,ITIC,"ITIC, IT-IC, ITIC-0F",34,PBQ-QF,"PBQ-QF, PE61",10.1002/adma.201604241,0.83,17.16,62.49,8.9,8.9,,sm,fused,7,polymer,N#CC(C#N)=C1C=2C=CC=CC2C(=O)C1=CC=3SC4=C(SC=5C=6C=C7C(=CC6C(C8=CC=C(C=C8)CCCCCC)(C9=CC=C(C=C9)CCCCCC)C45)C=%10SC=%11C=C(SC%11C%10C7(C%12=CC=C(C=C%12)CCCCCC)C%13=CC=C(C=C%13)CCCCCC)C=C%14C(=O)C=%15C=CC=CC%15C%14=C(C#N)C#N)C3,CCc1ccc(C2(c3ccc(CC)cc3)c3cc4c(cc3-c3sc5cc(/C=C6\C(=O)c7ccccc7C6=C(C#N)C#N)sc5c32)C(c2ccc(CC)cc2)(c2ccc(CC)cc2)c2c-4sc3cc(/C=C4\C(=O)c5ccccc5C4=C(C#N)C#N)sc23)cc1,CCC(CCCC)CC1=CC=C(S1)C2=C3C(SC(C4=CC=C(C(C5=NC(C6=CC=CC(OCCCCCCCC)=C6)=C(C7=CC(OCCCCCCCC)=CC=C7)N=C58)=C(F)C(F)=C8C9=CC=C(S9)C%10=CC%11=C(S%10)C(C%12=CC=C(CC(CCCC)CC)S%12)=C%13C(SC(C%14=CC=C(C(C%15=NC(C%16=CC=CC(OCCCCCCCC)=C%16)=C(C%17=CC(OCCCCCCCC)=CC=C%17)N=C%15%18)=C(F)C(F)=C%18C%19=CC=C(S%19)C%20=CC%21=C(S%20)C(C%22=CC=C(CC(CCCC)CC)S%22)=C%23C(SC(C%24=CC=CS%24)=C%23)=C%21C%25=CC=C(CC(CCCC)CC)S%25)S%14)=C%13)=C%11C%26=CC=C(CC(CCCC)CC)S%26)S4)=C3)=C(C%27=CC=C(CC(CCCC)CC)S%27)C%28=C2SC(C%29=CC=C(C%30=C(C(F)=CC%31=NC(C%32=CC=CC(OCCCCCCCC)=C%32)=C(C%33=CC(OCCCCCCCC)=CC=C%33)N=C%31%30)F)S%29)=C%28,CCOc1cccc(-c2nc3c(-c4cccs4)c(F)c(F)c(-c4ccc(-c5cc6c(-c7ccc(CC)s7)c7sc(-c8ccc(-c9c(F)c(F)c(-c%10ccc(-c%11cc%12c(-c%13ccc(CC)s%13)c%13sc(-c%14ccc(-c%15c(F)c(F)c(-c%16ccc(-c%17cc%18c(-c%19ccc(CC)s%19)c%19sccc%19c(-c%19ccc(CC)s%19)c%18s%17)s%16)c%16nc(-c%17cccc(OCC)c%17)c(-c%17cccc(OCC)c%17)nc%15%16)s%14)cc%13c(-c%13ccc(CC)s%13)c%12s%11)s%10)c%10nc(-c%11cccc(OCC)c%11)c(-c%11cccc(OCC)c%11)nc9%10)s8)cc7c(-c7ccc(CC)s7)c6s5)s4)c3nc2-c2cccc(OCC)c2)c1,FC1=CC2=NC(C3=CC(OCCCCCCCC)=CC=C3)=C(C4=CC(OCCCCCCCC)=CC=C4)N=C2C(C5=CC=C(S5)C6=CC7=C(C8=C(C(C9=CC=C(S9)CC(CCCC)CC)=C7S6)C=C(C%10=CC=CS%10)S8)C%11=CC=C(S%11)CC(CCCC)CC)=C1F
2,ITIC,"ITIC, IT-IC, ITIC-0F",35,PBQ-4F,"PBQ-4F, PE62",10.1002/adma.201604241,0.95,17.87,66.8,11.34,11.34,,sm,fused,7,polymer,N#CC(C#N)=C1C=2C=CC=CC2C(=O)C1=CC=3SC4=C(SC=5C=6C=C7C(=CC6C(C8=CC=C(C=C8)CCCCCC)(C9=CC=C(C=C9)CCCCCC)C45)C=%10SC=%11C=C(SC%11C%10C7(C%12=CC=C(C=C%12)CCCCCC)C%13=CC=C(C=C%13)CCCCCC)C=C%14C(=O)C=%15C=CC=CC%15C%14=C(C#N)C#N)C3,CCc1ccc(C2(c3ccc(CC)cc3)c3cc4c(cc3-c3sc5cc(/C=C6\C(=O)c7ccccc7C6=C(C#N)C#N)sc5c32)C(c2ccc(CC)cc2)(c2ccc(CC)cc2)c2c-4sc3cc(/C=C4\C(=O)c5ccccc5C4=C(C#N)C#N)sc23)cc1,FC1=C(CC(CCCC)CC)SC(C2=C3C(SC(C4=CC=C(C(C5=NC(C6=CC=CC(OCCCCCCCC)=C6)=C(C7=CC(OCCCCCCCC)=CC=C7)N=C58)=C(F)C(F)=C8C9=CC=C(S9)C%10=CC%11=C(S%10)C(C%12=CC(F)=C(CC(CCCC)CC)S%12)=C%13C(SC(C%14=CC=C(C(C%15=NC(C%16=CC=CC(OCCCCCCCC)=C%16)=C(C%17=CC(OCCCCCCCC)=CC=C%17)N=C%15%18)=C(F)C(F)=C%18C%19=CC=C(S%19)C%20=CC%21=C(S%20)C(C%22=CC(F)=C(CC(CCCC)CC)S%22)=C%23C(SC(C%24=CC=CS%24)=C%23)=C%21C%25=CC(F)=C(CC(CCCC)CC)S%25)S%14)=C%13)=C%11C%26=CC(F)=C(CC(CCCC)CC)S%26)S4)=C3)=C(C%27=CC(F)=C(CC(CCCC)CC)S%27)C%28=C2SC(C%29=CC=C(C%30=C(C(F)=CC%31=NC(C%32=CC=CC(OCCCCCCCC)=C%32)=C(C%33=CC(OCCCCCCCC)=CC=C%33)N=C%31%30)F)S%29)=C%28)=C1,CCOc1cccc(-c2nc3c(-c4cccs4)c(F)c(F)c(-c4ccc(-c5cc6c(-c7cc(F)c(CC)s7)c7sc(-c8ccc(-c9c(F)c(F)c(-c%10ccc(-c%11cc%12c(-c%13cc(F)c(CC)s%13)c%13sc(-c%14ccc(-c%15c(F)c(F)c(-c%16ccc(-c%17cc%18c(-c%19cc(F)c(CC)s%19)c%19sccc%19c(-c%19cc(F)c(CC)s%19)c%18s%17)s%16)c%16nc(-c%17cccc(OCC)c%17)c(-c%17cccc(OCC)c%17)nc%15%16)s%14)cc%13c(-c%13cc(F)c(CC)s%13)c%12s%11)s%10)c%10nc(-c%11cccc(OCC)c%11)c(-c%11cccc(OCC)c%11)nc9%10)s8)cc7c(-c7cc(F)c(CC)s7)c6s5)s4)c3nc2-c2cccc(OCC)c2)c1,CCCCCCCCOC1=CC(C2=NC3=CC(F)=C(C(C4=CC=C(S4)C5=CC6=C(C7=C(C(C8=CC(F)=C(S8)CC(CCCC)CC)=C6S5)C=C(C9=CC=CS9)S7)C%10=CC(F)=C(S%10)CC(CCCC)CC)=C3N=C2C%11=CC(OCCCCCCCC)=CC=C%11)F)=CC=C1
2,ITIC,"ITIC, IT-IC, ITIC-0F",37,PTzBI-DT,PTzBI-DT,10.1002/adma.201606396,0.91,16.84,61.53,9.43,9.32,,sm,fused,7,polymer,N#CC(C#N)=C1C=2C=CC=CC2C(=O)C1=CC=3SC4=C(SC=5C=6C=C7C(=CC6C(C8=CC=C(C=C8)CCCCCC)(C9=CC=C(C=C9)CCCCCC)C45)C=%10SC=%11C=C(SC%11C%10C7(C%12=CC=C(C=C%12)CCCCCC)C%13=CC=C(C=C%13)CCCCCC)C=C%14C(=O)C=%15C=CC=CC%15C%14=C(C#N)C#N)C3,CCc1ccc(C2(c3ccc(CC)cc3)c3cc4c(cc3-c3sc5cc(/C=C6\C(=O)c7ccccc7C6=C(C#N)C#N)sc5c32)C(c2ccc(CC)cc2)(c2ccc(CC)cc2)c2c-4sc3cc(/C=C4\C(=O)c5ccccc5C4=C(C#N)C#N)sc23)cc1,CCCCCCC1=C(CC(CCCC)CC)SC(C(C2=C(C(SC(C3=CC=CS3)=C4)=C4S2)C(C5=CC(CCCCCC)=C(CC(CCCC)CC)S5)=C6S7)=C6C8=C7C=C(C9=CC=C(C(C%10=NN(CCCCCCCC)N=C%10C(C%11=CC=C(C%12=CC(SC%13=C%14C(C%15=CC(CCCCCC)=C(CC(CCCC)CC)S%15)=C%16SC%17=C(SC(C%18=CC=C(C(C%19=NN(CCCCCCCC)N=C%19C(C%20=CC=C(C%21=CC(SC%22=C%23C(C%24=CC(CCCCCC)=C(CC(CCCC)CC)S%24)=C%25SC%26=C(SC(C%27=CC=C(C(C%28=NN(CCCCCCCC)N=C%28C=C%29C(N%30CCCCCCCC)=O)=C%29C%30=O)S%27)=C%26)C%25=C%22C%31=CC(CCCCCC)=C(CC(CCCC)CC)S%31)=C%23S%21)S%20)=C%32C(N%33CCCCCCCC)=O)=C%32C%33=O)S%18)=C%17)C%16=C%13C%34=CC(CCCCCC)=C(CC(CCCC)CC)S%34)=C%14S%12)S%11)=C%35C(N%36CCCCCCCC)=O)=C%35C%36=O)S9)S8)=C1,CCC1=C(CC)SC(C2=C3SC4=C(C3=C(C5=C2C6=C(C=C(S6)C7=CC=C(S7)C8=C9C(C(N(C9=O)CC)=O)=C(C%10=NN(N=C8%10)CC)C%11=CC=C(S%11)C%12=CC(SC%13=C(C%14=CC(CC)=C(S%14)CC)C%15=C%16SC%17=C%15SC(C%18=CC=C(S%18)C%19=C%20C(C(N(C%20=O)CC)=O)=C(C%21=NN(N=C%19%21)CC)C%22=CC=C(S%22)C%23=CC(SC%24=C(C%25=CC(CC)=C(S%25)CC)C%26=C%27SC%28=C%26SC=C%28)=C(S%23)C%24=C%27C%29=CC(CC)=C(S%29)CC)=C%17)=C(S%12)C%13=C%16C%30=CC(CC)=C(S%30)CC)S5)C%31=CC(CC)=C(S%31)CC)SC(C%32=CC=C(S%32)C%33=C%34C(C(N(C%34=O)CC)=O)=C(C%35=NN(N=C%33%35)CC)C%36=CC=CS%36)=C4)=C1,CCCCCCC(C=C1C2=C3SC(C=C4C(S5)=CC=C5C6=C(C(N(C7=O)CCCCCCCC)=O)C7=CC8=NN(CCCCCCCC)N=C68)=C(S4)C3=C(C9=CC(CCCCCC)=C(S9)CC(CCCC)CC)C%10=C2C%11=C(C=C(S%11)C%12=CC=CS%12)S%10)=C(S1)CC(CCCC)CC
2,ITIC,"ITIC, IT-IC, ITIC-0F",38,PTzBI,PTzBI,10.1002/adma.201606396,0.87,18.29,64.34,10.24,10.13,,sm,fused,7,polymer,N#CC(C#N)=C1C=2C=CC=CC2C(=O)C1=CC=3SC4=C(SC=5C=6C=C7C(=CC6C(C8=CC=C(C=C8)CCCCCC)(C9=CC=C(C=C9)CCCCCC)C45)C=%10SC=%11C=C(SC%11C%10C7(C%12=CC=C(C=C%12)CCCCCC)C%13=CC=C(C=C%13)CCCCCC)C=C%14C(=O)C=%15C=CC=CC%15C%14=C(C#N)C#N)C3,CCc1ccc(C2(c3ccc(CC)cc3)c3cc4c(cc3-c3sc5cc(/C=C6\C(=O)c7ccccc7C6=C(C#N)C#N)sc5c32)C(c2ccc(CC)cc2)(c2ccc(CC)cc2)c2c-4sc3cc(/C=C4\C(=O)c5ccccc5C4=C(C#N)C#N)sc23)cc1,CCC(CCCC)CC1=CC=C(S1)C2=C3SC(C4=CC=C(C(C5=NN(CCCCCCCC)N=C5C(C6=CC=C(C7=CC(C(C8=CC=C(CC(CCCC)CC)S8)=C9SC(C%10=CC=C(C(C%11=NN(CCCCCCCC)N=C%11C(C%12=CC=C(C%13=CC(C(C%14=CC=C(CC(CCCC)CC)S%14)=C%15SC(C%16=CC=C(C(C%17=NN(CCCCCCCC)N=C%17C=C%18C(N%19CCCCCCCC)=O)=C%18C%19=O)S%16)=CC%15=C%20C%21=CC=C(CC(CCCC)CC)S%21)=C%20S%13)S%12)=C%22C(N%23CCCCCCCC)=O)=C%22C%23=O)S%10)=CC9=C%24C%25=CC=C(CC(CCCC)CC)S%25)=C%24S7)S6)=C%26C(N%27CCCCCCCC)=O)=C%26C%27=O)S4)=CC3=C(C%28=CC=C(CC(CCCC)CC)S%28)C%29=C2C=C(S%29)C%30=CC=CS%30,CCc1ccc(-c2c3cc(-c4ccc(-c5c6c(c(-c7ccc(-c8cc9c(-c%10ccc(CC)s%10)c%10sc(-c%11ccc(-c%12c%13c(c(-c%14ccc(-c%15cc%16c(-c%17ccc(CC)s%17)c%17sc(-c%18ccc(-c%19c%20c(c(-c%21cccs%21)c%21nn(CC)nc%19%21)C(=O)N(CC)C%20=O)s%18)cc%17c(-c%17ccc(CC)s%17)c%16s%15)s%14)c%14nn(CC)nc%12%14)C(=O)N(CC)C%13=O)s%11)cc%10c(-c%10ccc(CC)s%10)c9s8)s7)c7nn(CC)nc57)C(=O)N(CC)C6=O)s4)sc3c(-c3ccc(CC)s3)c3ccsc23)s1,CCCCCCCCN1C(C2=CC3=NN(N=C3C(C4=CC=C(S4)C5=CC6=C(C7=C(C(C8=CC=C(S8)CC(CCCC)CC)=C6S5)C=C(C9=CC=CS9)S7)C%10=CC=C(S%10)CC(CCCC)CC)=C2C1=O)CCCCCCCC)=O
2,ITIC,"ITIC, IT-IC, ITIC-0F",39,FTAZ,FTAZ,10.1039/C7TA07882J,0.91,16.25,56.5,8.37,8.37,0.4,sm,fused,7,polymer,N#CC(C#N)=C1C=2C=CC=CC2C(=O)C1=CC=3SC4=C(SC=5C=6C=C7C(=CC6C(C8=CC=C(C=C8)CCCCCC)(C9=CC=C(C=C9)CCCCCC)C45)C=%10SC=%11C=C(SC%11C%10C7(C%12=CC=C(C=C%12)CCCCCC)C%13=CC=C(C=C%13)CCCCCC)C=C%14C(=O)C=%15C=CC=CC%15C%14=C(C#N)C#N)C3,CCc1ccc(C2(c3ccc(CC)cc3)c3cc4c(cc3-c3sc5cc(/C=C6\C(=O)c7ccccc7C6=C(C#N)C#N)sc5c32)C(c2ccc(CC)cc2)(c2ccc(CC)cc2)c2c-4sc3cc(/C=C4\C(=O)c5ccccc5C4=C(C#N)C#N)sc23)cc1,CCCCC(CCCCCC)CCC1=C2C=C(C3=CC=C(C4=C(C(F)=C(C5=CC=C(C6=CC(C(CCC(CCCCCC)CCCC)=C7SC(C8=CC=C(C9=C(C(F)=CC%10=NN(CC(CCCCCC)CC)N=C%109)F)S8)=CC7=C%11CCC(CCCCCC)CCCC)=C%11S6)S5)C%12=NN(CC(CCCCCC)CCCC)N=C%124)F)S3)SC2=C(CCC(CCCCCC)CCCC)C%13=C1SC(C%14=CC=C(C(C%15=NN(CC(CCCCCC)CCCC)N=C%15%16)=C(F)C(F)=C%16C%17=CC=C(S%17)C%18=CC%19=C(CCC(CCCCCC)CCCC)C%20=C(C(CCC(CCCCCC)CCCC)=C%19S%18)C=C(S%20)C%21=CC=CS%21)S%14)=C%13,CCc1c2cc(-c3ccc(-c4c(F)c(F)c(-c5ccc(-c6cc7c(CC)c8sc(-c9ccc(-c%10c(F)c(F)c(-c%11ccc(-c%12cc%13c(CC)c%14sc(-c%15ccc(-c%16c(F)c(F)c(-c%17cccs%17)c%17nn(CC)nc%16%17)s%15)cc%14c(CC)c%13s%12)s%11)c%11nn(CC)nc%10%11)s9)cc8c(CC)c7s6)s5)c5nn(CC)nc45)s3)sc2c(CC)c2ccsc12,CCCCCCC(CCC1=C2C=C(SC2=C(C3=C1SC(C4=CC=CS4)=C3)CCC(CCCCCC)CCCC)C5=CC=C(S5)C6=C(C(F)=CC7=NN(N=C67)CC(CCCCCC)CCCC)F)CCCC
2,ITIC,"ITIC, IT-IC, ITIC-0F",41,PBZ,"J52, PBZ",10.1002/solr.201700020,0.79,17.2,59,8,7.5,0.3,sm,fused,7,polymer,N#CC(C#N)=C1C=2C=CC=CC2C(=O)C1=CC=3SC4=C(SC=5C=6C=C7C(=CC6C(C8=CC=C(C=C8)CCCCCC)(C9=CC=C(C=C9)CCCCCC)C45)C=%10SC=%11C=C(SC%11C%10C7(C%12=CC=C(C=C%12)CCCCCC)C%13=CC=C(C=C%13)CCCCCC)C=C%14C(=O)C=%15C=CC=CC%15C%14=C(C#N)C#N)C3,CCc1ccc(C2(c3ccc(CC)cc3)c3cc4c(cc3-c3sc5cc(/C=C6\C(=O)c7ccccc7C6=C(C#N)C#N)sc5c32)C(c2ccc(CC)cc2)(c2ccc(CC)cc2)c2c-4sc3cc(/C=C4\C(=O)c5ccccc5C4=C(C#N)C#N)sc23)cc1,CCC(CCCC)CC1=CC=C(S1)C2=C3SC(C4=CC=C(C5=C(C(F)=CC6=NN(CC(CCCCCCCC)CCCCCC)N=C65)F)S4)=CC3=C(C7=CC=C(CC(CCCC)CC)S7)C8=C2C=C(S8)C9=CC=C(C(C%10=NN(CC(CCCCCCCC)CCCCCC)N=C%10%11)=C(F)C(F)=C%11C%12=CC=C(S%12)C%13=CC%14=C(C%15=CC=C(CC(CCCC)CC)S%15)C%16=C(C(C%17=CC=C(CC(CCCC)CC)S%17)=C%14S%13)C=C(S%16)C%18=CC=C(C(C%19=NN(CC(CCCCCCCC)CCCCCC)N=C%19%20)=C(F)C(F)=C%20C%21=CC=C(S%21)C%22=CC%23=C(C%24=CC=C(CC(CCCC)CC)S%24)C%25=C(C(C%26=CC=C(CC(CCCC)CC)S%26)=C%23S%22)C=C(S%25)C%27=CC=CS%27)S%18)S9,CCc1ccc(-c2c3cc(-c4ccc(-c5c(F)c(F)c(-c6ccc(-c7cc8c(-c9ccc(CC)s9)c9sc(-c%10ccc(-c%11c(F)c(F)c(-c%12ccc(-c%13cc%14c(-c%15ccc(CC)s%15)c%15sc(-c%16ccc(-c%17c(F)c(F)c(-c%18cccs%18)c%18nn(CC)nc%17%18)s%16)cc%15c(-c%15ccc(CC)s%15)c%14s%13)s%12)c%12nn(CC)nc%11%12)s%10)cc9c(-c9ccc(CC)s9)c8s7)s6)c6nn(CC)nc56)s4)sc3c(-c3ccc(CC)s3)c3ccsc23)s1,CCCCCCCCC(CN1N=C2C=C(C(F)=C(C2=N1)C3=CC=C(S3)C4=CC5=C(C6=C(C(C7=CC=C(S7)CC(CCCC)CC)=C5S4)C=C(C8=CC=CS8)S6)C9=CC=C(S9)CC(CCCC)CC)F)CCCCCC
2,ITIC,"ITIC, IT-IC, ITIC-0F",41,J52,"J52, PBZ",10.1021/acs.jpclett.8b03247,0.803,10.87,43.2,3.78,3.01,,sm,fused,7,polymer,N#CC(C#N)=C1C=2C=CC=CC2C(=O)C1=CC=3SC4=C(SC=5C=6C=C7C(=CC6C(C8=CC=C(C=C8)CCCCCC)(C9=CC=C(C=C9)CCCCCC)C45)C=%10SC=%11C=C(SC%11C%10C7(C%12=CC=C(C=C%12)CCCCCC)C%13=CC=C(C=C%13)CCCCCC)C=C%14C(=O)C=%15C=CC=CC%15C%14=C(C#N)C#N)C3,CCc1ccc(C2(c3ccc(CC)cc3)c3cc4c(cc3-c3sc5cc(/C=C6\C(=O)c7ccccc7C6=C(C#N)C#N)sc5c32)C(c2ccc(CC)cc2)(c2ccc(CC)cc2)c2c-4sc3cc(/C=C4\C(=O)c5ccccc5C4=C(C#N)C#N)sc23)cc1,CCC(CCCC)CC1=CC=C(S1)C2=C3SC(C4=CC=C(C5=C(C(F)=CC6=NN(CC(CCCCCCCC)CCCCCC)N=C65)F)S4)=CC3=C(C7=CC=C(CC(CCCC)CC)S7)C8=C2C=C(S8)C9=CC=C(C(C%10=NN(CC(CCCCCCCC)CCCCCC)N=C%10%11)=C(F)C(F)=C%11C%12=CC=C(S%12)C%13=CC%14=C(C%15=CC=C(CC(CCCC)CC)S%15)C%16=C(C(C%17=CC=C(CC(CCCC)CC)S%17)=C%14S%13)C=C(S%16)C%18=CC=C(C(C%19=NN(CC(CCCCCCCC)CCCCCC)N=C%19%20)=C(F)C(F)=C%20C%21=CC=C(S%21)C%22=CC%23=C(C%24=CC=C(CC(CCCC)CC)S%24)C%25=C(C(C%26=CC=C(CC(CCCC)CC)S%26)=C%23S%22)C=C(S%25)C%27=CC=CS%27)S%18)S9,CCc1ccc(-c2c3cc(-c4ccc(-c5c(F)c(F)c(-c6ccc(-c7cc8c(-c9ccc(CC)s9)c9sc(-c%10ccc(-c%11c(F)c(F)c(-c%12ccc(-c%13cc%14c(-c%15ccc(CC)s%15)c%15sc(-c%16ccc(-c%17c(F)c(F)c(-c%18cccs%18)c%18nn(CC)nc%17%18)s%16)cc%15c(-c%15ccc(CC)s%15)c%14s%13)s%12)c%12nn(CC)nc%11%12)s%10)cc9c(-c9ccc(CC)s9)c8s7)s6)c6nn(CC)nc56)s4)sc3c(-c3ccc(CC)s3)c3ccsc23)s1,CCCCCCCCC(CN1N=C2C=C(C(F)=C(C2=N1)C3=CC=C(S3)C4=CC5=C(C6=C(C(C7=CC=C(S7)CC(CCCC)CC)=C5S4)C=C(C8=CC=CS8)S6)C9=CC=C(S9)CC(CCCC)CC)F)CCCCCC
2,ITIC,"ITIC, IT-IC, ITIC-0F",41,J52,"J52, PBZ",10.1021/jacs.6b01744,0.73,13.11,57.8,5.51,5.26,0.18,sm,fused,7,polymer,N#CC(C#N)=C1C=2C=CC=CC2C(=O)C1=CC=3SC4=C(SC=5C=6C=C7C(=CC6C(C8=CC=C(C=C8)CCCCCC)(C9=CC=C(C=C9)CCCCCC)C45)C=%10SC=%11C=C(SC%11C%10C7(C%12=CC=C(C=C%12)CCCCCC)C%13=CC=C(C=C%13)CCCCCC)C=C%14C(=O)C=%15C=CC=CC%15C%14=C(C#N)C#N)C3,CCc1ccc(C2(c3ccc(CC)cc3)c3cc4c(cc3-c3sc5cc(/C=C6\C(=O)c7ccccc7C6=C(C#N)C#N)sc5c32)C(c2ccc(CC)cc2)(c2ccc(CC)cc2)c2c-4sc3cc(/C=C4\C(=O)c5ccccc5C4=C(C#N)C#N)sc23)cc1,CCC(CCCC)CC1=CC=C(S1)C2=C3SC(C4=CC=C(C5=C(C(F)=CC6=NN(CC(CCCCCCCC)CCCCCC)N=C65)F)S4)=CC3=C(C7=CC=C(CC(CCCC)CC)S7)C8=C2C=C(S8)C9=CC=C(C(C%10=NN(CC(CCCCCCCC)CCCCCC)N=C%10%11)=C(F)C(F)=C%11C%12=CC=C(S%12)C%13=CC%14=C(C%15=CC=C(CC(CCCC)CC)S%15)C%16=C(C(C%17=CC=C(CC(CCCC)CC)S%17)=C%14S%13)C=C(S%16)C%18=CC=C(C(C%19=NN(CC(CCCCCCCC)CCCCCC)N=C%19%20)=C(F)C(F)=C%20C%21=CC=C(S%21)C%22=CC%23=C(C%24=CC=C(CC(CCCC)CC)S%24)C%25=C(C(C%26=CC=C(CC(CCCC)CC)S%26)=C%23S%22)C=C(S%25)C%27=CC=CS%27)S%18)S9,CCc1ccc(-c2c3cc(-c4ccc(-c5c(F)c(F)c(-c6ccc(-c7cc8c(-c9ccc(CC)s9)c9sc(-c%10ccc(-c%11c(F)c(F)c(-c%12ccc(-c%13cc%14c(-c%15ccc(CC)s%15)c%15sc(-c%16ccc(-c%17c(F)c(F)c(-c%18cccs%18)c%18nn(CC)nc%17%18)s%16)cc%15c(-c%15ccc(CC)s%15)c%14s%13)s%12)c%12nn(CC)nc%11%12)s%10)cc9c(-c9ccc(CC)s9)c8s7)s6)c6nn(CC)nc56)s4)sc3c(-c3ccc(CC)s3)c3ccsc23)s1,CCCCCCCCC(CN1N=C2C=C(C(F)=C(C2=N1)C3=CC=C(S3)C4=CC5=C(C6=C(C(C7=CC=C(S7)CC(CCCC)CC)=C5S4)C=C(C8=CC=CS8)S6)C9=CC=C(S9)CC(CCCC)CC)F)CCCCCC
2,ITIC,"ITIC, IT-IC, ITIC-0F",41,J52,"J52, PBZ",10.1039/C7TA06476D,0.73,13.1,57.8,5.5,5.5,,sm,fused,7,polymer,N#CC(C#N)=C1C=2C=CC=CC2C(=O)C1=CC=3SC4=C(SC=5C=6C=C7C(=CC6C(C8=CC=C(C=C8)CCCCCC)(C9=CC=C(C=C9)CCCCCC)C45)C=%10SC=%11C=C(SC%11C%10C7(C%12=CC=C(C=C%12)CCCCCC)C%13=CC=C(C=C%13)CCCCCC)C=C%14C(=O)C=%15C=CC=CC%15C%14=C(C#N)C#N)C3,CCc1ccc(C2(c3ccc(CC)cc3)c3cc4c(cc3-c3sc5cc(/C=C6\C(=O)c7ccccc7C6=C(C#N)C#N)sc5c32)C(c2ccc(CC)cc2)(c2ccc(CC)cc2)c2c-4sc3cc(/C=C4\C(=O)c5ccccc5C4=C(C#N)C#N)sc23)cc1,CCC(CCCC)CC1=CC=C(S1)C2=C3SC(C4=CC=C(C5=C(C(F)=CC6=NN(CC(CCCCCCCC)CCCCCC)N=C65)F)S4)=CC3=C(C7=CC=C(CC(CCCC)CC)S7)C8=C2C=C(S8)C9=CC=C(C(C%10=NN(CC(CCCCCCCC)CCCCCC)N=C%10%11)=C(F)C(F)=C%11C%12=CC=C(S%12)C%13=CC%14=C(C%15=CC=C(CC(CCCC)CC)S%15)C%16=C(C(C%17=CC=C(CC(CCCC)CC)S%17)=C%14S%13)C=C(S%16)C%18=CC=C(C(C%19=NN(CC(CCCCCCCC)CCCCCC)N=C%19%20)=C(F)C(F)=C%20C%21=CC=C(S%21)C%22=CC%23=C(C%24=CC=C(CC(CCCC)CC)S%24)C%25=C(C(C%26=CC=C(CC(CCCC)CC)S%26)=C%23S%22)C=C(S%25)C%27=CC=CS%27)S%18)S9,CCc1ccc(-c2c3cc(-c4ccc(-c5c(F)c(F)c(-c6ccc(-c7cc8c(-c9ccc(CC)s9)c9sc(-c%10ccc(-c%11c(F)c(F)c(-c%12ccc(-c%13cc%14c(-c%15ccc(CC)s%15)c%15sc(-c%16ccc(-c%17c(F)c(F)c(-c%18cccs%18)c%18nn(CC)nc%17%18)s%16)cc%15c(-c%15ccc(CC)s%15)c%14s%13)s%12)c%12nn(CC)nc%11%12)s%10)cc9c(-c9ccc(CC)s9)c8s7)s6)c6nn(CC)nc56)s4)sc3c(-c3ccc(CC)s3)c3ccsc23)s1,CCCCCCCCC(CN1N=C2C=C(C(F)=C(C2=N1)C3=CC=C(S3)C4=CC5=C(C6=C(C(C7=CC=C(S7)CC(CCCC)CC)=C5S4)C=C(C8=CC=CS8)S6)C9=CC=C(S9)CC(CCCC)CC)F)CCCCCC
2,ITIC,"ITIC, IT-IC, ITIC-0F",42,PBDT-TDZ,PBDT-TDZ,10.1002/adma.201703973,1.01,17.15,67.7,11.72,11.25,0.47,sm,fused,7,polymer,N#CC(C#N)=C1C=2C=CC=CC2C(=O)C1=CC=3SC4=C(SC=5C=6C=C7C(=CC6C(C8=CC=C(C=C8)CCCCCC)(C9=CC=C(C=C9)CCCCCC)C45)C=%10SC=%11C=C(SC%11C%10C7(C%12=CC=C(C=C%12)CCCCCC)C%13=CC=C(C=C%13)CCCCCC)C=C%14C(=O)C=%15C=CC=CC%15C%14=C(C#N)C#N)C3,CCc1ccc(C2(c3ccc(CC)cc3)c3cc4c(cc3-c3sc5cc(/C=C6\C(=O)c7ccccc7C6=C(C#N)C#N)sc5c32)C(c2ccc(CC)cc2)(c2ccc(CC)cc2)c2c-4sc3cc(/C=C4\C(=O)c5ccccc5C4=C(C#N)C#N)sc23)cc1,CCCCC(CC1=CC=C(C2=C3C(SC(C4=C(C=C(C5=NN=C(C(S6)=CC(CCCCCCCC)=C6C7=CC8=C(S7)C(C9=CC=C(CC(CCCCCC)CCCC)S9)=C%10C(SC(C%11=C(C=C(C%12=NN=C(C(S%13)=CC(CCCCCCCC)=C%13C%14=CC%15=C(S%14)C(C%16=CC=C(CC(CCCCCC)CCCC)S%16)=C%17C(SC(C%18=C(C=C(C%19=NN=CS%19)S%18)CCCCCCCC)=C%17)=C%15C%20=CC=C(CC(CCCC)CCCCCC)S%20)S%12)S%11)CCCCCCCC)=C%10)=C8C%21=CC=C(CC(CCCC)CCCCCC)S%21)S5)S4)CCCCCCCC)=C3)=C(C%22=C2SC(C%23=C(C=CS%23)CCCCCCCC)=C%22)C%24=CC=C(CC(CCCC)CCCCCC)S%24)S1)CCCCCC,CCc1csc(-c2nnc(-c3cc(CC)c(-c4cc5c(-c6ccc(CC)s6)c6sc(-c7sc(-c8nnc(-c9cc(CC)c(-c%10cc%11c(-c%12ccc(CC)s%12)c%12sc(-c%13sc(-c%14nnc(-c%15cc(CC)c(-c%16cc%17c(-c%18ccc(CC)s%18)c%18sccc%18c(-c%18ccc(CC)s%18)c%17s%16)s%15)s%14)cc%13CC)cc%12c(-c%12ccc(CC)s%12)c%11s%10)s9)s8)cc7CC)cc6c(-c6ccc(CC)s6)c5s4)s3)s2)c1,CCCCCCCCC1=C(C2=CC3=C(C4=C(C(C5=CC=C(S5)CC(CCCCCC)CCCC)=C3S2)C=C(C6=C(CCCCCCCC)C=C(C7=NN=CS7)S6)S4)C8=CC=C(S8)CC(CCCCCC)CCCC)SC=C1
2,ITIC,"ITIC, IT-IC, ITIC-0F",43,PBDTS-TDZ,PBDTS-TDZ,10.1002/adma.201703973,1.1,17.78,65.4,12.8,12.35,0.45,sm,fused,7,polymer,N#CC(C#N)=C1C=2C=CC=CC2C(=O)C1=CC=3SC4=C(SC=5C=6C=C7C(=CC6C(C8=CC=C(C=C8)CCCCCC)(C9=CC=C(C=C9)CCCCCC)C45)C=%10SC=%11C=C(SC%11C%10C7(C%12=CC=C(C=C%12)CCCCCC)C%13=CC=C(C=C%13)CCCCCC)C=C%14C(=O)C=%15C=CC=CC%15C%14=C(C#N)C#N)C3,CCc1ccc(C2(c3ccc(CC)cc3)c3cc4c(cc3-c3sc5cc(/C=C6\C(=O)c7ccccc7C6=C(C#N)C#N)sc5c32)C(c2ccc(CC)cc2)(c2ccc(CC)cc2)c2c-4sc3cc(/C=C4\C(=O)c5ccccc5C4=C(C#N)C#N)sc23)cc1,CCCCC(CCCCCC)CSC1=CC=C(S1)C2=C3C(SC(C4=C(CCCCCCCC)C=C(S4)C5=NN=C(C6=CC(CCCCCCCC)=C(S6)C7=CC8=C(S7)C(C9=CC=C(SCC(CCCCCC)CCCC)S9)=C%10C(SC(C%11=C(CCCCCCCC)C=C(S%11)C%12=NN=C(C%13=CC(CCCCCCCC)=C(S%13)C%14=CC%15=C(S%14)C(C%16=CC=C(SCC(CCCCCC)CCCC)S%16)=C%17C(SC(C%18=C(CCCCCCCC)C=C(S%18)C%19=NN=CS%19)=C%17)=C%15C%20=CC=C(SCC(CCCCCC)CCCC)S%20)S%12)=C%10)=C8C%21=CC=C(SCC(CCCCCC)CCCC)S%21)S5)=C3)=C(C%22=CC=C(SCC(CCCCCC)CCCC)S%22)C%23=C2SC(C%24=C(CCCCCCCC)C=CS%24)=C%23,CCSc1ccc(-c2c3cc(-c4sc(-c5nnc(-c6cc(CC)c(-c7cc8c(-c9ccc(SCC)s9)c9sc(-c%10sc(-c%11nnc(-c%12cc(CC)c(-c%13cc%14c(-c%15ccc(SCC)s%15)c%15sc(-c%16sc(-c%17nnc(-c%18cc(CC)cs%18)s%17)cc%16CC)cc%15c(-c%15ccc(SCC)s%15)c%14s%13)s%12)s%11)cc%10CC)cc9c(-c9ccc(SCC)s9)c8s7)s6)s5)cc4CC)sc3c(-c3ccc(SCC)s3)c3ccsc23)s1,CCCCCCCCC(C=CS1)=C1C2=CC3=C(C4=C(C(C5=CC=C(S5)SCC(CCCCCC)CCCC)=C3S2)C=C(C6=C(CCCCCCCC)C=C(C7=NN=CS7)S6)S4)C8=CC=C(S8)SCC(CCCCCC)CCCC
2,ITIC,"ITIC, IT-IC, ITIC-0F",44,PFBDB-T,PFBDB-T,10.1002/adma.201705209,0.95,18.5,66,11.71,11.5,0.4,sm,fused,7,polymer,N#CC(C#N)=C1C=2C=CC=CC2C(=O)C1=CC=3SC4=C(SC=5C=6C=C7C(=CC6C(C8=CC=C(C=C8)CCCCCC)(C9=CC=C(C=C9)CCCCCC)C45)C=%10SC=%11C=C(SC%11C%10C7(C%12=CC=C(C=C%12)CCCCCC)C%13=CC=C(C=C%13)CCCCCC)C=C%14C(=O)C=%15C=CC=CC%15C%14=C(C#N)C#N)C3,CCc1ccc(C2(c3ccc(CC)cc3)c3cc4c(cc3-c3sc5cc(/C=C6\C(=O)c7ccccc7C6=C(C#N)C#N)sc5c32)C(c2ccc(CC)cc2)(c2ccc(CC)cc2)c2c-4sc3cc(/C=C4\C(=O)c5ccccc5C4=C(C#N)C#N)sc23)cc1,CCC(CCCC)CC1=CC=C(S1)C2=C3C(SC(C(SC(C(SC(C4=CC(F)=C(S4)C5=CC6=C(S5)C(C7=CC=C(CC(CCCC)CC)S7)=C8C(SC(C(SC(C(SC(C9=CC(F)=C(S9)C%10=CC%11=C(S%10)C(C%12=CC=C(CC(CCCC)CC)S%12)=C%13C(SC=C%13)=C%11C%14=CC=C(CC(CCCC)CC)S%14)=C%15C%16=O)=C%15C(C%17=C(CC(CCCC)CC)SC(CC(CCCC)CC)=C%17%16)=O)=C%18)=C%18F)=C8)=C6C%19=CC=C(CC(CCCC)CC)S%19)=C%20C%21=O)=C%20C(C%22=C(CC(CCCC)CC)SC(CC(CCCC)CC)=C%22%21)=O)=C%23)=C%23F)=C3)=C(C%24=CC=C(CC(CCCC)CC)S%24)C%25=C2SC(C%26=C(F)C=C(C(SC(C%27=CC(F)=CS%27)=C%28C(C%29=C(CC(CCCC)CC)SC(CC(CCCC)CC)=C%29%30)=O)=C%28C%30=O)S%26)=C%25,CCc1ccc(-c2c3cc(-c4sc(-c5sc(-c6cc(F)c(-c7cc8c(-c9ccc(CC)s9)c9sc(-c%10sc(-c%11sc(-c%12cc(F)c(-c%13cc%14c(-c%15ccc(CC)s%15)c%15sc(-c%16sc(-c%17sc(-c%18cc(F)cs%18)c%18c%17C(=O)c%17c(CC)sc(CC)c%17C%18=O)cc%16F)cc%15c(-c%15ccc(CC)s%15)c%14s%13)s%12)c%12c%11C(=O)c%11c(CC)sc(CC)c%11C%12=O)cc%10F)cc9c(-c9ccc(CC)s9)c8s7)s6)c6c5C(=O)c5c(CC)sc(CC)c5C6=O)cc4F)sc3c(-c3ccc(CC)s3)c3ccsc23)s1,CCCCC(CC1=CC=C(S1)C2=C3C=C(SC3=C(C4=C2SC=C4)C5=CC=C(S5)CC(CCCC)CC)C6=C(F)C=C(C7=C(C(C8=C(SC(CC(CCCC)CC)=C8C9=O)CC(CCCC)CC)=O)C9=C(C%10=CC(F)=C(S%10)C)S7)S6)CC
2,ITIC,"ITIC, IT-IC, ITIC-0F",45,PBDTsTh-BDD,PBDTsTh-BDD,10.1002/adma.201705870,0.954,14.02,53,7.09,6.96,,sm,fused,7,polymer,N#CC(C#N)=C1C=2C=CC=CC2C(=O)C1=CC=3SC4=C(SC=5C=6C=C7C(=CC6C(C8=CC=C(C=C8)CCCCCC)(C9=CC=C(C=C9)CCCCCC)C45)C=%10SC=%11C=C(SC%11C%10C7(C%12=CC=C(C=C%12)CCCCCC)C%13=CC=C(C=C%13)CCCCCC)C=C%14C(=O)C=%15C=CC=CC%15C%14=C(C#N)C#N)C3,CCc1ccc(C2(c3ccc(CC)cc3)c3cc4c(cc3-c3sc5cc(/C=C6\C(=O)c7ccccc7C6=C(C#N)C#N)sc5c32)C(c2ccc(CC)cc2)(c2ccc(CC)cc2)c2c-4sc3cc(/C=C4\C(=O)c5ccccc5C4=C(C#N)C#N)sc23)cc1,O=C1C2=C(SC(CC(CC)CCCC)=C2C(C3=C(C4=CC=C(S4)C5=CC(C(OCC(CCCCCCCC)CCCCCCC)=C6SC(C7=CC=C(C8=C9C(C(C%10=C(CC(CC)CCCC)SC(CC(CCCC)CC)=C%10C9=O)=O)=C(C%11=CC=C(S%11)C%12=CC(C(OCC(CCCCCCCC)CCCCCCC)=C%13SC(C%14=CC=C(C%15=C%16C(C(C%17=C(CC(CC)CCCC)SC(CC(CCCC)CC)=C%17C%16=O)=O)=C(C%18=CC=CS%18)S%15)S%14)=CC%13=C%19C%20=CC=C(S%20)SCC(CC)CCCC)=C%19S%12)S8)S7)=CC6=C%21C%22=CC=C(S%22)SCC(CC)CCCC)=C%21S5)SC(C%23=CC=C(S%23)C%24=CC%25=C(C%26=C(C=CS%26)C(OCC(CCCCCCCC)CCCCCCC)=C%25S%24)C%27=CC=C(S%27)SCC(CC)CCCC)=C31)=O)CC(CCCC)CC,CCC(SC(CC)=C1C2=O)=C1C(C(C2=C(C3=CC=C(C4=CC5=C(C6=CC=C(SCC)S6)C7=C(C(OCC)=C5S4)C=CS7)S3)S8)=C8C9=CC=C(C(S%10)=CC(C(OCC)=C%11S%12)=C%10C(C%13=CC=C(SCC)S%13)=C%11C=C%12C%14=CC=C(S%14)C(S%15)=C%16C(C(C%17=C(SC(CC)=C%17C%16=O)CC)=O)=C%15C%18=CC=C(C(S%19)=CC(C(OCC)=C%20S%21)=C%19C(C%22=CC=C(SCC)S%22)=C%20C=C%21C%23=CC=C(S%23)C(S%24)=C%25C(C(C%26=C(SC(CC)=C%26C%25=O)CC)=O)=C%24C%27=CC=CS%27)S%18)S9)=O,CCCCCCCC(CCCCCCCC)COC1=C2C=CSC2=C(C3=CC=C(S3)SCC(CCCC)CC)C4=C1SC(C5=CC=C(S5)C6=C(C(C7=C(SC(CC(CCCC)CC)=C7C8=O)CC(CCCC)CC)=O)C8=C(C9=CC=CS9)S6)=C4
2,ITIC,"ITIC, IT-IC, ITIC-0F",46,PBDTsPh-BDD,PBDTsPh-BDD,10.1002/adma.201705870,0.917,14.65,53.8,7.23,6.99,,sm,fused,7,polymer,N#CC(C#N)=C1C=2C=CC=CC2C(=O)C1=CC=3SC4=C(SC=5C=6C=C7C(=CC6C(C8=CC=C(C=C8)CCCCCC)(C9=CC=C(C=C9)CCCCCC)C45)C=%10SC=%11C=C(SC%11C%10C7(C%12=CC=C(C=C%12)CCCCCC)C%13=CC=C(C=C%13)CCCCCC)C=C%14C(=O)C=%15C=CC=CC%15C%14=C(C#N)C#N)C3,CCc1ccc(C2(c3ccc(CC)cc3)c3cc4c(cc3-c3sc5cc(/C=C6\C(=O)c7ccccc7C6=C(C#N)C#N)sc5c32)C(c2ccc(CC)cc2)(c2ccc(CC)cc2)c2c-4sc3cc(/C=C4\C(=O)c5ccccc5C4=C(C#N)C#N)sc23)cc1,O=C1C2=C(CC(CC)CCCC)SC(CC(CCCC)CC)=C2C(C(C1=C(C3=CC=C(C4=CC5=C(C6=C(C(OCC(CC)CCCC)=C5S4)C=CS6)C7=CC=C(SCC(CCCC)CC)C=C7)S3)S8)=C8C9=CC=C(C(S%10)=CC(C(OCC(CC)CCCC)=C%11S%12)=C%10C(C%13=CC=C(SCC(CCCC)CC)C=C%13)=C%11C=C%12C%14=CC=C(S%14)C(S%15)=C%16C(C(C%17=C(SC(CC(CC)CCCC)=C%17C%16=O)CC(CCCC)CC)=O)=C%15C%18=CC=C(C(S%19)=CC(C(OCC(CC)CCCC)=C%20S%21)=C%19C(C%22=CC=C(SCC(CCCC)CC)C=C%22)=C%20C=C%21C%23=CC=C(S%23)C(S%24)=C%25C(C(C%26=C(SC(CC(CC)CCCC)=C%26C%25=O)CC(CCCC)CC)=O)=C%24C%27=CC=CS%27)S%18)S9)=O,CCC(SC(CC)=C1C2=O)=C1C(C(C2=C(C3=CC=C(C4=CC5=C(C6=C(C(OCC)=C5S4)C=CS6)C7=CC=C(SCC)C=C7)S3)S8)=C8C9=CC=C(C(S%10)=CC(C(OCC)=C%11S%12)=C%10C(C%13=CC=C(SCC)C=C%13)=C%11C=C%12C%14=CC=C(S%14)C(S%15)=C%16C(C(C%17=C(SC(CC)=C%17C%16=O)CC)=O)=C%15C%18=CC=C(C(S%19)=CC(C(OCC)=C%20S%21)=C%19C(C%22=CC=C(SCC)C=C%22)=C%20C=C%21C%23=CC=C(S%23)C(S%24)=C%25C(C(C%26=C(SC(CC)=C%26C%25=O)CC)=O)=C%24C%27=CC=CS%27)S%18)S9)=O,CCCCC(COC1=C2C=CSC2=C(C3=C1SC(C4=CC=C(S4)C5=C(C(C6=C(SC(CC(CCCC)CC)=C6C7=O)CC(CCCC)CC)=O)C7=C(C8=CC=CS8)S5)=C3)C9=CC=C(SCC(CCCC)CC)C=C9)CC
2,ITIC,"ITIC, IT-IC, ITIC-0F",47,PBDTsPhPh-BDD,PBDTsPhPh-BDD,10.1002/adma.201705870,0.895,17.07,65.9,10.07,9.91,,sm,fused,7,polymer,N#CC(C#N)=C1C=2C=CC=CC2C(=O)C1=CC=3SC4=C(SC=5C=6C=C7C(=CC6C(C8=CC=C(C=C8)CCCCCC)(C9=CC=C(C=C9)CCCCCC)C45)C=%10SC=%11C=C(SC%11C%10C7(C%12=CC=C(C=C%12)CCCCCC)C%13=CC=C(C=C%13)CCCCCC)C=C%14C(=O)C=%15C=CC=CC%15C%14=C(C#N)C#N)C3,CCc1ccc(C2(c3ccc(CC)cc3)c3cc4c(cc3-c3sc5cc(/C=C6\C(=O)c7ccccc7C6=C(C#N)C#N)sc5c32)C(c2ccc(CC)cc2)(c2ccc(CC)cc2)c2c-4sc3cc(/C=C4\C(=O)c5ccccc5C4=C(C#N)C#N)sc23)cc1,O=C1C2=C(CC(CC)CCCC)SC(CC(CCCC)CC)=C2C(C(C1=C(C3=CC=C(C4=CC5=C(C6=C(C(OCC(CC)CCCC)=C5S4)C=CS6)C7=CC=C(C8=CC=C(SCC(CCCC)CC)C=C8)C=C7)S3)S9)=C9C%10=CC=C(C(S%11)=CC(C(OCC(CC)CCCC)=C%12S%13)=C%11C(C%14=CC=C(C%15=CC=C(SCC(CCCC)CC)C=C%15)C=C%14)=C%12C=C%13C%16=CC=C(S%16)C(S%17)=C%18C(C(C%19=C(SC(CC(CC)CCCC)=C%19C%18=O)CC(CCCC)CC)=O)=C%17C%20=CC=C(C(S%21)=CC(C(OCC(CC)CCCC)=C%22S%23)=C%21C(C%24=CC=C(C%25=CC=C(SCC(CCCC)CC)C=C%25)C=C%24)=C%22C=C%23C%26=CC=C(S%26)C(S%27)=C%28C(C(C%29=C(SC(CC(CC)CCCC)=C%29C%28=O)CC(CCCC)CC)=O)=C%27C%30=CC=CS%30)S%20)S%10)=O,CCC(SC(CC)=C1C2=O)=C1C(C(C2=C(C3=CC=C(C4=CC5=C(C6=C(C(OCC)=C5S4)C=CS6)C7=CC=C(C8=CC=C(SCC)C=C8)C=C7)S3)S9)=C9C%10=CC=C(C(S%11)=CC(C(OCC)=C%12S%13)=C%11C(C%14=CC=C(C%15=CC=C(SCC)C=C%15)C=C%14)=C%12C=C%13C%16=CC=C(S%16)C(S%17)=C%18C(C(C%19=C(SC(CC)=C%19C%18=O)CC)=O)=C%17C%20=CC=C(C(S%21)=CC(C(OCC)=C%22S%23)=C%21C(C%24=CC=C(C%25=CC=C(SCC)C=C%25)C=C%24)=C%22C=C%23C%26=CC=C(S%26)C(S%27)=C%28C(C(C%29=C(SC(CC)=C%29C%28=O)CC)=O)=C%27C%30=CC=CS%30)S%20)S%10)=O,CCCCC(COC1=C2C=CSC2=C(C3=C1SC(C4=CC=C(S4)C5=C(C(C6=C(SC(CC(CCCC)CC)=C6C7=O)CC(CCCC)CC)=O)C7=C(C8=CC=CS8)S5)=C3)C9=CC=C(C%10=CC=C(SCC(CCCC)CC)C=C%10)C=C9)CC
2,ITIC,"ITIC, IT-IC, ITIC-0F",48,PBDTsThPh-BDD,PBDTsThPh-BDD,10.1002/adma.201705870,0.909,16.95,68.2,10.51,10.38,,sm,fused,7,polymer,N#CC(C#N)=C1C=2C=CC=CC2C(=O)C1=CC=3SC4=C(SC=5C=6C=C7C(=CC6C(C8=CC=C(C=C8)CCCCCC)(C9=CC=C(C=C9)CCCCCC)C45)C=%10SC=%11C=C(SC%11C%10C7(C%12=CC=C(C=C%12)CCCCCC)C%13=CC=C(C=C%13)CCCCCC)C=C%14C(=O)C=%15C=CC=CC%15C%14=C(C#N)C#N)C3,CCc1ccc(C2(c3ccc(CC)cc3)c3cc4c(cc3-c3sc5cc(/C=C6\C(=O)c7ccccc7C6=C(C#N)C#N)sc5c32)C(c2ccc(CC)cc2)(c2ccc(CC)cc2)c2c-4sc3cc(/C=C4\C(=O)c5ccccc5C4=C(C#N)C#N)sc23)cc1,O=C1C2=C(CC(CC)CCCC)SC(CC(CCCC)CC)=C2C(C(C1=C(C3=CC=C(C4=CC5=C(C6=CC=C(C7=CC=C(SCC(CCCC)CC)C=C7)S6)C8=C(C(OCC(CC)CCCC)=C5S4)C=CS8)S3)S9)=C9C%10=CC=C(C(S%11)=CC(C(OCC(CC)CCCC)=C%12S%13)=C%11C(C%14=CC=C(C%15=CC=C(SCC(CCCC)CC)C=C%15)S%14)=C%12C=C%13C%16=CC=C(S%16)C(S%17)=C%18C(C(C%19=C(SC(CC(CC)CCCC)=C%19C%18=O)CC(CCCC)CC)=O)=C%17C%20=CC=C(C(S%21)=CC(C(OCC(CC)CCCC)=C%22S%23)=C%21C(C%24=CC=C(C%25=CC=C(SCC(CCCC)CC)C=C%25)S%24)=C%22C=C%23C%26=CC=C(S%26)C(S%27)=C%28C(C(C%29=C(SC(CC(CC)CCCC)=C%29C%28=O)CC(CCCC)CC)=O)=C%27C%30=CC=CS%30)S%20)S%10)=O,CCC(SC(CC)=C1C2=O)=C1C(C(C2=C(C3=CC=C(C4=CC5=C(C6=CC=C(C7=CC=C(SCC)C=C7)S6)C8=C(C(OCC)=C5S4)C=CS8)S3)S9)=C9C%10=CC=C(C(S%11)=CC(C(OCC)=C%12S%13)=C%11C(C%14=CC=C(C%15=CC=C(SCC)C=C%15)S%14)=C%12C=C%13C%16=CC=C(S%16)C(S%17)=C%18C(C(C%19=C(SC(CC)=C%19C%18=O)CC)=O)=C%17C%20=CC=C(C(S%21)=CC(C(OCC)=C%22S%23)=C%21C(C%24=CC=C(C%25=CC=C(SCC)C=C%25)S%24)=C%22C=C%23C%26=CC=C(S%26)C(S%27)=C%28C(C(C%29=C(SC(CC)=C%29C%28=O)CC)=O)=C%27C%30=CC=CS%30)S%20)S%10)=O,CCCCC(COC1=C2C=CSC2=C(C3=C1SC(C4=CC=C(S4)C5=C(C(C6=C(SC(CC(CCCC)CC)=C6C7=O)CC(CCCC)CC)=O)C7=C(C8=CC=CS8)S5)=C3)C9=CC=C(S9)C%10=CC=C(SCC(CCCC)CC)C=C%10)CC
