Repository: brigreens/Meta-analysis_OSCs

This repository contains the data files and analysis notebooks to support the paper "Meta-Analysis of Molecular Design Strategies for Non-Fullerene Acceptor Based Organic Solar Cell Materials" (DOI: 10.26434/chemrxiv-2024-w29b1)

File: OSC_dataset_metaanalysis.csv (part 3 of 76)
NFA_ID,reported_acceptor,NFA_other_names,don_ID,reported_donor,don_other_names,DOI,Voc,Jsc,FF,PCE_max,PCE_avg,PCE_std,acceptor_type,acceptor_class,fused_rings_in_core,donor_type,acc_SMILES_sidechains,acc_SMILES_shortened_sidechains,don_SMILES_sidechains,don_SMILES_shortened_sidechains,don_mon_SMILES
2,IT-IC,"ITIC, IT-IC, ITIC-0F",49,J71,J71,10.1002/solr.201700107,0.96,14.8,63.6,9,9,0.3,sm,fused,7,polymer,N#CC(C#N)=C1C=2C=CC=CC2C(=O)C1=CC=3SC4=C(SC=5C=6C=C7C(=CC6C(C8=CC=C(C=C8)CCCCCC)(C9=CC=C(C=C9)CCCCCC)C45)C=%10SC=%11C=C(SC%11C%10C7(C%12=CC=C(C=C%12)CCCCCC)C%13=CC=C(C=C%13)CCCCCC)C=C%14C(=O)C=%15C=CC=CC%15C%14=C(C#N)C#N)C3,CCc1ccc(C2(c3ccc(CC)cc3)c3cc4c(cc3-c3sc5cc(/C=C6\C(=O)c7ccccc7C6=C(C#N)C#N)sc5c32)C(c2ccc(CC)cc2)(c2ccc(CC)cc2)c2c-4sc3cc(/C=C4\C(=O)c5ccccc5C4=C(C#N)C#N)sc23)cc1,CCC[Si](CCC)(CCC)C1=CC=C(S1)C2=C3SC(C4=CC=C(C5=C(C(F)=CC6=NN(CC(CCCCCCCC)CCCCCC)N=C65)F)S4)=CC3=C(C7=CC=C([Si](CCC)(CCC)CCC)S7)C8=C2C=C(S8)C9=CC=C(C(C%10=NN(CC(CCCCCCCC)CCCCCC)N=C%10%11)=C(F)C(F)=C%11C%12=CC=C(S%12)C%13=CC%14=C(C%15=CC=C([Si](CCC)(CCC)CCC)S%15)C%16=C(C(C%17=CC=C([Si](CCC)(CCC)CCC)S%17)=C%14S%13)C=C(S%16)C%18=CC=C(C(C%19=NN(CC(CCCCCCCC)CCCCCC)N=C%19%20)=C(F)C(F)=C%20C%21=CC=C(S%21)C%22=CC%23=C(C%24=CC=C([Si](CCC)(CCC)CCC)S%24)C%25=C(C(C%26=CC=C([Si](CCC)(CCC)CCC)S%26)=C%23S%22)C=C(S%25)C%27=CC=CS%27)S%18)S9,CCN1N=C2C(C3=CC=CS3)=C(C(F)=C(C2=N1)C4=CC=C(S4)C5=CC6=C(C7=C(C(C8=CC=C(S8)[Si](CC)(CC)CC)=C6S5)C=C(C9=CC=C(S9)C%10=C(C(F)=C(C%11=NN(N=C%10%11)CC)C%12=CC=C(S%12)C%13=CC%14=C(C%15=C(C(C%16=CC=C(S%16)[Si](CC)(CC)CC)=C%14S%13)C=C(C%17=CC=C(S%17)C%18=C(C(F)=C(C%19=NN(N=C%18%19)CC)C%20=CC=C(S%20)C%21=CC%22=C(C%23=C(C(C%24=CC=C(S%24)[Si](CC)(CC)CC)=C%22S%21)C=CS%23)C%25=CC=C(S%25)[Si](CC)(CC)CC)F)S%15)C%26=CC=C(S%26)[Si](CC)(CC)CC)F)S7)C%27=CC=C(S%27)[Si](CC)(CC)CC)F,CCCCCCCCC(CN1N=C2C=C(C(F)=C(C2=N1)C3=CC=C(S3)C4=CC5=C(C6=C(C(C7=CC=C(S7)[Si](CCC)(CCC)CCC)=C5S4)C=C(C8=CC=CS8)S6)C9=CC=C(S9)[Si](CCC)(CCC)CCC)F)CCCCCC
2,ITIC,"ITIC, IT-IC, ITIC-0F",49,J71,J71,10.1038/ncomms13651,0.94,17.32,69.77,11.41,11.2,0.29,sm,fused,7,polymer,N#CC(C#N)=C1C=2C=CC=CC2C(=O)C1=CC=3SC4=C(SC=5C=6C=C7C(=CC6C(C8=CC=C(C=C8)CCCCCC)(C9=CC=C(C=C9)CCCCCC)C45)C=%10SC=%11C=C(SC%11C%10C7(C%12=CC=C(C=C%12)CCCCCC)C%13=CC=C(C=C%13)CCCCCC)C=C%14C(=O)C=%15C=CC=CC%15C%14=C(C#N)C#N)C3,CCc1ccc(C2(c3ccc(CC)cc3)c3cc4c(cc3-c3sc5cc(/C=C6\C(=O)c7ccccc7C6=C(C#N)C#N)sc5c32)C(c2ccc(CC)cc2)(c2ccc(CC)cc2)c2c-4sc3cc(/C=C4\C(=O)c5ccccc5C4=C(C#N)C#N)sc23)cc1,CCC[Si](CCC)(CCC)C1=CC=C(S1)C2=C3SC(C4=CC=C(C5=C(C(F)=CC6=NN(CC(CCCCCCCC)CCCCCC)N=C65)F)S4)=CC3=C(C7=CC=C([Si](CCC)(CCC)CCC)S7)C8=C2C=C(S8)C9=CC=C(C(C%10=NN(CC(CCCCCCCC)CCCCCC)N=C%10%11)=C(F)C(F)=C%11C%12=CC=C(S%12)C%13=CC%14=C(C%15=CC=C([Si](CCC)(CCC)CCC)S%15)C%16=C(C(C%17=CC=C([Si](CCC)(CCC)CCC)S%17)=C%14S%13)C=C(S%16)C%18=CC=C(C(C%19=NN(CC(CCCCCCCC)CCCCCC)N=C%19%20)=C(F)C(F)=C%20C%21=CC=C(S%21)C%22=CC%23=C(C%24=CC=C([Si](CCC)(CCC)CCC)S%24)C%25=C(C(C%26=CC=C([Si](CCC)(CCC)CCC)S%26)=C%23S%22)C=C(S%25)C%27=CC=CS%27)S%18)S9,CCN1N=C2C(C3=CC=CS3)=C(C(F)=C(C2=N1)C4=CC=C(S4)C5=CC6=C(C7=C(C(C8=CC=C(S8)[Si](CC)(CC)CC)=C6S5)C=C(C9=CC=C(S9)C%10=C(C(F)=C(C%11=NN(N=C%10%11)CC)C%12=CC=C(S%12)C%13=CC%14=C(C%15=C(C(C%16=CC=C(S%16)[Si](CC)(CC)CC)=C%14S%13)C=C(C%17=CC=C(S%17)C%18=C(C(F)=C(C%19=NN(N=C%18%19)CC)C%20=CC=C(S%20)C%21=CC%22=C(C%23=C(C(C%24=CC=C(S%24)[Si](CC)(CC)CC)=C%22S%21)C=CS%23)C%25=CC=C(S%25)[Si](CC)(CC)CC)F)S%15)C%26=CC=C(S%26)[Si](CC)(CC)CC)F)S7)C%27=CC=C(S%27)[Si](CC)(CC)CC)F,CCCCCCCCC(CN1N=C2C=C(C(F)=C(C2=N1)C3=CC=C(S3)C4=CC5=C(C6=C(C(C7=CC=C(S7)[Si](CCC)(CCC)CCC)=C5S4)C=C(C8=CC=CS8)S6)C9=CC=C(S9)[Si](CCC)(CCC)CCC)F)CCCCCC
2,ITIC,"ITIC, IT-IC, ITIC-0F",50,J61,J61,10.1021/jacs.6b01744,0.89,17.43,61.5,9.53,9.22,0.24,sm,fused,7,polymer,N#CC(C#N)=C1C=2C=CC=CC2C(=O)C1=CC=3SC4=C(SC=5C=6C=C7C(=CC6C(C8=CC=C(C=C8)CCCCCC)(C9=CC=C(C=C9)CCCCCC)C45)C=%10SC=%11C=C(SC%11C%10C7(C%12=CC=C(C=C%12)CCCCCC)C%13=CC=C(C=C%13)CCCCCC)C=C%14C(=O)C=%15C=CC=CC%15C%14=C(C#N)C#N)C3,CCc1ccc(C2(c3ccc(CC)cc3)c3cc4c(cc3-c3sc5cc(/C=C6\C(=O)c7ccccc7C6=C(C#N)C#N)sc5c32)C(c2ccc(CC)cc2)(c2ccc(CC)cc2)c2c-4sc3cc(/C=C4\C(=O)c5ccccc5C4=C(C#N)C#N)sc23)cc1,CCCCCCCCC(CCCCCC)CN(N=C1C(C2=CC=C(C3=CC4=C(C5=C(C=CS5)C(C6=CC=C(SCCCCCCCCCCCC)S6)=C4S3)C7=CC=C(S7)SCCCCCCCCCCCC)S2)=C8F)N=C1C(C9=CC=C(C(S%10)=CC(C(C%11=CC=C(SCCCCCCCCCCCC)S%11)=C%12S%13)=C%10C(C%14=CC=C(S%14)SCCCCCCCCCCCC)=C%12C=C%13C(S%15)=CC=C%15C%16=C(F)C(F)=C(C%17=NN(N=C%17%16)CC(CCCCCC)CCCCCCCC)C%18=CC=C(C(S%19)=CC(C(C%20=CC=C(SCCCCCCCCCCCC)S%20)=C%21S%22)=C%19C(C%23=CC=C(S%23)SCCCCCCCCCCCC)=C%21C=C%22C(S%24)=CC=C%24C%25=C(F)C(F)=C(C%26=NN(N=C%26%25)CC(CCCCCC)CCCCCCCC)C%27=CC=CS%27)S%18)S9)=C8F,CCN(N=C1C(C2=CC=C(C3=CC4=C(C5=C(C=CS5)C(C6=CC=C(SCC)S6)=C4S3)C7=CC=C(S7)SCC)S2)=C8F)N=C1C(C9=CC=C(C(S%10)=CC(C(C%11=CC=C(SCC)S%11)=C%12S%13)=C%10C(C%14=CC=C(S%14)SCC)=C%12C=C%13C(S%15)=CC=C%15C%16=C(F)C(F)=C(C%17=NN(N=C%17%16)CC)C%18=CC=C(C(S%19)=CC(C(C%20=CC=C(SCC)S%20)=C%21S%22)=C%19C(C%23=CC=C(S%23)SCC)=C%21C=C%22C(S%24)=CC=C%24C%25=C(F)C(F)=C(C%26=NN(N=C%26%25)CC)C%27=CC=CS%27)S%18)S9)=C8F,CCCCCCCCCCCCSC1=CC=C(S1)C2=C3C=C(SC3=C(C4=C2SC=C4)C5=CC=C(S5)SCCCCCCCCCCCC)C6=CC=C(S6)C7=C(C(F)=C(C8=NN(N=C78)CC(CCCCCCCC)CCCCCC)C9=CC=CS9)F
2,ITIC,"ITIC, IT-IC, ITIC-0F",50,J61,J61,10.1021/jacs.6b09110,0.898,17.97,65.49,10.57,10.28,0.15,sm,fused,7,polymer,N#CC(C#N)=C1C=2C=CC=CC2C(=O)C1=CC=3SC4=C(SC=5C=6C=C7C(=CC6C(C8=CC=C(C=C8)CCCCCC)(C9=CC=C(C=C9)CCCCCC)C45)C=%10SC=%11C=C(SC%11C%10C7(C%12=CC=C(C=C%12)CCCCCC)C%13=CC=C(C=C%13)CCCCCC)C=C%14C(=O)C=%15C=CC=CC%15C%14=C(C#N)C#N)C3,CCc1ccc(C2(c3ccc(CC)cc3)c3cc4c(cc3-c3sc5cc(/C=C6\C(=O)c7ccccc7C6=C(C#N)C#N)sc5c32)C(c2ccc(CC)cc2)(c2ccc(CC)cc2)c2c-4sc3cc(/C=C4\C(=O)c5ccccc5C4=C(C#N)C#N)sc23)cc1,CCCCCCCCC(CCCCCC)CN(N=C1C(C2=CC=C(C3=CC4=C(C5=C(C=CS5)C(C6=CC=C(SCCCCCCCCCCCC)S6)=C4S3)C7=CC=C(S7)SCCCCCCCCCCCC)S2)=C8F)N=C1C(C9=CC=C(C(S%10)=CC(C(C%11=CC=C(SCCCCCCCCCCCC)S%11)=C%12S%13)=C%10C(C%14=CC=C(S%14)SCCCCCCCCCCCC)=C%12C=C%13C(S%15)=CC=C%15C%16=C(F)C(F)=C(C%17=NN(N=C%17%16)CC(CCCCCC)CCCCCCCC)C%18=CC=C(C(S%19)=CC(C(C%20=CC=C(SCCCCCCCCCCCC)S%20)=C%21S%22)=C%19C(C%23=CC=C(S%23)SCCCCCCCCCCCC)=C%21C=C%22C(S%24)=CC=C%24C%25=C(F)C(F)=C(C%26=NN(N=C%26%25)CC(CCCCCC)CCCCCCCC)C%27=CC=CS%27)S%18)S9)=C8F,CCN(N=C1C(C2=CC=C(C3=CC4=C(C5=C(C=CS5)C(C6=CC=C(SCC)S6)=C4S3)C7=CC=C(S7)SCC)S2)=C8F)N=C1C(C9=CC=C(C(S%10)=CC(C(C%11=CC=C(SCC)S%11)=C%12S%13)=C%10C(C%14=CC=C(S%14)SCC)=C%12C=C%13C(S%15)=CC=C%15C%16=C(F)C(F)=C(C%17=NN(N=C%17%16)CC)C%18=CC=C(C(S%19)=CC(C(C%20=CC=C(SCC)S%20)=C%21S%22)=C%19C(C%23=CC=C(S%23)SCC)=C%21C=C%22C(S%24)=CC=C%24C%25=C(F)C(F)=C(C%26=NN(N=C%26%25)CC)C%27=CC=CS%27)S%18)S9)=C8F,CCCCCCCCCCCCSC1=CC=C(S1)C2=C3C=C(SC3=C(C4=C2SC=C4)C5=CC=C(S5)SCCCCCCCCCCCC)C6=CC=C(S6)C7=C(C(F)=C(C8=NN(N=C78)CC(CCCCCCCC)CCCCCC)C9=CC=CS9)F
2,ITIC,"ITIC, IT-IC, ITIC-0F",51,TTFQx-T1,TTFQx-T1,10.1039/C7TA10262C,0.9,16.8,69.24,10.52,10.32,0.09,sm,fused,7,polymer,N#CC(C#N)=C1C=2C=CC=CC2C(=O)C1=CC=3SC4=C(SC=5C=6C=C7C(=CC6C(C8=CC=C(C=C8)CCCCCC)(C9=CC=C(C=C9)CCCCCC)C45)C=%10SC=%11C=C(SC%11C%10C7(C%12=CC=C(C=C%12)CCCCCC)C%13=CC=C(C=C%13)CCCCCC)C=C%14C(=O)C=%15C=CC=CC%15C%14=C(C#N)C#N)C3,CCc1ccc(C2(c3ccc(CC)cc3)c3cc4c(cc3-c3sc5cc(/C=C6\C(=O)c7ccccc7C6=C(C#N)C#N)sc5c32)C(c2ccc(CC)cc2)(c2ccc(CC)cc2)c2c-4sc3cc(/C=C4\C(=O)c5ccccc5C4=C(C#N)C#N)sc23)cc1,CCC(CCCC)CC1=CC=C(S1)C2=C3C(SC(C4=CC=C(C(C5=NC(C6=CC(F)=C(CC(CCCC)CC)S6)=C(C7=CC(F)=C(CC(CCCC)CC)S7)N=C58)=C(F)C(F)=C8C9=CC=C(S9)C%10=CC%11=C(S%10)C(C%12=CC=C(CC(CCCC)CC)S%12)=C%13C(SC(C%14=CC=C(C(C%15=NC(C%16=CC(F)=C(CC(CCCC)CC)S%16)=C(C%17=CC(F)=C(CC(CCCC)CC)S%17)N=C%15%18)=C(F)C(F)=C%18C%19=CC=C(S%19)C%20=CC%21=C(S%20)C(C%22=CC=C(CC(CCCC)CC)S%22)=C%23C(SC(C%24=CC=CS%24)=C%23)=C%21C%25=CC=C(CC(CCCC)CC)S%25)S%14)=C%13)=C%11C%26=CC=C(CC(CCCC)CC)S%26)S4)=C3)=C(C%27=CC=C(CC(CCCC)CC)S%27)C%28=C2SC(C%29=CC=C(C%30=C(C(F)=CC%31=NC(C%32=CC(F)=C(CC(CCCC)CC)S%32)=C(C%33=CC(F)=C(CC(CCCC)CC)S%33)N=C%31%30)F)S%29)=C%28,CCc1ccc(-c2c3cc(-c4ccc(-c5c(F)c(F)c(-c6ccc(-c7cc8c(-c9ccc(CC)s9)c9sc(-c%10ccc(-c%11c(F)c(F)c(-c%12ccc(-c%13cc%14c(-c%15ccc(CC)s%15)c%15sc(-c%16ccc(-c%17c(F)c(F)c(-c%18cccs%18)c%18nc(-c%19cc(F)c(CC)s%19)c(-c%19cc(F)c(CC)s%19)nc%17%18)s%16)cc%15c(-c%15ccc(CC)s%15)c%14s%13)s%12)c%12nc(-c%13cc(F)c(CC)s%13)c(-c%13cc(F)c(CC)s%13)nc%11%12)s%10)cc9c(-c9ccc(CC)s9)c8s7)s6)c6nc(-c7cc(F)c(CC)s7)c(-c7cc(F)c(CC)s7)nc56)s4)sc3c(-c3ccc(CC)s3)c3ccsc23)s1,CCCCC(CC1=CC=C(S1)C2=C3C=C(SC3=C(C4=C2SC(C5=CC=CS5)=C4)C6=CC=C(S6)CC(CCCC)CC)C7=CC=C(S7)C8=C(C(F)=CC9=NC(C%10=CC(F)=C(S%10)CC(CCCC)CC)=C(N=C89)C%11=CC(F)=C(S%11)CC(CCCC)CC)F)CC
2,ITIC,"ITIC, IT-IC, ITIC-0F",77,PBDTS-DTBTO,PBDTS-DTBTO,10.1002/aenm.201600742,0.843,16.6,64.97,9.09,8.92,,sm,fused,7,polymer,N#CC(C#N)=C1C=2C=CC=CC2C(=O)C1=CC=3SC4=C(SC=5C=6C=C7C(=CC6C(C8=CC=C(C=C8)CCCCCC)(C9=CC=C(C=C9)CCCCCC)C45)C=%10SC=%11C=C(SC%11C%10C7(C%12=CC=C(C=C%12)CCCCCC)C%13=CC=C(C=C%13)CCCCCC)C=C%14C(=O)C=%15C=CC=CC%15C%14=C(C#N)C#N)C3,CCc1ccc(C2(c3ccc(CC)cc3)c3cc4c(cc3-c3sc5cc(/C=C6\C(=O)c7ccccc7C6=C(C#N)C#N)sc5c32)C(c2ccc(CC)cc2)(c2ccc(CC)cc2)c2c-4sc3cc(/C=C4\C(=O)c5ccccc5C4=C(C#N)C#N)sc23)cc1,CCCCCCCCOC(C(OCCCCCCCC)=C(C1=CC=C(C(S2)=CC3=C2C(C4=CC=C(SCC(CCCC)CC)S4)=C(C=C(C5=CC=C(C6=C(OCCCCCCCC)C(OCCCCCCCC)=C(C7=CC=C(C(S8)=CC9=C8C(C%10=CC=C(SCC(CCCC)CC)S%10)=C(C=C(C%11=CC=C(C%12=C(OCCCCCCCC)C(OCCCCCCCC)=C(C%13=CC=CS%13)C%14=NSN=C%14%12)S%11)S%15)C%15=C9C%16=CC=C(SCC(CC)CCCC)S%16)S7)C%17=NSN=C%176)S5)S%18)C%18=C3C%19=CC=C(SCC(CC)CCCC)S%19)S1)C%20=NSN=C%20%21)=C%21C(S%22)=CC=C%22C%23=CC%24=C(C%25=CC=C(SCC(CCCC)CC)S%25)C%26=C(C=CS%26)C(C%27=CC=C(SCC(CC)CCCC)S%27)=C%24S%23,CCOc1c(OCC)c(-c2ccc(-c3cc4c(-c5ccc(SCC)s5)c5sc(-c6ccc(-c7c(OCC)c(OCC)c(-c8ccc(-c9cc%10c(-c%11ccc(SCC)s%11)c%11sc(-c%12ccc(-c%13c(OCC)c(OCC)c(-c%14ccc(-c%15cc%16c(-c%17ccc(SCC)s%17)c%17sccc%17c(-c%17ccc(SCC)s%17)c%16s%15)s%14)c%14nsnc%13%14)s%12)cc%11c(-c%11ccc(SCC)s%11)c%10s9)s8)c8nsnc78)s6)cc5c(-c5ccc(SCC)s5)c4s3)s2)c2nsnc2c1-c1cccs1,CCCCCCCCOC1=C(C2=CC=CS2)C3=NSN=C3C(C4=CC=C(S4)C5=CC6=C(C7=C(C(C8=CC=C(S8)SCC(CCCC)CC)=C6S5)C=CS7)C9=CC=C(S9)SCC(CCCC)CC)=C1OCCCCCCCC
2,ITIC,"ITIC, IT-IC, ITIC-0F",81,3MT-Th,3MT-Th,10.1002/aenm.201700566,0.95,17.01,60.08,9.73,9.35,,sm,fused,7,polymer,N#CC(C#N)=C1C=2C=CC=CC2C(=O)C1=CC=3SC4=C(SC=5C=6C=C7C(=CC6C(C8=CC=C(C=C8)CCCCCC)(C9=CC=C(C=C9)CCCCCC)C45)C=%10SC=%11C=C(SC%11C%10C7(C%12=CC=C(C=C%12)CCCCCC)C%13=CC=C(C=C%13)CCCCCC)C=C%14C(=O)C=%15C=CC=CC%15C%14=C(C#N)C#N)C3,CCc1ccc(C2(c3ccc(CC)cc3)c3cc4c(cc3-c3sc5cc(/C=C6\C(=O)c7ccccc7C6=C(C#N)C#N)sc5c32)C(c2ccc(CC)cc2)(c2ccc(CC)cc2)c2c-4sc3cc(/C=C4\C(=O)c5ccccc5C4=C(C#N)C#N)sc23)cc1,O=C(OCC)C1=C(SC(C(S2)=CC3=C2C(C4=CC=C(CC(CCCC)CC)S4)=C(C=C(C5=C(C(OCC)=O)C=C(C(S6)=CC7=C6C(C8=CC=C(CC(CCCC)CC)S8)=C(C=C(C9=C(C(OCC)=O)C=CS9)S%10)C%10=C7C%11=CC=C(CC(CC)CCCC)S%11)S5)S%12)C%12=C3C%13=CC=C(CC(CC)CCCC)S%13)=C1)C%14=CC%15=C(C%16=CC=C(CC(CCCC)CC)S%16)C%17=C(C=CS%17)C(C%18=CC=C(CC(CC)CCCC)S%18)=C%15S%14,CCOC(=O)c1ccsc1-c1cc2c(-c3ccc(CC)s3)c3sc(-c4cc(C(=O)OCC)c(-c5cc6c(-c7ccc(CC)s7)c7sc(-c8cc(C(=O)OCC)c(-c9cc%10c(-c%11ccc(CC)s%11)c%11sccc%11c(-c%11ccc(CC)s%11)c%10s9)s8)cc7c(-c7ccc(CC)s7)c6s5)s4)cc3c(-c3ccc(CC)s3)c2s1,CCC(CCCC)CC(S1)=CC=C1C2=C3C=CSC3=C(C4=CC=C(S4)CC(CCCC)CC)C5=C2SC(C6=C(C(OCC)=O)C=CS6)=C5
2,ITIC,"ITIC, IT-IC, ITIC-0F",82,J81,J81,10.1002/aenm.201700746,0.95,15.27,73.1,10.6,10.6,,sm,fused,7,polymer,N#CC(C#N)=C1C=2C=CC=CC2C(=O)C1=CC=3SC4=C(SC=5C=6C=C7C(=CC6C(C8=CC=C(C=C8)CCCCCC)(C9=CC=C(C=C9)CCCCCC)C45)C=%10SC=%11C=C(SC%11C%10C7(C%12=CC=C(C=C%12)CCCCCC)C%13=CC=C(C=C%13)CCCCCC)C=C%14C(=O)C=%15C=CC=CC%15C%14=C(C#N)C#N)C3,CCc1ccc(C2(c3ccc(CC)cc3)c3cc4c(cc3-c3sc5cc(/C=C6\C(=O)c7ccccc7C6=C(C#N)C#N)sc5c32)C(c2ccc(CC)cc2)(c2ccc(CC)cc2)c2c-4sc3cc(/C=C4\C(=O)c5ccccc5C4=C(C#N)C#N)sc23)cc1,CCC[Si](CCC)(CCC)C1=CC=C(S1)C2=C3OC(C4=CC=C(C5=C(C(F)=CC6=NN(CC(CCCCCCCC)CCCCCC)N=C65)F)S4)=CC3=C(C7=CC=C([Si](CCC)(CCC)CCC)S7)C8=C2C=C(O8)C9=CC=C(C(C%10=NN(CC(CCCCCCCC)CCCCCC)N=C%10%11)=C(F)C(F)=C%11C%12=CC=C(S%12)C%13=CC%14=C(C%15=CC=C([Si](CCC)(CCC)CCC)S%15)C%16=C(C(C%17=CC=C([Si](CCC)(CCC)CCC)S%17)=C%14O%13)C=C(O%16)C%18=CC=C(C(C%19=NN(CC(CCCCCCCC)CCCCCC)N=C%19%20)=C(F)C(F)=C%20C%21=CC=C(S%21)C%22=CC%23=C(C%24=CC=C([Si](CCC)(CCC)CCC)S%24)C%25=C(C(C%26=CC=C([Si](CCC)(CCC)CCC)S%26)=C%23O%22)C=C(O%25)C%27=CC=CS%27)S%18)S9,CCn1nc2c(-c3cccs3)c(F)c(F)c(-c3ccc(-c4cc5c(-c6ccc([Si](CC)(CC)CC)s6)c6oc(-c7ccc(-c8c(F)c(F)c(-c9ccc(-c%10cc%11c(-c%12ccc([Si](CC)(CC)CC)s%12)c%12oc(-c%13ccc(-c%14c(F)c(F)c(-c%15ccc(-c%16cc%17c(-c%18ccc([Si](CC)(CC)CC)s%18)c%18occc%18c(-c%18ccc([Si](CC)(CC)CC)s%18)c%17o%16)s%15)c%15nn(CC)nc%14%15)s%13)cc%12c(-c%12ccc([Si](CC)(CC)CC)s%12)c%11o%10)s9)c9nn(CC)nc89)s7)cc6c(-c6ccc([Si](CC)(CC)CC)s6)c5o4)s3)c2n1,CCCCCCCCC(CN1N=C2C=C(C(F)=C(C2=N1)C3=CC=C(S3)C4=CC5=C(C6=C(C(C7=CC=C(S7)[Si](CCC)(CCC)CCC)=C5O4)C=C(C8=CC=CS8)O6)C9=CC=C(S9)[Si](CCC)(CCC)CCC)F)CCCCCC
2,ITIC,"ITIC, IT-IC, ITIC-0F",83,PTFB-P,PTFB-P,10.1038/ncomms13094,0.92,12.8,65,7.85,7.6,0.2,sm,fused,7,polymer,N#CC(C#N)=C1C=2C=CC=CC2C(=O)C1=CC=3SC4=C(SC=5C=6C=C7C(=CC6C(C8=CC=C(C=C8)CCCCCC)(C9=CC=C(C=C9)CCCCCC)C45)C=%10SC=%11C=C(SC%11C%10C7(C%12=CC=C(C=C%12)CCCCCC)C%13=CC=C(C=C%13)CCCCCC)C=C%14C(=O)C=%15C=CC=CC%15C%14=C(C#N)C#N)C3,CCc1ccc(C2(c3ccc(CC)cc3)c3cc4c(cc3-c3sc5cc(/C=C6\C(=O)c7ccccc7C6=C(C#N)C#N)sc5c32)C(c2ccc(CC)cc2)(c2ccc(CC)cc2)c2c-4sc3cc(/C=C4\C(=O)c5ccccc5C4=C(C#N)C#N)sc23)cc1,FC1=C(C2=CC=C(C3=C(CC(CCCCCCCCCCCC)CCCCCCCCCC)C=C(C4=C(C(F)=CC5=NN(CCC)N=C54)F)S3)S2)C=C(F)C(C6=CC=C(S6)C7=C(CC(CCCCCCCCCCCC)CCCCCCCCCC)C=C(C(C8=NN(CCC)N=C89)=C(F)C(F)=C9C%10=CC(CC(CCCCCCCCCCCC)CCCCCCCCCC)=C(S%10)C%11=CC=C(S%11)C(C=C%12F)=C(F)C=C%12C%13=CC=C(S%13)C%14=C(CC(CCCCCCCCCCCC)CCCCCCCCCC)C=C(C(C%15=NN(CCC)N=C%15%16)=C(F)C(F)=C%16C%17=CC(CC(CCCCCCCCCCCC)CCCCCCCCCC)=C(S%17)C%18=CC=C(S%18)C(C=C%19F)=C(F)C=C%19C%20=CC=C(S%20)C%21=C(CC(CCCCCCCCCCCC)CCCCCCCCCC)C=CS%21)S%14)S7)=C1,CCc1csc(-c2c(F)c(F)c(-c3cc(CC)c(-c4ccc(-c5cc(F)c(-c6ccc(-c7sc(-c8c(F)c(F)c(-c9cc(CC)c(-c%10ccc(-c%11cc(F)c(-c%12ccc(-c%13sc(-c%14c(F)c(F)c(-c%15cc(CC)c(-c%16ccc(-c%17cc(F)c(-c%18cccs%18)cc%17F)s%16)s%15)c%15nn(CC)nc%14%15)cc%13CC)s%12)cc%11F)s%10)s9)c9nn(CC)nc89)cc7CC)s6)cc5F)s4)s3)c3nn(CC)nc23)c1,CCCCCCCCCCCCC(CC1=C(C2=CC=C(S2)C3=C(F)C=C(C4=CC=C(S4)C5=C(CC(CCCCCCCCCCCC)CCCCCCCCCC)C=C(C6=C(C(F)=CC7=NN(N=C67)CCC)F)S5)C(F)=C3)SC=C1)CCCCCCCCCC
2,ITIC,"ITIC, IT-IC, ITIC-0F",84,PTFB-O,PTFB-O,10.1038/ncomms13094,0.92,15.5,70,10.13,9.9,0.2,sm,fused,7,polymer,N#CC(C#N)=C1C=2C=CC=CC2C(=O)C1=CC=3SC4=C(SC=5C=6C=C7C(=CC6C(C8=CC=C(C=C8)CCCCCC)(C9=CC=C(C=C9)CCCCCC)C45)C=%10SC=%11C=C(SC%11C%10C7(C%12=CC=C(C=C%12)CCCCCC)C%13=CC=C(C=C%13)CCCCCC)C=C%14C(=O)C=%15C=CC=CC%15C%14=C(C#N)C#N)C3,CCc1ccc(C2(c3ccc(CC)cc3)c3cc4c(cc3-c3sc5cc(/C=C6\C(=O)c7ccccc7C6=C(C#N)C#N)sc5c32)C(c2ccc(CC)cc2)(c2ccc(CC)cc2)c2c-4sc3cc(/C=C4\C(=O)c5ccccc5C4=C(C#N)C#N)sc23)cc1,FC1=C(C2=CC=C(C3=C(CC(CCCCCCCCCCCC)CCCCCCCCCC)C=C(C4=C(C(F)=CC5=NN(CCC)N=C54)F)S3)S2)C=CC(C6=CC=C(S6)C7=C(CC(CCCCCCCCCCCC)CCCCCCCCCC)C=C(C(C8=NN(CCC)N=C89)=C(F)C(F)=C9C%10=CC(CC(CCCCCCCCCCCC)CCCCCCCCCC)=C(S%10)C%11=CC=C(S%11)C(C=CC(C%12=CC=C(S%12)C%13=C(CC(CCCCCCCCCCCC)CCCCCCCCCC)C=C(C(C%14=NN(CCC)N=C%14%15)=C(F)C(F)=C%15C%16=CC(CC(CCCCCCCCCCCC)CCCCCCCCCC)=C(S%16)C%17=CC=C(S%17)C(C=CC(C%18=CC=C(S%18)C%19=C(CC(CCCCCCCCCCCC)CCCCCCCCCC)C=CS%19)=C%20F)=C%20F)S%13)=C%21F)=C%21F)S7)=C1F,CCc1csc(-c2c(F)c(F)c(-c3cc(CC)c(-c4ccc(-c5ccc(-c6ccc(-c7sc(-c8c(F)c(F)c(-c9cc(CC)c(-c%10ccc(-c%11ccc(-c%12ccc(-c%13sc(-c%14c(F)c(F)c(-c%15cc(CC)c(-c%16ccc(-c%17ccc(-c%18cccs%18)c(F)c%17F)s%16)s%15)c%15nn(CC)nc%14%15)cc%13CC)s%12)c(F)c%11F)s%10)s9)c9nn(CC)nc89)cc7CC)s6)c(F)c5F)s4)s3)c3nn(CC)nc23)c1,CCCCCCCCCCCCC(CC1=C(C2=CC=C(S2)C3=C(F)C(F)=C(C4=CC=C(S4)C5=C(CC(CCCCCCCCCCCC)CCCCCCCCCC)C=C(C6=C(C(F)=CC7=NN(N=C67)CCC)F)S5)C=C3)SC=C1)CCCCCCCCCC
2,ITIC,"ITIC, IT-IC, ITIC-0F",91,PBDTNO-BDD,PBDTNO-BDD,10.1002/aenm.201702489,0.87,13.49,60.05,7.05,6.89,,sm,fused,7,polymer,N#CC(C#N)=C1C=2C=CC=CC2C(=O)C1=CC=3SC4=C(SC=5C=6C=C7C(=CC6C(C8=CC=C(C=C8)CCCCCC)(C9=CC=C(C=C9)CCCCCC)C45)C=%10SC=%11C=C(SC%11C%10C7(C%12=CC=C(C=C%12)CCCCCC)C%13=CC=C(C=C%13)CCCCCC)C=C%14C(=O)C=%15C=CC=CC%15C%14=C(C#N)C#N)C3,CCc1ccc(C2(c3ccc(CC)cc3)c3cc4c(cc3-c3sc5cc(/C=C6\C(=O)c7ccccc7C6=C(C#N)C#N)sc5c32)C(c2ccc(CC)cc2)(c2ccc(CC)cc2)c2c-4sc3cc(/C=C4\C(=O)c5ccccc5C4=C(C#N)C#N)sc23)cc1,O=C(C1=C(CC(CC)CCCC)SC(CC(CC)CCCC)=C12)C3=C(C4=CC=C(C(S5)=CC6=C5C(C7=CC=C(C=C(OCC(CCCCCC)CCCCCCCC)C=C8)C8=C7)=C(C=C(C9=CC=C(C%10=C%11C(C(C%12=C(CC(CC)CCCC)SC(CC(CC)CCCC)=C%12C%11=O)=O)=C(C%13=CC=C(C(S%14)=CC%15=C%14C(C%16=CC=C(C=C(OCC(CCCCCC)CCCCCCCC)C=C%17)C%17=C%16)=C(C=C(C%18=CC=C(C%19=C%20C(C(C%21=C(CC(CC)CCCC)SC(CC(CC)CCCC)=C%21C%20=O)=O)=C(C%22=CC=CS%22)S%19)S%18)S%23)C%23=C%15C%24=CC=C(C=C(OCC(CCCCCC)CCCCCCCC)C=C%25)C%25=C%24)S%13)S%10)S9)S%26)C%26=C6C%27=CC=C(C=C(OCC(CCCCCC)CCCCCCCC)C=C%28)C%28=C%27)S4)SC(C(S%29)=CC=C%29C%30=CC%31=C(C%32=CC=C(C=C(OCC(CCCCCC)CCCCCCCC)C=C%33)C%33=C%32)C%34=C(C=CS%34)C(C%35=CC=C(C=C(OCC(CCCCCC)CCCCCCCC)C=C%36)C%36=C%35)=C%31S%30)=C3C2=O,CCOc1ccc2cc(-c3c4cc(-c5ccc(-c6sc(-c7ccc(-c8cc9c(-c%10ccc%11cc(OCC)ccc%11c%10)c%10sc(-c%11ccc(-c%12sc(-c%13ccc(-c%14cc%15c(-c%16ccc%17cc(OCC)ccc%17c%16)c%16sc(-c%17ccc(-c%18sc(-c%19cccs%19)c%19c%18C(=O)c%18c(CC)sc(CC)c%18C%19=O)s%17)cc%16c(-c%16ccc%17cc(OCC)ccc%17c%16)c%15s%14)s%13)c%13c%12C(=O)c%12c(CC)sc(CC)c%12C%13=O)s%11)cc%10c(-c%10ccc%11cc(OCC)ccc%11c%10)c9s8)s7)c7c6C(=O)c6c(CC)sc(CC)c6C7=O)s5)sc4c(-c4ccc5cc(OCC)ccc5c4)c4ccsc34)ccc2c1,CCCCCCC(CCCCCCCC)COC1=CC=C2C(C=CC(C3=C4C=CSC4=C(C5=CC6=CC=C(OCC(CCCCCCCC)CCCCCC)C=C6C=C5)C7=C3SC(C8=CC=C(S8)C9=C(C(C%10=C(SC(CC(CCCC)CC)=C%10C%11=O)CC(CCCC)CC)=O)C%11=C(C%12=CC=CS%12)S9)=C7)=C2)=C1
2,ITIC,"ITIC, IT-IC, ITIC-0F",92,PBDTNS-BDD,PBDTNS-BDD,10.1002/aenm.201702489,0.94,14.86,66.47,9.28,9.18,,sm,fused,7,polymer,N#CC(C#N)=C1C=2C=CC=CC2C(=O)C1=CC=3SC4=C(SC=5C=6C=C7C(=CC6C(C8=CC=C(C=C8)CCCCCC)(C9=CC=C(C=C9)CCCCCC)C45)C=%10SC=%11C=C(SC%11C%10C7(C%12=CC=C(C=C%12)CCCCCC)C%13=CC=C(C=C%13)CCCCCC)C=C%14C(=O)C=%15C=CC=CC%15C%14=C(C#N)C#N)C3,CCc1ccc(C2(c3ccc(CC)cc3)c3cc4c(cc3-c3sc5cc(/C=C6\C(=O)c7ccccc7C6=C(C#N)C#N)sc5c32)C(c2ccc(CC)cc2)(c2ccc(CC)cc2)c2c-4sc3cc(/C=C4\C(=O)c5ccccc5C4=C(C#N)C#N)sc23)cc1,O=C(C1=C(CC(CC)CCCC)SC(CC(CC)CCCC)=C12)C3=C(C4=CC=C(C(S5)=CC6=C5C(C7=CC=C(C=C(SCC(CCCCCC)CCCCCCCC)C=C8)C8=C7)=C(C=C(C9=CC=C(C%10=C%11C(C(C%12=C(CC(CC)CCCC)SC(CC(CC)CCCC)=C%12C%11=O)=O)=C(C%13=CC=C(C(S%14)=CC%15=C%14C(C%16=CC=C(C=C(SCC(CCCCCC)CCCCCCCC)C=C%17)C%17=C%16)=C(C=C(C%18=CC=C(C%19=C%20C(C(C%21=C(CC(CC)CCCC)SC(CC(CC)CCCC)=C%21C%20=O)=O)=C(C%22=CC=CS%22)S%19)S%18)S%23)C%23=C%15C%24=CC=C(C=C(SCC(CCCCCC)CCCCCCCC)C=C%25)C%25=C%24)S%13)S%10)S9)S%26)C%26=C6C%27=CC=C(C=C(SCC(CCCCCC)CCCCCCCC)C=C%28)C%28=C%27)S4)SC(C(S%29)=CC=C%29C%30=CC%31=C(C%32=CC=C(C=C(SCC(CCCCCC)CCCCCCCC)C=C%33)C%33=C%32)C%34=C(C=CS%34)C(C%35=CC=C(C=C(SCC(CCCCCC)CCCCCCCC)C=C%36)C%36=C%35)=C%31S%30)=C3C2=O,CCSc1ccc2cc(-c3c4cc(-c5ccc(-c6sc(-c7ccc(-c8cc9c(-c%10ccc%11cc(SCC)ccc%11c%10)c%10sc(-c%11ccc(-c%12sc(-c%13ccc(-c%14cc%15c(-c%16ccc%17cc(SCC)ccc%17c%16)c%16sc(-c%17ccc(-c%18sc(-c%19cccs%19)c%19c%18C(=O)c%18c(CC)sc(CC)c%18C%19=O)s%17)cc%16c(-c%16ccc%17cc(SCC)ccc%17c%16)c%15s%14)s%13)c%13c%12C(=O)c%12c(CC)sc(CC)c%12C%13=O)s%11)cc%10c(-c%10ccc%11cc(SCC)ccc%11c%10)c9s8)s7)c7c6C(=O)c6c(CC)sc(CC)c6C7=O)s5)sc4c(-c4ccc5cc(SCC)ccc5c4)c4ccsc34)ccc2c1,CCCCCCC(CCCCCCCC)CSC1=CC=C2C(C=CC(C3=C4C=CSC4=C(C5=CC6=CC=C(SCC(CCCCCCCC)CCCCCC)C=C6C=C5)C7=C3SC(C8=CC=C(S8)C9=C(C(C%10=C(SC(CC(CCCC)CC)=C%10C%11=O)CC(CCCC)CC)=O)C%11=C(C%12=CC=CS%12)S9)=C7)=C2)=C1
2,ITIC,"ITIC, IT-IC, ITIC-0F",112,PTIBT,PTIBT,10.1002/ajoc.202000172,0.66,15.19,57,5.72,5.72,,sm,fused,7,polymer,N#CC(C#N)=C1C=2C=CC=CC2C(=O)C1=CC=3SC4=C(SC=5C=6C=C7C(=CC6C(C8=CC=C(C=C8)CCCCCC)(C9=CC=C(C=C9)CCCCCC)C45)C=%10SC=%11C=C(SC%11C%10C7(C%12=CC=C(C=C%12)CCCCCC)C%13=CC=C(C=C%13)CCCCCC)C=C%14C(=O)C=%15C=CC=CC%15C%14=C(C#N)C#N)C3,CCc1ccc(C2(c3ccc(CC)cc3)c3cc4c(cc3-c3sc5cc(/C=C6\C(=O)c7ccccc7C6=C(C#N)C#N)sc5c32)C(c2ccc(CC)cc2)(c2ccc(CC)cc2)c2c-4sc3cc(/C=C4\C(=O)c5ccccc5C4=C(C#N)C#N)sc23)cc1,O=C(N(CC(CCCCCCCC)CCCCCCCCCC)C1=C/2C=CC=C1)C2=C/C3=CSC(C4=CC=C(C5=CC=C(C(S6)=C(/C=C7C(N(CC(CCCCCCCCCC)CCCCCCCC)C8=C\7C=CC=C8)=O)C=C6C9=CC=C(C%10=CC=C(C(S%11)=C(/C=C%12C(N(CC(CCCCCCCCCC)CCCCCCCC)C%13=C\%12C=CC=C%13)=O)C=C%11C%14=CC=C(C%15=CC=CS%15)S%14)S%10)S9)S5)S4)=C3,CCN1C(=O)/C(=C\c2csc(-c3ccc(-c4ccc(-c5sc(-c6ccc(-c7ccc(-c8sc(-c9ccc(-c%10cccs%10)s9)cc8/C=C8\C(=O)N(CC)c9ccccc98)s7)s6)cc5/C=C5\C(=O)N(CC)c6ccccc65)s4)s3)c2)c2ccccc21,CCCCCCCCCCC(CN1C(/C(C2=C1C=CC=C2)=C\C3=CSC(C4=CC=C(S4)C5=CC=CS5)=C3)=O)CCCCCCCC
2,ITIC,"ITIC, IT-IC, ITIC-0F",115,P(BDTSi-TffQ),P(BDTSi-TffQ),10.1002/bkcs.12614,0.92,2.32,35,0.75,0.66,,sm,fused,7,polymer,N#CC(C#N)=C1C=2C=CC=CC2C(=O)C1=CC=3SC4=C(SC=5C=6C=C7C(=CC6C(C8=CC=C(C=C8)CCCCCC)(C9=CC=C(C=C9)CCCCCC)C45)C=%10SC=%11C=C(SC%11C%10C7(C%12=CC=C(C=C%12)CCCCCC)C%13=CC=C(C=C%13)CCCCCC)C=C%14C(=O)C=%15C=CC=CC%15C%14=C(C#N)C#N)C3,CCc1ccc(C2(c3ccc(CC)cc3)c3cc4c(cc3-c3sc5cc(/C=C6\C(=O)c7ccccc7C6=C(C#N)C#N)sc5c32)C(c2ccc(CC)cc2)(c2ccc(CC)cc2)c2c-4sc3cc(/C=C4\C(=O)c5ccccc5C4=C(C#N)C#N)sc23)cc1,CC([Si](C(C)C)(C#CC1=C2C(C=C(S2)C3=CC=C(S3)C4=C(F)C(F)=C(C5=C4N=C(C(CCCCCCCCCCCC)=N5)CCCCCCCCCCCC)C6=CC=C(S6)C7=CC8=C(C(C#C[Si](C(C)C)(C(C)C)C(C)C)=C9C=C(SC9=C8C#C[Si](C(C)C)(C(C)C)C(C)C)C%10=CC=C(S%10)C%11=C(F)C(F)=C(C%12=C%11N=C(C(CCCCCCCCCCCC)=N%12)CCCCCCCCCCCC)C%13=CC=C(S%13)C%14=CC%15=C(C(C#C[Si](C(C)C)(C(C)C)C(C)C)=C%16C=C(SC%16=C%15C#C[Si](C(C)C)(C(C)C)C(C)C)C%17=CC=C(S%17)C%18=C(F)C(F)=C(C%19=C%18N=C(C(CCCCCCCCCCCC)=N%19)CCCCCCCCCCCC)C%20=CC=CS%20)S%14)S7)=C(C%21=C1C=CS%21)C#C[Si](C(C)C)(C(C)C)C(C)C)C(C)C)C,CC([Si](C(C)C)(C#CC1=C2C(C=C(S2)C3=CC=C(S3)C4=C(C(F)=C(C5=C4N=C(C(CC)=N5)CC)C6=CC=C(S6)C7=CC8=C(C(C#C[Si](C(C)C)(C(C)C)C(C)C)=C9C=C(SC9=C8C#C[Si](C(C)C)(C(C)C)C(C)C)C%10=CC=C(S%10)C%11=C(C(F)=C(C%12=C%11N=C(C(CC)=N%12)CC)C%13=CC=C(S%13)C%14=CC%15=C(C(C#C[Si](C(C)C)(C(C)C)C(C)C)=C%16C=C(SC%16=C%15C#C[Si](C(C)C)(C(C)C)C(C)C)C%17=CC=C(S%17)C%18=C(C(F)=C(C%19=C%18N=C(C(CC)=N%19)CC)C%20=CC=CS%20)F)S%14)F)S7)F)=C(C%21=C1C=CS%21)C#C[Si](C(C)C)(C(C)C)C(C)C)C(C)C)C,FC(C(F)=C(C1=NC(CCCCCCCCCCCC)=C(N=C21)CCCCCCCCCCCC)C3=CC=C(S3)C4=CC5=C(C6=C(C(C#C[Si](C(C)C)(C(C)C)C(C)C)=C5S4)C=CS6)C#C[Si](C(C)C)(C(C)C)C(C)C)=C2C7=CC=CS7
2,ITIC,"ITIC, IT-IC, ITIC-0F",116,P(BDTSi-TfQ),P(BDTSi-TfQ),10.1002/bkcs.12614,0.95,6.92,55,3.68,3.41,,sm,fused,7,polymer,N#CC(C#N)=C1C=2C=CC=CC2C(=O)C1=CC=3SC4=C(SC=5C=6C=C7C(=CC6C(C8=CC=C(C=C8)CCCCCC)(C9=CC=C(C=C9)CCCCCC)C45)C=%10SC=%11C=C(SC%11C%10C7(C%12=CC=C(C=C%12)CCCCCC)C%13=CC=C(C=C%13)CCCCCC)C=C%14C(=O)C=%15C=CC=CC%15C%14=C(C#N)C#N)C3,CCc1ccc(C2(c3ccc(CC)cc3)c3cc4c(cc3-c3sc5cc(/C=C6\C(=O)c7ccccc7C6=C(C#N)C#N)sc5c32)C(c2ccc(CC)cc2)(c2ccc(CC)cc2)c2c-4sc3cc(/C=C4\C(=O)c5ccccc5C4=C(C#N)C#N)sc23)cc1,CC([Si](C(C)C)(C#CC1=C2C(C=C(S2)C3=CC=C(S3)C4=CC(F)=C(C5=C4N=C(C(CCCCCCCCCCCC)=N5)CCCCCCCCCCCC)C6=CC=C(S6)C7=CC8=C(C(C#C[Si](C(C)C)(C(C)C)C(C)C)=C9C=C(SC9=C8C#C[Si](C(C)C)(C(C)C)C(C)C)C%10=CC=C(S%10)C%11=CC(F)=C(C%12=C%11N=C(C(CCCCCCCCCCCC)=N%12)CCCCCCCCCCCC)C%13=CC=C(S%13)C%14=CC%15=C(C(C#C[Si](C(C)C)(C(C)C)C(C)C)=C%16C=C(SC%16=C%15C#C[Si](C(C)C)(C(C)C)C(C)C)C%17=CC=C(S%17)C%18=CC(F)=C(C%19=C%18N=C(C(CCCCCCCCCCCC)=N%19)CCCCCCCCCCCC)C%20=CC=CS%20)S%14)S7)=C(C%21=C1C=CS%21)C#C[Si](C(C)C)(C(C)C)C(C)C)C(C)C)C,CC([Si](C(C)C)(C#CC1=C2C(C=C(S2)C3=CC=C(S3)C4=CC(F)=C(C5=C4N=C(C(CC)=N5)CC)C6=CC=C(S6)C7=CC8=C(C(C#C[Si](C(C)C)(C(C)C)C(C)C)=C9C=C(SC9=C8C#C[Si](C(C)C)(C(C)C)C(C)C)C%10=CC=C(S%10)C%11=CC(F)=C(C%12=C%11N=C(C(CC)=N%12)CC)C%13=CC=C(S%13)C%14=CC%15=C(C(C#C[Si](C(C)C)(C(C)C)C(C)C)=C%16C=C(SC%16=C%15C#C[Si](C(C)C)(C(C)C)C(C)C)C%17=CC=C(S%17)C%18=CC(F)=C(C%19=C%18N=C(C(CC)=N%19)CC)C%20=CC=CS%20)S%14)S7)=C(C%21=C1C=CS%21)C#C[Si](C(C)C)(C(C)C)C(C)C)C(C)C)C,FC(C=C(C1=NC(CCCCCCCCCCCC)=C(N=C21)CCCCCCCCCCCC)C3=CC=C(S3)C4=CC5=C(C6=C(C(C#C[Si](C(C)C)(C(C)C)C(C)C)=C5S4)C=CS6)C#C[Si](C(C)C)(C(C)C)C(C)C)=C2C7=CC=CS7
2,ITIC,"ITIC, IT-IC, ITIC-0F",121,PBDTBDD-Th,PBDTBDD-Th,10.1002/marc.201800446,0.949,15.51,68.1,10.02,10.02,,sm,fused,7,polymer,N#CC(C#N)=C1C=2C=CC=CC2C(=O)C1=CC=3SC4=C(SC=5C=6C=C7C(=CC6C(C8=CC=C(C=C8)CCCCCC)(C9=CC=C(C=C9)CCCCCC)C45)C=%10SC=%11C=C(SC%11C%10C7(C%12=CC=C(C=C%12)CCCCCC)C%13=CC=C(C=C%13)CCCCCC)C=C%14C(=O)C=%15C=CC=CC%15C%14=C(C#N)C#N)C3,CCc1ccc(C2(c3ccc(CC)cc3)c3cc4c(cc3-c3sc5cc(/C=C6\C(=O)c7ccccc7C6=C(C#N)C#N)sc5c32)C(c2ccc(CC)cc2)(c2ccc(CC)cc2)c2c-4sc3cc(/C=C4\C(=O)c5ccccc5C4=C(C#N)C#N)sc23)cc1,O=C1C2=C(SC(CC(CC)CCCC)=C2C(C3=C(C4=CC=C(S4)C5=CC(C(OCC(CCCC)CC)=C6SC(C7=CC=C(C8=C9C(C(C%10=C(CC(CC)CCCC)SC(CC(CCCC)CC)=C%10C9=O)=O)=C(C%11=CC=C(S%11)C%12=CC(C(OCC(CCCC)CC)=C%13SC(C%14=CC=C(C%15=C%16C(C(C%17=C(CC(CC)CCCC)SC(CC(CCCC)CC)=C%17C%16=O)=O)=C(C%18=CC=CS%18)S%15)S%14)=CC%13=C%19C%20=CC=C(CC(CC)CCCC)S%20)=C%19S%12)S8)S7)=CC6=C%21C%22=CC=C(CC(CC)CCCC)S%22)=C%21S5)SC(C%23=CC=C(S%23)C%24=CC%25=C(C%26=C(C=CS%26)C(OCC(CCCC)CC)=C%25S%24)C%27=CC=C(CC(CC)CCCC)S%27)=C31)=O)CC(CCCC)CC,CCC1=C(C(C2=C(C3=CC=C(S3)C4=CC(C(OCC)=C5SC(C6=CC=C(C7=C8C(C(C9=C(CC)SC(CC)=C9C8=O)=O)=C(C%10=CC=C(S%10)C%11=CC(C(OCC)=C%12SC(C%13=CC=C(C%14=C%15C(C(C%16=C(CC)SC(CC)=C%16C%15=O)=O)=C(C%17=CC=CS%17)S%14)S%13)=CC%12=C%18C%19=CC=C(S%19)CC)=C%18S%11)S7)S6)=CC5=C%20C%21=CC=C(S%21)CC)=C%20S4)SC(C%22=CC=C(S%22)C%23=CC%24=C(C%25=C(C=CS%25)C(OCC)=C%24S%23)C%26=CC=C(S%26)CC)=C2%27)=O)C(C%27=O)=C(CC)S1,CCCCC(COC1=C2C=CSC2=C(C3=C1SC(C4=CC=C(S4)C5=C(C(C6=C(SC(CC(CCCC)CC)=C6C7=O)CC(CCCC)CC)=O)C7=C(C8=CC=CS8)S5)=C3)C9=CC=C(S9)CC(CCCC)CC)CC
2,ITIC,"ITIC, IT-IC, ITIC-0F",124,PBDT-TA,PBDT-TA,10.1002/marc.202200325,0.96,19.43,56,10.47,10.08,0.29,sm,fused,7,polymer,N#CC(C#N)=C1C=2C=CC=CC2C(=O)C1=CC=3SC4=C(SC=5C=6C=C7C(=CC6C(C8=CC=C(C=C8)CCCCCC)(C9=CC=C(C=C9)CCCCCC)C45)C=%10SC=%11C=C(SC%11C%10C7(C%12=CC=C(C=C%12)CCCCCC)C%13=CC=C(C=C%13)CCCCCC)C=C%14C(=O)C=%15C=CC=CC%15C%14=C(C#N)C#N)C3,CCc1ccc(C2(c3ccc(CC)cc3)c3cc4c(cc3-c3sc5cc(/C=C6\C(=O)c7ccccc7C6=C(C#N)C#N)sc5c32)C(c2ccc(CC)cc2)(c2ccc(CC)cc2)c2c-4sc3cc(/C=C4\C(=O)c5ccccc5C4=C(C#N)C#N)sc23)cc1,O=C(OC)/C=C/C1=C(SC(C(S2)=CC3=C2C(C4=CC=C(CC(CC)CCCC)S4)=C(C=C(C5=C(/C=C/C(OC)=O)C=C(C(S6)=CC7=C6C(C8=CC=C(CC(CC)CCCC)S8)=C(C=C(C9=C(/C=C/C(OC)=O)C=CS9)S%10)C%10=C7C%11=CC=C(CC(CC)CCCC)S%11)S5)S%12)C%12=C3C%13=CC=C(CC(CC)CCCC)S%13)=C1)C%14=CC%15=C(C%16=CC=C(CC(CC)CCCC)S%16)C%17=C(C=CS%17)C(C%18=CC=C(CC(CC)CCCC)S%18)=C%15S%14,CCC(S1)=CC=C1C2=C3C(C=C(C4=C(/C=C/C(OC)=O)C=C(C(S5)=CC6=C5C(C7=CC=C(CC)S7)=C(C=C(C8=C(/C=C/C(OC)=O)C=C(C(S9)=CC%10=C9C(C%11=CC=C(CC)S%11)=C(C=C(C%12=C(/C=C/C(OC)=O)C=CS%12)S%13)C%13=C%10C%14=CC=C(CC)S%14)S8)S%15)C%15=C6C%16=CC=C(CC)S%16)S4)S3)=C(C%17=CC=C(CC)S%17)C%18=C2C=CS%18,CCCCC(CC1=CC=C(S1)C2=C3C=C(SC3=C(C4=C2SC=C4)C5=CC=C(S5)CC(CCCC)CC)C6=C(/C=C/C(OC)=O)C=CS6)CC
2,ITIC,"ITIC, IT-IC, ITIC-0F",126,ONAF,ONAF,10.1002/nano.202000175,0.82,14.83,61,7.42,7.25,0.13,sm,fused,7,sm,N#CC(C#N)=C1C=2C=CC=CC2C(=O)C1=CC=3SC4=C(SC=5C=6C=C7C(=CC6C(C8=CC=C(C=C8)CCCCCC)(C9=CC=C(C=C9)CCCCCC)C45)C=%10SC=%11C=C(SC%11C%10C7(C%12=CC=C(C=C%12)CCCCCC)C%13=CC=C(C=C%13)CCCCCC)C=C%14C(=O)C=%15C=CC=CC%15C%14=C(C#N)C#N)C3,CCc1ccc(C2(c3ccc(CC)cc3)c3cc4c(cc3-c3sc5cc(/C=C6\C(=O)c7ccccc7C6=C(C#N)C#N)sc5c32)C(c2ccc(CC)cc2)(c2ccc(CC)cc2)c2c-4sc3cc(/C=C4\C(=O)c5ccccc5C4=C(C#N)C#N)sc23)cc1,O=C(N(CCCC)C(S/1)=S)C1=C\C2=CC(C3=C4C=C(OCC(CC)CCCC)C(OCC(CC)CCCC)=C3)=C(S2)C5=C4C=C(C(S6)=CC(C6=C7OCC(CC)CCCC)=C(OCC(CC)CCCC)C8=C7C=C(C9=CC%10=C(C(SC(/C=C%11C(N(CCCC)C(S/%11)=S)=O)=C%12)=C%12C%13=C%10C=C(OCC(CC)CCCC)C(OCC(CC)CCCC)=C%13)S9)S8)S5,CCOC1=CC2=C(C=C1OCC)C3=C(SC(/C=C4C(N(CC)C(S/4)=S)=O)=C3)C5=C2C=C(C(S6)=CC(C6=C7OCC)=C(OCC)C8=C7C=C(C9=CC%10=C(C(SC(/C=C%11C(N(CC)C(S/%11)=S)=O)=C%12)=C%12C%13=C%10C=C(OCC)C(OCC)=C%13)S9)S8)S5,O=C(N(CCCC)C(S/1)=S)C1=C\C2=CC(C3=C4C=C(OCC(CC)CCCC)C(OCC(CC)CCCC)=C3)=C(S2)C5=C4C=C(C(S6)=CC(C6=C7OCC(CC)CCCC)=C(OCC(CC)CCCC)C8=C7C=C(C9=CC%10=C(C(SC(/C=C%11C(N(CCCC)C(S/%11)=S)=O)=C%12)=C%12C%13=C%10C=C(OCC(CC)CCCC)C(OCC(CC)CCCC)=C%13)S9)S8)S5
2,ITIC,"ITIC, IT-IC, ITIC-0F",127,SNAF,SNAF,10.1002/nano.202000175,0.96,15.93,65,9.94,9.72,0.16,sm,fused,7,sm,N#CC(C#N)=C1C=2C=CC=CC2C(=O)C1=CC=3SC4=C(SC=5C=6C=C7C(=CC6C(C8=CC=C(C=C8)CCCCCC)(C9=CC=C(C=C9)CCCCCC)C45)C=%10SC=%11C=C(SC%11C%10C7(C%12=CC=C(C=C%12)CCCCCC)C%13=CC=C(C=C%13)CCCCCC)C=C%14C(=O)C=%15C=CC=CC%15C%14=C(C#N)C#N)C3,CCc1ccc(C2(c3ccc(CC)cc3)c3cc4c(cc3-c3sc5cc(/C=C6\C(=O)c7ccccc7C6=C(C#N)C#N)sc5c32)C(c2ccc(CC)cc2)(c2ccc(CC)cc2)c2c-4sc3cc(/C=C4\C(=O)c5ccccc5C4=C(C#N)C#N)sc23)cc1,O=C(N(CCCC)C(S/1)=S)C1=C\C2=CC(C3=C4C=C(OCC(CC)CCCC)C(OCC(CC)CCCC)=C3)=C(S2)C5=C4C=C(C(S6)=CC(C6=C7C8=CC=C(CC(CC)CCCC)S8)=C(C9=CC=C(CC(CCCC)CC)S9)C%10=C7C=C(C%11=CC%12=C(C(SC(/C=C%13C(N(CCCC)C(S/%13)=S)=O)=C%14)=C%14C%15=C%12C=C(OCC(CCCC)CC)C(OCC(CC)CCCC)=C%15)S%11)S%10)S5,CCC1=CC=C(S1)C2=C3C(C=C(C4=CC5=C(C(SC(/C=C6C(N(CC)C(S/6)=S)=O)=C7)=C7C8=C5C=C(OCC)C(OCC)=C8)S4)S3)=C(C9=CC=C(CC)S9)C%10=C2C=C(C%11=CC%12=C(C(SC(/C=C%13C(N(CC)C(S/%13)=S)=O)=C%14)=C%14C%15=C%12C=C(OCC)C(OCC)=C%15)S%11)S%10,O=C(N(CCCC)C(S/1)=S)C1=C\C2=CC(C3=C4C=C(OCC(CC)CCCC)C(OCC(CC)CCCC)=C3)=C(S2)C5=C4C=C(C(S6)=CC(C6=C7C8=CC=C(CC(CC)CCCC)S8)=C(C9=CC=C(CC(CCCC)CC)S9)C%10=C7C=C(C%11=CC%12=C(C(SC(/C=C%13C(N(CCCC)C(S/%13)=S)=O)=C%14)=C%14C%15=C%12C=C(OCC(CCCC)CC)C(OCC(CC)CCCC)=C%15)S%11)S%10)S5
2,ITIC,"ITIC, IT-IC, ITIC-0F",128,P1_zhong,P1_zhong,10.1002/pola.29264,0.925,14.4,62.3,8.29,8.29,,sm,fused,7,polymer,N#CC(C#N)=C1C=2C=CC=CC2C(=O)C1=CC=3SC4=C(SC=5C=6C=C7C(=CC6C(C8=CC=C(C=C8)CCCCCC)(C9=CC=C(C=C9)CCCCCC)C45)C=%10SC=%11C=C(SC%11C%10C7(C%12=CC=C(C=C%12)CCCCCC)C%13=CC=C(C=C%13)CCCCCC)C=C%14C(=O)C=%15C=CC=CC%15C%14=C(C#N)C#N)C3,CCc1ccc(C2(c3ccc(CC)cc3)c3cc4c(cc3-c3sc5cc(/C=C6\C(=O)c7ccccc7C6=C(C#N)C#N)sc5c32)C(c2ccc(CC)cc2)(c2ccc(CC)cc2)c2c-4sc3cc(/C=C4\C(=O)c5ccccc5C4=C(C#N)C#N)sc23)cc1,FC(C(F)=C(C1=CC=C(C2=CC3=C(C4=CC=C(SCC(CCCCCC)CCCC)S4)C5=C(C=C(C6=CC=C(C7=C(F)C(F)=C(C8=CC=C(C9=CC%10=C(C%11=CC=C(SCC(CCCCCC)CCCC)S%11)C%12=C(C=C(C%13=CC=C(C%14=C(F)C(F)=C(C%15=CC=CS%15)C%16=NN(CC(CCCCCCCC)CCCCCC)N=C%16%14)S%13)S%12)C(C%17=CC=C(SCC(CCCC)CCCCCC)S%17)=C%10S9)S8)C%18=NN(CC(CCCCCCCC)CCCCCC)N=C%187)S6)S5)C(C%19=CC=C(SCC(CCCC)CCCCCC)S%19)=C3S2)S1)C%20=NN(CC(CCCCCCCC)CCCCCC)N=C%20%21)=C%21C%22=CC=C(S%22)C(S%23)=CC%24=C%23C(C%25=CC=C(SCC(CCCCCC)CCCC)S%25)=C(C=CS%26)C%26=C%24C%27=CC=C(SCC(CCCC)CCCCCC)S%27,CCN1N=C(C2=N1)C(C3=CC=C(C4=CC5=C(C6=CC=C(SCC)S6)C7=C(C=C(C8=CC=C(C9=C(F)C(F)=C(C%10=CC=C(C%11=CC%12=C(C%13=CC=C(SCC)S%13)C%14=C(C=C(C%15=CC=C(C%16=C(F)C(F)=C(C%17=CC=CS%17)C%18=NN(CC)N=C%18%16)S%15)S%14)C(C%19=CC=C(SCC)S%19)=C%12S%11)S%10)C%20=NN(CC)N=C%209)S8)S7)C(C%21=CC=C(SCC)S%21)=C5S4)S3)=C(F)C(F)=C2C%22=CC=C(S%22)C(S%23)=CC%24=C%23C(C%25=CC=C(SCC)S%25)=C(C=CS%26)C%26=C%24C%27=CC=C(SCC)S%27,FC(C(F)=C(C1=NN(N=C21)CC(CCCCCCCC)CCCCCC)C3=CC=C(S3)C4=CC5=C(C6=C(C(C7=CC=C(S7)SCC(CCCCCC)CCCC)=C5S4)C=CS6)C8=CC=C(S8)SCC(CCCCCC)CCCC)=C2C9=CC=CS9
2,ITIC,"ITIC, IT-IC, ITIC-0F",129,PBDTsPhPh-T1,PBDTsPhPh-T1,10.1002/pola.29264,0.863,15.73,65.1,8.85,8.85,,sm,fused,7,polymer,N#CC(C#N)=C1C=2C=CC=CC2C(=O)C1=CC=3SC4=C(SC=5C=6C=C7C(=CC6C(C8=CC=C(C=C8)CCCCCC)(C9=CC=C(C=C9)CCCCCC)C45)C=%10SC=%11C=C(SC%11C%10C7(C%12=CC=C(C=C%12)CCCCCC)C%13=CC=C(C=C%13)CCCCCC)C=C%14C(=O)C=%15C=CC=CC%15C%14=C(C#N)C#N)C3,CCc1ccc(C2(c3ccc(CC)cc3)c3cc4c(cc3-c3sc5cc(/C=C6\C(=O)c7ccccc7C6=C(C#N)C#N)sc5c32)C(c2ccc(CC)cc2)(c2ccc(CC)cc2)c2c-4sc3cc(/C=C4\C(=O)c5ccccc5C4=C(C#N)C#N)sc23)cc1,FC1=C(C2=CC=CS2)C3=NN(CC(CCCCCCCC)CCCCCC)N=C3C(C(S4)=CC=C4C(S5)=CC6=C5C(OCC(CCCCCCCC)CCCCCC)=C7C=C(C(S8)=CC=C8C(C9=NN(CC(CCCCCCCC)CCCCCC)N=C9%10)=C(F)C(F)=C%10C(S%11)=CC=C%11C(S%12)=CC%13=C%12C(OCC(CCCCCCCC)CCCCCC)=C%14C=C(C(S%15)=CC=C%15C(C%16=NN(CC(CCCCCCCC)CCCCCC)N=C%16%17)=C(F)C(F)=C%17C(S%18)=CC=C%18C(S%19)=CC%20=C%19C(OCC(CCCCCCCC)CCCCCC)=C%21C=CSC%21=C%20C%22=CC=C(C=C%22)C%23=CC=C(SCC(CC)CCCC)C=C%23)SC%14=C%13C%24=CC=C(C=C%24)C%25=CC=C(SCC(CC)CCCC)C=C%25)SC7=C6C%26=CC=C(C=C%26)C%27=CC=C(SCC(CC)CCCC)C=C%27)=C1F,CCN1N=C(C(C2=CC=C(C(SC3=C4C5=CC=C(C=C5)C6=CC=C(C=C6)SCC)=CC3=C(OCC)C7=C4C=C(S7)C(S8)=CC=C8C9=C(F)C(F)=C(C%10=CC=C(C(SC%11=C%12C%13=CC=C(C=C%13)C%14=CC=C(C=C%14)SCC)=CC%11=C(OCC)C%15=C%12C=C(S%15)C(S%16)=CC=C%16C%17=C(F)C(F)=C(C%18=CC=CS%18)C(C%17=N%19)=NN%19CC)S%10)C(C9=N%20)=NN%20CC)S2)=C(C(F)=C%21C%22=CC=C(C%23=CC%24=C(C(OCC)=C%25C=CSC%25=C%24C%26=CC=C(C=C%26)C%27=CC=C(C=C%27)SCC)S%23)S%22)F)C%21=N1,CCCCCCCCC(COC1=C2C=CSC2=C(C3=C1SC(C4=CC=C(S4)C5=C(C(F)=C(C6=NN(N=C56)CC(CCCCCCCC)CCCCCC)C7=CC=CS7)F)=C3)C8=CC=C(C9=CC=C(SCC(CCCC)CC)C=C9)C=C8)CCCCCC
2,ITIC,"ITIC, IT-IC, ITIC-0F",130,PBDTsThPh-T1,PBDTsThPh-T1,10.1002/pola.29264,0.846,17.52,63.1,9.34,9.34,,sm,fused,7,polymer,N#CC(C#N)=C1C=2C=CC=CC2C(=O)C1=CC=3SC4=C(SC=5C=6C=C7C(=CC6C(C8=CC=C(C=C8)CCCCCC)(C9=CC=C(C=C9)CCCCCC)C45)C=%10SC=%11C=C(SC%11C%10C7(C%12=CC=C(C=C%12)CCCCCC)C%13=CC=C(C=C%13)CCCCCC)C=C%14C(=O)C=%15C=CC=CC%15C%14=C(C#N)C#N)C3,CCc1ccc(C2(c3ccc(CC)cc3)c3cc4c(cc3-c3sc5cc(/C=C6\C(=O)c7ccccc7C6=C(C#N)C#N)sc5c32)C(c2ccc(CC)cc2)(c2ccc(CC)cc2)c2c-4sc3cc(/C=C4\C(=O)c5ccccc5C4=C(C#N)C#N)sc23)cc1,FC1=C(C2=NN(N=C2C(C3=CC=C(S3)C(SC4=C5C6=CC=C(C7=CC=C(SCC(CC)CCCC)C=C7)S6)=CC4=C(C8=C5C=C(C9=CC=C(C%10=C(F)C(F)=C(C%11=CC=C(S%11)C(SC%12=C%13C%14=CC=C(C%15=CC=C(SCC(CC)CCCC)C=C%15)S%14)=CC%12=C(C%16=C%13C=C(C%17=CC=C(C%18=C(F)C(F)=C(C%19=CC=CS%19)C%20=NN(CC(CCCCCCCC)CCCCCC)N=C%20%18)S%17)S%16)OCC(CCCCCCCC)CCCCCC)C%21=NN(CC(CCCCCCCC)CCCCCC)N=C%21%10)S9)S8)OCC(CCCCCCCC)CCCCCC)=C1F)CC(CCCCCCCC)CCCCCC)C%22=CC=C(S%22)C%23=CC%24=C(S%23)C(OCC(CCCCCCCC)CCCCCC)=C%25C=CSC%25=C%24C%26=CC=C(C%27=CC=C(SCC(CC)CCCC)C=C%27)S%26,CCSC(C=C1)=CC=C1C(S2)=CC=C2C3=C4SC(C(S5)=CC=C5C(C6=NN(CC)N=C67)=C(F)C(F)=C7C8=CC=C(S8)C(S9)=CC%10=C9C(OCC)=C%11C=C(C(S%12)=CC=C%12C(C%13=NN(CC)N=C%13%14)=C(F)C(F)=C%14C%15=CC=C(S%15)C(S%16)=CC%17=C%16C(OCC)=C%18C=CSC%18=C%17C%19=CC=C(C%20=CC=C(SCC)C=C%20)S%19)SC%11=C%10C%21=CC=C(C%22=CC=C(SCC)C=C%22)S%21)=CC4=C(C%23=C3C=C(C%24=CC=C(C%25=C(F)C(F)=C(C%26=CC=CS%26)C%27=NN(CC)N=C%27%25)S%24)S%23)OCC,CCCCCCCCC(COC1=C2C=CSC2=C(C3=C1SC(C4=CC=C(S4)C5=C(C(F)=C(C6=NN(N=C56)CC(CCCCCCCC)CCCCCC)C7=CC=CS7)F)=C3)C8=CC=C(S8)C9=CC=C(SCC(CCCC)CC)C=C9)CCCCCC
2,ITIC,"ITIC, IT-IC, ITIC-0F",131,PFBZ,PFBZ,10.1002/solr.201700020,0.9,18.8,62,10.4,9.8,0.4,sm,fused,7,polymer,N#CC(C#N)=C1C=2C=CC=CC2C(=O)C1=CC=3SC4=C(SC=5C=6C=C7C(=CC6C(C8=CC=C(C=C8)CCCCCC)(C9=CC=C(C=C9)CCCCCC)C45)C=%10SC=%11C=C(SC%11C%10C7(C%12=CC=C(C=C%12)CCCCCC)C%13=CC=C(C=C%13)CCCCCC)C=C%14C(=O)C=%15C=CC=CC%15C%14=C(C#N)C#N)C3,CCc1ccc(C2(c3ccc(CC)cc3)c3cc4c(cc3-c3sc5cc(/C=C6\C(=O)c7ccccc7C6=C(C#N)C#N)sc5c32)C(c2ccc(CC)cc2)(c2ccc(CC)cc2)c2c-4sc3cc(/C=C4\C(=O)c5ccccc5C4=C(C#N)C#N)sc23)cc1,FC1=C(C2=CC=C(C3=CC4=C(C(C5=CC(F)=C(S5)CC(CCCC)CC)=C6C=CSC6=C4C7=CC(F)=C(S7)CC(CC)CCCC)S3)S2)C8=NN(CC(CCCCCC)CCCCCCCC)N=C8C(C9=CC=C(C(SC%10=C%11C%12=CC(F)=C(S%12)CC(CC)CCCC)=CC%10=C(C%13=CC(F)=C(S%13)CC(CCCC)CC)C%14=C%11C=C(S%14)C(S%15)=CC=C%15C%16=C(C(F)=C(C%17=NN(N=C%17%16)CC(CCCCCC)CCCCCCCC)C%18=CC=C(C(SC%19=C%20C%21=CC(F)=C(S%21)CC(CC)CCCC)=CC%19=C(C%22=CC(F)=C(S%22)CC(CCCC)CC)C%23=C%20C=C(S%23)C(S%24)=CC=C%24C%25=C(C(F)=C(C%26=NN(N=C%26%25)CC(CCCCCC)CCCCCCCC)C%27=CC=CS%27)F)S%18)F)S9)=C1F,CCc1sc(-c2c3cc(-c4ccc(-c5c(F)c(F)c(-c6ccc(-c7cc8c(-c9cc(F)c(CC)s9)c9sc(-c%10ccc(-c%11c(F)c(F)c(-c%12ccc(-c%13cc%14c(-c%15cc(F)c(CC)s%15)c%15sc(-c%16ccc(-c%17c(F)c(F)c(-c%18cccs%18)c%18nn(CC)nc%17%18)s%16)cc%15c(-c%15cc(F)c(CC)s%15)c%14s%13)s%12)c%12nn(CC)nc%11%12)s%10)cc9c(-c9cc(F)c(CC)s9)c8s7)s6)c6nn(CC)nc56)s4)sc3c(-c3cc(F)c(CC)s3)c3ccsc23)cc1F,FC(C(F)=C(C1=NN(N=C21)CC(CCCCCCCC)CCCCCC)C3=CC=C(S3)C4=CC5=C(C6=C(C(C7=CC(F)=C(S7)CC(CCCC)CC)=C5S4)C=CS6)C8=CC(F)=C(S8)CC(CCCC)CC)=C2C9=CC=CS9
2,ITIC,"ITIC, IT-IC, ITIC-0F",132,PBT1-EH,PBT1-EH,10.1002/solr.201700044,0.99,15.7,63.4,9.8,9.7,0.1,sm,fused,7,polymer,N#CC(C#N)=C1C=2C=CC=CC2C(=O)C1=CC=3SC4=C(SC=5C=6C=C7C(=CC6C(C8=CC=C(C=C8)CCCCCC)(C9=CC=C(C=C9)CCCCCC)C45)C=%10SC=%11C=C(SC%11C%10C7(C%12=CC=C(C=C%12)CCCCCC)C%13=CC=C(C=C%13)CCCCCC)C=C%14C(=O)C=%15C=CC=CC%15C%14=C(C#N)C#N)C3,CCc1ccc(C2(c3ccc(CC)cc3)c3cc4c(cc3-c3sc5cc(/C=C6\C(=O)c7ccccc7C6=C(C#N)C#N)sc5c32)C(c2ccc(CC)cc2)(c2ccc(CC)cc2)c2c-4sc3cc(/C=C4\C(=O)c5ccccc5C4=C(C#N)C#N)sc23)cc1,O=C(C1=C(CC(CCCCCC)CCCC)SC(CC(CCCC)CCCCCC)=C12)C3=C(C4=CC=C(C(S5)=CC6=C5C(C7=CC=C(SCC(CC)CCCC)S7)=C(C=C(C8=CC=C(C9=C%10C(C(C%11=C(CC(CCCCCC)CCCC)SC(CC(CCCC)CCCCCC)=C%11C%10=O)=O)=C(C%12=CC=C(C(S%13)=CC%14=C%13C(C%15=CC=C(SCC(CC)CCCC)S%15)=C(C=C(C%16=CC=C(C%17=C%18C(C(C%19=C(CC(CCCCCC)CCCC)SC(CC(CCCC)CCCCCC)=C%19C%18=O)=O)=C(C%20=CC=CS%20)S%17)S%16)S%21)C%21=C%14C%22=CC=C(SCC(CC)CCCC)S%22)S%12)S9)S8)S%23)C%23=C6C%24=CC=C(SCC(CC)CCCC)S%24)S4)SC(C(S%25)=CC=C%25C%26=CC%27=C(C%28=CC=C(SCC(CC)CCCC)S%28)C%29=C(C=CS%29)C(C%30=CC=C(SCC(CC)CCCC)S%30)=C%27S%26)=C3C2=O,CCSc1ccc(-c2c3cc(-c4ccc(-c5sc(-c6ccc(-c7cc8c(-c9ccc(SCC)s9)c9sc(-c%10ccc(-c%11sc(-c%12ccc(-c%13cc%14c(-c%15ccc(SCC)s%15)c%15sc(-c%16ccc(-c%17sc(-c%18cccs%18)c%18c%17C(=O)c%17c(CC)sc(CC)c%17C%18=O)s%16)cc%15c(-c%15ccc(SCC)s%15)c%14s%13)s%12)c%12c%11C(=O)c%11c(CC)sc(CC)c%11C%12=O)s%10)cc9c(-c9ccc(SCC)s9)c8s7)s6)c6c5C(=O)c5c(CC)sc(CC)c5C6=O)s4)sc3c(-c3ccc(SCC)s3)c3ccsc23)s1,CCCCCCC(CC1=C(C(C2=C(SC(C3=CC=C(S3)C4=CC5=C(C6=C(C(C7=CC=C(S7)SCC(CCCC)CC)=C5S4)C=CS6)C8=CC=C(S8)SCC(CCCC)CC)=C2C9=O)C%10=CC=CS%10)=O)C9=C(CC(CCCCCC)CCCC)S1)CCCC
2,ITIC,"ITIC, IT-IC, ITIC-0F",133,PBDT-Se-TAZ,PBDT-Se-TAZ,10.1002/solr.201800186,0.81,18.63,66.7,10.07,9.8,0.27,sm,fused,7,polymer,N#CC(C#N)=C1C=2C=CC=CC2C(=O)C1=CC=3SC4=C(SC=5C=6C=C7C(=CC6C(C8=CC=C(C=C8)CCCCCC)(C9=CC=C(C=C9)CCCCCC)C45)C=%10SC=%11C=C(SC%11C%10C7(C%12=CC=C(C=C%12)CCCCCC)C%13=CC=C(C=C%13)CCCCCC)C=C%14C(=O)C=%15C=CC=CC%15C%14=C(C#N)C#N)C3,CCc1ccc(C2(c3ccc(CC)cc3)c3cc4c(cc3-c3sc5cc(/C=C6\C(=O)c7ccccc7C6=C(C#N)C#N)sc5c32)C(c2ccc(CC)cc2)(c2ccc(CC)cc2)c2c-4sc3cc(/C=C4\C(=O)c5ccccc5C4=C(C#N)C#N)sc23)cc1,FC(C(F)=C(C1=CC=C(C2=CC3=C(C4=CC=C(CC(CCCCCCCC)CCCCCC)[Se]4)C5=C(C=C(C6=CC=C(C7=C(F)C(F)=C(C8=CC=C(C9=CC%10=C(C%11=CC=C(CC(CCCCCCCC)CCCCCC)[Se]%11)C%12=C(C=C(C%13=CC=C(C%14=C(F)C(F)=C(C%15=CC=CS%15)C%16=NN(CCCCCCCC)N=C%16%14)S%13)S%12)C(C%17=CC=C(CC(CCCCCC)CCCCCCCC)[Se]%17)=C%10S9)S8)C%18=NN(CCCCCCCC)N=C%187)S6)S5)C(C%19=CC=C(CC(CCCCCC)CCCCCCCC)[Se]%19)=C3S2)S1)C%20=NN(CCCCCCCC)N=C%20%21)=C%21C%22=CC=C(S%22)C(S%23)=CC%24=C%23C(C%25=CC=C(CC(CCCCCCCC)CCCCCC)[Se]%25)=C(C=CS%26)C%26=C%24C%27=CC=C(CC(CCCCCC)CCCCCCCC)[Se]%27,CCc1ccc(-c2c3cc(-c4ccc(-c5c(F)c(F)c(-c6ccc(-c7cc8c(-c9ccc(CC)[se]9)c9sc(-c%10ccc(-c%11c(F)c(F)c(-c%12ccc(-c%13cc%14c(-c%15ccc(CC)[se]%15)c%15sc(-c%16ccc(-c%17c(F)c(F)c(-c%18cccs%18)c%18nn(CC)nc%17%18)s%16)cc%15c(-c%15ccc(CC)[se]%15)c%14s%13)s%12)c%12nn(CC)nc%11%12)s%10)cc9c(-c9ccc(CC)[se]9)c8s7)s6)c6nn(CC)nc56)s4)sc3c(-c3ccc(CC)[se]3)c3ccsc23)[se]1,CCCCCCCCC(CC1=CC=C([Se]1)C2=C3C=C(SC3=C(C4=C2SC=C4)C5=CC=C([Se]5)CC(CCCCCCCC)CCCCCC)C6=CC=C(S6)C7=C(C(F)=C(C8=NN(N=C78)CCCCCCCC)C9=CC=CS9)F)CCCCCC
2,ITIC,"ITIC, IT-IC, ITIC-0F",134,PBDTS-Se-TAZ,PBDTS-Se-TAZ,10.1002/solr.201800186,0.84,19.51,75.1,12.31,12.05,0.26,sm,fused,7,polymer,N#CC(C#N)=C1C=2C=CC=CC2C(=O)C1=CC=3SC4=C(SC=5C=6C=C7C(=CC6C(C8=CC=C(C=C8)CCCCCC)(C9=CC=C(C=C9)CCCCCC)C45)C=%10SC=%11C=C(SC%11C%10C7(C%12=CC=C(C=C%12)CCCCCC)C%13=CC=C(C=C%13)CCCCCC)C=C%14C(=O)C=%15C=CC=CC%15C%14=C(C#N)C#N)C3,CCc1ccc(C2(c3ccc(CC)cc3)c3cc4c(cc3-c3sc5cc(/C=C6\C(=O)c7ccccc7C6=C(C#N)C#N)sc5c32)C(c2ccc(CC)cc2)(c2ccc(CC)cc2)c2c-4sc3cc(/C=C4\C(=O)c5ccccc5C4=C(C#N)C#N)sc23)cc1,FC(C(F)=C(C1=CC=C(C2=CC3=C(C4=CC=C(SC(CCCCCCCC)CCCCCC)[Se]4)C5=C(C=C(C6=CC=C(C7=C(F)C(F)=C(C8=CC=C(C9=CC%10=C(C%11=CC=C(SC(CCCCCCCC)CCCCCC)[Se]%11)C%12=C(C=C(C%13=CC=C(C%14=C(F)C(F)=C(C%15=CC=CS%15)C%16=NN(CCCCCCCC)N=C%16%14)S%13)S%12)C(C%17=CC=C(SC(CCCCCC)CCCCCCCC)[Se]%17)=C%10S9)S8)C%18=NN(CCCCCCCC)N=C%187)S6)S5)C(C%19=CC=C(SC(CCCCCC)CCCCCCCC)[Se]%19)=C3S2)S1)C%20=NN(CCCCCCCC)N=C%20%21)=C%21C%22=CC=C(S%22)C(S%23)=CC%24=C%23C(C%25=CC=C(SC(CCCCCCCC)CCCCCC)[Se]%25)=C(C=CS%26)C%26=C%24C%27=CC=C(SC(CCCCCC)CCCCCCCC)[Se]%27,CCSc1ccc(-c2c3cc(-c4ccc(-c5c(F)c(F)c(-c6ccc(-c7cc8c(-c9ccc(SCC)[se]9)c9sc(-c%10ccc(-c%11c(F)c(F)c(-c%12ccc(-c%13cc%14c(-c%15ccc(SCC)[se]%15)c%15sc(-c%16ccc(-c%17c(F)c(F)c(-c%18cccs%18)c%18nn(CC)nc%17%18)s%16)cc%15c(-c%15ccc(SCC)[se]%15)c%14s%13)s%12)c%12nn(CC)nc%11%12)s%10)cc9c(-c9ccc(SCC)[se]9)c8s7)s6)c6nn(CC)nc56)s4)sc3c(-c3ccc(SCC)[se]3)c3ccsc23)[se]1,CCCCCCCCC(SC1=CC=C([Se]1)C2=C3C=C(SC3=C(C4=C2SC=C4)C5=CC=C([Se]5)SC(CCCCCCCC)CCCCCC)C6=CC=C(S6)C7=C(C(F)=C(C8=NN(N=C78)CCCCCCCC)C9=CC=CS9)F)CCCCCC
