Repository: brigreens/Meta-analysis_OSCs

This repository contains the data files and analysis notebooks to support the paper "Meta-Analysis of Molecular Design Strategies for Non-Fullerene Acceptor Based Organic Solar Cell Materials" (DOI: 10.26434/chemrxiv-2024-w29b1)

File: OSC_dataset_metaanalysis.csv (part 4 of 76)
NFA_ID,reported_acceptor,NFA_other_names,don_ID,reported_donor,don_other_names,DOI,Voc,Jsc,FF,PCE_max,PCE_avg,PCE_std,acceptor_type,acceptor_class,fused_rings_in_core,donor_type,acc_SMILES_sidechains,acc_SMILES_shortened_sidechains,don_SMILES_sidechains,don_SMILES_shortened_sidechains,don_mon_SMILES
2,ITIC,"ITIC, IT-IC, ITIC-0F",138,PBTA-PS,PBTA-PS,10.1002/solr.201900005,0.94,18.23,69.19,11.85,11.52,,sm,fused,7,polymer,N#CC(C#N)=C1C=2C=CC=CC2C(=O)C1=CC=3SC4=C(SC=5C=6C=C7C(=CC6C(C8=CC=C(C=C8)CCCCCC)(C9=CC=C(C=C9)CCCCCC)C45)C=%10SC=%11C=C(SC%11C%10C7(C%12=CC=C(C=C%12)CCCCCC)C%13=CC=C(C=C%13)CCCCCC)C=C%14C(=O)C=%15C=CC=CC%15C%14=C(C#N)C#N)C3,CCc1ccc(C2(c3ccc(CC)cc3)c3cc4c(cc3-c3sc5cc(/C=C6\C(=O)c7ccccc7C6=C(C#N)C#N)sc5c32)C(c2ccc(CC)cc2)(c2ccc(CC)cc2)c2c-4sc3cc(/C=C4\C(=O)c5ccccc5C4=C(C#N)C#N)sc23)cc1,FC(C(F)=C(C1=CC=C(C(S2)=CC3=C2C(C4=CC=C(SCC(CCCCCCCC)CCCCCC)C=C4)=C(C=C(C5=CC=C(C6=C(F)C(F)=C(C7=CC=C(C(S8)=CC9=C8C(C%10=CC=C(SCC(CCCCCCCC)CCCCCC)C=C%10)=C(C=C(C%11=CC=C(C%12=C(F)C(F)=C(C%13=CC=CS%13)C%14=NN(CC(CCCCCC)CCCCCCCC)N=C%14%12)S%11)S%15)C%15=C9C%16=CC=C(SCC(CCCCCC)CCCCCCCC)C=C%16)S7)C%17=NN(CC(CCCCCC)CCCCCCCC)N=C%176)S5)S%18)C%18=C3C%19=CC=C(SCC(CCCCCC)CCCCCCCC)C=C%19)S1)C%20=NN(CC(CCCCCC)CCCCCCCC)N=C%20%21)=C%21C(S%22)=CC=C%22C%23=CC%24=C(C%25=CC=C(SCC(CCCCCCCC)CCCCCC)C=C%25)C%26=C(C=CS%26)C(C%27=CC=C(SCC(CCCCCC)CCCCCCCC)C=C%27)=C%24S%23,CCSc1ccc(-c2c3cc(-c4ccc(-c5c(F)c(F)c(-c6ccc(-c7cc8c(-c9ccc(SCC)cc9)c9sc(-c%10ccc(-c%11c(F)c(F)c(-c%12ccc(-c%13cc%14c(-c%15ccc(SCC)cc%15)c%15sc(-c%16ccc(-c%17c(F)c(F)c(-c%18cccs%18)c%18nn(CC)nc%17%18)s%16)cc%15c(-c%15ccc(SCC)cc%15)c%14s%13)s%12)c%12nn(CC)nc%11%12)s%10)cc9c(-c9ccc(SCC)cc9)c8s7)s6)c6nn(CC)nc56)s4)sc3c(-c3ccc(SCC)cc3)c3ccsc23)cc1,CCCCCCC(CCCCCCCC)CSC1=CC=C(C=C1)C2=C3C=CSC3=C(C4=CC=C(SCC(CCCCCCCC)CCCCCC)C=C4)C5=C2SC(C6=CC=C(S6)C7=C(C(F)=C(C8=NN(N=C78)CC(CCCCCCCC)CCCCCC)C9=CC=CS9)F)=C5
2,ITIC,"ITIC, IT-IC, ITIC-0F",139,PBTA-PSF,PBTA-PSF,10.1002/solr.201900005,1.01,18.51,74.4,13.91,13.6,,sm,fused,7,polymer,N#CC(C#N)=C1C=2C=CC=CC2C(=O)C1=CC=3SC4=C(SC=5C=6C=C7C(=CC6C(C8=CC=C(C=C8)CCCCCC)(C9=CC=C(C=C9)CCCCCC)C45)C=%10SC=%11C=C(SC%11C%10C7(C%12=CC=C(C=C%12)CCCCCC)C%13=CC=C(C=C%13)CCCCCC)C=C%14C(=O)C=%15C=CC=CC%15C%14=C(C#N)C#N)C3,CCc1ccc(C2(c3ccc(CC)cc3)c3cc4c(cc3-c3sc5cc(/C=C6\C(=O)c7ccccc7C6=C(C#N)C#N)sc5c32)C(c2ccc(CC)cc2)(c2ccc(CC)cc2)c2c-4sc3cc(/C=C4\C(=O)c5ccccc5C4=C(C#N)C#N)sc23)cc1,FC(C(F)=C(C1=CC=C(C(S2)=CC3=C2C(C4=CC(F)=C(SCC(CCCCCCCC)CCCCCC)C=C4)=C(C=C(C5=CC=C(C6=C(F)C(F)=C(C7=CC=C(C(S8)=CC9=C8C(C%10=CC(F)=C(SCC(CCCCCCCC)CCCCCC)C=C%10)=C(C=C(C%11=CC=C(C%12=C(F)C(F)=C(C%13=CC=CS%13)C%14=NN(CC(CCCCCC)CCCCCCCC)N=C%14%12)S%11)S%15)C%15=C9C%16=CC(F)=C(SCC(CCCCCC)CCCCCCCC)C=C%16)S7)C%17=NN(CC(CCCCCC)CCCCCCCC)N=C%176)S5)S%18)C%18=C3C%19=CC(F)=C(SCC(CCCCCC)CCCCCCCC)C=C%19)S1)C%20=NN(CC(CCCCCC)CCCCCCCC)N=C%20%21)=C%21C(S%22)=CC=C%22C%23=CC%24=C(C%25=CC(F)=C(SCC(CCCCCCCC)CCCCCC)C=C%25)C%26=C(C=CS%26)C(C%27=CC(F)=C(SCC(CCCCCC)CCCCCCCC)C=C%27)=C%24S%23,CCSc1ccc(-c2c3cc(-c4ccc(-c5c(F)c(F)c(-c6ccc(-c7cc8c(-c9ccc(SCC)c(F)c9)c9sc(-c%10ccc(-c%11c(F)c(F)c(-c%12ccc(-c%13cc%14c(-c%15ccc(SCC)c(F)c%15)c%15sc(-c%16ccc(-c%17c(F)c(F)c(-c%18cccs%18)c%18nn(CC)nc%17%18)s%16)cc%15c(-c%15ccc(SCC)c(F)c%15)c%14s%13)s%12)c%12nn(CC)nc%11%12)s%10)cc9c(-c9ccc(SCC)c(F)c9)c8s7)s6)c6nn(CC)nc56)s4)sc3c(-c3ccc(SCC)c(F)c3)c3ccsc23)cc1F,CCCCCCCCC(CSC1=C(F)C=C(C2=C3C=C(SC3=C(C4=C2SC=C4)C5=CC(F)=C(SCC(CCCCCCCC)CCCCCC)C=C5)C6=CC=C(S6)C7=C(C(F)=C(C8=NN(N=C78)CC(CCCCCCCC)CCCCCC)C9=CC=CS9)F)C=C1)CCCCCC
2,ITIC,"ITIC, IT-IC, ITIC-0F",148,P2F-Ehp,"P2F-Ehp, P2F-EHp",10.1038/s41560-018-0263-4,1.017,13.02,54.79,7.28,6.92,0.31,sm,fused,7,polymer,N#CC(C#N)=C1C=2C=CC=CC2C(=O)C1=CC=3SC4=C(SC=5C=6C=C7C(=CC6C(C8=CC=C(C=C8)CCCCCC)(C9=CC=C(C=C9)CCCCCC)C45)C=%10SC=%11C=C(SC%11C%10C7(C%12=CC=C(C=C%12)CCCCCC)C%13=CC=C(C=C%13)CCCCCC)C=C%14C(=O)C=%15C=CC=CC%15C%14=C(C#N)C#N)C3,CCc1ccc(C2(c3ccc(CC)cc3)c3cc4c(cc3-c3sc5cc(/C=C6\C(=O)c7ccccc7C6=C(C#N)C#N)sc5c32)C(c2ccc(CC)cc2)(c2ccc(CC)cc2)c2c-4sc3cc(/C=C4\C(=O)c5ccccc5C4=C(C#N)C#N)sc23)cc1,FC1=CC(C2=C3C(SC(C4=CC=C(S4)C(C5=NN(CCC(CCCC)CC)N=C5C(C6=CC=C(C7=CC8=C(S7)C(C9=CC(F)=C(CC(CCCC)CC)C(F)=C9)=C%10C(SC(C%11=CC=C(S%11)C(C%12=NN(CCC(CCCC)CC)N=C%12C(C%13=CC=C(C%14=CC%15=C(S%14)C(C%16=CC(F)=C(CC(CCCC)CC)C(F)=C%16)=C%17C(SC(C%18=CC=C(S%18)C(C%19=NN(CCC(CCCC)CC)N=C%19C(C%20=CC=CS%20)=C%21C%22=O)=C%21C(N%22CCCCCCCC)=O)=C%17)=C%15C%23=CC(F)=C(CC(CCCC)CC)C(F)=C%23)S%13)=C%24C%25=O)=C%24C(N%25CCCCCCCC)=O)=C%10)=C8C%26=CC(F)=C(CC(CCCC)CC)C(F)=C%26)S6)=C%27C%28=O)=C%27C(N%28CCCCCCCC)=O)=C3)=C(C%29=CC(F)=C(CC(CCCC)CC)C(F)=C%29)C%30=C2SC=C%30)=CC(F)=C1CC(CCCC)CC,CCc1c(F)cc(-c2c3cc(-c4ccc(-c5c6c(c(-c7ccc(-c8cc9c(-c%10cc(F)c(CC)c(F)c%10)c%10sc(-c%11ccc(-c%12c%13c(c(-c%14ccc(-c%15cc%16c(-c%17cc(F)c(CC)c(F)c%17)c%17sc(-c%18ccc(-c%19c%20c(c(-c%21cccs%21)c%21nn(CC)nc%19%21)C(=O)N(CC)C%20=O)s%18)cc%17c(-c%17cc(F)c(CC)c(F)c%17)c%16s%15)s%14)c%14nn(CC)nc%12%14)C(=O)N(CC)C%13=O)s%11)cc%10c(-c%10cc(F)c(CC)c(F)c%10)c9s8)s7)c7nn(CC)nc57)C(=O)N(CC)C6=O)s4)sc3c(-c3cc(F)c(CC)c(F)c3)c3ccsc23)cc1F,FC1=CC(C(C2=C(C(C3=CC(F)=C(CC(CCCC)CC)C(F)=C3)=C4S5)C=CS2)=C4C=C5C(S6)=CC=C6C(C7=NN(N=C87)CCC(CCCC)CC)=C(C(N(C9=O)CCCCCCCC)=O)C9=C8C%10=CC=CS%10)=CC(F)=C1CC(CCCC)CC
2,ITIC,"ITIC, IT-IC, ITIC-0F",163,PBDTS-TZNT,PBDTS-TZNT,10.1016/j.isci.2018.12.027,0.94,16.92,65.7,10.45,10.13,0.32,sm,fused,7,polymer,N#CC(C#N)=C1C=2C=CC=CC2C(=O)C1=CC=3SC4=C(SC=5C=6C=C7C(=CC6C(C8=CC=C(C=C8)CCCCCC)(C9=CC=C(C=C9)CCCCCC)C45)C=%10SC=%11C=C(SC%11C%10C7(C%12=CC=C(C=C%12)CCCCCC)C%13=CC=C(C=C%13)CCCCCC)C=C%14C(=O)C=%15C=CC=CC%15C%14=C(C#N)C#N)C3,CCc1ccc(C2(c3ccc(CC)cc3)c3cc4c(cc3-c3sc5cc(/C=C6\C(=O)c7ccccc7C6=C(C#N)C#N)sc5c32)C(c2ccc(CC)cc2)(c2ccc(CC)cc2)c2c-4sc3cc(/C=C4\C(=O)c5ccccc5C4=C(C#N)C#N)sc23)cc1,CCCCCCC(CCCC)CSC(S1)=CC=C1C2=C(C=CS3)C3=C(C4=CC=C(SCC(CCCC)CCCCCC)S4)C5=C2SC(C6=CC=C(C7=CC8=C(C=C(C9=CC=C(C%10=CC%11=C(C%12=CC=C(SCC(CCCC)CCCCCC)S%12)C%13=C(C=C(C%14=CC=C(C%15=CC%16=C(C=C(C%17=CC=C(C%18=CC%19=C(C%20=CC=C(SCC(CCCC)CCCCCC)S%20)C%21=C(C=C(C%22=CC=C(C%23=CC%24=C(C=C(C%25=CC=CS%25)C%26=NN(CC(CCCC)CCCCCC)N=C%26%24)C%27=NN(CC(CCCCCC)CCCC)N=C%27%23)S%22)S%21)C(C%28=CC=C(SCC(CCCC)CCCCCC)S%28)=C%19S%18)S%17)C%29=NN(CC(CCCC)CCCCCC)N=C%29%16)C%30=NN(CC(CCCCCC)CCCC)N=C%30%15)S%14)S%13)C(C%31=CC=C(SCC(CCCC)CCCCCC)S%31)=C%11S%10)S9)C%32=NN(CC(CCCC)CCCCCC)N=C%328)C%33=NN(CC(CCCCCC)CCCC)N=C%337)S6)=C5,CCSc1ccc(-c2c3cc(-c4ccc(-c5cc6c(cc(-c7ccc(-c8cc9c(-c%10ccc(SCC)s%10)c%10sc(-c%11ccc(-c%12cc%13c(cc(-c%14ccc(-c%15cc%16c(-c%17ccc(SCC)s%17)c%17sc(-c%18ccc(-c%19cc%20c(cc(-c%21cccs%21)c%21nn(CC)nc%21%20)c%20nn(CC)nc%19%20)s%18)cc%17c(-c%17ccc(SCC)s%17)c%16s%15)s%14)c%14nn(CC)nc%14%13)c%13nn(CC)nc%12%13)s%11)cc%10c(-c%10ccc(SCC)s%10)c9s8)s7)c7nn(CC)nc76)c6nn(CC)nc56)s4)sc3c(-c3ccc(SCC)s3)c3ccsc23)s1,CCCCC(CCCCCC)CSC(S1)=CC=C1C2=C3C=CSC3=C(C4=CC=C(S4)SCC(CCCCCC)CCCC)C5=C2SC(C6=CC=C(S6)C7=CC8=C(C9=NN(N=C79)CC(CCCCCC)CCCC)C=C(C%10=NN(N=C%108)CC(CCCCCC)CCCC)C%11=CC=CS%11)=C5
2,ITIC,"ITIC, IT-IC, ITIC-0F",164,PBDTSF-TZNT,PBDTSF-TZNT,10.1016/j.isci.2018.12.027,0.98,17.58,70.6,12.16,11.81,0.35,sm,fused,7,polymer,N#CC(C#N)=C1C=2C=CC=CC2C(=O)C1=CC=3SC4=C(SC=5C=6C=C7C(=CC6C(C8=CC=C(C=C8)CCCCCC)(C9=CC=C(C=C9)CCCCCC)C45)C=%10SC=%11C=C(SC%11C%10C7(C%12=CC=C(C=C%12)CCCCCC)C%13=CC=C(C=C%13)CCCCCC)C=C%14C(=O)C=%15C=CC=CC%15C%14=C(C#N)C#N)C3,CCc1ccc(C2(c3ccc(CC)cc3)c3cc4c(cc3-c3sc5cc(/C=C6\C(=O)c7ccccc7C6=C(C#N)C#N)sc5c32)C(c2ccc(CC)cc2)(c2ccc(CC)cc2)c2c-4sc3cc(/C=C4\C(=O)c5ccccc5C4=C(C#N)C#N)sc23)cc1,FC1=C(SCC(CCCC)CCCCCC)SC(C2=C(C=CS3)C3=C(C4=CC(F)=C(SCC(CCCC)CCCCCC)S4)C5=C2SC(C6=CC=C(C7=CC8=C(C=C(C9=CC=C(C%10=CC%11=C(C%12=CC(F)=C(SCC(CCCC)CCCCCC)S%12)C%13=C(C=C(C%14=CC=C(C%15=CC%16=C(C=C(C%17=CC=C(C%18=CC%19=C(C%20=CC(F)=C(SCC(CCCC)CCCCCC)S%20)C%21=C(C=C(C%22=CC=C(C%23=CC%24=C(C=C(C%25=CC=CS%25)C%26=NN(CC(CCCC)CCCCCC)N=C%26%24)C%27=NN(CC(CCCCCC)CCCC)N=C%27%23)S%22)S%21)C(C%28=CC(F)=C(SCC(CCCC)CCCCCC)S%28)=C%19S%18)S%17)C%29=NN(CC(CCCC)CCCCCC)N=C%29%16)C%30=NN(CC(CCCCCC)CCCC)N=C%30%15)S%14)S%13)C(C%31=CC(F)=C(SCC(CCCC)CCCCCC)S%31)=C%11S%10)S9)C%32=NN(CC(CCCC)CCCCCC)N=C%328)C%33=NN(CC(CCCCCC)CCCC)N=C%337)S6)=C5)=C1,CCSc1sc(-c2c3cc(-c4ccc(-c5cc6c(cc(-c7ccc(-c8cc9c(-c%10cc(F)c(SCC)s%10)c%10sc(-c%11ccc(-c%12cc%13c(cc(-c%14ccc(-c%15cc%16c(-c%17cc(F)c(SCC)s%17)c%17sc(-c%18ccc(-c%19cc%20c(cc(-c%21cccs%21)c%21nn(CC)nc%21%20)c%20nn(CC)nc%19%20)s%18)cc%17c(-c%17cc(F)c(SCC)s%17)c%16s%15)s%14)c%14nn(CC)nc%14%13)c%13nn(CC)nc%12%13)s%11)cc%10c(-c%10cc(F)c(SCC)s%10)c9s8)s7)c7nn(CC)nc76)c6nn(CC)nc56)s4)sc3c(-c3cc(F)c(SCC)s3)c3ccsc23)cc1F,FC(C=C1C2=C3C=CSC3=C(C4=CC(F)=C(S4)SCC(CCCCCC)CCCC)C5=C2SC(C6=CC=C(S6)C7=CC8=C(C9=NN(N=C79)CC(CCCCCC)CCCC)C=C(C%10=NN(N=C%108)CC(CCCCCC)CCCC)C%11=CC=CS%11)=C5)=C(S1)SCC(CCCCCC)CCCC
2,ITIC,"ITIC, IT-IC, ITIC-0F",165,PDCBT-Cl,PDCBT-Cl,10.1016/j.joule.2020.04.014,1.02,10.8,65.9,7.25,7.05,0.17,sm,fused,7,polymer,N#CC(C#N)=C1C=2C=CC=CC2C(=O)C1=CC=3SC4=C(SC=5C=6C=C7C(=CC6C(C8=CC=C(C=C8)CCCCCC)(C9=CC=C(C=C9)CCCCCC)C45)C=%10SC=%11C=C(SC%11C%10C7(C%12=CC=C(C=C%12)CCCCCC)C%13=CC=C(C=C%13)CCCCCC)C=C%14C(=O)C=%15C=CC=CC%15C%14=C(C#N)C#N)C3,CCc1ccc(C2(c3ccc(CC)cc3)c3cc4c(cc3-c3sc5cc(/C=C6\C(=O)c7ccccc7C6=C(C#N)C#N)sc5c32)C(c2ccc(CC)cc2)(c2ccc(CC)cc2)c2c-4sc3cc(/C=C4\C(=O)c5ccccc5C4=C(C#N)C#N)sc23)cc1,O=C(OCC(CCCCCC)CCCC)C1=C(SC(C2=CC(C(OCC(CCCCCC)CCCC)=O)=C(C3=CC=C(C4=C(Cl)C=C(C5=C(C(OCC(CCCCCC)CCCC)=O)C=C(C6=CC(C(OCC(CCCCCC)CCCC)=O)=C(C7=CC=C(C8=C(Cl)C=C(C9=C(C(OCC(CCCCCC)CCCC)=O)C=CS9)S8)S7)S6)S5)S4)S3)S2)=C1)C%10=CC(Cl)=C(S%10)C%11=CC=C(S%11)C%12=C(C(OCC(CCCCCC)CCCC)=O)C=CS%12,COC(=O)c1csc(-c2cc(C(=O)OC)c(-c3cc(Cl)c(-c4ccc(-c5sc(-c6cc(C(=O)OC)c(-c7cc(Cl)c(-c8ccc(-c9sc(-c%10cc(C(=O)OC)c(-c%11cc(Cl)c(-c%12cccs%12)s%11)s%10)cc9C(=O)OC)s8)s7)s6)cc5C(=O)OC)s4)s3)s2)c1,CCCCCCC(COC(C1=C(C2=CC=C(S2)C3=C(Cl)C=C(C4=C(C(OCC(CCCCCC)CCCC)=O)C=CS4)S3)SC=C1)=O)CCCC
2,ITIC,"ITIC, IT-IC, ITIC-0F",170,PffQx-T,PffQx-T,10.1016/j.nanoen.2016.10.008,0.87,16.33,59.6,8.47,8.31,,sm,fused,7,polymer,N#CC(C#N)=C1C=2C=CC=CC2C(=O)C1=CC=3SC4=C(SC=5C=6C=C7C(=CC6C(C8=CC=C(C=C8)CCCCCC)(C9=CC=C(C=C9)CCCCCC)C45)C=%10SC=%11C=C(SC%11C%10C7(C%12=CC=C(C=C%12)CCCCCC)C%13=CC=C(C=C%13)CCCCCC)C=C%14C(=O)C=%15C=CC=CC%15C%14=C(C#N)C#N)C3,CCc1ccc(C2(c3ccc(CC)cc3)c3cc4c(cc3-c3sc5cc(/C=C6\C(=O)c7ccccc7C6=C(C#N)C#N)sc5c32)C(c2ccc(CC)cc2)(c2ccc(CC)cc2)c2c-4sc3cc(/C=C4\C(=O)c5ccccc5C4=C(C#N)C#N)sc23)cc1,FC(C(F)=C(C1=CC=CS1)C2=C3N=C(C4=CC=C(OCC(CC)CCCC)C(F)=C4)C(C5=CC(F)=C(OCC(CC)CCCC)C=C5)=N2)=C3C6=CC=C(S6)C7=CC8=C(C9=CC=C(CC(CCCC)CC)S9)C%10=C(C=C(C%11=CC=C(S%11)C(C%12=C%13N=C(C%14=CC=C(OCC(CC)CCCC)C(F)=C%14)C(C%15=CC(F)=C(OCC(CC)CCCC)C=C%15)=N%12)=C(F)C(F)=C%13C%16=CC=C(S%16)C%17=CC%18=C(C%19=CC=C(CC(CCCC)CC)S%19)C%20=C(C=C(C%21=CC=C(S%21)C(C%22=C%23N=C(C%24=CC=C(OCC(CC)CCCC)C(F)=C%24)C(C%25=CC(F)=C(OCC(CC)CCCC)C=C%25)=N%22)=C(F)C(F)=C%23C%26=CC=C(S%26)C%27=CC%28=C(C%29=CC=C(CC(CCCC)CC)S%29)C%30=C(C=CS%30)C(C%31=CC=C(CC(CC)CCCC)S%31)=C%28S%27)S%20)C(C%32=CC=C(CC(CC)CCCC)S%32)=C%18S%17)S%10)C(C%33=CC=C(CC(CC)CCCC)S%33)=C8S7,CCOc1ccc(-c2nc3c(-c4cccs4)c(F)c(F)c(-c4ccc(-c5cc6c(-c7ccc(CC)s7)c7sc(-c8ccc(-c9c(F)c(F)c(-c%10ccc(-c%11cc%12c(-c%13ccc(CC)s%13)c%13sc(-c%14ccc(-c%15c(F)c(F)c(-c%16ccc(-c%17cc%18c(-c%19ccc(CC)s%19)c%19sccc%19c(-c%19ccc(CC)s%19)c%18s%17)s%16)c%16nc(-c%17ccc(OCC)c(F)c%17)c(-c%17ccc(OCC)c(F)c%17)nc%15%16)s%14)cc%13c(-c%13ccc(CC)s%13)c%12s%11)s%10)c%10nc(-c%11ccc(OCC)c(F)c%11)c(-c%11ccc(OCC)c(F)c%11)nc9%10)s8)cc7c(-c7ccc(CC)s7)c6s5)s4)c3nc2-c2ccc(OCC)c(F)c2)cc1F,FC(C(F)=C(C1=NC(C2=CC(F)=C(OCC(CCCC)CC)C=C2)=C(N=C31)C4=CC(F)=C(OCC(CCCC)CC)C=C4)C5=CC=C(S5)C6=CC7=C(C8=C(C(C9=CC=C(S9)CC(CCCC)CC)=C7S6)C=CS8)C%10=CC=C(S%10)CC(CCCC)CC)=C3C%11=CC=CS%11
2,ITIC,"ITIC, IT-IC, ITIC-0F",171,PffQx-PS,PffQx-PS,10.1016/j.nanoen.2016.10.008,0.97,14.96,62.9,9.12,9.01,,sm,fused,7,polymer,N#CC(C#N)=C1C=2C=CC=CC2C(=O)C1=CC=3SC4=C(SC=5C=6C=C7C(=CC6C(C8=CC=C(C=C8)CCCCCC)(C9=CC=C(C=C9)CCCCCC)C45)C=%10SC=%11C=C(SC%11C%10C7(C%12=CC=C(C=C%12)CCCCCC)C%13=CC=C(C=C%13)CCCCCC)C=C%14C(=O)C=%15C=CC=CC%15C%14=C(C#N)C#N)C3,CCc1ccc(C2(c3ccc(CC)cc3)c3cc4c(cc3-c3sc5cc(/C=C6\C(=O)c7ccccc7C6=C(C#N)C#N)sc5c32)C(c2ccc(CC)cc2)(c2ccc(CC)cc2)c2c-4sc3cc(/C=C4\C(=O)c5ccccc5C4=C(C#N)C#N)sc23)cc1,FC(C(F)=C(C1=CC=C(C(S2)=CC3=C2C(C4=CC=C(SCC(CC)CCCC)C=C4)=C(C=C(C5=CC=C(C6=C(F)C(F)=C(C7=CC=C(C(S8)=CC9=C8C(C%10=CC=C(SCC(CC)CCCC)C=C%10)=C(C=C(C%11=CC=C(C%12=C(F)C(F)=C(C%13=CC=CS%13)C%14=C%12N=C(C%15=CC=C(OCC(CCCC)CC)C(F)=C%15)C(C%16=CC(F)=C(OCC(CCCC)CC)C=C%16)=N%14)S%11)S%17)C%17=C9C%18=CC=C(SCC(CC)CCCC)C=C%18)S7)C%19=C6N=C(C%20=CC=C(OCC(CCCC)CC)C(F)=C%20)C(C%21=CC(F)=C(OCC(CCCC)CC)C=C%21)=N%19)S5)S%22)C%22=C3C%23=CC=C(SCC(CC)CCCC)C=C%23)S1)C%24=C%25N=C(C%26=CC=C(OCC(CCCC)CC)C(F)=C%26)C(C%27=CC(F)=C(OCC(CCCC)CC)C=C%27)=N%24)=C%25C%28=CC=C(S%28)C%29=CC%30=C(C%31=CC=C(SCC(CC)CCCC)C=C%31)C%32=C(C=CS%32)C(C%33=CC=C(SCC(CC)CCCC)C=C%33)=C%30S%29,CCOc1ccc(-c2nc3c(-c4cccs4)c(F)c(F)c(-c4ccc(-c5cc6c(-c7ccc(SCC)cc7)c7sc(-c8ccc(-c9c(F)c(F)c(-c%10ccc(-c%11cc%12c(-c%13ccc(SCC)cc%13)c%13sc(-c%14ccc(-c%15c(F)c(F)c(-c%16ccc(-c%17cc%18c(-c%19ccc(SCC)cc%19)c%19sccc%19c(-c%19ccc(SCC)cc%19)c%18s%17)s%16)c%16nc(-c%17ccc(OCC)c(F)c%17)c(-c%17ccc(OCC)c(F)c%17)nc%15%16)s%14)cc%13c(-c%13ccc(SCC)cc%13)c%12s%11)s%10)c%10nc(-c%11ccc(OCC)c(F)c%11)c(-c%11ccc(OCC)c(F)c%11)nc9%10)s8)cc7c(-c7ccc(SCC)cc7)c6s5)s4)c3nc2-c2ccc(OCC)c(F)c2)cc1F,FC(C(F)=C(C1=NC(C2=CC(F)=C(OCC(CCCC)CC)C=C2)=C(N=C31)C4=CC(F)=C(OCC(CCCC)CC)C=C4)C5=CC=C(S5)C6=CC7=C(C8=C(C(C9=CC=C(SCC(CCCC)CC)C=C9)=C7S6)C=CS8)C%10=CC=C(SCC(CCCC)CC)C=C%10)=C3C%11=CC=CS%11
2,ITIC,"ITIC, IT-IC, ITIC-0F",172,PTZ6,PTZ6,10.1016/j.nanoen.2017.03.013,1.01,14.1,72.3,10.3,10.1,,sm,fused,7,polymer,N#CC(C#N)=C1C=2C=CC=CC2C(=O)C1=CC=3SC4=C(SC=5C=6C=C7C(=CC6C(C8=CC=C(C=C8)CCCCCC)(C9=CC=C(C=C9)CCCCCC)C45)C=%10SC=%11C=C(SC%11C%10C7(C%12=CC=C(C=C%12)CCCCCC)C%13=CC=C(C=C%13)CCCCCC)C=C%14C(=O)C=%15C=CC=CC%15C%14=C(C#N)C#N)C3,CCc1ccc(C2(c3ccc(CC)cc3)c3cc4c(cc3-c3sc5cc(/C=C6\C(=O)c7ccccc7C6=C(C#N)C#N)sc5c32)C(c2ccc(CC)cc2)(c2ccc(CC)cc2)c2c-4sc3cc(/C=C4\C(=O)c5ccccc5C4=C(C#N)C#N)sc23)cc1,CCCCCCOC1=CC(OCCCCCC)=CC(C2=C3C(C=C(C4=CC=C(C5=C(CCCCCCCCC)N=C(C6=NC(CCCCCCCCC)=C(C7=CC=C(C(S8)=CC9=C8C(C%10=CC(OCCCCCC)=CC(OCCCCCC)=C%10)=C(C=C(C%11=CC=C(C%12=C(CCCCCCCCC)N=C(C%13=NC(CCCCCCCCC)=C(C%14=CC=C(C(S%15)=CC%16=C%15C(C%17=CC(OCCCCCC)=CC(OCCCCCC)=C%17)=C(C=C(C%18=CC=C(C%19=C(CCCCCCCCC)N=C(C%20=NC(CCCCCCCCC)=C(C%21=CC=CS%21)S%20)S%19)S%18)S%22)C%22=C%16C%23=CC(OCCCCCC)=CC(OCCCCCC)=C%23)S%14)S%13)S%12)S%11)S%24)C%24=C9C%25=CC(OCCCCCC)=CC(OCCCCCC)=C%25)S7)S6)S5)S4)S3)=C(C%26=CC(OCCCCCC)=CC(OCCCCCC)=C%26)C%27=C2C=CS%27)=C1,CCOc1cc(OCC)cc(-c2c3cc(-c4ccc(-c5sc(-c6nc(CC)c(-c7ccc(-c8cc9c(-c%10cc(OCC)cc(OCC)c%10)c%10sc(-c%11ccc(-c%12sc(-c%13nc(CC)c(-c%14ccc(-c%15cc%16c(-c%17cc(OCC)cc(OCC)c%17)c%17sc(-c%18ccc(-c%19sc(-c%20nc(CC)c(-c%21cccs%21)s%20)nc%19CC)s%18)cc%17c(-c%17cc(OCC)cc(OCC)c%17)c%16s%15)s%14)s%13)nc%12CC)s%11)cc%10c(-c%10cc(OCC)cc(OCC)c%10)c9s8)s7)s6)nc5CC)s4)sc3c(-c3cc(OCC)cc(OCC)c3)c3ccsc23)c1,CCCCCCCCCC(N=C1C2=NC(CCCCCCCCC)=C(S2)C3=CC=CS3)=C(S1)C4=CC=C(S4)C5=CC6=C(C7=C(C(C8=CC(OCCCCCC)=CC(OCCCCCC)=C8)=C6S5)C=CS7)C9=CC(OCCCCCC)=CC(OCCCCCC)=C9
2,ITIC,"ITIC, IT-IC, ITIC-0F",173,PBPD-Th,PBPD-Th,10.1016/j.nanoen.2017.07.047,1.01,18.1,59,10.8,10.5,0.2,sm,fused,7,polymer,N#CC(C#N)=C1C=2C=CC=CC2C(=O)C1=CC=3SC4=C(SC=5C=6C=C7C(=CC6C(C8=CC=C(C=C8)CCCCCC)(C9=CC=C(C=C9)CCCCCC)C45)C=%10SC=%11C=C(SC%11C%10C7(C%12=CC=C(C=C%12)CCCCCC)C%13=CC=C(C=C%13)CCCCCC)C=C%14C(=O)C=%15C=CC=CC%15C%14=C(C#N)C#N)C3,CCc1ccc(C2(c3ccc(CC)cc3)c3cc4c(cc3-c3sc5cc(/C=C6\C(=O)c7ccccc7C6=C(C#N)C#N)sc5c32)C(c2ccc(CC)cc2)(c2ccc(CC)cc2)c2c-4sc3cc(/C=C4\C(=O)c5ccccc5C4=C(C#N)C#N)sc23)cc1,O=C(C1=C(CC(CCCC)CC)SC(CC(CCCC)CC)=C12)C3=C(C4=CC=C(C(S5)=CC6=C5C(C7=CC=CC(OCC(CC)CCCC)=C7)=C(C=C(C8=CC=C(C9=C%10C(C(C%11=C(CC(CCCC)CC)SC(CC(CCCC)CC)=C%11C%10=O)=O)=C(C%12=CC=C(C(S%13)=CC%14=C%13C(C%15=CC=CC(OCC(CC)CCCC)=C%15)=C(C=C(C%16=CC=C(C%17=C%18C(C(C%19=C(CC(CCCC)CC)SC(CC(CCCC)CC)=C%19C%18=O)=O)=C(C%20=CC=CS%20)S%17)S%16)S%21)C%21=C%14C%22=CC=CC(OCC(CCCC)CC)=C%22)S%12)S9)S8)S%23)C%23=C6C%24=CC=CC(OCC(CCCC)CC)=C%24)S4)SC(C(S%25)=CC=C%25C%26=CC%27=C(C%28=CC=CC(OCC(CC)CCCC)=C%28)C%29=C(C=CS%29)C(C%30=CC=CC(OCC(CCCC)CC)=C%30)=C%27S%26)=C3C2=O,CCOc1cccc(-c2c3cc(-c4ccc(-c5sc(-c6ccc(-c7cc8c(-c9cccc(OCC)c9)c9sc(-c%10ccc(-c%11sc(-c%12ccc(-c%13cc%14c(-c%15cccc(OCC)c%15)c%15sc(-c%16ccc(-c%17sc(-c%18cccs%18)c%18c%17C(=O)c%17c(CC)sc(CC)c%17C%18=O)s%16)cc%15c(-c%15cccc(OCC)c%15)c%14s%13)s%12)c%12c%11C(=O)c%11c(CC)sc(CC)c%11C%12=O)s%10)cc9c(-c9cccc(OCC)c9)c8s7)s6)c6c5C(=O)c5c(CC)sc(CC)c5C6=O)s4)sc3c(-c3cccc(OCC)c3)c3ccsc23)c1,CCCCC(COC1=CC(C2=C3C=C(SC3=C(C4=C2SC=C4)C5=CC(OCC(CCCC)CC)=CC=C5)C6=CC=C(S6)C7=C(C(C8=C(SC(CC(CCCC)CC)=C8C9=O)CC(CCCC)CC)=O)C9=C(C%10=CC=CS%10)S7)=CC=C1)CC
2,ITIC,"ITIC, IT-IC, ITIC-0F",179,TBF-BT,TBF-BT,10.1016/j.orgel.2017.02.029,0.81,13.89,63,7.03,6.96,,sm,fused,7,polymer,N#CC(C#N)=C1C=2C=CC=CC2C(=O)C1=CC=3SC4=C(SC=5C=6C=C7C(=CC6C(C8=CC=C(C=C8)CCCCCC)(C9=CC=C(C=C9)CCCCCC)C45)C=%10SC=%11C=C(SC%11C%10C7(C%12=CC=C(C=C%12)CCCCCC)C%13=CC=C(C=C%13)CCCCCC)C=C%14C(=O)C=%15C=CC=CC%15C%14=C(C#N)C#N)C3,CCc1ccc(C2(c3ccc(CC)cc3)c3cc4c(cc3-c3sc5cc(/C=C6\C(=O)c7ccccc7C6=C(C#N)C#N)sc5c32)C(c2ccc(CC)cc2)(c2ccc(CC)cc2)c2c-4sc3cc(/C=C4\C(=O)c5ccccc5C4=C(C#N)C#N)sc23)cc1,CCCCCCCCOC(C(OCCCCCCCC)=C(C1=CC=C(C2=CC3=C(O2)C(C4=CC=C(OCC(CCCC)CC)C=C4)=C5C=C(C6=CC=C(C7=C(OCCCCCCCC)C(OCCCCCCCC)=C(C8=CC=C(C9=CC%10=C(O9)C(C%11=CC=C(OCC(CCCC)CC)C=C%11)=C%12C=C(C%13=CC=C(C%14=C(OCCCCCCCC)C(OCCCCCCCC)=C(C%15=CC=CS%15)C%16=NSN=C%16%14)S%13)SC%12=C%10C%17=CC=C(OCC(CC)CCCC)C=C%17)S8)C%18=NSN=C%187)S6)SC5=C3C%19=CC=C(OCC(CC)CCCC)C=C%19)S1)C%20=NSN=C%20%21)=C%21C%22=CC=C(S%22)C%23=CC%24=C(C%25=C(C(C%26=CC=C(OCC(CC)CCCC)C=C%26)=C%24S%23)C=CO%25)C%27=CC=C(OCC(CCCC)CC)C=C%27,CCOC(C=C1)=CC=C1C2=C3C(C=C(C4=CC=C(C5=C(OCC)C(OCC)=C(C6=CC=C(C7=CC8=C(O7)C(C9=CC=C(OCC)C=C9)=C%10C=C(C%11=CC=C(C%12=C(OCC)C(OCC)=C(C%13=CC=C(C%14=CC%15=C(O%14)C(C%16=CC=C(OCC)C=C%16)=C%17C=C(C%18=CC=C(C%19=C(OCC)C(OCC)=C(C%20=CC=CS%20)C%21=NSN=C%21%19)S%18)SC%17=C%15C%22=CC=C(OCC)C=C%22)S%13)C%23=NSN=C%23%12)S%11)SC%10=C8C%24=CC=C(OCC)C=C%24)S6)C%25=NSN=C%255)S4)S3)=C(C%26=C2C=CO%26)C%27=CC=C(OCC)C=C%27,CCCCCCCCOC1=C(C2=CC=CS2)C3=NSN=C3C(C4=CC=C(S4)C5=CC6=C(C7=C(C(C8=CC=C(OCC(CCCC)CC)C=C8)=C6S5)C=CO7)C9=CC=C(OCC(CCCC)CC)C=C9)=C1OCCCCCCCC
2,ITIC,"ITIC, IT-IC, ITIC-0F",180,TBF-BDD,TBF-BDD,10.1016/j.orgel.2017.02.029,0.85,14.94,56,7.13,7.04,,sm,fused,7,polymer,N#CC(C#N)=C1C=2C=CC=CC2C(=O)C1=CC=3SC4=C(SC=5C=6C=C7C(=CC6C(C8=CC=C(C=C8)CCCCCC)(C9=CC=C(C=C9)CCCCCC)C45)C=%10SC=%11C=C(SC%11C%10C7(C%12=CC=C(C=C%12)CCCCCC)C%13=CC=C(C=C%13)CCCCCC)C=C%14C(=O)C=%15C=CC=CC%15C%14=C(C#N)C#N)C3,CCc1ccc(C2(c3ccc(CC)cc3)c3cc4c(cc3-c3sc5cc(/C=C6\C(=O)c7ccccc7C6=C(C#N)C#N)sc5c32)C(c2ccc(CC)cc2)(c2ccc(CC)cc2)c2c-4sc3cc(/C=C4\C(=O)c5ccccc5C4=C(C#N)C#N)sc23)cc1,O=C1C2=C(CC(CC)CCCC)SC(CC(CCCC)CC)=C2C(C3=C(C4=CC=C(C5=CC6=C(O5)C(C7=CC=C(OCC(CCCC)CC)C=C7)=C8C=C(C9=CC=C(C%10=C%11C(C(C%12=C(CC(CCCC)CC)SC(CC(CC)CCCC)=C%12C%11=O)=O)=C(C%13=CC=C(C%14=CC%15=C(O%14)C(C%16=CC=C(OCC(CCCC)CC)C=C%16)=C%17C=C(C%18=CC=C(C%19=C%20C(C(C%21=C(CC(CCCC)CC)SC(CC(CC)CCCC)=C%21C%20=O)=O)=C(C%22=CC=CS%22)S%19)S%18)SC%17=C%15C%23=CC=C(OCC(CC)CCCC)C=C%23)S%13)S%10)S9)SC8=C6C%24=CC=C(OCC(CC)CCCC)C=C%24)S4)SC(C%25=CC=C(S%25)C%26=CC%27=C(C%28=C(C(C%29=CC=C(OCC(CC)CCCC)C=C%29)=C%27S%26)C=CO%28)C%30=CC=C(OCC(CCCC)CC)C=C%30)=C31)=O,CCOC(C=C1)=CC=C1C2=C3C(C=C(C4=CC=C(C5=C6C(C(C7=C(CC)SC(CC)=C7C6=O)=O)=C(C8=CC=C(C9=CC%10=C(O9)C(C%11=CC=C(OCC)C=C%11)=C%12C=C(C%13=CC=C(C%14=C%15C(C(C%16=C(CC)SC(CC)=C%16C%15=O)=O)=C(C%17=CC=C(C%18=CC%19=C(O%18)C(C%20=CC=C(OCC)C=C%20)=C%21C=C(C%22=CC=C(C%23=C%24C(C(C%25=C(CC)SC(CC)=C%25C%24=O)=O)=C(C%26=CC=CS%26)S%23)S%22)SC%21=C%19C%27=CC=C(OCC)C=C%27)S%17)S%14)S%13)SC%12=C%10C%28=CC=C(OCC)C=C%28)S8)S5)S4)S3)=C(C%29=C2C=CO%29)C%30=CC=C(OCC)C=C%30,CCCCC(COC1=CC=C(C2=C3C=C(SC3=C(C4=C2OC=C4)C5=CC=C(OCC(CCCC)CC)C=C5)C6=CC=C(S6)C7=C(C(C8=C(SC(CC(CCCC)CC)=C8C9=O)CC(CCCC)CC)=O)C9=C(C%10=CC=CS%10)S7)C=C1)CC
2,ITIC,"ITIC, IT-IC, ITIC-0F",181,J46,J46,10.1016/j.orgel.2018.03.028,0.74,7.38,42.7,2.34,2.33,0.04,sm,fused,7,polymer,N#CC(C#N)=C1C=2C=CC=CC2C(=O)C1=CC=3SC4=C(SC=5C=6C=C7C(=CC6C(C8=CC=C(C=C8)CCCCCC)(C9=CC=C(C=C9)CCCCCC)C45)C=%10SC=%11C=C(SC%11C%10C7(C%12=CC=C(C=C%12)CCCCCC)C%13=CC=C(C=C%13)CCCCCC)C=C%14C(=O)C=%15C=CC=CC%15C%14=C(C#N)C#N)C3,CCc1ccc(C2(c3ccc(CC)cc3)c3cc4c(cc3-c3sc5cc(/C=C6\C(=O)c7ccccc7C6=C(C#N)C#N)sc5c32)C(c2ccc(CC)cc2)(c2ccc(CC)cc2)c2c-4sc3cc(/C=C4\C(=O)c5ccccc5C4=C(C#N)C#N)sc23)cc1,CCC(CCCC)CC1=CC(SC(C2=C3SC(C4=CC=C(C5=C(C(F)=CC6=NN(CC(CCCCCCCC)CCCCCC)N=C65)F)S4)=CC3=C(C7=CC8=C(C=C(CC(CCCC)CC)S8)S7)C9=C2C=C(S9)C%10=CC=C(C(C%11=NN(CC(CCCCCCCC)CCCCCC)N=C%11%12)=C(F)C(F)=C%12C%13=CC=C(S%13)C%14=CC%15=C(C%16=CC%17=C(C=C(CC(CCCC)CC)S%17)S%16)C%18=C(C(C%19=CC%20=C(C=C(CC(CCCC)CC)S%20)S%19)=C%15S%14)C=C(S%18)C%21=CC=C(C(C%22=NN(CC(CCCCCCCC)CCCCCC)N=C%22%23)=C(F)C(F)=C%23C%24=CC=C(S%24)C%25=CC%26=C(C%27=CC%28=C(C=C(CC(CCCC)CC)S%28)S%27)C%29=C(C(C%30=CC%31=C(C=C(CC(CCCC)CC)S%31)S%30)=C%26S%25)C=C(S%29)C%32=CC=CS%32)S%21)S%10)=C%33)=C%33S1,CCc1cc2sc(-c3c4cc(-c5ccc(-c6c(F)c(F)c(-c7ccc(-c8cc9c(-c%10cc%11sc(CC)cc%11s%10)c%10sc(-c%11ccc(-c%12c(F)c(F)c(-c%13ccc(-c%14cc%15c(-c%16cc%17sc(CC)cc%17s%16)c%16sc(-c%17ccc(-c%18c(F)c(F)c(-c%19cccs%19)c%19nn(CC)nc%18%19)s%17)cc%16c(-c%16cc%17sc(CC)cc%17s%16)c%15s%14)s%13)c%13nn(CC)nc%12%13)s%11)cc%10c(-c%10cc%11sc(CC)cc%11s%10)c9s8)s7)c7nn(CC)nc67)s5)sc4c(-c4cc5sc(CC)cc5s4)c4ccsc34)cc2s1,CCCCCCCCC(CN1N=C2C=C(C(F)=C(C2=N1)C3=CC=C(S3)C4=CC5=C(C6=C(C(C7=CC8=C(S7)C=C(CC(CCCC)CC)S8)=C5S4)C=C(C9=CC=CS9)S6)C%10=CC%11=C(S%10)C=C(CC(CCCC)CC)S%11)F)CCCCCC
2,ITIC,"ITIC, IT-IC, ITIC-0F",182,J47,J47,10.1016/j.orgel.2018.03.028,0.96,15.59,60,9.01,8.8,0.32,sm,fused,7,polymer,N#CC(C#N)=C1C=2C=CC=CC2C(=O)C1=CC=3SC4=C(SC=5C=6C=C7C(=CC6C(C8=CC=C(C=C8)CCCCCC)(C9=CC=C(C=C9)CCCCCC)C45)C=%10SC=%11C=C(SC%11C%10C7(C%12=CC=C(C=C%12)CCCCCC)C%13=CC=C(C=C%13)CCCCCC)C=C%14C(=O)C=%15C=CC=CC%15C%14=C(C#N)C#N)C3,CCc1ccc(C2(c3ccc(CC)cc3)c3cc4c(cc3-c3sc5cc(/C=C6\C(=O)c7ccccc7C6=C(C#N)C#N)sc5c32)C(c2ccc(CC)cc2)(c2ccc(CC)cc2)c2c-4sc3cc(/C=C4\C(=O)c5ccccc5C4=C(C#N)C#N)sc23)cc1,CCC[Si](CCC)(CCC)C1=CC(SC(C2=C3C(SC(C4=CC=C(C(C5=NN(CC(CCCCCCCC)CCCCCC)N=C56)=C(F)C(F)=C6C7=CC(C8=CC9=C(S8)C(C%10=CC%11=C(C=C([Si](CCC)(CCC)CCC)S%11)S%10)=C%12C(SC(C%13=CC=C(C(C%14=NN(CC(CCCCCCCC)CCCCCC)N=C%14%15)=C(F)C(F)=C%15C%16=CC(C%17=CC%18=C(S%17)C(C%19=CC%20=C(C=C([Si](CCC)(CCC)CCC)S%20)S%19)=C%21C(SC(C%22=CC=CS%22)=C%21)=C%18C%23=CC%24=C(C=C([Si](CCC)(CCC)CCC)S%24)S%23)=CS%16)S%13)=C%12)=C9C%25=CC%26=C(C=C([Si](CCC)(CCC)CCC)S%26)S%25)=CS7)S4)=C3)=C(C%27=CC%28=C(C=C([Si](CCC)(CCC)CCC)S%28)S%27)C%29=C2SC(C%30=CSC(C%31=C(C(F)=CC%32=NN(CC(CCCCCCCC)CCCCCC)N=C%32%31)F)=C%30)=C%29)=C%33)=C%33S1,CCn1nc2c(-c3cccs3)c(F)c(F)c(-c3ccc(-c4cc5c(-c6cc7sc([Si](CC)(CC)CC)cc7s6)c6sc(-c7ccc(-c8c(F)c(F)c(-c9ccc(-c%10cc%11c(-c%12cc%13sc([Si](CC)(CC)CC)cc%13s%12)c%12sc(-c%13ccc(-c%14c(F)c(F)c(-c%15ccc(-c%16cc%17c(-c%18cc%19sc([Si](CC)(CC)CC)cc%19s%18)c%18sccc%18c(-c%18cc%19sc([Si](CC)(CC)CC)cc%19s%18)c%17s%16)s%15)c%15nn(CC)nc%14%15)s%13)cc%12c(-c%12cc%13sc([Si](CC)(CC)CC)cc%13s%12)c%11s%10)s9)c9nn(CC)nc89)s7)cc6c(-c6cc7sc([Si](CC)(CC)CC)cc7s6)c5s4)s3)c2n1,CCCCCCCCC(CN1N=C2C=C(C(F)=C(C2=N1)C3=CC(C4=CC5=C(C6=C(C(C7=CC8=C(S7)C=C([Si](CCC)(CCC)CCC)S8)=C5S4)C=C(C9=CC=CS9)S6)C%10=CC%11=C(S%10)C=C([Si](CCC)(CCC)CCC)S%11)=CS3)F)CCCCCC
2,ITIC,"ITIC, IT-IC, ITIC-0F",183,P(T4-DPP-M),P(T4-DPP-M),10.1016/j.orgel.2019.02.020,0.69,6.7,46,2.2,2.1,0.1,sm,fused,7,polymer,N#CC(C#N)=C1C=2C=CC=CC2C(=O)C1=CC=3SC4=C(SC=5C=6C=C7C(=CC6C(C8=CC=C(C=C8)CCCCCC)(C9=CC=C(C=C9)CCCCCC)C45)C=%10SC=%11C=C(SC%11C%10C7(C%12=CC=C(C=C%12)CCCCCC)C%13=CC=C(C=C%13)CCCCCC)C=C%14C(=O)C=%15C=CC=CC%15C%14=C(C#N)C#N)C3,CCc1ccc(C2(c3ccc(CC)cc3)c3cc4c(cc3-c3sc5cc(/C=C6\C(=O)c7ccccc7C6=C(C#N)C#N)sc5c32)C(c2ccc(CC)cc2)(c2ccc(CC)cc2)c2c-4sc3cc(/C=C4\C(=O)c5ccccc5C4=C(C#N)C#N)sc23)cc1,CN(C(C1=CC(CC(CCCCCCCCCCCC)CCCCCCCCCC)=CS1)=C2C3=C(C4=CC(CC(CCCCCCCCCC)CCCCCCCCCCCC)=C(C5=CC=C(C6=CC=C(C7=C(CC(CCCCCCCCCCCC)CCCCCCCCCC)C=C(S7)C8=C9C(C(N8C)=O)=C(C%10=CC(CC(CCCCCCCCCC)CCCCCCCCCCCC)=C(C%11=CC=C(C%12=CC=C(C%13=C(CC(CCCCCCCCCCCC)CCCCCCCCCC)C=C(S%13)C%14=C%15C(C(N%14C)=O)=C(C%16=CC(CC(CCCCCCCCCC)CCCCCCCCCCCC)=C(C%17=CC=C(C%18=CC=CS%18)S%17)S%16)N(C)C%15=O)S%12)S%11)S%10)N(C)C9=O)S6)S5)S4)N(C)C2=O)C3=O,CCc1csc(C2=C3C(=O)N(C)C(c4cc(CC)c(-c5ccc(-c6ccc(-c7sc(C8=C9C(=O)N(C)C(c%10cc(CC)c(-c%11ccc(-c%12ccc(-c%13sc(C%14=C%15C(=O)N(C)C(c%16cc(CC)c(-c%17ccc(-c%18cccs%18)s%17)s%16)=C%15C(=O)N%14C)cc%13CC)s%12)s%11)s%10)=C9C(=O)N8C)cc7CC)s6)s5)s4)=C3C(=O)N2C)c1,O=C(N(C(C1=CC(CC(CCCCCCCCCCCC)CCCCCCCCCC)=C(S1)C2=CC=C(S2)C3=CC=CS3)=C4C(N5C)=O)C)C4=C5C6=CC(CC(CCCCCCCCCCCC)CCCCCCCCCC)=CS6
2,ITIC,"ITIC, IT-IC, ITIC-0F",184,P(T4-iI-M),P(T4-iI-M),10.1016/j.orgel.2019.02.020,0.76,7.3,40,2.4,2.2,0.2,sm,fused,7,polymer,N#CC(C#N)=C1C=2C=CC=CC2C(=O)C1=CC=3SC4=C(SC=5C=6C=C7C(=CC6C(C8=CC=C(C=C8)CCCCCC)(C9=CC=C(C=C9)CCCCCC)C45)C=%10SC=%11C=C(SC%11C%10C7(C%12=CC=C(C=C%12)CCCCCC)C%13=CC=C(C=C%13)CCCCCC)C=C%14C(=O)C=%15C=CC=CC%15C%14=C(C#N)C#N)C3,CCc1ccc(C2(c3ccc(CC)cc3)c3cc4c(cc3-c3sc5cc(/C=C6\C(=O)c7ccccc7C6=C(C#N)C#N)sc5c32)C(c2ccc(CC)cc2)(c2ccc(CC)cc2)c2c-4sc3cc(/C=C4\C(=O)c5ccccc5C4=C(C#N)C#N)sc23)cc1,CN(C1=C(/C2=C3C(N(C)C4=C\3C=CC=C4C5=CC(CC(CCCCCCCCCC)CCCCCCCCCCCC)=C(C6=CC=C(C7=CC=C(C8=C(CC(CCCCCCCCCCCC)CCCCCCCCCC)C=C(C9=CC=CC(/C%10=C%11C(N(C)C%12=C\%11C=CC=C%12C%13=CC(CC(CCCCCCCCCC)CCCCCCCCCCCC)=C(C%14=CC=C(C%15=CC=C(C%16=C(CC(CCCCCCCCCCCC)CCCCCCCCCC)C=C(C%17=CC=CC(/C%18=C%19C(N(C)C%20=C\%19C=CC=C%20C%21=CC(CC(CCCCCCCCCC)CCCCCCCCCCCC)=C(C%22=CC=C(C%23=CC=CS%23)S%22)S%21)=O)=C%17N(C)C%18=O)S%16)S%15)S%14)S%13)=O)=C9N(C)C%10=O)S8)S7)S6)S5)=O)C=CC=C1C%24=CC(CC(CCCCCCCCCCCC)CCCCCCCCCC)=CS%24)C2=O,CCc1csc(-c2ccc3c(c2)N(C)C(=O)/C3=C2/C(=O)N(C)c3cc(-c4cc(CC)c(-c5ccc(-c6ccc(-c7sc(-c8ccc9c(c8)N(C)C(=O)/C9=C8/C(=O)N(C)c9cc(-c%10cc(CC)c(-c%11ccc(-c%12ccc(-c%13sc(-c%14ccc%15c(c%14)N(C)C(=O)/C%15=C%14/C(=O)N(C)c%15cc(-c%16cc(CC)c(-c%17ccc(-c%18cccs%18)s%17)s%16)ccc%15%14)cc%13CC)s%12)s%11)s%10)ccc98)cc7CC)s6)s5)s4)ccc32)c1,CN(C(/C1=C2C(N(C3=C(C4=CC(CC(CCCCCCCCCCCC)CCCCCCCCCC)=C(S4)C5=CC=C(S5)C6=CC=CS6)C=CC=C3/2)C)=O)=O)C7=C1C=CC=C7C8=CC(CC(CCCCCCCCCCCC)CCCCCCCCCC)=CS8
2,ITIC,"ITIC, IT-IC, ITIC-0F",185,P(T4-TPD-M),P(T4-TPD-M),10.1016/j.orgel.2019.02.020,1,6.8,57,4,3.8,0.2,sm,fused,7,polymer,N#CC(C#N)=C1C=2C=CC=CC2C(=O)C1=CC=3SC4=C(SC=5C=6C=C7C(=CC6C(C8=CC=C(C=C8)CCCCCC)(C9=CC=C(C=C9)CCCCCC)C45)C=%10SC=%11C=C(SC%11C%10C7(C%12=CC=C(C=C%12)CCCCCC)C%13=CC=C(C=C%13)CCCCCC)C=C%14C(=O)C=%15C=CC=CC%15C%14=C(C#N)C#N)C3,CCc1ccc(C2(c3ccc(CC)cc3)c3cc4c(cc3-c3sc5cc(/C=C6\C(=O)c7ccccc7C6=C(C#N)C#N)sc5c32)C(c2ccc(CC)cc2)(c2ccc(CC)cc2)c2c-4sc3cc(/C=C4\C(=O)c5ccccc5C4=C(C#N)C#N)sc23)cc1,CN1C(C2=C(C3=CC(CC(CCCCCCCCCC)CCCCCCCC)=C(C4=CC=C(C5=CC=C(C6=C(CC(CCCCCCCC)CCCCCCCCCC)C=C(S6)C7=C8C(C(N(C)C8=O)=O)=C(C9=CC(CC(CCCCCCCCCC)CCCCCCCC)=C(C%10=CC=C(C%11=CC=C(C%12=C(CC(CCCCCCCC)CCCCCCCCCC)C=C(S%12)C%13=C%14C(C(N(C)C%14=O)=O)=C(C%15=CC(CC(CCCCCCCCCC)CCCCCCCC)=C(C%16=CC=C(C%17=CC=CS%17)S%16)S%15)S%13)S%11)S%10)S9)S7)S5)S4)S3)SC(C%18=CC(CC(CCCCCCCC)CCCCCCCCCC)=CS%18)=C2C1=O)=O,CCc1csc(-c2sc(-c3cc(CC)c(-c4ccc(-c5ccc(-c6sc(-c7sc(-c8cc(CC)c(-c9ccc(-c%10ccc(-c%11sc(-c%12sc(-c%13cc(CC)c(-c%14ccc(-c%15cccs%15)s%14)s%13)c%13c%12C(=O)N(C)C%13=O)cc%11CC)s%10)s9)s8)c8c7C(=O)N(C)C8=O)cc6CC)s5)s4)s3)c3c2C(=O)N(C)C3=O)c1,CCCCCCCCCCC(CC1=CSC(C2=C(C(N(C3=O)C)=O)C3=C(C4=CC(CC(CCCCCCCCCC)CCCCCCCC)=C(S4)C5=CC=C(S5)C6=CC=CS6)S2)=C1)CCCCCCCC
2,ITIC,"ITIC, IT-IC, ITIC-0F",186,PBDTTSi-TzBI,PBDTTSi-TzBI,10.1016/j.orgel.2019.105572,0.98,12.7,55,6.85,6.63,0.2,sm,fused,7,polymer,N#CC(C#N)=C1C=2C=CC=CC2C(=O)C1=CC=3SC4=C(SC=5C=6C=C7C(=CC6C(C8=CC=C(C=C8)CCCCCC)(C9=CC=C(C=C9)CCCCCC)C45)C=%10SC=%11C=C(SC%11C%10C7(C%12=CC=C(C=C%12)CCCCCC)C%13=CC=C(C=C%13)CCCCCC)C=C%14C(=O)C=%15C=CC=CC%15C%14=C(C#N)C#N)C3,CCc1ccc(C2(c3ccc(CC)cc3)c3cc4c(cc3-c3sc5cc(/C=C6\C(=O)c7ccccc7C6=C(C#N)C#N)sc5c32)C(c2ccc(CC)cc2)(c2ccc(CC)cc2)c2c-4sc3cc(/C=C4\C(=O)c5ccccc5C4=C(C#N)C#N)sc23)cc1,O=C(N(C1=O)CCCCCCCC)C(C1=C2C(S3)=CC=C3C(SC4=C(C5=C6SC=C5)C7=CC=C(S7)[Si](CCCC)(CCCC)CCCC)=CC4=C6C(S8)=CC=C8[Si](CCCC)(CCCC)CCCC)=C(C9=NN(N=C29)CC(CC)CCCC)C%10=CC=C(C%11=CC%12=C(C(C(S%13)=CC=C%13[Si](CCCC)(CCCC)CCCC)=C%14C=C(SC%14=C%12C%15=CC=C(S%15)[Si](CCCC)(CCCC)CCCC)C%16=CC=C(S%16)C%17=C%18C(C(N(C%18=O)CCCCCCCC)=O)=C(C%19=NN(N=C%17%19)CC(CC)CCCC)C%20=CC=C(C%21=CC%22=C(C(C(S%23)=CC=C%23[Si](CCCC)(CCCC)CCCC)=C%24C=C(SC%24=C%22C%25=CC=C(S%25)[Si](CCCC)(CCCC)CCCC)C%26=CC=C(S%26)C%27=C%28C(C(N(C%28=O)CCCCCCCC)=O)=C(C%29=NN(N=C%27%29)CC(CC)CCCC)C%30=CC=CS%30)S%21)S%20)S%11)S%10,CCN(N=C12)N=C2C(C3=CC=C(C4=CC5=C(C(C(S6)=CC=C6[Si](CC)(CC)CC)=C7C=C(SC7=C5C8=CC=C(S8)[Si](CC)(CC)CC)C9=CC=C(S9)C%10=C%11C(C(N(C%11=O)CC)=O)=C(C%12=NN(N=C%10%12)CC)C%13=CC=C(C%14=CC%15=C(C(C(S%16)=CC=C%16[Si](CC)(CC)CC)=C%17C=C(SC%17=C%15C%18=CC=C(S%18)[Si](CC)(CC)CC)C%19=CC=C(S%19)C%20=C%21C(C(N(C%21=O)CC)=O)=C(C%22=NN(N=C%20%22)CC)C%23=CC=CS%23)S%14)S%13)S4)S3)=C(C(N(C%24=O)CC)=O)C%24=C1C(S%25)=CC=C%25C(SC%26=C(C%27=C%28SC=C%27)C%29=CC=C(S%29)[Si](CC)(CC)CC)=CC%26=C%28C(S%30)=CC=C%30[Si](CC)(CC)CC,CCCC[Si](CCCC)(CCCC)C(S1)=CC=C1C(C2=C(C(C3=CC=C(S3)[Si](CCCC)(CCCC)CCCC)=C4S5)C=CS2)=C4C=C5C(S6)=CC=C6C(C7=NN(N=C87)CC(CCCC)CC)=C(C(N(C9=O)CCCCCCCC)=O)C9=C8C%10=CC=CS%10
2,ITIC,"ITIC, IT-IC, ITIC-0F",187,PBDTTS-TzBI,PBDTTS-TzBI,10.1016/j.orgel.2019.105572,0.85,16.36,69,9.6,9.3,0.14,sm,fused,7,polymer,N#CC(C#N)=C1C=2C=CC=CC2C(=O)C1=CC=3SC4=C(SC=5C=6C=C7C(=CC6C(C8=CC=C(C=C8)CCCCCC)(C9=CC=C(C=C9)CCCCCC)C45)C=%10SC=%11C=C(SC%11C%10C7(C%12=CC=C(C=C%12)CCCCCC)C%13=CC=C(C=C%13)CCCCCC)C=C%14C(=O)C=%15C=CC=CC%15C%14=C(C#N)C#N)C3,CCc1ccc(C2(c3ccc(CC)cc3)c3cc4c(cc3-c3sc5cc(/C=C6\C(=O)c7ccccc7C6=C(C#N)C#N)sc5c32)C(c2ccc(CC)cc2)(c2ccc(CC)cc2)c2c-4sc3cc(/C=C4\C(=O)c5ccccc5C4=C(C#N)C#N)sc23)cc1,O=C(N(C1=O)CCCCCCCC)C(C1=C2C(S3)=CC=C3C(SC4=C(C5=C6SC=C5)C7=CC=C(S7)SCCCCCCCCCCCC)=CC4=C6C(S8)=CC=C8SCCCCCCCCCCCC)=C(C9=NN(N=C29)CC(CC)CCCC)C%10=CC=C(C%11=CC%12=C(C(C(S%13)=CC=C%13SCCCCCCCCCCCC)=C%14C=C(SC%14=C%12C%15=CC=C(S%15)SCCCCCCCCCCCC)C%16=CC=C(S%16)C%17=C%18C(C(N(C%18=O)CCCCCCCC)=O)=C(C%19=NN(N=C%17%19)CC(CC)CCCC)C%20=CC=C(C%21=CC%22=C(C(C(S%23)=CC=C%23SCCCCCCCCCCCC)=C%24C=C(SC%24=C%22C%25=CC=C(S%25)SCCCCCCCCCCCC)C%26=CC=C(S%26)C%27=C%28C(C(N(C%28=O)CCCCCCCC)=O)=C(C%29=NN(N=C%27%29)CC(CC)CCCC)C%30=CC=CS%30)S%21)S%20)S%11)S%10,CCN(N=C12)N=C2C(C3=CC=C(C4=CC5=C(C(C(S6)=CC=C6SCC)=C7C=C(SC7=C5C8=CC=C(S8)SCC)C9=CC=C(S9)C%10=C%11C(C(N(C%11=O)CC)=O)=C(C%12=NN(N=C%10%12)CC)C%13=CC=C(C%14=CC%15=C(C(C(S%16)=CC=C%16SCC)=C%17C=C(SC%17=C%15C%18=CC=C(S%18)SCC)C%19=CC=C(S%19)C%20=C%21C(C(N(C%21=O)CC)=O)=C(C%22=NN(N=C%20%22)CC)C%23=CC=CS%23)S%14)S%13)S4)S3)=C(C(N(C%24=O)CC)=O)C%24=C1C(S%25)=CC=C%25C(SC%26=C(C%27=C%28SC=C%27)C%29=CC=C(S%29)SCC)=CC%26=C%28C(S%30)=CC=C%30SCC,CCCCCCCCCCCCSC1=CC=C(S1)C2=C3C=C(SC3=C(C4=C2SC=C4)C5=CC=C(S5)SCCCCCCCCCCCC)C6=CC=C(S6)C7=C8C(C(N(C8=O)CCCCCCCC)=O)=C(C9=NN(N=C79)CC(CCCC)CC)C%10=CC=CS%10
2,ITIC,"ITIC, IT-IC, ITIC-0F",212,PTBTz-2,PTBTz-2,10.1021/acs.chemmater.7b01650,0.88,20.34,60.5,10.92,10.26,0.45,sm,fused,7,polymer,N#CC(C#N)=C1C=2C=CC=CC2C(=O)C1=CC=3SC4=C(SC=5C=6C=C7C(=CC6C(C8=CC=C(C=C8)CCCCCC)(C9=CC=C(C=C9)CCCCCC)C45)C=%10SC=%11C=C(SC%11C%10C7(C%12=CC=C(C=C%12)CCCCCC)C%13=CC=C(C=C%13)CCCCCC)C=C%14C(=O)C=%15C=CC=CC%15C%14=C(C#N)C#N)C3,CCc1ccc(C2(c3ccc(CC)cc3)c3cc4c(cc3-c3sc5cc(/C=C6\C(=O)c7ccccc7C6=C(C#N)C#N)sc5c32)C(c2ccc(CC)cc2)(c2ccc(CC)cc2)c2c-4sc3cc(/C=C4\C(=O)c5ccccc5C4=C(C#N)C#N)sc23)cc1,O=C(OCC(CCCCCCCC)CCCCCCCCCC)C1=CC2=C(C3=NC=C(C4=CC5=C(C6=CC=C(CC(CC)CCCC)S6)C7=C(C=C(C8=CN=C(C9=C%10C(C=C(C(OCC(CCCCCCCC)CCCCCCCCCC)=O)S%10)=C(C%11=NC=C(C%12=CC%13=C(C%14=CC=C(CC(CC)CCCC)S%14)C%15=C(C=C(C%16=CN=C(C%17=C%18C(C=C(C(OCC(CCCCCCCC)CCCCCCCCCC)=O)S%18)=C(C%19=NC=CS%19)S%17)S%16)S%15)C(C%20=CC=C(CC(CCCC)CC)S%20)=C%13S%12)S%11)S9)S8)S7)C(C%21=CC=C(CC(CCCC)CC)S%21)=C5S4)S3)SC(C%22=NC=C(S%22)C(S%23)=CC%24=C%23C(C%25=CC=C(CC(CC)CCCC)S%25)=C(C=CS%26)C%26=C%24C%27=CC=C(CC(CCCC)CC)S%27)=C2S1,CCOC(=O)c1cc2c(-c3nccs3)sc(-c3ncc(-c4cc5c(-c6ccc(CC)s6)c6sc(-c7cnc(-c8sc(-c9ncc(-c%10cc%11c(-c%12ccc(CC)s%12)c%12sc(-c%13cnc(-c%14sc(-c%15ncc(-c%16cc%17c(-c%18ccc(CC)s%18)c%18sccc%18c(-c%18ccc(CC)s%18)c%17s%16)s%15)c%15sc(C(=O)OCC)cc%14%15)s%13)cc%12c(-c%12ccc(CC)s%12)c%11s%10)s9)c9sc(C(=O)OCC)cc89)s7)cc6c(-c6ccc(CC)s6)c5s4)s3)c2s1,CCC(CCCC)CC(S1)=CC=C1C(C2=C(C(C3=CC=C(S3)CC(CCCC)CC)=C4S5)C=CS2)=C4C=C5C(S6)=CN=C6C7=C8SC(C(OCC(CCCCCCCCCC)CCCCCCCC)=O)=CC8=C(S7)C9=NC=CS9
2,ITIC,"ITIC, IT-IC, ITIC-0F",213,asy-PBDBTN,asy-PBDBTN,10.1021/acs.chemmater.7b02495,0.942,16.81,66.3,10.5,10.22,0.2,sm,fused,7,polymer,N#CC(C#N)=C1C=2C=CC=CC2C(=O)C1=CC=3SC4=C(SC=5C=6C=C7C(=CC6C(C8=CC=C(C=C8)CCCCCC)(C9=CC=C(C=C9)CCCCCC)C45)C=%10SC=%11C=C(SC%11C%10C7(C%12=CC=C(C=C%12)CCCCCC)C%13=CC=C(C=C%13)CCCCCC)C=C%14C(=O)C=%15C=CC=CC%15C%14=C(C#N)C#N)C3,CCc1ccc(C2(c3ccc(CC)cc3)c3cc4c(cc3-c3sc5cc(/C=C6\C(=O)c7ccccc7C6=C(C#N)C#N)sc5c32)C(c2ccc(CC)cc2)(c2ccc(CC)cc2)c2c-4sc3cc(/C=C4\C(=O)c5ccccc5C4=C(C#N)C#N)sc23)cc1,O=C(C1=C(CC(CCCC)CC)SC(CC(CCCC)CC)=C12)C3=C(C4=CC=C(C(S5)=CC6=C5C(C7=CC=C(C=CC=C8)C8=C7)=C(C=C(C9=CC=C(C%10=C%11C(C(C%12=C(CC(CCCC)CC)SC(CC(CCCC)CC)=C%12C%11=O)=O)=C(C%13=CC=C(C(S%14)=CC%15=C%14C(C%16=CC=C(C=CC=C%17)C%17=C%16)=C(C=C(C%18=CC=C(C%19=C%20C(C(C%21=C(CC(CCCC)CC)SC(CC(CCCC)CC)=C%21C%20=O)=O)=C(C%22=CC=CS%22)S%19)S%18)S%23)C%23=C%15OCC(CCCCCCCC)CCCCCCCCCC)S%13)S%10)S9)S%24)C%24=C6OCC(CCCCCCCC)CCCCCCCCCC)S4)SC(C(S%25)=CC=C%25C%26=CC%27=C(C%28=CC=C(C=CC=C%29)C%29=C%28)C%30=C(C=CS%30)C(OCC(CCCCCCCC)CCCCCCCCCC)=C%27S%26)=C3C2=O,CCOc1c2ccsc2c(-c2ccc3ccccc3c2)c2cc(-c3ccc(-c4sc(-c5ccc(-c6cc7c(OCC)c8sc(-c9ccc(-c%10sc(-c%11ccc(-c%12cc%13c(OCC)c%14sc(-c%15ccc(-c%16sc(-c%17cccs%17)c%17c%16C(=O)c%16c(CC)sc(CC)c%16C%17=O)s%15)cc%14c(-c%14ccc%15ccccc%15c%14)c%13s%12)s%11)c%11c%10C(=O)c%10c(CC)sc(CC)c%10C%11=O)s9)cc8c(-c8ccc9ccccc9c8)c7s6)s5)c5c4C(=O)c4c(CC)sc(CC)c4C5=O)s3)sc12,CCCCCCCCCCC(COC1=C2C=CSC2=C(C3=C1SC(C4=CC=C(S4)C5=C(C(C6=C(SC(CC(CCCC)CC)=C6C7=O)CC(CCCC)CC)=O)C7=C(C8=CC=CS8)S5)=C3)C9=CC%10=CC=CC=C%10C=C9)CCCCCCCC
2,ITIC,"ITIC, IT-IC, ITIC-0F",227,PBDD4T,PBDD4T,10.1021/acs.macromol.6b00248,0.88,2.04,25,0.45,0.36,0.08,sm,fused,7,polymer,N#CC(C#N)=C1C=2C=CC=CC2C(=O)C1=CC=3SC4=C(SC=5C=6C=C7C(=CC6C(C8=CC=C(C=C8)CCCCCC)(C9=CC=C(C=C9)CCCCCC)C45)C=%10SC=%11C=C(SC%11C%10C7(C%12=CC=C(C=C%12)CCCCCC)C%13=CC=C(C=C%13)CCCCCC)C=C%14C(=O)C=%15C=CC=CC%15C%14=C(C#N)C#N)C3,CCc1ccc(C2(c3ccc(CC)cc3)c3cc4c(cc3-c3sc5cc(/C=C6\C(=O)c7ccccc7C6=C(C#N)C#N)sc5c32)C(c2ccc(CC)cc2)(c2ccc(CC)cc2)c2c-4sc3cc(/C=C4\C(=O)c5ccccc5C4=C(C#N)C#N)sc23)cc1,CCC(CCCC)CC1=C(SC(C(SC(C2=CC(CC(CCCC)CC)=C(C3=CC=C(C4=CC=C(C5=C(CC(CCCC)CC)C=C(C(SC(C6=CC(CC(CCCC)CC)=C(C7=CC=C(C8=CC=C(C9=C(CC(CCCC)CC)C=C(C(SC=C%10C(C%11=C(CC(CCCC)CC)SC(CC(CCCC)CC)=C%11%12)=O)=C%10C%12=O)S9)S8)S7)S6)=C%13C(C%14=C(CC(CCCC)CC)SC(CC(CCCC)CC)=C%14%15)=O)=C%13C%15=O)S5)S4)S3)S2)=C%16C(C%17=C(CC(CCCC)CC)SC(CC(CCCC)CC)=C%17%18)=O)=C%16C%18=O)=C1)C%19=CC=C(S%19)C%20=CC=C(S%20)C%21=C(CC(CCCC)CC)C=CS%21,CCc1csc(-c2sc(-c3cc(CC)c(-c4ccc(-c5ccc(-c6sc(-c7sc(-c8cc(CC)c(-c9ccc(-c%10ccc(-c%11sc(-c%12sc(-c%13cc(CC)c(-c%14ccc(-c%15cccs%15)s%14)s%13)c%13c%12C(=O)c%12c(CC)sc(CC)c%12C%13=O)cc%11CC)s%10)s9)s8)c8c7C(=O)c7c(CC)sc(CC)c7C8=O)cc6CC)s5)s4)s3)c3c2C(=O)c2c(CC)sc(CC)c2C3=O)c1,CCC(CCCC)CC(C=CS1)=C1C2=CC=C(S2)C3=CC=C(S3)C4=C(CC(CCCC)CC)C=C(C5=C(C(C6=C(SC(CC(CCCC)CC)=C6C7=O)CC(CCCC)CC)=O)C7=CS5)S4
2,ITIC,"ITIC, IT-IC, ITIC-0F",228,PBDD4T-2F,PBDD4T-2F,10.1021/acs.macromol.6b00248,0.94,15.04,61,8.69,8.13,0.33,sm,fused,7,polymer,N#CC(C#N)=C1C=2C=CC=CC2C(=O)C1=CC=3SC4=C(SC=5C=6C=C7C(=CC6C(C8=CC=C(C=C8)CCCCCC)(C9=CC=C(C=C9)CCCCCC)C45)C=%10SC=%11C=C(SC%11C%10C7(C%12=CC=C(C=C%12)CCCCCC)C%13=CC=C(C=C%13)CCCCCC)C=C%14C(=O)C=%15C=CC=CC%15C%14=C(C#N)C#N)C3,CCc1ccc(C2(c3ccc(CC)cc3)c3cc4c(cc3-c3sc5cc(/C=C6\C(=O)c7ccccc7C6=C(C#N)C#N)sc5c32)C(c2ccc(CC)cc2)(c2ccc(CC)cc2)c2c-4sc3cc(/C=C4\C(=O)c5ccccc5C4=C(C#N)C#N)sc23)cc1,FC1=C(C2=C(F)C=C(C3=C(CC(CCCC)CC)C=C(C(SC(C4=CC(CC(CCCC)CC)=C(C5=CC(F)=C(C6=C(F)C=C(C7=C(CC(CCCC)CC)C=C(C(SC(C8=CC(CC(CCCC)CC)=C(C9=CC(F)=C(C%10=C(F)C=C(C%11=C(CC(CCCC)CC)C=C(C(SC=C%12C(C%13=C(CC(CCCC)CC)SC(CC(CCCC)CC)=C%13%14)=O)=C%12C%14=O)S%11)S%10)S9)S8)=C%15C(C%16=C(CC(CCCC)CC)SC(CC(CCCC)CC)=C%16%17)=O)=C%15C%17=O)S7)S6)S5)S4)=C%18C(C%19=C(CC(CCCC)CC)SC(CC(CCCC)CC)=C%19%20)=O)=C%18C%20=O)S3)S2)SC(C%21=C(CC(CCCC)CC)C=CS%21)=C1,CCc1csc(-c2sc(-c3cc(CC)c(-c4cc(F)c(-c5sc(-c6sc(-c7sc(-c8cc(CC)c(-c9cc(F)c(-c%10sc(-c%11sc(-c%12sc(-c%13cc(CC)c(-c%14cc(F)c(-c%15sccc%15F)s%14)s%13)c%13c%12C(=O)c%12c(CC)sc(CC)c%12C%13=O)cc%11CC)cc%10F)s9)s8)c8c7C(=O)c7c(CC)sc(CC)c7C8=O)cc6CC)cc5F)s4)s3)c3c2C(=O)c2c(CC)sc(CC)c2C3=O)c1,CCC(CCCC)CC(C=CS1)=C1C2=CC(F)=C(S2)C3=C(F)C=C(C4=C(CC(CCCC)CC)C=C(C5=C(C(C6=C(SC(CC(CCCC)CC)=C6C7=O)CC(CCCC)CC)=O)C7=CS5)S4)S3
2,ITIC,"ITIC, IT-IC, ITIC-0F",229,PIDT-DTN,"PIDT-DTN, PBDT-DTN",10.1021/acs.macromol.6b02733,0.97,3.8,29,1.1,1,0.05,sm,fused,7,polymer,N#CC(C#N)=C1C=2C=CC=CC2C(=O)C1=CC=3SC4=C(SC=5C=6C=C7C(=CC6C(C8=CC=C(C=C8)CCCCCC)(C9=CC=C(C=C9)CCCCCC)C45)C=%10SC=%11C=C(SC%11C%10C7(C%12=CC=C(C=C%12)CCCCCC)C%13=CC=C(C=C%13)CCCCCC)C=C%14C(=O)C=%15C=CC=CC%15C%14=C(C#N)C#N)C3,CCc1ccc(C2(c3ccc(CC)cc3)c3cc4c(cc3-c3sc5cc(/C=C6\C(=O)c7ccccc7C6=C(C#N)C#N)sc5c32)C(c2ccc(CC)cc2)(c2ccc(CC)cc2)c2c-4sc3cc(/C=C4\C(=O)c5ccccc5C4=C(C#N)C#N)sc23)cc1,CCC(CCCC)CC1=CC=C(S1)C2=C3C(SC(C4=C(CC(CCCC)CC)C=CS4)=C3)=C(C5=CC=C(CC(CCCC)CC)S5)C6=C2SC(C7=C(CC(CCCC)CC)C=C(C(SC(C8=CC(CC(CCCC)CC)=C(C(SC9=C(C%10=CC=C(CC(CCCC)CC)S%10)C%11=C%12SC(C%13=C(CC(CCCC)CC)C=C(C(SC(C%14=CC(CC(CCCC)CC)=C(C(SC%15=C(C%16=CC=C(CC(CCCC)CC)S%16)C%17=C%18SC(C%19=C(CC(CCCC)CC)C=C(C(SC=C%20C(C%21=C%22C=CC=C%21)=O)=C%20C%22=O)S%19)=C%17)=CC%15=C%18C%23=CC=C(CC(CCCC)CC)S%23)S%14)=C%24C(C%25=C%26C=CC=C%25)=O)=C%24C%26=O)S%13)=C%11)=CC9=C%12C%27=CC=C(CC(CCCC)CC)S%27)S8)=C%28C(C%29=C%30C=CC=C%29)=O)=C%28C%30=O)S7)=C6,CCc1ccc(C2(c3ccc(CC)cc3)c3cc4c(cc3-c3sccc32)C(c2ccc(CC)cc2)(c2ccc(CC)cc2)c2cc(-c3sc(-c5sc(-c6cc(CC)c(-c7cc8c(s7)-c7cc9c(cc7C8(c7ccc(CC)cc7)c7ccc(CC)cc7)-c7sc(-c8sc(-c%10sc(-c%11cc(CC)c(-c%12cc%13c(s%12)-c%12cc%14c(cc%12C%13(c%12ccc(CC)cc%12)c%12ccc(CC)cc%12)-c%12sc(-c%13sc(-c%15sc(-c%16cc(CC)cs%16)c%16c%15C(=O)c%15ccccc%15C%16=O)cc%13CC)cc%12C%14(c%12ccc(CC)cc%12)c%12ccc(CC)cc%12)s%11)c%11c%10C(=O)c%10ccccc%10C%11=O)cc8CC)cc7C9(c7ccc(CC)cc7)c7ccc(CC)cc7)s6)c6c5C(=O)c5ccccc5C6=O)cc3CC)sc2-4)cc1,CCCCC(CC1=CC=C(S1)C2=C3C=C(SC3=C(C4=C2SC(C5=C(CC(CCCC)CC)C=CS5)=C4)C6=CC=C(S6)CC(CCCC)CC)C7=C(CC(CCCC)CC)C=C(C8=C(C(C9=C(C%10=O)C=CC=C9)=O)C%10=CS8)S7)CC
2,ITIC,"ITIC, IT-IC, ITIC-0F",229,PBDT-DTN,"PIDT-DTN, PBDT-DTN",10.1021/acs.macromol.6b02733,0.92,13.8,65,8.3,8.1,0.17,sm,fused,7,polymer,N#CC(C#N)=C1C=2C=CC=CC2C(=O)C1=CC=3SC4=C(SC=5C=6C=C7C(=CC6C(C8=CC=C(C=C8)CCCCCC)(C9=CC=C(C=C9)CCCCCC)C45)C=%10SC=%11C=C(SC%11C%10C7(C%12=CC=C(C=C%12)CCCCCC)C%13=CC=C(C=C%13)CCCCCC)C=C%14C(=O)C=%15C=CC=CC%15C%14=C(C#N)C#N)C3,CCc1ccc(C2(c3ccc(CC)cc3)c3cc4c(cc3-c3sc5cc(/C=C6\C(=O)c7ccccc7C6=C(C#N)C#N)sc5c32)C(c2ccc(CC)cc2)(c2ccc(CC)cc2)c2c-4sc3cc(/C=C4\C(=O)c5ccccc5C4=C(C#N)C#N)sc23)cc1,CCC(CCCC)CC1=CC=C(S1)C2=C3C(SC(C4=C(CC(CCCC)CC)C=CS4)=C3)=C(C5=CC=C(CC(CCCC)CC)S5)C6=C2SC(C7=C(CC(CCCC)CC)C=C(C(SC(C8=CC(CC(CCCC)CC)=C(C(SC9=C(C%10=CC=C(CC(CCCC)CC)S%10)C%11=C%12SC(C%13=C(CC(CCCC)CC)C=C(C(SC(C%14=CC(CC(CCCC)CC)=C(C(SC%15=C(C%16=CC=C(CC(CCCC)CC)S%16)C%17=C%18SC(C%19=C(CC(CCCC)CC)C=C(C(SC=C%20C(C%21=C%22C=CC=C%21)=O)=C%20C%22=O)S%19)=C%17)=CC%15=C%18C%23=CC=C(CC(CCCC)CC)S%23)S%14)=C%24C(C%25=C%26C=CC=C%25)=O)=C%24C%26=O)S%13)=C%11)=CC9=C%12C%27=CC=C(CC(CCCC)CC)S%27)S8)=C%28C(C%29=C%30C=CC=C%29)=O)=C%28C%30=O)S7)=C6,CCc1csc(-c2sc(-c3cc(CC)c(-c4cc5c(-c6ccc(CC)s6)c6sc(-c7sc(-c8sc(-c9cc(CC)c(-c%10cc%11c(-c%12ccc(CC)s%12)c%12sc(-c%13sc(-c%14sc(-c%15cc(CC)c(-c%16cc%17c(-c%18ccc(CC)s%18)c%18sccc%18c(-c%18ccc(CC)s%18)c%17s%16)s%15)c%15c%14C(=O)c%14ccccc%14C%15=O)cc%13CC)cc%12c(-c%12ccc(CC)s%12)c%11s%10)s9)c9c8C(=O)c8ccccc8C9=O)cc7CC)cc6c(-c6ccc(CC)s6)c5s4)s3)c3c2C(=O)c2ccccc2C3=O)c1,CCCCC(CC1=CC=C(S1)C2=C3C=C(SC3=C(C4=C2SC(C5=C(CC(CCCC)CC)C=CS5)=C4)C6=CC=C(S6)CC(CCCC)CC)C7=C(CC(CCCC)CC)C=C(C8=C(C(C9=C(C%10=O)C=CC=C9)=O)C%10=CS8)S7)CC
