Repository: brigreens/Meta-analysis_OSCs

This repository contains the data files and analysis notebooks to support the paper "Meta-Analysis of Molecular Design Strategies for Non-Fullerene Acceptor Based Organic Solar Cell Materials" (DOI: 10.26434/chemrxiv-2024-w29b1)

File: OSC_dataset_metaanalysis.csv (part 5 of 76)
NFA_ID,reported_acceptor,NFA_other_names,don_ID,reported_donor,don_other_names,DOI,Voc,Jsc,FF,PCE_max,PCE_avg,PCE_std,acceptor_type,acceptor_class,fused_rings_in_core,donor_type,acc_SMILES_sidechains,acc_SMILES_shortened_sidechains,don_SMILES_sidechains,don_SMILES_shortened_sidechains,don_mon_SMILES
2,ITIC,"ITIC, IT-IC, ITIC-0F",230,J63,J63,10.1021/acs.macromol.8b01036,0.868,15.72,59.58,8.13,8.02,0.09,sm,fused,7,polymer,N#CC(C#N)=C1C=2C=CC=CC2C(=O)C1=CC=3SC4=C(SC=5C=6C=C7C(=CC6C(C8=CC=C(C=C8)CCCCCC)(C9=CC=C(C=C9)CCCCCC)C45)C=%10SC=%11C=C(SC%11C%10C7(C%12=CC=C(C=C%12)CCCCCC)C%13=CC=C(C=C%13)CCCCCC)C=C%14C(=O)C=%15C=CC=CC%15C%14=C(C#N)C#N)C3,CCc1ccc(C2(c3ccc(CC)cc3)c3cc4c(cc3-c3sc5cc(/C=C6\C(=O)c7ccccc7C6=C(C#N)C#N)sc5c32)C(c2ccc(CC)cc2)(c2ccc(CC)cc2)c2c-4sc3cc(/C=C4\C(=O)c5ccccc5C4=C(C#N)C#N)sc23)cc1,C=CCCCCSC1=CC=C(C2=C3SC(C4=CC=C(S4)C5=C(F)C(F)=CC6=NN(N=C65)CC(CCCCCC)CCCCCCCC)=CC3=C(C7=C2C=C(C8=CC=C(S8)C(C9=NN(N=C9C(C%10=CC=C(C%11=CC%12=C(C%13=C(C=C(C%14=CC=C(S%14)C(C%15=NN(N=C%15C(C%16=CC=C(C%17=CC%18=C(C%19=C(C=C(C%20=CC=CS%20)S%19)C(C%21=CC=C(S%21)SCCCCC=C)=C%18S%17)C%22=CC=C(S%22)SCCCCC=C)S%16)=C%23F)CC(CCCCCC)CCCCCCCC)=C%23F)S%13)C(C%24=CC=C(S%24)SCCCCC=C)=C%12S%11)C%25=CC=C(S%25)SCCCCC=C)S%10)=C%26F)CC(CCCCCC)CCCCCCCC)=C%26F)S7)C%27=CC=C(S%27)SCCCCC=C)S1,CCSc1ccc(-c2c3cc(-c4ccc(-c5c(F)c(F)c(-c6ccc(-c7cc8c(-c9ccc(SCC)s9)c9sc(-c%10ccc(-c%11c(F)c(F)c(-c%12ccc(-c%13cc%14c(-c%15ccc(SCC)s%15)c%15sc(-c%16ccc(-c%17c(F)c(F)c(-c%18cccs%18)c%18nn(CC)nc%17%18)s%16)cc%15c(-c%15ccc(SCC)s%15)c%14s%13)s%12)c%12nn(CC)nc%11%12)s%10)cc9c(-c9ccc(SCC)s9)c8s7)s6)c6nn(CC)nc56)s4)sc3c(-c3ccc(SCC)s3)c3ccsc23)s1,C=CCCCCSC1=CC=C(S1)C2=C3C=C(SC3=C(C4=C2SC(C5=CC=CS5)=C4)C6=CC=C(S6)SCCCCC=C)C7=CC=C(S7)C8=C(C(F)=CC9=NN(N=C89)CC(CCCCCCCC)CCCCCC)F
2,ITIC,"ITIC, IT-IC, ITIC-0F",231,J64,J64,10.1021/acs.macromol.8b01036,0.889,15.4,62.71,8.59,8.36,0.18,sm,fused,7,polymer,N#CC(C#N)=C1C=2C=CC=CC2C(=O)C1=CC=3SC4=C(SC=5C=6C=C7C(=CC6C(C8=CC=C(C=C8)CCCCCC)(C9=CC=C(C=C9)CCCCCC)C45)C=%10SC=%11C=C(SC%11C%10C7(C%12=CC=C(C=C%12)CCCCCC)C%13=CC=C(C=C%13)CCCCCC)C=C%14C(=O)C=%15C=CC=CC%15C%14=C(C#N)C#N)C3,CCc1ccc(C2(c3ccc(CC)cc3)c3cc4c(cc3-c3sc5cc(/C=C6\C(=O)c7ccccc7C6=C(C#N)C#N)sc5c32)C(c2ccc(CC)cc2)(c2ccc(CC)cc2)c2c-4sc3cc(/C=C4\C(=O)c5ccccc5C4=C(C#N)C#N)sc23)cc1,FC(C(F)=C1C(S2)=CC=C2C3=CC(C(S3)=C4C(S5)=CC=C5SCC6CCCCC6)=C(C7=C4C=C(C8=CC=C(S8)C(C9=NN(N=C9C(C%10=CC=C(C%11=CC%12=C(C%13=C(C=C(C%14=CC=C(S%14)C(C%15=NN(N=C%15C(C%16=CC=C(C%17=CC%18=C(C%19=C(C=C(C%20=CC=CS%20)S%19)C(C%21=CC=C(S%21)SCC%22CCCCC%22)=C%18S%17)C%23=CC=C(S%23)SCC%24CCCCC%24)S%16)=C%25F)CC(CCCCCC)CCCCCCCC)=C%25F)S%13)C(C%26=CC=C(S%26)SCC%27CCCCC%27)=C%12S%11)C%28=CC=C(S%28)SCC%29CCCCC%29)S%10)=C%30F)CC(CCCCCC)CCCCCCCC)=C%30F)S7)C%31=CC=C(S%31)SCC%32CCCCC%32)=CC%33=NN(N=C%331)CC(CCCCCC)CCCCCCCC,CCSc1ccc(-c2c3cc(-c4ccc(-c5c(F)c(F)c(-c6ccc(-c7cc8c(-c9ccc(SCC)s9)c9sc(-c%10ccc(-c%11c(F)c(F)c(-c%12ccc(-c%13cc%14c(-c%15ccc(SCC)s%15)c%15sc(-c%16ccc(-c%17c(F)c(F)c(-c%18cccs%18)c%18nn(CC)nc%17%18)s%16)cc%15c(-c%15ccc(SCC)s%15)c%14s%13)s%12)c%12nn(CC)nc%11%12)s%10)cc9c(-c9ccc(SCC)s9)c8s7)s6)c6nn(CC)nc56)s4)sc3c(-c3ccc(SCC)s3)c3ccsc23)s1,CCCCCCCCC(CN1N=C2C=C(C(F)=C(C2=N1)C3=CC=C(S3)C4=CC5=C(C6=C(C(C7=CC=C(S7)SCC8CCCCC8)=C5S4)C=C(C9=CC=CS9)S6)C%10=CC=C(S%10)SCC%11CCCCC%11)F)CCCCCC
2,ITIC,"ITIC, IT-IC, ITIC-0F",232,J62,J62,10.1021/acs.macromol.8b01036,0.915,16.85,70.09,10.81,10.68,0.11,sm,fused,7,polymer,N#CC(C#N)=C1C=2C=CC=CC2C(=O)C1=CC=3SC4=C(SC=5C=6C=C7C(=CC6C(C8=CC=C(C=C8)CCCCCC)(C9=CC=C(C=C9)CCCCCC)C45)C=%10SC=%11C=C(SC%11C%10C7(C%12=CC=C(C=C%12)CCCCCC)C%13=CC=C(C=C%13)CCCCCC)C=C%14C(=O)C=%15C=CC=CC%15C%14=C(C#N)C#N)C3,CCc1ccc(C2(c3ccc(CC)cc3)c3cc4c(cc3-c3sc5cc(/C=C6\C(=O)c7ccccc7C6=C(C#N)C#N)sc5c32)C(c2ccc(CC)cc2)(c2ccc(CC)cc2)c2c-4sc3cc(/C=C4\C(=O)c5ccccc5C4=C(C#N)C#N)sc23)cc1,CCCCCCCCSC1=CC=C(S1)C2=C3SC(C4=CC=C(C5=C(C(F)=CC6=NN(CC(CCCCCCCC)CCCCCC)N=C65)F)S4)=CC3=C(C7=CC=C(SCCCCCCCC)S7)C8=C2C=C(S8)C9=CC=C(C(C%10=NN(CC(CCCCCCCC)CCCCCC)N=C%10%11)=C(F)C(F)=C%11C%12=CC=C(S%12)C%13=CC%14=C(C%15=CC=C(SCCCCCCCC)S%15)C%16=C(C(C%17=CC=C(SCCCCCCCC)S%17)=C%14S%13)C=C(S%16)C%18=CC=C(C(C%19=NN(CC(CCCCCCCC)CCCCCC)N=C%19%20)=C(F)C(F)=C%20C%21=CC=C(S%21)C%22=CC%23=C(C%24=CC=C(SCCCCCCCC)S%24)C%25=C(C(C%26=CC=C(SCCCCCCCC)S%26)=C%23S%22)C=C(S%25)C%27=CC=CS%27)S%18)S9,CCSc1ccc(-c2c3cc(-c4ccc(-c5c(F)c(F)c(-c6ccc(-c7cc8c(-c9ccc(SCC)s9)c9sc(-c%10ccc(-c%11c(F)c(F)c(-c%12ccc(-c%13cc%14c(-c%15ccc(SCC)s%15)c%15sc(-c%16ccc(-c%17c(F)c(F)c(-c%18cccs%18)c%18nn(CC)nc%17%18)s%16)cc%15c(-c%15ccc(SCC)s%15)c%14s%13)s%12)c%12nn(CC)nc%11%12)s%10)cc9c(-c9ccc(SCC)s9)c8s7)s6)c6nn(CC)nc56)s4)sc3c(-c3ccc(SCC)s3)c3ccsc23)s1,CCCCCCCCSC1=CC=C(S1)C2=C3C=C(SC3=C(C4=C2SC(C5=CC=CS5)=C4)C6=CC=C(S6)SCCCCCCCC)C7=CC=C(S7)C8=C(C(F)=CC9=NN(N=C89)CC(CCCCCCCC)CCCCCC)F
2,ITIC,"ITIC, IT-IC, ITIC-0F",242,PBZ1,PBZ1,10.1039/C7TA11059F,0.74,15.7,49.8,5.8,5.7,,sm,fused,7,polymer,N#CC(C#N)=C1C=2C=CC=CC2C(=O)C1=CC=3SC4=C(SC=5C=6C=C7C(=CC6C(C8=CC=C(C=C8)CCCCCC)(C9=CC=C(C=C9)CCCCCC)C45)C=%10SC=%11C=C(SC%11C%10C7(C%12=CC=C(C=C%12)CCCCCC)C%13=CC=C(C=C%13)CCCCCC)C=C%14C(=O)C=%15C=CC=CC%15C%14=C(C#N)C#N)C3,CCc1ccc(C2(c3ccc(CC)cc3)c3cc4c(cc3-c3sc5cc(/C=C6\C(=O)c7ccccc7C6=C(C#N)C#N)sc5c32)C(c2ccc(CC)cc2)(c2ccc(CC)cc2)c2c-4sc3cc(/C=C4\C(=O)c5ccccc5C4=C(C#N)C#N)sc23)cc1,CCCCC(CCCCCC)COC(C=C1)=CC=C1C2=C3SC(C4=CC=C(C5=C(C(F)=CC6=NN(CC(CCCCCCCC)CCCCCC)N=C65)F)S4)=CC3=C(C7=CC=C(OCC(CCCCCC)CCCC)C=C7)C8=C2C=C(S8)C9=CC=C(C(C%10=NN(CC(CCCCCCCC)CCCCCC)N=C%10%11)=C(F)C(F)=C%11C%12=CC=C(S%12)C%13=CC%14=C(C%15=CC=C(OCC(CCCCCC)CCCC)C=C%15)C%16=C(C(C%17=CC=C(C=C%17)OCC(CCCCCC)CCCC)=C%14S%13)C=C(S%16)C%18=CC=C(C(C%19=NN(CC(CCCCCCCC)CCCCCC)N=C%19%20)=C(F)C(F)=C%20C%21=CC=C(S%21)C%22=CC%23=C(C%24=CC=C(OCC(CCCCCC)CCCC)C=C%24)C%25=C(C(C%26=CC=C(C=C%26)OCC(CCCCCC)CCCC)=C%23S%22)C=C(S%25)C%27=CC=CS%27)S%18)S9,CCOc1ccc(-c2c3cc(-c4ccc(-c5c(F)c(F)c(-c6ccc(-c7cc8c(-c9ccc(OCC)cc9)c9sc(-c%10ccc(-c%11c(F)c(F)c(-c%12ccc(-c%13cc%14c(-c%15ccc(OCC)cc%15)c%15sc(-c%16ccc(-c%17c(F)c(F)c(-c%18cccs%18)c%18nn(CC)nc%17%18)s%16)cc%15c(-c%15ccc(OCC)cc%15)c%14s%13)s%12)c%12nn(CC)nc%11%12)s%10)cc9c(-c9ccc(OCC)cc9)c8s7)s6)c6nn(CC)nc56)s4)sc3c(-c3ccc(OCC)cc3)c3ccsc23)cc1,CCCCCCCCC(CN1N=C2C=C(C(F)=C(C2=N1)C3=CC=C(S3)C4=CC5=C(C6=C(C(C7=CC=C(OCC(CCCCCC)CCCC)C=C7)=C5S4)C=C(C8=CC=CS8)S6)C9=CC=C(OCC(CCCCCC)CCCC)C=C9)F)CCCCCC
2,ITIC,"ITIC, IT-IC, ITIC-0F",244,PBCIT,"PBCIT, PCE10-2Cl",10.1021/acsaem.8b00506,1.01,13.95,60.05,8.46,8.33,0.17,sm,fused,7,polymer,N#CC(C#N)=C1C=2C=CC=CC2C(=O)C1=CC=3SC4=C(SC=5C=6C=C7C(=CC6C(C8=CC=C(C=C8)CCCCCC)(C9=CC=C(C=C9)CCCCCC)C45)C=%10SC=%11C=C(SC%11C%10C7(C%12=CC=C(C=C%12)CCCCCC)C%13=CC=C(C=C%13)CCCCCC)C=C%14C(=O)C=%15C=CC=CC%15C%14=C(C#N)C#N)C3,CCc1ccc(C2(c3ccc(CC)cc3)c3cc4c(cc3-c3sc5cc(/C=C6\C(=O)c7ccccc7C6=C(C#N)C#N)sc5c32)C(c2ccc(CC)cc2)(c2ccc(CC)cc2)c2c-4sc3cc(/C=C4\C(=O)c5ccccc5C4=C(C#N)C#N)sc23)cc1,FC1=C(C(OCC(CC)CCCC)=O)SC2=C(SC(C3=CC4=C(C5=CC(Cl)=C(CC(CC)CCCC)S5)C6=C(C=C(C7=C8C(C(F)=C(C(OCC(CC)CCCC)=O)S8)=C(C9=CC%10=C(C%11=CC(Cl)=C(CC(CC)CCCC)S%11)C%12=C(C=C(C%13=C%14C(C(F)=C(C(OCC(CC)CCCC)=O)S%14)=CS%13)S%12)C(C%15=CC(Cl)=C(CC(CCCC)CC)S%15)=C%10S9)S7)S6)C(C%16=CC(Cl)=C(CC(CCCC)CC)S%16)=C4S3)=C21)C(S%17)=CC%18=C%17C(C%19=CC(Cl)=C(CC(CC)CCCC)S%19)=C(C=CS%20)C%20=C%18C%21=CC(Cl)=C(CC(CCCC)CC)S%21,CCOC(=O)c1sc2c(-c3cc4c(-c5cc(Cl)c(CC)s5)c5sc(-c6sc(-c7cc8c(-c9cc(Cl)c(CC)s9)c9sc(-c%10sc(-c%11cc%12c(-c%13cc(Cl)c(CC)s%13)c%13sccc%13c(-c%13cc(Cl)c(CC)s%13)c%12s%11)c%11sc(C(=O)OCC)c(F)c%10%11)cc9c(-c9cc(Cl)c(CC)s9)c8s7)c7sc(C(=O)OCC)c(F)c67)cc5c(-c5cc(Cl)c(CC)s5)c4s3)scc2c1F,ClC(C=C1C(C2=C(C(C3=CC(Cl)=C(S3)CC(CCCC)CC)=C4S5)C=CS2)=C4C=C5C(SC=C67)=C7SC(C(OCC(CCCC)CC)=O)=C6F)=C(S1)CC(CCCC)CC
2,ITIC,"ITIC, IT-IC, ITIC-0F",283,HFQx-T,HFQx-T,10.1021/acsami.7b03947,0.92,15.59,65,9.4,9.25,0.1,sm,fused,7,polymer,N#CC(C#N)=C1C=2C=CC=CC2C(=O)C1=CC=3SC4=C(SC=5C=6C=C7C(=CC6C(C8=CC=C(C=C8)CCCCCC)(C9=CC=C(C=C9)CCCCCC)C45)C=%10SC=%11C=C(SC%11C%10C7(C%12=CC=C(C=C%12)CCCCCC)C%13=CC=C(C=C%13)CCCCCC)C=C%14C(=O)C=%15C=CC=CC%15C%14=C(C#N)C#N)C3,CCc1ccc(C2(c3ccc(CC)cc3)c3cc4c(cc3-c3sc5cc(/C=C6\C(=O)c7ccccc7C6=C(C#N)C#N)sc5c32)C(c2ccc(CC)cc2)(c2ccc(CC)cc2)c2c-4sc3cc(/C=C4\C(=O)c5ccccc5C4=C(C#N)C#N)sc23)cc1,CCC(CCCC)CC1=CC=C(S1)C2=C3C(SC(C4=CC=C(C(C5=NC(C6=CC(F)=C(C(F)=C6)OCC(CCCC)CC)=C(C7=CC(F)=C(OCC(CCCC)CC)C(F)=C7)N=C58)=C(F)C(F)=C8C9=CC=C(S9)C%10=CC%11=C(S%10)C(C%12=CC=C(CC(CCCC)CC)S%12)=C%13C(SC(C%14=CC=C(C(C%15=NC(C%16=CC(F)=C(C(F)=C%16)OCC(CCCC)CC)=C(C%17=CC(F)=C(OCC(CCCC)CC)C(F)=C%17)N=C%15%18)=C(F)C(F)=C%18C%19=CC=C(S%19)C%20=CC%21=C(S%20)C(C%22=CC=C(CC(CCCC)CC)S%22)=C%23C(SC(C%24=CC=CS%24)=C%23)=C%21C%25=CC=C(CC(CCCC)CC)S%25)S%14)=C%13)=C%11C%26=CC=C(CC(CCCC)CC)S%26)S4)=C3)=C(C%27=CC=C(CC(CCCC)CC)S%27)C%28=C2SC(C%29=CC=C(C%30=C(C(F)=CC%31=NC(C%32=CC(F)=C(C(F)=C%32)OCC(CCCC)CC)=C(C%33=CC(F)=C(OCC(CCCC)CC)C(F)=C%33)N=C%31%30)F)S%29)=C%28,CCOc1c(F)cc(-c2nc3c(-c4cccs4)c(F)c(F)c(-c4ccc(-c5cc6c(-c7ccc(CC)s7)c7sc(-c8ccc(-c9c(F)c(F)c(-c%10ccc(-c%11cc%12c(-c%13ccc(CC)s%13)c%13sc(-c%14ccc(-c%15c(F)c(F)c(-c%16ccc(-c%17cc%18c(-c%19ccc(CC)s%19)c%19sccc%19c(-c%19ccc(CC)s%19)c%18s%17)s%16)c%16nc(-c%17cc(F)c(OCC)c(F)c%17)c(-c%17cc(F)c(OCC)c(F)c%17)nc%15%16)s%14)cc%13c(-c%13ccc(CC)s%13)c%12s%11)s%10)c%10nc(-c%11cc(F)c(OCC)c(F)c%11)c(-c%11cc(F)c(OCC)c(F)c%11)nc9%10)s8)cc7c(-c7ccc(CC)s7)c6s5)s4)c3nc2-c2cc(F)c(OCC)c(F)c2)cc1F,CCCCC(COC1=C(F)C=C(C2=NC3=CC(F)=C(C(C4=CC=C(S4)C5=CC6=C(C7=C(C(C8=CC=C(S8)CC(CCCC)CC)=C6S5)C=C(C9=CC=CS9)S7)C%10=CC=C(S%10)CC(CCCC)CC)=C3N=C2C%11=CC(F)=C(OCC(CCCC)CC)C(F)=C%11)F)C=C1F)CC
2,ITIC,"ITIC, IT-IC, ITIC-0F",284,PBDB-TS,"PBDB-ST, PBDB-TS",10.1021/acsami.7b11488,0.92,16.63,64.7,9.85,9.64,0.11,sm,fused,7,polymer,N#CC(C#N)=C1C=2C=CC=CC2C(=O)C1=CC=3SC4=C(SC=5C=6C=C7C(=CC6C(C8=CC=C(C=C8)CCCCCC)(C9=CC=C(C=C9)CCCCCC)C45)C=%10SC=%11C=C(SC%11C%10C7(C%12=CC=C(C=C%12)CCCCCC)C%13=CC=C(C=C%13)CCCCCC)C=C%14C(=O)C=%15C=CC=CC%15C%14=C(C#N)C#N)C3,CCc1ccc(C2(c3ccc(CC)cc3)c3cc4c(cc3-c3sc5cc(/C=C6\C(=O)c7ccccc7C6=C(C#N)C#N)sc5c32)C(c2ccc(CC)cc2)(c2ccc(CC)cc2)c2c-4sc3cc(/C=C4\C(=O)c5ccccc5C4=C(C#N)C#N)sc23)cc1,CCC(CCCC)CSC1=CC=C(S1)C2=C3C(SC(C4=CC=C(S4)C(SC(C5=CC=C(C6=CC7=C(S6)C(C8=CC=C(SCC(CCCC)CC)S8)=C9C(SC(C%10=CC=C(S%10)C(SC(C%11=CC=C(C%12=CC%13=C(S%12)C(C%14=CC=C(SCC(CCCC)CC)S%14)=C%15C(SC(C%16=CC=C(S%16)C(SC(C%17=CC=CS%17)=C%18C%19=O)=C%18C(C%20=C(CC(CCCC)CC)SC(CC(CCCC)CC)=C%20%19)=O)=C%15)=C%13C%21=CC=C(SCC(CCCC)CC)S%21)S%11)=C%22C%23=O)=C%22C(C%24=C(CC(CCCC)CC)SC(CC(CCCC)CC)=C%24%23)=O)=C9)=C7C%25=CC=C(SCC(CCCC)CC)S%25)S5)=C%26C%27=O)=C%26C(C%28=C(CC(CCCC)CC)SC(CC(CCCC)CC)=C%28%27)=O)=C3)=C(C%29=CC=C(SCC(CCCC)CC)S%29)C%30=C2SC=C%30,CCSc1ccc(-c2c3cc(-c4ccc(-c5sc(-c6ccc(-c7cc8c(-c9ccc(SCC)s9)c9sc(-c%10ccc(-c%11sc(-c%12ccc(-c%13cc%14c(-c%15ccc(SCC)s%15)c%15sc(-c%16ccc(-c%17sc(-c%18cccs%18)c%18c%17C(=O)c%17c(CC)sc(CC)c%17C%18=O)s%16)cc%15c(-c%15ccc(SCC)s%15)c%14s%13)s%12)c%12c%11C(=O)c%11c(CC)sc(CC)c%11C%12=O)s%10)cc9c(-c9ccc(SCC)s9)c8s7)s6)c6c5C(=O)c5c(CC)sc(CC)c5C6=O)s4)sc3c(-c3ccc(SCC)s3)c3ccsc23)s1,CCCCC(CSC1=CC=C(S1)C2=C3C=C(SC3=C(C4=C2SC=C4)C5=CC=C(S5)SCC(CCCC)CC)C6=CC=C(S6)C7=C(C(C8=C(SC(CC(CCCC)CC)=C8C9=O)CC(CCCC)CC)=O)C9=C(C%10=CC=CS%10)S7)CC
2,ITIC,"ITIC, IT-IC, ITIC-0F",291,P[DTffBT-TbT(6)]-2OD,P[DTffBT-TbT(6)]-2OD,10.1021/acsami.8b19449,0.899,13,59.2,6.9,6.8,0.11,sm,fused,7,polymer,N#CC(C#N)=C1C=2C=CC=CC2C(=O)C1=CC=3SC4=C(SC=5C=6C=C7C(=CC6C(C8=CC=C(C=C8)CCCCCC)(C9=CC=C(C=C9)CCCCCC)C45)C=%10SC=%11C=C(SC%11C%10C7(C%12=CC=C(C=C%12)CCCCCC)C%13=CC=C(C=C%13)CCCCCC)C=C%14C(=O)C=%15C=CC=CC%15C%14=C(C#N)C#N)C3,CCc1ccc(C2(c3ccc(CC)cc3)c3cc4c(cc3-c3sc5cc(/C=C6\C(=O)c7ccccc7C6=C(C#N)C#N)sc5c32)C(c2ccc(CC)cc2)(c2ccc(CC)cc2)c2c-4sc3cc(/C=C4\C(=O)c5ccccc5C4=C(C#N)C#N)sc23)cc1,FC1=C(C2=CC(C(CCCCCCCC)CCCCCCCCCC)=CS2)C3=NSN=C3C(C4=CC(C(CCCCCCCCCC)CCCCCCCC)=C(C5=CC=C(C6=CC(SC(C7=C(C(CCCCCCCC)CCCCCCCCCC)C=C(S7)C8=C(F)C(F)=C(C9=CC(C(CCCCCCCCCC)CCCCCCCC)=C(C%10=CC=C(C%11=CC(SC(C%12=C(C(CCCCCCCC)CCCCCCCCCC)C=C(S%12)C%13=C(F)C(F)=C(C%14=CC(C(CCCCCCCCCC)CCCCCCCC)=C(C%15=CC=C(C%16=CC(SC=C%17)=C%17C=C%16)S%15)S%14)C%18=NSN=C%18%13)=C%19)=C%19C=C%11)S%10)S9)C%20=NSN=C%208)=C%21)=C%21C=C6)S5)S4)=C1F,CCC1=CSC(C2=C(F)C(F)=C(C3=CC(CC)=C(C4=CC=C(C5=CC(SC(C6=C(CC)C=C(S6)C7=C(F)C(F)=C(C8=CC(CC)=C(C9=CC=C(C%10=CC(SC(C%11=C(CC)C=C(S%11)C%12=C(F)C(F)=C(C%13=CC(CC)=C(C%14=CC=C(C%15=CC(SC=C%16)=C%16C=C%15)S%14)S%13)C%17=NSN=C%17%12)=C%18)=C%18C=C%10)S9)S8)C%19=NSN=C%197)=C%20)=C%20C=C5)S4)S3)C%21=NSN=C%212)=C1,CCCCCCCCCCC(C1=CSC(C2=C(C(F)=C(C3=NSN=C23)C4=CC(C(CCCCCCCCCC)CCCCCCCC)=C(S4)C5=CC=C(S5)C6=CC=C7C=CSC7=C6)F)=C1)CCCCCCCC
2,ITIC,"ITIC, IT-IC, ITIC-0F",292,P[DTffBT-TbT(5)]-2OD,P[DTffBT-TbT(5)]-2OD,10.1021/acsami.8b19449,0.985,14.2,48.7,6.8,6.5,0.3,sm,fused,7,polymer,N#CC(C#N)=C1C=2C=CC=CC2C(=O)C1=CC=3SC4=C(SC=5C=6C=C7C(=CC6C(C8=CC=C(C=C8)CCCCCC)(C9=CC=C(C=C9)CCCCCC)C45)C=%10SC=%11C=C(SC%11C%10C7(C%12=CC=C(C=C%12)CCCCCC)C%13=CC=C(C=C%13)CCCCCC)C=C%14C(=O)C=%15C=CC=CC%15C%14=C(C#N)C#N)C3,CCc1ccc(C2(c3ccc(CC)cc3)c3cc4c(cc3-c3sc5cc(/C=C6\C(=O)c7ccccc7C6=C(C#N)C#N)sc5c32)C(c2ccc(CC)cc2)(c2ccc(CC)cc2)c2c-4sc3cc(/C=C4\C(=O)c5ccccc5C4=C(C#N)C#N)sc23)cc1,FC1=C(C2=CC(C(CCCCCCCC)CCCCCCCCCC)=CS2)C3=NSN=C3C(C4=CC(C(CCCCCCCCCC)CCCCCCCC)=C(C5=CC=C(C6=CC=C(SC(C7=C(C(CCCCCCCC)CCCCCCCCCC)C=C(S7)C8=C(F)C(F)=C(C9=CC(C(CCCCCCCCCC)CCCCCCCC)=C(C%10=CC=C(C%11=CC=C(SC(C%12=C(C(CCCCCCCC)CCCCCCCCCC)C=C(S%12)C%13=C(F)C(F)=C(C%14=CC(C(CCCCCCCCCC)CCCCCCCC)=C(C%15=CC=C(C%16=CC=C(SC=C%17)C%17=C%16)S%15)S%14)C%18=NSN=C%18%13)=C%19)C%19=C%11)S%10)S9)C%20=NSN=C%208)=C%21)C%21=C6)S5)S4)=C1F,CCC1=CSC(C2=C(F)C(F)=C(C3=CC(CC)=C(C4=CC=C(C5=CC=C(SC(C6=C(CC)C=C(S6)C7=C(F)C(F)=C(C8=CC(CC)=C(C9=CC=C(C%10=CC=C(SC(C%11=C(CC)C=C(S%11)C%12=C(F)C(F)=C(C%13=CC(CC)=C(C%14=CC=C(C%15=CC=C(SC=C%16)C%16=C%15)S%14)S%13)C%17=NSN=C%17%12)=C%18)C%18=C%10)S9)S8)C%19=NSN=C%197)=C%20)C%20=C5)S4)S3)C%21=NSN=C%212)=C1,FC(C(F)=C(C1=NSN=C21)C3=CC(C(CCCCCCCCCC)CCCCCCCC)=C(S3)C4=CC=C(S4)C5=CC6=C(SC=C6)C=C5)=C2C7=CC(C(CCCCCCCCCC)CCCCCCCC)=CS7
2,ITIC,"ITIC, IT-IC, ITIC-0F",293,p-PBDTPS-FTAZ,p-PBDTPS-FTAZ,10.1021/acsami.9b07112,0.89,18.12,67.37,10.86,10.54,0.31,sm,fused,7,polymer,N#CC(C#N)=C1C=2C=CC=CC2C(=O)C1=CC=3SC4=C(SC=5C=6C=C7C(=CC6C(C8=CC=C(C=C8)CCCCCC)(C9=CC=C(C=C9)CCCCCC)C45)C=%10SC=%11C=C(SC%11C%10C7(C%12=CC=C(C=C%12)CCCCCC)C%13=CC=C(C=C%13)CCCCCC)C=C%14C(=O)C=%15C=CC=CC%15C%14=C(C#N)C#N)C3,CCc1ccc(C2(c3ccc(CC)cc3)c3cc4c(cc3-c3sc5cc(/C=C6\C(=O)c7ccccc7C6=C(C#N)C#N)sc5c32)C(c2ccc(CC)cc2)(c2ccc(CC)cc2)c2c-4sc3cc(/C=C4\C(=O)c5ccccc5C4=C(C#N)C#N)sc23)cc1,FC(C(F)=C(C1=CC=C(C(S2)=CC3=C2C(C4=CC=C(SCC(CCCC)CC)C=C4)=C(C=C(C5=CC=C(C6=C(F)C(F)=C(C7=CC=C(C(S8)=CC9=C8C(C%10=CC=C(SCC(CCCC)CC)C=C%10)=C(C=C(C%11=CC=C(C%12=C(F)C(F)=C(C%13=CC=CS%13)C%14=NN(CC(CCCCCC)CCCCCCCC)N=C%14%12)S%11)S%15)C%15=C9C%16=CC=C(SCC(CCCC)CC)C=C%16)S7)C%17=NN(CC(CCCCCC)CCCCCCCC)N=C%176)S5)S%18)C%18=C3C%19=CC=C(SCC(CCCC)CC)C=C%19)S1)C%20=NN(CC(CCCCCC)CCCCCCCC)N=C%20%21)=C%21C(S%22)=CC=C%22C%23=CC%24=C(C%25=CC=C(SCC(CCCC)CC)C=C%25)C%26=C(C=CS%26)C(C%27=CC=C(SCC(CCCC)CC)C=C%27)=C%24S%23,FC(C(F)=C(C1=CC=C(C(S2)=CC3=C2C(C4=CC=C(SCC)C=C4)=C(C=C(C5=CC=C(C6=C(F)C(F)=C(C7=CC=C(C(S8)=CC9=C8C(C%10=CC=C(SCC)C=C%10)=C(C=C(C%11=CC=C(C%12=C(F)C(F)=C(C%13=CC=CS%13)C%14=NN(CC)N=C%14%12)S%11)S%15)C%15=C9C%16=CC=C(SCC)C=C%16)S7)C%17=NN(CC)N=C%176)S5)S%18)C%18=C3C%19=CC=C(SCC)C=C%19)S1)C%20=NN(CC)N=C%20%21)=C%21C(S%22)=CC=C%22C%23=CC%24=C(C%25=CC=C(SCC)C=C%25)C%26=C(C=CS%26)C(C%27=CC=C(SCC)C=C%27)=C%24S%23,FC(C(F)=C(C1=NN(N=C21)CC(CCCCCCCC)CCCCCC)C3=CC=C(S3)C4=CC5=C(C6=C(C(C7=CC=C(SCC(CCCC)CC)C=C7)=C5S4)C=CS6)C8=CC=C(SCC(CCCC)CC)C=C8)=C2C9=CC=CS9
2,ITIC,"ITIC, IT-IC, ITIC-0F",294,m-PBDTPS-FTAZ,m-PBDTPS-FTAZ,10.1021/acsami.9b07112,0.95,18.76,73.85,13.16,13.01,0.22,sm,fused,7,polymer,N#CC(C#N)=C1C=2C=CC=CC2C(=O)C1=CC=3SC4=C(SC=5C=6C=C7C(=CC6C(C8=CC=C(C=C8)CCCCCC)(C9=CC=C(C=C9)CCCCCC)C45)C=%10SC=%11C=C(SC%11C%10C7(C%12=CC=C(C=C%12)CCCCCC)C%13=CC=C(C=C%13)CCCCCC)C=C%14C(=O)C=%15C=CC=CC%15C%14=C(C#N)C#N)C3,CCc1ccc(C2(c3ccc(CC)cc3)c3cc4c(cc3-c3sc5cc(/C=C6\C(=O)c7ccccc7C6=C(C#N)C#N)sc5c32)C(c2ccc(CC)cc2)(c2ccc(CC)cc2)c2c-4sc3cc(/C=C4\C(=O)c5ccccc5C4=C(C#N)C#N)sc23)cc1,CCC(CCCC)CSC1=CC=CC(C2=C3SC(C4=CC=C(C5=C(C(F)=CC6=NN(CC(CCCCCCCC)CCCCCC)N=C65)F)S4)=CC3=C(C7=CC(SCC(CCCC)CC)=CC=C7)C8=C2C=C(S8)C9=CC=C(C(C%10=NN(CC(CCCCCCCC)CCCCCC)N=C%10%11)=C(F)C(F)=C%11C%12=CC=C(S%12)C%13=CC%14=C(C%15=CC(SCC(CCCC)CC)=CC=C%15)C%16=C(C(C%17=CC(SCC(CCCC)CC)=CC=C%17)=C%14S%13)C=C(S%16)C%18=CC=C(C(C%19=NN(CC(CCCCCCCC)CCCCCC)N=C%19%20)=C(F)C(F)=C%20C%21=CC=C(S%21)C%22=CC%23=C(C%24=CC(SCC(CCCC)CC)=CC=C%24)C%25=C(C(C%26=CC(SCC(CCCC)CC)=CC=C%26)=C%23S%22)C=C(S%25)C%27=CC=CS%27)S%18)S9)=C1,CCSc1cccc(-c2c3cc(-c4ccc(-c5c(F)c(F)c(-c6ccc(-c7cc8c(-c9cccc(SCC)c9)c9sc(-c%10ccc(-c%11c(F)c(F)c(-c%12ccc(-c%13cc%14c(-c%15cccc(SCC)c%15)c%15sc(-c%16ccc(-c%17c(F)c(F)c(-c%18cccs%18)c%18nn(CC)nc%17%18)s%16)cc%15c(-c%15cccc(SCC)c%15)c%14s%13)s%12)c%12nn(CC)nc%11%12)s%10)cc9c(-c9cccc(SCC)c9)c8s7)s6)c6nn(CC)nc56)s4)sc3c(-c3cccc(SCC)c3)c3ccsc23)c1,CCCCCCCCC(CN1N=C2C=C(C(F)=C(C2=N1)C3=CC=C(S3)C4=CC5=C(C6=C(C(C7=CC(SCC(CCCC)CC)=CC=C7)=C5S4)C=C(C8=CC=CS8)S6)C9=CC(SCC(CCCC)CC)=CC=C9)F)CCCCCC
2,ITIC,"ITIC, IT-IC, ITIC-0F",311,PBTCl,PBTCl,10.1021/acsenergylett.7b00551,0.91,14.53,58,7.57,7.47,0.27,sm,fused,7,polymer,N#CC(C#N)=C1C=2C=CC=CC2C(=O)C1=CC=3SC4=C(SC=5C=6C=C7C(=CC6C(C8=CC=C(C=C8)CCCCCC)(C9=CC=C(C=C9)CCCCCC)C45)C=%10SC=%11C=C(SC%11C%10C7(C%12=CC=C(C=C%12)CCCCCC)C%13=CC=C(C=C%13)CCCCCC)C=C%14C(=O)C=%15C=CC=CC%15C%14=C(C#N)C#N)C3,CCc1ccc(C2(c3ccc(CC)cc3)c3cc4c(cc3-c3sc5cc(/C=C6\C(=O)c7ccccc7C6=C(C#N)C#N)sc5c32)C(c2ccc(CC)cc2)(c2ccc(CC)cc2)c2c-4sc3cc(/C=C4\C(=O)c5ccccc5C4=C(C#N)C#N)sc23)cc1,ClC1=C(SC2=C(C(S3)=CC(C(C4=CC=C(S4)CC(CCCC)CC)=C5S6)=C3C(C7=CC=C(S7)CC(CC)CCCC)=C5C=C6C8=C(C(Cl)=C(S9)C(OCC(CC)CCCC)=O)C9=C(C(S%10)=CC(C(C%11=CC=C(S%11)CC(CCCC)CC)=C%12S%13)=C%10C(C%14=CC=C(S%14)CC(CC)CCCC)=C%12C=C%13C%15=C(C(Cl)=C(S%16)C(OCC(CC)CCCC)=O)C%16=CS%15)S8)SC(C%17=CC%18=C(C%19=C(C(C%20=CC=C(S%20)CC(CCCC)CC)=C%18S%17)C=CS%19)C%21=CC=C(S%21)CC(CC)CCCC)=C21)C(OCC(CC)CCCC)=O,CCOC(=O)c1sc2csc(-c3cc4c(-c5ccc(CC)s5)c5sc(-c6sc(-c7cc8c(-c9ccc(CC)s9)c9sc(-c%10sc(-c%11cc%12c(-c%13ccc(CC)s%13)c%13sccc%13c(-c%13ccc(CC)s%13)c%12s%11)c%11c(Cl)c(C(=O)OCC)sc%10%11)cc9c(-c9ccc(CC)s9)c8s7)c7c(Cl)c(C(=O)OCC)sc67)cc5c(-c5ccc(CC)s5)c4s3)c2c1Cl,CCCCC(COC(C1=C(Cl)C2=C(C3=CC4=C(C5=C(C(C6=CC=C(S6)CC(CCCC)CC)=C4S3)C=CS5)C7=CC=C(S7)CC(CCCC)CC)SC=C2S1)=O)CC
2,ITIC,"ITIC, IT-IC, ITIC-0F",320,J60,J60,10.1021/jacs.6b01744,0.91,16.33,60.38,8.97,8.67,0.31,sm,fused,7,polymer,N#CC(C#N)=C1C=2C=CC=CC2C(=O)C1=CC=3SC4=C(SC=5C=6C=C7C(=CC6C(C8=CC=C(C=C8)CCCCCC)(C9=CC=C(C=C9)CCCCCC)C45)C=%10SC=%11C=C(SC%11C%10C7(C%12=CC=C(C=C%12)CCCCCC)C%13=CC=C(C=C%13)CCCCCC)C=C%14C(=O)C=%15C=CC=CC%15C%14=C(C#N)C#N)C3,CCc1ccc(C2(c3ccc(CC)cc3)c3cc4c(cc3-c3sc5cc(/C=C6\C(=O)c7ccccc7C6=C(C#N)C#N)sc5c32)C(c2ccc(CC)cc2)(c2ccc(CC)cc2)c2c-4sc3cc(/C=C4\C(=O)c5ccccc5C4=C(C#N)C#N)sc23)cc1,FC(C(F)=C(C1=NN(N=C21)CC(CCCCCC)CCCCCCCC)C3=CC=C(C4=CC5=C(C(C(S6)=CC=C6SCC(CC)CCCC)=C7C=C(SC7=C5C8=CC=C(S8)SCC(CCCC)CC)C9=CC=C(S9)C%10=C(C(F)=C(C%11=NN(N=C%10%11)CC(CCCCCC)CCCCCCCC)C%12=CC=C(C%13=CC%14=C(C(C(S%15)=CC=C%15SCC(CC)CCCC)=C%16C=C(SC%16=C%14C%17=CC=C(S%17)SCC(CCCC)CC)C%18=CC=C(S%18)C%19=C(C(F)=C(C%20=NN(N=C%19%20)CC(CCCCCC)CCCCCCCC)C%21=CC=CS%21)F)S%13)S%12)F)S4)S3)=C2C(S%22)=CC=C%22C(SC%23=C(C%24=C%25SC=C%24)C%26=CC=C(S%26)SCC(CCCC)CC)=CC%23=C%25C(S%27)=CC=C%27SCC(CC)CCCC,CCSc1ccc(-c2c3cc(-c4ccc(-c5c(F)c(F)c(-c6ccc(-c7cc8c(-c9ccc(SCC)s9)c9sc(-c%10ccc(-c%11c(F)c(F)c(-c%12ccc(-c%13cc%14c(-c%15ccc(SCC)s%15)c%15sc(-c%16ccc(-c%17c(F)c(F)c(-c%18cccs%18)c%18nn(CC)nc%17%18)s%16)cc%15c(-c%15ccc(SCC)s%15)c%14s%13)s%12)c%12nn(CC)nc%11%12)s%10)cc9c(-c9ccc(SCC)s9)c8s7)s6)c6nn(CC)nc56)s4)sc3c(-c3ccc(SCC)s3)c3ccsc23)s1,FC(C(F)=C(C1=NN(N=C21)CC(CCCCCCCC)CCCCCC)C3=CC=C(S3)C4=CC5=C(C6=C(C(C7=CC=C(S7)SCC(CCCC)CC)=C5S4)C=CS6)C8=CC=C(S8)SCC(CCCC)CC)=C2C9=CC=CS9
2,ITIC,"ITIC, IT-IC, ITIC-0F",329,P2F-EH,P2F-EH,10.1038/s41560-018-0263-4,0.983,12.4,50.48,6.13,5.98,0.13,sm,fused,7,polymer,N#CC(C#N)=C1C=2C=CC=CC2C(=O)C1=CC=3SC4=C(SC=5C=6C=C7C(=CC6C(C8=CC=C(C=C8)CCCCCC)(C9=CC=C(C=C9)CCCCCC)C45)C=%10SC=%11C=C(SC%11C%10C7(C%12=CC=C(C=C%12)CCCCCC)C%13=CC=C(C=C%13)CCCCCC)C=C%14C(=O)C=%15C=CC=CC%15C%14=C(C#N)C#N)C3,CCc1ccc(C2(c3ccc(CC)cc3)c3cc4c(cc3-c3sc5cc(/C=C6\C(=O)c7ccccc7C6=C(C#N)C#N)sc5c32)C(c2ccc(CC)cc2)(c2ccc(CC)cc2)c2c-4sc3cc(/C=C4\C(=O)c5ccccc5C4=C(C#N)C#N)sc23)cc1,FC1=CC(C2=C3C(SC(C4=CC=C(C5=C(C(N6CCCCCCCC)=O)C(C6=O)=C(C7=CC=C(S7)C8=CC9=C(C(C%10=CC(F)=C(C(F)=C%10)CC(CC)CCCC)=C%11C(SC(C%12=CC=C(C%13=C(C(N%14CCCCCCCC)=O)C(C%14=O)=C(C%15=CC=C(S%15)C%16=CC%17=C(C(C%18=CC(F)=C(C(F)=C%18)CC(CC)CCCC)=C%19C(SC(C%20=CC=C(C%21=C(C(N%22CCCCCCCC)=O)C(C%22=O)=C(C%23=CC=CS%23)C%24=NN(CC(CC)CCCC)N=C%21%24)S%20)=C%19)=C%17C%25=CC(F)=C(C(F)=C%25)CC(CC)CCCC)S%16)C%26=NN(CC(CC)CCCC)N=C%13%26)S%12)=C%11)=C9C%27=CC(F)=C(C(F)=C%27)CC(CC)CCCC)S8)C%28=NN(CC(CC)CCCC)N=C5%28)S4)=C3)=C(C%29=C2SC=C%29)C%30=CC(F)=C(C(F)=C%30)CC(CC)CCCC)=CC(F)=C1CC(CC)CCCC,CCc1c(F)cc(-c2c3cc(-c4ccc(-c5c6c(c(-c7ccc(-c8cc9c(-c%10cc(F)c(CC)c(F)c%10)c%10sc(-c%11ccc(-c%12c%13c(c(-c%14ccc(-c%15cc%16c(-c%17cc(F)c(CC)c(F)c%17)c%17sc(-c%18ccc(-c%19c%20c(c(-c%21cccs%21)c%21nn(CC)nc%19%21)C(=O)N(CC)C%20=O)s%18)cc%17c(-c%17cc(F)c(CC)c(F)c%17)c%16s%15)s%14)c%14nn(CC)nc%12%14)C(=O)N(CC)C%13=O)s%11)cc%10c(-c%10cc(F)c(CC)c(F)c%10)c9s8)s7)c7nn(CC)nc57)C(=O)N(CC)C6=O)s4)sc3c(-c3cc(F)c(CC)c(F)c3)c3ccsc23)cc1F,CCCCCCCCN1C(C2=C(C3=CC=CS3)C4=NN(CC(CCCC)CC)N=C4C(C5=CC=C(S5)C6=CC7=C(C8=C(C(C9=CC(F)=C(CC(CCCC)CC)C(F)=C9)=C7S6)C=CS8)C%10=CC(F)=C(CC(CCCC)CC)C(F)=C%10)=C2C1=O)=O
2,ITIC,"ITIC, IT-IC, ITIC-0F",330,P2F-EO,P2F-EO,10.1038/s41560-018-0263-4,1.013,12.65,52.53,6.73,6.62,0.13,sm,fused,7,polymer,N#CC(C#N)=C1C=2C=CC=CC2C(=O)C1=CC=3SC4=C(SC=5C=6C=C7C(=CC6C(C8=CC=C(C=C8)CCCCCC)(C9=CC=C(C=C9)CCCCCC)C45)C=%10SC=%11C=C(SC%11C%10C7(C%12=CC=C(C=C%12)CCCCCC)C%13=CC=C(C=C%13)CCCCCC)C=C%14C(=O)C=%15C=CC=CC%15C%14=C(C#N)C#N)C3,CCc1ccc(C2(c3ccc(CC)cc3)c3cc4c(cc3-c3sc5cc(/C=C6\C(=O)c7ccccc7C6=C(C#N)C#N)sc5c32)C(c2ccc(CC)cc2)(c2ccc(CC)cc2)c2c-4sc3cc(/C=C4\C(=O)c5ccccc5C4=C(C#N)C#N)sc23)cc1,FC1=CC(C2=C3C(SC(C4=CC=C(C5=C(C(N6CCCCCCCC)=O)C(C6=O)=C(C7=CC=C(S7)C8=CC9=C(C(C%10=CC(F)=C(C(F)=C%10)CC(CC)CCCC)=C%11C(SC(C%12=CC=C(C%13=C(C(N%14CCCCCCCC)=O)C(C%14=O)=C(C%15=CC=C(S%15)C%16=CC%17=C(C(C%18=CC(F)=C(C(F)=C%18)CC(CC)CCCC)=C%19C(SC(C%20=CC=C(C%21=C(C(N%22CCCCCCCC)=O)C(C%22=O)=C(C%23=CC=CS%23)C%24=NN(CCCC(CC)CCCC)N=C%21%24)S%20)=C%19)=C%17C%25=CC(F)=C(C(F)=C%25)CC(CC)CCCC)S%16)C%26=NN(CCCC(CC)CCCC)N=C%13%26)S%12)=C%11)=C9C%27=CC(F)=C(C(F)=C%27)CC(CC)CCCC)S8)C%28=NN(CCCC(CC)CCCC)N=C5%28)S4)=C3)=C(C%29=C2SC=C%29)C%30=CC(F)=C(C(F)=C%30)CC(CC)CCCC)=CC(F)=C1CC(CC)CCCC,CCc1c(F)cc(-c2c3cc(-c4ccc(-c5c6c(c(-c7ccc(-c8cc9c(-c%10cc(F)c(CC)c(F)c%10)c%10sc(-c%11ccc(-c%12c%13c(c(-c%14ccc(-c%15cc%16c(-c%17cc(F)c(CC)c(F)c%17)c%17sc(-c%18ccc(-c%19c%20c(c(-c%21cccs%21)c%21nn(CC)nc%19%21)C(=O)N(CC)C%20=O)s%18)cc%17c(-c%17cc(F)c(CC)c(F)c%17)c%16s%15)s%14)c%14nn(CC)nc%12%14)C(=O)N(CC)C%13=O)s%11)cc%10c(-c%10cc(F)c(CC)c(F)c%10)c9s8)s7)c7nn(CC)nc57)C(=O)N(CC)C6=O)s4)sc3c(-c3cc(F)c(CC)c(F)c3)c3ccsc23)cc1F,FC1=CC(C(C2=C(C(C3=CC(F)=C(CC(CCCC)CC)C(F)=C3)=C4S5)C=CS2)=C4C=C5C(S6)=CC=C6C(C7=NN(N=C87)CCCC(CCCC)CC)=C(C(N(C9=O)CCCCCCCC)=O)C9=C8C%10=CC=CS%10)=CC(F)=C1CC(CCCC)CC
2,ITIC,"ITIC, IT-IC, ITIC-0F",334,PBT-TTz,PBT-TTz,10.1039/C6TA03288E,0.949,11.49,65.68,7.16,6.81,0.3,sm,fused,7,polymer,N#CC(C#N)=C1C=2C=CC=CC2C(=O)C1=CC=3SC4=C(SC=5C=6C=C7C(=CC6C(C8=CC=C(C=C8)CCCCCC)(C9=CC=C(C=C9)CCCCCC)C45)C=%10SC=%11C=C(SC%11C%10C7(C%12=CC=C(C=C%12)CCCCCC)C%13=CC=C(C=C%13)CCCCCC)C=C%14C(=O)C=%15C=CC=CC%15C%14=C(C#N)C#N)C3,CCc1ccc(C2(c3ccc(CC)cc3)c3cc4c(cc3-c3sc5cc(/C=C6\C(=O)c7ccccc7C6=C(C#N)C#N)sc5c32)C(c2ccc(CC)cc2)(c2ccc(CC)cc2)c2c-4sc3cc(/C=C4\C(=O)c5ccccc5C4=C(C#N)C#N)sc23)cc1,CCC(CCCC)CC1=CC=C(S1)C2=C3C(SC(C4=C(CC(CCCC)CC)C=C(S4)C5=NC6=C(S5)N=C(C7=CC(CC(CCCC)CC)=C(S7)C8=CC9=C(S8)C(C%10=CC=C(CC(CCCC)CC)S%10)=C%11C(SC(C%12=C(CC(CCCC)CC)C=C(S%12)C%13=NC%14=C(S%13)N=C(C%15=CC(CC(CCCC)CC)=C(S%15)C%16=CC%17=C(S%16)C(C%18=CC=C(CC(CCCC)CC)S%18)=C%19C(SC(C%20=C(CC(CCCC)CC)C=C(S%20)C%21=NC%22=C(S%21)N=CS%22)=C%19)=C%17C%23=CC=C(CC(CCCC)CC)S%23)S%14)=C%11)=C9C%24=CC=C(CC(CCCC)CC)S%24)S6)=C3)=C(C%25=CC=C(CC(CCCC)CC)S%25)C%26=C2SC(C%27=C(CC(CCCC)CC)C=CS%27)=C%26,CCc1csc(-c2nc3sc(-c4cc(CC)c(-c5cc6c(-c7ccc(CC)s7)c7sc(-c8sc(-c9nc%10sc(-c%11cc(CC)c(-c%12cc%13c(-c%14ccc(CC)s%14)c%14sc(-c%15sc(-c%16nc%17sc(-c%18cc(CC)c(-c%19cc%20c(-c%21ccc(CC)s%21)c%21sccc%21c(-c%21ccc(CC)s%21)c%20s%19)s%18)nc%17s%16)cc%15CC)cc%14c(-c%14ccc(CC)s%14)c%13s%12)s%11)nc%10s9)cc8CC)cc7c(-c7ccc(CC)s7)c6s5)s4)nc3s2)c1,CCC(CCCC)CC(C=CS1)=C1C2=CC3=C(C4=C(C(C5=CC=C(S5)CC(CCCC)CC)=C3S2)C=C(C6=C(CC(CCCC)CC)C=C(C7=NC8=C(S7)N=CS8)S6)S4)C9=CC=C(S9)CC(CCCC)CC
2,ITIC,"ITIC, IT-IC, ITIC-0F",335,PBT-S-TTz,PBT-S-TTz,10.1039/C6TA03288E,0.971,14.93,56.69,8.22,7.91,0.24,sm,fused,7,polymer,N#CC(C#N)=C1C=2C=CC=CC2C(=O)C1=CC=3SC4=C(SC=5C=6C=C7C(=CC6C(C8=CC=C(C=C8)CCCCCC)(C9=CC=C(C=C9)CCCCCC)C45)C=%10SC=%11C=C(SC%11C%10C7(C%12=CC=C(C=C%12)CCCCCC)C%13=CC=C(C=C%13)CCCCCC)C=C%14C(=O)C=%15C=CC=CC%15C%14=C(C#N)C#N)C3,CCc1ccc(C2(c3ccc(CC)cc3)c3cc4c(cc3-c3sc5cc(/C=C6\C(=O)c7ccccc7C6=C(C#N)C#N)sc5c32)C(c2ccc(CC)cc2)(c2ccc(CC)cc2)c2c-4sc3cc(/C=C4\C(=O)c5ccccc5C4=C(C#N)C#N)sc23)cc1,CCC(CCCC)SC1=CC=C(S1)C2=C3C(SC(C4=C(CC(CCCC)CC)C=C(S4)C5=NC6=C(S5)N=C(C7=CC(CC(CCCC)CC)=C(S7)C8=CC9=C(S8)C(C%10=CC=C(SC(CCCC)CC)S%10)=C%11C(SC(C%12=C(CC(CCCC)CC)C=C(S%12)C%13=NC%14=C(S%13)N=C(C%15=CC(CC(CCCC)CC)=C(S%15)C%16=CC%17=C(S%16)C(C%18=CC=C(SC(CCCC)CC)S%18)=C%19C(SC(C%20=C(CC(CCCC)CC)C=C(S%20)C%21=NC%22=C(S%21)N=CS%22)=C%19)=C%17C%23=CC=C(SC(CCCC)CC)S%23)S%14)=C%11)=C9C%24=CC=C(SC(CCCC)CC)S%24)S6)=C3)=C(C%25=CC=C(SC(CCCC)CC)S%25)C%26=C2SC(C%27=C(CC(CCCC)CC)C=CS%27)=C%26,CCSc1ccc(-c2c3cc(-c4sc(-c5nc6sc(-c7cc(CC)c(-c8cc9c(-c%10ccc(SCC)s%10)c%10sc(-c%11sc(-c%12nc%13sc(-c%14cc(CC)c(-c%15cc%16c(-c%17ccc(SCC)s%17)c%17sc(-c%18sc(-c%19nc%20sc(-c%21cc(CC)cs%21)nc%20s%19)cc%18CC)cc%17c(-c%17ccc(SCC)s%17)c%16s%15)s%14)nc%13s%12)cc%11CC)cc%10c(-c%10ccc(SCC)s%10)c9s8)s7)nc6s5)cc4CC)sc3c(-c3ccc(SCC)s3)c3ccsc23)s1,CCCCC(CC1=C(C2=CC3=C(C4=C(C(C5=CC=C(S5)SC(CCCC)CC)=C3S2)C=C(C6=C(CC(CCCC)CC)C=C(C7=NC8=C(S7)N=CS8)S6)S4)C9=CC=C(S9)SC(CCCC)CC)SC=C1)CC
2,ITIC,"ITIC, IT-IC, ITIC-0F",337,PFT,PFT,10.1039/C6TA07201A,0.95,8.3,56,4.4,4.2,,sm,fused,7,polymer,N#CC(C#N)=C1C=2C=CC=CC2C(=O)C1=CC=3SC4=C(SC=5C=6C=C7C(=CC6C(C8=CC=C(C=C8)CCCCCC)(C9=CC=C(C=C9)CCCCCC)C45)C=%10SC=%11C=C(SC%11C%10C7(C%12=CC=C(C=C%12)CCCCCC)C%13=CC=C(C=C%13)CCCCCC)C=C%14C(=O)C=%15C=CC=CC%15C%14=C(C#N)C#N)C3,CCc1ccc(C2(c3ccc(CC)cc3)c3cc4c(cc3-c3sc5cc(/C=C6\C(=O)c7ccccc7C6=C(C#N)C#N)sc5c32)C(c2ccc(CC)cc2)(c2ccc(CC)cc2)c2c-4sc3cc(/C=C4\C(=O)c5ccccc5C4=C(C#N)C#N)sc23)cc1,FC1=C(C2=NSN=C2C(C3=CC([Si](CCCCCC)(CCCCCC)C4=C5C=C6C(C(SC(C7=CC(F)=C(C8=CC9=C(S8)C(C%10=CC(CCCCCCCCCC)=C(CCCCCCCCCC)S%10)=C%11C=C(C%12=C(F)C=C(C%13=CC([Si](CCCCCC)(CCCCCC)C%14=C%15C=C%16C(C(SC(C%17=CC(F)=C(C%18=CC%19=C(S%18)C(C%20=CC(CCCCCCCCCC)=C(CCCCCCCCCC)S%20)=C%21C=C(C%22=C(F)C=C(C%23=CC([Si](CCCCCC)(CCCCCC)C%24=C%25C=C%26C(C(SC(C%27=CC(F)=CC%28=NSN=C%27%28)=C%29)=C%29[Si]%26(CCCCCC)CCCCCC)=C%24)=C%25S%23)C%30=NSN=C%22%30)SC%21=C%19C%31=CC(CCCCCCCCCC)=C(CCCCCCCCCC)S%31)C%32=NSN=C%17%32)=C%33)=C%33[Si]%16(CCCCCC)CCCCCC)=C%14)=C%15S%13)C%34=NSN=C%12%34)SC%11=C9C%35=CC(CCCCCCCCCC)=C(CCCCCCCCCC)S%35)C%36=NSN=C7%36)=C%37)=C%37[Si]6(CCCCCC)CCCCCC)=C4)=C5S3)=C1)C(SC%38=C%39C%40=CC(CCCCCCCCCC)=C(CCCCCCCCCC)S%40)=CC%38=C(C%41=CC(CCCCCCCCCC)=C(CCCCCCCCCC)S%41)C%42=C%39C=CS%42,CCC(S1)=C(CC)C=C1C2=C3SC(C4=C(F)C=C(C5=CC([Si](CC)(CC)C6=C7C=C8C(C(SC(C9=CC(F)=C(C%10=CC%11=C(S%10)C(C%12=CC(CC)=C(CC)S%12)=C%13C=C(C%14=C(F)C=C(C%15=CC([Si](CC)(CC)C%16=C%17C=C%18C(C(SC(C%19=CC(F)=C(C%20=CC%21=C(S%20)C(C%22=CC(CC)=C(CC)S%22)=C%23C=C(C%24=C(F)C=C(C%25=CC([Si](CC)(CC)C%26=C%27C=C%28C(C(SC(C%29=CC(F)=CC%30=NSN=C%29%30)=C%31)=C%31[Si]%28(CC)CC)=C%26)=C%27S%25)C%32=NSN=C%24%32)SC%23=C%21C%33=CC(CC)=C(CC)S%33)C%34=NSN=C%19%34)=C%35)=C%35[Si]%18(CC)CC)=C%16)=C%17S%15)C%36=NSN=C%14%36)SC%13=C%11C%37=CC(CC)=C(CC)S%37)C%38=NSN=C9%38)=C%39)=C%39[Si]8(CC)CC)=C6)=C7S5)C%40=NSN=C4%40)=CC3=C(C%41=CC(CC)=C(CC)S%41)C%42=C2C=CS%42,CCCCCCCCCCC(C=C1C2=C3C=CSC3=C(C4=CC(CCCCCCCCCC)=C(S4)CCCCCCCCCC)C5=C2SC(C6=C(C=C(C7=NSN=C67)C8=CC9=C(C%10=C([Si]9(CCCCCC)CCCCCC)C=C(C%11=C([Si]%12(CCCCCC)CCCCCC)C=C(C%13=CC(F)=CC%14=NSN=C%13%14)S%11)C%12=C%10)S8)F)=C5)=C(S1)CCCCCCCCCC
2,ITIC,"ITIC, IT-IC, ITIC-0F",338,PBT,PBT,10.1039/C6TA07201A,0.9,9,60,4.9,4.7,,sm,fused,7,polymer,N#CC(C#N)=C1C=2C=CC=CC2C(=O)C1=CC=3SC4=C(SC=5C=6C=C7C(=CC6C(C8=CC=C(C=C8)CCCCCC)(C9=CC=C(C=C9)CCCCCC)C45)C=%10SC=%11C=C(SC%11C%10C7(C%12=CC=C(C=C%12)CCCCCC)C%13=CC=C(C=C%13)CCCCCC)C=C%14C(=O)C=%15C=CC=CC%15C%14=C(C#N)C#N)C3,CCc1ccc(C2(c3ccc(CC)cc3)c3cc4c(cc3-c3sc5cc(/C=C6\C(=O)c7ccccc7C6=C(C#N)C#N)sc5c32)C(c2ccc(CC)cc2)(c2ccc(CC)cc2)c2c-4sc3cc(/C=C4\C(=O)c5ccccc5C4=C(C#N)C#N)sc23)cc1,CCCCCCCCCCC(S1)=C(CCCCCCCCCC)C=C1C2=C3SC(C4=CC=C(C5=CC([Si](CCCCCC)(CCCCCC)C6=C7C=C8C(C(SC(C9=CC=C(C%10=CC%11=C(S%10)C(C%12=CC(CCCCCCCCCC)=C(CCCCCCCCCC)S%12)=C%13C=C(C%14=CC=C(C%15=CC([Si](CCCCCC)(CCCCCC)C%16=C%17C=C%18C(C(SC(C%19=CC=C(C%20=CC%21=C(S%20)C(C%22=CC(CCCCCCCCCC)=C(CCCCCCCCCC)S%22)=C%23C=C(C%24=CC=C(C%25=CC([Si](CCCCCC)(CCCCCC)C%26=C%27C=C%28C(C(SC(C%29=CC=CC%30=NSN=C%29%30)=C%31)=C%31[Si]%28(CCCCCC)CCCCCC)=C%26)=C%27S%25)C%32=NSN=C%24%32)SC%23=C%21C%33=CC(CCCCCCCCCC)=C(CCCCCCCCCC)S%33)C%34=NSN=C%19%34)=C%35)=C%35[Si]%18(CCCCCC)CCCCCC)=C%16)=C%17S%15)C%36=NSN=C%14%36)SC%13=C%11C%37=CC(CCCCCCCCCC)=C(CCCCCCCCCC)S%37)C%38=NSN=C9%38)=C%39)=C%39[Si]8(CCCCCC)CCCCCC)=C6)=C7S5)C%40=NSN=C4%40)=CC3=C(C%41=CC(CCCCCCCCCC)=C(CCCCCCCCCC)S%41)C%42=C2C=CS%42,CCC(S1)=C(CC)C=C1C2=C3SC(C4=CC=C(C5=CC([Si](CC)(CC)C6=C7C=C8C(C(SC(C9=CC=C(C%10=CC%11=C(S%10)C(C%12=CC(CC)=C(CC)S%12)=C%13C=C(C%14=CC=C(C%15=CC([Si](CC)(CC)C%16=C%17C=C%18C(C(SC(C%19=CC=C(C%20=CC%21=C(S%20)C(C%22=CC(CC)=C(CC)S%22)=C%23C=C(C%24=CC=C(C%25=CC([Si](CC)(CC)C%26=C%27C=C%28C(C(SC(C%29=CC=CC%30=NSN=C%29%30)=C%31)=C%31[Si]%28(CC)CC)=C%26)=C%27S%25)C%32=NSN=C%24%32)SC%23=C%21C%33=CC(CC)=C(CC)S%33)C%34=NSN=C%19%34)=C%35)=C%35[Si]%18(CC)CC)=C%16)=C%17S%15)C%36=NSN=C%14%36)SC%13=C%11C%37=CC(CC)=C(CC)S%37)C%38=NSN=C9%38)=C%39)=C%39[Si]8(CC)CC)=C6)=C7S5)C%40=NSN=C4%40)=CC3=C(C%41=CC(CC)=C(CC)S%41)C%42=C2C=CS%42,CCCCCCCCCCC(C=C1C2=C3C=CSC3=C(C4=CC(CCCCCCCCCC)=C(S4)CCCCCCCCCC)C5=C2SC(C6=CC=C(C7=NSN=C67)C8=CC9=C(C%10=C([Si]9(CCCCCC)CCCCCC)C=C(C%11=C([Si]%12(CCCCCC)CCCCCC)C=C(C%13=CC=CC%14=NSN=C%13%14)S%11)C%12=C%10)S8)=C5)=C(S1)CCCCCCCCCC
2,ITIC,"ITIC, IT-IC, ITIC-0F",339,PPT,PPT,10.1039/C6TA07201A,0.9,10,60,5.4,5.2,,sm,fused,7,polymer,N#CC(C#N)=C1C=2C=CC=CC2C(=O)C1=CC=3SC4=C(SC=5C=6C=C7C(=CC6C(C8=CC=C(C=C8)CCCCCC)(C9=CC=C(C=C9)CCCCCC)C45)C=%10SC=%11C=C(SC%11C%10C7(C%12=CC=C(C=C%12)CCCCCC)C%13=CC=C(C=C%13)CCCCCC)C=C%14C(=O)C=%15C=CC=CC%15C%14=C(C#N)C#N)C3,CCc1ccc(C2(c3ccc(CC)cc3)c3cc4c(cc3-c3sc5cc(/C=C6\C(=O)c7ccccc7C6=C(C#N)C#N)sc5c32)C(c2ccc(CC)cc2)(c2ccc(CC)cc2)c2c-4sc3cc(/C=C4\C(=O)c5ccccc5C4=C(C#N)C#N)sc23)cc1,CCCCCCCCCCC(S1)=C(CCCCCCCCCC)C=C1C2=C3SC(C4=CN=C(C5=CC([Si](CCCCCC)(CCCCCC)C6=C7C=C8C(C(SC(C9=NC=C(C%10=CC%11=C(S%10)C(C%12=CC(CCCCCCCCCC)=C(CCCCCCCCCC)S%12)=C%13C=C(C%14=CN=C(C%15=CC([Si](CCCCCC)(CCCCCC)C%16=C%17C=C%18C(C(SC(C%19=NC=C(C%20=CC%21=C(S%20)C(C%22=CC(CCCCCCCCCC)=C(CCCCCCCCCC)S%22)=C%23C=C(C%24=CN=C(C%25=CC([Si](CCCCCC)(CCCCCC)C%26=C%27C=C%28C(C(SC(C%29=NC=CC%30=NSN=C%29%30)=C%31)=C%31[Si]%28(CCCCCC)CCCCCC)=C%26)=C%27S%25)C%32=NSN=C%24%32)SC%23=C%21C%33=CC(CCCCCCCCCC)=C(CCCCCCCCCC)S%33)C%34=NSN=C%19%34)=C%35)=C%35[Si]%18(CCCCCC)CCCCCC)=C%16)=C%17S%15)C%36=NSN=C%14%36)SC%13=C%11C%37=CC(CCCCCCCCCC)=C(CCCCCCCCCC)S%37)C%38=NSN=C9%38)=C%39)=C%39[Si]8(CCCCCC)CCCCCC)=C6)=C7S5)C%40=NSN=C4%40)=CC3=C(C%41=CC(CCCCCCCCCC)=C(CCCCCCCCCC)S%41)C%42=C2C=CS%42,CCC(S1)=C(CC)C=C1C2=C3SC(C4=CN=C(C5=CC([Si](CC)(CC)C6=C7C=C8C(C(SC(C9=NC=C(C%10=CC%11=C(S%10)C(C%12=CC(CC)=C(CC)S%12)=C%13C=C(C%14=CN=C(C%15=CC([Si](CC)(CC)C%16=C%17C=C%18C(C(SC(C%19=NC=C(C%20=CC%21=C(S%20)C(C%22=CC(CC)=C(CC)S%22)=C%23C=C(C%24=CN=C(C%25=CC([Si](CC)(CC)C%26=C%27C=C%28C(C(SC(C%29=NC=CC%30=NSN=C%29%30)=C%31)=C%31[Si]%28(CC)CC)=C%26)=C%27S%25)C%32=NSN=C%24%32)SC%23=C%21C%33=CC(CC)=C(CC)S%33)C%34=NSN=C%19%34)=C%35)=C%35[Si]%18(CC)CC)=C%16)=C%17S%15)C%36=NSN=C%14%36)SC%13=C%11C%37=CC(CC)=C(CC)S%37)C%38=NSN=C9%38)=C%39)=C%39[Si]8(CC)CC)=C6)=C7S5)C%40=NSN=C4%40)=CC3=C(C%41=CC(CC)=C(CC)S%41)C%42=C2C=CS%42,CCCCCCCCCCC(C=C1C2=C3C=CSC3=C(C4=CC(CCCCCCCCCC)=C(S4)CCCCCCCCCC)C5=C2SC(C6=CN=C(C7=NSN=C67)C8=CC9=C(C%10=C([Si]9(CCCCCC)CCCCCC)C=C(C%11=C([Si]%12(CCCCCC)CCCCCC)C=C(C%13=NC=CC%14=NSN=C%13%14)S%11)C%12=C%10)S8)=C5)=C(S1)CCCCCCCCCC
2,H-ITIC,"ITIC-C6, H-ITIC",340,PTPDBDT,PTPDBDT,10.1039/C7QM00025A,1.04,10.6,58,6.4,6.1,,sm,fused,7,polymer,O=C1C2=C(C(/C1=C/C3=CC4=C(C5=C(S4)C6=C(C=C7C8=C(C(C9=CC=C(C=C9)CCCCCC)(C7=C6)C%10=CC=C(C=C%10)CCCCCC)C(SC(/C=C%11/C(C%12=C(C%11=O)C=CC=C%12)=C(C#N)/C#N)=C%13)=C%13S8)C5(C%14=CC=C(C=C%14)CCCCCC)C%15=CC=C(C=C%15)CCCCCC)S3)=C(C#N)/C#N)C=CC=C2,CCc1ccc(C2(c3ccc(CC)cc3)c3cc4c(cc3-c3sc5cc(/C=C6\C(=O)c7ccccc7C6=C(C#N)C#N)sc5c32)C(c2ccc(CC)cc2)(c2ccc(CC)cc2)c2c-4sc3cc(/C=C4\C(=O)c5ccccc5C4=C(C#N)C#N)sc23)cc1,O=C(N1CCCCCCCC)C2=CSC(C(S3)=CC4=C3C(C5=CC=C(CC(CC)CCCC)S5)=C(C=C(C6=C(C(N(CCCCCCCC)C7=O)=O)C7=C(C(S8)=CC9=C8C(C%10=CC=C(CC(CC)CCCC)S%10)=C(C=C(C%11=C(C(N(CCCCCCCC)C%12=O)=O)C%12=C(C(S%13)=CC%14=C%13C(C%15=CC=C(CC(CC)CCCC)S%15)=C(C=CS%16)C%16=C%14C%17=CC=C(CC(CCCC)CC)S%17)S%11)S%18)C%18=C9C%19=CC=C(CC(CCCC)CC)S%19)S6)S%20)C%20=C4C%21=CC=C(CC(CCCC)CC)S%21)=C2C1=O,CCc1ccc(-c2c3cc(-c4sc(-c5cc6c(-c7ccc(CC)s7)c7sc(-c8sc(-c9cc%10c(-c%11ccc(CC)s%11)c%11sc(-c%12scc%13c%12C(=O)N(CC)C%13=O)cc%11c(-c%11ccc(CC)s%11)c%10s9)c9c8C(=O)N(CC)C9=O)cc7c(-c7ccc(CC)s7)c6s5)c5c4C(=O)N(CC)C5=O)sc3c(-c3ccc(CC)s3)c3ccsc23)s1,CCCCCCCCN1C(C2=CSC(C3=CC4=C(C5=C(C(C6=CC=C(S6)CC(CCCC)CC)=C4S3)C=CS5)C7=CC=C(S7)CC(CCCC)CC)=C2C1=O)=O
2,ITIC,"ITIC, IT-IC, ITIC-0F",342,PBDTaNPFBT,PBDTaNPFBT,10.1039/C7TA01905J,0.99,10.2,49.7,5.02,4.84,,sm,fused,7,polymer,N#CC(C#N)=C1C=2C=CC=CC2C(=O)C1=CC=3SC4=C(SC=5C=6C=C7C(=CC6C(C8=CC=C(C=C8)CCCCCC)(C9=CC=C(C=C9)CCCCCC)C45)C=%10SC=%11C=C(SC%11C%10C7(C%12=CC=C(C=C%12)CCCCCC)C%13=CC=C(C=C%13)CCCCCC)C=C%14C(=O)C=%15C=CC=CC%15C%14=C(C#N)C#N)C3,CCc1ccc(C2(c3ccc(CC)cc3)c3cc4c(cc3-c3sc5cc(/C=C6\C(=O)c7ccccc7C6=C(C#N)C#N)sc5c32)C(c2ccc(CC)cc2)(c2ccc(CC)cc2)c2c-4sc3cc(/C=C4\C(=O)c5ccccc5C4=C(C#N)C#N)sc23)cc1,FC(C(F)=C(C1=CC(CC(CC)CCCC)=C(C2=CC3=C(C4=C5C(C=CC=C5)=CC=C4)C6=C(C=C(C(S7)=C(CC(CC)CCCC)C=C7C8=C(F)C(F)=C(C9=CC(CC(CC)CCCC)=C(C%10=CC%11=C(C%12=C%13C(C=CC=C%13)=CC=C%12)C%14=C(C=C(C(S%15)=C(CC(CC)CCCC)C=C%15C%16=C(F)C(F)=C(C%17=CC(CC(CC)CCCC)=CS%17)C%18=NSN=C%18%16)S%14)C(OCC(CCCCCCCC)CCCCCCCCCC)=C%11S%10)S9)C%19=NSN=C%198)S6)C(OCC(CCCCCCCC)CCCCCCCCCC)=C3S2)S1)C%20=NSN=C%20%21)=C%21C%22=CC(CC(CC)CCCC)=C(C(S%23)=CC%24=C%23C(C%25=C%26C(C=CC=C%26)=CC=C%25)=C(C=CS%27)C%27=C%24OCC(CCCCCCCC)CCCCCCCCCC)S%22,CCOC1=C2C(C=CS2)=C(C3=C4C(C=CC=C4)=CC=C3)C5=C1C=C(C(S6)=C(CC)C=C6C7=C(F)C(F)=C(C8=CC(CC)=C(C9=CC%10=C(C%11=C%12C(C=CC=C%12)=CC=C%11)C%13=C(C=C(C(S%14)=C(CC)C=C%14C%15=C(F)C(F)=C(C%16=CC(CC)=C(C%17=CC%18=C(C%19=C%20C(C=CC=C%20)=CC=C%19)C%21=C(C=C(C(S%22)=C(CC)C=C%22C%23=C(F)C(F)=C(C%24=CC(CC)=CS%24)C%25=NSN=C%25%23)S%21)C(OCC)=C%18S%17)S%16)C%26=NSN=C%26%15)S%13)C(OCC)=C%10S9)S8)C%27=NSN=C%277)S5,CCCCCCCCCCC(COC1=C2C=C(SC2=C(C3=C1SC=C3)C4=C5C=CC=CC5=CC=C4)C6=C(CC(CCCC)CC)C=C(C7=C(C(F)=C(C8=NSN=C78)C9=CC(CC(CCCC)CC)=CS9)F)S6)CCCCCCCC
2,ITIC,"ITIC, IT-IC, ITIC-0F",343,PBDTbNPFBT,PBDTbNPFBT,10.1039/C7TA01905J,0.9,14.67,55.5,7.33,7.15,,sm,fused,7,polymer,N#CC(C#N)=C1C=2C=CC=CC2C(=O)C1=CC=3SC4=C(SC=5C=6C=C7C(=CC6C(C8=CC=C(C=C8)CCCCCC)(C9=CC=C(C=C9)CCCCCC)C45)C=%10SC=%11C=C(SC%11C%10C7(C%12=CC=C(C=C%12)CCCCCC)C%13=CC=C(C=C%13)CCCCCC)C=C%14C(=O)C=%15C=CC=CC%15C%14=C(C#N)C#N)C3,CCc1ccc(C2(c3ccc(CC)cc3)c3cc4c(cc3-c3sc5cc(/C=C6\C(=O)c7ccccc7C6=C(C#N)C#N)sc5c32)C(c2ccc(CC)cc2)(c2ccc(CC)cc2)c2c-4sc3cc(/C=C4\C(=O)c5ccccc5C4=C(C#N)C#N)sc23)cc1,FC(C(F)=C(C1=CC(CC(CC)CCCC)=C(C2=CC3=C(C4=CC5=C(C=CC=C5)C=C4)C6=C(C=C(C(S7)=C(CC(CC)CCCC)C=C7C8=C(F)C(F)=C(C9=CC(CC(CC)CCCC)=C(C%10=CC%11=C(C%12=CC%13=C(C=CC=C%13)C=C%12)C%14=C(C=C(C(S%15)=C(CC(CC)CCCC)C=C%15C%16=C(F)C(F)=C(C%17=CC(CC(CC)CCCC)=CS%17)C%18=NSN=C%18%16)S%14)C(OCC(CCCCCCCC)CCCCCCCCCC)=C%11S%10)S9)C%19=NSN=C%198)S6)C(OCC(CCCCCCCC)CCCCCCCCCC)=C3S2)S1)C%20=NSN=C%20%21)=C%21C%22=CC(CC(CC)CCCC)=C(C(S%23)=CC%24=C%23C(C%25=CC%26=C(C=CC=C%26)C=C%25)=C(C=CS%27)C%27=C%24OCC(CCCCCCCC)CCCCCCCCCC)S%22,CCOC1=C2C(C=CS2)=C(C3=C1C=C(S3)C(SC(C4=C(C(F)=C(C5=NSN=C54)C6=CC(CC)=C(C(S7)=CC(C7=C8OCC)=C(C9=C8C=C(S9)C(SC(C%10=C(C(F)=C(C%11=NSN=C%11%10)C%12=CC(CC)=C(C(S%13)=CC(C%13=C%14OCC)=C(C%15=C%14C=C(S%15)C(SC(C%16=C(C(F)=C(C%17=NSN=C%17%16)C%18=CC(CC)=CS%18)F)=C%19)=C%19CC)C%20=CC%21=C(C=C%20)C=CC=C%21)S%12)F)=C%22)=C%22CC)C%23=CC%24=C(C=C%23)C=CC=C%24)S6)F)=C%25)=C%25CC)C%26=CC%27=C(C=C%26)C=CC=C%27,CCCCCCCCCCC(COC1=C2C=C(SC2=C(C3=C1SC=C3)C4=CC5=CC=CC=C5C=C4)C6=C(CC(CCCC)CC)C=C(C7=C(C(F)=C(C8=NSN=C78)C9=CC(CC(CCCC)CC)=CS9)F)S6)CCCCCCCC
2,ITIC,"ITIC, IT-IC, ITIC-0F",345,PBFZ-OP,PBFZ-OP,10.1039/C7TA06476D,0.91,18.7,61.8,10.5,10.4,,sm,fused,7,polymer,N#CC(C#N)=C1C=2C=CC=CC2C(=O)C1=CC=3SC4=C(SC=5C=6C=C7C(=CC6C(C8=CC=C(C=C8)CCCCCC)(C9=CC=C(C=C9)CCCCCC)C45)C=%10SC=%11C=C(SC%11C%10C7(C%12=CC=C(C=C%12)CCCCCC)C%13=CC=C(C=C%13)CCCCCC)C=C%14C(=O)C=%15C=CC=CC%15C%14=C(C#N)C#N)C3,CCc1ccc(C2(c3ccc(CC)cc3)c3cc4c(cc3-c3sc5cc(/C=C6\C(=O)c7ccccc7C6=C(C#N)C#N)sc5c32)C(c2ccc(CC)cc2)(c2ccc(CC)cc2)c2c-4sc3cc(/C=C4\C(=O)c5ccccc5C4=C(C#N)C#N)sc23)cc1,CCC(CCCC)COC1=CC=CC(C2=C3SC(C4=CC=C(C5=C(C(F)=CC6=NN(CC(CCCCCCCC)CCCCCC)N=C65)F)S4)=CC3=C(C7=CC(OCC(CCCC)CC)=CC=C7)C8=C2C=C(S8)C9=CC=C(C(C%10=NN(CC(CCCCCCCC)CCCCCC)N=C%10%11)=C(F)C(F)=C%11C%12=CC=C(S%12)C%13=CC%14=C(C%15=CC(OCC(CCCC)CC)=CC=C%15)C%16=C(C(C%17=CC(OCC(CCCC)CC)=CC=C%17)=C%14S%13)C=C(S%16)C%18=CC=C(C(C%19=NN(CC(CCCCCCCC)CCCCCC)N=C%19%20)=C(F)C(F)=C%20C%21=CC=C(S%21)C%22=CC%23=C(C%24=CC(OCC(CCCC)CC)=CC=C%24)C%25=C(C(C%26=CC(OCC(CCCC)CC)=CC=C%26)=C%23S%22)C=C(S%25)C%27=CC=CS%27)S%18)S9)=C1,CCOc1cccc(-c2c3cc(-c4ccc(-c5c(F)c(F)c(-c6ccc(-c7cc8c(-c9cccc(OCC)c9)c9sc(-c%10ccc(-c%11c(F)c(F)c(-c%12ccc(-c%13cc%14c(-c%15cccc(OCC)c%15)c%15sc(-c%16ccc(-c%17c(F)c(F)c(-c%18cccs%18)c%18nn(CC)nc%17%18)s%16)cc%15c(-c%15cccc(OCC)c%15)c%14s%13)s%12)c%12nn(CC)nc%11%12)s%10)cc9c(-c9cccc(OCC)c9)c8s7)s6)c6nn(CC)nc56)s4)sc3c(-c3cccc(OCC)c3)c3ccsc23)c1,CCCCCCCCC(CN1N=C2C=C(C(F)=C(C2=N1)C3=CC=C(S3)C4=CC5=C(C6=C(C(C7=CC(OCC(CCCC)CC)=CC=C7)=C5S4)C=C(C8=CC=CS8)S6)C9=CC(OCC(CCCC)CC)=CC=C9)F)CCCCCC
2,ITIC,"ITIC, IT-IC, ITIC-0F",346,PbNBDT-T1,PbNBDT-T1,10.1039/C7TA07390A,0.74,18.19,50.02,6.73,6.52,,sm,fused,7,polymer,N#CC(C#N)=C1C=2C=CC=CC2C(=O)C1=CC=3SC4=C(SC=5C=6C=C7C(=CC6C(C8=CC=C(C=C8)CCCCCC)(C9=CC=C(C=C9)CCCCCC)C45)C=%10SC=%11C=C(SC%11C%10C7(C%12=CC=C(C=C%12)CCCCCC)C%13=CC=C(C=C%13)CCCCCC)C=C%14C(=O)C=%15C=CC=CC%15C%14=C(C#N)C#N)C3,CCc1ccc(C2(c3ccc(CC)cc3)c3cc4c(cc3-c3sc5cc(/C=C6\C(=O)c7ccccc7C6=C(C#N)C#N)sc5c32)C(c2ccc(CC)cc2)(c2ccc(CC)cc2)c2c-4sc3cc(/C=C4\C(=O)c5ccccc5C4=C(C#N)C#N)sc23)cc1,FC(C(F)=C(C1=CC=C(C2=CC3=C(C4=CC=C(C=CC=C5)C5=C4)C6=C(C=C(C(S7)=CC=C7C8=C(F)C(F)=C(C9=CC=C(C%10=CC%11=C(C%12=CC=C(C=CC=C%13)C%13=C%12)C%14=C(C=C(C(S%15)=CC=C%15C%16=C(F)C(F)=C(C%17=CC=CS%17)C%18=NN(CC(CCCCCC)CCCC)N=C%18%16)S%14)C(OCC(CCCCCCCC)CCCCCCCCCC)=C%11S%10)S9)C%19=NN(CC(CCCCCC)CCCC)N=C%198)S6)C(OCC(CCCCCCCC)CCCCCCCCCC)=C3S2)S1)C%20=NN(CC(CCCCCC)CCCC)N=C%20%21)=C%21C%22=CC=C(C(S%23)=CC%24=C%23C(C%25=CC=C(C=CC=C%26)C%26=C%25)=C(C=CS%27)C%27=C%24OCC(CCCCCCCC)CCCCCCCCCC)S%22,CCOC1=C2C(C=CS2)=C(C3=CC=C(C=CC=C4)C4=C3)C5=C1C=C(C(S6)=CC=C6C7=C(F)C(F)=C(C8=CC=C(C9=CC%10=C(C%11=CC=C(C=CC=C%12)C%12=C%11)C%13=C(C=C(C(S%14)=CC=C%14C%15=C(F)C(F)=C(C%16=CC=C(C%17=CC%18=C(C%19=CC=C(C=CC=C%20)C%20=C%19)C%21=C(C=C(C(S%22)=CC=C%22C%23=C(F)C(F)=C(C%24=CC=CS%24)C%25=NN(CC)N=C%25%23)S%21)C(OCC)=C%18S%17)S%16)C%26=NN(CC)N=C%26%15)S%13)C(OCC)=C%10S9)S8)C%27=NN(CC)N=C%277)S5,CCCCCCCCCCC(COC1=C2C=C(SC2=C(C3=C1SC=C3)C4=CC5=CC=CC=C5C=C4)C6=CC=C(S6)C7=C(C(F)=C(C8=NN(N=C78)CC(CCCCCC)CCCC)C9=CC=CS9)F)CCCCCCCC
