Repository: brigreens/Meta-analysis_OSCs

This repository contains the data files and analysis notebooks to support the paper "Meta-Analysis of Molecular Design Strategies for Non-Fullerene Acceptor Based Organic Solar Cell Materials" (DOI: 10.26434/chemrxiv-2024-w29b1)

File: OSC_dataset_metaanalysis.csv (part 6 of 76)
NFA_ID,reported_acceptor,NFA_other_names,don_ID,reported_donor,don_other_names,DOI,Voc,Jsc,FF,PCE_max,PCE_avg,PCE_std,acceptor_type,acceptor_class,fused_rings_in_core,donor_type,acc_SMILES_sidechains,acc_SMILES_shortened_sidechains,don_SMILES_sidechains,don_SMILES_shortened_sidechains,don_mon_SMILES
2,ITIC,"ITIC, IT-IC, ITIC-0F",347,PaNBDT-T1,PaNBDT-T1,10.1039/C7TA07390A,0.87,18.53,59.63,9.6,9.41,,sm,fused,7,polymer,N#CC(C#N)=C1C=2C=CC=CC2C(=O)C1=CC=3SC4=C(SC=5C=6C=C7C(=CC6C(C8=CC=C(C=C8)CCCCCC)(C9=CC=C(C=C9)CCCCCC)C45)C=%10SC=%11C=C(SC%11C%10C7(C%12=CC=C(C=C%12)CCCCCC)C%13=CC=C(C=C%13)CCCCCC)C=C%14C(=O)C=%15C=CC=CC%15C%14=C(C#N)C#N)C3,CCc1ccc(C2(c3ccc(CC)cc3)c3cc4c(cc3-c3sc5cc(/C=C6\C(=O)c7ccccc7C6=C(C#N)C#N)sc5c32)C(c2ccc(CC)cc2)(c2ccc(CC)cc2)c2c-4sc3cc(/C=C4\C(=O)c5ccccc5C4=C(C#N)C#N)sc23)cc1,FC(C(F)=C(C1=CC=C(C2=CC3=C(C4=C5C(C=CC=C5)=CC=C4)C6=C(C=C(C(S7)=CC=C7C8=C(F)C(F)=C(C9=CC=C(C%10=CC%11=C(C%12=C%13C(C=CC=C%13)=CC=C%12)C%14=C(C=C(C(S%15)=CC=C%15C%16=C(F)C(F)=C(C%17=CC=CS%17)C%18=NN(CC(CCCCCC)CCCC)N=C%18%16)S%14)C(OCC(CCCCCCCC)CCCCCCCCCC)=C%11S%10)S9)C%19=NN(CC(CCCCCC)CCCC)N=C%198)S6)C(OCC(CCCCCCCC)CCCCCCCCCC)=C3S2)S1)C%20=NN(CC(CCCCCC)CCCC)N=C%20%21)=C%21C%22=CC=C(C(S%23)=CC%24=C%23C(C%25=C%26C(C=CC=C%26)=CC=C%25)=C(C=CS%27)C%27=C%24OCC(CCCCCCCC)CCCCCCCCCC)S%22,CCOC1=C2C(C=CS2)=C(C3=C4C(C=CC=C4)=CC=C3)C5=C1C=C(C(S6)=CC=C6C7=C(F)C(F)=C(C8=CC=C(C9=CC%10=C(C%11=C%12C(C=CC=C%12)=CC=C%11)C%13=C(C=C(C(S%14)=CC=C%14C%15=C(F)C(F)=C(C%16=CC=C(C%17=CC%18=C(C%19=C%20C(C=CC=C%20)=CC=C%19)C%21=C(C=C(C(S%22)=CC=C%22C%23=C(F)C(F)=C(C%24=CC=CS%24)C%25=NN(CC)N=C%25%23)S%21)C(OCC)=C%18S%17)S%16)C%26=NN(CC)N=C%26%15)S%13)C(OCC)=C%10S9)S8)C%27=NN(CC)N=C%277)S5,FC(C(F)=C(C1=NN(N=C21)CC(CCCCCC)CCCC)C3=CC=CS3)=C2C(S4)=CC=C4C5=CC6=C(S5)C(C7=C8C=CC=CC8=CC=C7)=C9C=CSC9=C6OCC(CCCCCCCCCC)CCCCCCCC
2,ITIC,"ITIC, IT-IC, ITIC-0F",349,HTAZ,HTAZ,10.1039/C7TA07882J,0.85,13.09,40.8,4.26,4.26,0.24,sm,fused,7,polymer,N#CC(C#N)=C1C=2C=CC=CC2C(=O)C1=CC=3SC4=C(SC=5C=6C=C7C(=CC6C(C8=CC=C(C=C8)CCCCCC)(C9=CC=C(C=C9)CCCCCC)C45)C=%10SC=%11C=C(SC%11C%10C7(C%12=CC=C(C=C%12)CCCCCC)C%13=CC=C(C=C%13)CCCCCC)C=C%14C(=O)C=%15C=CC=CC%15C%14=C(C#N)C#N)C3,CCc1ccc(C2(c3ccc(CC)cc3)c3cc4c(cc3-c3sc5cc(/C=C6\C(=O)c7ccccc7C6=C(C#N)C#N)sc5c32)C(c2ccc(CC)cc2)(c2ccc(CC)cc2)c2c-4sc3cc(/C=C4\C(=O)c5ccccc5C4=C(C#N)C#N)sc23)cc1,CCCCC(CCCCCC)CCC1=C2C=C(C3=CC=C(C4=CC=CC5=NN(CC(CCCCCC)CCCC)N=C54)S3)SC2=C(CCC(CCCCCC)CCCC)C6=C1SC(C7=CC=C(C(C8=NN(CC(CCCCCC)CCCC)N=C89)=CC=C9C%10=CC=C(S%10)C%11=CC%12=C(CCC(CCCCCC)CCCC)C%13=C(C(CCC(CCCCCC)CCCC)=C%12S%11)C=C(S%13)C%14=CC=C(C(C%15=NN(CC(CCCCCC)CCCC)N=C%15%16)=CC=C%16C%17=CC=C(S%17)C%18=CC%19=C(CCC(CCCCCC)CCCC)C%20=C(C(CCC(CCCCCC)CCCC)=C%19S%18)C=C(S%20)C%21=CC=CS%21)S%14)S7)=C6,CCc1c2cc(-c3ccc(-c4ccc(-c5ccc(-c6cc7c(CC)c8sc(-c9ccc(-c%10ccc(-c%11ccc(-c%12cc%13c(CC)c%14sc(-c%15ccc(-c%16ccc(-c%17cccs%17)c%17nn(CC)nc%16%17)s%15)cc%14c(CC)c%13s%12)s%11)c%11nn(CC)nc%10%11)s9)cc8c(CC)c7s6)s5)c5nn(CC)nc45)s3)sc2c(CC)c2ccsc12,CCCCCCC(CCC1=C2C=C(SC2=C(C3=C1SC(C4=CC=CS4)=C3)CCC(CCCCCC)CCCC)C5=CC=C(S5)C6=CC=CC7=NN(N=C67)CC(CCCCCC)CCCC)CCCC
2,ITIC,"ITIC, IT-IC, ITIC-0F",350,P1_zhu,P1_zhu,10.1039/C7TA09736K,0.772,15.2,54.02,6.35,6.1,,sm,fused,7,polymer,N#CC(C#N)=C1C=2C=CC=CC2C(=O)C1=CC=3SC4=C(SC=5C=6C=C7C(=CC6C(C8=CC=C(C=C8)CCCCCC)(C9=CC=C(C=C9)CCCCCC)C45)C=%10SC=%11C=C(SC%11C%10C7(C%12=CC=C(C=C%12)CCCCCC)C%13=CC=C(C=C%13)CCCCCC)C=C%14C(=O)C=%15C=CC=CC%15C%14=C(C#N)C#N)C3,CCc1ccc(C2(c3ccc(CC)cc3)c3cc4c(cc3-c3sc5cc(/C=C6\C(=O)c7ccccc7C6=C(C#N)C#N)sc5c32)C(c2ccc(CC)cc2)(c2ccc(CC)cc2)c2c-4sc3cc(/C=C4\C(=O)c5ccccc5C4=C(C#N)C#N)sc23)cc1,CCCCCCCCC(CCCCCC)COC1=C2SC(C(S3)=C(CC(CC)CCCC)C=C3C(C4=NSN=C45)=C(F)C(F)=C5C6=CC(CC(CC)CCCC)=C(S6)C(S7)=CC8=C7C(C9=CC=C(C=C9)C%10=CC=C(C=C%10)OCC(CCCC)CC)=C%11C=C(C(S%12)=C(CC(CC)CCCC)C=C%12C(C%13=NSN=C%13%14)=C(F)C(F)=C%14C%15=CC(CC(CC)CCCC)=C(S%15)C(S%16)=CC%17=C%16C(C%18=CC=C(C=C%18)C%19=CC=C(C=C%19)OCC(CCCC)CC)=C%20C=CSC%20=C%17OCC(CCCCCC)CCCCCCCC)SC%11=C8OCC(CCCCCC)CCCCCCCC)=CC2=C(C%21=C1C=C(C(SC(C%22=C(F)C(F)=C(C%23=CC(CC(CC)CCCC)=CS%23)C%24=NSN=C%24%22)=C%25)=C%25CC(CC)CCCC)S%21)C%26=CC=C(C=C%26)C%27=CC=C(C=C%27)OCC(CCCC)CC,CCOC1=C2SC(C(S3)=C(CC)C=C3C(C4=NSN=C45)=C(F)C(F)=C5C6=CC(CC)=C(S6)C(S7)=CC8=C7C(C9=CC=C(C=C9)C%10=CC=C(C=C%10)OCC)=C%11C=C(C(S%12)=C(CC)C=C%12C(C%13=NSN=C%13%14)=C(F)C(F)=C%14C%15=CC(CC)=C(S%15)C(S%16)=CC%17=C%16C(C%18=CC=C(C=C%18)C%19=CC=C(C=C%19)OCC)=C%20C=CSC%20=C%17OCC)SC%11=C8OCC)=CC2=C(C%21=C1C=C(C(SC(C%22=C(F)C(F)=C(C%23=CC(CC)=CS%23)C%24=NSN=C%24%22)=C%25)=C%25CC)S%21)C%26=CC=C(C=C%26)C%27=CC=C(C=C%27)OCC,CCCCCCCCC(COC1=C2C=C(SC2=C(C3=C1SC=C3)C4=CC=C(C5=CC=C(OCC(CCCC)CC)C=C5)C=C4)C6=C(CC(CCCC)CC)C=C(C7=C(C(F)=C(C8=NSN=C78)C9=CC(CC(CCCC)CC)=CS9)F)S6)CCCCCC
2,ITIC,"ITIC, IT-IC, ITIC-0F",351,P2_zhu,P2_zhu,10.1039/C7TA09736K,0.873,17.6,65.37,10.04,9.88,,sm,fused,7,polymer,N#CC(C#N)=C1C=2C=CC=CC2C(=O)C1=CC=3SC4=C(SC=5C=6C=C7C(=CC6C(C8=CC=C(C=C8)CCCCCC)(C9=CC=C(C=C9)CCCCCC)C45)C=%10SC=%11C=C(SC%11C%10C7(C%12=CC=C(C=C%12)CCCCCC)C%13=CC=C(C=C%13)CCCCCC)C=C%14C(=O)C=%15C=CC=CC%15C%14=C(C#N)C#N)C3,CCc1ccc(C2(c3ccc(CC)cc3)c3cc4c(cc3-c3sc5cc(/C=C6\C(=O)c7ccccc7C6=C(C#N)C#N)sc5c32)C(c2ccc(CC)cc2)(c2ccc(CC)cc2)c2c-4sc3cc(/C=C4\C(=O)c5ccccc5C4=C(C#N)C#N)sc23)cc1,CCCCCC(COC1=C2C(C=CS2)=C(C3=C1C=C(C4=CC=C(C5=C6C(C(C7=C(SC(CC(CCCC)CC)=C7C6=O)CC(CC)CCCC)=O)=C(S5)C8=CC=C(C(S9)=CC(C9=C%10OCC(CCCCCCCC)CCCCC)=C(C%11=C%10C=C(C%12=CC=C(C%13=C%14C(C(C%15=C(SC(CC(CCCC)CC)=C%15C%14=O)CC(CC)CCCC)=O)=C(S%13)C%16=CC=C(C(S%17)=CC(C%17=C%18OCC(CCCCCCCC)CCCCC)=C(C%19=C%18C=C(C%20=CC=C(C%21=C%22C(C(C%23=C(SC(CC(CCCC)CC)=C%23C%22=O)CC(CC)CCCC)=O)=C(S%21)C%24=CC=CS%24)S%20)S%19)C%25=CC=C(C=C%25)C%26=CC=C(C=C%26)OCC(CCCC)CC)S%16)S%12)S%11)C%27=CC=C(C=C%27)C%28=CC=C(C=C%28)OCC(CCCC)CC)S8)S4)S3)C%29=CC=C(C=C%29)C%30=CC=C(C=C%30)OCC(CCCC)CC)CCCCCCCC,CCOC1=C2C(C=CS2)=C(C3=C1C=C(C4=CC=C(C5=C6C(C(C7=C(SC(CC)=C7C6=O)CC)=O)=C(S5)C8=CC=C(S8)C(SC9=C%10OCC)=CC9=C(C%11=C%10C=C(C%12=CC=C(C%13=C%14C(C(C%15=C(SC(CC)=C%15C%14=O)CC)=O)=C(S%13)C%16=CC=C(S%16)C(SC%17=C%18OCC)=CC%17=C(C%19=C%18C=C(C%20=CC=C(C%21=C%22C(C(C%23=C(SC(CC)=C%23C%22=O)CC)=O)=C(S%21)C%24=CC=CS%24)S%20)S%19)C%25=CC=C(C=C%25)C%26=CC=C(C=C%26)OCC)S%12)S%11)C%27=CC=C(C=C%27)C%28=CC=C(C=C%28)OCC)S4)S3)C%29=CC=C(C=C%29)C%30=CC=C(C=C%30)OCC,CCC(CCCC)COC1=CC=C(C=C1)C2=CC=C(C=C2)C3=C4C=CSC4=C(OCC(CCCCCCCC)CCCCC)C5=C3SC(C6=CC=C(S6)C7=C(C(C8=C(SC(CC(CCCC)CC)=C8C9=O)CC(CCCC)CC)=O)C9=C(C%10=CC=CS%10)S7)=C5
2,ITIC,"ITIC, IT-IC, ITIC-0F",352,2D-PBTCl2,2D-PBTCl2,10.1039/C7TA09837E,0.87,14.52,58.43,7.38,7.17,,sm,fused,7,polymer,N#CC(C#N)=C1C=2C=CC=CC2C(=O)C1=CC=3SC4=C(SC=5C=6C=C7C(=CC6C(C8=CC=C(C=C8)CCCCCC)(C9=CC=C(C=C9)CCCCCC)C45)C=%10SC=%11C=C(SC%11C%10C7(C%12=CC=C(C=C%12)CCCCCC)C%13=CC=C(C=C%13)CCCCCC)C=C%14C(=O)C=%15C=CC=CC%15C%14=C(C#N)C#N)C3,CCc1ccc(C2(c3ccc(CC)cc3)c3cc4c(cc3-c3sc5cc(/C=C6\C(=O)c7ccccc7C6=C(C#N)C#N)sc5c32)C(c2ccc(CC)cc2)(c2ccc(CC)cc2)c2c-4sc3cc(/C=C4\C(=O)c5ccccc5C4=C(C#N)C#N)sc23)cc1,ClC1=C(C2=C(Cl)C=C(C(OCC)=O)S2)SC3=C(C(S4)=CC5=C4C(C6=CC=C(CC(CCCC)CC)S6)=C(C=C(C7=C(C(Cl)=C(C8=C(Cl)C=C(C(OCC)=O)S8)S9)C9=C(C(S%10)=CC%11=C%10C(C%12=CC=C(CC(CC)CCCC)S%12)=C(C=C(C%13=C(C(Cl)=C(C%14=C(Cl)C=C(C(OCC)=O)S%14)S%15)C%15=CS%13)S%16)C%16=C%11C%17=CC=C(CC(CC)CCCC)S%17)S7)S%18)C%18=C5C%19=CC=C(CC(CC)CCCC)S%19)SC(C%20=CC%21=C(C%22=CC=C(CC(CCCC)CC)S%22)C%23=C(C=CS%23)C(C%24=CC=C(CC(CC)CCCC)S%24)=C%21S%20)=C31,CCOC(=O)c1cc(Cl)c(-c2sc3csc(-c4cc5c(-c6ccc(CC)s6)c6sc(-c7sc(-c8cc9c(-c%10ccc(CC)s%10)c%10sc(-c%11sc(-c%12cc%13c(-c%14ccc(CC)s%14)c%14sccc%14c(-c%14ccc(CC)s%14)c%13s%12)c%12c(Cl)c(-c%13sc(C(=O)OCC)cc%13Cl)sc%11%12)cc%10c(-c%10ccc(CC)s%10)c9s8)c8c(Cl)c(-c9sc(C(=O)OCC)cc9Cl)sc78)cc6c(-c6ccc(CC)s6)c5s4)c3c2Cl)s1,CCC(CCCC)CC(S1)=CC=C1C2=C3C=CSC3=C(C4=CC=C(S4)CC(CCCC)CC)C5=C2SC(C6=C7C(Cl)=C(C8=C(Cl)C=C(C(OCC)=O)S8)SC7=CS6)=C5
2,ITIC,"ITIC, IT-IC, ITIC-0F",353,2D-PBTCl,2D-PBTCl,10.1039/C7TA09837E,0.91,15.79,61.32,8.81,8.67,,sm,fused,7,polymer,N#CC(C#N)=C1C=2C=CC=CC2C(=O)C1=CC=3SC4=C(SC=5C=6C=C7C(=CC6C(C8=CC=C(C=C8)CCCCCC)(C9=CC=C(C=C9)CCCCCC)C45)C=%10SC=%11C=C(SC%11C%10C7(C%12=CC=C(C=C%12)CCCCCC)C%13=CC=C(C=C%13)CCCCCC)C=C%14C(=O)C=%15C=CC=CC%15C%14=C(C#N)C#N)C3,CCc1ccc(C2(c3ccc(CC)cc3)c3cc4c(cc3-c3sc5cc(/C=C6\C(=O)c7ccccc7C6=C(C#N)C#N)sc5c32)C(c2ccc(CC)cc2)(c2ccc(CC)cc2)c2c-4sc3cc(/C=C4\C(=O)c5ccccc5C4=C(C#N)C#N)sc23)cc1,ClC1=C(C2=CC=C(C(OCC)=O)S2)SC3=C(C(S4)=CC5=C4C(C6=CC=C(CC(CCCC)CC)S6)=C(C=C(C7=C(C(Cl)=C(C8=CC=C(C(OCC)=O)S8)S9)C9=C(C(S%10)=CC%11=C%10C(C%12=CC=C(CC(CC)CCCC)S%12)=C(C=C(C%13=C(C(Cl)=C(C%14=CC=C(C(OCC)=O)S%14)S%15)C%15=CS%13)S%16)C%16=C%11C%17=CC=C(CC(CC)CCCC)S%17)S7)S%18)C%18=C5C%19=CC=C(CC(CC)CCCC)S%19)SC(C%20=CC%21=C(C%22=CC=C(CC(CCCC)CC)S%22)C%23=C(C=CS%23)C(C%24=CC=C(CC(CC)CCCC)S%24)=C%21S%20)=C31,CCOC(=O)c1ccc(-c2sc3csc(-c4cc5c(-c6ccc(CC)s6)c6sc(-c7sc(-c8cc9c(-c%10ccc(CC)s%10)c%10sc(-c%11sc(-c%12cc%13c(-c%14ccc(CC)s%14)c%14sccc%14c(-c%14ccc(CC)s%14)c%13s%12)c%12c(Cl)c(-c%13ccc(C(=O)OCC)s%13)sc%11%12)cc%10c(-c%10ccc(CC)s%10)c9s8)c8c(Cl)c(-c9ccc(C(=O)OCC)s9)sc78)cc6c(-c6ccc(CC)s6)c5s4)c3c2Cl)s1,CCC(CCCC)CC(S1)=CC=C1C2=C3C=CSC3=C(C4=CC=C(S4)CC(CCCC)CC)C5=C2SC(C6=C7C(Cl)=C(C8=CC=C(S8)C(OCC)=O)SC7=CS6)=C5
2,ITIC,"ITIC, IT-IC, ITIC-0F",354,PBDTTh-DTffBT,PBDTTh-DTffBT,10.1039/C7TA10247J,0.91,13.62,63.2,7.83,7.83,,sm,fused,7,polymer,N#CC(C#N)=C1C=2C=CC=CC2C(=O)C1=CC=3SC4=C(SC=5C=6C=C7C(=CC6C(C8=CC=C(C=C8)CCCCCC)(C9=CC=C(C=C9)CCCCCC)C45)C=%10SC=%11C=C(SC%11C%10C7(C%12=CC=C(C=C%12)CCCCCC)C%13=CC=C(C=C%13)CCCCCC)C=C%14C(=O)C=%15C=CC=CC%15C%14=C(C#N)C#N)C3,CCc1ccc(C2(c3ccc(CC)cc3)c3cc4c(cc3-c3sc5cc(/C=C6\C(=O)c7ccccc7C6=C(C#N)C#N)sc5c32)C(c2ccc(CC)cc2)(c2ccc(CC)cc2)c2c-4sc3cc(/C=C4\C(=O)c5ccccc5C4=C(C#N)C#N)sc23)cc1,FC(C(F)=C(C1=NSN=C12)C3=CC(CC(CCCC)CC)=C(C4=CC5=C(C6=CC=C(CC(CC)CCCC)S6)C7=C(C=C(S7)C(SC(C8=C(C(F)=C(C9=NSN=C98)C%10=CC(CC(CCCC)CC)=C(C%11=CC%12=C(C%13=CC=C(CC(CC)CCCC)S%13)C%14=C(C=C(S%14)C(SC(C%15=C(C(F)=C(C%16=NSN=C%16%15)C%17=CC(CC(CCCC)CC)=CS%17)F)=C%18)=C%18CC(CC)CCCC)C(OCC(CCCCCC)CCCCCCCC)=C%12S%11)S%10)F)=C%19)=C%19CC(CC)CCCC)C(OCC(CCCCCC)CCCCCCCC)=C5S4)S3)=C2C%20=CC(CC(CC)CCCC)=C(S%20)C(S%21)=CC%22=C%21C(C%23=CC=C(CC(CC)CCCC)S%23)=C(C=CS%24)C%24=C%22OCC(CCCCCC)CCCCCCCC,CCOC1=C2C(C=CS2)=C(C3=CC=C(CC)S3)C4=C1C=C(S4)C(SC(C5=C(C(F)=C(C6=NSN=C65)C7=CC(CC)=C(C8=CC9=C(C%10=CC=C(CC)S%10)C%11=C(C=C(S%11)C(SC(C%12=C(C(F)=C(C%13=NSN=C%13%12)C%14=CC(CC)=C(C%15=CC%16=C(C%17=CC=C(CC)S%17)C%18=C(C=C(S%18)C(SC(C%19=C(C(F)=C(C%20=NSN=C%20%19)C%21=CC(CC)=CS%21)F)=C%22)=C%22CC)C(OCC)=C%16S%15)S%14)F)=C%23)=C%23CC)C(OCC)=C9S8)S7)F)=C%24)=C%24CC,CCCCCCCCC(COC1=C2C=C(SC2=C(C3=C1SC=C3)C4=CC=C(S4)CC(CCCC)CC)C5=C(CC(CCCC)CC)C=C(C6=C(C(F)=C(C7=NSN=C67)C8=CC(CC(CCCC)CC)=CS8)F)S5)CCCCCC
2,ITIC,"ITIC, IT-IC, ITIC-0F",355,TTFQx-T2,TTFQx-T2,10.1039/C7TA10262C,0.94,13.75,56.11,7.22,7.07,0.11,sm,fused,7,polymer,N#CC(C#N)=C1C=2C=CC=CC2C(=O)C1=CC=3SC4=C(SC=5C=6C=C7C(=CC6C(C8=CC=C(C=C8)CCCCCC)(C9=CC=C(C=C9)CCCCCC)C45)C=%10SC=%11C=C(SC%11C%10C7(C%12=CC=C(C=C%12)CCCCCC)C%13=CC=C(C=C%13)CCCCCC)C=C%14C(=O)C=%15C=CC=CC%15C%14=C(C#N)C#N)C3,CCc1ccc(C2(c3ccc(CC)cc3)c3cc4c(cc3-c3sc5cc(/C=C6\C(=O)c7ccccc7C6=C(C#N)C#N)sc5c32)C(c2ccc(CC)cc2)(c2ccc(CC)cc2)c2c-4sc3cc(/C=C4\C(=O)c5ccccc5C4=C(C#N)C#N)sc23)cc1,FC(C(F)=C1C(S2)=CC=C2C3=CC4=C(S3)C(C(S5)=CC=C5CC(CCCCCC)CCCC)=C6C(SC(C7=CC=C(C(C8=NC(C9=CC(F)=C(S9)CC(CC)CCCC)=C(N=C8%10)C%11=CC(F)=C(S%11)CC(CC)CCCC)=C(F)C(F)=C%10C(S%12)=CC=C%12C%13=CC%14=C(S%13)C(C(S%15)=CC=C%15CC(CCCCCC)CCCC)=C%16C(SC(C%17=CC=C(C(C%18=NC(C%19=CC(F)=C(S%19)CC(CC)CCCC)=C(N=C%18%20)C%21=CC(F)=C(S%21)CC(CC)CCCC)=C(F)C(F)=C%20C(S%22)=CC=C%22C%23=CC%24=C(S%23)C(C(S%25)=CC=C%25CC(CCCCCC)CCCC)=C%26C(SC(C%27=CC=CS%27)=C%26)=C%24C%28=CC=C(S%28)CC(CCCC)CCCCCC)S%17)=C%16)=C%14C%29=CC=C(S%29)CC(CCCC)CCCCCC)S7)=C6)=C4C%30=CC=C(S%30)CC(CCCC)CCCCCC)=CC%31=NC(C%32=CC(F)=C(S%32)CC(CC)CCCC)=C(N=C%311)C%33=CC(F)=C(S%33)CC(CC)CCCC,CCc1ccc(-c2c3cc(-c4ccc(-c5c(F)c(F)c(-c6ccc(-c7cc8c(-c9ccc(CC)s9)c9sc(-c%10ccc(-c%11c(F)c(F)c(-c%12ccc(-c%13cc%14c(-c%15ccc(CC)s%15)c%15sc(-c%16ccc(-c%17c(F)c(F)c(-c%18cccs%18)c%18nc(-c%19cc(F)c(CC)s%19)c(-c%19cc(F)c(CC)s%19)nc%17%18)s%16)cc%15c(-c%15ccc(CC)s%15)c%14s%13)s%12)c%12nc(-c%13cc(F)c(CC)s%13)c(-c%13cc(F)c(CC)s%13)nc%11%12)s%10)cc9c(-c9ccc(CC)s9)c8s7)s6)c6nc(-c7cc(F)c(CC)s7)c(-c7cc(F)c(CC)s7)nc56)s4)sc3c(-c3ccc(CC)s3)c3ccsc23)s1,CCCCCCC(CC1=CC=C(S1)C2=C3C=C(SC3=C(C4=C2SC(C5=CC=CS5)=C4)C6=CC=C(S6)CC(CCCCCC)CCCC)C7=CC=C(S7)C8=C(C(F)=CC9=NC(C%10=CC(F)=C(S%10)CC(CCCC)CC)=C(N=C89)C%11=CC(F)=C(S%11)CC(CCCC)CC)F)CCCC
2,ITIC,"ITIC, IT-IC, ITIC-0F",356,PBZ-m-CF3,PBZ-m-CF3,10.1039/C7TA11059F,0.94,18.4,60.2,10.4,10.3,,sm,fused,7,polymer,N#CC(C#N)=C1C=2C=CC=CC2C(=O)C1=CC=3SC4=C(SC=5C=6C=C7C(=CC6C(C8=CC=C(C=C8)CCCCCC)(C9=CC=C(C=C9)CCCCCC)C45)C=%10SC=%11C=C(SC%11C%10C7(C%12=CC=C(C=C%12)CCCCCC)C%13=CC=C(C=C%13)CCCCCC)C=C%14C(=O)C=%15C=CC=CC%15C%14=C(C#N)C#N)C3,CCc1ccc(C2(c3ccc(CC)cc3)c3cc4c(cc3-c3sc5cc(/C=C6\C(=O)c7ccccc7C6=C(C#N)C#N)sc5c32)C(c2ccc(CC)cc2)(c2ccc(CC)cc2)c2c-4sc3cc(/C=C4\C(=O)c5ccccc5C4=C(C#N)C#N)sc23)cc1,CCCCC(CCCCCC)COC(C(C(F)(F)F)=C1)=CC=C1C2=C3SC(C4=CC=C(C5=C(C(F)=CC6=NN(CC(CCCCCCCC)CCCCCC)N=C65)F)S4)=CC3=C(C7=CC(C(F)(F)F)=C(OCC(CCCCCC)CCCC)C=C7)C8=C2C=C(S8)C9=CC=C(C(C%10=NN(CC(CCCCCCCC)CCCCCC)N=C%10%11)=C(F)C(F)=C%11C%12=CC=C(S%12)C%13=CC%14=C(C%15=CC(C(F)(F)F)=C(OCC(CCCCCC)CCCC)C=C%15)C%16=C(C(C%17=CC=C(C(C(F)(F)F)=C%17)OCC(CCCCCC)CCCC)=C%14S%13)C=C(S%16)C%18=CC=C(C(C%19=NN(CC(CCCCCCCC)CCCCCC)N=C%19%20)=C(F)C(F)=C%20C%21=CC=C(S%21)C%22=CC%23=C(C%24=CC(C(F)(F)F)=C(OCC(CCCCCC)CCCC)C=C%24)C%25=C(C(C%26=CC=C(C(C(F)(F)F)=C%26)OCC(CCCCCC)CCCC)=C%23S%22)C=C(S%25)C%27=CC=CS%27)S%18)S9,CCOc1ccc(-c2c3cc(-c4ccc(-c5c(F)c(F)c(-c6ccc(-c7cc8c(-c9ccc(OCC)c(C(F)(F)F)c9)c9sc(-c%10ccc(-c%11c(F)c(F)c(-c%12ccc(-c%13cc%14c(-c%15ccc(OCC)c(C(F)(F)F)c%15)c%15sc(-c%16ccc(-c%17c(F)c(F)c(-c%18cccs%18)c%18nn(CC)nc%17%18)s%16)cc%15c(-c%15ccc(OCC)c(C(F)(F)F)c%15)c%14s%13)s%12)c%12nn(CC)nc%11%12)s%10)cc9c(-c9ccc(OCC)c(C(F)(F)F)c9)c8s7)s6)c6nn(CC)nc56)s4)sc3c(-c3ccc(OCC)c(C(F)(F)F)c3)c3ccsc23)cc1C(F)(F)F,CCCCCCCCC(CN1N=C2C=C(C(F)=C(C2=N1)C3=CC=C(S3)C4=CC5=C(C6=C(C(C7=CC(C(F)(F)F)=C(OCC(CCCCCC)CCCC)C=C7)=C5S4)C=C(C8=CC=CS8)S6)C9=CC(C(F)(F)F)=C(OCC(CCCCCC)CCCC)C=C9)F)CCCCCC
2,ITIC,"ITIC, IT-IC, ITIC-0F",363,PBDTTAZPh-R,PBDTTAZPh-R,10.1039/C8TA07134A,0.921,10.43,39.8,3.83,3.61,0.13,sm,fused,7,polymer,N#CC(C#N)=C1C=2C=CC=CC2C(=O)C1=CC=3SC4=C(SC=5C=6C=C7C(=CC6C(C8=CC=C(C=C8)CCCCCC)(C9=CC=C(C=C9)CCCCCC)C45)C=%10SC=%11C=C(SC%11C%10C7(C%12=CC=C(C=C%12)CCCCCC)C%13=CC=C(C=C%13)CCCCCC)C=C%14C(=O)C=%15C=CC=CC%15C%14=C(C#N)C#N)C3,CCc1ccc(C2(c3ccc(CC)cc3)c3cc4c(cc3-c3sc5cc(/C=C6\C(=O)c7ccccc7C6=C(C#N)C#N)sc5c32)C(c2ccc(CC)cc2)(c2ccc(CC)cc2)c2c-4sc3cc(/C=C4\C(=O)c5ccccc5C4=C(C#N)C#N)sc23)cc1,CCCCCCCCCCC(CSC1=CC=C(C2=C3C=C(SC3=C(C4=C2SC(C5=CC=C(S5)C(C6=NN(N=C6C(C7=CC=C(C8=CC9=C(C%10=C(C=C(C%11=CC=C(S%11)C(C%12=NN(N=C%12C(C%13=CC=C(C%14=CC%15=C(C%16=C(C=C(C%17=CC=CS%17)S%16)C(C%18=CC=C(CCCCCC)C=C%18)=C%15S%14)C%19=CC=C(S%19)SCC(CCCCCCCCCC)CCCCCCCCCCCC)S%13)=C%20F)CC(CCCCCC)CCCCCCCC)=C%20F)S%10)C(C%21=CC=C(CCCCCC)C=C%21)=C9S8)C%22=CC=C(S%22)SCC(CCCCCCCCCC)CCCCCCCCCCCC)S7)=C%23F)CC(CCCCCC)CCCCCCCC)=C%23F)=C4)C%24=CC=C(CCCCCC)C=C%24)C%25=CC=C(S%25)C%26=C(F)C(F)=CC%27=NN(N=C%27%26)CC(CCCCCC)CCCCCCCC)S1)CCCCCCCCCCCC,FC1=C(C2=CC=C(C3=CC4=C(C5=C(C(C6=CC=C(S6)SCC)=C4S3)C=CS5)C7=CC=C(CC)C=C7)S2)C8=NN(CC)N=C8C(C9=CC=C(S9)C%10=CC%11=C(C(C%12=CC=C(CC)C=C%12)=C%13C=C(SC%13=C%11C%14=CC=C(S%14)SCC)C%15=CC=C(S%15)C%16=C(C(F)=C(C%17=NN(N=C%17%16)CC)C%18=CC=C(S%18)C%19=CC%20=C(C(C%21=CC=C(CC)C=C%21)=C%22C=C(SC%22=C%20C%23=CC=C(S%23)SCC)C%24=CC=C(S%24)C%25=C(C(F)=C(C%26=NN(N=C%26%25)CC)C%27=CC=CS%27)F)S%19)F)S%10)=C1F,CCCCCCC1=CC=C(C=C1)C(C2=C(C(C3=CC=C(S3)SCC(CCCCCCCCCCCC)CCCCCCCCCC)=C4S5)C=C(C6=CC=C(S6)C7=C(C(F)=CC8=NN(N=C78)CC(CCCCCCCC)CCCCCC)F)S2)=C4C=C5C9=CC=CS9
2,ITIC,"ITIC, IT-IC, ITIC-0F",364,PBDTTAZPh-SR,PBDTTAZPh-SR,10.1039/C8TA07134A,0.915,15.24,43.9,6.12,5.76,0.31,sm,fused,7,polymer,N#CC(C#N)=C1C=2C=CC=CC2C(=O)C1=CC=3SC4=C(SC=5C=6C=C7C(=CC6C(C8=CC=C(C=C8)CCCCCC)(C9=CC=C(C=C9)CCCCCC)C45)C=%10SC=%11C=C(SC%11C%10C7(C%12=CC=C(C=C%12)CCCCCC)C%13=CC=C(C=C%13)CCCCCC)C=C%14C(=O)C=%15C=CC=CC%15C%14=C(C#N)C#N)C3,CCc1ccc(C2(c3ccc(CC)cc3)c3cc4c(cc3-c3sc5cc(/C=C6\C(=O)c7ccccc7C6=C(C#N)C#N)sc5c32)C(c2ccc(CC)cc2)(c2ccc(CC)cc2)c2c-4sc3cc(/C=C4\C(=O)c5ccccc5C4=C(C#N)C#N)sc23)cc1,CCCCCCCCCCC(CSC1=CC=C(C2=C3C=C(SC3=C(C4=C2SC(C5=CC=C(S5)C(C6=NN(N=C6C(C7=CC=C(C8=CC9=C(C%10=C(C=C(C%11=CC=C(S%11)C(C%12=NN(N=C%12C(C%13=CC=C(C%14=CC%15=C(C%16=C(C=C(C%17=CC=CS%17)S%16)C(C%18=CC=C(SCCCCCC)C=C%18)=C%15S%14)C%19=CC=C(S%19)SCC(CCCCCCCCCC)CCCCCCCCCCCC)S%13)=C%20F)CC(CCCCCC)CCCCCCCC)=C%20F)S%10)C(C%21=CC=C(SCCCCCC)C=C%21)=C9S8)C%22=CC=C(S%22)SCC(CCCCCCCCCC)CCCCCCCCCCCC)S7)=C%23F)CC(CCCCCC)CCCCCCCC)=C%23F)=C4)C%24=CC=C(SCCCCCC)C=C%24)C%25=CC=C(S%25)C%26=C(F)C(F)=CC%27=NN(N=C%27%26)CC(CCCCCC)CCCCCCCC)S1)CCCCCCCCCCCC,FC1=C(C2=CC=C(C3=CC4=C(C5=C(C(C6=CC=C(S6)SCC)=C4S3)C=CS5)C7=CC=C(SCC)C=C7)S2)C8=NN(CC)N=C8C(C9=CC=C(S9)C%10=CC%11=C(C(C%12=CC=C(SCC)C=C%12)=C%13C=C(SC%13=C%11C%14=CC=C(S%14)SCC)C%15=CC=C(S%15)C%16=C(C(F)=C(C%17=NN(N=C%17%16)CC)C%18=CC=C(S%18)C%19=CC%20=C(C(C%21=CC=C(SCC)C=C%21)=C%22C=C(SC%22=C%20C%23=CC=C(S%23)SCC)C%24=CC=C(S%24)C%25=C(C(F)=C(C%26=NN(N=C%26%25)CC)C%27=CC=CS%27)F)S%19)F)S%10)=C1F,CCCCCCSC1=CC=C(C=C1)C(C2=C(C(C3=CC=C(S3)SCC(CCCCCCCCCCCC)CCCCCCCCCC)=C4S5)C=C(C6=CC=C(S6)C7=C(C(F)=CC8=NN(N=C78)CC(CCCCCCCC)CCCCCC)F)S2)=C4C=C5C9=CC=CS9
2,ITIC,"ITIC, IT-IC, ITIC-0F",365,PBDTTAZPh-OR,PBDTTAZPh-OR,10.1039/C8TA07134A,0.888,16.31,57.6,8.34,7.94,0.26,sm,fused,7,polymer,N#CC(C#N)=C1C=2C=CC=CC2C(=O)C1=CC=3SC4=C(SC=5C=6C=C7C(=CC6C(C8=CC=C(C=C8)CCCCCC)(C9=CC=C(C=C9)CCCCCC)C45)C=%10SC=%11C=C(SC%11C%10C7(C%12=CC=C(C=C%12)CCCCCC)C%13=CC=C(C=C%13)CCCCCC)C=C%14C(=O)C=%15C=CC=CC%15C%14=C(C#N)C#N)C3,CCc1ccc(C2(c3ccc(CC)cc3)c3cc4c(cc3-c3sc5cc(/C=C6\C(=O)c7ccccc7C6=C(C#N)C#N)sc5c32)C(c2ccc(CC)cc2)(c2ccc(CC)cc2)c2c-4sc3cc(/C=C4\C(=O)c5ccccc5C4=C(C#N)C#N)sc23)cc1,CCCCCCCCCCC(CSC1=CC=C(C2=C3C=C(SC3=C(C4=C2SC(C5=CC=C(S5)C(C6=NN(N=C6C(C7=CC=C(C8=CC9=C(C%10=C(C=C(C%11=CC=C(S%11)C(C%12=NN(N=C%12C(C%13=CC=C(C%14=CC%15=C(C%16=C(C=C(C%17=CC=CS%17)S%16)C(C%18=CC=C(OCCCCCC)C=C%18)=C%15S%14)C%19=CC=C(S%19)SCC(CCCCCCCCCC)CCCCCCCCCCCC)S%13)=C%20F)CC(CCCCCC)CCCCCCCC)=C%20F)S%10)C(C%21=CC=C(OCCCCCC)C=C%21)=C9S8)C%22=CC=C(S%22)SCC(CCCCCCCCCC)CCCCCCCCCCCC)S7)=C%23F)CC(CCCCCC)CCCCCCCC)=C%23F)=C4)C%24=CC=C(OCCCCCC)C=C%24)C%25=CC=C(S%25)C%26=C(F)C(F)=CC%27=NN(N=C%27%26)CC(CCCCCC)CCCCCCCC)S1)CCCCCCCCCCCC,FC1=C(C2=CC=C(C3=CC4=C(C5=C(C(C6=CC=C(S6)SCC)=C4S3)C=CS5)C7=CC=C(OCC)C=C7)S2)C8=NN(CC)N=C8C(C9=CC=C(S9)C%10=CC%11=C(C(C%12=CC=C(OCC)C=C%12)=C%13C=C(SC%13=C%11C%14=CC=C(S%14)SCC)C%15=CC=C(S%15)C%16=C(C(F)=C(C%17=NN(N=C%17%16)CC)C%18=CC=C(S%18)C%19=CC%20=C(C(C%21=CC=C(OCC)C=C%21)=C%22C=C(SC%22=C%20C%23=CC=C(S%23)SCC)C%24=CC=C(S%24)C%25=C(C(F)=C(C%26=NN(N=C%26%25)CC)C%27=CC=CS%27)F)S%19)F)S%10)=C1F,CCCCCCOC1=CC=C(C=C1)C(C2=C(C(C3=CC=C(S3)SCC(CCCCCCCCCCCC)CCCCCCCCCC)=C4S5)C=C(C6=CC=C(S6)C7=C(C(F)=CC8=NN(N=C78)CC(CCCCCCCC)CCCCCC)F)S2)=C4C=C5C9=CC=CS9
2,ITIC,"ITIC, IT-IC, ITIC-0F",366,PBDTTAZ-PhPh,PBDTTAZ-PhPh,10.1039/C8TA07134A,0.926,16.67,60.4,9.32,9.03,0.23,sm,fused,7,polymer,N#CC(C#N)=C1C=2C=CC=CC2C(=O)C1=CC=3SC4=C(SC=5C=6C=C7C(=CC6C(C8=CC=C(C=C8)CCCCCC)(C9=CC=C(C=C9)CCCCCC)C45)C=%10SC=%11C=C(SC%11C%10C7(C%12=CC=C(C=C%12)CCCCCC)C%13=CC=C(C=C%13)CCCCCC)C=C%14C(=O)C=%15C=CC=CC%15C%14=C(C#N)C#N)C3,CCc1ccc(C2(c3ccc(CC)cc3)c3cc4c(cc3-c3sc5cc(/C=C6\C(=O)c7ccccc7C6=C(C#N)C#N)sc5c32)C(c2ccc(CC)cc2)(c2ccc(CC)cc2)c2c-4sc3cc(/C=C4\C(=O)c5ccccc5C4=C(C#N)C#N)sc23)cc1,CCCCCCCCCCC(CSC1=CC=C(C2=C3C=C(SC3=C(C4=C2SC(C5=CC=C(S5)C(C6=NN(N=C6C(C7=CC=C(C8=CC9=C(C%10=C(C=C(C%11=CC=C(S%11)C(C%12=NN(N=C%12C(C%13=CC=C(C%14=CC%15=C(C%16=C(C=C(C%17=CC=CS%17)S%16)C(C%18=CC=C(C%19=CC=CC=C%19)C=C%18)=C%15S%14)C%20=CC=C(S%20)SCC(CCCCCCCCCC)CCCCCCCCCCCC)S%13)=C%21F)CC(CCCCCC)CCCCCCCC)=C%21F)S%10)C(C%22=CC=C(C%23=CC=CC=C%23)C=C%22)=C9S8)C%24=CC=C(S%24)SCC(CCCCCCCCCC)CCCCCCCCCCCC)S7)=C%25F)CC(CCCCCC)CCCCCCCC)=C%25F)=C4)C%26=CC=C(C%27=CC=CC=C%27)C=C%26)C%28=CC=C(S%28)C%29=C(F)C(F)=CC%30=NN(N=C%30%29)CC(CCCCCC)CCCCCCCC)S1)CCCCCCCCCCCC,FC1=C(C2=CC=C(C3=CC4=C(C5=C(C(C6=CC=C(S6)SCC)=C4S3)C=CS5)C7=CC=C(C8=CC=CC=C8)C=C7)S2)C9=NN(CC)N=C9C(C%10=CC=C(S%10)C%11=CC%12=C(C(C%13=CC=C(C%14=CC=CC=C%14)C=C%13)=C%15C=C(SC%15=C%12C%16=CC=C(S%16)SCC)C%17=CC=C(S%17)C%18=C(C(F)=C(C%19=NN(N=C%19%18)CC)C%20=CC=C(S%20)C%21=CC%22=C(C(C%23=CC=C(C%24=CC=CC=C%24)C=C%23)=C%25C=C(SC%25=C%22C%26=CC=C(S%26)SCC)C%27=CC=C(S%27)C%28=C(C(F)=C(C%29=NN(N=C%29%28)CC)C%30=CC=CS%30)F)S%21)F)S%11)=C1F,CCCCCCCCCCCCC(CSC1=CC=C(S1)C2=C3C=C(SC3=C(C4=C2SC(C5=CC=CS5)=C4)C6=CC=C(C7=CC=CC=C7)C=C6)C8=CC=C(S8)C9=C(C(F)=CC%10=NN(N=C9%10)CC(CCCCCCCC)CCCCCC)F)CCCCCCCCCC
2,ITIC,"ITIC, IT-IC, ITIC-0F",367,PBDTTAZ-Ph,PBDTTAZ-Ph,10.1039/C8TA07134A,0.919,17.86,64.9,10.65,10.34,0.26,sm,fused,7,polymer,N#CC(C#N)=C1C=2C=CC=CC2C(=O)C1=CC=3SC4=C(SC=5C=6C=C7C(=CC6C(C8=CC=C(C=C8)CCCCCC)(C9=CC=C(C=C9)CCCCCC)C45)C=%10SC=%11C=C(SC%11C%10C7(C%12=CC=C(C=C%12)CCCCCC)C%13=CC=C(C=C%13)CCCCCC)C=C%14C(=O)C=%15C=CC=CC%15C%14=C(C#N)C#N)C3,CCc1ccc(C2(c3ccc(CC)cc3)c3cc4c(cc3-c3sc5cc(/C=C6\C(=O)c7ccccc7C6=C(C#N)C#N)sc5c32)C(c2ccc(CC)cc2)(c2ccc(CC)cc2)c2c-4sc3cc(/C=C4\C(=O)c5ccccc5C4=C(C#N)C#N)sc23)cc1,CCCCCCCCCCC(CSC1=CC=C(C2=C3C=C(SC3=C(C4=C2SC(C5=CC=C(S5)C(C6=NN(N=C6C(C7=CC=C(C8=CC9=C(C%10=C(C=C(C%11=CC=C(S%11)C(C%12=NN(N=C%12C(C%13=CC=C(C%14=CC%15=C(C%16=C(C=C(C%17=CC=CS%17)S%16)C(C%18=CC=CC=C%18)=C%15S%14)C%19=CC=C(S%19)SCC(CCCCCCCCCC)CCCCCCCCCCCC)S%13)=C%20F)CC(CCCCCC)CCCCCCCC)=C%20F)S%10)C(C%21=CC=CC=C%21)=C9S8)C%22=CC=C(S%22)SCC(CCCCCCCCCC)CCCCCCCCCCCC)S7)=C%23F)CC(CCCCCC)CCCCCCCC)=C%23F)=C4)C%24=CC=CC=C%24)C%25=CC=C(S%25)C%26=C(F)C(F)=CC%27=NN(N=C%27%26)CC(CCCCCC)CCCCCCCC)S1)CCCCCCCCCCCC,FC(C(F)=C(C1=CC=C(C(S2)=CC3=C2C(C4=CC=CC=C4)=C(C=C(C5=CC=C(C6=C(F)C(F)=C(C7=CC=C(C(S8)=CC9=C8C(C%10=CC=CC=C%10)=C(C=C(C%11=CC=C(C%12=C(F)C(F)=C(C%13=CC=CS%13)C%14=NN(CC)N=C%14%12)S%11)S%15)C%15=C9C%16=CC=C(SCC)S%16)S7)C%17=NN(CC)N=C%176)S5)S%18)C%18=C3C%19=CC=C(SCC)S%19)S1)C%20=NN(CC)N=C%20%21)=C%21C(S%22)=CC=C%22C%23=CC%24=C(C%25=CC=CC=C%25)C%26=C(C=CS%26)C(C%27=CC=C(SCC)S%27)=C%24S%23,CCCCCCCCCCCCC(CSC1=CC=C(S1)C2=C3C=C(SC3=C(C4=C2SC(C5=CC=CS5)=C4)C6=CC=CC=C6)C7=CC=C(S7)C8=C(C(F)=CC9=NN(N=C89)CC(CCCCCCCC)CCCCCC)F)CCCCCCCCCC
2,ITIC,"ITIC, IT-IC, ITIC-0F",368,PBDTTAZ-NaPh,PBDTTAZ-NaPh,10.1039/C8TA07134A,0.936,18.21,67.8,11.56,11.36,0.16,sm,fused,7,polymer,N#CC(C#N)=C1C=2C=CC=CC2C(=O)C1=CC=3SC4=C(SC=5C=6C=C7C(=CC6C(C8=CC=C(C=C8)CCCCCC)(C9=CC=C(C=C9)CCCCCC)C45)C=%10SC=%11C=C(SC%11C%10C7(C%12=CC=C(C=C%12)CCCCCC)C%13=CC=C(C=C%13)CCCCCC)C=C%14C(=O)C=%15C=CC=CC%15C%14=C(C#N)C#N)C3,CCc1ccc(C2(c3ccc(CC)cc3)c3cc4c(cc3-c3sc5cc(/C=C6\C(=O)c7ccccc7C6=C(C#N)C#N)sc5c32)C(c2ccc(CC)cc2)(c2ccc(CC)cc2)c2c-4sc3cc(/C=C4\C(=O)c5ccccc5C4=C(C#N)C#N)sc23)cc1,CCCCCCCCCCC(CCCCCCCCCCCC)CSC1=CC=C(S1)C2=C3C=C(C4=CC=C(C5=C(C(F)=CC6=NN(CC(CCCCCCCC)CCCCCC)N=C65)F)S4)SC3=C(C7=CC8=C(C=CC=C8)C=C7)C9=C2SC(C%10=CC=C(C(C%11=NN(CC(CCCCCCCC)CCCCCC)N=C%11%12)=C(F)C(F)=C%12C%13=CC=C(S%13)C%14=CC%15=C(C%16=CC=C(SCC(CCCCCCCCCCCC)CCCCCCCCCC)S%16)C%17=C(C(C%18=CC%19=C(C=CC=C%19)C=C%18)=C%15S%14)C=C(S%17)C%20=CC=C(C(C%21=NN(CC(CCCCCCCC)CCCCCC)N=C%21%22)=C(F)C(F)=C%22C%23=CC=C(S%23)C%24=CC%25=C(C%26=CC=C(SCC(CCCCCCCCCCCC)CCCCCCCCCC)S%26)C%27=C(C(C%28=CC%29=C(C=CC=C%29)C=C%28)=C%25S%24)C=C(S%27)C%30=CC=CS%30)S%20)S%10)=C9,CCSc1ccc(-c2c3ccsc3c(-c3ccc4ccccc4c3)c3cc(-c4ccc(-c5c(F)c(F)c(-c6ccc(-c7cc8c(-c9ccc(SCC)s9)c9sc(-c%10ccc(-c%11c(F)c(F)c(-c%12ccc(-c%13cc%14c(-c%15ccc(SCC)s%15)c%15sc(-c%16ccc(-c%17c(F)c(F)c(-c%18cccs%18)c%18nn(CC)nc%17%18)s%16)cc%15c(-c%15ccc%16ccccc%16c%15)c%14s%13)s%12)c%12nn(CC)nc%11%12)s%10)cc9c(-c9ccc%10ccccc%10c9)c8s7)s6)c6nn(CC)nc56)s4)sc23)s1,CCCCCCCCCCCCC(CSC1=CC=C(S1)C2=C3C=C(SC3=C(C4=C2SC(C5=CC=CS5)=C4)C6=CC7=CC=CC=C7C=C6)C8=CC=C(S8)C9=C(C(F)=CC%10=NN(N=C9%10)CC(CCCCCCCC)CCCCCC)F)CCCCCCCCCC
2,ITIC,"ITIC, IT-IC, ITIC-0F",369,PTBFSEH-BDD,PTBFSEH-BDD,10.1039/C8TA07544A,0.935,17.06,64.08,10.23,10.23,,sm,fused,7,polymer,N#CC(C#N)=C1C=2C=CC=CC2C(=O)C1=CC=3SC4=C(SC=5C=6C=C7C(=CC6C(C8=CC=C(C=C8)CCCCCC)(C9=CC=C(C=C9)CCCCCC)C45)C=%10SC=%11C=C(SC%11C%10C7(C%12=CC=C(C=C%12)CCCCCC)C%13=CC=C(C=C%13)CCCCCC)C=C%14C(=O)C=%15C=CC=CC%15C%14=C(C#N)C#N)C3,CCc1ccc(C2(c3ccc(CC)cc3)c3cc4c(cc3-c3sc5cc(/C=C6\C(=O)c7ccccc7C6=C(C#N)C#N)sc5c32)C(c2ccc(CC)cc2)(c2ccc(CC)cc2)c2c-4sc3cc(/C=C4\C(=O)c5ccccc5C4=C(C#N)C#N)sc23)cc1,O=C1C2=C(CC(CC)CCCC)SC(CC(CC)CCCC)=C2C(C3=C(C4=CC=C(C(O5)=CC6=C5C(C7=CC=C(SCC(CC)CCCC)S7)=C(C=C(C8=CC=C(C9=C%10C(C(C%11=C(CC(CC)CCCC)SC(CC(CC)CCCC)=C%11C%10=O)=O)=C(C%12=CC=C(C(O%13)=CC%14=C%13C(C%15=CC=C(SCC(CC)CCCC)S%15)=C(C=C(C%16=CC=C(C%17=C%18C(C(C%19=C(CC(CC)CCCC)SC(CC(CC)CCCC)=C%19C%18=O)=O)=C(C%20=CC=CS%20)S%17)S%16)S%21)C%21=C%14C%22=CC=C(SCC(CC)CCCC)S%22)S%12)S9)S8)S%23)C%23=C6C%24=CC=C(SCC(CC)CCCC)S%24)S4)SC(C%25=CC=C(S%25)C%26=CC%27=C(C%28=CC=C(SCC(CC)CCCC)S%28)C%29=C(C=CO%29)C(C%30=CC=C(SCC(CC)CCCC)S%30)=C%27S%26)=C31)=O,O=C1C2=C(CC)SC(CC)=C2C(C3=C(C4=CC=C(C(O5)=CC6=C5C(C7=CC=C(SCC)S7)=C(C=C(C8=CC=C(C9=C%10C(C(C%11=C(CC)SC(CC)=C%11C%10=O)=O)=C(C%12=CC=C(C(O%13)=CC%14=C%13C(C%15=CC=C(SCC)S%15)=C(C=C(C%16=CC=C(C%17=C%18C(C(C%19=C(CC)SC(CC)=C%19C%18=O)=O)=C(C%20=CC=CS%20)S%17)S%16)S%21)C%21=C%14C%22=CC=C(SCC)S%22)S%12)S9)S8)S%23)C%23=C6C%24=CC=C(SCC)S%24)S4)SC(C%25=CC=C(S%25)C%26=CC%27=C(C%28=CC=C(SCC)S%28)C%29=C(C=CO%29)C(C%30=CC=C(SCC)S%30)=C%27S%26)=C31)=O,CCCCC(CSC1=CC=C(S1)C2=C3C=C(SC3=C(C4=C2OC=C4)C5=CC=C(S5)SCC(CCCC)CC)C6=CC=C(S6)C7=C(C(C8=C(SC(CC(CCCC)CC)=C8C9=O)CC(CCCC)CC)=O)C9=C(C%10=CC=CS%10)S7)CC
2,ITIC,"ITIC, IT-IC, ITIC-0F",370,PTBFSDO-BDD,PTBFSDO-BDD,10.1039/C8TA07544A,0.928,17.24,66.1,10.57,10.57,,sm,fused,7,polymer,N#CC(C#N)=C1C=2C=CC=CC2C(=O)C1=CC=3SC4=C(SC=5C=6C=C7C(=CC6C(C8=CC=C(C=C8)CCCCCC)(C9=CC=C(C=C9)CCCCCC)C45)C=%10SC=%11C=C(SC%11C%10C7(C%12=CC=C(C=C%12)CCCCCC)C%13=CC=C(C=C%13)CCCCCC)C=C%14C(=O)C=%15C=CC=CC%15C%14=C(C#N)C#N)C3,CCc1ccc(C2(c3ccc(CC)cc3)c3cc4c(cc3-c3sc5cc(/C=C6\C(=O)c7ccccc7C6=C(C#N)C#N)sc5c32)C(c2ccc(CC)cc2)(c2ccc(CC)cc2)c2c-4sc3cc(/C=C4\C(=O)c5ccccc5C4=C(C#N)C#N)sc23)cc1,O=C1C2=C(CC(CC)CCCC)SC(CC(CC)CCCC)=C2C(C3=C(C4=CC=C(C(O5)=CC6=C5C(C7=CC=C(SCCCCCCCCCCCC)S7)=C(C=C(C8=CC=C(C9=C%10C(C(C%11=C(CC(CC)CCCC)SC(CC(CC)CCCC)=C%11C%10=O)=O)=C(C%12=CC=C(C(O%13)=CC%14=C%13C(C%15=CC=C(SCCCCCCCCCCCC)S%15)=C(C=C(C%16=CC=C(C%17=C%18C(C(C%19=C(CC(CC)CCCC)SC(CC(CC)CCCC)=C%19C%18=O)=O)=C(C%20=CC=CS%20)S%17)S%16)S%21)C%21=C%14C%22=CC=C(SCCCCCCCCCCCC)S%22)S%12)S9)S8)S%23)C%23=C6C%24=CC=C(SCCCCCCCCCCCC)S%24)S4)SC(C%25=CC=C(S%25)C%26=CC%27=C(C%28=CC=C(SCCCCCCCCCCCC)S%28)C%29=C(C=CO%29)C(C%30=CC=C(SCCCCCCCCCCCC)S%30)=C%27S%26)=C31)=O,O=C1C2=C(CC)SC(CC)=C2C(C3=C(C4=CC=C(C(O5)=CC6=C5C(C7=CC=C(SCC)S7)=C(C=C(C8=CC=C(C9=C%10C(C(C%11=C(CC)SC(CC)=C%11C%10=O)=O)=C(C%12=CC=C(C(O%13)=CC%14=C%13C(C%15=CC=C(SCC)S%15)=C(C=C(C%16=CC=C(C%17=C%18C(C(C%19=C(CC)SC(CC)=C%19C%18=O)=O)=C(C%20=CC=CS%20)S%17)S%16)S%21)C%21=C%14C%22=CC=C(SCC)S%22)S%12)S9)S8)S%23)C%23=C6C%24=CC=C(SCC)S%24)S4)SC(C%25=CC=C(S%25)C%26=CC%27=C(C%28=CC=C(SCC)S%28)C%29=C(C=CO%29)C(C%30=CC=C(SCC)S%30)=C%27S%26)=C31)=O,CCCCCCCCCCCCSC1=CC=C(S1)C2=C3C=C(SC3=C(C4=C2OC=C4)C5=CC=C(S5)SCCCCCCCCCCCC)C6=CC=C(S6)C7=C(C(C8=C(SC(CC(CCCC)CC)=C8C9=O)CC(CCCC)CC)=O)C9=C(C%10=CC=CS%10)S7
2,ITIC,"ITIC, IT-IC, ITIC-0F",371,PTBFEH-BDD,PTBFEH-BDD,10.1039/C8TA07544A,0.893,17.76,70.16,11.13,11.13,,sm,fused,7,polymer,N#CC(C#N)=C1C=2C=CC=CC2C(=O)C1=CC=3SC4=C(SC=5C=6C=C7C(=CC6C(C8=CC=C(C=C8)CCCCCC)(C9=CC=C(C=C9)CCCCCC)C45)C=%10SC=%11C=C(SC%11C%10C7(C%12=CC=C(C=C%12)CCCCCC)C%13=CC=C(C=C%13)CCCCCC)C=C%14C(=O)C=%15C=CC=CC%15C%14=C(C#N)C#N)C3,CCc1ccc(C2(c3ccc(CC)cc3)c3cc4c(cc3-c3sc5cc(/C=C6\C(=O)c7ccccc7C6=C(C#N)C#N)sc5c32)C(c2ccc(CC)cc2)(c2ccc(CC)cc2)c2c-4sc3cc(/C=C4\C(=O)c5ccccc5C4=C(C#N)C#N)sc23)cc1,O=C1C2=C(CC(CC)CCCC)SC(CC(CC)CCCC)=C2C(C3=C(C4=CC=C(C(O5)=CC6=C5C(C7=CC=C(CC(CC)CCCC)S7)=C(C=C(C8=CC=C(C9=C%10C(C(C%11=C(CC(CC)CCCC)SC(CC(CC)CCCC)=C%11C%10=O)=O)=C(C%12=CC=C(C(O%13)=CC%14=C%13C(C%15=CC=C(CC(CC)CCCC)S%15)=C(C=C(C%16=CC=C(C%17=C%18C(C(C%19=C(CC(CC)CCCC)SC(CC(CC)CCCC)=C%19C%18=O)=O)=C(C%20=CC=CS%20)S%17)S%16)S%21)C%21=C%14C%22=CC=C(CC(CC)CCCC)S%22)S%12)S9)S8)S%23)C%23=C6C%24=CC=C(CC(CC)CCCC)S%24)S4)SC(C%25=CC=C(S%25)C%26=CC%27=C(C%28=CC=C(CC(CC)CCCC)S%28)C%29=C(C=CO%29)C(C%30=CC=C(CC(CC)CCCC)S%30)=C%27S%26)=C31)=O,O=C1C2=C(CC)SC(CC)=C2C(C3=C(C4=CC=C(C(O5)=CC6=C5C(C7=CC=C(CC)S7)=C(C=C(C8=CC=C(C9=C%10C(C(C%11=C(CC)SC(CC)=C%11C%10=O)=O)=C(C%12=CC=C(C(O%13)=CC%14=C%13C(C%15=CC=C(CC)S%15)=C(C=C(C%16=CC=C(C%17=C%18C(C(C%19=C(CC)SC(CC)=C%19C%18=O)=O)=C(C%20=CC=CS%20)S%17)S%16)S%21)C%21=C%14C%22=CC=C(CC)S%22)S%12)S9)S8)S%23)C%23=C6C%24=CC=C(CC)S%24)S4)SC(C%25=CC=C(S%25)C%26=CC%27=C(C%28=CC=C(CC)S%28)C%29=C(C=CO%29)C(C%30=CC=C(CC)S%30)=C%27S%26)=C31)=O,CCCCC(CC1=CC=C(S1)C2=C3C=C(SC3=C(C4=C2OC=C4)C5=CC=C(S5)CC(CCCC)CC)C6=CC=C(S6)C7=C(C(C8=C(SC(CC(CCCC)CC)=C8C9=O)CC(CCCC)CC)=O)C9=C(C%10=CC=CS%10)S7)CC
2,ITIC,"ITIC, IT-IC, ITIC-0F",380,PBDTBDD-PhPh,PBDTBDD-PhPh,10.1039/C8TA11363G,0.936,16.27,51.3,7.81,7.65,,sm,fused,7,polymer,N#CC(C#N)=C1C=2C=CC=CC2C(=O)C1=CC=3SC4=C(SC=5C=6C=C7C(=CC6C(C8=CC=C(C=C8)CCCCCC)(C9=CC=C(C=C9)CCCCCC)C45)C=%10SC=%11C=C(SC%11C%10C7(C%12=CC=C(C=C%12)CCCCCC)C%13=CC=C(C=C%13)CCCCCC)C=C%14C(=O)C=%15C=CC=CC%15C%14=C(C#N)C#N)C3,CCc1ccc(C2(c3ccc(CC)cc3)c3cc4c(cc3-c3sc5cc(/C=C6\C(=O)c7ccccc7C6=C(C#N)C#N)sc5c32)C(c2ccc(CC)cc2)(c2ccc(CC)cc2)c2c-4sc3cc(/C=C4\C(=O)c5ccccc5C4=C(C#N)C#N)sc23)cc1,O=C1C2=C(SC(CC(CC)CCCC)=C2C(C3=C(C4=CC=C(C(S5)=CC(C(C6=CC=C(C7=CC=CC=C7)C=C6)=C8S9)=C5C(C%10=CC=C(S%10)SCC(CCCCCCCCCC)CCCCCCCCCCCC)=C8C=C9C(S%11)=CC=C%11C%12=C(C(C%13=C(SC(CC(CC)CCCC)=C%13C%14=O)CC(CCCC)CC)=O)C%14=C(C%15=CC=C(C(S%16)=CC(C(C%17=CC=C(C%18=CC=CC=C%18)C=C%17)=C%19S%20)=C%16C(C%21=CC=C(S%21)SCC(CCCCCCCCCC)CCCCCCCCCCCC)=C%19C=C%20C(S%22)=CC=C%22C%23=C(C(C%24=C(SC(CC(CC)CCCC)=C%24C%25=O)CC(CCCC)CC)=O)C%25=C(C%26=CC=CS%26)S%23)S%15)S%12)S4)SC(C%27=CC=C(S%27)C%28=CC%29=C(C%30=C(C=CS%30)C(C%31=CC=C(C%32=CC=CC=C%32)C=C%31)=C%29S%28)C%33=CC=C(S%33)SCC(CCCCCCCCCC)CCCCCCCCCCCC)=C31)=O)CC(CCCC)CC,O=C1C2=C(SC(CC)=C2C(C3=C(C4=CC=C(C(S5)=CC(C(C6=CC=C(C7=CC=CC=C7)C=C6)=C8S9)=C5C(C%10=CC=C(S%10)SCC)=C8C=C9C(S%11)=CC=C%11C%12=C(C(C%13=C(SC(CC)=C%13C%14=O)CC)=O)C%14=C(C%15=CC=C(C(S%16)=CC(C(C%17=CC=C(C%18=CC=CC=C%18)C=C%17)=C%19S%20)=C%16C(C%21=CC=C(S%21)SCC)=C%19C=C%20C(S%22)=CC=C%22C%23=C(C(C%24=C(SC(CC)=C%24C%25=O)CC)=O)C%25=C(C%26=CC=CS%26)S%23)S%15)S%12)S4)SC(C%27=CC=C(S%27)C%28=CC%29=C(C%30=C(C=CS%30)C(C%31=CC=C(C%32=CC=CC=C%32)C=C%31)=C%29S%28)C%33=CC=C(S%33)SCC)=C31)=O)CC,O=C(C1=C(SC(CC(CCCC)CC)=C12)CC(CCCC)CC)C3=C(SC(C4=CC=CS4)=C3C2=O)C(S5)=CC=C5C6=CC7=C(S6)C(C8=CC=C(C9=CC=CC=C9)C=C8)=C%10C=CSC%10=C7C%11=CC=C(S%11)SCC(CCCCCCCCCCCC)CCCCCCCCCC
2,ITIC,"ITIC, IT-IC, ITIC-0F",381,PBDTBDD-Ph,PBDTBDD-Ph,10.1039/C8TA11363G,0.935,16.94,62.5,9.9,9.82,,sm,fused,7,polymer,N#CC(C#N)=C1C=2C=CC=CC2C(=O)C1=CC=3SC4=C(SC=5C=6C=C7C(=CC6C(C8=CC=C(C=C8)CCCCCC)(C9=CC=C(C=C9)CCCCCC)C45)C=%10SC=%11C=C(SC%11C%10C7(C%12=CC=C(C=C%12)CCCCCC)C%13=CC=C(C=C%13)CCCCCC)C=C%14C(=O)C=%15C=CC=CC%15C%14=C(C#N)C#N)C3,CCc1ccc(C2(c3ccc(CC)cc3)c3cc4c(cc3-c3sc5cc(/C=C6\C(=O)c7ccccc7C6=C(C#N)C#N)sc5c32)C(c2ccc(CC)cc2)(c2ccc(CC)cc2)c2c-4sc3cc(/C=C4\C(=O)c5ccccc5C4=C(C#N)C#N)sc23)cc1,O=C1C2=C(SC(CC(CC)CCCC)=C2C(C3=C(C4=CC=C(C(S5)=CC(C(C6=CC=CC=C6)=C7S8)=C5C(C9=CC=C(S9)SCC(CCCCCCCCCC)CCCCCCCCCCCC)=C7C=C8C(S%10)=CC=C%10C%11=C(C(C%12=C(SC(CC(CC)CCCC)=C%12C%13=O)CC(CCCC)CC)=O)C%13=C(C%14=CC=C(C(S%15)=CC(C(C%16=CC=CC=C%16)=C%17S%18)=C%15C(C%19=CC=C(S%19)SCC(CCCCCCCCCC)CCCCCCCCCCCC)=C%17C=C%18C(S%20)=CC=C%20C%21=C(C(C%22=C(SC(CC(CC)CCCC)=C%22C%23=O)CC(CCCC)CC)=O)C%23=C(C%24=CC=CS%24)S%21)S%14)S%11)S4)SC(C%25=CC=C(S%25)C%26=CC%27=C(C%28=C(C=CS%28)C(C%29=CC=CC=C%29)=C%27S%26)C%30=CC=C(S%30)SCC(CCCCCCCCCC)CCCCCCCCCCCC)=C31)=O)CC(CCCC)CC,O=C1C2=C(SC(CC)=C2C(C3=C(C4=CC=C(C(S5)=CC(C(C6=CC=CC=C6)=C7S8)=C5C(C9=CC=C(S9)SCC)=C7C=C8C(S%10)=CC=C%10C%11=C(C(C%12=C(SC(CC)=C%12C%13=O)CC)=O)C%13=C(C%14=CC=C(C(S%15)=CC(C(C%16=CC=CC=C%16)=C%17S%18)=C%15C(C%19=CC=C(S%19)SCC)=C%17C=C%18C(S%20)=CC=C%20C%21=C(C(C%22=C(SC(CC)=C%22C%23=O)CC)=O)C%23=C(C%24=CC=CS%24)S%21)S%14)S%11)S4)SC(C%25=CC=C(S%25)C%26=CC%27=C(C%28=C(C=CS%28)C(C%29=CC=CC=C%29)=C%27S%26)C%30=CC=C(S%30)SCC)=C31)=O)CC,O=C(C1=C(SC(CC(CCCC)CC)=C12)CC(CCCC)CC)C3=C(SC(C4=CC=CS4)=C3C2=O)C(S5)=CC=C5C6=CC7=C(S6)C(C8=CC=CC=C8)=C9C=CSC9=C7C%10=CC=C(S%10)SCC(CCCCCCCCCCCC)CCCCCCCCCC
2,ITIC,"ITIC, IT-IC, ITIC-0F",383,P1_Li,P1_Li,10.1039/C8TC00148K,0.9,13.81,59.9,7.46,7.3,,sm,fused,7,polymer,N#CC(C#N)=C1C=2C=CC=CC2C(=O)C1=CC=3SC4=C(SC=5C=6C=C7C(=CC6C(C8=CC=C(C=C8)CCCCCC)(C9=CC=C(C=C9)CCCCCC)C45)C=%10SC=%11C=C(SC%11C%10C7(C%12=CC=C(C=C%12)CCCCCC)C%13=CC=C(C=C%13)CCCCCC)C=C%14C(=O)C=%15C=CC=CC%15C%14=C(C#N)C#N)C3,CCc1ccc(C2(c3ccc(CC)cc3)c3cc4c(cc3-c3sc5cc(/C=C6\C(=O)c7ccccc7C6=C(C#N)C#N)sc5c32)C(c2ccc(CC)cc2)(c2ccc(CC)cc2)c2c-4sc3cc(/C=C4\C(=O)c5ccccc5C4=C(C#N)C#N)sc23)cc1,O=C(C1=C(CC(CC)CCCC)SC(CC(CCCC)CC)=C12)C3=C(C4=CC=CS4)SC(C(S5)=CC=C5C6=CC7=C(C8=CC=CC=C8)C9=C(C=C(C(S%10)=CC=C%10C%11=C(C(C%12=C(CC(CC)CCCC)SC(CC(CCCC)CC)=C%12C%13=O)=O)C%13=C(S%11)C(S%14)=CC=C%14C%15=CC%16=C(C%17=CC=CC=C%17)C%18=C(C=C(C(S%19)=CC=C%19C%20=C(C(C%21=C(CC(CC)CCCC)SC(CC(CCCC)CC)=C%21C%22=O)=O)C%22=C(S%20)C(S%23)=CC=C%23C%24=CC%25=C(C%26=CC=CC=C%26)C%27=C(C=CS%27)C(OCC(CCCCCC)CCCCCCCC)=C%25S%24)S%18)C(OCC(CCCCCC)CCCCCCCC)=C%16S%15)S9)C(OCC(CCCCCC)CCCCCCCC)=C7S6)=C3C2=O,O=C(C1=C(CC)SC(CC)=C12)C3=C(C4=CC=CS4)SC(C(S5)=CC=C5C6=CC7=C(C8=CC=CC=C8)C9=C(C=C(C(S%10)=CC=C%10C%11=C(C(C%12=C(CC)SC(CC)=C%12C%13=O)=O)C%13=C(S%11)C(S%14)=CC=C%14C%15=CC%16=C(C%17=CC=CC=C%17)C%18=C(C=C(C(S%19)=CC=C%19C%20=C(C(C%21=C(CC)SC(CC)=C%21C%22=O)=O)C%22=C(S%20)C(S%23)=CC=C%23C%24=CC%25=C(C%26=CC=CC=C%26)C%27=C(C=CS%27)C(OCC)=C%25S%24)S%18)C(OCC)=C%16S%15)S9)C(OCC)=C7S6)=C3C2=O,CCCCCCCCC(COC1=C2C=CSC2=C(C3=C1SC(C4=CC=C(S4)C5=C(C(C6=C(SC(CC(CCCC)CC)=C6C7=O)CC(CCCC)CC)=O)C7=C(C8=CC=CS8)S5)=C3)C9=CC=CC=C9)CCCCCC
2,ITIC,"ITIC, IT-IC, ITIC-0F",384,P2_Li,P2_Li,10.1039/C8TC00148K,0.9,16.7,60.3,9.06,8.91,,sm,fused,7,polymer,N#CC(C#N)=C1C=2C=CC=CC2C(=O)C1=CC=3SC4=C(SC=5C=6C=C7C(=CC6C(C8=CC=C(C=C8)CCCCCC)(C9=CC=C(C=C9)CCCCCC)C45)C=%10SC=%11C=C(SC%11C%10C7(C%12=CC=C(C=C%12)CCCCCC)C%13=CC=C(C=C%13)CCCCCC)C=C%14C(=O)C=%15C=CC=CC%15C%14=C(C#N)C#N)C3,CCc1ccc(C2(c3ccc(CC)cc3)c3cc4c(cc3-c3sc5cc(/C=C6\C(=O)c7ccccc7C6=C(C#N)C#N)sc5c32)C(c2ccc(CC)cc2)(c2ccc(CC)cc2)c2c-4sc3cc(/C=C4\C(=O)c5ccccc5C4=C(C#N)C#N)sc23)cc1,O=C(C1=C(CC(CC)CCCC)SC(CC(CCCC)CC)=C12)C3=C(C4=CC=CS4)SC(C(S5)=CC=C5C6=CC7=C(C8=CC=C(OCC(CCCCCCCC)CCCCCC)C=C8)C9=C(C=C(C(S%10)=CC=C%10C%11=C(C(C%12=C(CC(CC)CCCC)SC(CC(CCCC)CC)=C%12C%13=O)=O)C%13=C(S%11)C(S%14)=CC=C%14C%15=CC%16=C(C%17=CC=C(OCC(CCCCCCCC)CCCCCC)C=C%17)C%18=C(C=C(C(S%19)=CC=C%19C%20=C(C(C%21=C(CC(CC)CCCC)SC(CC(CCCC)CC)=C%21C%22=O)=O)C%22=C(S%20)C(S%23)=CC=C%23C%24=CC%25=C(C%26=CC=C(OCC(CCCCCCCC)CCCCCC)C=C%26)C%27=C(C=CS%27)C(OCC(CCCCCC)CCCCCCCC)=C%25S%24)S%18)C(OCC(CCCCCC)CCCCCCCC)=C%16S%15)S9)C(OCC(CCCCCC)CCCCCCCC)=C7S6)=C3C2=O,O=C(C1=C(CC)SC(CC)=C12)C3=C(C4=CC=CS4)SC(C(S5)=CC=C5C6=CC7=C(C8=CC=C(OCC)C=C8)C9=C(C=C(C(S%10)=CC=C%10C%11=C(C(C%12=C(CC)SC(CC)=C%12C%13=O)=O)C%13=C(S%11)C(S%14)=CC=C%14C%15=CC%16=C(C%17=CC=C(OCC)C=C%17)C%18=C(C=C(C(S%19)=CC=C%19C%20=C(C(C%21=C(CC)SC(CC)=C%21C%22=O)=O)C%22=C(S%20)C(S%23)=CC=C%23C%24=CC%25=C(C%26=CC=C(OCC)C=C%26)C%27=C(C=CS%27)C(OCC)=C%25S%24)S%18)C(OCC)=C%16S%15)S9)C(OCC)=C7S6)=C3C2=O,CCCCCCCCC(COC1=CC=C(C2=C3C=C(SC3=C(C4=C2SC=C4)OCC(CCCCCCCC)CCCCCC)C5=CC=C(S5)C6=C(C(C7=C(SC(CC(CCCC)CC)=C7C8=O)CC(CCCC)CC)=O)C8=C(C9=CC=CS9)S6)C=C1)CCCCCC
2,ITIC,"ITIC, IT-IC, ITIC-0F",393,J100,J100,10.1039/C9TA03272J,0.951,17.7,73.65,12.47,12.23,,sm,fused,7,polymer,N#CC(C#N)=C1C=2C=CC=CC2C(=O)C1=CC=3SC4=C(SC=5C=6C=C7C(=CC6C(C8=CC=C(C=C8)CCCCCC)(C9=CC=C(C=C9)CCCCCC)C45)C=%10SC=%11C=C(SC%11C%10C7(C%12=CC=C(C=C%12)CCCCCC)C%13=CC=C(C=C%13)CCCCCC)C=C%14C(=O)C=%15C=CC=CC%15C%14=C(C#N)C#N)C3,CCc1ccc(C2(c3ccc(CC)cc3)c3cc4c(cc3-c3sc5cc(/C=C6\C(=O)c7ccccc7C6=C(C#N)C#N)sc5c32)C(c2ccc(CC)cc2)(c2ccc(CC)cc2)c2c-4sc3cc(/C=C4\C(=O)c5ccccc5C4=C(C#N)C#N)sc23)cc1,CCC[Si](CCC)(CCC)C1=CC=C(S1)C2=C3SC(C4=CC=C(C5=C(C(Cl)=CC6=NN(CC(CCCCCCCC)CCCCCC)N=C65)Cl)S4)=CC3=C(C7=CC=C([Si](CCC)(CCC)CCC)S7)C8=C2C=C(S8)C9=CC=C(C(C%10=NN(CC(CCCCCCCC)CCCCCC)N=C%10%11)=C(Cl)C(Cl)=C%11C%12=CC=C(S%12)C%13=CC%14=C(C%15=CC=C([Si](CCC)(CCC)CCC)S%15)C%16=C(C(C%17=CC=C([Si](CCC)(CCC)CCC)S%17)=C%14S%13)C=C(S%16)C%18=CC=C(C(C%19=NN(CC(CCCCCCCC)CCCCCC)N=C%19%20)=C(Cl)C(Cl)=C%20C%21=CC=C(S%21)C%22=CC%23=C(C%24=CC=C([Si](CCC)(CCC)CCC)S%24)C%25=C(C(C%26=CC=C([Si](CCC)(CCC)CCC)S%26)=C%23S%22)C=C(S%25)C%27=CC=CS%27)S%18)S9,CCn1nc2c(-c3cccs3)c(Cl)c(Cl)c(-c3ccc(-c4cc5c(-c6ccc([Si](CC)(CC)CC)s6)c6sc(-c7ccc(-c8c(Cl)c(Cl)c(-c9ccc(-c%10cc%11c(-c%12ccc([Si](CC)(CC)CC)s%12)c%12sc(-c%13ccc(-c%14c(Cl)c(Cl)c(-c%15ccc(-c%16cc%17c(-c%18ccc([Si](CC)(CC)CC)s%18)c%18sccc%18c(-c%18ccc([Si](CC)(CC)CC)s%18)c%17s%16)s%15)c%15nn(CC)nc%14%15)s%13)cc%12c(-c%12ccc([Si](CC)(CC)CC)s%12)c%11s%10)s9)c9nn(CC)nc89)s7)cc6c(-c6ccc([Si](CC)(CC)CC)s6)c5s4)s3)c2n1,CCCCCCCCC(CN1N=C2C=C(C(Cl)=C(C2=N1)C3=CC=C(S3)C4=CC5=C(C6=C(C(C7=CC=C(S7)[Si](CCC)(CCC)CCC)=C5S4)C=C(C8=CC=CS8)S6)C9=CC=C(S9)[Si](CCC)(CCC)CCC)Cl)CCCCCC
3,ITC6-IC,ITC6-IC,3,PBDB-T,PBDB-T,10.1002/adfm.201705095,0.97,16.41,73,11.61,11.39,,sm,fused,7,polymer,N#CC(C#N)=C1C=2C=CC=CC2C(=O)C1=CC=3SC4=C(SC=5C=6C=C7C(=CC6C(C8=CC=C(C=C8)CCCCCC)(C9=CC=C(C=C9)CCCCCC)C45)C=%10SC%11=C(SC(C=C%12C(=O)C=%13C=CC=CC%13C%12=C(C#N)C#N)=C%11CCCCCC)C%10C7(C%14=CC=C(C=C%14)CCCCCC)C%15=CC=C(C=C%15)CCCCCC)C3CCCCCC,CCc1ccc(C2(c3ccc(CC)cc3)c3cc4c(cc3-c3sc5c(CC)c(/C=C6\C(=O)c7ccccc7C6=C(C#N)C#N)sc5c32)C(c2ccc(CC)cc2)(c2ccc(CC)cc2)c2c-4sc3c(CC)c(/C=C4\C(=O)c5ccccc5C4=C(C#N)C#N)sc23)cc1,CCC(CCCC)CC1=CC=C(S1)C2=C3C(SC(C4=CC=C(S4)C(SC(C5=CC=C(C6=CC7=C(S6)C(C8=CC=C(CC(CCCC)CC)S8)=C9C(SC(C%10=CC=C(S%10)C(SC(C%11=CC=C(C%12=CC%13=C(S%12)C(C%14=CC=C(CC(CCCC)CC)S%14)=C%15C(SC(C%16=CC=C(S%16)C(SC(C%17=CC=CS%17)=C%18C%19=O)=C%18C(C%20=C(CC(CCCC)CC)SC(CC(CCCC)CC)=C%20%19)=O)=C%15)=C%13C%21=CC=C(CC(CCCC)CC)S%21)S%11)=C%22C%23=O)=C%22C(C%24=C(CC(CCCC)CC)SC(CC(CCCC)CC)=C%24%23)=O)=C9)=C7C%25=CC=C(CC(CCCC)CC)S%25)S5)=C%26C%27=O)=C%26C(C%28=C(CC(CCCC)CC)SC(CC(CCCC)CC)=C%28%27)=O)=C3)=C(C%29=CC=C(CC(CCCC)CC)S%29)C%30=C2SC=C%30,CCc1ccc(-c2c3cc(-c4ccc(-c5sc(-c6ccc(-c7cc8c(-c9ccc(CC)s9)c9sc(-c%10ccc(-c%11sc(-c%12ccc(-c%13cc%14c(-c%15ccc(CC)s%15)c%15sc(-c%16ccc(-c%17sc(-c%18cccs%18)c%18c%17C(=O)c%17c(CC)sc(CC)c%17C%18=O)s%16)cc%15c(-c%15ccc(CC)s%15)c%14s%13)s%12)c%12c%11C(=O)c%11c(CC)sc(CC)c%11C%12=O)s%10)cc9c(-c9ccc(CC)s9)c8s7)s6)c6c5C(=O)c5c(CC)sc(CC)c5C6=O)s4)sc3c(-c3ccc(CC)s3)c3ccsc23)s1,CCCCC(CC1=CC=C(S1)C2=C3C=C(SC3=C(C4=C2SC=C4)C5=CC=C(S5)CC(CCCC)CC)C6=CC=C(S6)C7=C(C(C8=C(SC(CC(CCCC)CC)=C8C9=O)CC(CCCC)CC)=O)C9=C(C%10=CC=CS%10)S7)CC
4,Ph-DTDP-TTIC,Ph-DTDP-TTIC,3,PBDB-T,PBDB-T,10.1002/adfm.201705927,0.9,10.58,42.13,4.02,3.86,0.14,sm,fused,5,polymer,N#CC(C#N)=C1C=2C=CC=CC2C(=O)C1=CC=3SC=4C=C(SC4C3)C=5SC6=C(OC(C7=CC=C(C=C7)CCCCCC)(C8=CC=C(C=C8)CCCCCC)C=9C=C%10C=%11SC(=CC%11OC(C%12=CC=C(C=C%12)CCCCCC)(C%13=CC=C(C=C%13)CCCCCC)C%10=CC69)C=%14SC=%15C=C(SC%15C%14)C=C%16C(=O)C=%17C=CC=CC%17C%16=C(C#N)C#N)C5,CCc1ccc(C2(c3ccc(CC)cc3)Oc3cc(-c4cc5sc(/C=C6\C(=O)c7ccccc7C6=C(C#N)C#N)cc5s4)sc3-c3cc4c(cc32)-c2sc(-c3cc5sc(/C=C6\C(=O)c7ccccc7C6=C(C#N)C#N)cc5s3)cc2OC4(c2ccc(CC)cc2)c2ccc(CC)cc2)cc1,CCC(CCCC)CC1=CC=C(S1)C2=C3C(SC(C4=CC=C(S4)C(SC(C5=CC=C(C6=CC7=C(S6)C(C8=CC=C(CC(CCCC)CC)S8)=C9C(SC(C%10=CC=C(S%10)C(SC(C%11=CC=C(C%12=CC%13=C(S%12)C(C%14=CC=C(CC(CCCC)CC)S%14)=C%15C(SC(C%16=CC=C(S%16)C(SC(C%17=CC=CS%17)=C%18C%19=O)=C%18C(C%20=C(CC(CCCC)CC)SC(CC(CCCC)CC)=C%20%19)=O)=C%15)=C%13C%21=CC=C(CC(CCCC)CC)S%21)S%11)=C%22C%23=O)=C%22C(C%24=C(CC(CCCC)CC)SC(CC(CCCC)CC)=C%24%23)=O)=C9)=C7C%25=CC=C(CC(CCCC)CC)S%25)S5)=C%26C%27=O)=C%26C(C%28=C(CC(CCCC)CC)SC(CC(CCCC)CC)=C%28%27)=O)=C3)=C(C%29=CC=C(CC(CCCC)CC)S%29)C%30=C2SC=C%30,CCc1ccc(-c2c3cc(-c4ccc(-c5sc(-c6ccc(-c7cc8c(-c9ccc(CC)s9)c9sc(-c%10ccc(-c%11sc(-c%12ccc(-c%13cc%14c(-c%15ccc(CC)s%15)c%15sc(-c%16ccc(-c%17sc(-c%18cccs%18)c%18c%17C(=O)c%17c(CC)sc(CC)c%17C%18=O)s%16)cc%15c(-c%15ccc(CC)s%15)c%14s%13)s%12)c%12c%11C(=O)c%11c(CC)sc(CC)c%11C%12=O)s%10)cc9c(-c9ccc(CC)s9)c8s7)s6)c6c5C(=O)c5c(CC)sc(CC)c5C6=O)s4)sc3c(-c3ccc(CC)s3)c3ccsc23)s1,CCCCC(CC1=CC=C(S1)C2=C3C=C(SC3=C(C4=C2SC=C4)C5=CC=C(S5)CC(CCCC)CC)C6=CC=C(S6)C7=C(C(C8=C(SC(CC(CCCC)CC)=C8C9=O)CC(CCCC)CC)=O)C9=C(C%10=CC=CS%10)S7)CC
