Repository: brigreens/Meta-analysis_OSCs

This repository contains the data files and analysis notebooks to support the paper "Meta-Analysis of Molecular Design Strategies for Non-Fullerene Acceptor Based Organic Solar Cell Materials" (DOI: 10.26434/chemrxiv-2024-w29b1)

File: OSC_dataset_metaanalysis.csv (part 7 of 76)
NFA_ID,reported_acceptor,NFA_other_names,don_ID,reported_donor,don_other_names,DOI,Voc,Jsc,FF,PCE_max,PCE_avg,PCE_std,acceptor_type,acceptor_class,fused_rings_in_core,donor_type,acc_SMILES_sidechains,acc_SMILES_shortened_sidechains,don_SMILES_sidechains,don_SMILES_shortened_sidechains,don_mon_SMILES
5,Ph-DTDP-IC,Ph-DTDP-IC,3,PBDB-T,PBDB-T,10.1002/adfm.201705927,0.78,14.58,67.91,7.73,7.5,0.1,sm,fused,5,polymer,N#CC(C#N)=C1C=2C=CC=CC2C(=O)C1=CC=3SC4=C(OC(C5=CC=C(C=C5)CCCCCC)(C6=CC=C(C=C6)CCCCCC)C=7C=C8C=9SC(=CC9OC(C%10=CC=C(C=C%10)CCCCCC)(C%11=CC=C(C=C%11)CCCCCC)C8=CC47)C=C%12C(=O)C=%13C=CC=CC%13C%12=C(C#N)C#N)C3,CCc1ccc(C2(c3ccc(CC)cc3)Oc3cc(/C=C4\C(=O)c5ccccc5C4=C(C#N)C#N)sc3-c3cc4c(cc32)-c2sc(/C=C3\C(=O)c5ccccc5C3=C(C#N)C#N)cc2OC4(c2ccc(CC)cc2)c2ccc(CC)cc2)cc1,CCC(CCCC)CC1=CC=C(S1)C2=C3C(SC(C4=CC=C(S4)C(SC(C5=CC=C(C6=CC7=C(S6)C(C8=CC=C(CC(CCCC)CC)S8)=C9C(SC(C%10=CC=C(S%10)C(SC(C%11=CC=C(C%12=CC%13=C(S%12)C(C%14=CC=C(CC(CCCC)CC)S%14)=C%15C(SC(C%16=CC=C(S%16)C(SC(C%17=CC=CS%17)=C%18C%19=O)=C%18C(C%20=C(CC(CCCC)CC)SC(CC(CCCC)CC)=C%20%19)=O)=C%15)=C%13C%21=CC=C(CC(CCCC)CC)S%21)S%11)=C%22C%23=O)=C%22C(C%24=C(CC(CCCC)CC)SC(CC(CCCC)CC)=C%24%23)=O)=C9)=C7C%25=CC=C(CC(CCCC)CC)S%25)S5)=C%26C%27=O)=C%26C(C%28=C(CC(CCCC)CC)SC(CC(CCCC)CC)=C%28%27)=O)=C3)=C(C%29=CC=C(CC(CCCC)CC)S%29)C%30=C2SC=C%30,CCc1ccc(-c2c3cc(-c4ccc(-c5sc(-c6ccc(-c7cc8c(-c9ccc(CC)s9)c9sc(-c%10ccc(-c%11sc(-c%12ccc(-c%13cc%14c(-c%15ccc(CC)s%15)c%15sc(-c%16ccc(-c%17sc(-c%18cccs%18)c%18c%17C(=O)c%17c(CC)sc(CC)c%17C%18=O)s%16)cc%15c(-c%15ccc(CC)s%15)c%14s%13)s%12)c%12c%11C(=O)c%11c(CC)sc(CC)c%11C%12=O)s%10)cc9c(-c9ccc(CC)s9)c8s7)s6)c6c5C(=O)c5c(CC)sc(CC)c5C6=O)s4)sc3c(-c3ccc(CC)s3)c3ccsc23)s1,CCCCC(CC1=CC=C(S1)C2=C3C=C(SC3=C(C4=C2SC=C4)C5=CC=C(S5)CC(CCCC)CC)C6=CC=C(S6)C7=C(C(C8=C(SC(CC(CCCC)CC)=C8C9=O)CC(CCCC)CC)=O)C9=C(C%10=CC=CS%10)S7)CC
6,Ph-DTDP-TIC,Ph-DTDP-TIC,3,PBDB-T,PBDB-T,10.1002/adfm.201705927,0.89,17.31,59.61,9.21,8.88,0.16,sm,fused,5,polymer,N#CC(C#N)=C1C=2C=CC=CC2C(=O)C1=CC=3SC(=CC3)C=4SC5=C(OC(C6=CC=C(C=C6)CCCCCC)(C7=CC=C(C=C7)CCCCCC)C=8C=C9C=%10SC(=CC%10OC(C%11=CC=C(C=C%11)CCCCCC)(C%12=CC=C(C=C%12)CCCCCC)C9=CC58)C=%13SC(=CC%13)C=C%14C(=O)C=%15C=CC=CC%15C%14=C(C#N)C#N)C4,CCc1ccc(C2(c3ccc(CC)cc3)Oc3cc(-c4ccc(/C=C5\C(=O)c6ccccc6C5=C(C#N)C#N)s4)sc3-c3cc4c(cc32)-c2sc(-c3ccc(/C=C5\C(=O)c6ccccc6C5=C(C#N)C#N)s3)cc2OC4(c2ccc(CC)cc2)c2ccc(CC)cc2)cc1,CCC(CCCC)CC1=CC=C(S1)C2=C3C(SC(C4=CC=C(S4)C(SC(C5=CC=C(C6=CC7=C(S6)C(C8=CC=C(CC(CCCC)CC)S8)=C9C(SC(C%10=CC=C(S%10)C(SC(C%11=CC=C(C%12=CC%13=C(S%12)C(C%14=CC=C(CC(CCCC)CC)S%14)=C%15C(SC(C%16=CC=C(S%16)C(SC(C%17=CC=CS%17)=C%18C%19=O)=C%18C(C%20=C(CC(CCCC)CC)SC(CC(CCCC)CC)=C%20%19)=O)=C%15)=C%13C%21=CC=C(CC(CCCC)CC)S%21)S%11)=C%22C%23=O)=C%22C(C%24=C(CC(CCCC)CC)SC(CC(CCCC)CC)=C%24%23)=O)=C9)=C7C%25=CC=C(CC(CCCC)CC)S%25)S5)=C%26C%27=O)=C%26C(C%28=C(CC(CCCC)CC)SC(CC(CCCC)CC)=C%28%27)=O)=C3)=C(C%29=CC=C(CC(CCCC)CC)S%29)C%30=C2SC=C%30,CCc1ccc(-c2c3cc(-c4ccc(-c5sc(-c6ccc(-c7cc8c(-c9ccc(CC)s9)c9sc(-c%10ccc(-c%11sc(-c%12ccc(-c%13cc%14c(-c%15ccc(CC)s%15)c%15sc(-c%16ccc(-c%17sc(-c%18cccs%18)c%18c%17C(=O)c%17c(CC)sc(CC)c%17C%18=O)s%16)cc%15c(-c%15ccc(CC)s%15)c%14s%13)s%12)c%12c%11C(=O)c%11c(CC)sc(CC)c%11C%12=O)s%10)cc9c(-c9ccc(CC)s9)c8s7)s6)c6c5C(=O)c5c(CC)sc(CC)c5C6=O)s4)sc3c(-c3ccc(CC)s3)c3ccsc23)s1,CCCCC(CC1=CC=C(S1)C2=C3C=C(SC3=C(C4=C2SC=C4)C5=CC=C(S5)CC(CCCC)CC)C6=CC=C(S6)C7=C(C(C8=C(SC(CC(CCCC)CC)=C8C9=O)CC(CCCC)CC)=O)C9=C(C%10=CC=CS%10)S7)CC
7,Para-TrBRCN,Para-TrBRCN,7,PTB7-Th,"PTB7-Th, PBDTT-TT-F, PBDTTT-EFT, PBT7-Th",10.1002/adfm.201707493,0.95,13.75,63.5,8.29,8.02,0.27,sm,star,7,polymer,CCN(C/1=O)/C(SC1=C/C(C2=NSN=C23)=CC=C3C4=CC5=C(C=C4)C(CCCC)(CCCC)C6=C7C(C(CCCC)(CCCC)C8=C7C=C(C9=CC=C(/C=C%10S/C(N(CC)C\%10=O)=C(C#N)\C#N)C%11=NSN=C%119)C=C8)=C%12C(C(CCCC)(CCCC)C%13=C%12C=C(C%14=CC=C(/C=C%15S/C(N(CC)C\%15=O)=C(C#N)\C#N)C%16=NSN=C%16%14)C=C%13)=C65)=C(C#N)/C#N,CCC1(CC)C2=C3C(C(CC)(CC)C4=C3C=C(C5=CC=C(/C=C6S/C(N(CC)C\6=O)=C(C#N)\C#N)C7=NSN=C75)C=C4)=C8C(C(CC)(CC)C9=C8C=C(C%10=CC=C(/C=C%11S/C(N(CC)C\%11=O)=C(C#N)\C#N)C%12=NSN=C%12%10)C=C9)=C2C%13=C1C=CC(C%14=CC=C(/C=C%15S/C(N(CC)C\%15=O)=C(C#N)\C#N)C%16=NSN=C%16%14)=C%13,FC1=C(C(OCC(CCCC)CC)=O)SC2=C(SC=C21)C(S3)=CC4=C3C(C5=CC=C(CC(CC)CCCC)S5)=C(C=C(C6=C(C(F)=C(C(OCC(CCCC)CC)=O)S7)C7=C(S6)C(S8)=CC9=C8C(C%10=CC=C(CC(CCCC)CC)S%10)=C(C=C(C%11=C(C(F)=C(C(OCC(CCCC)CC)=O)S%12)C%12=C(S%11)C(S%13)=CC%14=C%13C(C%15=CC=C(CC(CC)CCCC)S%15)=C(C=CS%16)C%16=C%14C%17=CC=C(CC(CC)CCCC)S%17)S%18)C%18=C9C%19=CC=C(CC(CCCC)CC)S%19)S%20)C%20=C4C%21=CC=C(CC(CC)CCCC)S%21,CCOC(=O)c1sc2c(-c3cc4c(-c5ccc(CC)s5)c5sc(-c6sc(-c7cc8c(-c9ccc(CC)s9)c9sc(-c%10sc(-c%11cc%12c(-c%13ccc(CC)s%13)c%13sccc%13c(-c%13ccc(CC)s%13)c%12s%11)c%11sc(C(=O)OCC)c(F)c%10%11)cc9c(-c9ccc(CC)s9)c8s7)c7sc(C(=O)OCC)c(F)c67)cc5c(-c5ccc(CC)s5)c4s3)scc2c1F,CCCCC(COC(C1=C(F)C2=CSC(C3=CC4=C(C5=C(C(C6=CC=C(S6)CC(CCCC)CC)=C4S3)C=CS5)C7=CC=C(S7)CC(CCCC)CC)=C2S1)=O)CC
8,Meta-TrBRCN,Meta-TrBRCN,7,PTB7-Th,"PTB7-Th, PBDTT-TT-F, PBDTTT-EFT, PBT7-Th",10.1002/adfm.201707493,0.94,16.75,64.5,10.15,9.92,0.23,sm,star,7,polymer,CCN(C/1=O)/C(SC1=C/C2=CC=C(C3=CC=C(C(C(C(CCCC)(CCCC)C4=C5C=CC(C6=CC=C(/C=C7S/C(N(CC)C\7=O)=C(C#N)\C#N)C8=NSN=C86)=C4)=C5C9=C%10C%11=C(C=C(C%12=CC=C(/C=C%13S/C(N(CC)C\%13=O)=C(C#N)\C#N)C%14=NSN=C%14%12)C=C%11)C9(CCCC)CCCC)=C%10C%15(CCCC)CCCC)C%15=C3)C%16=NSN=C2%16)=C(C#N)/C#N,CCN(C/1=O)/C(SC1=C/C2=CC=C(C3=CC=C(C(C(C(CC)(CC)C4=C5C=CC(C6=CC=C(/C=C7S/C(N(CC)C\7=O)=C(C#N)\C#N)C8=NSN=C86)=C4)=C5C9=C%10C%11=C(C=C(C%12=CC=C(/C=C%13S/C(N(CC)C\%13=O)=C(C#N)\C#N)C%14=NSN=C%14%12)C=C%11)C9(CC)CC)=C%10C%15(CC)CC)C%15=C3)C%16=NSN=C2%16)=C(C#N)/C#N,FC1=C(C(OCC(CCCC)CC)=O)SC2=C(SC=C21)C(S3)=CC4=C3C(C5=CC=C(CC(CC)CCCC)S5)=C(C=C(C6=C(C(F)=C(C(OCC(CCCC)CC)=O)S7)C7=C(S6)C(S8)=CC9=C8C(C%10=CC=C(CC(CCCC)CC)S%10)=C(C=C(C%11=C(C(F)=C(C(OCC(CCCC)CC)=O)S%12)C%12=C(S%11)C(S%13)=CC%14=C%13C(C%15=CC=C(CC(CC)CCCC)S%15)=C(C=CS%16)C%16=C%14C%17=CC=C(CC(CC)CCCC)S%17)S%18)C%18=C9C%19=CC=C(CC(CCCC)CC)S%19)S%20)C%20=C4C%21=CC=C(CC(CC)CCCC)S%21,CCOC(=O)c1sc2c(-c3cc4c(-c5ccc(CC)s5)c5sc(-c6sc(-c7cc8c(-c9ccc(CC)s9)c9sc(-c%10sc(-c%11cc%12c(-c%13ccc(CC)s%13)c%13sccc%13c(-c%13ccc(CC)s%13)c%12s%11)c%11sc(C(=O)OCC)c(F)c%10%11)cc9c(-c9ccc(CC)s9)c8s7)c7sc(C(=O)OCC)c(F)c67)cc5c(-c5ccc(CC)s5)c4s3)scc2c1F,CCCCC(COC(C1=C(F)C2=CSC(C3=CC4=C(C5=C(C(C6=CC=C(S6)CC(CCCC)CC)=C4S3)C=CS5)C7=CC=C(S7)CC(CCCC)CC)=C2S1)=O)CC
9,IDTIC,IDTIC,3,PBDB-T,PBDB-T,10.1002/adfm.201802895,0.84,12.7,56.3,5.67,5.34,,sm,fused,5,polymer,O=C(C1=C(C/2=C(C#N)\C#N)C=CC=C1)C2=C/C3=CC4=C(S3)C5=C(C=C6C(C(CCCCCCCCCCCCCCCC)(C7=C6SC(/C=C8C(C9=C(C\8=C(C#N)/C#N)C=CC=C9)=O)=C7)CCCCCCCCCCCCCCCC)=C5)C(CCCCCCCCCCCCCCCC)4CCCCCCCCCCCCCCCC,CCC1(CC)c2cc3c(cc2-c2sc(/C=C4\C(=O)c5ccccc5C4=C(C#N)C#N)cc21)C(CC)(CC)c1cc(/C=C2\C(=O)c4ccccc4C2=C(C#N)C#N)sc1-3,CCC(CCCC)CC1=CC=C(S1)C2=C3C(SC(C4=CC=C(S4)C(SC(C5=CC=C(C6=CC7=C(S6)C(C8=CC=C(CC(CCCC)CC)S8)=C9C(SC(C%10=CC=C(S%10)C(SC(C%11=CC=C(C%12=CC%13=C(S%12)C(C%14=CC=C(CC(CCCC)CC)S%14)=C%15C(SC(C%16=CC=C(S%16)C(SC(C%17=CC=CS%17)=C%18C%19=O)=C%18C(C%20=C(CC(CCCC)CC)SC(CC(CCCC)CC)=C%20%19)=O)=C%15)=C%13C%21=CC=C(CC(CCCC)CC)S%21)S%11)=C%22C%23=O)=C%22C(C%24=C(CC(CCCC)CC)SC(CC(CCCC)CC)=C%24%23)=O)=C9)=C7C%25=CC=C(CC(CCCC)CC)S%25)S5)=C%26C%27=O)=C%26C(C%28=C(CC(CCCC)CC)SC(CC(CCCC)CC)=C%28%27)=O)=C3)=C(C%29=CC=C(CC(CCCC)CC)S%29)C%30=C2SC=C%30,CCc1ccc(-c2c3cc(-c4ccc(-c5sc(-c6ccc(-c7cc8c(-c9ccc(CC)s9)c9sc(-c%10ccc(-c%11sc(-c%12ccc(-c%13cc%14c(-c%15ccc(CC)s%15)c%15sc(-c%16ccc(-c%17sc(-c%18cccs%18)c%18c%17C(=O)c%17c(CC)sc(CC)c%17C%18=O)s%16)cc%15c(-c%15ccc(CC)s%15)c%14s%13)s%12)c%12c%11C(=O)c%11c(CC)sc(CC)c%11C%12=O)s%10)cc9c(-c9ccc(CC)s9)c8s7)s6)c6c5C(=O)c5c(CC)sc(CC)c5C6=O)s4)sc3c(-c3ccc(CC)s3)c3ccsc23)s1,CCCCC(CC1=CC=C(S1)C2=C3C=C(SC3=C(C4=C2SC=C4)C5=CC=C(S5)CC(CCCC)CC)C6=CC=C(S6)C7=C(C(C8=C(SC(CC(CCCC)CC)=C8C9=O)CC(CCCC)CC)=O)C9=C(C%10=CC=CS%10)S7)CC
10,IDTTIC,IDTTIC,3,PBDB-T,PBDB-T,10.1002/adfm.201802895,0.919,17.3,70.4,11.2,10.7,,sm,fused,7,polymer,O=C(C1=C(C/2=C(C#N)\C#N)C=CC=C1)C2=C/C(S3)=CC4=C3C5=C(C6=CC(C7(CCCCCCCCCCCCCCCC)CCCCCCCCCCCCCCCC)=C(C8=C7C9=C(C=C(/C=C%10C(C%11=C(C\%10=C(C#N)/C#N)C=CC=C%11)=O)S9)S8)C=C6C(CCCCCCCCCCCCCCCC)5CCCCCCCCCCCCCCCC)S4,CCC1(C2=C(C3=C1C4=C(C=C(/C=C5C(C6=C(C\5=C(C#N)/C#N)C=CC=C6)=O)S4)S3)C=C(C(CC)(C7=C8SC9=C7SC(/C=C%10C(C%11=C(C\%10=C(C#N)/C#N)C=CC=C%11)=O)=C9)CC)C8=C2)CC,CCC(CCCC)CC1=CC=C(S1)C2=C3C(SC(C4=CC=C(S4)C(SC(C5=CC=C(C6=CC7=C(S6)C(C8=CC=C(CC(CCCC)CC)S8)=C9C(SC(C%10=CC=C(S%10)C(SC(C%11=CC=C(C%12=CC%13=C(S%12)C(C%14=CC=C(CC(CCCC)CC)S%14)=C%15C(SC(C%16=CC=C(S%16)C(SC(C%17=CC=CS%17)=C%18C%19=O)=C%18C(C%20=C(CC(CCCC)CC)SC(CC(CCCC)CC)=C%20%19)=O)=C%15)=C%13C%21=CC=C(CC(CCCC)CC)S%21)S%11)=C%22C%23=O)=C%22C(C%24=C(CC(CCCC)CC)SC(CC(CCCC)CC)=C%24%23)=O)=C9)=C7C%25=CC=C(CC(CCCC)CC)S%25)S5)=C%26C%27=O)=C%26C(C%28=C(CC(CCCC)CC)SC(CC(CCCC)CC)=C%28%27)=O)=C3)=C(C%29=CC=C(CC(CCCC)CC)S%29)C%30=C2SC=C%30,CCc1ccc(-c2c3cc(-c4ccc(-c5sc(-c6ccc(-c7cc8c(-c9ccc(CC)s9)c9sc(-c%10ccc(-c%11sc(-c%12ccc(-c%13cc%14c(-c%15ccc(CC)s%15)c%15sc(-c%16ccc(-c%17sc(-c%18cccs%18)c%18c%17C(=O)c%17c(CC)sc(CC)c%17C%18=O)s%16)cc%15c(-c%15ccc(CC)s%15)c%14s%13)s%12)c%12c%11C(=O)c%11c(CC)sc(CC)c%11C%12=O)s%10)cc9c(-c9ccc(CC)s9)c8s7)s6)c6c5C(=O)c5c(CC)sc(CC)c5C6=O)s4)sc3c(-c3ccc(CC)s3)c3ccsc23)s1,CCCCC(CC1=CC=C(S1)C2=C3C=C(SC3=C(C4=C2SC=C4)C5=CC=C(S5)CC(CCCC)CC)C6=CC=C(S6)C7=C(C(C8=C(SC(CC(CCCC)CC)=C8C9=O)CC(CCCC)CC)=O)C9=C(C%10=CC=CS%10)S7)CC
11,BTOIC,BTOIC,3,PBDB-T,PBDB-T,10.1002/adfm.201803128,0.862,18.6,68.4,10.96,10.48,0.31,sm,fused,7,polymer,N#CC(C#N)=C1C2=CSC(=C2C(=O)C1=CC=3SC=4C=5SC=6C(OCC(CC)CCCC)=C7C(SC=8C=9SC(C=C%10C(=O)C=%11C(=CSC%11C)C%10=C(C#N)C#N)=CC9C(C%12=CC=C(C=C%12)CCCCCC)(C%13=CC=C(C=C%13)CCCCCC)C87)=C(OCC(CC)CCCC)C6C5C(C%14=CC=C(C=C%14)CCCCCC)(C%15=CC=C(C=C%15)CCCCCC)C4C3)C,CCOc1c2c(c(OCC)c3c1C(c1ccc(CC)cc1)(c1ccc(CC)cc1)c1c-3sc3cc(/C=C4\C(=O)c5c(csc5C)C4=C(C#N)C#N)sc13)C(c1ccc(CC)cc1)(c1ccc(CC)cc1)c1c-2sc2cc(/C=C3\C(=O)c4c(csc4C)C3=C(C#N)C#N)sc12,CCC(CCCC)CC1=CC=C(S1)C2=C3C(SC(C4=CC=C(S4)C(SC(C5=CC=C(C6=CC7=C(S6)C(C8=CC=C(CC(CCCC)CC)S8)=C9C(SC(C%10=CC=C(S%10)C(SC(C%11=CC=C(C%12=CC%13=C(S%12)C(C%14=CC=C(CC(CCCC)CC)S%14)=C%15C(SC(C%16=CC=C(S%16)C(SC(C%17=CC=CS%17)=C%18C%19=O)=C%18C(C%20=C(CC(CCCC)CC)SC(CC(CCCC)CC)=C%20%19)=O)=C%15)=C%13C%21=CC=C(CC(CCCC)CC)S%21)S%11)=C%22C%23=O)=C%22C(C%24=C(CC(CCCC)CC)SC(CC(CCCC)CC)=C%24%23)=O)=C9)=C7C%25=CC=C(CC(CCCC)CC)S%25)S5)=C%26C%27=O)=C%26C(C%28=C(CC(CCCC)CC)SC(CC(CCCC)CC)=C%28%27)=O)=C3)=C(C%29=CC=C(CC(CCCC)CC)S%29)C%30=C2SC=C%30,CCc1ccc(-c2c3cc(-c4ccc(-c5sc(-c6ccc(-c7cc8c(-c9ccc(CC)s9)c9sc(-c%10ccc(-c%11sc(-c%12ccc(-c%13cc%14c(-c%15ccc(CC)s%15)c%15sc(-c%16ccc(-c%17sc(-c%18cccs%18)c%18c%17C(=O)c%17c(CC)sc(CC)c%17C%18=O)s%16)cc%15c(-c%15ccc(CC)s%15)c%14s%13)s%12)c%12c%11C(=O)c%11c(CC)sc(CC)c%11C%12=O)s%10)cc9c(-c9ccc(CC)s9)c8s7)s6)c6c5C(=O)c5c(CC)sc(CC)c5C6=O)s4)sc3c(-c3ccc(CC)s3)c3ccsc23)s1,CCCCC(CC1=CC=C(S1)C2=C3C=C(SC3=C(C4=C2SC=C4)C5=CC=C(S5)CC(CCCC)CC)C6=CC=C(S6)C7=C(C(C8=C(SC(CC(CCCC)CC)=C8C9=O)CC(CCCC)CC)=O)C9=C(C%10=CC=CS%10)S7)CC
12,BTTIC,BTTIC,3,PBDB-T,PBDB-T,10.1002/adfm.201803128,0.904,19.52,74.7,13.18,12.72,0.23,sm,fused,7,polymer,N#CC(C#N)=C1C2=CSC(=C2C(=O)C1=CC=3SC=4C=5SC6=C(C=7SC(=CC7)CC(CC)CCCC)C8=C(SC=9C=%10SC(C=C%11C(=O)C=%12C(=CSC%12C)C%11=C(C#N)C#N)=CC%10C(C%13=CC=C(C=C%13)CCCCCC)(C%14=CC=C(C=C%14)CCCCCC)C98)C(C=%15SC(=CC%15)CC(CC)CCCC)=C6C5C(C%16=CC=C(C=C%16)CCCCCC)(C%17=CC=C(C=C%17)CCCCCC)C4C3)C,CCc1ccc(C2(c3ccc(CC)cc3)c3c(-c4ccc(CC)s4)c4c(c(-c5ccc(CC)s5)c3-c3sc5cc(/C=C6\C(=O)c7c(csc7C)C6=C(C#N)C#N)sc5c32)C(c2ccc(CC)cc2)(c2ccc(CC)cc2)c2c-4sc3cc(/C=C4\C(=O)c5c(csc5C)C4=C(C#N)C#N)sc23)cc1,CCC(CCCC)CC1=CC=C(S1)C2=C3C(SC(C4=CC=C(S4)C(SC(C5=CC=C(C6=CC7=C(S6)C(C8=CC=C(CC(CCCC)CC)S8)=C9C(SC(C%10=CC=C(S%10)C(SC(C%11=CC=C(C%12=CC%13=C(S%12)C(C%14=CC=C(CC(CCCC)CC)S%14)=C%15C(SC(C%16=CC=C(S%16)C(SC(C%17=CC=CS%17)=C%18C%19=O)=C%18C(C%20=C(CC(CCCC)CC)SC(CC(CCCC)CC)=C%20%19)=O)=C%15)=C%13C%21=CC=C(CC(CCCC)CC)S%21)S%11)=C%22C%23=O)=C%22C(C%24=C(CC(CCCC)CC)SC(CC(CCCC)CC)=C%24%23)=O)=C9)=C7C%25=CC=C(CC(CCCC)CC)S%25)S5)=C%26C%27=O)=C%26C(C%28=C(CC(CCCC)CC)SC(CC(CCCC)CC)=C%28%27)=O)=C3)=C(C%29=CC=C(CC(CCCC)CC)S%29)C%30=C2SC=C%30,CCc1ccc(-c2c3cc(-c4ccc(-c5sc(-c6ccc(-c7cc8c(-c9ccc(CC)s9)c9sc(-c%10ccc(-c%11sc(-c%12ccc(-c%13cc%14c(-c%15ccc(CC)s%15)c%15sc(-c%16ccc(-c%17sc(-c%18cccs%18)c%18c%17C(=O)c%17c(CC)sc(CC)c%17C%18=O)s%16)cc%15c(-c%15ccc(CC)s%15)c%14s%13)s%12)c%12c%11C(=O)c%11c(CC)sc(CC)c%11C%12=O)s%10)cc9c(-c9ccc(CC)s9)c8s7)s6)c6c5C(=O)c5c(CC)sc(CC)c5C6=O)s4)sc3c(-c3ccc(CC)s3)c3ccsc23)s1,CCCCC(CC1=CC=C(S1)C2=C3C=C(SC3=C(C4=C2SC=C4)C5=CC=C(S5)CC(CCCC)CC)C6=CC=C(S6)C7=C(C(C8=C(SC(CC(CCCC)CC)=C8C9=O)CC(CCCC)CC)=O)C9=C(C%10=CC=CS%10)S7)CC
13,IT-4F,"IT-4F, F7IC, IT-2F, ITIC-F",3,PBDB-T,PBDB-T,10.1002/aenm.201901823,0.71,20.13,70.65,10.1,9.92,0.25,sm,fused,7,polymer,N#CC(C#N)=C1C(=CC=2SC3=C(SC=4C=5C=C6C(=CC5C(C7=CC=C(C=C7)CCCCCC)(C8=CC=C(C=C8)CCCCCC)C34)C=9SC=%10C=C(SC%10C9C6(C%11=CC=C(C=C%11)CCCCCC)C%12=CC=C(C=C%12)CCCCCC)C=C%13C(=O)C%14=CC(F)=C(F)C=C%14C%13=C(C#N)C#N)C2)C(=O)C%15=CC(F)=C(F)C=C%151,CCc1ccc(C2(c3ccc(CC)cc3)c3cc4c(cc3-c3sc5cc(/C=C6\C(=O)c7cc(F)c(F)cc7C6=C(C#N)C#N)sc5c32)C(c2ccc(CC)cc2)(c2ccc(CC)cc2)c2c-4sc3cc(/C=C4\C(=O)c5cc(F)c(F)cc5C4=C(C#N)C#N)sc23)cc1,CCC(CCCC)CC1=CC=C(S1)C2=C3C(SC(C4=CC=C(S4)C(SC(C5=CC=C(C6=CC7=C(S6)C(C8=CC=C(CC(CCCC)CC)S8)=C9C(SC(C%10=CC=C(S%10)C(SC(C%11=CC=C(C%12=CC%13=C(S%12)C(C%14=CC=C(CC(CCCC)CC)S%14)=C%15C(SC(C%16=CC=C(S%16)C(SC(C%17=CC=CS%17)=C%18C%19=O)=C%18C(C%20=C(CC(CCCC)CC)SC(CC(CCCC)CC)=C%20%19)=O)=C%15)=C%13C%21=CC=C(CC(CCCC)CC)S%21)S%11)=C%22C%23=O)=C%22C(C%24=C(CC(CCCC)CC)SC(CC(CCCC)CC)=C%24%23)=O)=C9)=C7C%25=CC=C(CC(CCCC)CC)S%25)S5)=C%26C%27=O)=C%26C(C%28=C(CC(CCCC)CC)SC(CC(CCCC)CC)=C%28%27)=O)=C3)=C(C%29=CC=C(CC(CCCC)CC)S%29)C%30=C2SC=C%30,CCc1ccc(-c2c3cc(-c4ccc(-c5sc(-c6ccc(-c7cc8c(-c9ccc(CC)s9)c9sc(-c%10ccc(-c%11sc(-c%12ccc(-c%13cc%14c(-c%15ccc(CC)s%15)c%15sc(-c%16ccc(-c%17sc(-c%18cccs%18)c%18c%17C(=O)c%17c(CC)sc(CC)c%17C%18=O)s%16)cc%15c(-c%15ccc(CC)s%15)c%14s%13)s%12)c%12c%11C(=O)c%11c(CC)sc(CC)c%11C%12=O)s%10)cc9c(-c9ccc(CC)s9)c8s7)s6)c6c5C(=O)c5c(CC)sc(CC)c5C6=O)s4)sc3c(-c3ccc(CC)s3)c3ccsc23)s1,CCCCC(CC1=CC=C(S1)C2=C3C=C(SC3=C(C4=C2SC=C4)C5=CC=C(S5)CC(CCCC)CC)C6=CC=C(S6)C7=C(C(C8=C(SC(CC(CCCC)CC)=C8C9=O)CC(CCCC)CC)=O)C9=C(C%10=CC=CS%10)S7)CC
13,IT-4F,"IT-4F, F7IC, IT-2F, ITIC-F",3,PBDB-T,PBDB-T,10.1016/j.orgel.2022.106461,0.722,19.16,68.93,9.53,9.32,0.21,sm,fused,7,polymer,N#CC(C#N)=C1C(=CC=2SC3=C(SC=4C=5C=C6C(=CC5C(C7=CC=C(C=C7)CCCCCC)(C8=CC=C(C=C8)CCCCCC)C34)C=9SC=%10C=C(SC%10C9C6(C%11=CC=C(C=C%11)CCCCCC)C%12=CC=C(C=C%12)CCCCCC)C=C%13C(=O)C%14=CC(F)=C(F)C=C%14C%13=C(C#N)C#N)C2)C(=O)C%15=CC(F)=C(F)C=C%151,CCc1ccc(C2(c3ccc(CC)cc3)c3cc4c(cc3-c3sc5cc(/C=C6\C(=O)c7cc(F)c(F)cc7C6=C(C#N)C#N)sc5c32)C(c2ccc(CC)cc2)(c2ccc(CC)cc2)c2c-4sc3cc(/C=C4\C(=O)c5cc(F)c(F)cc5C4=C(C#N)C#N)sc23)cc1,CCC(CCCC)CC1=CC=C(S1)C2=C3C(SC(C4=CC=C(S4)C(SC(C5=CC=C(C6=CC7=C(S6)C(C8=CC=C(CC(CCCC)CC)S8)=C9C(SC(C%10=CC=C(S%10)C(SC(C%11=CC=C(C%12=CC%13=C(S%12)C(C%14=CC=C(CC(CCCC)CC)S%14)=C%15C(SC(C%16=CC=C(S%16)C(SC(C%17=CC=CS%17)=C%18C%19=O)=C%18C(C%20=C(CC(CCCC)CC)SC(CC(CCCC)CC)=C%20%19)=O)=C%15)=C%13C%21=CC=C(CC(CCCC)CC)S%21)S%11)=C%22C%23=O)=C%22C(C%24=C(CC(CCCC)CC)SC(CC(CCCC)CC)=C%24%23)=O)=C9)=C7C%25=CC=C(CC(CCCC)CC)S%25)S5)=C%26C%27=O)=C%26C(C%28=C(CC(CCCC)CC)SC(CC(CCCC)CC)=C%28%27)=O)=C3)=C(C%29=CC=C(CC(CCCC)CC)S%29)C%30=C2SC=C%30,CCc1ccc(-c2c3cc(-c4ccc(-c5sc(-c6ccc(-c7cc8c(-c9ccc(CC)s9)c9sc(-c%10ccc(-c%11sc(-c%12ccc(-c%13cc%14c(-c%15ccc(CC)s%15)c%15sc(-c%16ccc(-c%17sc(-c%18cccs%18)c%18c%17C(=O)c%17c(CC)sc(CC)c%17C%18=O)s%16)cc%15c(-c%15ccc(CC)s%15)c%14s%13)s%12)c%12c%11C(=O)c%11c(CC)sc(CC)c%11C%12=O)s%10)cc9c(-c9ccc(CC)s9)c8s7)s6)c6c5C(=O)c5c(CC)sc(CC)c5C6=O)s4)sc3c(-c3ccc(CC)s3)c3ccsc23)s1,CCCCC(CC1=CC=C(S1)C2=C3C=C(SC3=C(C4=C2SC=C4)C5=CC=C(S5)CC(CCCC)CC)C6=CC=C(S6)C7=C(C(C8=C(SC(CC(CCCC)CC)=C8C9=O)CC(CCCC)CC)=O)C9=C(C%10=CC=CS%10)S7)CC
13,ITIC4,"ITIC4, ITIC-4F",7,PTB7-Th,"PTB7-Th, PBDTT-TT-F, PBDTTT-EFT, PBT7-Th",10.1021/acs.chemmater.7b04251,0.687,16.66,71.5,8.18,7.91,0.2,sm,fused,7,polymer,O=C(C1=C(C/2=C(C#N)\C#N)C=C(F)C(F)=C1)C2=C/C3=CC(SC4=C5C(C6=CC=C(CCCCCC)C=C6)(C7=C4C=C(C(C8=CC=C(CCCCCC)C=C8)(C9=C%10SC%11=C9SC(/C=C%12C(C%13=C(C\%12=C(C#N)/C#N)C=C(F)C(F)=C%13)=O)=C%11)C%14=CC=C(CCCCCC)C=C%14)C%10=C7)C%15=CC=C(C=C%15)CCCCCC)=C5S3,CCC1=CC=C(C2(C3=C(C4=C2C5=C(C=C(S5)/C=C6C(C7=C(C\6=C(C#N)/C#N)C=C(F)C(F)=C7)=O)S4)C=C(C(C8=CC=C(CC)C=C8)(C9=C%10SC%11=C9SC(/C=C%12C(C%13=C(C\%12=C(C#N)/C#N)C=C(F)C(F)=C%13)=O)=C%11)C%14=CC=C(CC)C=C%14)C%10=C3)C%15=CC=C(CC)C=C%15)C=C1,FC1=C(C(OCC(CCCC)CC)=O)SC2=C(SC=C21)C(S3)=CC4=C3C(C5=CC=C(CC(CC)CCCC)S5)=C(C=C(C6=C(C(F)=C(C(OCC(CCCC)CC)=O)S7)C7=C(S6)C(S8)=CC9=C8C(C%10=CC=C(CC(CCCC)CC)S%10)=C(C=C(C%11=C(C(F)=C(C(OCC(CCCC)CC)=O)S%12)C%12=C(S%11)C(S%13)=CC%14=C%13C(C%15=CC=C(CC(CC)CCCC)S%15)=C(C=CS%16)C%16=C%14C%17=CC=C(CC(CC)CCCC)S%17)S%18)C%18=C9C%19=CC=C(CC(CCCC)CC)S%19)S%20)C%20=C4C%21=CC=C(CC(CC)CCCC)S%21,CCOC(=O)c1sc2c(-c3cc4c(-c5ccc(CC)s5)c5sc(-c6sc(-c7cc8c(-c9ccc(CC)s9)c9sc(-c%10sc(-c%11cc%12c(-c%13ccc(CC)s%13)c%13sccc%13c(-c%13ccc(CC)s%13)c%12s%11)c%11sc(C(=O)OCC)c(F)c%10%11)cc9c(-c9ccc(CC)s9)c8s7)c7sc(C(=O)OCC)c(F)c67)cc5c(-c5ccc(CC)s5)c4s3)scc2c1F,CCCCC(COC(C1=C(F)C2=CSC(C3=CC4=C(C5=C(C(C6=CC=C(S6)CC(CCCC)CC)=C4S3)C=CS5)C7=CC=C(S7)CC(CCCC)CC)=C2S1)=O)CC
13,ITIC-4F,"ITIC4, ITIC-4F",7,PTB7-Th,"PTB7-Th, PBDTT-TT-F, PBDTTT-EFT, PBT7-Th",10.1021/acs.jpclett.9b03502,0.663,18.2,74.9,9.03,8.96,0.1,sm,fused,7,polymer,O=C1C2=C(C(/C1=C/C3=CC4=C(C5=C(S4)C(C=C6C(C7=CC=C(C=C7)CCCCCC)(C8=C(SC9=C8SC(/C=C%10/C(C%11=C(C%10=O)C=C(F)C(F)=C%11)=C(C#N)/C#N)=C9)C6=C%12)C%13=CC=C(C=C%13)CCCCCC)=C%12C5(C%14=CC=C(C=C%14)CCCCCC)C%15=CC=C(C=C%15)CCCCCC)S3)=C(C#N)\C#N)C=C(F)C(F)=C2,CCc1ccc(C2(c3ccc(CC)cc3)c3cc4c(cc3-c3sc5cc(/C=C6\C(=O)c7cc(F)c(F)cc7C6=C(C#N)C#N)sc5c32)C(c2ccc(CC)cc2)(c2ccc(CC)cc2)c2c-4sc3cc(/C=C4\C(=O)c5cc(F)c(F)cc5C4=C(C#N)C#N)sc23)cc1,FC1=C(C(OCC(CCCC)CC)=O)SC2=C(SC=C21)C(S3)=CC4=C3C(C5=CC=C(CC(CC)CCCC)S5)=C(C=C(C6=C(C(F)=C(C(OCC(CCCC)CC)=O)S7)C7=C(S6)C(S8)=CC9=C8C(C%10=CC=C(CC(CCCC)CC)S%10)=C(C=C(C%11=C(C(F)=C(C(OCC(CCCC)CC)=O)S%12)C%12=C(S%11)C(S%13)=CC%14=C%13C(C%15=CC=C(CC(CC)CCCC)S%15)=C(C=CS%16)C%16=C%14C%17=CC=C(CC(CC)CCCC)S%17)S%18)C%18=C9C%19=CC=C(CC(CCCC)CC)S%19)S%20)C%20=C4C%21=CC=C(CC(CC)CCCC)S%21,CCOC(=O)c1sc2c(-c3cc4c(-c5ccc(CC)s5)c5sc(-c6sc(-c7cc8c(-c9ccc(CC)s9)c9sc(-c%10sc(-c%11cc%12c(-c%13ccc(CC)s%13)c%13sccc%13c(-c%13ccc(CC)s%13)c%12s%11)c%11sc(C(=O)OCC)c(F)c%10%11)cc9c(-c9ccc(CC)s9)c8s7)c7sc(C(=O)OCC)c(F)c67)cc5c(-c5ccc(CC)s5)c4s3)scc2c1F,CCCCC(COC(C1=C(F)C2=CSC(C3=CC4=C(C5=C(C(C6=CC=C(S6)CC(CCCC)CC)=C4S3)C=CS5)C7=CC=C(S7)CC(CCCC)CC)=C2S1)=O)CC
13,IT-4F,"IT-4F, F7IC, IT-2F, ITIC-F",8,L24,L24,10.1002/adfm.201808828,0.495,7.41,36.3,1.33,1.3,0.1,sm,fused,7,polymer,N#CC(C#N)=C1C(=CC=2SC3=C(SC=4C=5C=C6C(=CC5C(C7=CC=C(C=C7)CCCCCC)(C8=CC=C(C=C8)CCCCCC)C34)C=9SC=%10C=C(SC%10C9C6(C%11=CC=C(C=C%11)CCCCCC)C%12=CC=C(C=C%12)CCCCCC)C=C%13C(=O)C%14=CC(F)=C(F)C=C%14C%13=C(C#N)C#N)C2)C(=O)C%15=CC(F)=C(F)C=C%151,CCc1ccc(C2(c3ccc(CC)cc3)c3cc4c(cc3-c3sc5cc(/C=C6\C(=O)c7cc(F)c(F)cc7C6=C(C#N)C#N)sc5c32)C(c2ccc(CC)cc2)(c2ccc(CC)cc2)c2c-4sc3cc(/C=C4\C(=O)c5cc(F)c(F)cc5C4=C(C#N)C#N)sc23)cc1,ClC1=C(SC(C2=C3SC(C4=CC=C(S4)C5=C(F)C(F)=CC6=NN(N=C65)CC(CC)CCCC)=CC3=C(C7=C2C=C(C8=CC=C(S8)C(C9=NN(N=C9C(C%10=CC=C(C%11=CC%12=C(C%13=C(C=C(C%14=CC=C(S%14)C(C%15=NN(N=C%15C(C%16=CC=C(C%17=CC%18=C(C%19=C(C=C(C%20=CC=CS%20)S%19)C(C%21=CC(Cl)=C(S%21)CC(CC)CCCC)=C%18S%17)C%22=CC(Cl)=C(S%22)CC(CC)CCCC)S%16)=C%23F)CC(CC)CCCC)=C%23F)S%13)C(C%24=CC(Cl)=C(S%24)CC(CC)CCCC)=C%12S%11)C%25=CC(Cl)=C(S%25)CC(CC)CCCC)S%10)=C%26F)CC(CC)CCCC)=C%26F)S7)C%27=CC(Cl)=C(S%27)CC(CC)CCCC)=C1)CC(CC)CCCC,CCc1sc(-c2c3cc(-c4ccc(-c5c(F)c(F)c(-c6ccc(-c7cc8c(-c9cc(Cl)c(CC)s9)c9sc(-c%10ccc(-c%11c(F)c(F)c(-c%12ccc(-c%13cc%14c(-c%15cc(Cl)c(CC)s%15)c%15sc(-c%16ccc(-c%17c(F)c(F)c(-c%18cccs%18)c%18nn(CC)nc%17%18)s%16)cc%15c(-c%15cc(Cl)c(CC)s%15)c%14s%13)s%12)c%12nn(CC)nc%11%12)s%10)cc9c(-c9cc(Cl)c(CC)s9)c8s7)s6)c6nn(CC)nc56)s4)sc3c(-c3cc(Cl)c(CC)s3)c3ccsc23)cc1Cl,ClC(C=C1C(C2=C(C(C3=CC(Cl)=C(S3)CC(CCCC)CC)=C4S5)C=C(C6=CC=C(S6)C7=C(C(F)=CC8=NN(N=C78)CC(CCCC)CC)F)S2)=C4C=C5C9=CC=CS9)=C(S1)CC(CCCC)CC
13,IT-4F,"IT-4F, F7IC, IT-2F, ITIC-F",9,J91,J91,10.1002/adfm.201808828,0.779,18.62,55.4,8.04,7.9,0.2,sm,fused,7,polymer,N#CC(C#N)=C1C(=CC=2SC3=C(SC=4C=5C=C6C(=CC5C(C7=CC=C(C=C7)CCCCCC)(C8=CC=C(C=C8)CCCCCC)C34)C=9SC=%10C=C(SC%10C9C6(C%11=CC=C(C=C%11)CCCCCC)C%12=CC=C(C=C%12)CCCCCC)C=C%13C(=O)C%14=CC(F)=C(F)C=C%14C%13=C(C#N)C#N)C2)C(=O)C%15=CC(F)=C(F)C=C%151,CCc1ccc(C2(c3ccc(CC)cc3)c3cc4c(cc3-c3sc5cc(/C=C6\C(=O)c7cc(F)c(F)cc7C6=C(C#N)C#N)sc5c32)C(c2ccc(CC)cc2)(c2ccc(CC)cc2)c2c-4sc3cc(/C=C4\C(=O)c5cc(F)c(F)cc5C4=C(C#N)C#N)sc23)cc1,FC1=C(CC(CCCC)CC)SC(C2=C3SC(C4=CC=C(C5=C(C(F)=CC6=NN(CC(CCCCCCCC)CCCCCC)N=C65)F)S4)=CC3=C(C7=C(F)C(F)=C(CC(CCCC)CC)S7)C8=C2C=C(S8)C9=CC=C(C(C%10=NN(CC(CCCCCCCC)CCCCCC)N=C%10%11)=C(F)C(F)=C%11C%12=CC=C(S%12)C%13=CC%14=C(C%15=C(F)C(F)=C(CC(CCCC)CC)S%15)C%16=C(C(C%17=C(F)C(F)=C(CC(CCCC)CC)S%17)=C%14S%13)C=C(S%16)C%18=CC=C(C(C%19=NN(CC(CCCCCCCC)CCCCCC)N=C%19%20)=C(F)C(F)=C%20C%21=CC=C(S%21)C%22=CC%23=C(C%24=C(F)C(F)=C(CC(CCCC)CC)S%24)C%25=C(C(C%26=C(F)C(F)=C(CC(CCCC)CC)S%26)=C%23S%22)C=C(S%25)C%27=CC=CS%27)S%18)S9)=C1F,CCc1sc(-c2c3cc(-c4ccc(-c5c(F)c(F)c(-c6ccc(-c7cc8c(-c9sc(CC)c(F)c9F)c9sc(-c%10ccc(-c%11c(F)c(F)c(-c%12ccc(-c%13cc%14c(-c%15sc(CC)c(F)c%15F)c%15sc(-c%16ccc(-c%17c(F)c(F)c(-c%18cccs%18)c%18nn(CC)nc%17%18)s%16)cc%15c(-c%15sc(CC)c(F)c%15F)c%14s%13)s%12)c%12nn(CC)nc%11%12)s%10)cc9c(-c9sc(CC)c(F)c9F)c8s7)s6)c6nn(CC)nc56)s4)sc3c(-c3sc(CC)c(F)c3F)c3ccsc23)c(F)c1F,FC1=CC2=NN(CC(CCCCCCCC)CCCCCC)N=C2C(C3=CC=C(S3)C4=CC5=C(C6=C(C(C7=C(F)C(F)=C(CC(CCCC)CC)S7)=C5S4)C=C(C8=CC=CS8)S6)C9=C(F)C(F)=C(CC(CCCC)CC)S9)=C1F
13,IT-4F,"IT-4F, F7IC, IT-2F, ITIC-F",10,L68,"L68, J52-Cl, J52-2Cl, PBT2Cls-Bz, PBZ-Cl",10.1002/adfm.201808828,0.758,19.5,63.2,9.3,9.1,0.2,sm,fused,7,polymer,N#CC(C#N)=C1C(=CC=2SC3=C(SC=4C=5C=C6C(=CC5C(C7=CC=C(C=C7)CCCCCC)(C8=CC=C(C=C8)CCCCCC)C34)C=9SC=%10C=C(SC%10C9C6(C%11=CC=C(C=C%11)CCCCCC)C%12=CC=C(C=C%12)CCCCCC)C=C%13C(=O)C%14=CC(F)=C(F)C=C%14C%13=C(C#N)C#N)C2)C(=O)C%15=CC(F)=C(F)C=C%151,CCc1ccc(C2(c3ccc(CC)cc3)c3cc4c(cc3-c3sc5cc(/C=C6\C(=O)c7cc(F)c(F)cc7C6=C(C#N)C#N)sc5c32)C(c2ccc(CC)cc2)(c2ccc(CC)cc2)c2c-4sc3cc(/C=C4\C(=O)c5cc(F)c(F)cc5C4=C(C#N)C#N)sc23)cc1,ClC1=C(SC(C2=C3SC(C4=CC=C(S4)C5=C(F)C(F)=CC6=NN(N=C65)CC(CCCCCC)CCCCCCCC)=CC3=C(C7=C2C=C(C8=CC=C(S8)C(C9=NN(N=C9C(C%10=CC=C(C%11=CC%12=C(C%13=C(C=C(C%14=CC=C(S%14)C(C%15=NN(N=C%15C(C%16=CC=C(C%17=CC%18=C(C%19=C(C=C(C%20=CC=CS%20)S%19)C(C%21=CC(Cl)=C(S%21)CC(CC)CCCC)=C%18S%17)C%22=CC(Cl)=C(S%22)CC(CC)CCCC)S%16)=C%23F)CC(CCCCCC)CCCCCCCC)=C%23F)S%13)C(C%24=CC(Cl)=C(S%24)CC(CC)CCCC)=C%12S%11)C%25=CC(Cl)=C(S%25)CC(CC)CCCC)S%10)=C%26F)CC(CCCCCC)CCCCCCCC)=C%26F)S7)C%27=CC(Cl)=C(S%27)CC(CC)CCCC)=C1)CC(CC)CCCC,CCc1sc(-c2c3cc(-c4ccc(-c5c(F)c(F)c(-c6ccc(-c7cc8c(-c9cc(Cl)c(CC)s9)c9sc(-c%10ccc(-c%11c(F)c(F)c(-c%12ccc(-c%13cc%14c(-c%15cc(Cl)c(CC)s%15)c%15sc(-c%16ccc(-c%17c(F)c(F)c(-c%18cccs%18)c%18nn(CC)nc%17%18)s%16)cc%15c(-c%15cc(Cl)c(CC)s%15)c%14s%13)s%12)c%12nn(CC)nc%11%12)s%10)cc9c(-c9cc(Cl)c(CC)s9)c8s7)s6)c6nn(CC)nc56)s4)sc3c(-c3cc(Cl)c(CC)s3)c3ccsc23)cc1Cl,CCCCCCCCC(CN1N=C2C=C(C(F)=C(C2=N1)C3=CC=C(S3)C4=CC5=C(C6=C(C(C7=CC(Cl)=C(S7)CC(CCCC)CC)=C5S4)C=C(C8=CC=CS8)S6)C9=CC(Cl)=C(S9)CC(CCCC)CC)F)CCCCCC
13,IT-4F,"IT-4F, F7IC, IT-2F, ITIC-F",10,PBT2Cls-Bz,"L68, J52-Cl, J52-2Cl, PBT2Cls-Bz, PBZ-Cl",10.1021/acsaem.8b01447,0.77,15.55,65.21,7.8,7.8,,sm,fused,7,polymer,N#CC(C#N)=C1C(=CC=2SC3=C(SC=4C=5C=C6C(=CC5C(C7=CC=C(C=C7)CCCCCC)(C8=CC=C(C=C8)CCCCCC)C34)C=9SC=%10C=C(SC%10C9C6(C%11=CC=C(C=C%11)CCCCCC)C%12=CC=C(C=C%12)CCCCCC)C=C%13C(=O)C%14=CC(F)=C(F)C=C%14C%13=C(C#N)C#N)C2)C(=O)C%15=CC(F)=C(F)C=C%151,CCc1ccc(C2(c3ccc(CC)cc3)c3cc4c(cc3-c3sc5cc(/C=C6\C(=O)c7cc(F)c(F)cc7C6=C(C#N)C#N)sc5c32)C(c2ccc(CC)cc2)(c2ccc(CC)cc2)c2c-4sc3cc(/C=C4\C(=O)c5cc(F)c(F)cc5C4=C(C#N)C#N)sc23)cc1,ClC1=C(SC(C2=C3SC(C4=CC=C(S4)C5=C(F)C(F)=CC6=NN(N=C65)CC(CCCCCC)CCCCCCCC)=CC3=C(C7=C2C=C(C8=CC=C(S8)C(C9=NN(N=C9C(C%10=CC=C(C%11=CC%12=C(C%13=C(C=C(C%14=CC=C(S%14)C(C%15=NN(N=C%15C(C%16=CC=C(C%17=CC%18=C(C%19=C(C=C(C%20=CC=CS%20)S%19)C(C%21=CC(Cl)=C(S%21)CC(CC)CCCC)=C%18S%17)C%22=CC(Cl)=C(S%22)CC(CC)CCCC)S%16)=C%23F)CC(CCCCCC)CCCCCCCC)=C%23F)S%13)C(C%24=CC(Cl)=C(S%24)CC(CC)CCCC)=C%12S%11)C%25=CC(Cl)=C(S%25)CC(CC)CCCC)S%10)=C%26F)CC(CCCCCC)CCCCCCCC)=C%26F)S7)C%27=CC(Cl)=C(S%27)CC(CC)CCCC)=C1)CC(CC)CCCC,CCC1=C(Cl)C=C(C2=C3C=C(SC3=C(C4=C2SC=C4)C5=CC(Cl)=C(CC)S5)C6=CC=C(S6)C7=C(C(F)=C(C8=NN(N=C78)CC)C9=CC=C(S9)C%10=CC%11=C(C%12=C(C(C%13=CC(Cl)=C(CC)S%13)=C%11S%10)C=C(C%14=CC=C(S%14)C%15=C(C(F)=C(C%16=NN(N=C%15%16)CC)C%17=CC=C(S%17)C%18=CC%19=C(C%20=C(C(C%21=CC(Cl)=C(CC)S%21)=C%19S%18)C=C(C%22=CC=C(S%22)C%23=C(C(F)=C(C%24=NN(N=C%23%24)CC)C%25=CC=CS%25)F)S%20)C%26=CC(Cl)=C(CC)S%26)F)S%12)C%27=CC(Cl)=C(CC)S%27)F)S1,CCCCCCCCC(CN1N=C2C=C(C(F)=C(C2=N1)C3=CC=C(S3)C4=CC5=C(C6=C(C(C7=CC(Cl)=C(S7)CC(CCCC)CC)=C5S4)C=C(C8=CC=CS8)S6)C9=CC(Cl)=C(S9)CC(CCCC)CC)F)CCCCCC
13,IT-4F,"IT-4F, F7IC, IT-2F, ITIC-F",10,PBZ-Cl,"L68, J52-Cl, J52-2Cl, PBT2Cls-Bz, PBZ-Cl",10.1039/C8TA10662B,0.8,17.7,68.3,9.7,9.3,,sm,fused,7,polymer,N#CC(C#N)=C1C(=CC=2SC3=C(SC=4C=5C=C6C(=CC5C(C7=CC=C(C=C7)CCCCCC)(C8=CC=C(C=C8)CCCCCC)C34)C=9SC=%10C=C(SC%10C9C6(C%11=CC=C(C=C%11)CCCCCC)C%12=CC=C(C=C%12)CCCCCC)C=C%13C(=O)C%14=CC(F)=C(F)C=C%14C%13=C(C#N)C#N)C2)C(=O)C%15=CC(F)=C(F)C=C%151,CCc1ccc(C2(c3ccc(CC)cc3)c3cc4c(cc3-c3sc5cc(/C=C6\C(=O)c7cc(F)c(F)cc7C6=C(C#N)C#N)sc5c32)C(c2ccc(CC)cc2)(c2ccc(CC)cc2)c2c-4sc3cc(/C=C4\C(=O)c5cc(F)c(F)cc5C4=C(C#N)C#N)sc23)cc1,CCC(CC1=C(Cl)C=C(C2=C3SC(C4=CC=C(S4)C5=C(F)C(F)=CC6=NN(N=C65)CC(CCCCCC)CCCCCCCC)=CC3=C(C7=C2C=C(C8=CC=C(S8)C(C9=NN(N=C9C(C%10=CC=C(C%11=CC%12=C(C%13=C(C=C(C%14=CC=C(S%14)C(C%15=NN(N=C%15C(C%16=CC=C(C%17=CC%18=C(C%19=C(C=C(C%20=CC=CS%20)S%19)C(C%21=CC(Cl)=C(S%21)CC(CC)CCCC)=C%18S%17)C%22=CC(Cl)=C(S%22)CC(CC)CCCC)S%16)=C%23F)CC(CCCCCC)CCCCCCCC)=C%23F)S%13)C(C%24=CC(Cl)=C(S%24)CC(CC)CCCC)=C%12S%11)C%25=CC(Cl)=C(S%25)CC(CC)CCCC)S%10)=C%26F)CC(CCCCCC)CCCCCCCC)=C%26F)S7)C%27=CC(Cl)=C(S%27)CC(CC)CCCC)S1)CCCC,CCC1=C(Cl)C=C(S1)C2=C3C=C(SC3=C(C4=C2SC=C4)C5=CC(Cl)=C(S5)CC)C6=CC=C(S6)C7=C(C(F)=C(C8=NN(N=C78)CC)C9=CC=C(S9)C%10=CC%11=C(C%12=C(C(C%13=CC(Cl)=C(S%13)CC)=C%11S%10)C=C(C%14=CC=C(S%14)C%15=C(C(F)=C(C%16=NN(N=C%15%16)CC)C%17=CC=C(S%17)C%18=CC%19=C(C%20=C(C(C%21=CC(Cl)=C(S%21)CC)=C%19S%18)C=C(C%22=CC=C(S%22)C%23=C(C(F)=C(C%24=NN(N=C%23%24)CC)C%25=CC=CS%25)F)S%20)C%26=CC(Cl)=C(S%26)CC)F)S%12)C%27=CC(Cl)=C(S%27)CC)F,CCCCCCCCC(CN1N=C2C=C(C(F)=C(C2=N1)C3=CC=C(S3)C4=CC5=C(C6=C(C(C7=CC(Cl)=C(S7)CC(CCCC)CC)=C5S4)C=C(C8=CC=CS8)S6)C9=CC(Cl)=C(S9)CC(CCCC)CC)F)CCCCCC
13,IT-4F,"IT-4F, F7IC, IT-2F, ITIC-F",11,L810,L810,10.1002/adfm.201808828,0.79,20.76,73.5,12.1,11.7,0.4,sm,fused,7,polymer,N#CC(C#N)=C1C(=CC=2SC3=C(SC=4C=5C=C6C(=CC5C(C7=CC=C(C=C7)CCCCCC)(C8=CC=C(C=C8)CCCCCC)C34)C=9SC=%10C=C(SC%10C9C6(C%11=CC=C(C=C%11)CCCCCC)C%12=CC=C(C=C%12)CCCCCC)C=C%13C(=O)C%14=CC(F)=C(F)C=C%14C%13=C(C#N)C#N)C2)C(=O)C%15=CC(F)=C(F)C=C%151,CCc1ccc(C2(c3ccc(CC)cc3)c3cc4c(cc3-c3sc5cc(/C=C6\C(=O)c7cc(F)c(F)cc7C6=C(C#N)C#N)sc5c32)C(c2ccc(CC)cc2)(c2ccc(CC)cc2)c2c-4sc3cc(/C=C4\C(=O)c5cc(F)c(F)cc5C4=C(C#N)C#N)sc23)cc1,ClC1=C(CC(CCCC)CC)SC(C2=C3SC(C4=CC=C(C5=C(C(F)=CC6=NN(CC(CCCCCCCCCC)CCCCCCCC)N=C65)F)S4)=CC3=C(C7=CC(Cl)=C(CC(CCCC)CC)S7)C8=C2C=C(S8)C9=CC=C(C(C%10=NN(CC(CCCCCCCCCC)CCCCCCCC)N=C%10%11)=C(F)C(F)=C%11C%12=CC=C(S%12)C%13=CC%14=C(C%15=CC(Cl)=C(CC(CCCC)CC)S%15)C%16=C(C(C%17=CC(Cl)=C(CC(CCCC)CC)S%17)=C%14S%13)C=C(S%16)C%18=CC=C(C(C%19=NN(CC(CCCCCCCCCC)CCCCCCCC)N=C%19%20)=C(F)C(F)=C%20C%21=CC=C(S%21)C%22=CC%23=C(C%24=CC(Cl)=C(CC(CCCC)CC)S%24)C%25=C(C(C%26=CC(Cl)=C(CC(CCCC)CC)S%26)=C%23S%22)C=C(S%25)C%27=CC=CS%27)S%18)S9)=C1,CCc1sc(-c2c3cc(-c4ccc(-c5c(F)c(F)c(-c6ccc(-c7cc8c(-c9cc(Cl)c(CC)s9)c9sc(-c%10ccc(-c%11c(F)c(F)c(-c%12ccc(-c%13cc%14c(-c%15cc(Cl)c(CC)s%15)c%15sc(-c%16ccc(-c%17c(F)c(F)c(-c%18cccs%18)c%18nn(CC)nc%17%18)s%16)cc%15c(-c%15cc(Cl)c(CC)s%15)c%14s%13)s%12)c%12nn(CC)nc%11%12)s%10)cc9c(-c9cc(Cl)c(CC)s9)c8s7)s6)c6nn(CC)nc56)s4)sc3c(-c3cc(Cl)c(CC)s3)c3ccsc23)cc1Cl,CCCCCCCCCCC(CN1N=C2C=C(C(F)=C(C2=N1)C3=CC=C(S3)C4=CC5=C(C6=C(C(C7=CC(Cl)=C(S7)CC(CCCC)CC)=C5S4)C=C(C8=CC=CS8)S6)C9=CC(Cl)=C(S9)CC(CCCC)CC)F)CCCCCCCC
13,IT-4F,"IT-4F, F7IC, IT-2F, ITIC-F",12,PBDB-TF,"PBDB-TF, PM6, PBDB-T-2F, PBDB-T2F, PBDBT-F",10.1002/adma.201707170,1.02,15.78,65,10.5,10.2,0.18,sm,fused,7,polymer,N#CC(C#N)=C1C(=CC=2SC3=C(SC=4C=5C=C6C(=CC5C(C7=CC=C(C=C7)CCCCCC)(C8=CC=C(C=C8)CCCCCC)C34)C=9SC=%10C=C(SC%10C9C6(C%11=CC=C(C=C%11)CCCCCC)C%12=CC=C(C=C%12)CCCCCC)C=C%13C(=O)C%14=CC(F)=C(F)C=C%14C%13=C(C#N)C#N)C2)C(=O)C%15=CC(F)=C(F)C=C%151,CCc1ccc(C2(c3ccc(CC)cc3)c3cc4c(cc3-c3sc5cc(/C=C6\C(=O)c7cc(F)c(F)cc7C6=C(C#N)C#N)sc5c32)C(c2ccc(CC)cc2)(c2ccc(CC)cc2)c2c-4sc3cc(/C=C4\C(=O)c5cc(F)c(F)cc5C4=C(C#N)C#N)sc23)cc1,FC1=C(CC(CCCC)CC)SC(C2=C3C(SC(C4=CC=C(S4)C(SC(C5=CC=C(C6=CC7=C(S6)C(C8=CC(F)=C(CC(CCCC)CC)S8)=C9C(SC(C%10=CC=C(S%10)C(SC(C%11=CC=C(C%12=CC%13=C(S%12)C(C%14=CC(F)=C(CC(CCCC)CC)S%14)=C%15C(SC(C%16=CC=C(S%16)C(SC(C%17=CC=CS%17)=C%18C%19=O)=C%18C(C%20=C(CC(CCCC)CC)SC(CC(CCCC)CC)=C%20%19)=O)=C%15)=C%13C%21=CC(F)=C(CC(CCCC)CC)S%21)S%11)=C%22C%23=O)=C%22C(C%24=C(CC(CCCC)CC)SC(CC(CCCC)CC)=C%24%23)=O)=C9)=C7C%25=CC(F)=C(CC(CCCC)CC)S%25)S5)=C%26C%27=O)=C%26C(C%28=C(CC(CCCC)CC)SC(CC(CCCC)CC)=C%28%27)=O)=C3)=C(C%29=CC(F)=C(CC(CCCC)CC)S%29)C%30=C2SC=C%30)=C1,CCc1sc(-c2c3cc(-c4ccc(-c5sc(-c6ccc(-c7cc8c(-c9cc(F)c(CC)s9)c9sc(-c%10ccc(-c%11sc(-c%12ccc(-c%13cc%14c(-c%15cc(F)c(CC)s%15)c%15sc(-c%16ccc(-c%17sc(-c%18cccs%18)c%18c%17C(=O)c%17c(CC)sc(CC)c%17C%18=O)s%16)cc%15c(-c%15cc(F)c(CC)s%15)c%14s%13)s%12)c%12c%11C(=O)c%11c(CC)sc(CC)c%11C%12=O)s%10)cc9c(-c9cc(F)c(CC)s9)c8s7)s6)c6c5C(=O)c5c(CC)sc(CC)c5C6=O)s4)sc3c(-c3cc(F)c(CC)s3)c3ccsc23)cc1F,CCCCC(CC1=C(F)C=C(C2=C3C=C(SC3=C(C4=C2SC=C4)C5=CC(F)=C(S5)CC(CCCC)CC)C6=CC=C(S6)C7=C(C(C8=C(SC(CC(CCCC)CC)=C8C9=O)CC(CCCC)CC)=O)C9=C(C%10=CC=CS%10)S7)S1)CC
13,IT-4F,"IT-4F, F7IC, IT-2F, ITIC-F",12,PBDB-T-2F,"PBDB-TF, PM6, PBDB-T-2F, PBDB-T2F, PBDBT-F",10.1002/adma.201800868,0.84,20.81,76,13.2,13.1,,sm,fused,7,polymer,N#CC(C#N)=C1C(=CC=2SC3=C(SC=4C=5C=C6C(=CC5C(C7=CC=C(C=C7)CCCCCC)(C8=CC=C(C=C8)CCCCCC)C34)C=9SC=%10C=C(SC%10C9C6(C%11=CC=C(C=C%11)CCCCCC)C%12=CC=C(C=C%12)CCCCCC)C=C%13C(=O)C%14=CC(F)=C(F)C=C%14C%13=C(C#N)C#N)C2)C(=O)C%15=CC(F)=C(F)C=C%151,CCc1ccc(C2(c3ccc(CC)cc3)c3cc4c(cc3-c3sc5cc(/C=C6\C(=O)c7cc(F)c(F)cc7C6=C(C#N)C#N)sc5c32)C(c2ccc(CC)cc2)(c2ccc(CC)cc2)c2c-4sc3cc(/C=C4\C(=O)c5cc(F)c(F)cc5C4=C(C#N)C#N)sc23)cc1,FC1=C(CC(CCCC)CC)SC(C2=C3C(SC(C4=CC=C(S4)C(SC(C5=CC=C(C6=CC7=C(S6)C(C8=CC(F)=C(CC(CCCC)CC)S8)=C9C(SC(C%10=CC=C(S%10)C(SC(C%11=CC=C(C%12=CC%13=C(S%12)C(C%14=CC(F)=C(CC(CCCC)CC)S%14)=C%15C(SC(C%16=CC=C(S%16)C(SC(C%17=CC=CS%17)=C%18C%19=O)=C%18C(C%20=C(CC(CCCC)CC)SC(CC(CCCC)CC)=C%20%19)=O)=C%15)=C%13C%21=CC(F)=C(CC(CCCC)CC)S%21)S%11)=C%22C%23=O)=C%22C(C%24=C(CC(CCCC)CC)SC(CC(CCCC)CC)=C%24%23)=O)=C9)=C7C%25=CC(F)=C(CC(CCCC)CC)S%25)S5)=C%26C%27=O)=C%26C(C%28=C(CC(CCCC)CC)SC(CC(CCCC)CC)=C%28%27)=O)=C3)=C(C%29=CC(F)=C(CC(CCCC)CC)S%29)C%30=C2SC=C%30)=C1,CCc1sc(-c2c3cc(-c4ccc(-c5sc(-c6ccc(-c7cc8c(-c9cc(F)c(CC)s9)c9sc(-c%10ccc(-c%11sc(-c%12ccc(-c%13cc%14c(-c%15cc(F)c(CC)s%15)c%15sc(-c%16ccc(-c%17sc(-c%18cccs%18)c%18c%17C(=O)c%17c(CC)sc(CC)c%17C%18=O)s%16)cc%15c(-c%15cc(F)c(CC)s%15)c%14s%13)s%12)c%12c%11C(=O)c%11c(CC)sc(CC)c%11C%12=O)s%10)cc9c(-c9cc(F)c(CC)s9)c8s7)s6)c6c5C(=O)c5c(CC)sc(CC)c5C6=O)s4)sc3c(-c3cc(F)c(CC)s3)c3ccsc23)cc1F,CCCCC(CC1=C(F)C=C(C2=C3C=C(SC3=C(C4=C2SC=C4)C5=CC(F)=C(S5)CC(CCCC)CC)C6=CC=C(S6)C7=C(C(C8=C(SC(CC(CCCC)CC)=C8C9=O)CC(CCCC)CC)=O)C9=C(C%10=CC=CS%10)S7)S1)CC
13,IT-4F,"IT-4F, F7IC, IT-2F, ITIC-F",12,PBDB-TF,"PBDB-TF, PM6, PBDB-T-2F, PBDB-T2F, PBDBT-F",10.1002/aenm.201900041,0.87,20,74.4,12.9,12.47,0.28,sm,fused,7,polymer,N#CC(C#N)=C1C(=CC=2SC3=C(SC=4C=5C=C6C(=CC5C(C7=CC=C(C=C7)CCCCCC)(C8=CC=C(C=C8)CCCCCC)C34)C=9SC=%10C=C(SC%10C9C6(C%11=CC=C(C=C%11)CCCCCC)C%12=CC=C(C=C%12)CCCCCC)C=C%13C(=O)C%14=CC(F)=C(F)C=C%14C%13=C(C#N)C#N)C2)C(=O)C%15=CC(F)=C(F)C=C%151,CCc1ccc(C2(c3ccc(CC)cc3)c3cc4c(cc3-c3sc5cc(/C=C6\C(=O)c7cc(F)c(F)cc7C6=C(C#N)C#N)sc5c32)C(c2ccc(CC)cc2)(c2ccc(CC)cc2)c2c-4sc3cc(/C=C4\C(=O)c5cc(F)c(F)cc5C4=C(C#N)C#N)sc23)cc1,FC1=C(CC(CCCC)CC)SC(C2=C3C(SC(C4=CC=C(S4)C(SC(C5=CC=C(C6=CC7=C(S6)C(C8=CC(F)=C(CC(CCCC)CC)S8)=C9C(SC(C%10=CC=C(S%10)C(SC(C%11=CC=C(C%12=CC%13=C(S%12)C(C%14=CC(F)=C(CC(CCCC)CC)S%14)=C%15C(SC(C%16=CC=C(S%16)C(SC(C%17=CC=CS%17)=C%18C%19=O)=C%18C(C%20=C(CC(CCCC)CC)SC(CC(CCCC)CC)=C%20%19)=O)=C%15)=C%13C%21=CC(F)=C(CC(CCCC)CC)S%21)S%11)=C%22C%23=O)=C%22C(C%24=C(CC(CCCC)CC)SC(CC(CCCC)CC)=C%24%23)=O)=C9)=C7C%25=CC(F)=C(CC(CCCC)CC)S%25)S5)=C%26C%27=O)=C%26C(C%28=C(CC(CCCC)CC)SC(CC(CCCC)CC)=C%28%27)=O)=C3)=C(C%29=CC(F)=C(CC(CCCC)CC)S%29)C%30=C2SC=C%30)=C1,CCc1sc(-c2c3cc(-c4ccc(-c5sc(-c6ccc(-c7cc8c(-c9cc(F)c(CC)s9)c9sc(-c%10ccc(-c%11sc(-c%12ccc(-c%13cc%14c(-c%15cc(F)c(CC)s%15)c%15sc(-c%16ccc(-c%17sc(-c%18cccs%18)c%18c%17C(=O)c%17c(CC)sc(CC)c%17C%18=O)s%16)cc%15c(-c%15cc(F)c(CC)s%15)c%14s%13)s%12)c%12c%11C(=O)c%11c(CC)sc(CC)c%11C%12=O)s%10)cc9c(-c9cc(F)c(CC)s9)c8s7)s6)c6c5C(=O)c5c(CC)sc(CC)c5C6=O)s4)sc3c(-c3cc(F)c(CC)s3)c3ccsc23)cc1F,CCCCC(CC1=C(F)C=C(C2=C3C=C(SC3=C(C4=C2SC=C4)C5=CC(F)=C(S5)CC(CCCC)CC)C6=CC=C(S6)C7=C(C(C8=C(SC(CC(CCCC)CC)=C8C9=O)CC(CCCC)CC)=O)C9=C(C%10=CC=CS%10)S7)S1)CC
13,IT-4F,"IT-4F, F7IC, IT-2F, ITIC-F",12,PBDB-TF,"PBDB-TF, PM6, PBDB-T-2F, PBDB-T2F, PBDBT-F",10.1007/s11426-018-9260-2,0.86,20.8,76,13.59,13.28,0.06,sm,fused,7,polymer,N#CC(C#N)=C1C(=CC=2SC3=C(SC=4C=5C=C6C(=CC5C(C7=CC=C(C=C7)CCCCCC)(C8=CC=C(C=C8)CCCCCC)C34)C=9SC=%10C=C(SC%10C9C6(C%11=CC=C(C=C%11)CCCCCC)C%12=CC=C(C=C%12)CCCCCC)C=C%13C(=O)C%14=CC(F)=C(F)C=C%14C%13=C(C#N)C#N)C2)C(=O)C%15=CC(F)=C(F)C=C%151,CCc1ccc(C2(c3ccc(CC)cc3)c3cc4c(cc3-c3sc5cc(/C=C6\C(=O)c7cc(F)c(F)cc7C6=C(C#N)C#N)sc5c32)C(c2ccc(CC)cc2)(c2ccc(CC)cc2)c2c-4sc3cc(/C=C4\C(=O)c5cc(F)c(F)cc5C4=C(C#N)C#N)sc23)cc1,FC1=C(CC(CCCC)CC)SC(C2=C3C(SC(C4=CC=C(S4)C(SC(C5=CC=C(C6=CC7=C(S6)C(C8=CC(F)=C(CC(CCCC)CC)S8)=C9C(SC(C%10=CC=C(S%10)C(SC(C%11=CC=C(C%12=CC%13=C(S%12)C(C%14=CC(F)=C(CC(CCCC)CC)S%14)=C%15C(SC(C%16=CC=C(S%16)C(SC(C%17=CC=CS%17)=C%18C%19=O)=C%18C(C%20=C(CC(CCCC)CC)SC(CC(CCCC)CC)=C%20%19)=O)=C%15)=C%13C%21=CC(F)=C(CC(CCCC)CC)S%21)S%11)=C%22C%23=O)=C%22C(C%24=C(CC(CCCC)CC)SC(CC(CCCC)CC)=C%24%23)=O)=C9)=C7C%25=CC(F)=C(CC(CCCC)CC)S%25)S5)=C%26C%27=O)=C%26C(C%28=C(CC(CCCC)CC)SC(CC(CCCC)CC)=C%28%27)=O)=C3)=C(C%29=CC(F)=C(CC(CCCC)CC)S%29)C%30=C2SC=C%30)=C1,CCc1sc(-c2c3cc(-c4ccc(-c5sc(-c6ccc(-c7cc8c(-c9cc(F)c(CC)s9)c9sc(-c%10ccc(-c%11sc(-c%12ccc(-c%13cc%14c(-c%15cc(F)c(CC)s%15)c%15sc(-c%16ccc(-c%17sc(-c%18cccs%18)c%18c%17C(=O)c%17c(CC)sc(CC)c%17C%18=O)s%16)cc%15c(-c%15cc(F)c(CC)s%15)c%14s%13)s%12)c%12c%11C(=O)c%11c(CC)sc(CC)c%11C%12=O)s%10)cc9c(-c9cc(F)c(CC)s9)c8s7)s6)c6c5C(=O)c5c(CC)sc(CC)c5C6=O)s4)sc3c(-c3cc(F)c(CC)s3)c3ccsc23)cc1F,CCCCC(CC1=C(F)C=C(C2=C3C=C(SC3=C(C4=C2SC=C4)C5=CC(F)=C(S5)CC(CCCC)CC)C6=CC=C(S6)C7=C(C(C8=C(SC(CC(CCCC)CC)=C8C9=O)CC(CCCC)CC)=O)C9=C(C%10=CC=CS%10)S7)S1)CC
13,IT-4F,"IT-4F, F7IC, IT-2F, ITIC-F",12,PM6,"PBDB-TF, PM6, PBDB-T-2F, PBDB-T2F, PBDBT-F",10.1016/j.solener.2021.06.049,0.83,20.19,61.86,10.31,10.04,,sm,fused,7,polymer,N#CC(C#N)=C1C(=CC=2SC3=C(SC=4C=5C=C6C(=CC5C(C7=CC=C(C=C7)CCCCCC)(C8=CC=C(C=C8)CCCCCC)C34)C=9SC=%10C=C(SC%10C9C6(C%11=CC=C(C=C%11)CCCCCC)C%12=CC=C(C=C%12)CCCCCC)C=C%13C(=O)C%14=CC(F)=C(F)C=C%14C%13=C(C#N)C#N)C2)C(=O)C%15=CC(F)=C(F)C=C%151,CCc1ccc(C2(c3ccc(CC)cc3)c3cc4c(cc3-c3sc5cc(/C=C6\C(=O)c7cc(F)c(F)cc7C6=C(C#N)C#N)sc5c32)C(c2ccc(CC)cc2)(c2ccc(CC)cc2)c2c-4sc3cc(/C=C4\C(=O)c5cc(F)c(F)cc5C4=C(C#N)C#N)sc23)cc1,FC1=C(CC(CCCC)CC)SC(C2=C3C(SC(C4=CC=C(S4)C(SC(C5=CC=C(C6=CC7=C(S6)C(C8=CC(F)=C(CC(CCCC)CC)S8)=C9C(SC(C%10=CC=C(S%10)C(SC(C%11=CC=C(C%12=CC%13=C(S%12)C(C%14=CC(F)=C(CC(CCCC)CC)S%14)=C%15C(SC(C%16=CC=C(S%16)C(SC(C%17=CC=CS%17)=C%18C%19=O)=C%18C(C%20=C(CC(CCCC)CC)SC(CC(CCCC)CC)=C%20%19)=O)=C%15)=C%13C%21=CC(F)=C(CC(CCCC)CC)S%21)S%11)=C%22C%23=O)=C%22C(C%24=C(CC(CCCC)CC)SC(CC(CCCC)CC)=C%24%23)=O)=C9)=C7C%25=CC(F)=C(CC(CCCC)CC)S%25)S5)=C%26C%27=O)=C%26C(C%28=C(CC(CCCC)CC)SC(CC(CCCC)CC)=C%28%27)=O)=C3)=C(C%29=CC(F)=C(CC(CCCC)CC)S%29)C%30=C2SC=C%30)=C1,CCc1sc(-c2c3cc(-c4ccc(-c5sc(-c6ccc(-c7cc8c(-c9cc(F)c(CC)s9)c9sc(-c%10ccc(-c%11sc(-c%12ccc(-c%13cc%14c(-c%15cc(F)c(CC)s%15)c%15sc(-c%16ccc(-c%17sc(-c%18cccs%18)c%18c%17C(=O)c%17c(CC)sc(CC)c%17C%18=O)s%16)cc%15c(-c%15cc(F)c(CC)s%15)c%14s%13)s%12)c%12c%11C(=O)c%11c(CC)sc(CC)c%11C%12=O)s%10)cc9c(-c9cc(F)c(CC)s9)c8s7)s6)c6c5C(=O)c5c(CC)sc(CC)c5C6=O)s4)sc3c(-c3cc(F)c(CC)s3)c3ccsc23)cc1F,CCCCC(CC1=C(F)C=C(C2=C3C=C(SC3=C(C4=C2SC=C4)C5=CC(F)=C(S5)CC(CCCC)CC)C6=CC=C(S6)C7=C(C(C8=C(SC(CC(CCCC)CC)=C8C9=O)CC(CCCC)CC)=O)C9=C(C%10=CC=CS%10)S7)S1)CC
13,IT-4F,"IT-4F, F7IC, IT-2F, ITIC-F",12,PBDB-T-2F,"PBDB-TF, PM6, PBDB-T-2F, PBDB-T2F, PBDBT-F",10.1021/acs.chemmater.9b01242,0.862,19.18,76.4,12.63,12.45,0.18,sm,fused,7,polymer,N#CC(C#N)=C1C(=CC=2SC3=C(SC=4C=5C=C6C(=CC5C(C7=CC=C(C=C7)CCCCCC)(C8=CC=C(C=C8)CCCCCC)C34)C=9SC=%10C=C(SC%10C9C6(C%11=CC=C(C=C%11)CCCCCC)C%12=CC=C(C=C%12)CCCCCC)C=C%13C(=O)C%14=CC(F)=C(F)C=C%14C%13=C(C#N)C#N)C2)C(=O)C%15=CC(F)=C(F)C=C%151,CCc1ccc(C2(c3ccc(CC)cc3)c3cc4c(cc3-c3sc5cc(/C=C6\C(=O)c7cc(F)c(F)cc7C6=C(C#N)C#N)sc5c32)C(c2ccc(CC)cc2)(c2ccc(CC)cc2)c2c-4sc3cc(/C=C4\C(=O)c5cc(F)c(F)cc5C4=C(C#N)C#N)sc23)cc1,FC1=C(CC(CCCC)CC)SC(C2=C3C(SC(C4=CC=C(S4)C(SC(C5=CC=C(C6=CC7=C(S6)C(C8=CC(F)=C(CC(CCCC)CC)S8)=C9C(SC(C%10=CC=C(S%10)C(SC(C%11=CC=C(C%12=CC%13=C(S%12)C(C%14=CC(F)=C(CC(CCCC)CC)S%14)=C%15C(SC(C%16=CC=C(S%16)C(SC(C%17=CC=CS%17)=C%18C%19=O)=C%18C(C%20=C(CC(CCCC)CC)SC(CC(CCCC)CC)=C%20%19)=O)=C%15)=C%13C%21=CC(F)=C(CC(CCCC)CC)S%21)S%11)=C%22C%23=O)=C%22C(C%24=C(CC(CCCC)CC)SC(CC(CCCC)CC)=C%24%23)=O)=C9)=C7C%25=CC(F)=C(CC(CCCC)CC)S%25)S5)=C%26C%27=O)=C%26C(C%28=C(CC(CCCC)CC)SC(CC(CCCC)CC)=C%28%27)=O)=C3)=C(C%29=CC(F)=C(CC(CCCC)CC)S%29)C%30=C2SC=C%30)=C1,CCc1sc(-c2c3cc(-c4ccc(-c5sc(-c6ccc(-c7cc8c(-c9cc(F)c(CC)s9)c9sc(-c%10ccc(-c%11sc(-c%12ccc(-c%13cc%14c(-c%15cc(F)c(CC)s%15)c%15sc(-c%16ccc(-c%17sc(-c%18cccs%18)c%18c%17C(=O)c%17c(CC)sc(CC)c%17C%18=O)s%16)cc%15c(-c%15cc(F)c(CC)s%15)c%14s%13)s%12)c%12c%11C(=O)c%11c(CC)sc(CC)c%11C%12=O)s%10)cc9c(-c9cc(F)c(CC)s9)c8s7)s6)c6c5C(=O)c5c(CC)sc(CC)c5C6=O)s4)sc3c(-c3cc(F)c(CC)s3)c3ccsc23)cc1F,CCCCC(CC1=C(F)C=C(C2=C3C=C(SC3=C(C4=C2SC=C4)C5=CC(F)=C(S5)CC(CCCC)CC)C6=CC=C(S6)C7=C(C(C8=C(SC(CC(CCCC)CC)=C8C9=O)CC(CCCC)CC)=O)C9=C(C%10=CC=CS%10)S7)S1)CC
13,IT-2F,"IT-4F, F7IC, IT-2F, ITIC-F",12,PBDB-T-2F,"PBDB-TF, PM6, PBDB-T-2F, PBDB-T2F, PBDBT-F",10.1021/acsaem.1c03447,0.855,16.75,67.2,9.57,9.57,0.19,sm,fused,7,polymer,N#CC(C#N)=C1C(=CC=2SC3=C(SC=4C=5C=C6C(=CC5C(C7=CC=C(C=C7)CCCCCC)(C8=CC=C(C=C8)CCCCCC)C34)C=9SC=%10C=C(SC%10C9C6(C%11=CC=C(C=C%11)CCCCCC)C%12=CC=C(C=C%12)CCCCCC)C=C%13C(=O)C%14=CC(F)=C(F)C=C%14C%13=C(C#N)C#N)C2)C(=O)C%15=CC(F)=C(F)C=C%151,CCc1ccc(C2(c3ccc(CC)cc3)c3cc4c(cc3-c3sc5cc(/C=C6\C(=O)c7cc(F)c(F)cc7C6=C(C#N)C#N)sc5c32)C(c2ccc(CC)cc2)(c2ccc(CC)cc2)c2c-4sc3cc(/C=C4\C(=O)c5cc(F)c(F)cc5C4=C(C#N)C#N)sc23)cc1,FC1=C(CC(CCCC)CC)SC(C2=C3C(SC(C4=CC=C(S4)C(SC(C5=CC=C(C6=CC7=C(S6)C(C8=CC(F)=C(CC(CCCC)CC)S8)=C9C(SC(C%10=CC=C(S%10)C(SC(C%11=CC=C(C%12=CC%13=C(S%12)C(C%14=CC(F)=C(CC(CCCC)CC)S%14)=C%15C(SC(C%16=CC=C(S%16)C(SC(C%17=CC=CS%17)=C%18C%19=O)=C%18C(C%20=C(CC(CCCC)CC)SC(CC(CCCC)CC)=C%20%19)=O)=C%15)=C%13C%21=CC(F)=C(CC(CCCC)CC)S%21)S%11)=C%22C%23=O)=C%22C(C%24=C(CC(CCCC)CC)SC(CC(CCCC)CC)=C%24%23)=O)=C9)=C7C%25=CC(F)=C(CC(CCCC)CC)S%25)S5)=C%26C%27=O)=C%26C(C%28=C(CC(CCCC)CC)SC(CC(CCCC)CC)=C%28%27)=O)=C3)=C(C%29=CC(F)=C(CC(CCCC)CC)S%29)C%30=C2SC=C%30)=C1,CCc1sc(-c2c3cc(-c4ccc(-c5sc(-c6ccc(-c7cc8c(-c9cc(F)c(CC)s9)c9sc(-c%10ccc(-c%11sc(-c%12ccc(-c%13cc%14c(-c%15cc(F)c(CC)s%15)c%15sc(-c%16ccc(-c%17sc(-c%18cccs%18)c%18c%17C(=O)c%17c(CC)sc(CC)c%17C%18=O)s%16)cc%15c(-c%15cc(F)c(CC)s%15)c%14s%13)s%12)c%12c%11C(=O)c%11c(CC)sc(CC)c%11C%12=O)s%10)cc9c(-c9cc(F)c(CC)s9)c8s7)s6)c6c5C(=O)c5c(CC)sc(CC)c5C6=O)s4)sc3c(-c3cc(F)c(CC)s3)c3ccsc23)cc1F,CCCCC(CC1=C(F)C=C(C2=C3C=C(SC3=C(C4=C2SC=C4)C5=CC(F)=C(S5)CC(CCCC)CC)C6=CC=C(S6)C7=C(C(C8=C(SC(CC(CCCC)CC)=C8C9=O)CC(CCCC)CC)=O)C9=C(C%10=CC=CS%10)S7)S1)CC
