Repository: brigreens/Meta-analysis_OSCs

This repository contains the data files and analysis notebooks to support the paper "Meta-Analysis of Molecular Design Strategies for Non-Fullerene Acceptor Based Organic Solar Cell Materials" (DOI: 10.26434/chemrxiv-2024-w29b1)

File: OSC_dataset_metaanalysis.csv (part 8 of 76)
NFA_ID,reported_acceptor,NFA_other_names,don_ID,reported_donor,don_other_names,DOI,Voc,Jsc,FF,PCE_max,PCE_avg,PCE_std,acceptor_type,acceptor_class,fused_rings_in_core,donor_type,acc_SMILES_sidechains,acc_SMILES_shortened_sidechains,don_SMILES_sidechains,don_SMILES_shortened_sidechains,don_mon_SMILES
13,IT-4F,"IT-4F, F7IC, IT-2F, ITIC-F",12,PBDB-TF,"PBDB-TF, PM6, PBDB-T-2F, PBDB-T2F, PBDBT-F",10.1021/acsami.0c05172,0.858,20.2,78.9,13.7,13.4,0.3,sm,fused,7,polymer,N#CC(C#N)=C1C(=CC=2SC3=C(SC=4C=5C=C6C(=CC5C(C7=CC=C(C=C7)CCCCCC)(C8=CC=C(C=C8)CCCCCC)C34)C=9SC=%10C=C(SC%10C9C6(C%11=CC=C(C=C%11)CCCCCC)C%12=CC=C(C=C%12)CCCCCC)C=C%13C(=O)C%14=CC(F)=C(F)C=C%14C%13=C(C#N)C#N)C2)C(=O)C%15=CC(F)=C(F)C=C%151,CCc1ccc(C2(c3ccc(CC)cc3)c3cc4c(cc3-c3sc5cc(/C=C6\C(=O)c7cc(F)c(F)cc7C6=C(C#N)C#N)sc5c32)C(c2ccc(CC)cc2)(c2ccc(CC)cc2)c2c-4sc3cc(/C=C4\C(=O)c5cc(F)c(F)cc5C4=C(C#N)C#N)sc23)cc1,FC1=C(CC(CCCC)CC)SC(C2=C3C(SC(C4=CC=C(S4)C(SC(C5=CC=C(C6=CC7=C(S6)C(C8=CC(F)=C(CC(CCCC)CC)S8)=C9C(SC(C%10=CC=C(S%10)C(SC(C%11=CC=C(C%12=CC%13=C(S%12)C(C%14=CC(F)=C(CC(CCCC)CC)S%14)=C%15C(SC(C%16=CC=C(S%16)C(SC(C%17=CC=CS%17)=C%18C%19=O)=C%18C(C%20=C(CC(CCCC)CC)SC(CC(CCCC)CC)=C%20%19)=O)=C%15)=C%13C%21=CC(F)=C(CC(CCCC)CC)S%21)S%11)=C%22C%23=O)=C%22C(C%24=C(CC(CCCC)CC)SC(CC(CCCC)CC)=C%24%23)=O)=C9)=C7C%25=CC(F)=C(CC(CCCC)CC)S%25)S5)=C%26C%27=O)=C%26C(C%28=C(CC(CCCC)CC)SC(CC(CCCC)CC)=C%28%27)=O)=C3)=C(C%29=CC(F)=C(CC(CCCC)CC)S%29)C%30=C2SC=C%30)=C1,CCc1sc(-c2c3cc(-c4ccc(-c5sc(-c6ccc(-c7cc8c(-c9cc(F)c(CC)s9)c9sc(-c%10ccc(-c%11sc(-c%12ccc(-c%13cc%14c(-c%15cc(F)c(CC)s%15)c%15sc(-c%16ccc(-c%17sc(-c%18cccs%18)c%18c%17C(=O)c%17c(CC)sc(CC)c%17C%18=O)s%16)cc%15c(-c%15cc(F)c(CC)s%15)c%14s%13)s%12)c%12c%11C(=O)c%11c(CC)sc(CC)c%11C%12=O)s%10)cc9c(-c9cc(F)c(CC)s9)c8s7)s6)c6c5C(=O)c5c(CC)sc(CC)c5C6=O)s4)sc3c(-c3cc(F)c(CC)s3)c3ccsc23)cc1F,CCCCC(CC1=C(F)C=C(C2=C3C=C(SC3=C(C4=C2SC=C4)C5=CC(F)=C(S5)CC(CCCC)CC)C6=CC=C(S6)C7=C(C(C8=C(SC(CC(CCCC)CC)=C8C9=O)CC(CCCC)CC)=O)C9=C(C%10=CC=CS%10)S7)S1)CC
13,IT-4F,"IT-4F, F7IC, IT-2F, ITIC-F",12,PBDBT-F,"PBDB-TF, PM6, PBDB-T-2F, PBDB-T2F, PBDBT-F",10.1021/acsami.0c21449,0.82,20.24,68.74,11.41,11.31,,sm,fused,7,polymer,N#CC(C#N)=C1C(=CC=2SC3=C(SC=4C=5C=C6C(=CC5C(C7=CC=C(C=C7)CCCCCC)(C8=CC=C(C=C8)CCCCCC)C34)C=9SC=%10C=C(SC%10C9C6(C%11=CC=C(C=C%11)CCCCCC)C%12=CC=C(C=C%12)CCCCCC)C=C%13C(=O)C%14=CC(F)=C(F)C=C%14C%13=C(C#N)C#N)C2)C(=O)C%15=CC(F)=C(F)C=C%151,CCc1ccc(C2(c3ccc(CC)cc3)c3cc4c(cc3-c3sc5cc(/C=C6\C(=O)c7cc(F)c(F)cc7C6=C(C#N)C#N)sc5c32)C(c2ccc(CC)cc2)(c2ccc(CC)cc2)c2c-4sc3cc(/C=C4\C(=O)c5cc(F)c(F)cc5C4=C(C#N)C#N)sc23)cc1,FC1=C(CC(CCCC)CC)SC(C2=C3C(SC(C4=CC=C(S4)C(SC(C5=CC=C(C6=CC7=C(S6)C(C8=CC(F)=C(CC(CCCC)CC)S8)=C9C(SC(C%10=CC=C(S%10)C(SC(C%11=CC=C(C%12=CC%13=C(S%12)C(C%14=CC(F)=C(CC(CCCC)CC)S%14)=C%15C(SC(C%16=CC=C(S%16)C(SC(C%17=CC=CS%17)=C%18C%19=O)=C%18C(C%20=C(CC(CCCC)CC)SC(CC(CCCC)CC)=C%20%19)=O)=C%15)=C%13C%21=CC(F)=C(CC(CCCC)CC)S%21)S%11)=C%22C%23=O)=C%22C(C%24=C(CC(CCCC)CC)SC(CC(CCCC)CC)=C%24%23)=O)=C9)=C7C%25=CC(F)=C(CC(CCCC)CC)S%25)S5)=C%26C%27=O)=C%26C(C%28=C(CC(CCCC)CC)SC(CC(CCCC)CC)=C%28%27)=O)=C3)=C(C%29=CC(F)=C(CC(CCCC)CC)S%29)C%30=C2SC=C%30)=C1,CCc1sc(-c2c3cc(-c4ccc(-c5sc(-c6ccc(-c7cc8c(-c9cc(F)c(CC)s9)c9sc(-c%10ccc(-c%11sc(-c%12ccc(-c%13cc%14c(-c%15cc(F)c(CC)s%15)c%15sc(-c%16ccc(-c%17sc(-c%18cccs%18)c%18c%17C(=O)c%17c(CC)sc(CC)c%17C%18=O)s%16)cc%15c(-c%15cc(F)c(CC)s%15)c%14s%13)s%12)c%12c%11C(=O)c%11c(CC)sc(CC)c%11C%12=O)s%10)cc9c(-c9cc(F)c(CC)s9)c8s7)s6)c6c5C(=O)c5c(CC)sc(CC)c5C6=O)s4)sc3c(-c3cc(F)c(CC)s3)c3ccsc23)cc1F,CCCCC(CC1=C(F)C=C(C2=C3C=C(SC3=C(C4=C2SC=C4)C5=CC(F)=C(S5)CC(CCCC)CC)C6=CC=C(S6)C7=C(C(C8=C(SC(CC(CCCC)CC)=C8C9=O)CC(CCCC)CC)=O)C9=C(C%10=CC=CS%10)S7)S1)CC
13,IT-4F,"IT-4F, F7IC, IT-2F, ITIC-F",12,PBDB-TF,"PBDB-TF, PM6, PBDB-T-2F, PBDB-T2F, PBDBT-F",10.1021/acsenergylett.9b01819,0.811,20.85,71.7,12.12,11.04,,sm,fused,7,polymer,N#CC(C#N)=C1C(=CC=2SC3=C(SC=4C=5C=C6C(=CC5C(C7=CC=C(C=C7)CCCCCC)(C8=CC=C(C=C8)CCCCCC)C34)C=9SC=%10C=C(SC%10C9C6(C%11=CC=C(C=C%11)CCCCCC)C%12=CC=C(C=C%12)CCCCCC)C=C%13C(=O)C%14=CC(F)=C(F)C=C%14C%13=C(C#N)C#N)C2)C(=O)C%15=CC(F)=C(F)C=C%151,CCc1ccc(C2(c3ccc(CC)cc3)c3cc4c(cc3-c3sc5cc(/C=C6\C(=O)c7cc(F)c(F)cc7C6=C(C#N)C#N)sc5c32)C(c2ccc(CC)cc2)(c2ccc(CC)cc2)c2c-4sc3cc(/C=C4\C(=O)c5cc(F)c(F)cc5C4=C(C#N)C#N)sc23)cc1,FC1=C(CC(CCCC)CC)SC(C2=C3C(SC(C4=CC=C(S4)C(SC(C5=CC=C(C6=CC7=C(S6)C(C8=CC(F)=C(CC(CCCC)CC)S8)=C9C(SC(C%10=CC=C(S%10)C(SC(C%11=CC=C(C%12=CC%13=C(S%12)C(C%14=CC(F)=C(CC(CCCC)CC)S%14)=C%15C(SC(C%16=CC=C(S%16)C(SC(C%17=CC=CS%17)=C%18C%19=O)=C%18C(C%20=C(CC(CCCC)CC)SC(CC(CCCC)CC)=C%20%19)=O)=C%15)=C%13C%21=CC(F)=C(CC(CCCC)CC)S%21)S%11)=C%22C%23=O)=C%22C(C%24=C(CC(CCCC)CC)SC(CC(CCCC)CC)=C%24%23)=O)=C9)=C7C%25=CC(F)=C(CC(CCCC)CC)S%25)S5)=C%26C%27=O)=C%26C(C%28=C(CC(CCCC)CC)SC(CC(CCCC)CC)=C%28%27)=O)=C3)=C(C%29=CC(F)=C(CC(CCCC)CC)S%29)C%30=C2SC=C%30)=C1,CCc1sc(-c2c3cc(-c4ccc(-c5sc(-c6ccc(-c7cc8c(-c9cc(F)c(CC)s9)c9sc(-c%10ccc(-c%11sc(-c%12ccc(-c%13cc%14c(-c%15cc(F)c(CC)s%15)c%15sc(-c%16ccc(-c%17sc(-c%18cccs%18)c%18c%17C(=O)c%17c(CC)sc(CC)c%17C%18=O)s%16)cc%15c(-c%15cc(F)c(CC)s%15)c%14s%13)s%12)c%12c%11C(=O)c%11c(CC)sc(CC)c%11C%12=O)s%10)cc9c(-c9cc(F)c(CC)s9)c8s7)s6)c6c5C(=O)c5c(CC)sc(CC)c5C6=O)s4)sc3c(-c3cc(F)c(CC)s3)c3ccsc23)cc1F,CCCCC(CC1=C(F)C=C(C2=C3C=C(SC3=C(C4=C2SC=C4)C5=CC(F)=C(S5)CC(CCCC)CC)C6=CC=C(S6)C7=C(C(C8=C(SC(CC(CCCC)CC)=C8C9=O)CC(CCCC)CC)=O)C9=C(C%10=CC=CS%10)S7)S1)CC
13,ITIC-4F,"ITIC4, ITIC-4F",12,PBDB-TF,"PBDB-TF, PM6, PBDB-T-2F, PBDB-T2F, PBDBT-F",10.1021/jacs.8b13653,0.83,18.3,68.4,10.39,9.91,,sm,fused,7,polymer,O=C1C2=C(C(/C1=C/C3=CC4=C(C5=C(S4)C(C=C6C(C7=CC=C(C=C7)CCCCCC)(C8=C(SC9=C8SC(/C=C%10/C(C%11=C(C%10=O)C=C(F)C(F)=C%11)=C(C#N)/C#N)=C9)C6=C%12)C%13=CC=C(C=C%13)CCCCCC)=C%12C5(C%14=CC=C(C=C%14)CCCCCC)C%15=CC=C(C=C%15)CCCCCC)S3)=C(C#N)\C#N)C=C(F)C(F)=C2,CCc1ccc(C2(c3ccc(CC)cc3)c3cc4c(cc3-c3sc5cc(/C=C6\C(=O)c7cc(F)c(F)cc7C6=C(C#N)C#N)sc5c32)C(c2ccc(CC)cc2)(c2ccc(CC)cc2)c2c-4sc3cc(/C=C4\C(=O)c5cc(F)c(F)cc5C4=C(C#N)C#N)sc23)cc1,FC1=C(CC(CCCC)CC)SC(C2=C3C(SC(C4=CC=C(S4)C(SC(C5=CC=C(C6=CC7=C(S6)C(C8=CC(F)=C(CC(CCCC)CC)S8)=C9C(SC(C%10=CC=C(S%10)C(SC(C%11=CC=C(C%12=CC%13=C(S%12)C(C%14=CC(F)=C(CC(CCCC)CC)S%14)=C%15C(SC(C%16=CC=C(S%16)C(SC(C%17=CC=CS%17)=C%18C%19=O)=C%18C(C%20=C(CC(CCCC)CC)SC(CC(CCCC)CC)=C%20%19)=O)=C%15)=C%13C%21=CC(F)=C(CC(CCCC)CC)S%21)S%11)=C%22C%23=O)=C%22C(C%24=C(CC(CCCC)CC)SC(CC(CCCC)CC)=C%24%23)=O)=C9)=C7C%25=CC(F)=C(CC(CCCC)CC)S%25)S5)=C%26C%27=O)=C%26C(C%28=C(CC(CCCC)CC)SC(CC(CCCC)CC)=C%28%27)=O)=C3)=C(C%29=CC(F)=C(CC(CCCC)CC)S%29)C%30=C2SC=C%30)=C1,CCc1sc(-c2c3cc(-c4ccc(-c5sc(-c6ccc(-c7cc8c(-c9cc(F)c(CC)s9)c9sc(-c%10ccc(-c%11sc(-c%12ccc(-c%13cc%14c(-c%15cc(F)c(CC)s%15)c%15sc(-c%16ccc(-c%17sc(-c%18cccs%18)c%18c%17C(=O)c%17c(CC)sc(CC)c%17C%18=O)s%16)cc%15c(-c%15cc(F)c(CC)s%15)c%14s%13)s%12)c%12c%11C(=O)c%11c(CC)sc(CC)c%11C%12=O)s%10)cc9c(-c9cc(F)c(CC)s9)c8s7)s6)c6c5C(=O)c5c(CC)sc(CC)c5C6=O)s4)sc3c(-c3cc(F)c(CC)s3)c3ccsc23)cc1F,CCCCC(CC1=C(F)C=C(C2=C3C=C(SC3=C(C4=C2SC=C4)C5=CC(F)=C(S5)CC(CCCC)CC)C6=CC=C(S6)C7=C(C(C8=C(SC(CC(CCCC)CC)=C8C9=O)CC(CCCC)CC)=O)C9=C(C%10=CC=CS%10)S7)S1)CC
13,IT-4F,"IT-4F, F7IC, IT-2F, ITIC-F",12,PM6,"PBDB-TF, PM6, PBDB-T-2F, PBDB-T2F, PBDBT-F",10.1039/D0TA11203H,0.841,19.49,71.19,11.33,11.67,,sm,fused,7,polymer,N#CC(C#N)=C1C(=CC=2SC3=C(SC=4C=5C=C6C(=CC5C(C7=CC=C(C=C7)CCCCCC)(C8=CC=C(C=C8)CCCCCC)C34)C=9SC=%10C=C(SC%10C9C6(C%11=CC=C(C=C%11)CCCCCC)C%12=CC=C(C=C%12)CCCCCC)C=C%13C(=O)C%14=CC(F)=C(F)C=C%14C%13=C(C#N)C#N)C2)C(=O)C%15=CC(F)=C(F)C=C%151,CCc1ccc(C2(c3ccc(CC)cc3)c3cc4c(cc3-c3sc5cc(/C=C6\C(=O)c7cc(F)c(F)cc7C6=C(C#N)C#N)sc5c32)C(c2ccc(CC)cc2)(c2ccc(CC)cc2)c2c-4sc3cc(/C=C4\C(=O)c5cc(F)c(F)cc5C4=C(C#N)C#N)sc23)cc1,FC1=C(CC(CCCC)CC)SC(C2=C3C(SC(C4=CC=C(S4)C(SC(C5=CC=C(C6=CC7=C(S6)C(C8=CC(F)=C(CC(CCCC)CC)S8)=C9C(SC(C%10=CC=C(S%10)C(SC(C%11=CC=C(C%12=CC%13=C(S%12)C(C%14=CC(F)=C(CC(CCCC)CC)S%14)=C%15C(SC(C%16=CC=C(S%16)C(SC(C%17=CC=CS%17)=C%18C%19=O)=C%18C(C%20=C(CC(CCCC)CC)SC(CC(CCCC)CC)=C%20%19)=O)=C%15)=C%13C%21=CC(F)=C(CC(CCCC)CC)S%21)S%11)=C%22C%23=O)=C%22C(C%24=C(CC(CCCC)CC)SC(CC(CCCC)CC)=C%24%23)=O)=C9)=C7C%25=CC(F)=C(CC(CCCC)CC)S%25)S5)=C%26C%27=O)=C%26C(C%28=C(CC(CCCC)CC)SC(CC(CCCC)CC)=C%28%27)=O)=C3)=C(C%29=CC(F)=C(CC(CCCC)CC)S%29)C%30=C2SC=C%30)=C1,CCc1sc(-c2c3cc(-c4ccc(-c5sc(-c6ccc(-c7cc8c(-c9cc(F)c(CC)s9)c9sc(-c%10ccc(-c%11sc(-c%12ccc(-c%13cc%14c(-c%15cc(F)c(CC)s%15)c%15sc(-c%16ccc(-c%17sc(-c%18cccs%18)c%18c%17C(=O)c%17c(CC)sc(CC)c%17C%18=O)s%16)cc%15c(-c%15cc(F)c(CC)s%15)c%14s%13)s%12)c%12c%11C(=O)c%11c(CC)sc(CC)c%11C%12=O)s%10)cc9c(-c9cc(F)c(CC)s9)c8s7)s6)c6c5C(=O)c5c(CC)sc(CC)c5C6=O)s4)sc3c(-c3cc(F)c(CC)s3)c3ccsc23)cc1F,CCCCC(CC1=C(F)C=C(C2=C3C=C(SC3=C(C4=C2SC=C4)C5=CC(F)=C(S5)CC(CCCC)CC)C6=CC=C(S6)C7=C(C(C8=C(SC(CC(CCCC)CC)=C8C9=O)CC(CCCC)CC)=O)C9=C(C%10=CC=CS%10)S7)S1)CC
13,IT-4F,"IT-4F, F7IC, IT-2F, ITIC-F",12,PBDB-T-2F,"PBDB-TF, PM6, PBDB-T-2F, PBDB-T2F, PBDBT-F",10.1039/D1EE02977K,0.852,21.04,74.47,13.33,12.96,0.41,sm,fused,7,polymer,N#CC(C#N)=C1C(=CC=2SC3=C(SC=4C=5C=C6C(=CC5C(C7=CC=C(C=C7)CCCCCC)(C8=CC=C(C=C8)CCCCCC)C34)C=9SC=%10C=C(SC%10C9C6(C%11=CC=C(C=C%11)CCCCCC)C%12=CC=C(C=C%12)CCCCCC)C=C%13C(=O)C%14=CC(F)=C(F)C=C%14C%13=C(C#N)C#N)C2)C(=O)C%15=CC(F)=C(F)C=C%151,CCc1ccc(C2(c3ccc(CC)cc3)c3cc4c(cc3-c3sc5cc(/C=C6\C(=O)c7cc(F)c(F)cc7C6=C(C#N)C#N)sc5c32)C(c2ccc(CC)cc2)(c2ccc(CC)cc2)c2c-4sc3cc(/C=C4\C(=O)c5cc(F)c(F)cc5C4=C(C#N)C#N)sc23)cc1,FC1=C(CC(CCCC)CC)SC(C2=C3C(SC(C4=CC=C(S4)C(SC(C5=CC=C(C6=CC7=C(S6)C(C8=CC(F)=C(CC(CCCC)CC)S8)=C9C(SC(C%10=CC=C(S%10)C(SC(C%11=CC=C(C%12=CC%13=C(S%12)C(C%14=CC(F)=C(CC(CCCC)CC)S%14)=C%15C(SC(C%16=CC=C(S%16)C(SC(C%17=CC=CS%17)=C%18C%19=O)=C%18C(C%20=C(CC(CCCC)CC)SC(CC(CCCC)CC)=C%20%19)=O)=C%15)=C%13C%21=CC(F)=C(CC(CCCC)CC)S%21)S%11)=C%22C%23=O)=C%22C(C%24=C(CC(CCCC)CC)SC(CC(CCCC)CC)=C%24%23)=O)=C9)=C7C%25=CC(F)=C(CC(CCCC)CC)S%25)S5)=C%26C%27=O)=C%26C(C%28=C(CC(CCCC)CC)SC(CC(CCCC)CC)=C%28%27)=O)=C3)=C(C%29=CC(F)=C(CC(CCCC)CC)S%29)C%30=C2SC=C%30)=C1,CCc1sc(-c2c3cc(-c4ccc(-c5sc(-c6ccc(-c7cc8c(-c9cc(F)c(CC)s9)c9sc(-c%10ccc(-c%11sc(-c%12ccc(-c%13cc%14c(-c%15cc(F)c(CC)s%15)c%15sc(-c%16ccc(-c%17sc(-c%18cccs%18)c%18c%17C(=O)c%17c(CC)sc(CC)c%17C%18=O)s%16)cc%15c(-c%15cc(F)c(CC)s%15)c%14s%13)s%12)c%12c%11C(=O)c%11c(CC)sc(CC)c%11C%12=O)s%10)cc9c(-c9cc(F)c(CC)s9)c8s7)s6)c6c5C(=O)c5c(CC)sc(CC)c5C6=O)s4)sc3c(-c3cc(F)c(CC)s3)c3ccsc23)cc1F,CCCCC(CC1=C(F)C=C(C2=C3C=C(SC3=C(C4=C2SC=C4)C5=CC(F)=C(S5)CC(CCCC)CC)C6=CC=C(S6)C7=C(C(C8=C(SC(CC(CCCC)CC)=C8C9=O)CC(CCCC)CC)=O)C9=C(C%10=CC=CS%10)S7)S1)CC
13,IT-4F,"IT-4F, F7IC, IT-2F, ITIC-F",16,PBDB-T-2Cl,"PBDB-T-2Cl, PBDB-TCl, PM7, Cl-PBDB-T, PM6",10.1002/adma.201800868,0.86,21.8,77,14.4,14,,sm,fused,7,polymer,N#CC(C#N)=C1C(=CC=2SC3=C(SC=4C=5C=C6C(=CC5C(C7=CC=C(C=C7)CCCCCC)(C8=CC=C(C=C8)CCCCCC)C34)C=9SC=%10C=C(SC%10C9C6(C%11=CC=C(C=C%11)CCCCCC)C%12=CC=C(C=C%12)CCCCCC)C=C%13C(=O)C%14=CC(F)=C(F)C=C%14C%13=C(C#N)C#N)C2)C(=O)C%15=CC(F)=C(F)C=C%151,CCc1ccc(C2(c3ccc(CC)cc3)c3cc4c(cc3-c3sc5cc(/C=C6\C(=O)c7cc(F)c(F)cc7C6=C(C#N)C#N)sc5c32)C(c2ccc(CC)cc2)(c2ccc(CC)cc2)c2c-4sc3cc(/C=C4\C(=O)c5cc(F)c(F)cc5C4=C(C#N)C#N)sc23)cc1,ClC1=C(CC(CCCC)CC)SC(C2=C3C(SC(C4=CC=C(S4)C(SC(C5=CC=C(C6=CC7=C(S6)C(C8=CC(Cl)=C(CC(CCCC)CC)S8)=C9C(SC(C%10=CC=C(S%10)C(SC(C%11=CC=C(C%12=CC%13=C(S%12)C(C%14=CC(Cl)=C(CC(CCCC)CC)S%14)=C%15C(SC(C%16=CC=C(S%16)C(SC(C%17=CC=CS%17)=C%18C%19=O)=C%18C(C%20=C(CC(CCCC)CC)SC(CC(CCCC)CC)=C%20%19)=O)=C%15)=C%13C%21=CC(Cl)=C(CC(CCCC)CC)S%21)S%11)=C%22C%23=O)=C%22C(C%24=C(CC(CCCC)CC)SC(CC(CCCC)CC)=C%24%23)=O)=C9)=C7C%25=CC(Cl)=C(CC(CCCC)CC)S%25)S5)=C%26C%27=O)=C%26C(C%28=C(CC(CCCC)CC)SC(CC(CCCC)CC)=C%28%27)=O)=C3)=C(C%29=CC(Cl)=C(CC(CCCC)CC)S%29)C%30=C2SC=C%30)=C1,CCc1sc(-c2c3cc(-c4ccc(-c5sc(-c6ccc(-c7cc8c(-c9cc(Cl)c(CC)s9)c9sc(-c%10ccc(-c%11sc(-c%12ccc(-c%13cc%14c(-c%15cc(Cl)c(CC)s%15)c%15sc(-c%16ccc(-c%17sc(-c%18cccs%18)c%18c%17C(=O)c%17c(CC)sc(CC)c%17C%18=O)s%16)cc%15c(-c%15cc(Cl)c(CC)s%15)c%14s%13)s%12)c%12c%11C(=O)c%11c(CC)sc(CC)c%11C%12=O)s%10)cc9c(-c9cc(Cl)c(CC)s9)c8s7)s6)c6c5C(=O)c5c(CC)sc(CC)c5C6=O)s4)sc3c(-c3cc(Cl)c(CC)s3)c3ccsc23)cc1Cl,ClC(C=C1C2=C3C=CSC3=C(C4=CC(Cl)=C(S4)CC(CCCC)CC)C5=C2SC(C6=CC=C(S6)C7=C(C(C8=C(SC(CC(CCCC)CC)=C8C9=O)CC(CCCC)CC)=O)C9=C(C%10=CC=CS%10)S7)=C5)=C(S1)CC(CCCC)CC
13,IT-4F,"IT-4F, F7IC, IT-2F, ITIC-F",16,PBDB-T-2Cl,"PBDB-T-2Cl, PBDB-TCl, PM7, Cl-PBDB-T, PM6",10.1007/s11426-018-9260-2,0.89,20.58,78,14.29,13.96,0.04,sm,fused,7,polymer,N#CC(C#N)=C1C(=CC=2SC3=C(SC=4C=5C=C6C(=CC5C(C7=CC=C(C=C7)CCCCCC)(C8=CC=C(C=C8)CCCCCC)C34)C=9SC=%10C=C(SC%10C9C6(C%11=CC=C(C=C%11)CCCCCC)C%12=CC=C(C=C%12)CCCCCC)C=C%13C(=O)C%14=CC(F)=C(F)C=C%14C%13=C(C#N)C#N)C2)C(=O)C%15=CC(F)=C(F)C=C%151,CCc1ccc(C2(c3ccc(CC)cc3)c3cc4c(cc3-c3sc5cc(/C=C6\C(=O)c7cc(F)c(F)cc7C6=C(C#N)C#N)sc5c32)C(c2ccc(CC)cc2)(c2ccc(CC)cc2)c2c-4sc3cc(/C=C4\C(=O)c5cc(F)c(F)cc5C4=C(C#N)C#N)sc23)cc1,ClC1=C(CC(CCCC)CC)SC(C2=C3C(SC(C4=CC=C(S4)C(SC(C5=CC=C(C6=CC7=C(S6)C(C8=CC(Cl)=C(CC(CCCC)CC)S8)=C9C(SC(C%10=CC=C(S%10)C(SC(C%11=CC=C(C%12=CC%13=C(S%12)C(C%14=CC(Cl)=C(CC(CCCC)CC)S%14)=C%15C(SC(C%16=CC=C(S%16)C(SC(C%17=CC=CS%17)=C%18C%19=O)=C%18C(C%20=C(CC(CCCC)CC)SC(CC(CCCC)CC)=C%20%19)=O)=C%15)=C%13C%21=CC(Cl)=C(CC(CCCC)CC)S%21)S%11)=C%22C%23=O)=C%22C(C%24=C(CC(CCCC)CC)SC(CC(CCCC)CC)=C%24%23)=O)=C9)=C7C%25=CC(Cl)=C(CC(CCCC)CC)S%25)S5)=C%26C%27=O)=C%26C(C%28=C(CC(CCCC)CC)SC(CC(CCCC)CC)=C%28%27)=O)=C3)=C(C%29=CC(Cl)=C(CC(CCCC)CC)S%29)C%30=C2SC=C%30)=C1,CCc1sc(-c2c3cc(-c4ccc(-c5sc(-c6ccc(-c7cc8c(-c9cc(Cl)c(CC)s9)c9sc(-c%10ccc(-c%11sc(-c%12ccc(-c%13cc%14c(-c%15cc(Cl)c(CC)s%15)c%15sc(-c%16ccc(-c%17sc(-c%18cccs%18)c%18c%17C(=O)c%17c(CC)sc(CC)c%17C%18=O)s%16)cc%15c(-c%15cc(Cl)c(CC)s%15)c%14s%13)s%12)c%12c%11C(=O)c%11c(CC)sc(CC)c%11C%12=O)s%10)cc9c(-c9cc(Cl)c(CC)s9)c8s7)s6)c6c5C(=O)c5c(CC)sc(CC)c5C6=O)s4)sc3c(-c3cc(Cl)c(CC)s3)c3ccsc23)cc1Cl,ClC(C=C1C2=C3C=CSC3=C(C4=CC(Cl)=C(S4)CC(CCCC)CC)C5=C2SC(C6=CC=C(S6)C7=C(C(C8=C(SC(CC(CCCC)CC)=C8C9=O)CC(CCCC)CC)=O)C9=C(C%10=CC=CS%10)S7)=C5)=C(S1)CC(CCCC)CC
13,IT-4F,"IT-4F, F7IC, IT-2F, ITIC-F",25,PTO2,PTO2,10.1021/jacs.8b12937,0.91,21.5,75,14.7,14.4,0.2,sm,fused,7,polymer,N#CC(C#N)=C1C(=CC=2SC3=C(SC=4C=5C=C6C(=CC5C(C7=CC=C(C=C7)CCCCCC)(C8=CC=C(C=C8)CCCCCC)C34)C=9SC=%10C=C(SC%10C9C6(C%11=CC=C(C=C%11)CCCCCC)C%12=CC=C(C=C%12)CCCCCC)C=C%13C(=O)C%14=CC(F)=C(F)C=C%14C%13=C(C#N)C#N)C2)C(=O)C%15=CC(F)=C(F)C=C%151,CCc1ccc(C2(c3ccc(CC)cc3)c3cc4c(cc3-c3sc5cc(/C=C6\C(=O)c7cc(F)c(F)cc7C6=C(C#N)C#N)sc5c32)C(c2ccc(CC)cc2)(c2ccc(CC)cc2)c2c-4sc3cc(/C=C4\C(=O)c5cc(F)c(F)cc5C4=C(C#N)C#N)sc23)cc1,FC1=C(CC(CC)CCCC)SC(C2=C3C(C=C(C4=C(C(OCC)=O)C=C(C(S5)=CC6=C5C(C7=CC(F)=C(CC(CCCC)CC)S7)=C(C=C(C8=C(C(OCC)=O)C=C(C(S9)=CC%10=C9C(C%11=CC(F)=C(CC(CCCC)CC)S%11)=C(C=C(C%12=C(C(OCC)=O)C=CS%12)S%13)C%13=C%10C%14=CC(F)=C(CC(CC)CCCC)S%14)S8)S%15)C%15=C6C%16=CC(F)=C(CC(CC)CCCC)S%16)S4)S3)=C(C%17=CC(F)=C(CC(CCCC)CC)S%17)C%18=C2C=CS%18)=C1,CCOC(=O)c1ccsc1-c1cc2c(-c3cc(F)c(CC)s3)c3sc(-c4cc(C(=O)OCC)c(-c5cc6c(-c7cc(F)c(CC)s7)c7sc(-c8cc(C(=O)OCC)c(-c9cc%10c(-c%11cc(F)c(CC)s%11)c%11sccc%11c(-c%11cc(F)c(CC)s%11)c%10s9)s8)cc7c(-c7cc(F)c(CC)s7)c6s5)s4)cc3c(-c3cc(F)c(CC)s3)c2s1,CCCCC(CC1=C(F)C=C(C2=C3C=C(SC3=C(C4=C2SC=C4)C5=CC(F)=C(S5)CC(CCCC)CC)C6=C(C(OCC)=O)C=CS6)S1)CC
13,F7IC,"IT-4F, F7IC, IT-2F, ITIC-F",39,FTAZ,FTAZ,10.1021/acs.chemmater.8b02222,0.742,18.43,59.7,8.2,7.8,0.4,sm,fused,7,polymer,N#CC(C#N)=C1C(=CC=2SC3=C(SC=4C=5C=C6C(=CC5C(C7=CC=C(C=C7)CCCCCC)(C8=CC=C(C=C8)CCCCCC)C34)C=9SC=%10C=C(SC%10C9C6(C%11=CC=C(C=C%11)CCCCCC)C%12=CC=C(C=C%12)CCCCCC)C=C%13C(=O)C%14=CC(F)=C(F)C=C%14C%13=C(C#N)C#N)C2)C(=O)C%15=CC(F)=C(F)C=C%151,CCc1ccc(C2(c3ccc(CC)cc3)c3cc4c(cc3-c3sc5cc(/C=C6\C(=O)c7cc(F)c(F)cc7C6=C(C#N)C#N)sc5c32)C(c2ccc(CC)cc2)(c2ccc(CC)cc2)c2c-4sc3cc(/C=C4\C(=O)c5cc(F)c(F)cc5C4=C(C#N)C#N)sc23)cc1,CCCCC(CCCCCC)CCC1=C2C=C(C3=CC=C(C4=C(C(F)=C(C5=CC=C(C6=CC(C(CCC(CCCCCC)CCCC)=C7SC(C8=CC=C(C9=C(C(F)=CC%10=NN(CC(CCCCCC)CC)N=C%109)F)S8)=CC7=C%11CCC(CCCCCC)CCCC)=C%11S6)S5)C%12=NN(CC(CCCCCC)CCCC)N=C%124)F)S3)SC2=C(CCC(CCCCCC)CCCC)C%13=C1SC(C%14=CC=C(C(C%15=NN(CC(CCCCCC)CCCC)N=C%15%16)=C(F)C(F)=C%16C%17=CC=C(S%17)C%18=CC%19=C(CCC(CCCCCC)CCCC)C%20=C(C(CCC(CCCCCC)CCCC)=C%19S%18)C=C(S%20)C%21=CC=CS%21)S%14)=C%13,CCc1c2cc(-c3ccc(-c4c(F)c(F)c(-c5ccc(-c6cc7c(CC)c8sc(-c9ccc(-c%10c(F)c(F)c(-c%11ccc(-c%12cc%13c(CC)c%14sc(-c%15ccc(-c%16c(F)c(F)c(-c%17cccs%17)c%17nn(CC)nc%16%17)s%15)cc%14c(CC)c%13s%12)s%11)c%11nn(CC)nc%10%11)s9)cc8c(CC)c7s6)s5)c5nn(CC)nc45)s3)sc2c(CC)c2ccsc12,CCCCCCC(CCC1=C2C=C(SC2=C(C3=C1SC(C4=CC=CS4)=C3)CCC(CCCCCC)CCCC)C5=CC=C(S5)C6=C(C(F)=CC7=NN(N=C67)CC(CCCCCC)CCCC)F)CCCC
13,IT-4F,"IT-4F, F7IC, IT-2F, ITIC-F",41,PBZ,"J52, PBZ",10.1039/C8TA10662B,0.6,17,63.2,6.4,6.2,,sm,fused,7,polymer,N#CC(C#N)=C1C(=CC=2SC3=C(SC=4C=5C=C6C(=CC5C(C7=CC=C(C=C7)CCCCCC)(C8=CC=C(C=C8)CCCCCC)C34)C=9SC=%10C=C(SC%10C9C6(C%11=CC=C(C=C%11)CCCCCC)C%12=CC=C(C=C%12)CCCCCC)C=C%13C(=O)C%14=CC(F)=C(F)C=C%14C%13=C(C#N)C#N)C2)C(=O)C%15=CC(F)=C(F)C=C%151,CCc1ccc(C2(c3ccc(CC)cc3)c3cc4c(cc3-c3sc5cc(/C=C6\C(=O)c7cc(F)c(F)cc7C6=C(C#N)C#N)sc5c32)C(c2ccc(CC)cc2)(c2ccc(CC)cc2)c2c-4sc3cc(/C=C4\C(=O)c5cc(F)c(F)cc5C4=C(C#N)C#N)sc23)cc1,CCC(CCCC)CC1=CC=C(S1)C2=C3SC(C4=CC=C(C5=C(C(F)=CC6=NN(CC(CCCCCCCC)CCCCCC)N=C65)F)S4)=CC3=C(C7=CC=C(CC(CCCC)CC)S7)C8=C2C=C(S8)C9=CC=C(C(C%10=NN(CC(CCCCCCCC)CCCCCC)N=C%10%11)=C(F)C(F)=C%11C%12=CC=C(S%12)C%13=CC%14=C(C%15=CC=C(CC(CCCC)CC)S%15)C%16=C(C(C%17=CC=C(CC(CCCC)CC)S%17)=C%14S%13)C=C(S%16)C%18=CC=C(C(C%19=NN(CC(CCCCCCCC)CCCCCC)N=C%19%20)=C(F)C(F)=C%20C%21=CC=C(S%21)C%22=CC%23=C(C%24=CC=C(CC(CCCC)CC)S%24)C%25=C(C(C%26=CC=C(CC(CCCC)CC)S%26)=C%23S%22)C=C(S%25)C%27=CC=CS%27)S%18)S9,CCc1ccc(-c2c3cc(-c4ccc(-c5c(F)c(F)c(-c6ccc(-c7cc8c(-c9ccc(CC)s9)c9sc(-c%10ccc(-c%11c(F)c(F)c(-c%12ccc(-c%13cc%14c(-c%15ccc(CC)s%15)c%15sc(-c%16ccc(-c%17c(F)c(F)c(-c%18cccs%18)c%18nn(CC)nc%17%18)s%16)cc%15c(-c%15ccc(CC)s%15)c%14s%13)s%12)c%12nn(CC)nc%11%12)s%10)cc9c(-c9ccc(CC)s9)c8s7)s6)c6nn(CC)nc56)s4)sc3c(-c3ccc(CC)s3)c3ccsc23)s1,CCCCCCCCC(CN1N=C2C=C(C(F)=C(C2=N1)C3=CC=C(S3)C4=CC5=C(C6=C(C(C7=CC=C(S7)CC(CCCC)CC)=C5S4)C=C(C8=CC=CS8)S6)C9=CC=C(S9)CC(CCCC)CC)F)CCCCCC
13,IT-4F,"IT-4F, F7IC, IT-2F, ITIC-F",49,J71,J71,10.1021/acs.chemmater.8b05327,0.803,19.58,74.2,11.66,11.42,0.13,sm,fused,7,polymer,N#CC(C#N)=C1C(=CC=2SC3=C(SC=4C=5C=C6C(=CC5C(C7=CC=C(C=C7)CCCCCC)(C8=CC=C(C=C8)CCCCCC)C34)C=9SC=%10C=C(SC%10C9C6(C%11=CC=C(C=C%11)CCCCCC)C%12=CC=C(C=C%12)CCCCCC)C=C%13C(=O)C%14=CC(F)=C(F)C=C%14C%13=C(C#N)C#N)C2)C(=O)C%15=CC(F)=C(F)C=C%151,CCc1ccc(C2(c3ccc(CC)cc3)c3cc4c(cc3-c3sc5cc(/C=C6\C(=O)c7cc(F)c(F)cc7C6=C(C#N)C#N)sc5c32)C(c2ccc(CC)cc2)(c2ccc(CC)cc2)c2c-4sc3cc(/C=C4\C(=O)c5cc(F)c(F)cc5C4=C(C#N)C#N)sc23)cc1,CCC[Si](CCC)(CCC)C1=CC=C(S1)C2=C3SC(C4=CC=C(C5=C(C(F)=CC6=NN(CC(CCCCCCCC)CCCCCC)N=C65)F)S4)=CC3=C(C7=CC=C([Si](CCC)(CCC)CCC)S7)C8=C2C=C(S8)C9=CC=C(C(C%10=NN(CC(CCCCCCCC)CCCCCC)N=C%10%11)=C(F)C(F)=C%11C%12=CC=C(S%12)C%13=CC%14=C(C%15=CC=C([Si](CCC)(CCC)CCC)S%15)C%16=C(C(C%17=CC=C([Si](CCC)(CCC)CCC)S%17)=C%14S%13)C=C(S%16)C%18=CC=C(C(C%19=NN(CC(CCCCCCCC)CCCCCC)N=C%19%20)=C(F)C(F)=C%20C%21=CC=C(S%21)C%22=CC%23=C(C%24=CC=C([Si](CCC)(CCC)CCC)S%24)C%25=C(C(C%26=CC=C([Si](CCC)(CCC)CCC)S%26)=C%23S%22)C=C(S%25)C%27=CC=CS%27)S%18)S9,CCN1N=C2C(C3=CC=CS3)=C(C(F)=C(C2=N1)C4=CC=C(S4)C5=CC6=C(C7=C(C(C8=CC=C(S8)[Si](CC)(CC)CC)=C6S5)C=C(C9=CC=C(S9)C%10=C(C(F)=C(C%11=NN(N=C%10%11)CC)C%12=CC=C(S%12)C%13=CC%14=C(C%15=C(C(C%16=CC=C(S%16)[Si](CC)(CC)CC)=C%14S%13)C=C(C%17=CC=C(S%17)C%18=C(C(F)=C(C%19=NN(N=C%18%19)CC)C%20=CC=C(S%20)C%21=CC%22=C(C%23=C(C(C%24=CC=C(S%24)[Si](CC)(CC)CC)=C%22S%21)C=CS%23)C%25=CC=C(S%25)[Si](CC)(CC)CC)F)S%15)C%26=CC=C(S%26)[Si](CC)(CC)CC)F)S7)C%27=CC=C(S%27)[Si](CC)(CC)CC)F,CCCCCCCCC(CN1N=C2C=C(C(F)=C(C2=N1)C3=CC=C(S3)C4=CC5=C(C6=C(C(C7=CC=C(S7)[Si](CCC)(CCC)CCC)=C5S4)C=C(C8=CC=CS8)S6)C9=CC=C(S9)[Si](CCC)(CCC)CCC)F)CCCCCC
13,IT-4F,"IT-4F, F7IC, IT-2F, ITIC-F",49,J71,J71,10.1039/D0TC03095C,0.79,19.9,52,8.16,8.16,,sm,fused,7,polymer,N#CC(C#N)=C1C(=CC=2SC3=C(SC=4C=5C=C6C(=CC5C(C7=CC=C(C=C7)CCCCCC)(C8=CC=C(C=C8)CCCCCC)C34)C=9SC=%10C=C(SC%10C9C6(C%11=CC=C(C=C%11)CCCCCC)C%12=CC=C(C=C%12)CCCCCC)C=C%13C(=O)C%14=CC(F)=C(F)C=C%14C%13=C(C#N)C#N)C2)C(=O)C%15=CC(F)=C(F)C=C%151,CCc1ccc(C2(c3ccc(CC)cc3)c3cc4c(cc3-c3sc5cc(/C=C6\C(=O)c7cc(F)c(F)cc7C6=C(C#N)C#N)sc5c32)C(c2ccc(CC)cc2)(c2ccc(CC)cc2)c2c-4sc3cc(/C=C4\C(=O)c5cc(F)c(F)cc5C4=C(C#N)C#N)sc23)cc1,CCC[Si](CCC)(CCC)C1=CC=C(S1)C2=C3SC(C4=CC=C(C5=C(C(F)=CC6=NN(CC(CCCCCCCC)CCCCCC)N=C65)F)S4)=CC3=C(C7=CC=C([Si](CCC)(CCC)CCC)S7)C8=C2C=C(S8)C9=CC=C(C(C%10=NN(CC(CCCCCCCC)CCCCCC)N=C%10%11)=C(F)C(F)=C%11C%12=CC=C(S%12)C%13=CC%14=C(C%15=CC=C([Si](CCC)(CCC)CCC)S%15)C%16=C(C(C%17=CC=C([Si](CCC)(CCC)CCC)S%17)=C%14S%13)C=C(S%16)C%18=CC=C(C(C%19=NN(CC(CCCCCCCC)CCCCCC)N=C%19%20)=C(F)C(F)=C%20C%21=CC=C(S%21)C%22=CC%23=C(C%24=CC=C([Si](CCC)(CCC)CCC)S%24)C%25=C(C(C%26=CC=C([Si](CCC)(CCC)CCC)S%26)=C%23S%22)C=C(S%25)C%27=CC=CS%27)S%18)S9,CCN1N=C2C(C3=CC=CS3)=C(C(F)=C(C2=N1)C4=CC=C(S4)C5=CC6=C(C7=C(C(C8=CC=C(S8)[Si](CC)(CC)CC)=C6S5)C=C(C9=CC=C(S9)C%10=C(C(F)=C(C%11=NN(N=C%10%11)CC)C%12=CC=C(S%12)C%13=CC%14=C(C%15=C(C(C%16=CC=C(S%16)[Si](CC)(CC)CC)=C%14S%13)C=C(C%17=CC=C(S%17)C%18=C(C(F)=C(C%19=NN(N=C%18%19)CC)C%20=CC=C(S%20)C%21=CC%22=C(C%23=C(C(C%24=CC=C(S%24)[Si](CC)(CC)CC)=C%22S%21)C=CS%23)C%25=CC=C(S%25)[Si](CC)(CC)CC)F)S%15)C%26=CC=C(S%26)[Si](CC)(CC)CC)F)S7)C%27=CC=C(S%27)[Si](CC)(CC)CC)F,CCCCCCCCC(CN1N=C2C=C(C(F)=C(C2=N1)C3=CC=C(S3)C4=CC5=C(C6=C(C(C7=CC=C(S7)[Si](CCC)(CCC)CCC)=C5S4)C=C(C8=CC=CS8)S6)C9=CC=C(S9)[Si](CCC)(CCC)CCC)F)CCCCCC
13,IT-4F,"IT-4F, F7IC, IT-2F, ITIC-F",104,TPD-3F,TPD-3F,10.1039/C7TA10374C,0.911,20.25,76,13.84,13.29,0.41,sm,fused,7,polymer,N#CC(C#N)=C1C(=CC=2SC3=C(SC=4C=5C=C6C(=CC5C(C7=CC=C(C=C7)CCCCCC)(C8=CC=C(C=C8)CCCCCC)C34)C=9SC=%10C=C(SC%10C9C6(C%11=CC=C(C=C%11)CCCCCC)C%12=CC=C(C=C%12)CCCCCC)C=C%13C(=O)C%14=CC(F)=C(F)C=C%14C%13=C(C#N)C#N)C2)C(=O)C%15=CC(F)=C(F)C=C%151,CCc1ccc(C2(c3ccc(CC)cc3)c3cc4c(cc3-c3sc5cc(/C=C6\C(=O)c7cc(F)c(F)cc7C6=C(C#N)C#N)sc5c32)C(c2ccc(CC)cc2)(c2ccc(CC)cc2)c2c-4sc3cc(/C=C4\C(=O)c5cc(F)c(F)cc5C4=C(C#N)C#N)sc23)cc1,FC1=C(CC(CCCCCCCC)CCCCCC)SC(C2=C3C(C=C(C4=CC=C(C5=C6C(C(N(CCCCCCCC)C6=O)=O)=C(C7=CC=C(C(S8)=CC9=C8C(C%10=CC(F)=C(CC(CCCCCC)CCCCCCCC)S%10)=C(C=C(C%11=CC=C(C%12=C%13C(C(N(CCCCCCCC)C%13=O)=O)=C(C%14=CC=C(C(S%15)=CC%16=C%15C(C%17=CC(F)=C(CC(CCCCCC)CCCCCCCC)S%17)=C(C=C(C%18=CC=C(C%19=C%20C(C(N(CCCCCCCC)C%20=O)=O)=C(C%21=CC=CS%21)S%19)S%18)S%22)C%22=C%16C%23=CC(F)=C(CC(CCCCCCCC)CCCCCC)S%23)S%14)S%12)S%11)S%24)C%24=C9C%25=CC(F)=C(CC(CCCCCCCC)CCCCCC)S%25)S7)S5)S4)S3)=C(C%26=CC(F)=C(CC(CCCCCC)CCCCCCCC)S%26)C%27=C2C=CS%27)=C1,CCc1sc(-c2c3cc(-c4ccc(-c5sc(-c6ccc(-c7cc8c(-c9cc(F)c(CC)s9)c9sc(-c%10ccc(-c%11sc(-c%12ccc(-c%13cc%14c(-c%15cc(F)c(CC)s%15)c%15sc(-c%16ccc(-c%17sc(-c%18cccs%18)c%18c%17C(=O)N(CC)C%18=O)s%16)cc%15c(-c%15cc(F)c(CC)s%15)c%14s%13)s%12)c%12c%11C(=O)N(CC)C%12=O)s%10)cc9c(-c9cc(F)c(CC)s9)c8s7)s6)c6c5C(=O)N(CC)C6=O)s4)sc3c(-c3cc(F)c(CC)s3)c3ccsc23)cc1F,CCCCCCCCC(CC1=C(F)C=C(C2=C3C=C(SC3=C(C4=C2SC=C4)C5=CC(F)=C(S5)CC(CCCCCCCC)CCCCCC)C6=CC=C(S6)C7=C(C(N(C8=O)CCCCCCCC)=O)C8=C(C9=CC=CS9)S7)S1)CCCCCC
13,IT-4F,"IT-4F, F7IC, IT-2F, ITIC-F",113,PCl(3)BDB-T,PCl(3)BDB-T,10.1002/anie.201807865,0.88,0.88,23.74,0.18,0.16,0.01,sm,fused,7,polymer,N#CC(C#N)=C1C(=CC=2SC3=C(SC=4C=5C=C6C(=CC5C(C7=CC=C(C=C7)CCCCCC)(C8=CC=C(C=C8)CCCCCC)C34)C=9SC=%10C=C(SC%10C9C6(C%11=CC=C(C=C%11)CCCCCC)C%12=CC=C(C=C%12)CCCCCC)C=C%13C(=O)C%14=CC(F)=C(F)C=C%14C%13=C(C#N)C#N)C2)C(=O)C%15=CC(F)=C(F)C=C%151,CCc1ccc(C2(c3ccc(CC)cc3)c3cc4c(cc3-c3sc5cc(/C=C6\C(=O)c7cc(F)c(F)cc7C6=C(C#N)C#N)sc5c32)C(c2ccc(CC)cc2)(c2ccc(CC)cc2)c2c-4sc3cc(/C=C4\C(=O)c5cc(F)c(F)cc5C4=C(C#N)C#N)sc23)cc1,O=C(C1=C(CC(CC)CCCC)SC(CC(CCCC)CC)=C12)C3=C(C4=C(Cl)C=C(C(S5)=CC6=C5C(C7=CC=C(CC(CC)CCCC)S7)=C(C=C(C8=CC(Cl)=C(C9=C%10C(C(C%11=C(CC(CC)CCCC)SC(CC(CCCC)CC)=C%11C%10=O)=O)=C(C%12=C(Cl)C=C(C(S%13)=CC%14=C%13C(C%15=CC=C(CC(CC)CCCC)S%15)=C(C=C(C%16=CC(Cl)=C(C%17=C%18C(C(C%19=C(CC(CC)CCCC)SC(CC(CCCC)CC)=C%19C%18=O)=O)=C(C%20=C(Cl)C=CS%20)S%17)S%16)S%21)C%21=C%14C%22=CC=C(CC(CCCC)CC)S%22)S%12)S9)S8)S%23)C%23=C6C%24=CC=C(CC(CCCC)CC)S%24)S4)SC(C(S%25)=C(Cl)C=C%25C%26=CC%27=C(C%28=CC=C(CC(CC)CCCC)S%28)C%29=C(C=CS%29)C(C%30=CC=C(CC(CCCC)CC)S%30)=C%27S%26)=C3C2=O,CCc1ccc(-c2c3cc(-c4cc(Cl)c(-c5sc(-c6sc(-c7cc8c(-c9ccc(CC)s9)c9sc(-c%10cc(Cl)c(-c%11sc(-c%12sc(-c%13cc%14c(-c%15ccc(CC)s%15)c%15sc(-c%16cc(Cl)c(-c%17sc(-c%18sccc%18Cl)c%18c%17C(=O)c%17c(CC)sc(CC)c%17C%18=O)s%16)cc%15c(-c%15ccc(CC)s%15)c%14s%13)cc%12Cl)c%12c%11C(=O)c%11c(CC)sc(CC)c%11C%12=O)s%10)cc9c(-c9ccc(CC)s9)c8s7)cc6Cl)c6c5C(=O)c5c(CC)sc(CC)c5C6=O)s4)sc3c(-c3ccc(CC)s3)c3ccsc23)s1,CCCCC(CC1=CC=C(S1)C2=C3C=C(SC3=C(C4=C2SC=C4)C5=CC=C(S5)CC(CCCC)CC)C6=CC(Cl)=C(S6)C7=C(C(C8=C(SC(CC(CCCC)CC)=C8C9=O)CC(CCCC)CC)=O)C9=C(C%10=C(Cl)C=CS%10)S7)CC
13,IT-4F,"IT-4F, F7IC, IT-2F, ITIC-F",114,PCl(4)BDB-T,PCl(4)BDB-T,10.1002/anie.201807865,0.84,20.6,71.09,12.33,12.11,0.13,sm,fused,7,polymer,N#CC(C#N)=C1C(=CC=2SC3=C(SC=4C=5C=C6C(=CC5C(C7=CC=C(C=C7)CCCCCC)(C8=CC=C(C=C8)CCCCCC)C34)C=9SC=%10C=C(SC%10C9C6(C%11=CC=C(C=C%11)CCCCCC)C%12=CC=C(C=C%12)CCCCCC)C=C%13C(=O)C%14=CC(F)=C(F)C=C%14C%13=C(C#N)C#N)C2)C(=O)C%15=CC(F)=C(F)C=C%151,CCc1ccc(C2(c3ccc(CC)cc3)c3cc4c(cc3-c3sc5cc(/C=C6\C(=O)c7cc(F)c(F)cc7C6=C(C#N)C#N)sc5c32)C(c2ccc(CC)cc2)(c2ccc(CC)cc2)c2c-4sc3cc(/C=C4\C(=O)c5cc(F)c(F)cc5C4=C(C#N)C#N)sc23)cc1,O=C(C1=C(CC(CC)CCCC)SC(CC(CC)CCCC)=C12)C3=C(C4=CC(Cl)=C(C(S5)=CC6=C5C(C7=CC=C(CC(CCCC)CC)S7)=C(C=C(C8=C(Cl)C=C(C9=C%10C(C(C%11=C(CC(CC)CCCC)SC(CC(CC)CCCC)=C%11C%10=O)=O)=C(C%12=CC(Cl)=C(C(S%13)=CC%14=C%13C(C%15=CC=C(CC(CCCC)CC)S%15)=C(C=C(C%16=C(Cl)C=C(C%17=C%18C(C(C%19=C(CC(CC)CCCC)SC(CC(CC)CCCC)=C%19C%18=O)=O)=C(C%20=CC(Cl)=CS%20)S%17)S%16)S%21)C%21=C%14C%22=CC=C(CCC(CCCC)CCCCCC)S%22)S%12)S9)S8)S%23)C%23=C6C%24=CC=C(CCC(CCCC)CCCCCC)S%24)S4)SC(C(S%25)=CC(Cl)=C%25C%26=CC%27=C(C%28=CC=C(CC(CCCC)CC)S%28)C%29=C(C=CS%29)C(C%30=CC=C(CCC(CCCC)CCCCCC)S%30)=C%27S%26)=C3C2=O,CCC1=CC=C(S1)C2=C3C=C(SC3=C(C4=C2SC=C4)C5=CC=C(S5)CC)C6=C(Cl)C=C(S6)C7=C(C(C8=C(SC(CC)=C8C9=O)CC)=O)C9=C(C%10=CC(Cl)=C(C%11=CC%12=C(C%13=C(C(C%14=CC=C(S%14)CC)=C%12S%11)C=C(C%15=C(Cl)C=C(S%15)C%16=C(C(C%17=C(SC(CC)=C%17C%18=O)CC)=O)C%18=C(C%19=CC(Cl)=C(C%20=CC%21=C(C%22=C(C(C%23=CC=C(S%23)CC)=C%21S%20)C=C(C%24=C(Cl)C=C(S%24)C%25=C(C(C%26=C(SC(CC)=C%26C%27=O)CC)=O)C%27=C(C%28=CC(Cl)=CS%28)S%25)S%22)C%29=CC=C(S%29)CC)S%19)S%16)S%13)C%30=CC=C(S%30)CC)S%10)S7,CCCCCCC(CCC1=CC=C(S1)C2=C3C=CSC3=C(C4=C2SC(C5=C(Cl)C=C(C6=C(C(C7=C(SC(CC(CCCC)CC)=C7C8=O)CC(CCCC)CC)=O)C8=C(C9=CC(Cl)=CS9)S6)S5)=C4)C%10=CC=C(S%10)CC(CCCC)CC)CCCC
13,IT-4F,"IT-4F, F7IC, IT-2F, ITIC-F",122,PBDT-F-2TC,PBDT-F-2TC,10.1002/marc.201800906,0.91,18.9,62.51,10.75,10.75,0.1,sm,fused,7,polymer,N#CC(C#N)=C1C(=CC=2SC3=C(SC=4C=5C=C6C(=CC5C(C7=CC=C(C=C7)CCCCCC)(C8=CC=C(C=C8)CCCCCC)C34)C=9SC=%10C=C(SC%10C9C6(C%11=CC=C(C=C%11)CCCCCC)C%12=CC=C(C=C%12)CCCCCC)C=C%13C(=O)C%14=CC(F)=C(F)C=C%14C%13=C(C#N)C#N)C2)C(=O)C%15=CC(F)=C(F)C=C%151,CCc1ccc(C2(c3ccc(CC)cc3)c3cc4c(cc3-c3sc5cc(/C=C6\C(=O)c7cc(F)c(F)cc7C6=C(C#N)C#N)sc5c32)C(c2ccc(CC)cc2)(c2ccc(CC)cc2)c2c-4sc3cc(/C=C4\C(=O)c5cc(F)c(F)cc5C4=C(C#N)C#N)sc23)cc1,O=C(OCC(CCCCCCCC)CCCCCC)C1=C(SC(C2=CC3=C(C4=C(C(C5=CC(F)=C(S5)CC(CCCC)CC)=C3S2)C=CS4)C6=CC(F)=C(S6)CC(CC)CCCC)=C1)C7=CC=C(C8=CC(C(C9=CC(F)=C(S9)CC(CCCC)CC)=C%10S%11)=C(S8)C(C%12=CC(F)=C(S%12)CC(CC)CCCC)=C%10C=C%11C%13=CC(C(OCC(CCCCCCCC)CCCCCC)=O)=C(S%13)C%14=CC=C(C%15=CC(C(C%16=CC(F)=C(S%16)CC(CCCC)CC)=C%17S%18)=C(S%15)C(C%19=CC(F)=C(S%19)CC(CC)CCCC)=C%17C=C%18C%20=CC(C(OCC(CCCCCCCC)CCCCCC)=O)=C(S%20)C%21=CC=CS%21)S%14)S7,CCOC(C1=C(C2=CC=CS2)SC(C3=CC4=C(C5=C(C(C6=CC(F)=C(S6)CC)=C4S3)C=C(C7=CC=C(S7)C8=C(C(OCC)=O)C=C(C9=CC%10=C(C%11=C(C(C%12=CC(F)=C(S%12)CC)=C%10S9)C=C(C%13=CC=C(S%13)C%14=C(C(OCC)=O)C=C(C%15=CC%16=C(C%17=C(C(C%18=CC(F)=C(S%18)CC)=C%16S%15)C=CS%17)C%19=CC(F)=C(S%19)CC)S%14)S%11)C%20=CC(F)=C(S%20)CC)S8)S5)C%21=CC(F)=C(S%21)CC)=C1)=O,FC(C=C1C(C2=C(C(C3=CC(F)=C(S3)CC(CCCC)CC)=C4S5)C=CS2)=C4C=C5C6=CC(C(OCC(CCCCCCCC)CCCCCC)=O)=C(S6)C7=CC=CS7)=C(S1)CC(CCCC)CC
13,IT-4F,"IT-4F, F7IC, IT-2F, ITIC-F",123,PBDT-SF-2TC,PBDT-SF-2TC,10.1002/marc.201800906,0.93,20.73,57.45,11.07,11.07,0.1,sm,fused,7,polymer,N#CC(C#N)=C1C(=CC=2SC3=C(SC=4C=5C=C6C(=CC5C(C7=CC=C(C=C7)CCCCCC)(C8=CC=C(C=C8)CCCCCC)C34)C=9SC=%10C=C(SC%10C9C6(C%11=CC=C(C=C%11)CCCCCC)C%12=CC=C(C=C%12)CCCCCC)C=C%13C(=O)C%14=CC(F)=C(F)C=C%14C%13=C(C#N)C#N)C2)C(=O)C%15=CC(F)=C(F)C=C%151,CCc1ccc(C2(c3ccc(CC)cc3)c3cc4c(cc3-c3sc5cc(/C=C6\C(=O)c7cc(F)c(F)cc7C6=C(C#N)C#N)sc5c32)C(c2ccc(CC)cc2)(c2ccc(CC)cc2)c2c-4sc3cc(/C=C4\C(=O)c5cc(F)c(F)cc5C4=C(C#N)C#N)sc23)cc1,O=C(OCC(CCCC)CCCCCC)C1=C(SC(C2=CC3=C(C4=C(C(C5=CC(F)=C(S5)SCC(CCCC)CC)=C3S2)C=CS4)C6=CC(F)=C(S6)SCC(CC)CCCC)=C1)C7=CC=C(C8=CC(C(C9=CC(F)=C(S9)SCC(CCCC)CC)=C%10S%11)=C(S8)C(C%12=CC(F)=C(S%12)SCC(CC)CCCC)=C%10C=C%11C%13=CC(C(OCC(CCCC)CCCCCC)=O)=C(S%13)C%14=CC=C(C%15=CC(C(C%16=CC(F)=C(S%16)SCC(CCCC)CC)=C%17S%18)=C(S%15)C(C%19=CC(F)=C(S%19)SCC(CC)CCCC)=C%17C=C%18C%20=CC(C(OCC(CCCC)CCCCCC)=O)=C(S%20)C%21=CC=CS%21)S%14)S7,O=C(OCC)C1=C(SC(C2=CC3=C(C4=C(C(C5=CC(F)=C(S5)SCC)=C3S2)C=CS4)C6=CC(F)=C(S6)SCC)=C1)C7=CC=C(C8=CC(C(C9=CC(F)=C(S9)SCC)=C%10S%11)=C(S8)C(C%12=CC(F)=C(S%12)SCC)=C%10C=C%11C%13=CC(C(OCC)=O)=C(S%13)C%14=CC=C(C%15=CC(C(C%16=CC(F)=C(S%16)SCC)=C%17S%18)=C(S%15)C(C%19=CC(F)=C(S%19)SCC)=C%17C=C%18C%20=CC(C(OCC)=O)=C(S%20)C%21=CC=CS%21)S%14)S7,FC(C=C1C(C2=C(C(C3=CC(F)=C(S3)SCC(CCCC)CC)=C4S5)C=CS2)=C4C=C5C6=CC(C(OCC(CCCCCC)CCCC)=O)=C(S6)C7=CC=CS7)=C(S1)SCC(CCCC)CC
13,IT-4F,"IT-4F, F7IC, IT-2F, ITIC-F",135,PBT1-C,PBT1-C,10.1016/j.nanoen.2019.01.039,0.79,19.03,70.5,10.9,10.7,0.3,sm,fused,7,polymer,N#CC(C#N)=C1C(=CC=2SC3=C(SC=4C=5C=C6C(=CC5C(C7=CC=C(C=C7)CCCCCC)(C8=CC=C(C=C8)CCCCCC)C34)C=9SC=%10C=C(SC%10C9C6(C%11=CC=C(C=C%11)CCCCCC)C%12=CC=C(C=C%12)CCCCCC)C=C%13C(=O)C%14=CC(F)=C(F)C=C%14C%13=C(C#N)C#N)C2)C(=O)C%15=CC(F)=C(F)C=C%151,CCc1ccc(C2(c3ccc(CC)cc3)c3cc4c(cc3-c3sc5cc(/C=C6\C(=O)c7cc(F)c(F)cc7C6=C(C#N)C#N)sc5c32)C(c2ccc(CC)cc2)(c2ccc(CC)cc2)c2c-4sc3cc(/C=C4\C(=O)c5cc(F)c(F)cc5C4=C(C#N)C#N)sc23)cc1,CCCCC(CCCCCC)CC1=CC=C(C=C1)C2=C3SC(C4=CC=C(S4)C(SC(C5=CC=C(C6=CC7=C(S6)C(C8=CC=C(CC(CCCCCC)CCCC)C=C8)=C9C(SC(C%10=CC=C(S%10)C(SC(C%11=CC=C(C%12=CC%13=C(S%12)C(C%14=CC=C(CC(CCCCCC)CCCC)C=C%14)=C%15C(SC(C%16=CC=C(S%16)C(SC(C%17=CC=CS%17)=C%18C%19=O)=C%18C(C%20=C(CC(CCCC)CC)SC(CC(CCCC)CC)=C%20%19)=O)=C%15)=C%13C%21=CC=C(CC(CCCCCC)CCCC)C=C%21)S%11)=C%22C%23=O)=C%22C(C%24=C(CC(CCCC)CC)SC(CC(CCCC)CC)=C%24%23)=O)=C9)=C7C%25=CC=C(CC(CCCCCC)CCCC)C=C%25)S5)=C%26C%27=O)=C%26C(C%28=C(CC(CCCC)CC)SC(CC(CCCC)CC)=C%28%27)=O)=CC3=C(C%29=CC=C(CC(CCCCCC)CCCC)C=C%29)C%30=C2C=CS%30,CCc1ccc(-c2c3cc(-c4ccc(-c5sc(-c6ccc(-c7cc8c(-c9ccc(CC)cc9)c9sc(-c%10ccc(-c%11sc(-c%12ccc(-c%13cc%14c(-c%15ccc(CC)cc%15)c%15sc(-c%16ccc(-c%17sc(-c%18cccs%18)c%18c%17C(=O)c%17c(CC)sc(CC)c%17C%18=O)s%16)cc%15c(-c%15ccc(CC)cc%15)c%14s%13)s%12)c%12c%11C(=O)c%11c(CC)sc(CC)c%11C%12=O)s%10)cc9c(-c9ccc(CC)cc9)c8s7)s6)c6c5C(=O)c5c(CC)sc(CC)c5C6=O)s4)sc3c(-c3ccc(CC)cc3)c3ccsc23)cc1,CCCCCCC(CC1=CC=C(C2=C3C=C(SC3=C(C4=C2SC=C4)C5=CC=C(CC(CCCCCC)CCCC)C=C5)C6=CC=C(S6)C7=C(C(C8=C(SC(CC(CCCC)CC)=C8C9=O)CC(CCCC)CC)=O)C9=C(C%10=CC=CS%10)S7)C=C1)CCCC
13,IT-4F,"IT-4F, F7IC, IT-2F, ITIC-F",140,P(Cl),P(Cl),10.1002/solr.202000074,0.818,19,46.9,7.3,6.9,0.41,sm,fused,7,polymer,N#CC(C#N)=C1C(=CC=2SC3=C(SC=4C=5C=C6C(=CC5C(C7=CC=C(C=C7)CCCCCC)(C8=CC=C(C=C8)CCCCCC)C34)C=9SC=%10C=C(SC%10C9C6(C%11=CC=C(C=C%11)CCCCCC)C%12=CC=C(C=C%12)CCCCCC)C=C%13C(=O)C%14=CC(F)=C(F)C=C%14C%13=C(C#N)C#N)C2)C(=O)C%15=CC(F)=C(F)C=C%151,CCc1ccc(C2(c3ccc(CC)cc3)c3cc4c(cc3-c3sc5cc(/C=C6\C(=O)c7cc(F)c(F)cc7C6=C(C#N)C#N)sc5c32)C(c2ccc(CC)cc2)(c2ccc(CC)cc2)c2c-4sc3cc(/C=C4\C(=O)c5cc(F)c(F)cc5C4=C(C#N)C#N)sc23)cc1,ClC1=C(C(S2)=CC(C2=C(C3=CC=C(CC(CCCC)CC)S3)C4=C5SC(C6=CC(Cl)=C(C(S7)=CC(C7=C(C8=CC=C(CC(CCCC)CC)S8)C9=C%10SC(C%11=CC(Cl)=CS%11)=C9)=C%10C%12=CC=C(CC(CC)CCCC)S%12)S6)=C4)=C5C%13=CC=C(CC(CC)CCCC)S%13)SC(C(S%14)=CC%15=C%14C(C%16=CC=C(CC(CC)CCCC)S%16)=C(C=CS%17)C%17=C%15C%18=CC=C(CC(CCCC)CC)S%18)=C1,CCC1=CC=C(C2=C(C=CS3)C3=C(C4=CC=C(CC)S4)C5=C2SC(C6=CC(Cl)=C(C(S7)=CC(C7=C(C8=CC=C(CC)S8)C9=C%10SC(C%11=CC(Cl)=C(C(S%12)=CC(C%12=C(C%13=CC=C(CC)S%13)C%14=C%15SC(C%16=CC(Cl)=CS%16)=C%14)=C%15C%17=CC=C(CC)S%17)S%11)=C9)=C%10C%18=CC=C(CC)S%18)S6)=C5)S1,CCCCC(CC1=CC=C(S1)C2=C3C=C(SC3=C(C4=C2SC=C4)C5=CC=C(S5)CC(CCCC)CC)C6=CC(Cl)=CS6)CC
13,IT-4F,"IT-4F, F7IC, IT-2F, ITIC-F",141,P(F-Cl),P(F-Cl),10.1002/solr.202000074,0.879,20.3,66,11.8,11.5,0.3,sm,fused,7,polymer,N#CC(C#N)=C1C(=CC=2SC3=C(SC=4C=5C=C6C(=CC5C(C7=CC=C(C=C7)CCCCCC)(C8=CC=C(C=C8)CCCCCC)C34)C=9SC=%10C=C(SC%10C9C6(C%11=CC=C(C=C%11)CCCCCC)C%12=CC=C(C=C%12)CCCCCC)C=C%13C(=O)C%14=CC(F)=C(F)C=C%14C%13=C(C#N)C#N)C2)C(=O)C%15=CC(F)=C(F)C=C%151,CCc1ccc(C2(c3ccc(CC)cc3)c3cc4c(cc3-c3sc5cc(/C=C6\C(=O)c7cc(F)c(F)cc7C6=C(C#N)C#N)sc5c32)C(c2ccc(CC)cc2)(c2ccc(CC)cc2)c2c-4sc3cc(/C=C4\C(=O)c5cc(F)c(F)cc5C4=C(C#N)C#N)sc23)cc1,ClC1=C(C(S2)=CC(C2=C(C3=CC(F)=C(CC(CCCC)CC)S3)C4=C5SC(C6=CC(Cl)=C(C(S7)=CC(C7=C(C8=CC(F)=C(CC(CCCC)CC)S8)C9=C%10SC(C%11=CC(Cl)=CS%11)=C9)=C%10C%12=CC(F)=C(CC(CC)CCCC)S%12)S6)=C4)=C5C%13=CC(F)=C(CC(CC)CCCC)S%13)SC(C(S%14)=CC%15=C%14C(C%16=CC(F)=C(CC(CC)CCCC)S%16)=C(C=CS%17)C%17=C%15C%18=CC(F)=C(CC(CCCC)CC)S%18)=C1,CCC1=C(F)C=C(S1)C2=C3C=CSC3=C(C4=C2SC(C5=CC(Cl)=C(S5)C6=CC7=C(C8=CC(F)=C(S8)CC)C(SC(C9=CC(Cl)=C(S9)C%10=CC%11=C(C%12=CC(F)=C(S%12)CC)C(SC(C%13=CC(Cl)=CS%13)=C%14)=C%14C(C%15=CC(F)=C(S%15)CC)=C%11S%10)=C%16)=C%16C(C%17=CC(F)=C(S%17)CC)=C7S6)=C4)C%18=CC(F)=C(S%18)CC,CCCCC(CC1=C(F)C=C(C2=C3C=C(SC3=C(C4=C2SC=C4)C5=CC(F)=C(S5)CC(CCCC)CC)C6=CC(Cl)=CS6)S1)CC
13,IT-4F,"IT-4F, F7IC, IT-2F, ITIC-F",143,PATTD,PATTD,10.1002/solr.202200643,0.81,14.83,75,9.13,8.81,0.28,sm,fused,7,polymer,N#CC(C#N)=C1C(=CC=2SC3=C(SC=4C=5C=C6C(=CC5C(C7=CC=C(C=C7)CCCCCC)(C8=CC=C(C=C8)CCCCCC)C34)C=9SC=%10C=C(SC%10C9C6(C%11=CC=C(C=C%11)CCCCCC)C%12=CC=C(C=C%12)CCCCCC)C=C%13C(=O)C%14=CC(F)=C(F)C=C%14C%13=C(C#N)C#N)C2)C(=O)C%15=CC(F)=C(F)C=C%151,CCc1ccc(C2(c3ccc(CC)cc3)c3cc4c(cc3-c3sc5cc(/C=C6\C(=O)c7cc(F)c(F)cc7C6=C(C#N)C#N)sc5c32)C(c2ccc(CC)cc2)(c2ccc(CC)cc2)c2c-4sc3cc(/C=C4\C(=O)c5cc(F)c(F)cc5C4=C(C#N)C#N)sc23)cc1,O=C1C2=C(CC(CC)CCCC)SC(CC(CC)CCCC)=C2C(C3=C(C4=CC=C(C5=CC(C(C(OCC(CCCCCCCCCC)CCCCCCCC)=O)=C6)=C(S5)C(C6=C7)=CC8=C7C9=C(C(C(OCC(CCCCCCCC)CCCCCCCCCC)=O)=C8)C=C(C%10=CC=C(C%11=C%12C(C(C%13=C(CC(CC)CCCC)SC(CC(CC)CCCC)=C%13C%12=O)=O)=C(C%14=CC=C(C%15=CC(C(C(OCC(CCCCCCCCCC)CCCCCCCC)=O)=C%16)=C(S%15)C(C%16=C%17)=CC%18=C%17C%19=C(C(C(OCC(CCCCCCCC)CCCCCCCCCC)=O)=C%18)C=C(C%20=CC=C(C%21=C%22C(C(C%23=C(CC(CC)CCCC)SC(CC(CC)CCCC)=C%23C%22=O)=O)=C(C%24=CC=CS%24)S%21)S%20)S%19)S%14)S%11)S%10)S9)S4)SC(C(S%25)=CC=C%25C%26=CC(C(C(OCC(CCCCCCCC)CCCCCCCCCC)=O)=CC%27=C%28C=C%29C(C(SC=C%30)=C%30C(C(OCC(CCCCCCCCCC)CCCCCCCC)=O)=C%29)=C%27)=C%28S%26)=C31)=O,O=C1C2=C(CC)SC(CC)=C2C(C3=C(C4=CC=C(C5=CC(C(C(OCC)=O)=C6)=C(S5)C(C6=C7)=CC8=C7C9=C(C(C(OCC)=O)=C8)C=C(C%10=CC=C(C%11=C%12C(C(C%13=C(CC)SC(CC)=C%13C%12=O)=O)=C(C%14=CC=C(C%15=CC(C(C(OCC)=O)=C%16)=C(S%15)C(C%16=C%17)=CC%18=C%17C%19=C(C(C(OCC)=O)=C%18)C=C(C%20=CC=C(C%21=C%22C(C(C%23=C(CC)SC(CC)=C%23C%22=O)=O)=C(C%24=CC=CS%24)S%21)S%20)S%19)S%14)S%11)S%10)S9)S4)SC(C(S%25)=CC=C%25C%26=CC(C(C(OCC)=O)=CC%27=C%28C=C%29C(C(SC=C%30)=C%30C(C(OCC)=O)=C%29)=C%27)=C%28S%26)=C31)=O,CCCCCCCCCCC(COC(C1=CC2=CC3=C4SC(C5=CC=C(S5)C6=C(C(C7=C(SC(CC(CCCC)CC)=C7C8=O)CC(CCCC)CC)=O)C8=C(C9=CC=CS9)S6)=CC4=C(C(OCC(CCCCCCCCCC)CCCCCCCC)=O)C=C3C=C2C%10=C1C=CS%10)=O)CCCCCCCC
13,IT-4F,"IT-4F, F7IC, IT-2F, ITIC-F",145,PBDB-T-SF,PBDB-T-SF,10.1021/jacs.7b02677,0.88,20.88,71,13.1,13.1,,sm,fused,7,polymer,N#CC(C#N)=C1C(=CC=2SC3=C(SC=4C=5C=C6C(=CC5C(C7=CC=C(C=C7)CCCCCC)(C8=CC=C(C=C8)CCCCCC)C34)C=9SC=%10C=C(SC%10C9C6(C%11=CC=C(C=C%11)CCCCCC)C%12=CC=C(C=C%12)CCCCCC)C=C%13C(=O)C%14=CC(F)=C(F)C=C%14C%13=C(C#N)C#N)C2)C(=O)C%15=CC(F)=C(F)C=C%151,CCc1ccc(C2(c3ccc(CC)cc3)c3cc4c(cc3-c3sc5cc(/C=C6\C(=O)c7cc(F)c(F)cc7C6=C(C#N)C#N)sc5c32)C(c2ccc(CC)cc2)(c2ccc(CC)cc2)c2c-4sc3cc(/C=C4\C(=O)c5cc(F)c(F)cc5C4=C(C#N)C#N)sc23)cc1,CCC(CCCC)CSC(SC(C1=C2C(SC(C3=CC=C(S3)C(SC(C4=CC=C(C5=CC6=C(S5)C(C7=CC(F)=C(SCC(CCCC)CC)S7)=C8C(SC(C9=CC=C(S9)C(SC(C%10=CC=C(C%11=CC%12=C(S%11)C(C%13=CC(F)=C(SCC(CCCC)CC)S%13)=C%14C(SC(C%15=CC=C(S%15)C(SC(C%16=CC=CS%16)=C%17C%18=O)=C%17C(C%19=C(CC(CCCC)CC)SC(CC(CCCC)CC)=C%19%18)=O)=C%14)=C%12C%20=CC(F)=C(SCC(CCCC)CC)S%20)S%10)=C%21C%22=O)=C%21C(C%23=C(CC(CCCC)CC)SC(CC(CCCC)CC)=C%23%22)=O)=C8)=C6C%24=CC(F)=C(SCC(CCCC)CC)S%24)S4)=C%25C%26=O)=C%25C(C%27=C(CC(CCCC)CC)SC(CC(CCCC)CC)=C%27%26)=O)=C2)=C(C%28=CC(F)=C(SCC(CCCC)CC)S%28)C%29=C1SC=C%29)=C%30)=C%30F,CCSc1sc(-c2c3cc(-c4ccc(-c5sc(-c6ccc(-c7cc8c(-c9cc(F)c(SCC)s9)c9sc(-c%10ccc(-c%11sc(-c%12ccc(-c%13cc%14c(-c%15cc(F)c(SCC)s%15)c%15sc(-c%16ccc(-c%17sc(-c%18cccs%18)c%18c%17C(=O)c%17c(CC)sc(CC)c%17C%18=O)s%16)cc%15c(-c%15cc(F)c(SCC)s%15)c%14s%13)s%12)c%12c%11C(=O)c%11c(CC)sc(CC)c%11C%12=O)s%10)cc9c(-c9cc(F)c(SCC)s9)c8s7)s6)c6c5C(=O)c5c(CC)sc(CC)c5C6=O)s4)sc3c(-c3cc(F)c(SCC)s3)c3ccsc23)cc1F,CCCCC(CSC1=C(F)C=C(C2=C3C=C(SC3=C(C4=C2SC=C4)C5=CC(F)=C(S5)SCC(CCCC)CC)C6=CC=C(S6)C7=C(C(C8=C(SC(CC(CCCC)CC)=C8C9=O)CC(CCCC)CC)=O)C9=C(C%10=CC=CS%10)S7)S1)CC
13,IT-4F,"IT-4F, F7IC, IT-2F, ITIC-F",146,PBDT-3T_an,PBDT-3T_an,10.1007/s11426-018-9408-7,0.85,3.99,30.99,1.05,1,0.04,sm,fused,7,polymer,N#CC(C#N)=C1C(=CC=2SC3=C(SC=4C=5C=C6C(=CC5C(C7=CC=C(C=C7)CCCCCC)(C8=CC=C(C=C8)CCCCCC)C34)C=9SC=%10C=C(SC%10C9C6(C%11=CC=C(C=C%11)CCCCCC)C%12=CC=C(C=C%12)CCCCCC)C=C%13C(=O)C%14=CC(F)=C(F)C=C%14C%13=C(C#N)C#N)C2)C(=O)C%15=CC(F)=C(F)C=C%151,CCc1ccc(C2(c3ccc(CC)cc3)c3cc4c(cc3-c3sc5cc(/C=C6\C(=O)c7cc(F)c(F)cc7C6=C(C#N)C#N)sc5c32)C(c2ccc(CC)cc2)(c2ccc(CC)cc2)c2c-4sc3cc(/C=C4\C(=O)c5cc(F)c(F)cc5C4=C(C#N)C#N)sc23)cc1,FC1=C(CC(CC)CCCC)SC(C2=C3C(C=C(C4=CC(CC(CCCC)CC)=C(C5=CC=C(C6=C(CC(CC)CCCC)C=C(C(S7)=CC8=C7C(C9=CC(F)=C(CC(CC)CCCC)S9)=C(C=C(C%10=CC(CC(CCCC)CC)=C(C%11=CC=C(C%12=C(CC(CC)CCCC)C=C(C(S%13)=CC%14=C%13C(C%15=CC(F)=C(CC(CC)CCCC)S%15)=C(C=C(C%16=CC(CC(CCCC)CC)=C(C%17=CC=C(C%18=C(CC(CC)CCCC)C=CS%18)S%17)S%16)S%19)C%19=C%14C%20=CC(F)=C(CC(CC)CCCC)S%20)S%12)S%11)S%10)S%21)C%21=C8C%22=CC(F)=C(CC(CC)CCCC)S%22)S6)S5)S4)S3)=C(C%23=CC(F)=C(CC(CC)CCCC)S%23)C%24=C2C=CS%24)=C1,CCC(S1)=C(F)C=C1C2=C3C(C=C(C4=CC(CC)=C(C5=CC=C(C6=C(CC)C=C(C(S7)=CC8=C7C(C9=CC(F)=C(CC)S9)=C(C=C(C%10=CC(CC)=C(C%11=CC=C(C%12=C(CC)C=C(C(S%13)=CC%14=C%13C(C%15=CC(F)=C(CC)S%15)=C(C=C(C%16=CC(CC)=C(C%17=CC=C(C%18=C(CC)C=CS%18)S%17)S%16)S%19)C%19=C%14C%20=CC(F)=C(CC)S%20)S%12)S%11)S%10)S%21)C%21=C8C%22=CC(F)=C(CC)S%22)S6)S5)S4)S3)=C(C%23=CC(F)=C(CC)S%23)C%24=C2C=CS%24,CCCCC(CC1=C(C2=CC=C(S2)C3=C(CC(CCCC)CC)C=C(C4=CC5=C(C6=C(C(C7=CC(F)=C(S7)CC(CCCC)CC)=C5S4)C=CS6)C8=CC(F)=C(S8)CC(CCCC)CC)S3)SC=C1)CC
13,IT-4F,"IT-4F, F7IC, IT-2F, ITIC-F",147,PBDT-3TCO,PBDT-3TCO,10.1007/s11426-018-9408-7,0.88,20.94,63.68,11.77,11.52,0.17,sm,fused,7,polymer,N#CC(C#N)=C1C(=CC=2SC3=C(SC=4C=5C=C6C(=CC5C(C7=CC=C(C=C7)CCCCCC)(C8=CC=C(C=C8)CCCCCC)C34)C=9SC=%10C=C(SC%10C9C6(C%11=CC=C(C=C%11)CCCCCC)C%12=CC=C(C=C%12)CCCCCC)C=C%13C(=O)C%14=CC(F)=C(F)C=C%14C%13=C(C#N)C#N)C2)C(=O)C%15=CC(F)=C(F)C=C%151,CCc1ccc(C2(c3ccc(CC)cc3)c3cc4c(cc3-c3sc5cc(/C=C6\C(=O)c7cc(F)c(F)cc7C6=C(C#N)C#N)sc5c32)C(c2ccc(CC)cc2)(c2ccc(CC)cc2)c2c-4sc3cc(/C=C4\C(=O)c5cc(F)c(F)cc5C4=C(C#N)C#N)sc23)cc1,FC1=C(SC(C2=C3C(C=C(S3)C4=CC(C(CC(CC)CCCC)=O)=C(S4)C5=CC=C(S5)C6=C(C=C(C(S7)=CC8=C7C(C9=CC(F)=C(S9)CC(CCCC)CC)=C(C=C(S%10)C%11=CC(C(CC(CC)CCCC)=O)=C(S%11)C%12=CC=C(S%12)C%13=C(C=C(C(S%14)=CC%15=C%14C(C%16=CC(F)=C(S%16)CC(CCCC)CC)=C(C=C(S%17)C%18=CC(C(CC(CC)CCCC)=O)=C(S%18)C%19=CC=C(S%19)C%20=C(C=CS%20)C(CC(CC)CCCC)=O)C%17=C%15C%21=CC(F)=C(S%21)CC(CC)CCCC)S%13)C(CC(CC)CCCC)=O)C%10=C8C%22=CC(F)=C(S%22)CC(CC)CCCC)S6)C(CC(CC)CCCC)=O)=C(C%23=C2C=CS%23)C%24=CC(F)=C(S%24)CC(CCCC)CC)=C1)CC(CC)CCCC,CCC1=C(F)C=C(C2=C3C=C(SC3=C(C4=C2SC(C5=CC(C(CC)=O)=C(S5)C6=CC=C(S6)C7=C(C(CC)=O)C=CS7)=C4)C8=CC(F)=C(S8)CC)C9=CC(C(CC)=O)=C(S9)C%10=CC=C(S%10)C%11=C(C(CC)=O)C=C(C%12=CC%13=C(C%14=C(C(C%15=CC(F)=C(S%15)CC)=C%13S%12)C=C(C%16=CC(C(CC)=O)=C(S%16)C%17=CC=C(S%17)C%18=C(C(CC)=O)C=C(C%19=CC%20=C(C%21=C(C(C%22=CC(F)=C(S%22)CC)=C%20S%19)C=CS%21)C%23=CC(F)=C(S%23)CC)S%18)S%14)C%24=CC(F)=C(S%24)CC)S%11)S1,CCCCC(CC(C1=C(C2=CC=C(S2)C3=C(C(CC(CCCC)CC)=O)C=C(C4=CC5=C(C6=C(C(C7=CC(F)=C(S7)CC(CCCC)CC)=C5S4)C=CS6)C8=CC(F)=C(S8)CC(CCCC)CC)S3)SC=C1)=O)CC
