Repository: brigreens/Meta-analysis_OSCs

This repository contains the data files and analysis notebooks to support the paper "Meta-Analysis of Molecular Design Strategies for Non-Fullerene Acceptor Based Organic Solar Cell Materials" (DOI: 10.26434/chemrxiv-2024-w29b1)

File: OSC_dataset_metaanalysis.csv (part 9 of 76)
NFA_ID,reported_acceptor,NFA_other_names,don_ID,reported_donor,don_other_names,DOI,Voc,Jsc,FF,PCE_max,PCE_avg,PCE_std,acceptor_type,acceptor_class,fused_rings_in_core,donor_type,acc_SMILES_sidechains,acc_SMILES_shortened_sidechains,don_SMILES_sidechains,don_SMILES_shortened_sidechains,don_mon_SMILES
13,IT-2F,"IT-4F, F7IC, IT-2F, ITIC-F",148,P2F-EHp,"P2F-Ehp, P2F-EHp",10.1038/s41560-018-0263-4,0.891,19.65,74.09,12.96,12.59,0.22,sm,fused,7,polymer,N#CC(C#N)=C1C(=CC=2SC3=C(SC=4C=5C=C6C(=CC5C(C7=CC=C(C=C7)CCCCCC)(C8=CC=C(C=C8)CCCCCC)C34)C=9SC=%10C=C(SC%10C9C6(C%11=CC=C(C=C%11)CCCCCC)C%12=CC=C(C=C%12)CCCCCC)C=C%13C(=O)C%14=CC(F)=C(F)C=C%14C%13=C(C#N)C#N)C2)C(=O)C%15=CC(F)=C(F)C=C%151,CCc1ccc(C2(c3ccc(CC)cc3)c3cc4c(cc3-c3sc5cc(/C=C6\C(=O)c7cc(F)c(F)cc7C6=C(C#N)C#N)sc5c32)C(c2ccc(CC)cc2)(c2ccc(CC)cc2)c2c-4sc3cc(/C=C4\C(=O)c5cc(F)c(F)cc5C4=C(C#N)C#N)sc23)cc1,FC1=CC(C2=C3C(SC(C4=CC=C(S4)C(C5=NN(CCC(CCCC)CC)N=C5C(C6=CC=C(C7=CC8=C(S7)C(C9=CC(F)=C(CC(CCCC)CC)C(F)=C9)=C%10C(SC(C%11=CC=C(S%11)C(C%12=NN(CCC(CCCC)CC)N=C%12C(C%13=CC=C(C%14=CC%15=C(S%14)C(C%16=CC(F)=C(CC(CCCC)CC)C(F)=C%16)=C%17C(SC(C%18=CC=C(S%18)C(C%19=NN(CCC(CCCC)CC)N=C%19C(C%20=CC=CS%20)=C%21C%22=O)=C%21C(N%22CCCCCCCC)=O)=C%17)=C%15C%23=CC(F)=C(CC(CCCC)CC)C(F)=C%23)S%13)=C%24C%25=O)=C%24C(N%25CCCCCCCC)=O)=C%10)=C8C%26=CC(F)=C(CC(CCCC)CC)C(F)=C%26)S6)=C%27C%28=O)=C%27C(N%28CCCCCCCC)=O)=C3)=C(C%29=CC(F)=C(CC(CCCC)CC)C(F)=C%29)C%30=C2SC=C%30)=CC(F)=C1CC(CCCC)CC,CCc1c(F)cc(-c2c3cc(-c4ccc(-c5c6c(c(-c7ccc(-c8cc9c(-c%10cc(F)c(CC)c(F)c%10)c%10sc(-c%11ccc(-c%12c%13c(c(-c%14ccc(-c%15cc%16c(-c%17cc(F)c(CC)c(F)c%17)c%17sc(-c%18ccc(-c%19c%20c(c(-c%21cccs%21)c%21nn(CC)nc%19%21)C(=O)N(CC)C%20=O)s%18)cc%17c(-c%17cc(F)c(CC)c(F)c%17)c%16s%15)s%14)c%14nn(CC)nc%12%14)C(=O)N(CC)C%13=O)s%11)cc%10c(-c%10cc(F)c(CC)c(F)c%10)c9s8)s7)c7nn(CC)nc57)C(=O)N(CC)C6=O)s4)sc3c(-c3cc(F)c(CC)c(F)c3)c3ccsc23)cc1F,FC1=CC(C(C2=C(C(C3=CC(F)=C(CC(CCCC)CC)C(F)=C3)=C4S5)C=CS2)=C4C=C5C(S6)=CC=C6C(C7=NN(N=C87)CCC(CCCC)CC)=C(C(N(C9=O)CCCCCCCC)=O)C9=C8C%10=CC=CS%10)=CC(F)=C1CC(CCCC)CC
13,IT-4F,"IT-4F, F7IC, IT-2F, ITIC-F",158,PBTz-TTC,PBTz-TTC,10.1016/j.cej.2022.136515,0.84,18.38,60.94,9.37,9.15,0.12,sm,fused,7,polymer,N#CC(C#N)=C1C(=CC=2SC3=C(SC=4C=5C=C6C(=CC5C(C7=CC=C(C=C7)CCCCCC)(C8=CC=C(C=C8)CCCCCC)C34)C=9SC=%10C=C(SC%10C9C6(C%11=CC=C(C=C%11)CCCCCC)C%12=CC=C(C=C%12)CCCCCC)C=C%13C(=O)C%14=CC(F)=C(F)C=C%14C%13=C(C#N)C#N)C2)C(=O)C%15=CC(F)=C(F)C=C%151,CCc1ccc(C2(c3ccc(CC)cc3)c3cc4c(cc3-c3sc5cc(/C=C6\C(=O)c7cc(F)c(F)cc7C6=C(C#N)C#N)sc5c32)C(c2ccc(CC)cc2)(c2ccc(CC)cc2)c2c-4sc3cc(/C=C4\C(=O)c5cc(F)c(F)cc5C4=C(C#N)C#N)sc23)cc1,FC1=C(C2=NN(CC(CCCCCCCC)CCCCCC)N=C2C(C3=CC=CS3)=C1F)C4=CC=C(S4)C5=CC(C(OCC(CCCCCCCC)CCCCCC)=O)=C(C6=CC=C(C(S7)=CC=C7C8=C(F)C(F)=C(C9=NN(CC(CCCCCCCC)CCCCCC)N=C98)C%10=CC=C(S%10)C%11=CC(C(OCC(CCCCCCCC)CCCCCC)=O)=C(C%12=CC=C(C(S%13)=CC=C%13C%14=C(F)C(F)=C(C%15=NN(CC(CCCCCCCC)CCCCCC)N=C%15%14)C%16=CC=C(S%16)C%17=CC(C(OCC(CCCCCCCC)CCCCCC)=O)=C(C%18=CC=CS%18)S%17)S%12)S%11)S6)S5,FC1=C(C2=NN(CC)N=C2C(C3=CC=CS3)=C1F)C4=CC=C(S4)C5=CC(C(OCC)=O)=C(C6=CC=C(C(S7)=CC=C7C8=C(F)C(F)=C(C9=NN(CC)N=C98)C%10=CC=C(S%10)C%11=CC(C(OCC)=O)=C(C%12=CC=C(C(S%13)=CC=C%13C%14=C(F)C(F)=C(C%15=NN(CC)N=C%15%14)C%16=CC=C(S%16)C%17=CC(C(OCC)=O)=C(C%18=CC=CS%18)S%17)S%12)S%11)S6)S5,CCCCCCCCC(COC(C1=C(C2=CC=CS2)SC(C3=CC=C(S3)C4=C(C(F)=C(C5=NN(N=C45)CC(CCCCCCCC)CCCCCC)C6=CC=CS6)F)=C1)=O)CCCCCC
13,IT-4F,"IT-4F, F7IC, IT-2F, ITIC-F",159,PBTz-TC,PBTz-TC,10.1016/j.cej.2022.136515,0.84,20.61,71.76,12.42,12.12,0.22,sm,fused,7,polymer,N#CC(C#N)=C1C(=CC=2SC3=C(SC=4C=5C=C6C(=CC5C(C7=CC=C(C=C7)CCCCCC)(C8=CC=C(C=C8)CCCCCC)C34)C=9SC=%10C=C(SC%10C9C6(C%11=CC=C(C=C%11)CCCCCC)C%12=CC=C(C=C%12)CCCCCC)C=C%13C(=O)C%14=CC(F)=C(F)C=C%14C%13=C(C#N)C#N)C2)C(=O)C%15=CC(F)=C(F)C=C%151,CCc1ccc(C2(c3ccc(CC)cc3)c3cc4c(cc3-c3sc5cc(/C=C6\C(=O)c7cc(F)c(F)cc7C6=C(C#N)C#N)sc5c32)C(c2ccc(CC)cc2)(c2ccc(CC)cc2)c2c-4sc3cc(/C=C4\C(=O)c5cc(F)c(F)cc5C4=C(C#N)C#N)sc23)cc1,FC1=C(C2=NN(CC(CCCCCCCC)CCCCCC)N=C2C(C3=CC=CS3)=C1F)C4=CC=C(S4)C5=CC(C(OCC(CCCCCCCC)CCCCCC)=O)=C(C(S6)=CC=C6C7=C(F)C(F)=C(C8=NN(CC(CCCCCCCC)CCCCCC)N=C87)C9=CC=C(S9)C%10=CC(C(OCC(CCCCCCCC)CCCCCC)=O)=C(C(S%11)=CC=C%11C%12=C(F)C(F)=C(C%13=NN(CC(CCCCCCCC)CCCCCC)N=C%13%12)C%14=CC=C(S%14)C%15=CC(C(OCC(CCCCCCCC)CCCCCC)=O)=CS%15)S%10)S5,FC1=C(C2=NN(CC)N=C2C(C3=CC=CS3)=C1F)C4=CC=C(S4)C5=CC(C(OCC)=O)=C(C(S6)=CC=C6C7=C(F)C(F)=C(C8=NN(CC)N=C87)C9=CC=C(S9)C%10=CC(C(OCC)=O)=C(C(S%11)=CC=C%11C%12=C(F)C(F)=C(C%13=NN(CC)N=C%13%12)C%14=CC=C(S%14)C%15=CC(C(OCC)=O)=CS%15)S%10)S5,CCCCCCCCC(COC(C1=CSC(C2=CC=C(S2)C3=C(C(F)=C(C4=NN(N=C34)CC(CCCCCCCC)CCCCCC)C5=CC=CS5)F)=C1)=O)CCCCCC
13,IT-4F,"IT-4F, F7IC, IT-2F, ITIC-F",163,PBDTS-TZNT,PBDTS-TZNT,10.1016/j.isci.2018.12.027,0.88,18.65,68.9,11.31,11,0.31,sm,fused,7,polymer,N#CC(C#N)=C1C(=CC=2SC3=C(SC=4C=5C=C6C(=CC5C(C7=CC=C(C=C7)CCCCCC)(C8=CC=C(C=C8)CCCCCC)C34)C=9SC=%10C=C(SC%10C9C6(C%11=CC=C(C=C%11)CCCCCC)C%12=CC=C(C=C%12)CCCCCC)C=C%13C(=O)C%14=CC(F)=C(F)C=C%14C%13=C(C#N)C#N)C2)C(=O)C%15=CC(F)=C(F)C=C%151,CCc1ccc(C2(c3ccc(CC)cc3)c3cc4c(cc3-c3sc5cc(/C=C6\C(=O)c7cc(F)c(F)cc7C6=C(C#N)C#N)sc5c32)C(c2ccc(CC)cc2)(c2ccc(CC)cc2)c2c-4sc3cc(/C=C4\C(=O)c5cc(F)c(F)cc5C4=C(C#N)C#N)sc23)cc1,CCCCCCC(CCCC)CSC(S1)=CC=C1C2=C(C=CS3)C3=C(C4=CC=C(SCC(CCCC)CCCCCC)S4)C5=C2SC(C6=CC=C(C7=CC8=C(C=C(C9=CC=C(C%10=CC%11=C(C%12=CC=C(SCC(CCCC)CCCCCC)S%12)C%13=C(C=C(C%14=CC=C(C%15=CC%16=C(C=C(C%17=CC=C(C%18=CC%19=C(C%20=CC=C(SCC(CCCC)CCCCCC)S%20)C%21=C(C=C(C%22=CC=C(C%23=CC%24=C(C=C(C%25=CC=CS%25)C%26=NN(CC(CCCC)CCCCCC)N=C%26%24)C%27=NN(CC(CCCCCC)CCCC)N=C%27%23)S%22)S%21)C(C%28=CC=C(SCC(CCCC)CCCCCC)S%28)=C%19S%18)S%17)C%29=NN(CC(CCCC)CCCCCC)N=C%29%16)C%30=NN(CC(CCCCCC)CCCC)N=C%30%15)S%14)S%13)C(C%31=CC=C(SCC(CCCC)CCCCCC)S%31)=C%11S%10)S9)C%32=NN(CC(CCCC)CCCCCC)N=C%328)C%33=NN(CC(CCCCCC)CCCC)N=C%337)S6)=C5,CCSc1ccc(-c2c3cc(-c4ccc(-c5cc6c(cc(-c7ccc(-c8cc9c(-c%10ccc(SCC)s%10)c%10sc(-c%11ccc(-c%12cc%13c(cc(-c%14ccc(-c%15cc%16c(-c%17ccc(SCC)s%17)c%17sc(-c%18ccc(-c%19cc%20c(cc(-c%21cccs%21)c%21nn(CC)nc%21%20)c%20nn(CC)nc%19%20)s%18)cc%17c(-c%17ccc(SCC)s%17)c%16s%15)s%14)c%14nn(CC)nc%14%13)c%13nn(CC)nc%12%13)s%11)cc%10c(-c%10ccc(SCC)s%10)c9s8)s7)c7nn(CC)nc76)c6nn(CC)nc56)s4)sc3c(-c3ccc(SCC)s3)c3ccsc23)s1,CCCCC(CCCCCC)CSC(S1)=CC=C1C2=C3C=CSC3=C(C4=CC=C(S4)SCC(CCCCCC)CCCC)C5=C2SC(C6=CC=C(S6)C7=CC8=C(C9=NN(N=C79)CC(CCCCCC)CCCC)C=C(C%10=NN(N=C%108)CC(CCCCCC)CCCC)C%11=CC=CS%11)=C5
13,IT-4F,"IT-4F, F7IC, IT-2F, ITIC-F",164,PBDTSF-TZNT,PBDTSF-TZNT,10.1016/j.isci.2018.12.027,0.93,19.23,74.1,13.25,12.92,0.33,sm,fused,7,polymer,N#CC(C#N)=C1C(=CC=2SC3=C(SC=4C=5C=C6C(=CC5C(C7=CC=C(C=C7)CCCCCC)(C8=CC=C(C=C8)CCCCCC)C34)C=9SC=%10C=C(SC%10C9C6(C%11=CC=C(C=C%11)CCCCCC)C%12=CC=C(C=C%12)CCCCCC)C=C%13C(=O)C%14=CC(F)=C(F)C=C%14C%13=C(C#N)C#N)C2)C(=O)C%15=CC(F)=C(F)C=C%151,CCc1ccc(C2(c3ccc(CC)cc3)c3cc4c(cc3-c3sc5cc(/C=C6\C(=O)c7cc(F)c(F)cc7C6=C(C#N)C#N)sc5c32)C(c2ccc(CC)cc2)(c2ccc(CC)cc2)c2c-4sc3cc(/C=C4\C(=O)c5cc(F)c(F)cc5C4=C(C#N)C#N)sc23)cc1,FC1=C(SCC(CCCC)CCCCCC)SC(C2=C(C=CS3)C3=C(C4=CC(F)=C(SCC(CCCC)CCCCCC)S4)C5=C2SC(C6=CC=C(C7=CC8=C(C=C(C9=CC=C(C%10=CC%11=C(C%12=CC(F)=C(SCC(CCCC)CCCCCC)S%12)C%13=C(C=C(C%14=CC=C(C%15=CC%16=C(C=C(C%17=CC=C(C%18=CC%19=C(C%20=CC(F)=C(SCC(CCCC)CCCCCC)S%20)C%21=C(C=C(C%22=CC=C(C%23=CC%24=C(C=C(C%25=CC=CS%25)C%26=NN(CC(CCCC)CCCCCC)N=C%26%24)C%27=NN(CC(CCCCCC)CCCC)N=C%27%23)S%22)S%21)C(C%28=CC(F)=C(SCC(CCCC)CCCCCC)S%28)=C%19S%18)S%17)C%29=NN(CC(CCCC)CCCCCC)N=C%29%16)C%30=NN(CC(CCCCCC)CCCC)N=C%30%15)S%14)S%13)C(C%31=CC(F)=C(SCC(CCCC)CCCCCC)S%31)=C%11S%10)S9)C%32=NN(CC(CCCC)CCCCCC)N=C%328)C%33=NN(CC(CCCCCC)CCCC)N=C%337)S6)=C5)=C1,CCSc1sc(-c2c3cc(-c4ccc(-c5cc6c(cc(-c7ccc(-c8cc9c(-c%10cc(F)c(SCC)s%10)c%10sc(-c%11ccc(-c%12cc%13c(cc(-c%14ccc(-c%15cc%16c(-c%17cc(F)c(SCC)s%17)c%17sc(-c%18ccc(-c%19cc%20c(cc(-c%21cccs%21)c%21nn(CC)nc%21%20)c%20nn(CC)nc%19%20)s%18)cc%17c(-c%17cc(F)c(SCC)s%17)c%16s%15)s%14)c%14nn(CC)nc%14%13)c%13nn(CC)nc%12%13)s%11)cc%10c(-c%10cc(F)c(SCC)s%10)c9s8)s7)c7nn(CC)nc76)c6nn(CC)nc56)s4)sc3c(-c3cc(F)c(SCC)s3)c3ccsc23)cc1F,FC(C=C1C2=C3C=CSC3=C(C4=CC(F)=C(S4)SCC(CCCCCC)CCCC)C5=C2SC(C6=CC=C(S6)C7=CC8=C(C9=NN(N=C79)CC(CCCCCC)CCCC)C=C(C%10=NN(N=C%108)CC(CCCCCC)CCCC)C%11=CC=CS%11)=C5)=C(S1)SCC(CCCCCC)CCCC
13,IT-4F,"IT-4F, F7IC, IT-2F, ITIC-F",165,PDCBT-Cl,PDCBT-Cl,10.1016/j.joule.2020.04.014,0.89,17.2,60,9.05,8.73,0.29,sm,fused,7,polymer,N#CC(C#N)=C1C(=CC=2SC3=C(SC=4C=5C=C6C(=CC5C(C7=CC=C(C=C7)CCCCCC)(C8=CC=C(C=C8)CCCCCC)C34)C=9SC=%10C=C(SC%10C9C6(C%11=CC=C(C=C%11)CCCCCC)C%12=CC=C(C=C%12)CCCCCC)C=C%13C(=O)C%14=CC(F)=C(F)C=C%14C%13=C(C#N)C#N)C2)C(=O)C%15=CC(F)=C(F)C=C%151,CCc1ccc(C2(c3ccc(CC)cc3)c3cc4c(cc3-c3sc5cc(/C=C6\C(=O)c7cc(F)c(F)cc7C6=C(C#N)C#N)sc5c32)C(c2ccc(CC)cc2)(c2ccc(CC)cc2)c2c-4sc3cc(/C=C4\C(=O)c5cc(F)c(F)cc5C4=C(C#N)C#N)sc23)cc1,O=C(OCC(CCCCCC)CCCC)C1=C(SC(C2=CC(C(OCC(CCCCCC)CCCC)=O)=C(C3=CC=C(C4=C(Cl)C=C(C5=C(C(OCC(CCCCCC)CCCC)=O)C=C(C6=CC(C(OCC(CCCCCC)CCCC)=O)=C(C7=CC=C(C8=C(Cl)C=C(C9=C(C(OCC(CCCCCC)CCCC)=O)C=CS9)S8)S7)S6)S5)S4)S3)S2)=C1)C%10=CC(Cl)=C(S%10)C%11=CC=C(S%11)C%12=C(C(OCC(CCCCCC)CCCC)=O)C=CS%12,COC(=O)c1csc(-c2cc(C(=O)OC)c(-c3cc(Cl)c(-c4ccc(-c5sc(-c6cc(C(=O)OC)c(-c7cc(Cl)c(-c8ccc(-c9sc(-c%10cc(C(=O)OC)c(-c%11cc(Cl)c(-c%12cccs%12)s%11)s%10)cc9C(=O)OC)s8)s7)s6)cc5C(=O)OC)s4)s3)s2)c1,CCCCCCC(COC(C1=C(C2=CC=C(S2)C3=C(Cl)C=C(C4=C(C(OCC(CCCCCC)CCCC)=O)C=CS4)S3)SC=C1)=O)CCCC
13,IT-4F,"IT-4F, F7IC, IT-2F, ITIC-F",176,PBT1-C-2Cl,PBT1-C-2Cl,10.1016/j.nanoen.2019.01.039,0.85,19.04,76,12.7,12.4,0.3,sm,fused,7,polymer,N#CC(C#N)=C1C(=CC=2SC3=C(SC=4C=5C=C6C(=CC5C(C7=CC=C(C=C7)CCCCCC)(C8=CC=C(C=C8)CCCCCC)C34)C=9SC=%10C=C(SC%10C9C6(C%11=CC=C(C=C%11)CCCCCC)C%12=CC=C(C=C%12)CCCCCC)C=C%13C(=O)C%14=CC(F)=C(F)C=C%14C%13=C(C#N)C#N)C2)C(=O)C%15=CC(F)=C(F)C=C%151,CCc1ccc(C2(c3ccc(CC)cc3)c3cc4c(cc3-c3sc5cc(/C=C6\C(=O)c7cc(F)c(F)cc7C6=C(C#N)C#N)sc5c32)C(c2ccc(CC)cc2)(c2ccc(CC)cc2)c2c-4sc3cc(/C=C4\C(=O)c5cc(F)c(F)cc5C4=C(C#N)C#N)sc23)cc1,CCCCC(CC1=CC=C(C2=C3SC(C4=C(Cl)C=C(C5=C(C(C6=C(SC(CC(CC)CCCC)=C67)CC(CC)CCCC)=O)C(C7=O)=C(C8=CC(Cl)=C(S8)C9=CC%10=C(C(C%11=CC=C(C=C%11)CC(CCCC)CCCCCC)=C%12C(SC(C%13=C(Cl)C=C(C%14=C(C(C%15=C(SC(CC(CC)CCCC)=C%15%16)CC(CC)CCCC)=O)C(C%16=O)=C(C%17=CC(Cl)=C(S%17)C%18=CC%19=C(C(C%20=CC=C(C=C%20)CC(CCCC)CCCCCC)=C%21C(SC(C%22=C(Cl)C=C(C%23=C(C(C%24=C(SC(CC(CC)CCCC)=C%24%25)CC(CC)CCCC)=O)C(C%25=O)=C(C%26=CC=C(Cl)S%26)S%23)S%22)=C%21)=C%19C%27=CC=C(C=C%27)CC(CCCC)CCCCCC)S%18)S%14)S%13)=C%12)=C%10C%28=CC=C(C=C%28)CC(CCCC)CCCCCC)S9)S5)S4)=CC3=C(C%29=C2C=CS%29)C%30=CC=C(C=C%30)CC(CCCC)CCCCCC)C=C1)CCCCCC,CCC1=CC=C(C2=C3C=C(SC3=C(C4=C2SC=C4)C5=CC=C(CC)C=C5)C6=C(Cl)C=C(S6)C7=C(C(C8=C(SC(CC)=C8C9=O)CC)=O)C9=C(C%10=CC(Cl)=C(S%10)C%11=CC%12=C(C%13=C(C(C%14=CC=C(CC)C=C%14)=C%12S%11)C=C(C%15=C(Cl)C=C(S%15)C%16=C(C(C%17=C(SC(CC)=C%17C%18=O)CC)=O)C%18=C(C%19=CC(Cl)=C(S%19)C%20=CC%21=C(C%22=C(C(C%23=CC=C(CC)C=C%23)=C%21S%20)C=C(C%24=C(Cl)C=C(S%24)C%25=C(C(C%26=C(SC(CC)=C%26C%27=O)CC)=O)C%27=C(C%28=CC=C(Cl)S%28)S%25)S%22)C%29=CC=C(CC)C=C%29)S%16)S%13)C%30=CC=C(CC)C=C%30)S7)C=C1,CCCCCCC(CC1=CC=C(C2=C3C=C(SC3=C(C4=C2SC=C4)C5=CC=C(CC(CCCCCC)CCCC)C=C5)C6=C(Cl)C=C(C7=C(C(C8=C(SC(CC(CCCC)CC)=C8C9=O)CC(CCCC)CC)=O)C9=C(C%10=CC(Cl)=CS%10)S7)S6)C=C1)CCCC
13,IT-4F,"IT-4F, F7IC, IT-2F, ITIC-F",201,P2TB2T-F,P2TB2T-F,10.1016/j.solener.2021.06.049,0.81,10.25,44.31,3.69,3.53,,sm,fused,7,polymer,N#CC(C#N)=C1C(=CC=2SC3=C(SC=4C=5C=C6C(=CC5C(C7=CC=C(C=C7)CCCCCC)(C8=CC=C(C=C8)CCCCCC)C34)C=9SC=%10C=C(SC%10C9C6(C%11=CC=C(C=C%11)CCCCCC)C%12=CC=C(C=C%12)CCCCCC)C=C%13C(=O)C%14=CC(F)=C(F)C=C%14C%13=C(C#N)C#N)C2)C(=O)C%15=CC(F)=C(F)C=C%151,CCc1ccc(C2(c3ccc(CC)cc3)c3cc4c(cc3-c3sc5cc(/C=C6\C(=O)c7cc(F)c(F)cc7C6=C(C#N)C#N)sc5c32)C(c2ccc(CC)cc2)(c2ccc(CC)cc2)c2c-4sc3cc(/C=C4\C(=O)c5cc(F)c(F)cc5C4=C(C#N)C#N)sc23)cc1,FC1=C(CC(CC)CCCC)SC(C2=C3C=C(C(S4)=C(CCCCCC)C=C4C(S5)=CC=C5C6=C7C(C(C(C(C7=O)=C(S8)CC(CCCC)CC)=C8CC(CCCC)CC)=O)=C(S6)C9=CC=C(S9)C%10=CC(CCCCCC)=C(S%10)C%11=CC%12=C(S%11)C(C%13=CC(F)=C(CC(CC)CCCC)S%13)=C%14C=C(C(S%15)=C(CCCCCC)C=C%15C(S%16)=CC=C%16C%17=C%18C(C(C(C(C%18=O)=C(S%19)CC(CCCC)CC)=C%19CC(CCCC)CC)=O)=C(S%17)C%20=CC=C(S%20)C%21=CC(CCCCCC)=C(S%21)C%22=CC%23=C(S%22)C(C%24=CC(F)=C(CC(CC)CCCC)S%24)=C%25C=CSC%25=C%23C%26=CC(F)=C(CC(CCCC)CC)S%26)SC%14=C%12C%27=CC(F)=C(CC(CCCC)CC)S%27)SC3=C(C%28=CC(F)=C(CC(CCCC)CC)S%28)C%29=C2SC(C(S%30)=C(CCCCCC)C=C%30C(S%31)=CC=C%31C(SC(C%32=CC=C(C%33=CC(CCCCCC)=CS%33)S%32)=C%34C%35=O)=C%34C(C(C%35=C(S%36)CC(CCCC)CC)=C%36CC(CCCC)CC)=O)=C%29)=C1,CCC1=C(C2=C(S1)CC)C(C3=C(SC(C4=CC=C(C5=CC(CC)=CS5)S4)=C3C2=O)C6=CC=C(S6)C7=CC(CC)=C(S7)C8=CC9=C(S8)C(C%10=CC(F)=C(CC)S%10)=C%11C=C(C(S%12)=C(CC)C=C%12C(S%13)=CC=C%13C%14=C%15C(C(C(C(C%15=O)=C(S%16)CC)=C%16CC)=O)=C(S%14)C%17=CC=C(S%17)C%18=CC(CC)=C(S%18)C%19=CC%20=C(S%19)C(C%21=CC(F)=C(CC)S%21)=C%22C=C(C(S%23)=C(CC)C=C%23C(S%24)=CC=C%24C%25=C%26C(C(C(C(C%26=O)=C(S%27)CC)=C%27CC)=O)=C(S%25)C%28=CC=C(S%28)C%29=CC(CC)=C(S%29)C%30=CC%31=C(S%30)C(C%32=CC(F)=C(CC)S%32)=C%33C=CSC%33=C%31C%34=CC(F)=C(CC)S%34)SC%22=C%20C%35=CC(F)=C(CC)S%35)SC%11=C9C%36=CC(F)=C(CC)S%36)=O,CCCCCCC1=CSC(C2=CC=C(S2)C3=C(C(C4=C(SC(CC(CCCC)CC)=C4C5=O)CC(CCCC)CC)=O)C5=C(C6=CC=C(S6)C7=CC(CCCCCC)=C(S7)C8=CC9=C(C%10=C(C(C%11=CC(F)=C(S%11)CC(CCCC)CC)=C9S8)C=CS%10)C%12=CC(F)=C(S%12)CC(CCCC)CC)S3)=C1
13,IT-4F,"IT-4F, F7IC, IT-2F, ITIC-F",202,P2TB2T-Cl,P2TB2T-Cl,10.1016/j.solener.2021.06.049,0.81,11.17,47.88,4.35,3.82,,sm,fused,7,polymer,N#CC(C#N)=C1C(=CC=2SC3=C(SC=4C=5C=C6C(=CC5C(C7=CC=C(C=C7)CCCCCC)(C8=CC=C(C=C8)CCCCCC)C34)C=9SC=%10C=C(SC%10C9C6(C%11=CC=C(C=C%11)CCCCCC)C%12=CC=C(C=C%12)CCCCCC)C=C%13C(=O)C%14=CC(F)=C(F)C=C%14C%13=C(C#N)C#N)C2)C(=O)C%15=CC(F)=C(F)C=C%151,CCc1ccc(C2(c3ccc(CC)cc3)c3cc4c(cc3-c3sc5cc(/C=C6\C(=O)c7cc(F)c(F)cc7C6=C(C#N)C#N)sc5c32)C(c2ccc(CC)cc2)(c2ccc(CC)cc2)c2c-4sc3cc(/C=C4\C(=O)c5cc(F)c(F)cc5C4=C(C#N)C#N)sc23)cc1,ClC1=C(CC(CC)CCCC)SC(C2=C3C=C(C(S4)=C(CCCCCC)C=C4C(S5)=CC=C5C6=C7C(C(C(C(C7=O)=C(S8)CC(CCCC)CC)=C8CC(CCCC)CC)=O)=C(S6)C9=CC=C(S9)C%10=CC(CCCCCC)=C(S%10)C%11=CC%12=C(S%11)C(C%13=CC(Cl)=C(CC(CC)CCCC)S%13)=C%14C=C(C(S%15)=C(CCCCCC)C=C%15C(S%16)=CC=C%16C%17=C%18C(C(C(C(C%18=O)=C(S%19)CC(CCCC)CC)=C%19CC(CCCC)CC)=O)=C(S%17)C%20=CC=C(S%20)C%21=CC(CCCCCC)=C(S%21)C%22=CC%23=C(S%22)C(C%24=CC(Cl)=C(CC(CC)CCCC)S%24)=C%25C=CSC%25=C%23C%26=CC(Cl)=C(CC(CCCC)CC)S%26)SC%14=C%12C%27=CC(Cl)=C(CC(CCCC)CC)S%27)SC3=C(C%28=CC(Cl)=C(CC(CCCC)CC)S%28)C%29=C2SC(C(S%30)=C(CCCCCC)C=C%30C(S%31)=CC=C%31C(SC(C%32=CC=C(C%33=CC(CCCCCC)=CS%33)S%32)=C%34C%35=O)=C%34C(C(C%35=C(S%36)CC(CCCC)CC)=C%36CC(CCCC)CC)=O)=C%29)=C1,CCC1=C(C2=C(S1)CC)C(C3=C(SC(C4=CC=C(C5=CC(CC)=CS5)S4)=C3C2=O)C6=CC=C(S6)C7=CC(CC)=C(S7)C8=CC9=C(S8)C(C%10=CC(Cl)=C(CC)S%10)=C%11C=C(C(S%12)=C(CC)C=C%12C(S%13)=CC=C%13C%14=C%15C(C(C(C(C%15=O)=C(S%16)CC)=C%16CC)=O)=C(S%14)C%17=CC=C(S%17)C%18=CC(CC)=C(S%18)C%19=CC%20=C(S%19)C(C%21=CC(Cl)=C(CC)S%21)=C%22C=C(C(S%23)=C(CC)C=C%23C(S%24)=CC=C%24C%25=C%26C(C(C(C(C%26=O)=C(S%27)CC)=C%27CC)=O)=C(S%25)C%28=CC=C(S%28)C%29=CC(CC)=C(S%29)C%30=CC%31=C(S%30)C(C%32=CC(Cl)=C(CC)S%32)=C%33C=CSC%33=C%31C%34=CC(Cl)=C(CC)S%34)SC%22=C%20C%35=CC(Cl)=C(CC)S%35)SC%11=C9C%36=CC(Cl)=C(CC)S%36)=O,CCCCCCC1=CSC(C2=CC=C(S2)C3=C(C(C4=C(SC(CC(CCCC)CC)=C4C5=O)CC(CCCC)CC)=O)C5=C(C6=CC=C(S6)C7=CC(CCCCCC)=C(S7)C8=CC9=C(C%10=C(C(C%11=CC(Cl)=C(S%11)CC(CCCC)CC)=C9S8)C=CS%10)C%12=CC(Cl)=C(S%12)CC(CCCC)CC)S3)=C1
13,IT-4F,"IT-4F, F7IC, IT-2F, ITIC-F",203,PTB2T-Cl,PTB2T-Cl,10.1016/j.solener.2021.06.049,0.87,14.06,60.86,7.47,6.89,,sm,fused,7,polymer,N#CC(C#N)=C1C(=CC=2SC3=C(SC=4C=5C=C6C(=CC5C(C7=CC=C(C=C7)CCCCCC)(C8=CC=C(C=C8)CCCCCC)C34)C=9SC=%10C=C(SC%10C9C6(C%11=CC=C(C=C%11)CCCCCC)C%12=CC=C(C=C%12)CCCCCC)C=C%13C(=O)C%14=CC(F)=C(F)C=C%14C%13=C(C#N)C#N)C2)C(=O)C%15=CC(F)=C(F)C=C%151,CCc1ccc(C2(c3ccc(CC)cc3)c3cc4c(cc3-c3sc5cc(/C=C6\C(=O)c7cc(F)c(F)cc7C6=C(C#N)C#N)sc5c32)C(c2ccc(CC)cc2)(c2ccc(CC)cc2)c2c-4sc3cc(/C=C4\C(=O)c5cc(F)c(F)cc5C4=C(C#N)C#N)sc23)cc1,O=C1C2=C(CC(CCCC)CC)SC(CC(CCCC)CC)=C2C(C3=C(C4=CC=C(C5=CC(CCCCCC)=C(C6=CC7=C(C(C(S8)=CC(Cl)=C8CC(CCCC)CC)=C9C=C(C%10=CC=C(C%11=C%12C(C%13=C(CC(CCCC)CC)SC(CC(CCCC)CC)=C%13C(C%12=C(C%14=CC=C(C%15=CC(CCCCCC)=C(C%16=CC%17=C(C(C(S%18)=CC(Cl)=C%18CC(CCCC)CC)=C%19C=C(C%20=CC=C(C%21=C%22C(C%23=C(CC(CCCC)CC)SC(CC(CCCC)CC)=C%23C(C%22=C(C%24=CC=C(C%25=CC(CCCCCC)=C(C%26=CC%27=C(C(C(S%28)=CC(Cl)=C%28CC(CCCC)CC)=C%29C=CSC%29=C%27C%30=CC(Cl)=C(S%30)CC(CC)CCCC)S%26)S%25)S%24)S%21)=O)=O)S%20)SC%19=C%17C%31=CC(Cl)=C(S%31)CC(CC)CCCC)S%16)S%15)S%14)S%11)=O)=O)S%10)SC9=C7C%32=CC(Cl)=C(S%32)CC(CC)CCCC)S6)S5)S4)SC(C%33=CC=CS%33)=C13)=O,CCC1=C(C(C2=C(C3=CC=C(C4=CC(CC)=C(C5=CC6=C(C(C(S7)=CC(Cl)=C7CC)=C8C=C(C9=CC=C(C%10=C%11C(C%12=C(CC)SC(CC)=C%12C(C%11=C(C%13=CC=C(C%14=CC(CC)=C(C%15=CC%16=C(C(C(S%17)=CC(Cl)=C%17CC)=C%18C=C(C%19=CC=C(C%20=C%21C(C%22=C(CC)SC(CC)=C%22C(C%21=C(C%23=CC=C(C%24=CC(CC)=C(C%25=CC%26=C(C(C(S%27)=CC(Cl)=C%27CC)=C%28C=CSC%28=C%26C%29=CC(Cl)=C(S%29)CC)S%25)S%24)S%23)S%20)=O)=O)S%19)SC%18=C%16C%30=CC(Cl)=C(S%30)CC)S%15)S%14)S%13)S%10)=O)=O)S9)SC8=C6C%31=CC(Cl)=C(S%31)CC)S5)S4)S3)SC(C%32=CC=CS%32)=C%332)=O)C(C%33=O)=C(CC)S1,CCCCCCC1=C(C2=CC3=C(C4=C(C(C5=CC(Cl)=C(S5)CC(CCCC)CC)=C3S2)C=CS4)C6=CC(Cl)=C(S6)CC(CCCC)CC)SC(C7=CC=C(S7)C8=C(C(C9=C(SC(CC(CCCC)CC)=C9C%10=O)CC(CCCC)CC)=O)C%10=C(C%11=CC=CS%11)S8)=C1
13,IT-4F,"IT-4F, F7IC, IT-2F, ITIC-F",204,PTB2T-F,PTB2T-F,10.1016/j.solener.2021.06.049,0.81,20.54,65.23,10.79,10.43,,sm,fused,7,polymer,N#CC(C#N)=C1C(=CC=2SC3=C(SC=4C=5C=C6C(=CC5C(C7=CC=C(C=C7)CCCCCC)(C8=CC=C(C=C8)CCCCCC)C34)C=9SC=%10C=C(SC%10C9C6(C%11=CC=C(C=C%11)CCCCCC)C%12=CC=C(C=C%12)CCCCCC)C=C%13C(=O)C%14=CC(F)=C(F)C=C%14C%13=C(C#N)C#N)C2)C(=O)C%15=CC(F)=C(F)C=C%151,CCc1ccc(C2(c3ccc(CC)cc3)c3cc4c(cc3-c3sc5cc(/C=C6\C(=O)c7cc(F)c(F)cc7C6=C(C#N)C#N)sc5c32)C(c2ccc(CC)cc2)(c2ccc(CC)cc2)c2c-4sc3cc(/C=C4\C(=O)c5cc(F)c(F)cc5C4=C(C#N)C#N)sc23)cc1,O=C1C2=C(CC(CCCC)CC)SC(CC(CCCC)CC)=C2C(C3=C(C4=CC=C(C5=CC(CCCCCC)=C(C6=CC7=C(C(C(S8)=CC(F)=C8CC(CCCC)CC)=C9C=C(C%10=CC=C(C%11=C%12C(C%13=C(CC(CCCC)CC)SC(CC(CCCC)CC)=C%13C(C%12=C(C%14=CC=C(C%15=CC(CCCCCC)=C(C%16=CC%17=C(C(C(S%18)=CC(F)=C%18CC(CCCC)CC)=C%19C=C(C%20=CC=C(C%21=C%22C(C%23=C(CC(CCCC)CC)SC(CC(CCCC)CC)=C%23C(C%22=C(C%24=CC=C(C%25=CC(CCCCCC)=C(C%26=CC%27=C(C(C(S%28)=CC(F)=C%28CC(CCCC)CC)=C%29C=CSC%29=C%27C%30=CC(F)=C(S%30)CC(CC)CCCC)S%26)S%25)S%24)S%21)=O)=O)S%20)SC%19=C%17C%31=CC(F)=C(S%31)CC(CC)CCCC)S%16)S%15)S%14)S%11)=O)=O)S%10)SC9=C7C%32=CC(F)=C(S%32)CC(CC)CCCC)S6)S5)S4)SC(C%33=CC=CS%33)=C13)=O,CCC1=C(C(C2=C(C3=CC=C(C4=CC(CC)=C(C5=CC6=C(C(C(S7)=CC(F)=C7CC)=C8C=C(C9=CC=C(C%10=C%11C(C%12=C(CC)SC(CC)=C%12C(C%11=C(C%13=CC=C(C%14=CC(CC)=C(C%15=CC%16=C(C(C(S%17)=CC(F)=C%17CC)=C%18C=C(C%19=CC=C(C%20=C%21C(C%22=C(CC)SC(CC)=C%22C(C%21=C(C%23=CC=C(C%24=CC(CC)=C(C%25=CC%26=C(C(C(S%27)=CC(F)=C%27CC)=C%28C=CSC%28=C%26C%29=CC(F)=C(S%29)CC)S%25)S%24)S%23)S%20)=O)=O)S%19)SC%18=C%16C%30=CC(F)=C(S%30)CC)S%15)S%14)S%13)S%10)=O)=O)S9)SC8=C6C%31=CC(F)=C(S%31)CC)S5)S4)S3)SC(C%32=CC=CS%32)=C%332)=O)C(C%33=O)=C(CC)S1,CCCCCCC1=C(C2=CC3=C(C4=C(C(C5=CC(F)=C(S5)CC(CCCC)CC)=C3S2)C=CS4)C6=CC(F)=C(S6)CC(CCCC)CC)SC(C7=CC=C(S7)C8=C(C(C9=C(SC(CC(CCCC)CC)=C9C%10=O)CC(CCCC)CC)=O)C%10=C(C%11=CC=CS%11)S8)=C1
13,IT-4F,"IT-4F, F7IC, IT-2F, ITIC-F",215,DRTB-T-C4,DRTB-T-C4,10.1021/acs.chemmater.8b00287,0.909,18.27,68,11.24,11.06,0.1,sm,fused,7,sm,N#CC(C#N)=C1C(=CC=2SC3=C(SC=4C=5C=C6C(=CC5C(C7=CC=C(C=C7)CCCCCC)(C8=CC=C(C=C8)CCCCCC)C34)C=9SC=%10C=C(SC%10C9C6(C%11=CC=C(C=C%11)CCCCCC)C%12=CC=C(C=C%12)CCCCCC)C=C%13C(=O)C%14=CC(F)=C(F)C=C%14C%13=C(C#N)C#N)C2)C(=O)C%15=CC(F)=C(F)C=C%151,CCc1ccc(C2(c3ccc(CC)cc3)c3cc4c(cc3-c3sc5cc(/C=C6\C(=O)c7cc(F)c(F)cc7C6=C(C#N)C#N)sc5c32)C(c2ccc(CC)cc2)(c2ccc(CC)cc2)c2c-4sc3cc(/C=C4\C(=O)c5cc(F)c(F)cc5C4=C(C#N)C#N)sc23)cc1,O=C1C(SC(N1CCCCC)=S)=CC(SC2=C(C3=CC=C(CC(CCCC)CC)S3)C4=C5SC(C(SC6=C(C7=CC=C(CC(CCCC)CC)S7)C8=C9SC(C(SC%10=C(C%11=CC=C(CC(CCCC)CC)S%11)C%12=C%13SC(C=C%14SC(N(CCCC)C%14=O)=S)=C%12)=CC%10=C%13C%15=CC=C(CC(CCCC)CC)S%15)=C8)=CC6=C9C%16=CC=C(CC(CCCC)CC)S%16)=C4)=CC2=C5C%17=CC=C(CC(CCCC)CC)S%17,CCc1ccc(-c2c3cc(-c4cc5c(-c6ccc(CC)s6)c6sc(-c7cc8c(-c9ccc(CC)s9)c9sc(/C=C%10/SC(=S)N(CC)C%10=O)cc9c(-c9ccc(CC)s9)c8s7)cc6c(-c6ccc(CC)s6)c5s4)sc3c(-c3ccc(CC)s3)c3cc(/C=C4\SC(=S)N(CC)C4=O)sc23)s1,O=C1C(SC(N1CCCCC)=S)=CC(SC2=C(C3=CC=C(CC(CCCC)CC)S3)C4=C5SC(C(SC6=C(C7=CC=C(CC(CCCC)CC)S7)C8=C9SC(C(SC%10=C(C%11=CC=C(CC(CCCC)CC)S%11)C%12=C%13SC(C=C%14SC(N(CCCC)C%14=O)=S)=C%12)=CC%10=C%13C%15=CC=C(CC(CCCC)CC)S%15)=C8)=CC6=C9C%16=CC=C(CC(CCCC)CC)S%16)=C4)=CC2=C5C%17=CC=C(CC(CCCC)CC)S%17
13,IT-4F,"IT-4F, F7IC, IT-2F, ITIC-F",218,PBDE-TT,PBDE-TT,10.1021/acs.chemmater.9b04971,0.883,19.34,65,11.1,10.94,0.17,sm,fused,7,polymer,N#CC(C#N)=C1C(=CC=2SC3=C(SC=4C=5C=C6C(=CC5C(C7=CC=C(C=C7)CCCCCC)(C8=CC=C(C=C8)CCCCCC)C34)C=9SC=%10C=C(SC%10C9C6(C%11=CC=C(C=C%11)CCCCCC)C%12=CC=C(C=C%12)CCCCCC)C=C%13C(=O)C%14=CC(F)=C(F)C=C%14C%13=C(C#N)C#N)C2)C(=O)C%15=CC(F)=C(F)C=C%151,CCc1ccc(C2(c3ccc(CC)cc3)c3cc4c(cc3-c3sc5cc(/C=C6\C(=O)c7cc(F)c(F)cc7C6=C(C#N)C#N)sc5c32)C(c2ccc(CC)cc2)(c2ccc(CC)cc2)c2c-4sc3cc(/C=C4\C(=O)c5cc(F)c(F)cc5C4=C(C#N)C#N)sc23)cc1,O=C(OCC(CCCCCC)CCCC)C1=C(SC(C(SC2=C(C3=CC=C(CC(CCCC)CC)S3)C4=C5SC=C4)=CC2=C5C6=CC=C(CC(CCCC)CC)S6)=C1)C7=CC(SC(C8=C(C(OCC(CCCCCC)CCCC)=O)C=C(C9=CC%10=C(S9)C(C%11=CC=C(CC(CCCC)CC)S%11)=C%12C(SC(C%13=CC(C(OCC(CCCCCC)CCCC)=O)=C(S%13)C%14=CC(SC(C%15=C(C(OCC(CCCCCC)CCCC)=O)C=C(C%16=CC%17=C(S%16)C(C%18=CC=C(CC(CCCC)CC)S%18)=C%19C(SC(C%20=CC(C(OCC(CCCCCC)CCCC)=O)=C(S%20)C%21=CC(SC(C%22=C(C(OCC(CCCCCC)CCCC)=O)C=CS%22)=C%23)=C%23S%21)=C%19)=C%17C%24=CC=C(CC(CCCC)CC)S%24)S%15)=C%25)=C%25S%14)=C%12)=C%10C%26=CC=C(CC(CCCC)CC)S%26)S8)=C%27)=C%27S7,CCOC(=O)c1ccsc1-c1cc2sc(-c3sc(-c4cc5c(-c6ccc(CC)s6)c6sc(-c7cc(C(=O)OCC)c(-c8cc9sc(-c%10sc(-c%11cc%12c(-c%13ccc(CC)s%13)c%13sc(-c%14cc(C(=O)OCC)c(-c%15cc%16sc(-c%17sc(-c%18cc%19c(-c%20ccc(CC)s%20)c%20sccc%20c(-c%20ccc(CC)s%20)c%19s%18)cc%17C(=O)OCC)cc%16s%15)s%14)cc%13c(-c%13ccc(CC)s%13)c%12s%11)cc%10C(=O)OCC)cc9s8)s7)cc6c(-c6ccc(CC)s6)c5s4)cc3C(=O)OCC)cc2s1,O=C(OCC(CCCCCC)CCCC)C(C=CS1)=C1C2=CC3=C(S2)C=C(C4=C(C(OCC(CCCCCC)CCCC)=O)C=C(C5=CC6=C(C7=C(C(C8=CC=C(S8)CC(CCCC)CC)=C6S5)C=CS7)C9=CC=C(S9)CC(CCCC)CC)S4)S3
13,IT-4F,"IT-4F, F7IC, IT-2F, ITIC-F",219,PBDE-DFDT,PBDE-DFDT,10.1021/acs.chemmater.9b04971,0.865,21.83,75,14.16,13.97,0.21,sm,fused,7,polymer,N#CC(C#N)=C1C(=CC=2SC3=C(SC=4C=5C=C6C(=CC5C(C7=CC=C(C=C7)CCCCCC)(C8=CC=C(C=C8)CCCCCC)C34)C=9SC=%10C=C(SC%10C9C6(C%11=CC=C(C=C%11)CCCCCC)C%12=CC=C(C=C%12)CCCCCC)C=C%13C(=O)C%14=CC(F)=C(F)C=C%14C%13=C(C#N)C#N)C2)C(=O)C%15=CC(F)=C(F)C=C%151,CCc1ccc(C2(c3ccc(CC)cc3)c3cc4c(cc3-c3sc5cc(/C=C6\C(=O)c7cc(F)c(F)cc7C6=C(C#N)C#N)sc5c32)C(c2ccc(CC)cc2)(c2ccc(CC)cc2)c2c-4sc3cc(/C=C4\C(=O)c5cc(F)c(F)cc5C4=C(C#N)C#N)sc23)cc1,FC1=C(C2=C(F)C=C(C3=C(C(OCC(CCCCCC)CCCC)=O)C=C(C(SC4=C(C5=CC=C(CC(CCCC)CC)S5)C6=C7SC=C6)=CC4=C7C8=CC=C(CC(CCCC)CC)S8)S3)S2)SC(C9=C(C(OCC(CCCCCC)CCCC)=O)C=C(C%10=CC%11=C(S%10)C(C%12=CC=C(CC(CCCC)CC)S%12)=C%13C(SC(C%14=CC(C(OCC(CCCCCC)CCCC)=O)=C(S%14)C%15=CC(F)=C(S%15)C(SC(C%16=C(C(OCC(CCCCCC)CCCC)=O)C=C(C%17=CC%18=C(S%17)C(C%19=CC=C(CC(CCCC)CC)S%19)=C%20C(SC(C%21=CC(C(OCC(CCCCCC)CCCC)=O)=C(S%21)C%22=CC(F)=C(S%22)C(SC(C%23=C(C(OCC(CCCCCC)CCCC)=O)C=CS%23)=C%24)=C%24F)=C%20)=C%18C%25=CC=C(CC(CCCC)CC)S%25)S%16)=C%26)=C%26F)=C%13)=C%11C%27=CC=C(CC(CCCC)CC)S%27)S9)=C1,CCOC(=O)c1ccsc1-c1cc(F)c(-c2sc(-c3sc(-c4cc5c(-c6ccc(CC)s6)c6sc(-c7cc(C(=O)OCC)c(-c8cc(F)c(-c9sc(-c%10sc(-c%11cc%12c(-c%13ccc(CC)s%13)c%13sc(-c%14cc(C(=O)OCC)c(-c%15cc(F)c(-c%16sc(-c%17sc(-c%18cc%19c(-c%20ccc(CC)s%20)c%20sccc%20c(-c%20ccc(CC)s%20)c%19s%18)cc%17C(=O)OC)cc%16F)s%15)s%14)cc%13c(-c%13ccc(CC)s%13)c%12s%11)cc%10C(=O)OC)cc9F)s8)s7)cc6c(-c6ccc(CC)s6)c5s4)cc3C(=O)OC)cc2F)s1,O=C(OCC(CCCCCC)CCCC)C(C=CS1)=C1C2=CC(F)=C(S2)C3=C(F)C=C(C4=C(C(OCC(CCCCCC)CCCC)=O)C=C(C5=CC6=C(C7=C(C(C8=CC=C(S8)CC(CCCC)CC)=C6S5)C=CS7)C9=CC=C(S9)CC(CCCC)CC)S4)S3
13,IT-4F,"IT-4F, F7IC, IT-2F, ITIC-F",244,PCE10-2Cl,"PBCIT, PCE10-2Cl",10.1039/D0TA11203H,0.822,18.13,71.94,10.72,10.65,,sm,fused,7,polymer,N#CC(C#N)=C1C(=CC=2SC3=C(SC=4C=5C=C6C(=CC5C(C7=CC=C(C=C7)CCCCCC)(C8=CC=C(C=C8)CCCCCC)C34)C=9SC=%10C=C(SC%10C9C6(C%11=CC=C(C=C%11)CCCCCC)C%12=CC=C(C=C%12)CCCCCC)C=C%13C(=O)C%14=CC(F)=C(F)C=C%14C%13=C(C#N)C#N)C2)C(=O)C%15=CC(F)=C(F)C=C%151,CCc1ccc(C2(c3ccc(CC)cc3)c3cc4c(cc3-c3sc5cc(/C=C6\C(=O)c7cc(F)c(F)cc7C6=C(C#N)C#N)sc5c32)C(c2ccc(CC)cc2)(c2ccc(CC)cc2)c2c-4sc3cc(/C=C4\C(=O)c5cc(F)c(F)cc5C4=C(C#N)C#N)sc23)cc1,FC1=C(C(OCC(CCCC)CC)=O)SC2=C(SC(C3=CC4=C(C5=CC(Cl)=C(CC(CC)CCCC)S5)C6=C(C=C(C7=C8C(C(F)=C(C(OCC(CCCC)CC)=O)S8)=C(C9=CC%10=C(C%11=CC(Cl)=C(CC(CC)CCCC)S%11)C%12=C(C=C(C%13=C%14C(C(F)=C(C(OCC(CCCC)CC)=O)S%14)=CS%13)S%12)C(C%15=CC(Cl)=C(CC(CC)CCCC)S%15)=C%10S9)S7)S6)C(C%16=CC(Cl)=C(CC(CC)CCCC)S%16)=C4S3)=C21)C(S%17)=CC%18=C%17C(C%19=CC(Cl)=C(CC(CC)CCCC)S%19)=C(C=CS%20)C%20=C%18C%21=CC(Cl)=C(CC(CC)CCCC)S%21,CCOC(=O)c1sc2c(-c3cc4c(-c5cc(Cl)c(CC)s5)c5sc(-c6sc(-c7cc8c(-c9cc(Cl)c(CC)s9)c9sc(-c%10sc(-c%11cc%12c(-c%13cc(Cl)c(CC)s%13)c%13sccc%13c(-c%13cc(Cl)c(CC)s%13)c%12s%11)c%11sc(C(=O)OCC)c(F)c%10%11)cc9c(-c9cc(Cl)c(CC)s9)c8s7)c7sc(C(=O)OCC)c(F)c67)cc5c(-c5cc(Cl)c(CC)s5)c4s3)scc2c1F,ClC(C=C1C(C2=C(C(C3=CC(Cl)=C(S3)CC(CCCC)CC)=C4S5)C=CS2)=C4C=C5C(SC=C67)=C7SC(C(OCC(CCCC)CC)=O)=C6F)=C(S1)CC(CCCC)CC
13,IT-4F,"IT-4F, F7IC, IT-2F, ITIC-F",245,PBT2Clas-Bz,PBT2Clas-Bz,10.1021/acsaem.8b01447,0.79,13.43,41.75,4.43,4.43,,sm,fused,7,polymer,N#CC(C#N)=C1C(=CC=2SC3=C(SC=4C=5C=C6C(=CC5C(C7=CC=C(C=C7)CCCCCC)(C8=CC=C(C=C8)CCCCCC)C34)C=9SC=%10C=C(SC%10C9C6(C%11=CC=C(C=C%11)CCCCCC)C%12=CC=C(C=C%12)CCCCCC)C=C%13C(=O)C%14=CC(F)=C(F)C=C%14C%13=C(C#N)C#N)C2)C(=O)C%15=CC(F)=C(F)C=C%151,CCc1ccc(C2(c3ccc(CC)cc3)c3cc4c(cc3-c3sc5cc(/C=C6\C(=O)c7cc(F)c(F)cc7C6=C(C#N)C#N)sc5c32)C(c2ccc(CC)cc2)(c2ccc(CC)cc2)c2c-4sc3cc(/C=C4\C(=O)c5cc(F)c(F)cc5C4=C(C#N)C#N)sc23)cc1,CCC(CCCC)CC1=CC=C(S1)C2=C3SC(C4=CC=C(C5=C(C(F)=CC6=NN(CC(CCCCCCCC)CCCCCC)N=C65)F)S4)=CC3=C(C7=C(Cl)C(Cl)=C(CC(CCCC)CC)S7)C8=C2C=C(S8)C9=CC=C(C(C%10=NN(CC(CCCCCCCC)CCCCCC)N=C%10%11)=C(F)C(F)=C%11C%12=CC=C(S%12)C%13=CC%14=C(C%15=C(Cl)C(Cl)=C(CC(CCCC)CC)S%15)C%16=C(C(C%17=CC=C(CC(CCCC)CC)S%17)=C%14S%13)C=C(S%16)C%18=CC=C(C(C%19=NN(CC(CCCCCCCC)CCCCCC)N=C%19%20)=C(F)C(F)=C%20C%21=CC=C(S%21)C%22=CC%23=C(C%24=CC=C(CC(CCCC)CC)S%24)C%25=C(C(C%26=C(Cl)C(Cl)=C(CC(CCCC)CC)S%26)=C%23S%22)C=C(S%25)C%27=CC=CS%27)S%18)S9,CCc1ccc(-c2c3ccsc3c(-c3sc(CC)c(Cl)c3Cl)c3cc(-c4ccc(-c5c(F)c(F)c(-c6ccc(-c7cc8c(-c9ccc(CC)s9)c9sc(-c%10ccc(-c%11c(F)c(F)c(-c%12ccc(-c%13cc%14c(-c%15ccc(CC)s%15)c%15sc(-c%16ccc(-c%17c(F)c(F)c(-c%18cccs%18)c%18nn(CC)nc%17%18)s%16)cc%15c(-c%15sc(CC)c(Cl)c%15Cl)c%14s%13)s%12)c%12nn(CC)nc%11%12)s%10)cc9c(-c9sc(CC)c(Cl)c9Cl)c8s7)s6)c6nn(CC)nc56)s4)sc23)s1,CCCCCCCCC(CN1N=C2C=C(C(F)=C(C2=N1)C3=CC=C(S3)C4=CC5=C(C6=C(C(C7=CC=C(S7)CC(CCCC)CC)=C5S4)C=C(C8=CC=CS8)S6)C9=C(Cl)C(Cl)=C(CC(CCCC)CC)S9)F)CCCCCC
13,IT-4F,"IT-4F, F7IC, IT-2F, ITIC-F",246,PBT1Cl-Bz,PBT1Cl-Bz,10.1021/acsaem.8b01447,0.71,16.85,63.48,7.6,7.6,,sm,fused,7,polymer,N#CC(C#N)=C1C(=CC=2SC3=C(SC=4C=5C=C6C(=CC5C(C7=CC=C(C=C7)CCCCCC)(C8=CC=C(C=C8)CCCCCC)C34)C=9SC=%10C=C(SC%10C9C6(C%11=CC=C(C=C%11)CCCCCC)C%12=CC=C(C=C%12)CCCCCC)C=C%13C(=O)C%14=CC(F)=C(F)C=C%14C%13=C(C#N)C#N)C2)C(=O)C%15=CC(F)=C(F)C=C%151,CCc1ccc(C2(c3ccc(CC)cc3)c3cc4c(cc3-c3sc5cc(/C=C6\C(=O)c7cc(F)c(F)cc7C6=C(C#N)C#N)sc5c32)C(c2ccc(CC)cc2)(c2ccc(CC)cc2)c2c-4sc3cc(/C=C4\C(=O)c5cc(F)c(F)cc5C4=C(C#N)C#N)sc23)cc1,CCC(CCCC)CC1=CC=C(S1)C2=C3SC(C4=CC=C(C5=C(C(F)=CC6=NN(CC(CCCCCCCC)CCCCCC)N=C65)F)S4)=CC3=C(C7=CC(Cl)=C(CC(CCCC)CC)S7)C8=C2C=C(S8)C9=CC=C(C(C%10=NN(CC(CCCCCCCC)CCCCCC)N=C%10%11)=C(F)C(F)=C%11C%12=CC=C(S%12)C%13=CC%14=C(C%15=CC(Cl)=C(CC(CCCC)CC)S%15)C%16=C(C(C%17=CC=C(CC(CCCC)CC)S%17)=C%14S%13)C=C(S%16)C%18=CC=C(C(C%19=NN(CC(CCCCCCCC)CCCCCC)N=C%19%20)=C(F)C(F)=C%20C%21=CC=C(S%21)C%22=CC%23=C(C%24=CC=C(CC(CCCC)CC)S%24)C%25=C(C(C%26=CC(Cl)=C(CC(CCCC)CC)S%26)=C%23S%22)C=C(S%25)C%27=CC=CS%27)S%18)S9,CCc1ccc(-c2c3ccsc3c(-c3cc(Cl)c(CC)s3)c3cc(-c4ccc(-c5c(F)c(F)c(-c6ccc(-c7cc8c(-c9ccc(CC)s9)c9sc(-c%10ccc(-c%11c(F)c(F)c(-c%12ccc(-c%13cc%14c(-c%15ccc(CC)s%15)c%15sc(-c%16ccc(-c%17c(F)c(F)c(-c%18cccs%18)c%18nn(CC)nc%17%18)s%16)cc%15c(-c%15cc(Cl)c(CC)s%15)c%14s%13)s%12)c%12nn(CC)nc%11%12)s%10)cc9c(-c9cc(Cl)c(CC)s9)c8s7)s6)c6nn(CC)nc56)s4)sc23)s1,CCCCCCCCC(CN1N=C2C=C(C(F)=C(C2=N1)C3=CC=C(S3)C4=CC5=C(C6=C(C(C7=CC=C(S7)CC(CCCC)CC)=C5S4)C=C(C8=CC=CS8)S6)C9=CC(Cl)=C(S9)CC(CCCC)CC)F)CCCCCC
13,IT-4F,"IT-4F, F7IC, IT-2F, ITIC-F",247,PBT4Cl-Bz,PBT4Cl-Bz,10.1021/acsaem.8b01447,0.96,16.42,58.69,9.25,9.25,,sm,fused,7,polymer,N#CC(C#N)=C1C(=CC=2SC3=C(SC=4C=5C=C6C(=CC5C(C7=CC=C(C=C7)CCCCCC)(C8=CC=C(C=C8)CCCCCC)C34)C=9SC=%10C=C(SC%10C9C6(C%11=CC=C(C=C%11)CCCCCC)C%12=CC=C(C=C%12)CCCCCC)C=C%13C(=O)C%14=CC(F)=C(F)C=C%14C%13=C(C#N)C#N)C2)C(=O)C%15=CC(F)=C(F)C=C%151,CCc1ccc(C2(c3ccc(CC)cc3)c3cc4c(cc3-c3sc5cc(/C=C6\C(=O)c7cc(F)c(F)cc7C6=C(C#N)C#N)sc5c32)C(c2ccc(CC)cc2)(c2ccc(CC)cc2)c2c-4sc3cc(/C=C4\C(=O)c5cc(F)c(F)cc5C4=C(C#N)C#N)sc23)cc1,ClC1=C(CC(CCCC)CC)SC(C2=C3SC(C4=CC=C(C5=C(C(F)=CC6=NN(CC(CCCCCCCC)CCCCCC)N=C65)F)S4)=CC3=C(C7=C(Cl)C(Cl)=C(CC(CCCC)CC)S7)C8=C2C=C(S8)C9=CC=C(C(C%10=NN(CC(CCCCCCCC)CCCCCC)N=C%10%11)=C(F)C(F)=C%11C%12=CC=C(S%12)C%13=CC%14=C(C%15=C(Cl)C(Cl)=C(CC(CCCC)CC)S%15)C%16=C(C(C%17=C(Cl)C(Cl)=C(CC(CCCC)CC)S%17)=C%14S%13)C=C(S%16)C%18=CC=C(C(C%19=NN(CC(CCCCCCCC)CCCCCC)N=C%19%20)=C(F)C(F)=C%20C%21=CC=C(S%21)C%22=CC%23=C(C%24=C(Cl)C(Cl)=C(CC(CCCC)CC)S%24)C%25=C(C(C%26=C(Cl)C(Cl)=C(CC(CCCC)CC)S%26)=C%23S%22)C=C(S%25)C%27=CC=CS%27)S%18)S9)=C1Cl,CCc1sc(-c2c3cc(-c4ccc(-c5c(F)c(F)c(-c6ccc(-c7cc8c(-c9sc(CC)c(Cl)c9Cl)c9sc(-c%10ccc(-c%11c(F)c(F)c(-c%12ccc(-c%13cc%14c(-c%15sc(CC)c(Cl)c%15Cl)c%15sc(-c%16ccc(-c%17c(F)c(F)c(-c%18cccs%18)c%18nn(CC)nc%17%18)s%16)cc%15c(-c%15sc(CC)c(Cl)c%15Cl)c%14s%13)s%12)c%12nn(CC)nc%11%12)s%10)cc9c(-c9sc(CC)c(Cl)c9Cl)c8s7)s6)c6nn(CC)nc56)s4)sc3c(-c3sc(CC)c(Cl)c3Cl)c3ccsc23)c(Cl)c1Cl,CCCCCCCCC(CN1N=C2C=C(C(F)=C(C2=N1)C3=CC=C(S3)C4=CC5=C(C6=C(C(C7=C(Cl)C(Cl)=C(CC(CCCC)CC)S7)=C5S4)C=C(C8=CC=CS8)S6)C9=C(Cl)C(Cl)=C(CC(CCCC)CC)S9)F)CCCCCC
13,ITIC-F,"IT-4F, F7IC, IT-2F, ITIC-F",248,P104,P104,10.1021/acsaem.9b01726,0.83,15.92,63,8.32,8.23,0.09,sm,fused,7,polymer,N#CC(C#N)=C1C(=CC=2SC3=C(SC=4C=5C=C6C(=CC5C(C7=CC=C(C=C7)CCCCCC)(C8=CC=C(C=C8)CCCCCC)C34)C=9SC=%10C=C(SC%10C9C6(C%11=CC=C(C=C%11)CCCCCC)C%12=CC=C(C=C%12)CCCCCC)C=C%13C(=O)C%14=CC(F)=C(F)C=C%14C%13=C(C#N)C#N)C2)C(=O)C%15=CC(F)=C(F)C=C%151,CCc1ccc(C2(c3ccc(CC)cc3)c3cc4c(cc3-c3sc5cc(/C=C6\C(=O)c7cc(F)c(F)cc7C6=C(C#N)C#N)sc5c32)C(c2ccc(CC)cc2)(c2ccc(CC)cc2)c2c-4sc3cc(/C=C4\C(=O)c5cc(F)c(F)cc5C4=C(C#N)C#N)sc23)cc1,O=C1N(CC(CCCCCCCCCC)CCCCCCCC)C2=CC3=C(C=C2N1CC(CCCCCCCCCC)CCCCCCCC)C4=C(SC(C5=CC=C(C6=CC=C(C7=NSN=C76)C8=CC=C(C9=CC%10=C(C%11=C(C%12=C%10C=C(N(CC(CCCCCCCCCC)CCCCCCCC)C(N%13CC(CCCCCCCCCC)CCCCCCCC)=O)C%13=C%12)C=C(C%14=CC=C(C%15=CC=C(C%16=NSN=C%16%15)C%17=CC=C(C%18=CC%19=C(C%20=C(C%21=C%19C=C(N(CC(CCCCCCCCCC)CCCCCCCC)C(N%22CC(CCCCCCCCCC)CCCCCCCC)=O)C%22=C%21)C=C(C%23=CC=C(C%24=CC=C(C%25=NSN=C%25%24)C%26=CC=CS%26)S%23)S%20)S%18)S%17)S%14)S%11)S9)S8)S5)=C4)C%27=C3C=CS%27,CCn1c(=O)n(CC)c2cc3c(cc21)c1ccsc1c1sc(-c2ccc(-c4ccc(-c5ccc(-c6cc7c8cc9c(cc8c8cc(-c%10ccc(-c%11ccc(-c%12ccc(-c%13cc%14c%15cc%16c(cc%15c%15cc(-c%17ccc(-c%18ccc(-c%19cccs%19)c%19nsnc%18%19)s%17)sc%15c%14s%13)n(CC)c(=O)n%16CC)s%12)c%12nsnc%11%12)s%10)sc8c7s6)n(CC)c(=O)n9CC)s5)c5nsnc45)s2)cc31,CCCCCCCCCCC(CN1C(N(C2=CC3=C4C=C(C5=CC=C(S5)C6=CC=C(C7=NSN=C67)C8=CC=CS8)SC4=C9SC=CC9=C3C=C21)CC(CCCCCCCCCC)CCCCCCCC)=O)CCCCCCCC
13,ITIC-F,"IT-4F, F7IC, IT-2F, ITIC-F",249,P105,"P105, P_chen",10.1021/acsaem.9b01726,0.91,17.47,67,10.65,10.54,0.09,sm,fused,7,polymer,N#CC(C#N)=C1C(=CC=2SC3=C(SC=4C=5C=C6C(=CC5C(C7=CC=C(C=C7)CCCCCC)(C8=CC=C(C=C8)CCCCCC)C34)C=9SC=%10C=C(SC%10C9C6(C%11=CC=C(C=C%11)CCCCCC)C%12=CC=C(C=C%12)CCCCCC)C=C%13C(=O)C%14=CC(F)=C(F)C=C%14C%13=C(C#N)C#N)C2)C(=O)C%15=CC(F)=C(F)C=C%151,CCc1ccc(C2(c3ccc(CC)cc3)c3cc4c(cc3-c3sc5cc(/C=C6\C(=O)c7cc(F)c(F)cc7C6=C(C#N)C#N)sc5c32)C(c2ccc(CC)cc2)(c2ccc(CC)cc2)c2c-4sc3cc(/C=C4\C(=O)c5cc(F)c(F)cc5C4=C(C#N)C#N)sc23)cc1,FC(C(F)=C(C1=NSN=C12)C3=CC=C(C4=CC5=C6C=C(N(CC(CCCCCCCCCC)CCCCCCCC)C(N7CC(CCCCCCCCCC)CCCCCCCC)=O)C7=CC6=C8C=C(C9=CC=C(C%10=C(C(F)=C(C%11=NSN=C%11%10)C%12=CC=C(C%13=CC%14=C%15C=C(N(CC(CCCCCCCCCC)CCCCCCCC)C(N%16CC(CCCCCCCCCC)CCCCCCCC)=O)C%16=CC%15=C%17C=C(C%18=CC=C(C%19=C(C(F)=C(C%20=NSN=C%20%19)C%21=CC=C(C%22=CC%23=C%24C=C(N(CC(CCCCCCCCCC)CCCCCCCC)C(N%25CC(CCCCCCCCCC)CCCCCCCC)=O)C%25=CC%24=C%26C=CSC%26=C%23S%22)S%21)F)S%18)SC%17=C%14S%13)S%12)F)S9)SC8=C5S4)S3)=C2C%27=CC=CS%27,CCn1c(=O)n(CC)c2cc3c(cc21)c1ccsc1c1sc(-c2ccc(-c4c(F)c(F)c(-c5ccc(-c6cc7c8cc9c(cc8c8cc(-c%10ccc(-c%11c(F)c(F)c(-c%12ccc(-c%13cc%14c%15cc%16c(cc%15c%15cc(-c%17ccc(-c%18c(F)c(F)c(-c%19cccs%19)c%19nsnc%18%19)s%17)sc%15c%14s%13)n(CC)c(=O)n%16CC)s%12)c%12nsnc%11%12)s%10)sc8c7s6)n(CC)c(=O)n9CC)s5)c5nsnc45)s2)cc31,CCCCCCCCCCC(CN1C(N(C2=CC3=C4C=C(C5=CC=C(S5)C6=C(C(F)=C(C7=NSN=C67)C8=CC=CS8)F)SC4=C9SC=CC9=C3C=C21)CC(CCCCCCCCCC)CCCCCCCC)=O)CCCCCCCC
13,IT-4F,"IT-4F, F7IC, IT-2F, ITIC-F",250,TBD0,TBD0,10.1021/acsami.0c01323,0.87,19,72.2,12,11.7,0.3,sm,fused,7,polymer,N#CC(C#N)=C1C(=CC=2SC3=C(SC=4C=5C=C6C(=CC5C(C7=CC=C(C=C7)CCCCCC)(C8=CC=C(C=C8)CCCCCC)C34)C=9SC=%10C=C(SC%10C9C6(C%11=CC=C(C=C%11)CCCCCC)C%12=CC=C(C=C%12)CCCCCC)C=C%13C(=O)C%14=CC(F)=C(F)C=C%14C%13=C(C#N)C#N)C2)C(=O)C%15=CC(F)=C(F)C=C%151,CCc1ccc(C2(c3ccc(CC)cc3)c3cc4c(cc3-c3sc5cc(/C=C6\C(=O)c7cc(F)c(F)cc7C6=C(C#N)C#N)sc5c32)C(c2ccc(CC)cc2)(c2ccc(CC)cc2)c2c-4sc3cc(/C=C4\C(=O)c5cc(F)c(F)cc5C4=C(C#N)C#N)sc23)cc1,ClC1=C(CC(CC)CCCC)SC(C2=C(C=C(C3=CC=C(C4=C5C(C(C6=C(CC(CC)CCCC)SC(CC(CC)CCCC)=C6C5=O)=O)=C(C7=CC=C(C(S8)=CC9=C8C(C%10=CC(Cl)=C(CC(CC)CCCC)S%10)=C(C=C(C%11=CC=C(C%12=C%13C(C(C%14=C(CC(CC)CCCC)SC(CC(CC)CCCC)=C%14C%13=O)=O)=C(C%15=CC=C(C(S%16)=CC%17=C%16C(C%18=CC(Cl)=C(CC(CC)CCCC)S%18)=C(C=C(C%19=CC=C(C%20=C%21C(C(C%22=C(CC(CC)CCCC)SC(CC(CC)CCCC)=C%22C%21=O)=O)=C(C%23=CC=CS%23)S%20)S%19)O%24)C%24=C%17C%25=CC(Cl)=C(CC(CC)CCCC)S%25)S%15)S%12)S%11)O%26)C%26=C9C%27=CC(Cl)=C(CC(CC)CCCC)S%27)S7)S4)S3)O%28)C%28=C(C%29=CC(Cl)=C(CC(CC)CCCC)S%29)C%30=C2SC=C%30)=C1,ClC1=C(CC)SC(C2=C(C=C(C3=CC=C(C4=C5C(C(C6=C(CC)SC(CC)=C6C5=O)=O)=C(C7=CC=C(C(S8)=CC9=C8C(C%10=CC(Cl)=C(CC)S%10)=C(C=C(C%11=CC=C(C%12=C%13C(C(C%14=C(CC)SC(CC)=C%14C%13=O)=O)=C(C%15=CC=C(C(S%16)=CC%17=C%16C(C%18=CC(Cl)=C(CC)S%18)=C(C=C(C%19=CC=C(C%20=C%21C(C(C%22=C(CC)SC(CC)=C%22C%21=O)=O)=C(C%23=CC=CS%23)S%20)S%19)O%24)C%24=C%17C%25=CC(Cl)=C(CC)S%25)S%15)S%12)S%11)O%26)C%26=C9C%27=CC(Cl)=C(CC)S%27)S7)S4)S3)O%28)C%28=C(C%29=CC(Cl)=C(CC)S%29)C%30=C2SC=C%30)=C1,CCCCC(CC1=C(Cl)C=C(C2=C3C=CSC3=C(C4=C2OC(C5=CC=C(S5)C6=C(C(C7=C(SC(CC(CCCC)CC)=C7C8=O)CC(CCCC)CC)=O)C8=C(C9=CC=CS9)S6)=C4)C%10=CC(Cl)=C(S%10)CC(CCCC)CC)S1)CC
13,IT-4F,"IT-4F, F7IC, IT-2F, ITIC-F",251,TBD100,TBD100,10.1021/acsami.0c01323,0.883,20.3,72.9,13,12.8,0.2,sm,fused,7,polymer,N#CC(C#N)=C1C(=CC=2SC3=C(SC=4C=5C=C6C(=CC5C(C7=CC=C(C=C7)CCCCCC)(C8=CC=C(C=C8)CCCCCC)C34)C=9SC=%10C=C(SC%10C9C6(C%11=CC=C(C=C%11)CCCCCC)C%12=CC=C(C=C%12)CCCCCC)C=C%13C(=O)C%14=CC(F)=C(F)C=C%14C%13=C(C#N)C#N)C2)C(=O)C%15=CC(F)=C(F)C=C%151,CCc1ccc(C2(c3ccc(CC)cc3)c3cc4c(cc3-c3sc5cc(/C=C6\C(=O)c7cc(F)c(F)cc7C6=C(C#N)C#N)sc5c32)C(c2ccc(CC)cc2)(c2ccc(CC)cc2)c2c-4sc3cc(/C=C4\C(=O)c5cc(F)c(F)cc5C4=C(C#N)C#N)sc23)cc1,ClC1=C(CC(CCCC)CCCCCC)SC(C2=C(C(SC(C3=CC=C(C4=C5C(C(C6=C(CC(CC)CCCC)SC(CC(CC)CCCC)=C6C5=O)=O)=C(C7=CC=C(C(S8)=CC9=C8C(C%10=CC(Cl)=C(CC(CCCC)CCCCCC)S%10)=C(C(SC(C%11=CC=C(C%12=C%13C(C(C%14=C(CC(CC)CCCC)SC(CC(CC)CCCC)=C%14C%13=O)=O)=C(C%15=CC=C(C(S%16)=CC%17=C%16C(C%18=CC(Cl)=C(CC(CCCC)CCCCCC)S%18)=C(C(SC(C%19=CC=C(C%20=C%21C(C(C%22=C(CC(CC)CCCC)SC(CC(CC)CCCC)=C%22C%21=O)=O)=C(C%23=CC=CS%23)S%20)S%19)=C%24)=C%24S%25)C%25=C%17C%26=CC(Cl)=C(CC(CCCC)CCCCCC)S%26)S%15)S%12)S%11)=C%27)=C%27S%28)C%28=C9C%29=CC(Cl)=C(CC(CCCC)CCCCCC)S%29)S7)S4)S3)=C%30)=C%30S%31)C%31=C(C%32=CC(Cl)=C(CC(CCCC)CCCCCC)S%32)C%33=C2SC=C%33)=C1,ClC1=C(CC)SC(C2=C(C(SC(C3=CC=C(C4=C5C(C(C6=C(CC)SC(CC)=C6C5=O)=O)=C(C7=CC=C(C(S8)=CC9=C8C(C%10=CC(Cl)=C(CC)S%10)=C(C(SC(C%11=CC=C(C%12=C%13C(C(C%14=C(CC)SC(CC)=C%14C%13=O)=O)=C(C%15=CC=C(C(S%16)=CC%17=C%16C(C%18=CC(Cl)=C(CC)S%18)=C(C(SC(C%19=CC=C(C%20=C%21C(C(C%22=C(CC)SC(CC)=C%22C%21=O)=O)=C(C%23=CC=CS%23)S%20)S%19)=C%24)=C%24S%25)C%25=C%17C%26=CC(Cl)=C(CC)S%26)S%15)S%12)S%11)=C%27)=C%27S%28)C%28=C9C%29=CC(Cl)=C(CC)S%29)S7)S4)S3)=C%30)=C%30S%31)C%31=C(C%32=CC(Cl)=C(CC)S%32)C%33=C2SC=C%33)=C1,CCCCCCC(CC1=C(Cl)C=C(C2=C3C=CSC3=C(C4=C2SC5=C4SC(C6=CC=C(S6)C7=C(C(C8=C(SC(CC(CCCC)CC)=C8C9=O)CC(CCCC)CC)=O)C9=C(C%10=CC=CS%10)S7)=C5)C%11=CC(Cl)=C(S%11)CC(CCCCCC)CCCC)S1)CCCC
13,IT-4F,"IT-4F, F7IC, IT-2F, ITIC-F",255,PClBDT-8ttTPD,PClBDT-8ttTPD,10.1021/acsami.0c14367,0.92,18.68,66,11.12,10.64,0.5,sm,fused,7,polymer,N#CC(C#N)=C1C(=CC=2SC3=C(SC=4C=5C=C6C(=CC5C(C7=CC=C(C=C7)CCCCCC)(C8=CC=C(C=C8)CCCCCC)C34)C=9SC=%10C=C(SC%10C9C6(C%11=CC=C(C=C%11)CCCCCC)C%12=CC=C(C=C%12)CCCCCC)C=C%13C(=O)C%14=CC(F)=C(F)C=C%14C%13=C(C#N)C#N)C2)C(=O)C%15=CC(F)=C(F)C=C%151,CCc1ccc(C2(c3ccc(CC)cc3)c3cc4c(cc3-c3sc5cc(/C=C6\C(=O)c7cc(F)c(F)cc7C6=C(C#N)C#N)sc5c32)C(c2ccc(CC)cc2)(c2ccc(CC)cc2)c2c-4sc3cc(/C=C4\C(=O)c5cc(F)c(F)cc5C4=C(C#N)C#N)sc23)cc1,CCCCC(CC(SC(C1=C2SC(C(SC3=C4SC(C(SC(C5=CC(SC(C(S6)=CC7=C6C(C8=CC(Cl)=C(CC(CC)CCCC)S8)=C9C(SC(C(SC%10=C%11SC(C(SC(C%12=CC(SC(C(S%13)=CC%14=C%13C(C%15=CC(Cl)=C(CC(CC)CCCC)S%15)=C%16C(SC(C(SC%17=C%18SC(C(SC(C%19=CC(SC=C%20CCCCCCCC)=C%20S%19)=C%21C%22=O)=C%21C(N%22CC(CCCCCC)CCCCCCCC)=O)=C%17)=C%18CCCCCCCC)=C%16)=C%14C%23=CC(Cl)=C(S%23)CC(CC)CCCC)=C%24CCCCCCCC)=C%24S%12)=C%25C%26=O)=C%25C(N%26CC(CCCCCC)CCCCCCCC)=O)=C%10)=C%11CCCCCCCC)=C9)=C7C%27=CC(Cl)=C(S%27)CC(CC)CCCC)=C%28CCCCCCCC)=C%28S5)=C%29C%30=O)=C%29C(N%30CC(CCCCCC)CCCCCCCC)=O)=C3)=C4CCCCCCCC)=CC2=C(C%31=C1C=CS%31)C%32=CC(Cl)=C(CC(CC)CCCC)S%32)=C%33)=C%33Cl)CC,CCC1=C(Cl)C=C(C2=C3C=CSC3=C(C4=CC(Cl)=C(CC)S4)C5=C2SC(C6=C(CC)C7=C(C=C(S7)C8=C9C(C(N(CC)C9=O)=O)=C(C%10=CC%11=C(C(CC)=C(C%12=CC%13=C(C%14=C(C(C%15=CC(Cl)=C(CC)S%15)=C%13S%12)C=C(C%16=C(CC)C%17=C(C=C(S%17)C%18=C%19C(C(N(CC)C%19=O)=O)=C(C%20=CC%21=C(C(CC)=C(C%22=CC%23=C(C%24=C(C(C%25=CC(Cl)=C(CC)S%25)=C%23S%22)C=C(C%26=C(CC)C%27=C(C=C(S%27)C%28=C%29C(C(N(CC)C%29=O)=O)=C(C%30=CC%31=C(C(CC)=CS%31)S%30)S%28)S%26)S%24)C%32=CC(Cl)=C(CC)S%32)S%21)S%20)S%18)S%16)S%14)C%33=CC(Cl)=C(CC)S%33)S%11)S%10)S8)S6)=C5)S1,ClC(C=C1C(C2=C(C(C3=CC(Cl)=C(S3)CC(CCCC)CC)=C4S5)C=CS2)=C4C=C5C(SC6=C7SC(C8=C9C(C(N(C9=O)CC(CCCCCCCC)CCCCCC)=O)=C(S8)C%10=CC(SC=C%11CCCCCCCC)=C%11S%10)=C6)=C7CCCCCCCC)=C(S1)CC(CCCC)CC
13,IT-4F,"IT-4F, F7IC, IT-2F, ITIC-F",256,PFBDT-8ttTPD,PFBDT-8ttTPD,10.1021/acsami.0c14367,0.89,19.91,72,12.81,12.3,0.52,sm,fused,7,polymer,N#CC(C#N)=C1C(=CC=2SC3=C(SC=4C=5C=C6C(=CC5C(C7=CC=C(C=C7)CCCCCC)(C8=CC=C(C=C8)CCCCCC)C34)C=9SC=%10C=C(SC%10C9C6(C%11=CC=C(C=C%11)CCCCCC)C%12=CC=C(C=C%12)CCCCCC)C=C%13C(=O)C%14=CC(F)=C(F)C=C%14C%13=C(C#N)C#N)C2)C(=O)C%15=CC(F)=C(F)C=C%151,CCc1ccc(C2(c3ccc(CC)cc3)c3cc4c(cc3-c3sc5cc(/C=C6\C(=O)c7cc(F)c(F)cc7C6=C(C#N)C#N)sc5c32)C(c2ccc(CC)cc2)(c2ccc(CC)cc2)c2c-4sc3cc(/C=C4\C(=O)c5cc(F)c(F)cc5C4=C(C#N)C#N)sc23)cc1,CCCCC(CC(SC(C1=C2SC(C(SC3=C4SC(C(SC(C5=CC(SC(C(S6)=CC7=C6C(C8=CC(F)=C(CC(CC)CCCC)S8)=C9C(SC(C(SC%10=C%11SC(C(SC(C%12=CC(SC(C(S%13)=CC%14=C%13C(C%15=CC(F)=C(CC(CC)CCCC)S%15)=C%16C(SC(C(SC%17=C%18SC(C(SC(C%19=CC(SC=C%20CCCCCCCC)=C%20S%19)=C%21C%22=O)=C%21C(N%22CC(CCCCCC)CCCCCCCC)=O)=C%17)=C%18CCCCCCCC)=C%16)=C%14C%23=CC(F)=C(S%23)CC(CC)CCCC)=C%24CCCCCCCC)=C%24S%12)=C%25C%26=O)=C%25C(N%26CC(CCCCCC)CCCCCCCC)=O)=C%10)=C%11CCCCCCCC)=C9)=C7C%27=CC(F)=C(S%27)CC(CC)CCCC)=C%28CCCCCCCC)=C%28S5)=C%29C%30=O)=C%29C(N%30CC(CCCCCC)CCCCCCCC)=O)=C3)=C4CCCCCCCC)=CC2=C(C%31=C1C=CS%31)C%32=CC(F)=C(CC(CC)CCCC)S%32)=C%33)=C%33F)CC,CCC1=C(C=C(S1)C2=C3C=CSC3=C(C4=C2SC(C5=C(C6=C(S5)C=C(C7=C8C(C(N(C8=O)CC)=O)=C(S7)C9=CC%10=C(S9)C(CC)=C(S%10)C%11=CC%12=C(C%13=CC(F)=C(S%13)CC)C(SC(C%14=C(C%15=C(S%14)C=C(C%16=C%17C(C(N(C%17=O)CC)=O)=C(S%16)C%18=CC%19=C(S%18)C(CC)=C(S%19)C%20=CC%21=C(C%22=CC(F)=C(S%22)CC)C(SC(C%23=C(C%24=C(S%23)C=C(C%25=C%26C(C(N(C%26=O)CC)=O)=C(S%25)C%27=CC%28=C(S%27)C(CC)=CS%28)S%24)CC)=C%29)=C%29C(C%30=CC(F)=C(S%30)CC)=C%21S%20)S%15)CC)=C%31)=C%31C(C%32=CC(F)=C(S%32)CC)=C%12S%11)S6)CC)=C4)C%33=CC(F)=C(S%33)CC)F,FC(C=C1C(C2=C(C(C3=CC(F)=C(S3)CC(CCCC)CC)=C4S5)C=CS2)=C4C=C5C(SC6=C7SC(C8=C9C(C(N(C9=O)CC(CCCCCCCC)CCCCCC)=O)=C(S8)C%10=CC(SC=C%11CCCCCCCC)=C%11S%10)=C6)=C7CCCCCCCC)=C(S1)CC(CCCC)CC
