Repository: brigreens/Meta-analysis_OSCs

This repository contains the data files and analysis notebooks to support the paper "Meta-Analysis of Molecular Design Strategies for Non-Fullerene Acceptor Based Organic Solar Cell Materials" (DOI: 10.26434/chemrxiv-2024-w29b1)

File: OSC_dataset_metaanalysis.csv (part 10 of 76)
NFA_ID,reported_acceptor,NFA_other_names,don_ID,reported_donor,don_other_names,DOI,Voc,Jsc,FF,PCE_max,PCE_avg,PCE_std,acceptor_type,acceptor_class,fused_rings_in_core,donor_type,acc_SMILES_sidechains,acc_SMILES_shortened_sidechains,don_SMILES_sidechains,don_SMILES_shortened_sidechains,don_mon_SMILES
13,IT-4F,"IT-4F, F7IC, IT-2F, ITIC-F",266,PBDT-Al-5,PBDT-Al-5,10.1021/acsami.1c22784,0.8,17.43,52.01,7.32,7.15,0.17,sm,fused,7,polymer,N#CC(C#N)=C1C(=CC=2SC3=C(SC=4C=5C=C6C(=CC5C(C7=CC=C(C=C7)CCCCCC)(C8=CC=C(C=C8)CCCCCC)C34)C=9SC=%10C=C(SC%10C9C6(C%11=CC=C(C=C%11)CCCCCC)C%12=CC=C(C=C%12)CCCCCC)C=C%13C(=O)C%14=CC(F)=C(F)C=C%14C%13=C(C#N)C#N)C2)C(=O)C%15=CC(F)=C(F)C=C%151,CCc1ccc(C2(c3ccc(CC)cc3)c3cc4c(cc3-c3sc5cc(/C=C6\C(=O)c7cc(F)c(F)cc7C6=C(C#N)C#N)sc5c32)C(c2ccc(CC)cc2)(c2ccc(CC)cc2)c2c-4sc3cc(/C=C4\C(=O)c5cc(F)c(F)cc5C4=C(C#N)C#N)sc23)cc1,ClC1=C(SC(C2=C3C(SC(C4=CC=C(C5=C(C(C6=C(SC(CC(CC)CCCC)=C67)CC(CC)CCCC)=O)C(C7=O)=C(C8=CC=C(C9=CC%10=C(S9)C(C%11=CC(Cl)=C(S%11)CCCCCC)=C%12C(SC(C%13=CC=C(C%14=C(C(C%15=C(SC(CC(CC)CCCC)=C%15%16)CC(CC)CCCC)=O)C(C%16=O)=C(C%17=CC=C(C%18=CC%19=C(S%18)C(C%20=CC(Cl)=C(S%20)CCCCCC)=C%21C(SC(C%22=CC=C(C%23=C(C(C%24=C(SC(CC(CC)CCCC)=C%24%25)CC(CC)CCCC)=O)C(C%25=O)=C(C%26=CC=CS%26)S%23)S%22)=C%21)=C%19C%27=CC(Cl)=C(S%27)CCCCCC)S%17)S%14)S%13)=C%12)=C%10C%28=CC(Cl)=C(S%28)CCCCCC)S8)S5)S4)=C3)=C(C%29=C2SC=C%29)C%30=CC(Cl)=C(S%30)CCCCCC)=C1)CCCCCC,CCc1sc(-c2c3cc(-c4ccc(-c5sc(-c6ccc(-c7cc8c(-c9cc(Cl)c(CC)s9)c9sc(-c%10ccc(-c%11sc(-c%12ccc(-c%13cc%14c(-c%15cc(Cl)c(CC)s%15)c%15sc(-c%16ccc(-c%17sc(-c%18cccs%18)c%18c%17C(=O)c%17c(CC)sc(CC)c%17C%18=O)s%16)cc%15c(-c%15cc(Cl)c(CC)s%15)c%14s%13)s%12)c%12c%11C(=O)c%11c(CC)sc(CC)c%11C%12=O)s%10)cc9c(-c9cc(Cl)c(CC)s9)c8s7)s6)c6c5C(=O)c5c(CC)sc(CC)c5C6=O)s4)sc3c(-c3cc(Cl)c(CC)s3)c3ccsc23)cc1Cl,CCCCCCC1=C(Cl)C=C(C2=C3C=C(SC3=C(C4=C2SC=C4)C5=CC(Cl)=C(S5)CCCCCC)C6=CC=C(S6)C7=C(C(C8=C(SC(CC(CCCC)CC)=C8C9=O)CC(CCCC)CC)=O)C9=C(C%10=CC=CS%10)S7)S1
13,IT-4F,"IT-4F, F7IC, IT-2F, ITIC-F",267,PBDT-BZ-F,PBDT-BZ-F,10.1021/acsami.1c22784,0.82,20.03,59.46,9.64,9.49,0.15,sm,fused,7,polymer,N#CC(C#N)=C1C(=CC=2SC3=C(SC=4C=5C=C6C(=CC5C(C7=CC=C(C=C7)CCCCCC)(C8=CC=C(C=C8)CCCCCC)C34)C=9SC=%10C=C(SC%10C9C6(C%11=CC=C(C=C%11)CCCCCC)C%12=CC=C(C=C%12)CCCCCC)C=C%13C(=O)C%14=CC(F)=C(F)C=C%14C%13=C(C#N)C#N)C2)C(=O)C%15=CC(F)=C(F)C=C%151,CCc1ccc(C2(c3ccc(CC)cc3)c3cc4c(cc3-c3sc5cc(/C=C6\C(=O)c7cc(F)c(F)cc7C6=C(C#N)C#N)sc5c32)C(c2ccc(CC)cc2)(c2ccc(CC)cc2)c2c-4sc3cc(/C=C4\C(=O)c5cc(F)c(F)cc5C4=C(C#N)C#N)sc23)cc1,ClC1=C(SC(C2=C3C(SC(C4=CC=C(C5=C(C(C6=C(SC(CC(CC)CCCC)=C6C7=O)CC(CC)CCCC)=O)C7=C(C8=CC=C(C9=CC%10=C(S9)C(C%11=CC(Cl)=C(S%11)CCCCCC%12=CC=C(F)C=C%12)=C%13C(SC(C%14=CC=C(C%15=C(C(C%16=C(SC(CC(CC)CCCC)=C%16C%17=O)CC(CC)CCCC)=O)C%17=C(C%18=CC=C(C%19=CC%20=C(S%19)C(C%21=CC(Cl)=C(S%21)CCCCCC%22=CC=C(F)C=C%22)=C%23C(SC(C%24=CC=C(C%25=C(C(C%26=C(SC(CC(CC)CCCC)=C%26C%27=O)CC(CC)CCCC)=O)C%27=C(C%28=CC=CS%28)S%25)S%24)=C%23)=C%20C%29=CC(Cl)=C(S%29)CCCCCC%30=CC=C(F)C=C%30)S%18)S%15)S%14)=C%13)=C%10C%31=CC(Cl)=C(S%31)CCCCCC%32=CC=C(F)C=C%32)S8)S5)S4)=C3)=C(C%33=C2SC=C%33)C%34=CC(Cl)=C(S%34)CCCCCC%35=CC=C(F)C=C%35)=C1)CCCCCC%36=CC=C(F)C=C%36,CCc1sc(-c2c3cc(-c4ccc(-c5sc(-c6ccc(-c7cc8c(-c9cc(Cl)c(CC)s9)c9sc(-c%10ccc(-c%11sc(-c%12ccc(-c%13cc%14c(-c%15cc(Cl)c(CC)s%15)c%15sc(-c%16ccc(-c%17sc(-c%18cccs%18)c%18c%17C(=O)c%17c(CC)sc(CC)c%17C%18=O)s%16)cc%15c(-c%15cc(Cl)c(CC)s%15)c%14s%13)s%12)c%12c%11C(=O)c%11c(CC)sc(CC)c%11C%12=O)s%10)cc9c(-c9cc(Cl)c(CC)s9)c8s7)s6)c6c5C(=O)c5c(CC)sc(CC)c5C6=O)s4)sc3c(-c3cc(Cl)c(CC)s3)c3ccsc23)cc1Cl,ClC(C=C1C(C2=C(C(C3=CC(Cl)=C(S3)CCCCCC4=CC=C(F)C=C4)=C5S6)C=CS2)=C5C=C6C(S7)=CC=C7C8=C9C(C(C%10=C(SC(CC(CCCC)CC)=C%10C9=O)CC(CCCC)CC)=O)=C(S8)C%11=CC=CS%11)=C(S1)CCCCCC%12=CC=C(F)C=C%12
13,IT-4F,"IT-4F, F7IC, IT-2F, ITIC-F",268,PBDT-BZ-1,PBDT-BZ-1,10.1021/acsami.1c22784,0.84,19.1,70.06,11.11,11.1,0.01,sm,fused,7,polymer,N#CC(C#N)=C1C(=CC=2SC3=C(SC=4C=5C=C6C(=CC5C(C7=CC=C(C=C7)CCCCCC)(C8=CC=C(C=C8)CCCCCC)C34)C=9SC=%10C=C(SC%10C9C6(C%11=CC=C(C=C%11)CCCCCC)C%12=CC=C(C=C%12)CCCCCC)C=C%13C(=O)C%14=CC(F)=C(F)C=C%14C%13=C(C#N)C#N)C2)C(=O)C%15=CC(F)=C(F)C=C%151,CCc1ccc(C2(c3ccc(CC)cc3)c3cc4c(cc3-c3sc5cc(/C=C6\C(=O)c7cc(F)c(F)cc7C6=C(C#N)C#N)sc5c32)C(c2ccc(CC)cc2)(c2ccc(CC)cc2)c2c-4sc3cc(/C=C4\C(=O)c5cc(F)c(F)cc5C4=C(C#N)C#N)sc23)cc1,ClC1=C(SC(C2=C3C(SC(C4=CC=C(C5=C(C(C6=C(SC(CC(CC)CCCC)=C6C7=O)CC(CC)CCCC)=O)C7=C(C8=CC=C(C9=CC%10=C(S9)C(C%11=CC(Cl)=C(S%11)CCCCCC%12=CC=CC=C%12)=C%13C(SC(C%14=CC=C(C%15=C(C(C%16=C(SC(CC(CC)CCCC)=C%16C%17=O)CC(CC)CCCC)=O)C%17=C(C%18=CC=C(C%19=CC%20=C(S%19)C(C%21=CC(Cl)=C(S%21)CCCCCC%22=CC=CC=C%22)=C%23C(SC(C%24=CC=C(C%25=C(C(C%26=C(SC(CC(CC)CCCC)=C%26C%27=O)CC(CC)CCCC)=O)C%27=C(C%28=CC=CS%28)S%25)S%24)=C%23)=C%20C%29=CC(Cl)=C(S%29)CCCCCC%30=CC=CC=C%30)S%18)S%15)S%14)=C%13)=C%10C%31=CC(Cl)=C(S%31)CCCCCC%32=CC=CC=C%32)S8)S5)S4)=C3)=C(C%33=C2SC=C%33)C%34=CC(Cl)=C(S%34)CCCCCC%35=CC=CC=C%35)=C1)CCCCCC%36=CC=CC=C%36,CCc1sc(-c2c3cc(-c4ccc(-c5sc(-c6ccc(-c7cc8c(-c9cc(Cl)c(CC)s9)c9sc(-c%10ccc(-c%11sc(-c%12ccc(-c%13cc%14c(-c%15cc(Cl)c(CC)s%15)c%15sc(-c%16ccc(-c%17sc(-c%18cccs%18)c%18c%17C(=O)c%17c(CC)sc(CC)c%17C%18=O)s%16)cc%15c(-c%15cc(Cl)c(CC)s%15)c%14s%13)s%12)c%12c%11C(=O)c%11c(CC)sc(CC)c%11C%12=O)s%10)cc9c(-c9cc(Cl)c(CC)s9)c8s7)s6)c6c5C(=O)c5c(CC)sc(CC)c5C6=O)s4)sc3c(-c3cc(Cl)c(CC)s3)c3ccsc23)cc1Cl,ClC(C=C1C(C2=C(C(C3=CC(Cl)=C(S3)CCCCCC4=CC=CC=C4)=C5S6)C=CS2)=C5C=C6C(S7)=CC=C7C8=C9C(C(C%10=C(SC(CC(CCCC)CC)=C%10C9=O)CC(CCCC)CC)=O)=C(S8)C%11=CC=CS%11)=C(S1)CCCCCC%12=CC=CC=C%12
13,IT-4F,"IT-4F, F7IC, IT-2F, ITIC-F",269,PBDT-S-BZ,PBDT-S-BZ,10.1021/acsami.1c22784,0.83,23.43,71.2,13.73,13.7,0.03,sm,fused,7,polymer,N#CC(C#N)=C1C(=CC=2SC3=C(SC=4C=5C=C6C(=CC5C(C7=CC=C(C=C7)CCCCCC)(C8=CC=C(C=C8)CCCCCC)C34)C=9SC=%10C=C(SC%10C9C6(C%11=CC=C(C=C%11)CCCCCC)C%12=CC=C(C=C%12)CCCCCC)C=C%13C(=O)C%14=CC(F)=C(F)C=C%14C%13=C(C#N)C#N)C2)C(=O)C%15=CC(F)=C(F)C=C%151,CCc1ccc(C2(c3ccc(CC)cc3)c3cc4c(cc3-c3sc5cc(/C=C6\C(=O)c7cc(F)c(F)cc7C6=C(C#N)C#N)sc5c32)C(c2ccc(CC)cc2)(c2ccc(CC)cc2)c2c-4sc3cc(/C=C4\C(=O)c5cc(F)c(F)cc5C4=C(C#N)C#N)sc23)cc1,ClC1=C(SC(C2=C3C(SC(C4=CC=C(C5=C(C(C6=C(SC(CC(CC)CCCC)=C6C7=O)CC(CC)CCCC)=O)C7=C(C8=CC=C(C9=CC%10=C(S9)C(C%11=CC(Cl)=C(S%11)SCCCCCC%12=CC=CC=C%12)=C%13C(SC(C%14=CC=C(C%15=C(C(C%16=C(SC(CC(CC)CCCC)=C%16C%17=O)CC(CC)CCCC)=O)C%17=C(C%18=CC=C(C%19=CC%20=C(S%19)C(C%21=CC(Cl)=C(S%21)SCCCCCC%22=CC=CC=C%22)=C%23C(SC(C%24=CC=C(C%25=C(C(C%26=C(SC(CC(CC)CCCC)=C%26C%27=O)CC(CC)CCCC)=O)C%27=C(C%28=CC=CS%28)S%25)S%24)=C%23)=C%20C%29=CC(Cl)=C(S%29)SCCCCCC%30=CC=CC=C%30)S%18)S%15)S%14)=C%13)=C%10C%31=CC(Cl)=C(S%31)SCCCCCC%32=CC=CC=C%32)S8)S5)S4)=C3)=C(C%33=C2SC=C%33)C%34=CC(Cl)=C(S%34)SCCCCCC%35=CC=CC=C%35)=C1)SCCCCCC%36=CC=CC=C%36,O=C(C1=C(SC(CC)=C12)CC)C3=C(SC(C4=CC=C(C5=CC6=C(C(C7=CC(Cl)=C(S7)SCC)=C8C=C(SC8=C6C9=CC(Cl)=C(S9)SCC)C%10=CC=C(S%10)C%11=C(C(C%12=C(SC(CC)=C%12C%13=O)CC)=O)C%13=C(C%14=CC=C(C%15=CC%16=C(C(C%17=CC(Cl)=C(S%17)SCC)=C%18C=C(SC%18=C%16C%19=CC(Cl)=C(S%19)SCC)C%20=CC=C(S%20)C%21=C(C(C%22=C(SC(CC)=C%22C%23=O)CC)=O)C%23=C(C%24=CC=CS%24)S%21)S%15)S%14)S%11)S5)S4)=C3C2=O)C(S%25)=CC=C%25C(SC%26=C(C%27=C%28SC=C%27)C%29=CC(Cl)=C(S%29)SCC)=CC%26=C%28C%30=CC(Cl)=C(S%30)SCC,CCCCC(CC1=C(C(C2=C(SC(C3=CC=C(S3)C4=CC5=C(C6=C(C(C7=CC(Cl)=C(S7)SCCCCCC8=CC=CC=C8)=C5S4)C=CS6)C9=CC(Cl)=C(S9)SCCCCCC%10=CC=CC=C%10)=C2C%11=O)C%12=CC=CS%12)=O)C%11=C(CC(CCCC)CC)S1)CC
13,IT-4F,"IT-4F, F7IC, IT-2F, ITIC-F",278,PFSBDTTzBO,PFSBDTTzBO,10.1021/acsami.2c06077,0.965,14.61,52,7.35,6.55,,sm,fused,7,polymer,N#CC(C#N)=C1C(=CC=2SC3=C(SC=4C=5C=C6C(=CC5C(C7=CC=C(C=C7)CCCCCC)(C8=CC=C(C=C8)CCCCCC)C34)C=9SC=%10C=C(SC%10C9C6(C%11=CC=C(C=C%11)CCCCCC)C%12=CC=C(C=C%12)CCCCCC)C=C%13C(=O)C%14=CC(F)=C(F)C=C%14C%13=C(C#N)C#N)C2)C(=O)C%15=CC(F)=C(F)C=C%151,CCc1ccc(C2(c3ccc(CC)cc3)c3cc4c(cc3-c3sc5cc(/C=C6\C(=O)c7cc(F)c(F)cc7C6=C(C#N)C#N)sc5c32)C(c2ccc(CC)cc2)(c2ccc(CC)cc2)c2c-4sc3cc(/C=C4\C(=O)c5cc(F)c(F)cc5C4=C(C#N)C#N)sc23)cc1,CCCCC(CCCCCC)CC(C=C(S1)C2=NC3=C(S2)N=C(C4=CC(CC(CCCCCC)CCCC)=C(S4)C5=CC6=C(C(C7=CC(F)=C(S7)SCC(CCCC)CC)=C8C=C(SC8=C6C9=CC(F)=C(S9)SCC(CCCC)CC)C%10=C(C=C(S%10)C%11=NC%12=C(S%11)N=C(C%13=CC(CC(CCCCCC)CCCC)=C(S%13)C%14=CC%15=C(C(C%16=CC(F)=C(S%16)SCC(CC)CCCC)=C%17C=C(SC%17=C%15C%18=CC(F)=C(S%18)SCC(CCCC)CC)C%19=C(C=C(S%19)C%20=NC%21=C(S%20)N=C(C%22=CC(CC(CCCCCC)CCCC)=CS%22)S%21)CC(CCCCCC)CCCC)S%14)S%12)CC(CCCCCC)CCCC)S5)S3)=C1C(S%23)=CC(C%23=C%24C%25=CC(F)=C(S%25)SCC(CCCC)CC)=C(C%26=C%24C=CS%26)C%27=CC(F)=C(S%27)SCC(CC)CCCC,CCC1=C(SC(C2=NC(SC(C3=CC(CC)=C(C(S4)=CC5=C4C(C6=CC(F)=C(SCC)S6)=C(C=C(C7=C(CC)C=C(C8=NC(SC(C9=CC(CC)=C(C(S%10)=CC%11=C%10C(C%12=CC(F)=C(SCC)S%12)=C(C=C(C%13=C(CC)C=C(C%14=NC(SC(C%15=CC(CC)=CS%15)=N%16)=C%16S%14)S%13)S%17)C%17=C%11C%18=CC(F)=C(SCC)S%18)S9)=N%19)=C%19S8)S7)S%20)C%20=C5C%21=CC(F)=C(SCC)S%21)S3)=N%22)=C%22S2)=C1)C%23=CC%24=C(C%25=CC(F)=C(SCC)S%25)C%26=C(C=CS%26)C(C%27=CC(F)=C(SCC)S%27)=C%24S%23,CCCCC(CCCCCC)CC(C=C1C2=NC(S3)=C(S2)N=C3C4=CC(CC(CCCCCC)CCCC)=CS4)=C(S1)C5=CC6=C(C7=C(C(C8=CC(F)=C(S8)SCC(CCCC)CC)=C6S5)C=CS7)C9=CC(F)=C(S9)SCC(CCCC)CC
13,IT-4F,"IT-4F, F7IC, IT-2F, ITIC-F",279,PBDTTzBO,PBDTTzBO,10.1021/acsami.2c06077,0.847,12.96,47.7,5.23,4.86,,sm,fused,7,polymer,N#CC(C#N)=C1C(=CC=2SC3=C(SC=4C=5C=C6C(=CC5C(C7=CC=C(C=C7)CCCCCC)(C8=CC=C(C=C8)CCCCCC)C34)C=9SC=%10C=C(SC%10C9C6(C%11=CC=C(C=C%11)CCCCCC)C%12=CC=C(C=C%12)CCCCCC)C=C%13C(=O)C%14=CC(F)=C(F)C=C%14C%13=C(C#N)C#N)C2)C(=O)C%15=CC(F)=C(F)C=C%151,CCc1ccc(C2(c3ccc(CC)cc3)c3cc4c(cc3-c3sc5cc(/C=C6\C(=O)c7cc(F)c(F)cc7C6=C(C#N)C#N)sc5c32)C(c2ccc(CC)cc2)(c2ccc(CC)cc2)c2c-4sc3cc(/C=C4\C(=O)c5cc(F)c(F)cc5C4=C(C#N)C#N)sc23)cc1,CCC(CC1=CC=C(C2=C3C(C=C(S3)C4=C(C=C(S4)C5=NC6=C(S5)N=C(C7=CC(CC(CCCCCC)CCCC)=C(S7)C8=CC9=C(C(C%10=CC=C(S%10)CC(CC)CCCC)=C%11C=C(SC%11=C9C%12=CC=C(S%12)CC(CC)CCCC)C%13=C(C=C(S%13)C%14=NC%15=C(S%14)N=C(C%16=CC(CC(CCCCCC)CCCC)=C(S%16)C%17=CC%18=C(C(C%19=CC=C(S%19)CC(CC)CCCC)=C%20C=C(SC%20=C%18C%21=CC=C(S%21)CC(CC)CCCC)C%22=C(C=C(S%22)C%23=NC%24=C(S%23)N=C(C%25=CC(CC(CCCCCC)CCCC)=CS%25)S%24)CC(CCCCCC)CCCC)S%17)S%15)CC(CCCCCC)CCCC)S8)S6)CC(CCCCCC)CCCC)=C(C%26=C2C=CS%26)C%27=CC=C(S%27)CC(CC)CCCC)S1)CCCC,CCC(S1)=CC=C1C2=C3C(C=C(C4=C(CC)C=C(C5=NC(SC(C6=CC(CC)=C(C(S7)=CC8=C7C(C9=CC=C(CC)S9)=C(C=C(C%10=C(CC)C=C(C%11=NC(SC(C%12=CC(CC)=C(C(S%13)=CC%14=C%13C(C%15=CC=C(CC)S%15)=C(C=C(C%16=C(CC)C=C(C%17=NC(SC(C%18=CC(CC)=CS%18)=N%19)=C%19S%17)S%16)S%20)C%20=C%14C%21=CC=C(CC)S%21)S%12)=N%22)=C%22S%11)S%10)S%23)C%23=C8C%24=CC=C(CC)S%24)S6)=N%25)=C%25S5)S4)S3)=C(C%26=CC=C(CC)S%26)C%27=C2C=CS%27,CCCCC(CC1=C(C2=CC3=C(C4=CC=C(CC(CC)CCCC)S4)C5=C(C=CS5)C(C6=CC=C(CC(CC)CCCC)S6)=C3S2)SC(C7=NC(SC(C8=CC(CC(CCCC)CCCCCC)=CS8)=N9)=C9S7)=C1)CCCCCC
13,IT-4F,"IT-4F, F7IC, IT-2F, ITIC-F",280,PFBDTTzBO,PFBDTTzBO,10.1021/acsami.2c06077,0.935,17.22,63.9,10.3,10,,sm,fused,7,polymer,N#CC(C#N)=C1C(=CC=2SC3=C(SC=4C=5C=C6C(=CC5C(C7=CC=C(C=C7)CCCCCC)(C8=CC=C(C=C8)CCCCCC)C34)C=9SC=%10C=C(SC%10C9C6(C%11=CC=C(C=C%11)CCCCCC)C%12=CC=C(C=C%12)CCCCCC)C=C%13C(=O)C%14=CC(F)=C(F)C=C%14C%13=C(C#N)C#N)C2)C(=O)C%15=CC(F)=C(F)C=C%151,CCc1ccc(C2(c3ccc(CC)cc3)c3cc4c(cc3-c3sc5cc(/C=C6\C(=O)c7cc(F)c(F)cc7C6=C(C#N)C#N)sc5c32)C(c2ccc(CC)cc2)(c2ccc(CC)cc2)c2c-4sc3cc(/C=C4\C(=O)c5cc(F)c(F)cc5C4=C(C#N)C#N)sc23)cc1,CCC(CCCC)CC1=C(C=C(S1)C2=C3C(C=C(C4=C(CC(CCCC)CCCCCC)C=C(C5=NC6=C(N=C(S6)C7=CC(CC(CCCC)CCCCCC)=C(C8=CC9=C(S8)C(C%10=CC(F)=C(CC(CCCC)CC)S%10)=C%11C=C(C%12=C(CC(CCCC)CCCCCC)C=C(C%13=NC%14=C(N=C(S%14)C%15=CC(CC(CCCC)CCCCCC)=C(C%16=CC%17=C(S%16)C(C%18=CC(F)=C(CC(CCCC)CC)S%18)=C%19C=C(C%20=C(CC(CCCC)CCCCCC)C=C(C%21=NC%22=C(N=C(S%22)C%23=CC(CC(CCCC)CCCCCC)=CS%23)S%21)S%20)SC%19=C%17C%24=CC(F)=C(CC(CCCC)CC)S%24)S%15)S%13)S%12)SC%11=C9C%25=CC(F)=C(CC(CCCC)CC)S%25)S7)S5)S4)S3)=C(C%26=CC(F)=C(CC(CCCC)CC)S%26)C%27=C2C=CS%27)F,CCC1=C(F)C=C(C2=C3C(C=C(S3)C4=C(C=C(S4)C5=NC6=C(S5)N=C(C7=CC(CC)=C(S7)C8=CC9=C(C(C%10=CC(F)=C(S%10)CC)=C%11C=C(SC%11=C9C%12=CC(F)=C(S%12)CC)C%13=C(C=C(S%13)C%14=NC%15=C(S%14)N=C(C%16=CC(CC)=C(S%16)C%17=CC%18=C(C(C%19=CC(F)=C(S%19)CC)=C%20C=C(SC%20=C%18C%21=CC(F)=C(S%21)CC)C%22=C(C=C(S%22)C%23=NC%24=C(S%23)N=C(C%25=CC(CC)=CS%25)S%24)CC)S%17)S%15)CC)S8)S6)CC)=C(C%26=C2C=CS%26)C%27=CC(F)=C(S%27)CC)S1,CCCCC(CC1=C(C2=CC3=C(C4=CC(F)=C(CC(CC)CCCC)S4)C5=C(C=CS5)C(C6=CC(F)=C(CC(CC)CCCC)S6)=C3S2)SC(C7=NC(SC(C8=CC(CC(CCCC)CCCCCC)=CS8)=N9)=C9S7)=C1)CCCCCC
13,IT-4F,"IT-4F, F7IC, IT-2F, ITIC-F",310,PTVT-T,PTVT-T,10.1093/nsr/nwab031,0.75,20.78,72,11.28,11.02,0.06,sm,fused,7,polymer,N#CC(C#N)=C1C(=CC=2SC3=C(SC=4C=5C=C6C(=CC5C(C7=CC=C(C=C7)CCCCCC)(C8=CC=C(C=C8)CCCCCC)C34)C=9SC=%10C=C(SC%10C9C6(C%11=CC=C(C=C%11)CCCCCC)C%12=CC=C(C=C%12)CCCCCC)C=C%13C(=O)C%14=CC(F)=C(F)C=C%14C%13=C(C#N)C#N)C2)C(=O)C%15=CC(F)=C(F)C=C%151,CCc1ccc(C2(c3ccc(CC)cc3)c3cc4c(cc3-c3sc5cc(/C=C6\C(=O)c7cc(F)c(F)cc7C6=C(C#N)C#N)sc5c32)C(c2ccc(CC)cc2)(c2ccc(CC)cc2)c2c-4sc3cc(/C=C4\C(=O)c5cc(F)c(F)cc5C4=C(C#N)C#N)sc23)cc1,O=C(OCC(CCCCCC)CCCC)C1=C(/C=C/C2=C(C(OCC(CCCC)CCCCCC)=O)C=C(C3=CC=C(C4=CC(C(OCC(CCCCCC)CCCC)=O)=C(/C=C/C5=C(C(OCC(CCCC)CCCCCC)=O)C=C(C6=CC=C(C7=CC(C(OCC(CCCCCC)CCCC)=O)=C(/C=C/C8=C(C(OCC(CCCC)CCCCCC)=O)C=CS8)S7)S6)S5)S4)S3)S2)SC(C9=CC=CS9)=C1,O=C(OCC)C1=C(/C=C/C2=C(C(OCC)=O)C=C(C3=CC=C(C4=CC(C(OCC)=O)=C(/C=C/C5=C(C(OCC)=O)C=C(C6=CC=C(C7=CC(C(OCC)=O)=C(/C=C/C8=C(C(OCC)=O)C=CS8)S7)S6)S5)S4)S3)S2)SC(C9=CC=CS9)=C1,O=C(OCC(CCCCCC)CCCC)C(C=CS1)=C1/C=C/C2=C(C(OCC(CCCCCC)CCCC)=O)C=C(C3=CC=CS3)S2
13,IT-4F,"IT-4F, F7IC, IT-2F, ITIC-F",312,PBDB-TSCl,PBDB-TSCl,10.1021/acsenergylett.9b01819,0.834,21.17,74.37,13.13,11.87,,sm,fused,7,polymer,N#CC(C#N)=C1C(=CC=2SC3=C(SC=4C=5C=C6C(=CC5C(C7=CC=C(C=C7)CCCCCC)(C8=CC=C(C=C8)CCCCCC)C34)C=9SC=%10C=C(SC%10C9C6(C%11=CC=C(C=C%11)CCCCCC)C%12=CC=C(C=C%12)CCCCCC)C=C%13C(=O)C%14=CC(F)=C(F)C=C%14C%13=C(C#N)C#N)C2)C(=O)C%15=CC(F)=C(F)C=C%151,CCc1ccc(C2(c3ccc(CC)cc3)c3cc4c(cc3-c3sc5cc(/C=C6\C(=O)c7cc(F)c(F)cc7C6=C(C#N)C#N)sc5c32)C(c2ccc(CC)cc2)(c2ccc(CC)cc2)c2c-4sc3cc(/C=C4\C(=O)c5cc(F)c(F)cc5C4=C(C#N)C#N)sc23)cc1,CCC(CCCC)CSC(SC(C1=C2C(SC(C3=CC=C(S3)C(SC(C4=CC=C(C5=CC6=C(S5)C(C7=CC(Cl)=C(SCC(CCCC)CC)S7)=C8C(SC(C9=CC=C(S9)C(SC(C%10=CC=C(C%11=CC%12=C(S%11)C(C%13=CC(Cl)=C(SCC(CCCC)CC)S%13)=C%14C(SC(C%15=CC=C(S%15)C(SC(C%16=CC=CS%16)=C%17C%18=O)=C%17C(C%19=C(CC(CCCC)CC)SC(CC(CCCC)CC)=C%19%18)=O)=C%14)=C%12C%20=CC(Cl)=C(SCC(CCCC)CC)S%20)S%10)=C%21C%22=O)=C%21C(C%23=C(CC(CCCC)CC)SC(CC(CCCC)CC)=C%23%22)=O)=C8)=C6C%24=CC(Cl)=C(SCC(CCCC)CC)S%24)S4)=C%25C%26=O)=C%25C(C%27=C(CC(CCCC)CC)SC(CC(CCCC)CC)=C%27%26)=O)=C2)=C(C%28=CC(Cl)=C(SCC(CCCC)CC)S%28)C%29=C1SC=C%29)=C%30)=C%30Cl,CCSc1sc(-c2c3cc(-c4ccc(-c5sc(-c6ccc(-c7cc8c(-c9cc(Cl)c(SCC)s9)c9sc(-c%10ccc(-c%11sc(-c%12ccc(-c%13cc%14c(-c%15cc(Cl)c(SCC)s%15)c%15sc(-c%16ccc(-c%17sc(-c%18cccs%18)c%18c%17C(=O)c%17c(CC)sc(CC)c%17C%18=O)s%16)cc%15c(-c%15cc(Cl)c(SCC)s%15)c%14s%13)s%12)c%12c%11C(=O)c%11c(CC)sc(CC)c%11C%12=O)s%10)cc9c(-c9cc(Cl)c(SCC)s9)c8s7)s6)c6c5C(=O)c5c(CC)sc(CC)c5C6=O)s4)sc3c(-c3cc(Cl)c(SCC)s3)c3ccsc23)cc1Cl,CCCCC(CSC1=C(Cl)C=C(C2=C3C=C(SC3=C(C4=C2SC=C4)C5=CC(Cl)=C(S5)SCC(CCCC)CC)C6=CC=C(S6)C7=C(C(C8=C(SC(CC(CCCC)CC)=C8C9=O)CC(CCCC)CC)=O)C9=C(C%10=CC=CS%10)S7)S1)CC
13,IT-4F,"IT-4F, F7IC, IT-2F, ITIC-F",324,PDTB-EF-T-P3,PDTB-EF-T-P3,10.1021/jacs.8b02695,0.904,20.31,61,11.2,10.8,0.3,sm,fused,7,polymer,N#CC(C#N)=C1C(=CC=2SC3=C(SC=4C=5C=C6C(=CC5C(C7=CC=C(C=C7)CCCCCC)(C8=CC=C(C=C8)CCCCCC)C34)C=9SC=%10C=C(SC%10C9C6(C%11=CC=C(C=C%11)CCCCCC)C%12=CC=C(C=C%12)CCCCCC)C=C%13C(=O)C%14=CC(F)=C(F)C=C%14C%13=C(C#N)C#N)C2)C(=O)C%15=CC(F)=C(F)C=C%151,CCc1ccc(C2(c3ccc(CC)cc3)c3cc4c(cc3-c3sc5cc(/C=C6\C(=O)c7cc(F)c(F)cc7C6=C(C#N)C#N)sc5c32)C(c2ccc(CC)cc2)(c2ccc(CC)cc2)c2c-4sc3cc(/C=C4\C(=O)c5cc(F)c(F)cc5C4=C(C#N)C#N)sc23)cc1,O=C(C1=C(C2=CC=C(C3=C(C=CS3)C(OCCC(C)CCCC(C)C)=O)S2)SC(C4=CC5=C(C6=CC(F)=C(S6)SCC(CC)CCCC)C(SC(C(S7)=CC(C(OCCC(C)CCCC(C)C)=O)=C7C(S8)=CC=C8C(SC(C9=CC%10=C(C%11=CC(F)=C(S%11)SCC(CC)CCCC)C(SC(C(S%12)=CC(C(OCCC(C)CCCC(C)C)=O)=C%12C(S%13)=CC=C%13C(SC(C%14=CC%15=C(C%16=CC(F)=C(S%16)SCC(CC)CCCC)C(SC=C%17)=C%17C(C%18=CC(F)=C(S%18)SCC(CC)CCCC)=C%15S%14)=C%19)=C%19C(OCCC(C)CCCC(C)C)=O)=C%20)=C%20C(C%21=CC(F)=C(S%21)SCC(CC)CCCC)=C%10S9)=C%22)=C%22C(OCCC(C)CCCC(C)C)=O)=C%23)=C%23C(C%24=CC(F)=C(S%24)SCC(CC)CCCC)=C5S4)=C1)OCCC(C)CCCC(C)C,CCOC(=O)c1ccsc1-c1ccc(-c2sc(-c3cc4c(-c5cc(F)c(SCC)s5)c5sc(-c6cc(C(=O)OCC)c(-c7ccc(-c8sc(-c9cc%10c(-c%11cc(F)c(SCC)s%11)c%11sc(-c%12cc(C(=O)OCC)c(-c%13ccc(-c%14sc(-c%15cc%16c(-c%17cc(F)c(SCC)s%17)c%17sccc%17c(-c%17cc(F)c(SCC)s%17)c%16s%15)cc%14C(=O)OCC)s%13)s%12)cc%11c(-c%11cc(F)c(SCC)s%11)c%10s9)cc8C(=O)OCC)s7)s6)cc5c(-c5cc(F)c(SCC)s5)c4s3)cc2C(=O)OCC)s1,CCCCC(CSC1=C(F)C=C(C2=C3C=C(SC3=C(C4=C2SC=C4)C5=CC(F)=C(S5)SCC(CCCC)CC)C6=CC(C(OCCC(CCCC(C)C)C)=O)=C(S6)C7=CC=C(S7)C8=C(C(OCCC(CCCC(C)C)C)=O)C=CS8)S1)CC
13,IT-4F,"IT-4F, F7IC, IT-2F, ITIC-F",325,PDTB-EF-T-P1,PDTB-EF-T-P1,10.1021/jacs.8b02695,0.896,20.05,64,11.5,11,0.4,sm,fused,7,polymer,N#CC(C#N)=C1C(=CC=2SC3=C(SC=4C=5C=C6C(=CC5C(C7=CC=C(C=C7)CCCCCC)(C8=CC=C(C=C8)CCCCCC)C34)C=9SC=%10C=C(SC%10C9C6(C%11=CC=C(C=C%11)CCCCCC)C%12=CC=C(C=C%12)CCCCCC)C=C%13C(=O)C%14=CC(F)=C(F)C=C%14C%13=C(C#N)C#N)C2)C(=O)C%15=CC(F)=C(F)C=C%151,CCc1ccc(C2(c3ccc(CC)cc3)c3cc4c(cc3-c3sc5cc(/C=C6\C(=O)c7cc(F)c(F)cc7C6=C(C#N)C#N)sc5c32)C(c2ccc(CC)cc2)(c2ccc(CC)cc2)c2c-4sc3cc(/C=C4\C(=O)c5cc(F)c(F)cc5C4=C(C#N)C#N)sc23)cc1,O=C(C1=C(C2=CC=C(C3=C(C=CS3)C(OCCCCCCCC)=O)S2)SC(C4=CC5=C(C6=CC(F)=C(S6)SCC(CC)CCCC)C(SC(C(S7)=CC(C(OCCCCCCCC)=O)=C7C(S8)=CC=C8C(SC(C9=CC%10=C(C%11=CC(F)=C(S%11)SCC(CC)CCCC)C(SC(C(S%12)=CC(C(OCCCCCCCC)=O)=C%12C(S%13)=CC=C%13C(SC(C%14=CC%15=C(C%16=CC(F)=C(S%16)SCC(CC)CCCC)C(SC=C%17)=C%17C(C%18=CC(F)=C(S%18)SCC(CC)CCCC)=C%15S%14)=C%19)=C%19C(OCCCCCCCC)=O)=C%20)=C%20C(C%21=CC(F)=C(S%21)SCC(CC)CCCC)=C%10S9)=C%22)=C%22C(OCCCCCCCC)=O)=C%23)=C%23C(C%24=CC(F)=C(S%24)SCC(CC)CCCC)=C5S4)=C1)OCCCCCCCC,CCOC(=O)c1ccsc1-c1ccc(-c2sc(-c3cc4c(-c5cc(F)c(SCC)s5)c5sc(-c6cc(C(=O)OCC)c(-c7ccc(-c8sc(-c9cc%10c(-c%11cc(F)c(SCC)s%11)c%11sc(-c%12cc(C(=O)OCC)c(-c%13ccc(-c%14sc(-c%15cc%16c(-c%17cc(F)c(SCC)s%17)c%17sccc%17c(-c%17cc(F)c(SCC)s%17)c%16s%15)cc%14C(=O)OCC)s%13)s%12)cc%11c(-c%11cc(F)c(SCC)s%11)c%10s9)cc8C(=O)OCC)s7)s6)cc5c(-c5cc(F)c(SCC)s5)c4s3)cc2C(=O)OCC)s1,O=C(OCCCCCCCC)C(C=CS1)=C1C2=CC=C(S2)C3=C(C(OCCCCCCCC)=O)C=C(C4=CC5=C(C6=C(C(C7=CC(F)=C(S7)SCC(CCCC)CC)=C5S4)C=CS6)C8=CC(F)=C(S8)SCC(CCCC)CC)S3
13,IT-4F,"IT-4F, F7IC, IT-2F, ITIC-F",326,PDTB-EF-T-P2,PDTB-EF-T-P2,10.1021/jacs.8b02695,0.9,20.73,76,14.2,14,0.1,sm,fused,7,polymer,N#CC(C#N)=C1C(=CC=2SC3=C(SC=4C=5C=C6C(=CC5C(C7=CC=C(C=C7)CCCCCC)(C8=CC=C(C=C8)CCCCCC)C34)C=9SC=%10C=C(SC%10C9C6(C%11=CC=C(C=C%11)CCCCCC)C%12=CC=C(C=C%12)CCCCCC)C=C%13C(=O)C%14=CC(F)=C(F)C=C%14C%13=C(C#N)C#N)C2)C(=O)C%15=CC(F)=C(F)C=C%151,CCc1ccc(C2(c3ccc(CC)cc3)c3cc4c(cc3-c3sc5cc(/C=C6\C(=O)c7cc(F)c(F)cc7C6=C(C#N)C#N)sc5c32)C(c2ccc(CC)cc2)(c2ccc(CC)cc2)c2c-4sc3cc(/C=C4\C(=O)c5cc(F)c(F)cc5C4=C(C#N)C#N)sc23)cc1,O=C(OCCCCCCCCCC)C1=C(SC(C(SC2=C(C3=CC(F)=C(SCC(CCCC)CC)S3)C4=C5SC=C4)=CC2=C5C6=CC(F)=C(SCC(CCCC)CC)S6)=C1)C7=CC=C(S7)C8=C(C(OCCCCCCCCCC)=O)C=C(C9=CC%10=C(S9)C(C%11=CC(F)=C(SCC(CCCC)CC)S%11)=C%12C(SC(C%13=CC(C(OCCCCCCCCCC)=O)=C(S%13)C%14=CC=C(S%14)C%15=C(C(OCCCCCCCCCC)=O)C=C(C%16=CC%17=C(S%16)C(C%18=CC(F)=C(SCC(CCCC)CC)S%18)=C%19C(SC(C%20=CC(C(OCCCCCCCCCC)=O)=C(S%20)C%21=CC=C(S%21)C%22=C(C(OCCCCCCCCCC)=O)C=CS%22)=C%19)=C%17C%23=CC(F)=C(SCC(CCCC)CC)S%23)S%15)=C%12)=C%10C%24=CC(F)=C(SCC(CCCC)CC)S%24)S8,CCOC(=O)c1ccsc1-c1ccc(-c2sc(-c3cc4c(-c5cc(F)c(SCC)s5)c5sc(-c6cc(C(=O)OCC)c(-c7ccc(-c8sc(-c9cc%10c(-c%11cc(F)c(SCC)s%11)c%11sc(-c%12cc(C(=O)OCC)c(-c%13ccc(-c%14sc(-c%15cc%16c(-c%17cc(F)c(SCC)s%17)c%17sccc%17c(-c%17cc(F)c(SCC)s%17)c%16s%15)cc%14C(=O)OCC)s%13)s%12)cc%11c(-c%11cc(F)c(SCC)s%11)c%10s9)cc8C(=O)OCC)s7)s6)cc5c(-c5cc(F)c(SCC)s5)c4s3)cc2C(=O)OCC)s1,O=C(OCCCCCCCCCC)C(C=CS1)=C1C2=CC=C(S2)C3=C(C(OCCCCCCCCCC)=O)C=C(C4=CC5=C(C6=C(C(C7=CC(F)=C(S7)SCC(CCCC)CC)=C5S4)C=CS6)C8=CC(F)=C(S8)SCC(CCCC)CC)S3
13,IT-4F,"IT-4F, F7IC, IT-2F, ITIC-F",357,PBN-S,PBN-S,10.1039/C8EE03608J,0.891,21.03,69.9,13.1,12.96,0.09,sm,fused,7,polymer,N#CC(C#N)=C1C(=CC=2SC3=C(SC=4C=5C=C6C(=CC5C(C7=CC=C(C=C7)CCCCCC)(C8=CC=C(C=C8)CCCCCC)C34)C=9SC=%10C=C(SC%10C9C6(C%11=CC=C(C=C%11)CCCCCC)C%12=CC=C(C=C%12)CCCCCC)C=C%13C(=O)C%14=CC(F)=C(F)C=C%14C%13=C(C#N)C#N)C2)C(=O)C%15=CC(F)=C(F)C=C%151,CCc1ccc(C2(c3ccc(CC)cc3)c3cc4c(cc3-c3sc5cc(/C=C6\C(=O)c7cc(F)c(F)cc7C6=C(C#N)C#N)sc5c32)C(c2ccc(CC)cc2)(c2ccc(CC)cc2)c2c-4sc3cc(/C=C4\C(=O)c5cc(F)c(F)cc5C4=C(C#N)C#N)sc23)cc1,FC1=C(CC(CCCC)CC)SC(C2=C3C(SC(C4=CC=C(C(SC(C5=CC=C(S5)C6=CC7=C(S6)C(C8=CC(F)=C(CC(CCCC)CC)S8)=C9C(SC(C%10=CC=C(C(SC(C%11=CC=C(S%11)C%12=CC%13=C(S%12)C(C%14=CC(F)=C(CC(CCCC)CC)S%14)=C%15C(SC(C%16=CC=CS%16)=C%15)=C%13C%17=CC(F)=C(CC(CCCC)CC)S%17)=C%18C%19=O)=C%18C(C%20=CC(SCC(CCCC)CC)=C(C=C%20%19)SCC(CCCC)CC)=O)S%10)=C9)=C7C%21=CC(F)=C(CC(CCCC)CC)S%21)=C%22C%23=O)=C%22C(C%24=CC(SCC(CCCC)CC)=C(C=C%24%23)SCC(CCCC)CC)=O)S4)=C3)=C(C%25=CC(F)=C(CC(CCCC)CC)S%25)C%26=C2SC(C%27=CC=C(C(SC=C%28C(C%29=CC(SCC(CCCC)CC)=C(C=C%29%30)SCC(CCCC)CC)=O)=C%28C%30=O)S%27)=C%26)=C1,CCSc1cc2c(cc1SCC)C(=O)c1c(-c3ccc(-c4cc5c(-c6cc(F)c(CC)s6)c6sc(-c7ccc(-c8sc(-c9ccc(-c%10cc%11c(-c%12cc(F)c(CC)s%12)c%12sc(-c%13ccc(-c%14sc(-c%15ccc(-c%16cc%17c(-c%18cc(F)c(CC)s%18)c%18sccc%18c(-c%18cc(F)c(CC)s%18)c%17s%16)s%15)c%15c%14C(=O)c%14cc(SCC)c(SCC)cc%14C%15=O)s%13)cc%12c(-c%12cc(F)c(CC)s%12)c%11s%10)s9)c9c8C(=O)c8cc(SCC)c(SCC)cc8C9=O)s7)cc6c(-c6cc(F)c(CC)s6)c5s4)s3)sc(-c3cccs3)c1C2=O,CCCCC(CSC1=C(SCC(CCCC)CC)C=C(C(C2=C(C3=CC=C(S3)C4=CC5=C(C6=C(C(C7=CC(F)=C(S7)CC(CCCC)CC)=C5S4)C=C(C8=CC=CS8)S6)C9=CC(F)=C(S9)CC(CCCC)CC)SC=C2C%10=O)=O)C%10=C1)CC
13,IT-4F,"IT-4F, F7IC, IT-2F, ITIC-F",361,PBT-F,PBT-F,10.1039/C8TA05207G,0.78,21.57,54.5,9.14,9.04,0.07,sm,fused,7,polymer,N#CC(C#N)=C1C(=CC=2SC3=C(SC=4C=5C=C6C(=CC5C(C7=CC=C(C=C7)CCCCCC)(C8=CC=C(C=C8)CCCCCC)C34)C=9SC=%10C=C(SC%10C9C6(C%11=CC=C(C=C%11)CCCCCC)C%12=CC=C(C=C%12)CCCCCC)C=C%13C(=O)C%14=CC(F)=C(F)C=C%14C%13=C(C#N)C#N)C2)C(=O)C%15=CC(F)=C(F)C=C%151,CCc1ccc(C2(c3ccc(CC)cc3)c3cc4c(cc3-c3sc5cc(/C=C6\C(=O)c7cc(F)c(F)cc7C6=C(C#N)C#N)sc5c32)C(c2ccc(CC)cc2)(c2ccc(CC)cc2)c2c-4sc3cc(/C=C4\C(=O)c5cc(F)c(F)cc5C4=C(C#N)C#N)sc23)cc1,FC1=C(CC(CCCC)CC)SC(C2=C3SC(C4=CC=C(C5=C(OCCCCCCCC)C(OCCCCCCCC)=CC6=NSN=C56)S4)=CC3=C(C7=CC(F)=C(CC(CCCC)CC)S7)C8=C2C=C(S8)C9=CC=C(C(C%10=NSN=C%10C(C%11=CC=C(S%11)C%12=CC%13=C(C%14=CC(F)=C(CC(CCCC)CC)S%14)C%15=C(C(C%16=CC(F)=C(CC(CCCC)CC)S%16)=C%13S%12)C=C(S%15)C%17=CC=C(C(C%18=NSN=C%18C(C%19=CC=C(S%19)C%20=CC%21=C(C%22=CC(F)=C(CC(CCCC)CC)S%22)C%23=C(C(C%24=CC(F)=C(CC(CCCC)CC)S%24)=C%21S%20)C=C(S%23)C%25=CC=CS%25)=C%26OCCCCCCCC)=C%26OCCCCCCCC)S%17)=C%27OCCCCCCCC)=C%27OCCCCCCCC)S9)=C1,CCOc1c(OCC)c(-c2ccc(-c3cc4c(-c5cc(F)c(CC)s5)c5sc(-c6ccc(-c7c(OCC)c(OCC)c(-c8ccc(-c9cc%10c(-c%11cc(F)c(CC)s%11)c%11sc(-c%12ccc(-c%13c(OCC)c(OCC)c(-c%14ccc(-c%15cc%16c(-c%17cc(F)c(CC)s%17)c%17sccc%17c(-c%17cc(F)c(CC)s%17)c%16s%15)s%14)c%14nsnc%13%14)s%12)cc%11c(-c%11cc(F)c(CC)s%11)c%10s9)s8)c8nsnc78)s6)cc5c(-c5cc(F)c(CC)s5)c4s3)s2)c2nsnc2c1-c1cccs1,CCCCCCCCOC1=CC2=NSN=C2C(C3=CC=C(S3)C4=CC5=C(C6=C(C(C7=CC(F)=C(S7)CC(CCCC)CC)=C5S4)C=C(C8=CC=CS8)S6)C9=CC(F)=C(S9)CC(CCCC)CC)=C1OCCCCCCCC
13,IT-4F,"IT-4F, F7IC, IT-2F, ITIC-F",361,PBT-F,PBT-F,10.1039/C8TA10923K,0.778,21.73,54.5,9.14,9.04,0.07,sm,fused,7,polymer,N#CC(C#N)=C1C(=CC=2SC3=C(SC=4C=5C=C6C(=CC5C(C7=CC=C(C=C7)CCCCCC)(C8=CC=C(C=C8)CCCCCC)C34)C=9SC=%10C=C(SC%10C9C6(C%11=CC=C(C=C%11)CCCCCC)C%12=CC=C(C=C%12)CCCCCC)C=C%13C(=O)C%14=CC(F)=C(F)C=C%14C%13=C(C#N)C#N)C2)C(=O)C%15=CC(F)=C(F)C=C%151,CCc1ccc(C2(c3ccc(CC)cc3)c3cc4c(cc3-c3sc5cc(/C=C6\C(=O)c7cc(F)c(F)cc7C6=C(C#N)C#N)sc5c32)C(c2ccc(CC)cc2)(c2ccc(CC)cc2)c2c-4sc3cc(/C=C4\C(=O)c5cc(F)c(F)cc5C4=C(C#N)C#N)sc23)cc1,FC1=C(CC(CCCC)CC)SC(C2=C3SC(C4=CC=C(C5=C(OCCCCCCCC)C(OCCCCCCCC)=CC6=NSN=C56)S4)=CC3=C(C7=CC(F)=C(CC(CCCC)CC)S7)C8=C2C=C(S8)C9=CC=C(C(C%10=NSN=C%10C(C%11=CC=C(S%11)C%12=CC%13=C(C%14=CC(F)=C(CC(CCCC)CC)S%14)C%15=C(C(C%16=CC(F)=C(CC(CCCC)CC)S%16)=C%13S%12)C=C(S%15)C%17=CC=C(C(C%18=NSN=C%18C(C%19=CC=C(S%19)C%20=CC%21=C(C%22=CC(F)=C(CC(CCCC)CC)S%22)C%23=C(C(C%24=CC(F)=C(CC(CCCC)CC)S%24)=C%21S%20)C=C(S%23)C%25=CC=CS%25)=C%26OCCCCCCCC)=C%26OCCCCCCCC)S%17)=C%27OCCCCCCCC)=C%27OCCCCCCCC)S9)=C1,CCOc1c(OCC)c(-c2ccc(-c3cc4c(-c5cc(F)c(CC)s5)c5sc(-c6ccc(-c7c(OCC)c(OCC)c(-c8ccc(-c9cc%10c(-c%11cc(F)c(CC)s%11)c%11sc(-c%12ccc(-c%13c(OCC)c(OCC)c(-c%14ccc(-c%15cc%16c(-c%17cc(F)c(CC)s%17)c%17sccc%17c(-c%17cc(F)c(CC)s%17)c%16s%15)s%14)c%14nsnc%13%14)s%12)cc%11c(-c%11cc(F)c(CC)s%11)c%10s9)s8)c8nsnc78)s6)cc5c(-c5cc(F)c(CC)s5)c4s3)s2)c2nsnc2c1-c1cccs1,CCCCCCCCOC1=CC2=NSN=C2C(C3=CC=C(S3)C4=CC5=C(C6=C(C(C7=CC(F)=C(S7)CC(CCCC)CC)=C5S4)C=C(C8=CC=CS8)S6)C9=CC(F)=C(S9)CC(CCCC)CC)=C1OCCCCCCCC
13,IT-4F,"IT-4F, F7IC, IT-2F, ITIC-F",362,PBT-SF,PBT-SF,10.1039/C8TA05207G,0.8,21.53,60.6,10.51,10.33,0.14,sm,fused,7,polymer,N#CC(C#N)=C1C(=CC=2SC3=C(SC=4C=5C=C6C(=CC5C(C7=CC=C(C=C7)CCCCCC)(C8=CC=C(C=C8)CCCCCC)C34)C=9SC=%10C=C(SC%10C9C6(C%11=CC=C(C=C%11)CCCCCC)C%12=CC=C(C=C%12)CCCCCC)C=C%13C(=O)C%14=CC(F)=C(F)C=C%14C%13=C(C#N)C#N)C2)C(=O)C%15=CC(F)=C(F)C=C%151,CCc1ccc(C2(c3ccc(CC)cc3)c3cc4c(cc3-c3sc5cc(/C=C6\C(=O)c7cc(F)c(F)cc7C6=C(C#N)C#N)sc5c32)C(c2ccc(CC)cc2)(c2ccc(CC)cc2)c2c-4sc3cc(/C=C4\C(=O)c5cc(F)c(F)cc5C4=C(C#N)C#N)sc23)cc1,FC(C=C1C(C2=C(C=C(C3=CC=CS3)S2)C(C4=CC(F)=C(S4)SCC(CC)CCCC)=C5S6)=C5C=C6C(S7)=CC=C7C(C8=NSN=C8C(C(S9)=CC=C9C(S%10)=CC(C(C%11=CC(F)=C(S%11)SCC(CC)CCCC)=C%12S%13)=C%10C(C%14=CC(F)=C(S%14)SCC(CC)CCCC)=C%12C=C%13C(S%15)=CC=C%15C(C%16=NSN=C%16C(C(S%17)=CC=C%17C(S%18)=CC(C(C%19=CC(F)=C(S%19)SCC(CC)CCCC)=C%20S%21)=C%18C(C%22=CC(F)=C(S%22)SCC(CC)CCCC)=C%20C=C%21C(S%23)=CC=C%23C(C%24=NSN=C%24C=C%25OCCCCCCCC)=C%25OCCCCCCCC)=C%26OCCCCCCCC)=C%26OCCCCCCCC)=C%27OCCCCCCCC)=C%27OCCCCCCCC)=C(S1)SCC(CC)CCCC,CCOC1=C(C2=CC=CS2)C3=NSN=C3C(C4=CC=C(S4)C5=CC6=C(C7=C(C(C8=CC(F)=C(S8)SCC)=C6S5)C=C(C9=CC=C(S9)C%10=C(C(OCC)=C(C%11=NSN=C%10%11)C%12=CC=C(S%12)C%13=CC%14=C(C%15=C(C(C%16=CC(F)=C(S%16)SCC)=C%14S%13)C=C(C%17=CC=C(S%17)C%18=C(C(OCC)=C(C%19=NSN=C%18%19)C%20=CC=C(S%20)C%21=CC%22=C(C%23=C(C(C%24=CC(F)=C(S%24)SCC)=C%22S%21)C=CS%23)C%25=CC(F)=C(S%25)SCC)OCC)S%15)C%26=CC(F)=C(S%26)SCC)OCC)S7)C%27=CC(F)=C(S%27)SCC)=C1OCC,CCCCCCCCOC1=CC2=NSN=C2C(C3=CC=C(S3)C4=CC5=C(C6=C(C(C7=CC(F)=C(S7)SCC(CCCC)CC)=C5S4)C=C(C8=CC=CS8)S6)C9=CC(F)=C(S9)SCC(CCCC)CC)=C1OCCCCCCCC
13,IT-4F,"IT-4F, F7IC, IT-2F, ITIC-F",374,PBZ-ClSi,"PBZ-ClSi, J71-Cl",10.1039/C8TA10662B,0.93,19.2,71.5,12.8,12.5,,sm,fused,7,polymer,N#CC(C#N)=C1C(=CC=2SC3=C(SC=4C=5C=C6C(=CC5C(C7=CC=C(C=C7)CCCCCC)(C8=CC=C(C=C8)CCCCCC)C34)C=9SC=%10C=C(SC%10C9C6(C%11=CC=C(C=C%11)CCCCCC)C%12=CC=C(C=C%12)CCCCCC)C=C%13C(=O)C%14=CC(F)=C(F)C=C%14C%13=C(C#N)C#N)C2)C(=O)C%15=CC(F)=C(F)C=C%151,CCc1ccc(C2(c3ccc(CC)cc3)c3cc4c(cc3-c3sc5cc(/C=C6\C(=O)c7cc(F)c(F)cc7C6=C(C#N)C#N)sc5c32)C(c2ccc(CC)cc2)(c2ccc(CC)cc2)c2c-4sc3cc(/C=C4\C(=O)c5cc(F)c(F)cc5C4=C(C#N)C#N)sc23)cc1,ClC1=C([Si](CCC)(CCC)CCC)SC(C2=C3SC(C4=CC=C(C5=C(C(F)=CC6=NN(CC(CCCCCCCC)CCCCCC)N=C65)F)S4)=CC3=C(C7=CC(Cl)=C([Si](CCC)(CCC)CCC)S7)C8=C2C=C(S8)C9=CC=C(C(C%10=NN(CC(CCCCCCCC)CCCCCC)N=C%10%11)=C(F)C(F)=C%11C%12=CC=C(S%12)C%13=CC%14=C(C%15=CC(Cl)=C([Si](CCC)(CCC)CCC)S%15)C%16=C(C(C%17=CC(Cl)=C([Si](CCC)(CCC)CCC)S%17)=C%14S%13)C=C(S%16)C%18=CC=C(C(C%19=NN(CC(CCCCCCCC)CCCCCC)N=C%19%20)=C(F)C(F)=C%20C%21=CC=C(S%21)C%22=CC%23=C(C%24=CC(Cl)=C([Si](CCC)(CCC)CCC)S%24)C%25=C(C(C%26=CC(Cl)=C([Si](CCC)(CCC)CCC)S%26)=C%23S%22)C=C(S%25)C%27=CC=CS%27)S%18)S9)=C1,CCn1nc2c(-c3cccs3)c(F)c(F)c(-c3ccc(-c4cc5c(-c6cc(Cl)c([Si](CC)(CC)CC)s6)c6sc(-c7ccc(-c8c(F)c(F)c(-c9ccc(-c%10cc%11c(-c%12cc(Cl)c([Si](CC)(CC)CC)s%12)c%12sc(-c%13ccc(-c%14c(F)c(F)c(-c%15ccc(-c%16cc%17c(-c%18cc(Cl)c([Si](CC)(CC)CC)s%18)c%18sccc%18c(-c%18cc(Cl)c([Si](CC)(CC)CC)s%18)c%17s%16)s%15)c%15nn(CC)nc%14%15)s%13)cc%12c(-c%12cc(Cl)c([Si](CC)(CC)CC)s%12)c%11s%10)s9)c9nn(CC)nc89)s7)cc6c(-c6cc(Cl)c([Si](CC)(CC)CC)s6)c5s4)s3)c2n1,CCCCCCCCC(CN1N=C2C=C(C(F)=C(C2=N1)C3=CC=C(S3)C4=CC5=C(C6=C(C(C7=CC(Cl)=C(S7)[Si](CCC)(CCC)CCC)=C5S4)C=C(C8=CC=CS8)S6)C9=CC(Cl)=C(S9)[Si](CCC)(CCC)CCC)F)CCCCCC
13,IT-4F,"IT-4F, F7IC, IT-2F, ITIC-F",374,J71-Cl,"PBZ-ClSi, J71-Cl",10.1039/D0TC03095C,0.87,18.41,69,11.1,11.1,,sm,fused,7,polymer,N#CC(C#N)=C1C(=CC=2SC3=C(SC=4C=5C=C6C(=CC5C(C7=CC=C(C=C7)CCCCCC)(C8=CC=C(C=C8)CCCCCC)C34)C=9SC=%10C=C(SC%10C9C6(C%11=CC=C(C=C%11)CCCCCC)C%12=CC=C(C=C%12)CCCCCC)C=C%13C(=O)C%14=CC(F)=C(F)C=C%14C%13=C(C#N)C#N)C2)C(=O)C%15=CC(F)=C(F)C=C%151,CCc1ccc(C2(c3ccc(CC)cc3)c3cc4c(cc3-c3sc5cc(/C=C6\C(=O)c7cc(F)c(F)cc7C6=C(C#N)C#N)sc5c32)C(c2ccc(CC)cc2)(c2ccc(CC)cc2)c2c-4sc3cc(/C=C4\C(=O)c5cc(F)c(F)cc5C4=C(C#N)C#N)sc23)cc1,CCC[Si](CCC)(C1=C(Cl)C=C(C2=C3SC(C4=CC=C(S4)C5=C(F)C(F)=CC6=NN(N=C65)CC(CCCCCC)CCCCCCCC)=CC3=C(C7=C2C=C(C8=CC=C(S8)C(C9=NN(N=C9C(C%10=CC=C(C%11=CC%12=C(C%13=C(C=C(C%14=CC=C(S%14)C(C%15=NN(N=C%15C(C%16=CC=C(C%17=CC%18=C(C%19=C(C=C(C%20=CC=CS%20)S%19)C(C%21=CC(Cl)=C(S%21)[Si](CCC)(CCC)CCC)=C%18S%17)C%22=CC(Cl)=C(S%22)[Si](CCC)(CCC)CCC)S%16)=C%23F)CC(CCCCCC)CCCCCCCC)=C%23F)S%13)C(C%24=CC(Cl)=C(S%24)[Si](CCC)(CCC)CCC)=C%12S%11)C%25=CC(Cl)=C(S%25)[Si](CCC)(CCC)CCC)S%10)=C%26F)CC(CCCCCC)CCCCCCCC)=C%26F)S7)C%27=CC(Cl)=C(S%27)[Si](CCC)(CCC)CCC)S1)CCC,CCN1N=C2C(C3=CC=C(S3)C)=C(C(F)=C(C2=N1)C4=CC=C(S4)C5=CC6=C(C7=C(C(C8=CC(Cl)=C(S8)[Si](CC)(CC)CC)=C6S5)C=C(C9=CC=C(S9)C%10=C(C(F)=C(C%11=NN(N=C%10%11)CC)C%12=CC=C(S%12)C%13=CC%14=C(C%15=C(C(C%16=CC(Cl)=C(S%16)[Si](CC)(CC)CC)=C%14S%13)C=C(C%17=CC=C(S%17)C%18=C(C(F)=C(C%19=NN(N=C%18%19)CC)C%20=CC=C(S%20)C%21=CC%22=C(C%23=C(C(C%24=CC(Cl)=C(S%24)[Si](CC)(CC)CC)=C%22S%21)C=C(C)S%23)C%25=CC(Cl)=C(S%25)[Si](CC)(CC)CC)F)S%15)C%26=CC(Cl)=C(S%26)[Si](CC)(CC)CC)F)S7)C%27=CC(Cl)=C(S%27)[Si](CC)(CC)CC)F,CCCCCCCCC(CN1N=C2C=C(C(F)=C(C2=N1)C3=CC=C(S3)C4=CC5=C(C6=C(C(C7=CC(Cl)=C(S7)[Si](CCC)(CCC)CCC)=C5S4)C=C(C8=CC=CS8)S6)C9=CC(Cl)=C(S9)[Si](CCC)(CCC)CCC)F)CCCCCC
13,IT-4F,"IT-4F, F7IC, IT-2F, ITIC-F",375,PBT-Cl,PBT-Cl,10.1039/C8TA10923K,0.782,21.03,70,11.6,11.53,0.06,sm,fused,7,polymer,N#CC(C#N)=C1C(=CC=2SC3=C(SC=4C=5C=C6C(=CC5C(C7=CC=C(C=C7)CCCCCC)(C8=CC=C(C=C8)CCCCCC)C34)C=9SC=%10C=C(SC%10C9C6(C%11=CC=C(C=C%11)CCCCCC)C%12=CC=C(C=C%12)CCCCCC)C=C%13C(=O)C%14=CC(F)=C(F)C=C%14C%13=C(C#N)C#N)C2)C(=O)C%15=CC(F)=C(F)C=C%151,CCc1ccc(C2(c3ccc(CC)cc3)c3cc4c(cc3-c3sc5cc(/C=C6\C(=O)c7cc(F)c(F)cc7C6=C(C#N)C#N)sc5c32)C(c2ccc(CC)cc2)(c2ccc(CC)cc2)c2c-4sc3cc(/C=C4\C(=O)c5cc(F)c(F)cc5C4=C(C#N)C#N)sc23)cc1,ClC1=C(CC(CCCC)CC)SC(C2=C3SC(C4=CC=C(C5=C(OCCCCCCCC)C(OCCCCCCCC)=CC6=NSN=C56)S4)=CC3=C(C7=CC(Cl)=C(CC(CCCC)CC)S7)C8=C2C=C(S8)C9=CC=C(C(C%10=NSN=C%10C(C%11=CC=C(S%11)C%12=CC%13=C(C%14=CC(Cl)=C(CC(CCCC)CC)S%14)C%15=C(C(C%16=CC(Cl)=C(CC(CCCC)CC)S%16)=C%13S%12)C=C(S%15)C%17=CC=C(C(C%18=NSN=C%18C(C%19=CC=C(S%19)C%20=CC%21=C(C%22=CC(Cl)=C(CC(CCCC)CC)S%22)C%23=C(C(C%24=CC(Cl)=C(CC(CCCC)CC)S%24)=C%21S%20)C=C(S%23)C%25=CC=CS%25)=C%26OCCCCCCCC)=C%26OCCCCCCCC)S%17)=C%27OCCCCCCCC)=C%27OCCCCCCCC)S9)=C1,CCOc1c(OCC)c(-c2ccc(-c3cc4c(-c5cc(Cl)c(CC)s5)c5sc(-c6ccc(-c7c(OCC)c(OCC)c(-c8ccc(-c9cc%10c(-c%11cc(Cl)c(CC)s%11)c%11sc(-c%12ccc(-c%13c(OCC)c(OCC)c(-c%14ccc(-c%15cc%16c(-c%17cc(Cl)c(CC)s%17)c%17sccc%17c(-c%17cc(Cl)c(CC)s%17)c%16s%15)s%14)c%14nsnc%13%14)s%12)cc%11c(-c%11cc(Cl)c(CC)s%11)c%10s9)s8)c8nsnc78)s6)cc5c(-c5cc(Cl)c(CC)s5)c4s3)s2)c2nsnc2c1-c1cccs1,CCCCCCCCOC1=CC2=NSN=C2C(C3=CC=C(S3)C4=CC5=C(C6=C(C(C7=CC(Cl)=C(S7)CC(CCCC)CC)=C5S4)C=C(C8=CC=CS8)S6)C9=CC(Cl)=C(S9)CC(CCCC)CC)=C1OCCCCCCCC
13,IT-4F,"IT-4F, F7IC, IT-2F, ITIC-F",376,POPB,POPB,10.1039/C8TA11006A,0.72,16.8,51.2,6.2,6,,sm,fused,7,polymer,N#CC(C#N)=C1C(=CC=2SC3=C(SC=4C=5C=C6C(=CC5C(C7=CC=C(C=C7)CCCCCC)(C8=CC=C(C=C8)CCCCCC)C34)C=9SC=%10C=C(SC%10C9C6(C%11=CC=C(C=C%11)CCCCCC)C%12=CC=C(C=C%12)CCCCCC)C=C%13C(=O)C%14=CC(F)=C(F)C=C%14C%13=C(C#N)C#N)C2)C(=O)C%15=CC(F)=C(F)C=C%151,CCc1ccc(C2(c3ccc(CC)cc3)c3cc4c(cc3-c3sc5cc(/C=C6\C(=O)c7cc(F)c(F)cc7C6=C(C#N)C#N)sc5c32)C(c2ccc(CC)cc2)(c2ccc(CC)cc2)c2c-4sc3cc(/C=C4\C(=O)c5cc(F)c(F)cc5C4=C(C#N)C#N)sc23)cc1,CCCCC(CCCCCC)COC1=CC=C(C=C1)C2=C3C(SC(C4=CC=C(S4)C(SC(C5=CC=C(C6=CC7=C(S6)C(C8=CC=C(OCC(CCCCCC)CCCC)C=C8)=C9C(SC(C%10=CC=C(S%10)C(SC(C%11=CC=C(C%12=CC%13=C(S%12)C(C%14=CC=C(OCC(CCCCCC)CCCC)C=C%14)=C%15C(SC(C%16=CC=C(S%16)C(SC(C%17=CC=CS%17)=C%18C%19=O)=C%18C(C%20=C(CC(CCCC)CC)SC(CC(CCCC)CC)=C%20%19)=O)=C%15)=C%13C%21=CC=C(C=C%21)OCC(CCCCCC)CCCC)S%11)=C%22C%23=O)=C%22C(C%24=C(CC(CCCC)CC)SC(CC(CCCC)CC)=C%24%23)=O)=C9)=C7C%25=CC=C(C=C%25)OCC(CCCCCC)CCCC)S5)=C%26C%27=O)=C%26C(C%28=C(CC(CCCC)CC)SC(CC(CCCC)CC)=C%28%27)=O)=C3)=C(C%29=CC=C(C=C%29)OCC(CCCCCC)CCCC)C%30=C2SC=C%30,CCOc1ccc(-c2c3cc(-c4ccc(-c5sc(-c6ccc(-c7cc8c(-c9ccc(OCC)cc9)c9sc(-c%10ccc(-c%11sc(-c%12ccc(-c%13cc%14c(-c%15ccc(OCC)cc%15)c%15sc(-c%16ccc(-c%17sc(-c%18cccs%18)c%18c%17C(=O)c%17c(CC)sc(CC)c%17C%18=O)s%16)cc%15c(-c%15ccc(OCC)cc%15)c%14s%13)s%12)c%12c%11C(=O)c%11c(CC)sc(CC)c%11C%12=O)s%10)cc9c(-c9ccc(OCC)cc9)c8s7)s6)c6c5C(=O)c5c(CC)sc(CC)c5C6=O)s4)sc3c(-c3ccc(OCC)cc3)c3ccsc23)cc1,CCCCCCC(COC1=CC=C(C2=C3C=C(SC3=C(C4=C2SC=C4)C5=CC=C(OCC(CCCCCC)CCCC)C=C5)C6=CC=C(S6)C7=C(C(C8=C(SC(CC(CCCC)CC)=C8C9=O)CC(CCCC)CC)=O)C9=C(C%10=CC=CS%10)S7)C=C1)CCCC
13,IT-4F,"IT-4F, F7IC, IT-2F, ITIC-F",377,PFOPB,PFOPB,10.1039/C8TA11006A,0.89,20.4,64.5,11.7,11.6,,sm,fused,7,polymer,N#CC(C#N)=C1C(=CC=2SC3=C(SC=4C=5C=C6C(=CC5C(C7=CC=C(C=C7)CCCCCC)(C8=CC=C(C=C8)CCCCCC)C34)C=9SC=%10C=C(SC%10C9C6(C%11=CC=C(C=C%11)CCCCCC)C%12=CC=C(C=C%12)CCCCCC)C=C%13C(=O)C%14=CC(F)=C(F)C=C%14C%13=C(C#N)C#N)C2)C(=O)C%15=CC(F)=C(F)C=C%151,CCc1ccc(C2(c3ccc(CC)cc3)c3cc4c(cc3-c3sc5cc(/C=C6\C(=O)c7cc(F)c(F)cc7C6=C(C#N)C#N)sc5c32)C(c2ccc(CC)cc2)(c2ccc(CC)cc2)c2c-4sc3cc(/C=C4\C(=O)c5cc(F)c(F)cc5C4=C(C#N)C#N)sc23)cc1,CCCCC(CCCCCC)COC1=C(F)C=C(C=C1F)C2=C3C(SC(C4=CC=C(S4)C(SC(C5=CC=C(C6=CC7=C(S6)C(C8=CC(F)=C(OCC(CCCCCC)CCCC)C(F)=C8)=C9C(SC(C%10=CC=C(S%10)C(SC(C%11=CC=C(C%12=CC%13=C(S%12)C(C%14=CC(F)=C(OCC(CCCCCC)CCCC)C(F)=C%14)=C%15C(SC(C%16=CC=C(S%16)C(SC(C%17=CC=CS%17)=C%18C%19=O)=C%18C(C%20=C(CC(CCCC)CC)SC(CC(CCCC)CC)=C%20%19)=O)=C%15)=C%13C%21=CC(F)=C(C(F)=C%21)OCC(CCCCCC)CCCC)S%11)=C%22C%23=O)=C%22C(C%24=C(CC(CCCC)CC)SC(CC(CCCC)CC)=C%24%23)=O)=C9)=C7C%25=CC(F)=C(C(F)=C%25)OCC(CCCCCC)CCCC)S5)=C%26C%27=O)=C%26C(C%28=C(CC(CCCC)CC)SC(CC(CCCC)CC)=C%28%27)=O)=C3)=C(C%29=CC(F)=C(C(F)=C%29)OCC(CCCCCC)CCCC)C%30=C2SC=C%30,CCOc1c(F)cc(-c2c3cc(-c4ccc(-c5sc(-c6ccc(-c7cc8c(-c9cc(F)c(OCC)c(F)c9)c9sc(-c%10ccc(-c%11sc(-c%12ccc(-c%13cc%14c(-c%15cc(F)c(OCC)c(F)c%15)c%15sc(-c%16ccc(-c%17sc(-c%18cccs%18)c%18c%17C(=O)c%17c(CC)sc(CC)c%17C%18=O)s%16)cc%15c(-c%15cc(F)c(OCC)c(F)c%15)c%14s%13)s%12)c%12c%11C(=O)c%11c(CC)sc(CC)c%11C%12=O)s%10)cc9c(-c9cc(F)c(OCC)c(F)c9)c8s7)s6)c6c5C(=O)c5c(CC)sc(CC)c5C6=O)s4)sc3c(-c3cc(F)c(OCC)c(F)c3)c3ccsc23)cc1F,CCCCCCC(COC1=C(F)C=C(C2=C3C=C(SC3=C(C4=C2SC=C4)C5=CC(F)=C(OCC(CCCCCC)CCCC)C(F)=C5)C6=CC=C(S6)C7=C(C(C8=C(SC(CC(CCCC)CC)=C8C9=O)CC(CCCC)CC)=O)C9=C(C%10=CC=CS%10)S7)C=C1F)CCCC
13,IT-4F,"IT-4F, F7IC, IT-2F, ITIC-F",382,PBDS-TZ,PBDS-TZ,10.1039/C8TA12224E,0.804,20.05,73.1,12.01,11.81,0.34,sm,fused,7,polymer,N#CC(C#N)=C1C(=CC=2SC3=C(SC=4C=5C=C6C(=CC5C(C7=CC=C(C=C7)CCCCCC)(C8=CC=C(C=C8)CCCCCC)C34)C=9SC=%10C=C(SC%10C9C6(C%11=CC=C(C=C%11)CCCCCC)C%12=CC=C(C=C%12)CCCCCC)C=C%13C(=O)C%14=CC(F)=C(F)C=C%14C%13=C(C#N)C#N)C2)C(=O)C%15=CC(F)=C(F)C=C%151,CCc1ccc(C2(c3ccc(CC)cc3)c3cc4c(cc3-c3sc5cc(/C=C6\C(=O)c7cc(F)c(F)cc7C6=C(C#N)C#N)sc5c32)C(c2ccc(CC)cc2)(c2ccc(CC)cc2)c2c-4sc3cc(/C=C4\C(=O)c5cc(F)c(F)cc5C4=C(C#N)C#N)sc23)cc1,CCC[Si](CCC)(CCC)C1=CC=C(S1)C2=C3C(SC(C4=C(CC(CCCC)CC)C=C(S4)C5=NC6=C(S5)N=C(C7=CC(CC(CCCC)CC)=C(S7)C8=CC9=C(S8)C(C%10=CC=C([Si](CCC)(CCC)CCC)S%10)=C%11C(SC(C%12=C(CC(CCCC)CC)C=C(S%12)C%13=NC%14=C(S%13)N=C(C%15=CC(CC(CCCC)CC)=C(S%15)C%16=CC%17=C(S%16)C(C%18=CC=C([Si](CCC)(CCC)CCC)S%18)=C%19C(SC(C%20=C(CC(CCCC)CC)C=C(S%20)C%21=NC%22=C(S%21)N=CS%22)=C%19)=C%17C%23=CC=C([Si](CCC)(CCC)CCC)S%23)S%14)=C%11)=C9C%24=CC=C([Si](CCC)(CCC)CCC)S%24)S6)=C3)=C(C%25=CC=C([Si](CCC)(CCC)CCC)S%25)C%26=C2SC(C%27=C(CC(CCCC)CC)C=CS%27)=C%26,CCC1=CSC(C2=NC3=C(S2)N=C(C4=CC(CC)=C(S4)C5=CC6=C(C7=C(C(C8=CC=C(S8)[Si](CC)(CC)CC)=C6S5)C=C(C9=C(CC)C=C(C%10=NC%11=C(S%10)N=C(C%12=CC(CC)=C(S%12)C%13=CC%14=C(C%15=C(C(C%16=CC=C(S%16)[Si](CC)(CC)CC)=C%14S%13)C=C(C%17=C(CC)C=C(C%18=NC%19=C(S%18)N=C(C%20=CC(CC)=C(S%20)C%21=CC%22=C(C%23=C(C(C%24=CC=C(S%24)[Si](CC)(CC)CC)=C%22S%21)C=CS%23)C%25=CC=C(S%25)[Si](CC)(CC)CC)S%19)S%17)S%15)C%26=CC=C(S%26)[Si](CC)(CC)CC)S%11)S9)S7)C%27=CC=C(S%27)[Si](CC)(CC)CC)S3)=C1,CCC(CCCC)CC(C=CS1)=C1C2=CC3=C(C4=C(C(C5=CC=C(S5)[Si](CCC)(CCC)CCC)=C3S2)C=C(C6=C(CC(CCCC)CC)C=C(C7=NC8=C(S7)N=CS8)S6)S4)C9=CC=C(S9)[Si](CCC)(CCC)CCC
13,IT-4F,"IT-4F, F7IC, IT-2F, ITIC-F",389,PDBT-2Cl,PDBT-2Cl,10.1039/C9QM00212J,0.99,15.1,42,6.2,5.6,,sm,fused,7,polymer,N#CC(C#N)=C1C(=CC=2SC3=C(SC=4C=5C=C6C(=CC5C(C7=CC=C(C=C7)CCCCCC)(C8=CC=C(C=C8)CCCCCC)C34)C=9SC=%10C=C(SC%10C9C6(C%11=CC=C(C=C%11)CCCCCC)C%12=CC=C(C=C%12)CCCCCC)C=C%13C(=O)C%14=CC(F)=C(F)C=C%14C%13=C(C#N)C#N)C2)C(=O)C%15=CC(F)=C(F)C=C%151,CCc1ccc(C2(c3ccc(CC)cc3)c3cc4c(cc3-c3sc5cc(/C=C6\C(=O)c7cc(F)c(F)cc7C6=C(C#N)C#N)sc5c32)C(c2ccc(CC)cc2)(c2ccc(CC)cc2)c2c-4sc3cc(/C=C4\C(=O)c5cc(F)c(F)cc5C4=C(C#N)C#N)sc23)cc1,O=C(C1=C(CC(CC)CCCC)SC(CC(CCCC)CC)=C12)C3=C(C4=CC=C(C5=CC(S6)=C(S5)C(C6=C7C8=C(Cl)C(Cl)=C(CC(CCCC)CC)S8)=C(C9=C(Cl)C(Cl)=C(CC(CC)CCCC)S9)C%10=C7C(S%11)=C(S%10)C=C%11C%12=CC=C(C%13=C%14C(C(C%15=C(CC(CC)CCCC)SC(CC(CCCC)CC)=C%15C%14=O)=O)=C(C%16=CC=C(C%17=CC(S%18)=C(S%17)C(C%18=C%19C%20=C(Cl)C(Cl)=C(CC(CCCC)CC)S%20)=C(C%21=C(Cl)C(Cl)=C(CC(CC)CCCC)S%21)C%22=C%19C(S%23)=C(S%22)C=C%23C%24=CC=C(C%25=C%26C(C(C%27=C(CC(CC)CCCC)SC(CC(CCCC)CC)=C%27C%26=O)=O)=C(C%28=CC=CS%28)S%25)S%24)S%16)S%13)S%12)S4)SC(C%29=CC=C(C%30=CC(SC%31=C%32C(C%33=C(Cl)C(Cl)=C(CC(CCCC)CC)S%33)=C%34C(C(SC=C%35)=C%35S%34)=C%31C%36=C(Cl)C(Cl)=C(CC(CC)CCCC)S%36)=C%32S%30)S%29)=C3C2=O,CCc1sc(-c2c3sc4cc(-c5ccc(-c6sc(-c7ccc(-c8cc9sc%10c(-c%11sc(CC)c(Cl)c%11Cl)c%11c(sc%12cc(-c%13ccc(-c%14sc(-c%15ccc(-c%16cc%17sc%18c(-c%19sc(CC)c(Cl)c%19Cl)c%19c(sc%20cc(-c%21ccc(-c%22sc(-c%23cccs%23)c%23c%22C(=O)c%22c(CC)sc(CC)c%22C%23=O)s%21)sc%20%19)c(-c%19sc(CC)c(Cl)c%19Cl)c%18c%17s%16)s%15)c%15c%14C(=O)c%14c(CC)sc(CC)c%14C%15=O)s%13)sc%12%11)c(-c%11sc(CC)c(Cl)c%11Cl)c%10c9s8)s7)c7c6C(=O)c6c(CC)sc(CC)c6C7=O)s5)sc4c3c(-c3sc(CC)c(Cl)c3Cl)c3sc4ccsc4c23)c(Cl)c1Cl,CCCCC(CC1=C(Cl)C(Cl)=C(C2=C3C4=C(C=CS4)SC3=C(C5=C(Cl)C(Cl)=C(CC(CCCC)CC)S5)C6=C2SC7=C6SC(C8=CC=C(S8)C9=C(C(C%10=C(SC(CC(CCCC)CC)=C%10C%11=O)CC(CCCC)CC)=O)C%11=C(C%12=CC=CS%12)S9)=C7)S1)CC
13,IT-4F,"IT-4F, F7IC, IT-2F, ITIC-F",390,PDBT-F,PDBT-F,10.1039/C9QM00212J,0.81,20.9,59,10,9.6,,sm,fused,7,polymer,N#CC(C#N)=C1C(=CC=2SC3=C(SC=4C=5C=C6C(=CC5C(C7=CC=C(C=C7)CCCCCC)(C8=CC=C(C=C8)CCCCCC)C34)C=9SC=%10C=C(SC%10C9C6(C%11=CC=C(C=C%11)CCCCCC)C%12=CC=C(C=C%12)CCCCCC)C=C%13C(=O)C%14=CC(F)=C(F)C=C%14C%13=C(C#N)C#N)C2)C(=O)C%15=CC(F)=C(F)C=C%151,CCc1ccc(C2(c3ccc(CC)cc3)c3cc4c(cc3-c3sc5cc(/C=C6\C(=O)c7cc(F)c(F)cc7C6=C(C#N)C#N)sc5c32)C(c2ccc(CC)cc2)(c2ccc(CC)cc2)c2c-4sc3cc(/C=C4\C(=O)c5cc(F)c(F)cc5C4=C(C#N)C#N)sc23)cc1,O=C(C1=C(CC(CC)CCCC)SC(CC(CCCC)CC)=C12)C3=C(C4=CC=C(C5=CC(S6)=C(S5)C(C6=C7C8=CC(F)=C(CC(CCCC)CC)S8)=C(C9=CC(F)=C(CC(CC)CCCC)S9)C%10=C7C(S%11)=C(S%10)C=C%11C%12=CC=C(C%13=C%14C(C(C%15=C(CC(CC)CCCC)SC(CC(CCCC)CC)=C%15C%14=O)=O)=C(C%16=CC=C(C%17=CC(S%18)=C(S%17)C(C%18=C%19C%20=CC(F)=C(CC(CCCC)CC)S%20)=C(C%21=CC(F)=C(CC(CC)CCCC)S%21)C%22=C%19C(S%23)=C(S%22)C=C%23C%24=CC=C(C%25=C%26C(C(C%27=C(CC(CC)CCCC)SC(CC(CCCC)CC)=C%27C%26=O)=O)=C(C%28=CC=CS%28)S%25)S%24)S%16)S%13)S%12)S4)SC(C%29=CC=C(C%30=CC(SC%31=C%32C(C%33=CC(F)=C(CC(CCCC)CC)S%33)=C%34C(C(SC=C%35)=C%35S%34)=C%31C%36=CC(F)=C(CC(CC)CCCC)S%36)=C%32S%30)S%29)=C3C2=O,CCc1sc(-c2c3sc4cc(-c5ccc(-c6sc(-c7ccc(-c8cc9sc%10c(-c%11cc(F)c(CC)s%11)c%11c(sc%12cc(-c%13ccc(-c%14sc(-c%15ccc(-c%16cc%17sc%18c(-c%19cc(F)c(CC)s%19)c%19c(sc%20cc(-c%21ccc(-c%22sc(-c%23cccs%23)c%23c%22C(=O)c%22c(CC)sc(CC)c%22C%23=O)s%21)sc%20%19)c(-c%19cc(F)c(CC)s%19)c%18c%17s%16)s%15)c%15c%14C(=O)c%14c(CC)sc(CC)c%14C%15=O)s%13)sc%12%11)c(-c%11cc(F)c(CC)s%11)c%10c9s8)s7)c7c6C(=O)c6c(CC)sc(CC)c6C7=O)s5)sc4c3c(-c3cc(F)c(CC)s3)c3sc4ccsc4c23)cc1F,CCCCC(CC1=C(F)C=C(C2=C3C4=C(C=CS4)SC3=C(C5=CC(F)=C(S5)CC(CCCC)CC)C6=C2SC7=C6SC(C8=CC=C(S8)C9=C(C(C%10=C(SC(CC(CCCC)CC)=C%10C%11=O)CC(CCCC)CC)=O)C%11=C(C%12=CC=CS%12)S9)=C7)S1)CC
