Repository: brigreens/Meta-analysis_OSCs

This repository contains the data files and analysis notebooks to support the paper "Meta-Analysis of Molecular Design Strategies for Non-Fullerene Acceptor Based Organic Solar Cell Materials" (DOI: 10.26434/chemrxiv-2024-w29b1)

File: OSC_dataset_metaanalysis.csv (part 11 of 76)
NFA_ID,reported_acceptor,NFA_other_names,don_ID,reported_donor,don_other_names,DOI,Voc,Jsc,FF,PCE_max,PCE_avg,PCE_std,acceptor_type,acceptor_class,fused_rings_in_core,donor_type,acc_SMILES_sidechains,acc_SMILES_shortened_sidechains,don_SMILES_sidechains,don_SMILES_shortened_sidechains,don_mon_SMILES
13,IT-4F,"IT-4F, F7IC, IT-2F, ITIC-F",391,PDBT-2F,PDBT-2F,10.1039/C9QM00212J,0.87,20.6,57,10.2,10,,sm,fused,7,polymer,N#CC(C#N)=C1C(=CC=2SC3=C(SC=4C=5C=C6C(=CC5C(C7=CC=C(C=C7)CCCCCC)(C8=CC=C(C=C8)CCCCCC)C34)C=9SC=%10C=C(SC%10C9C6(C%11=CC=C(C=C%11)CCCCCC)C%12=CC=C(C=C%12)CCCCCC)C=C%13C(=O)C%14=CC(F)=C(F)C=C%14C%13=C(C#N)C#N)C2)C(=O)C%15=CC(F)=C(F)C=C%151,CCc1ccc(C2(c3ccc(CC)cc3)c3cc4c(cc3-c3sc5cc(/C=C6\C(=O)c7cc(F)c(F)cc7C6=C(C#N)C#N)sc5c32)C(c2ccc(CC)cc2)(c2ccc(CC)cc2)c2c-4sc3cc(/C=C4\C(=O)c5cc(F)c(F)cc5C4=C(C#N)C#N)sc23)cc1,O=C(C1=C(CC(CC)CCCC)SC(CC(CCCC)CC)=C12)C3=C(C4=CC=C(C5=CC(S6)=C(S5)C(C6=C7C8=C(F)C(F)=C(CC(CCCC)CC)S8)=C(C9=C(F)C(F)=C(CC(CC)CCCC)S9)C%10=C7C(S%11)=C(S%10)C=C%11C%12=CC=C(C%13=C%14C(C(C%15=C(CC(CC)CCCC)SC(CC(CCCC)CC)=C%15C%14=O)=O)=C(C%16=CC=C(C%17=CC(S%18)=C(S%17)C(C%18=C%19C%20=C(F)C(F)=C(CC(CCCC)CC)S%20)=C(C%21=C(F)C(F)=C(CC(CC)CCCC)S%21)C%22=C%19C(S%23)=C(S%22)C=C%23C%24=CC=C(C%25=C%26C(C(C%27=C(CC(CC)CCCC)SC(CC(CCCC)CC)=C%27C%26=O)=O)=C(C%28=CC=CS%28)S%25)S%24)S%16)S%13)S%12)S4)SC(C%29=CC=C(C%30=CC(SC%31=C%32C(C%33=C(F)C(F)=C(CC(CCCC)CC)S%33)=C%34C(C(SC=C%35)=C%35S%34)=C%31C%36=C(F)C(F)=C(CC(CC)CCCC)S%36)=C%32S%30)S%29)=C3C2=O,CCc1sc(-c2c3sc4cc(-c5ccc(-c6sc(-c7ccc(-c8cc9sc%10c(-c%11sc(CC)c(F)c%11F)c%11c(sc%12cc(-c%13ccc(-c%14sc(-c%15ccc(-c%16cc%17sc%18c(-c%19sc(CC)c(F)c%19F)c%19c(sc%20cc(-c%21ccc(-c%22sc(-c%23cccs%23)c%23c%22C(=O)c%22c(CC)sc(CC)c%22C%23=O)s%21)sc%20%19)c(-c%19sc(CC)c(F)c%19F)c%18c%17s%16)s%15)c%15c%14C(=O)c%14c(CC)sc(CC)c%14C%15=O)s%13)sc%12%11)c(-c%11sc(CC)c(F)c%11F)c%10c9s8)s7)c7c6C(=O)c6c(CC)sc(CC)c6C7=O)s5)sc4c3c(-c3sc(CC)c(F)c3F)c3sc4ccsc4c23)c(F)c1F,CCCCC(CC1=C(F)C(F)=C(C2=C3C4=C(C=CS4)SC3=C(C5=C(F)C(F)=C(CC(CCCC)CC)S5)C6=C2SC7=C6SC(C8=CC=C(S8)C9=C(C(C%10=C(SC(CC(CCCC)CC)=C%10C%11=O)CC(CCCC)CC)=O)C%11=C(C%12=CC=CS%12)S9)=C7)S1)CC
13,IT-4F,"IT-4F, F7IC, IT-2F, ITIC-F",392,PDBT-Cl,PDBT-Cl,10.1039/C9QM00212J,0.82,22.3,69,12.6,12.3,,sm,fused,7,polymer,N#CC(C#N)=C1C(=CC=2SC3=C(SC=4C=5C=C6C(=CC5C(C7=CC=C(C=C7)CCCCCC)(C8=CC=C(C=C8)CCCCCC)C34)C=9SC=%10C=C(SC%10C9C6(C%11=CC=C(C=C%11)CCCCCC)C%12=CC=C(C=C%12)CCCCCC)C=C%13C(=O)C%14=CC(F)=C(F)C=C%14C%13=C(C#N)C#N)C2)C(=O)C%15=CC(F)=C(F)C=C%151,CCc1ccc(C2(c3ccc(CC)cc3)c3cc4c(cc3-c3sc5cc(/C=C6\C(=O)c7cc(F)c(F)cc7C6=C(C#N)C#N)sc5c32)C(c2ccc(CC)cc2)(c2ccc(CC)cc2)c2c-4sc3cc(/C=C4\C(=O)c5cc(F)c(F)cc5C4=C(C#N)C#N)sc23)cc1,O=C(C1=C(CC(CC)CCCC)SC(CC(CCCC)CC)=C12)C3=C(C4=CC=C(C5=CC(S6)=C(S5)C(C6=C7C8=CC(Cl)=C(CC(CCCC)CC)S8)=C(C9=CC(Cl)=C(CC(CC)CCCC)S9)C%10=C7C(S%11)=C(S%10)C=C%11C%12=CC=C(C%13=C%14C(C(C%15=C(CC(CC)CCCC)SC(CC(CCCC)CC)=C%15C%14=O)=O)=C(C%16=CC=C(C%17=CC(S%18)=C(S%17)C(C%18=C%19C%20=CC(Cl)=C(CC(CCCC)CC)S%20)=C(C%21=CC(Cl)=C(CC(CC)CCCC)S%21)C%22=C%19C(S%23)=C(S%22)C=C%23C%24=CC=C(C%25=C%26C(C(C%27=C(CC(CC)CCCC)SC(CC(CCCC)CC)=C%27C%26=O)=O)=C(C%28=CC=CS%28)S%25)S%24)S%16)S%13)S%12)S4)SC(C%29=CC=C(C%30=CC(SC%31=C%32C(C%33=CC(Cl)=C(CC(CCCC)CC)S%33)=C%34C(C(SC=C%35)=C%35S%34)=C%31C%36=CC(Cl)=C(CC(CC)CCCC)S%36)=C%32S%30)S%29)=C3C2=O,CCc1sc(-c2c3sc4cc(-c5ccc(-c6sc(-c7ccc(-c8cc9sc%10c(-c%11cc(Cl)c(CC)s%11)c%11c(sc%12cc(-c%13ccc(-c%14sc(-c%15ccc(-c%16cc%17sc%18c(-c%19cc(Cl)c(CC)s%19)c%19c(sc%20cc(-c%21ccc(-c%22sc(-c%23cccs%23)c%23c%22C(=O)c%22c(CC)sc(CC)c%22C%23=O)s%21)sc%20%19)c(-c%19cc(Cl)c(CC)s%19)c%18c%17s%16)s%15)c%15c%14C(=O)c%14c(CC)sc(CC)c%14C%15=O)s%13)sc%12%11)c(-c%11cc(Cl)c(CC)s%11)c%10c9s8)s7)c7c6C(=O)c6c(CC)sc(CC)c6C7=O)s5)sc4c3c(-c3cc(Cl)c(CC)s3)c3sc4ccsc4c23)cc1Cl,CCCCC(CC1=C(Cl)C=C(C2=C3C4=C(C=CS4)SC3=C(C5=CC(Cl)=C(S5)CC(CCCC)CC)C6=C2SC7=C6SC(C8=CC=C(S8)C9=C(C(C%10=C(SC(CC(CCCC)CC)=C%10C%11=O)CC(CCCC)CC)=O)C%11=C(C%12=CC=CS%12)S9)=C7)S1)CC
13,IT-4F,"IT-4F, F7IC, IT-2F, ITIC-F",393,J100,J100,10.1039/D0TC03095C,0.85,17.5,46,7.7,7.7,,sm,fused,7,polymer,N#CC(C#N)=C1C(=CC=2SC3=C(SC=4C=5C=C6C(=CC5C(C7=CC=C(C=C7)CCCCCC)(C8=CC=C(C=C8)CCCCCC)C34)C=9SC=%10C=C(SC%10C9C6(C%11=CC=C(C=C%11)CCCCCC)C%12=CC=C(C=C%12)CCCCCC)C=C%13C(=O)C%14=CC(F)=C(F)C=C%14C%13=C(C#N)C#N)C2)C(=O)C%15=CC(F)=C(F)C=C%151,CCc1ccc(C2(c3ccc(CC)cc3)c3cc4c(cc3-c3sc5cc(/C=C6\C(=O)c7cc(F)c(F)cc7C6=C(C#N)C#N)sc5c32)C(c2ccc(CC)cc2)(c2ccc(CC)cc2)c2c-4sc3cc(/C=C4\C(=O)c5cc(F)c(F)cc5C4=C(C#N)C#N)sc23)cc1,CCC[Si](CCC)(CCC)C1=CC=C(S1)C2=C3SC(C4=CC=C(C5=C(C(Cl)=CC6=NN(CC(CCCCCCCC)CCCCCC)N=C65)Cl)S4)=CC3=C(C7=CC=C([Si](CCC)(CCC)CCC)S7)C8=C2C=C(S8)C9=CC=C(C(C%10=NN(CC(CCCCCCCC)CCCCCC)N=C%10%11)=C(Cl)C(Cl)=C%11C%12=CC=C(S%12)C%13=CC%14=C(C%15=CC=C([Si](CCC)(CCC)CCC)S%15)C%16=C(C(C%17=CC=C([Si](CCC)(CCC)CCC)S%17)=C%14S%13)C=C(S%16)C%18=CC=C(C(C%19=NN(CC(CCCCCCCC)CCCCCC)N=C%19%20)=C(Cl)C(Cl)=C%20C%21=CC=C(S%21)C%22=CC%23=C(C%24=CC=C([Si](CCC)(CCC)CCC)S%24)C%25=C(C(C%26=CC=C([Si](CCC)(CCC)CCC)S%26)=C%23S%22)C=C(S%25)C%27=CC=CS%27)S%18)S9,CCn1nc2c(-c3cccs3)c(Cl)c(Cl)c(-c3ccc(-c4cc5c(-c6ccc([Si](CC)(CC)CC)s6)c6sc(-c7ccc(-c8c(Cl)c(Cl)c(-c9ccc(-c%10cc%11c(-c%12ccc([Si](CC)(CC)CC)s%12)c%12sc(-c%13ccc(-c%14c(Cl)c(Cl)c(-c%15ccc(-c%16cc%17c(-c%18ccc([Si](CC)(CC)CC)s%18)c%18sccc%18c(-c%18ccc([Si](CC)(CC)CC)s%18)c%17s%16)s%15)c%15nn(CC)nc%14%15)s%13)cc%12c(-c%12ccc([Si](CC)(CC)CC)s%12)c%11s%10)s9)c9nn(CC)nc89)s7)cc6c(-c6ccc([Si](CC)(CC)CC)s6)c5s4)s3)c2n1,CCCCCCCCC(CN1N=C2C=C(C(Cl)=C(C2=N1)C3=CC=C(S3)C4=CC5=C(C6=C(C(C7=CC=C(S7)[Si](CCC)(CCC)CCC)=C5S4)C=C(C8=CC=CS8)S6)C9=CC=C(S9)[Si](CCC)(CCC)CCC)Cl)CCCCCC
13,ITIC-F,"IT-4F, F7IC, IT-2F, ITIC-F",394,T-EHPPD-T-EHBDT,T-EHPPD-T-EHBDT,10.1039/D0NJ04573J,0.773,17.2,56,7.39,7.21,0.12,sm,fused,7,polymer,N#CC(C#N)=C1C(=CC=2SC3=C(SC=4C=5C=C6C(=CC5C(C7=CC=C(C=C7)CCCCCC)(C8=CC=C(C=C8)CCCCCC)C34)C=9SC=%10C=C(SC%10C9C6(C%11=CC=C(C=C%11)CCCCCC)C%12=CC=C(C=C%12)CCCCCC)C=C%13C(=O)C%14=CC(F)=C(F)C=C%14C%13=C(C#N)C#N)C2)C(=O)C%15=CC(F)=C(F)C=C%151,CCc1ccc(C2(c3ccc(CC)cc3)c3cc4c(cc3-c3sc5cc(/C=C6\C(=O)c7cc(F)c(F)cc7C6=C(C#N)C#N)sc5c32)C(c2ccc(CC)cc2)(c2ccc(CC)cc2)c2c-4sc3cc(/C=C4\C(=O)c5cc(F)c(F)cc5C4=C(C#N)C#N)sc23)cc1,O=C1N(CC(CC)CCCC)C(C2=C1C(C3=CC=CS3)=NN=C2C4=CC=C(S4)C(S5)=CC6=C5C(C7=CC=C(CC(CCCC)CC)S7)=C(C=C(C(S8)=CC=C8C9=NN=C(C(C(N%10CC(CC)CCCC)=O)=C9C%10=O)C%11=CC=C(S%11)C(S%12)=CC%13=C%12C(C%14=CC=C(CC(CCCC)CC)S%14)=C(C=C(C(S%15)=CC=C%15C%16=NN=C(C(C(N%17CC(CC)CCCC)=O)=C%16C%17=O)C%18=CC=C(S%18)C(S%19)=CC%20=C%19C(C%21=CC=C(CC(CCCC)CC)S%21)=C(C=CS%22)C%22=C%20C%23=CC=C(CC(CC)CCCC)S%23)S%24)C%24=C%13C%25=CC=C(CC(CC)CCCC)S%25)S%26)C%26=C6C%27=CC=C(CC(CC)CCCC)S%27)=O,CCc1ccc(-c2c3cc(-c4ccc(-c5nnc(-c6ccc(-c7cc8c(-c9ccc(CC)s9)c9sc(-c%10ccc(-c%11nnc(-c%12ccc(-c%13cc%14c(-c%15ccc(CC)s%15)c%15sc(-c%16ccc(-c%17nnc(-c%18cccs%18)c%18c%17C(=O)N(CC)C%18=O)s%16)cc%15c(-c%15ccc(CC)s%15)c%14s%13)s%12)c%12c%11C(=O)N(CC)C%12=O)s%10)cc9c(-c9ccc(CC)s9)c8s7)s6)c6c5C(=O)N(CC)C6=O)s4)sc3c(-c3ccc(CC)s3)c3ccsc23)s1,CCCCC(CC1=CC=C(S1)C2=C3C=C(SC3=C(C4=C2SC=C4)C5=CC=C(S5)CC(CCCC)CC)C6=CC=C(S6)C7=NN=C(C8=C7C(N(C8=O)CC(CCCC)CC)=O)C9=CC=CS9)CC
13,IT-4F,"IT-4F, F7IC, IT-2F, ITIC-F",395,F1,F1,10.1039/D0TA00098A,0.933,20.6,70,13.5,13.2,0.3,sm,fused,7,polymer,N#CC(C#N)=C1C(=CC=2SC3=C(SC=4C=5C=C6C(=CC5C(C7=CC=C(C=C7)CCCCCC)(C8=CC=C(C=C8)CCCCCC)C34)C=9SC=%10C=C(SC%10C9C6(C%11=CC=C(C=C%11)CCCCCC)C%12=CC=C(C=C%12)CCCCCC)C=C%13C(=O)C%14=CC(F)=C(F)C=C%14C%13=C(C#N)C#N)C2)C(=O)C%15=CC(F)=C(F)C=C%151,CCc1ccc(C2(c3ccc(CC)cc3)c3cc4c(cc3-c3sc5cc(/C=C6\C(=O)c7cc(F)c(F)cc7C6=C(C#N)C#N)sc5c32)C(c2ccc(CC)cc2)(c2ccc(CC)cc2)c2c-4sc3cc(/C=C4\C(=O)c5cc(F)c(F)cc5C4=C(C#N)C#N)sc23)cc1,CCC(CCCC)CC1=CC=C(S1)C2=C3C(SC(C4=C(C(OCC(F)(C)F)=O)C=C(C5=CC6=C(S5)C(C7=CC=C(CC(CCCC)CC)S7)=C8C(SC(C9=C(C(OCC(F)(F)F)=O)C=C(C%10=CC%11=C(S%10)C(C%12=CC=C(CC(CCCC)CC)S%12)=C%13C(SC(C%14=C(C(OCC(F)(F)F)=O)C=CS%14)=C%13)=C%11C%15=CC=C(CC(CCCC)CC)S%15)S9)=C8)=C6C%16=CC=C(CC(CCCC)CC)S%16)S4)=C3)=C(C%17=CC=C(CC(CCCC)CC)S%17)C%18=C2SC=C%18,O=C(C1=C(C2=CC3=C(C4=C(C(C5=CC=C(S5)CC)=C3S2)C=C(C6=CC(C(OCC(F)(F)F)=O)=C(S6)C7=CC8=C(C9=C(C(C%10=CC=C(S%10)CC)=C8S7)C=C(C%11=CC(C(OCC(F)(F)F)=O)=C(S%11)C%12=CC%13=C(C%14=C(C(C%15=CC=C(S%15)CC)=C%13S%12)C=CS%14)C%16=CC=C(S%16)CC)S9)C%17=CC=C(S%17)CC)S4)C%18=CC=C(S%18)CC)SC=C1)OCC(F)(F)F,CCC(CCCC)CC(S1)=CC=C1C2=C3C=CSC3=C(C4=CC=C(S4)CC(CCCC)CC)C5=C2SC(C6=C(C(OCC(F)(F)F)=O)C=CS6)=C5
13,IT-4F,"IT-4F, F7IC, IT-2F, ITIC-F",398,PBB-H,PBB-H,10.1039/D0TA04734A,0.82,21.5,67.8,12,11.9,0.2,sm,fused,7,polymer,N#CC(C#N)=C1C(=CC=2SC3=C(SC=4C=5C=C6C(=CC5C(C7=CC=C(C=C7)CCCCCC)(C8=CC=C(C=C8)CCCCCC)C34)C=9SC=%10C=C(SC%10C9C6(C%11=CC=C(C=C%11)CCCCCC)C%12=CC=C(C=C%12)CCCCCC)C=C%13C(=O)C%14=CC(F)=C(F)C=C%14C%13=C(C#N)C#N)C2)C(=O)C%15=CC(F)=C(F)C=C%151,CCc1ccc(C2(c3ccc(CC)cc3)c3cc4c(cc3-c3sc5cc(/C=C6\C(=O)c7cc(F)c(F)cc7C6=C(C#N)C#N)sc5c32)C(c2ccc(CC)cc2)(c2ccc(CC)cc2)c2c-4sc3cc(/C=C4\C(=O)c5cc(F)c(F)cc5C4=C(C#N)C#N)sc23)cc1,CCCCCCC(CCCCCCCC)CC(S1)=CC=C1C2=C3C=CSC3=C(C4=CC=C(S4)CC(CCCCCC)CCCCCCCC)C5=C2SC(C6=CC=C(C(SC7=C8C9=CC=C(S9)CC(CCCCCCCC)CCCCCC)=NC7=C(C%10=CC=C(S%10)CC(CCCCCCCC)CCCCCC)C%11=C8N=C(S%11)C%12=CC=C(C(SC%13=C%14C%15=CC=C(S%15)CC(CCCCCC)CCCCCCCC)=CC%13=C(C%16=CC=C(S%16)CC(CCCCCCCC)CCCCCC)C%17=C%14C=C(S%17)C%18=CC=C(C(SC%19=C%20C%21=CC=C(S%21)CC(CCCCCCCC)CCCCCC)=NC%19=C(C%22=CC=C(S%22)CC(CCCCCCCC)CCCCCC)C%23=C%20N=C(S%23)C%24=CC=C(C(SC%25=C%26C%27=CC=C(S%27)CC(CCCCCC)CCCCCCCC)=CC%25=C(C%28=CC=C(S%28)CC(CCCCCCCC)CCCCCC)C%29=C%26C=C(S%29)C%30=CC=C(C(SC%31=C%32C%33=CC=C(S%33)CC(CCCCCCCC)CCCCCC)=NC%31=C(C%34=CC=C(S%34)CC(CCCCCCCC)CCCCCC)C%35=C%32N=C(S%35)C%36=CC=CS%36)S%30)S%24)S%18)S%12)S6)=C5,CCc1ccc(-c2c3cc(-c4ccc(-c5nc6c(-c7ccc(CC)s7)c7sc(-c8ccc(-c9cc%10c(-c%11ccc(CC)s%11)c%11sc(-c%12ccc(-c%13nc%14c(-c%15ccc(CC)s%15)c%15sc(-c%16ccc(-c%17cc%18c(-c%19ccc(CC)s%19)c%19sc(-c%20ccc(-c%21nc%22c(-c%23ccc(CC)s%23)c%23sc(-c%24cccs%24)nc%23c(-c%23ccc(CC)s%23)c%22s%21)s%20)cc%19c(-c%19ccc(CC)s%19)c%18s%17)s%16)nc%15c(-c%15ccc(CC)s%15)c%14s%13)s%12)cc%11c(-c%11ccc(CC)s%11)c%10s9)s8)nc7c(-c7ccc(CC)s7)c6s5)s4)sc3c(-c3ccc(CC)s3)c3ccsc23)s1,CCCCCCCCC(CC1=CC=C(S1)C2=C3C=C(SC3=C(C4=C2SC=C4)C5=CC=C(S5)CC(CCCCCCCC)CCCCCC)C6=CC=C(S6)C7=NC8=C(C9=C(C(C%10=CC=C(S%10)CC(CCCCCCCC)CCCCCC)=C8S7)N=C(C%11=CC=CS%11)S9)C%12=CC=C(S%12)CC(CCCCCCCC)CCCCCC)CCCCCC
13,IT-4F,"IT-4F, F7IC, IT-2F, ITIC-F",399,PBB-F,PBB-F,10.1039/D0TA04734A,0.92,22.4,71.1,14.7,14.3,0.3,sm,fused,7,polymer,N#CC(C#N)=C1C(=CC=2SC3=C(SC=4C=5C=C6C(=CC5C(C7=CC=C(C=C7)CCCCCC)(C8=CC=C(C=C8)CCCCCC)C34)C=9SC=%10C=C(SC%10C9C6(C%11=CC=C(C=C%11)CCCCCC)C%12=CC=C(C=C%12)CCCCCC)C=C%13C(=O)C%14=CC(F)=C(F)C=C%14C%13=C(C#N)C#N)C2)C(=O)C%15=CC(F)=C(F)C=C%151,CCc1ccc(C2(c3ccc(CC)cc3)c3cc4c(cc3-c3sc5cc(/C=C6\C(=O)c7cc(F)c(F)cc7C6=C(C#N)C#N)sc5c32)C(c2ccc(CC)cc2)(c2ccc(CC)cc2)c2c-4sc3cc(/C=C4\C(=O)c5cc(F)c(F)cc5C4=C(C#N)C#N)sc23)cc1,FC(C=C1C2=C3C=CSC3=C(C4=CC(F)=C(S4)CC(CCCCCC)CCCCCCCC)C5=C2SC(C6=CC=C(C(SC7=C8C9=CC=C(S9)CC(CCCCCCCC)CCCCCC)=NC7=C(C%10=CC=C(S%10)CC(CCCCCCCC)CCCCCC)C%11=C8N=C(S%11)C%12=CC=C(C(SC%13=C%14C%15=CC(F)=C(S%15)CC(CCCCCC)CCCCCCCC)=CC%13=C(C%16=CC(F)=C(S%16)CC(CCCCCCCC)CCCCCC)C%17=C%14C=C(S%17)C%18=CC=C(C(SC%19=C%20C%21=CC=C(S%21)CC(CCCCCCCC)CCCCCC)=NC%19=C(C%22=CC=C(S%22)CC(CCCCCCCC)CCCCCC)C%23=C%20N=C(S%23)C%24=CC=C(C(SC%25=C%26C%27=CC(F)=C(S%27)CC(CCCCCC)CCCCCCCC)=CC%25=C(C%28=CC(F)=C(S%28)CC(CCCCCCCC)CCCCCC)C%29=C%26C=C(S%29)C%30=CC=C(C(SC%31=C%32C%33=CC=C(S%33)CC(CCCCCCCC)CCCCCC)=NC%31=C(C%34=CC=C(S%34)CC(CCCCCCCC)CCCCCC)C%35=C%32N=C(S%35)C%36=CC=CS%36)S%30)S%24)S%18)S%12)S6)=C5)=C(S1)CC(CCCCCCCC)CCCCCC,CCC1=CC=C(S1)C2=C3SC(C4=CC=C(S4)C5=CC6=C(C7=C(C(C8=CC(F)=C(S8)CC)=C6S5)C=CS7)C9=CC(F)=C(S9)CC)=NC3=C(C%10=CC=C(S%10)CC)C%11=C2N=C(S%11)C%12=CC=C(S%12)C%13=CC%14=C(C%15=C(C(C%16=CC(F)=C(S%16)CC)=C%14S%13)C=C(C%17=CC=C(S%17)C%18=NC%19=C(C%20=C(C(C%21=CC=C(S%21)CC)=C%19S%18)N=C(C%22=CC=C(C%23=CC%24=C(C%25=C(C(C%26=CC(F)=C(S%26)CC)=C%24S%23)C=C(C%27=CC=C(S%27)C%28=NC%29=C(C%30=C(C(C%31=CC=C(S%31)CC)=C%29S%28)N=C(C%32=CC=CS%32)S%30)C%33=CC=C(S%33)CC)S%25)C%34=CC(F)=C(S%34)CC)S%22)S%20)C%35=CC=C(S%35)CC)S%15)C%36=CC(F)=C(S%36)CC,CCCCCCCCC(CC1=CC=C(S1)C2=C3SC(C4=CC=CS4)=NC3=C(C5=CC=C(S5)CC(CCCCCCCC)CCCCCC)C6=C2N=C(S6)C7=CC=C(S7)C8=CC9=C(C%10=C(C(C%11=CC(F)=C(S%11)CC(CCCCCCCC)CCCCCC)=C9S8)C=CS%10)C%12=CC(F)=C(S%12)CC(CCCCCCCC)CCCCCC)CCCCCC
13,IT-4F,"IT-4F, F7IC, IT-2F, ITIC-F",400,PBB-Cl,PBB-Cl,10.1039/D0TA04734A,0.94,21.8,72.5,14.8,14.5,0.2,sm,fused,7,polymer,N#CC(C#N)=C1C(=CC=2SC3=C(SC=4C=5C=C6C(=CC5C(C7=CC=C(C=C7)CCCCCC)(C8=CC=C(C=C8)CCCCCC)C34)C=9SC=%10C=C(SC%10C9C6(C%11=CC=C(C=C%11)CCCCCC)C%12=CC=C(C=C%12)CCCCCC)C=C%13C(=O)C%14=CC(F)=C(F)C=C%14C%13=C(C#N)C#N)C2)C(=O)C%15=CC(F)=C(F)C=C%151,CCc1ccc(C2(c3ccc(CC)cc3)c3cc4c(cc3-c3sc5cc(/C=C6\C(=O)c7cc(F)c(F)cc7C6=C(C#N)C#N)sc5c32)C(c2ccc(CC)cc2)(c2ccc(CC)cc2)c2c-4sc3cc(/C=C4\C(=O)c5cc(F)c(F)cc5C4=C(C#N)C#N)sc23)cc1,ClC(C=C1C2=C3C=CSC3=C(C4=CC(Cl)=C(S4)CC(CCCCCC)CCCCCCCC)C5=C2SC(C6=CC=C(C(SC7=C8C9=CC=C(S9)CC(CCCCCCCC)CCCCCC)=NC7=C(C%10=CC=C(S%10)CC(CCCCCCCC)CCCCCC)C%11=C8N=C(S%11)C%12=CC=C(C(SC%13=C%14C%15=CC(Cl)=C(S%15)CC(CCCCCC)CCCCCCCC)=CC%13=C(C%16=CC(Cl)=C(S%16)CC(CCCCCCCC)CCCCCC)C%17=C%14C=C(S%17)C%18=CC=C(C(SC%19=C%20C%21=CC=C(S%21)CC(CCCCCCCC)CCCCCC)=NC%19=C(C%22=CC=C(S%22)CC(CCCCCCCC)CCCCCC)C%23=C%20N=C(S%23)C%24=CC=C(C(SC%25=C%26C%27=CC(Cl)=C(S%27)CC(CCCCCC)CCCCCCCC)=CC%25=C(C%28=CC(Cl)=C(S%28)CC(CCCCCCCC)CCCCCC)C%29=C%26C=C(S%29)C%30=CC=C(C(SC%31=C%32C%33=CC=C(S%33)CC(CCCCCCCC)CCCCCC)=NC%31=C(C%34=CC=C(S%34)CC(CCCCCCCC)CCCCCC)C%35=C%32N=C(S%35)C%36=CC=CS%36)S%30)S%24)S%18)S%12)S6)=C5)=C(S1)CC(CCCCCCCC)CCCCCC,CCc1ccc(-c2c3nc(-c4ccc(-c5cc6c(-c7cc(Cl)c(CC)s7)c7sc(-c8ccc(-c9nc%10c(-c%11ccc(CC)s%11)c%11sc(-c%12ccc(-c%13cc%14c(-c%15cc(Cl)c(CC)s%15)c%15sc(-c%16ccc(-c%17nc%18c(-c%19ccc(CC)s%19)c%19sc(-c%20ccc(-c%21cc%22c(-c%23cc(Cl)c(CC)s%23)c%23sccc%23c(-c%23cc(Cl)c(CC)s%23)c%22s%21)s%20)nc%19c(-c%19ccc(CC)s%19)c%18s%17)s%16)cc%15c(-c%15cc(Cl)c(CC)s%15)c%14s%13)s%12)nc%11c(-c%11ccc(CC)s%11)c%10s9)s8)cc7c(-c7cc(Cl)c(CC)s7)c6s5)s4)sc3c(-c3ccc(CC)s3)c3nc(-c4cccs4)sc23)s1,CCCCCCCCC(CC1=CC=C(S1)C2=C3SC(C4=CC=CS4)=NC3=C(C5=CC=C(S5)CC(CCCCCCCC)CCCCCC)C6=C2N=C(S6)C7=CC=C(S7)C8=CC9=C(C%10=C(C(C%11=CC(Cl)=C(S%11)CC(CCCCCCCC)CCCCCC)=C9S8)C=CS%10)C%12=CC(Cl)=C(S%12)CC(CCCCCCCC)CCCCCC)CCCCCC
13,IT-4F,"IT-4F, F7IC, IT-2F, ITIC-F",401,PCE10-SF,PCE10-SF,10.1039/D0TA11203H,0.682,8.48,41.5,2.4,2.33,,sm,fused,7,polymer,N#CC(C#N)=C1C(=CC=2SC3=C(SC=4C=5C=C6C(=CC5C(C7=CC=C(C=C7)CCCCCC)(C8=CC=C(C=C8)CCCCCC)C34)C=9SC=%10C=C(SC%10C9C6(C%11=CC=C(C=C%11)CCCCCC)C%12=CC=C(C=C%12)CCCCCC)C=C%13C(=O)C%14=CC(F)=C(F)C=C%14C%13=C(C#N)C#N)C2)C(=O)C%15=CC(F)=C(F)C=C%151,CCc1ccc(C2(c3ccc(CC)cc3)c3cc4c(cc3-c3sc5cc(/C=C6\C(=O)c7cc(F)c(F)cc7C6=C(C#N)C#N)sc5c32)C(c2ccc(CC)cc2)(c2ccc(CC)cc2)c2c-4sc3cc(/C=C4\C(=O)c5cc(F)c(F)cc5C4=C(C#N)C#N)sc23)cc1,FC1=C(C(OCC(CCCC)CC)=O)SC2=C(SC(C3=CC4=C(C5=CC(F)=C(SC(CC)CCCC)S5)C6=C(C=C(C7=C8C(C(F)=C(C(OCC(CCCC)CC)=O)S8)=C(C9=CC%10=C(C%11=CC(F)=C(SC(CC)CCCC)S%11)C%12=C(C=C(C%13=C%14C(C(F)=C(C(OCC(CCCC)CC)=O)S%14)=CS%13)S%12)C(C%15=CC(F)=C(SC(CC)CCCC)S%15)=C%10S9)S7)S6)C(C%16=CC(F)=C(SC(CC)CCCC)S%16)=C4S3)=C21)C(S%17)=CC%18=C%17C(C%19=CC(F)=C(SC(CC)CCCC)S%19)=C(C=CS%20)C%20=C%18C%21=CC(F)=C(SC(CC)CCCC)S%21,CCOC(=O)c1sc2c(-c3cc4c(-c5cc(F)c(SCC)s5)c5sc(-c6sc(-c7cc8c(-c9cc(F)c(SCC)s9)c9sc(-c%10sc(-c%11cc%12c(-c%13cc(F)c(SCC)s%13)c%13sccc%13c(-c%13cc(F)c(SCC)s%13)c%12s%11)c%11sc(C(=O)OCC)c(F)c%10%11)cc9c(-c9cc(F)c(SCC)s9)c8s7)c7sc(C(=O)OCC)c(F)c67)cc5c(-c5cc(F)c(SCC)s5)c4s3)scc2c1F,FC(C=C1C(C2=C(C(C3=CC(F)=C(S3)SC(CCCC)CC)=C4S5)C=CS2)=C4C=C5C(SC=C67)=C7SC(C(OCC(CCCC)CC)=O)=C6F)=C(S1)SC(CCCC)CC
13,IT-4F,"IT-4F, F7IC, IT-2F, ITIC-F",402,PCE10-2F,PCE10-2F,10.1039/D0TA11203H,0.785,11.12,42.5,3.71,3.55,,sm,fused,7,polymer,N#CC(C#N)=C1C(=CC=2SC3=C(SC=4C=5C=C6C(=CC5C(C7=CC=C(C=C7)CCCCCC)(C8=CC=C(C=C8)CCCCCC)C34)C=9SC=%10C=C(SC%10C9C6(C%11=CC=C(C=C%11)CCCCCC)C%12=CC=C(C=C%12)CCCCCC)C=C%13C(=O)C%14=CC(F)=C(F)C=C%14C%13=C(C#N)C#N)C2)C(=O)C%15=CC(F)=C(F)C=C%151,CCc1ccc(C2(c3ccc(CC)cc3)c3cc4c(cc3-c3sc5cc(/C=C6\C(=O)c7cc(F)c(F)cc7C6=C(C#N)C#N)sc5c32)C(c2ccc(CC)cc2)(c2ccc(CC)cc2)c2c-4sc3cc(/C=C4\C(=O)c5cc(F)c(F)cc5C4=C(C#N)C#N)sc23)cc1,FC1=C(C(OCC(CCCC)CC)=O)SC2=C(SC(C3=CC4=C(C5=CC(F)=C(CC(CC)CCCC)S5)C6=C(C=C(C7=C8C(C(F)=C(C(OCC(CCCC)CC)=O)S8)=C(C9=CC%10=C(C%11=CC(F)=C(CC(CC)CCCC)S%11)C%12=C(C=C(C%13=C%14C(C(F)=C(C(OCC(CCCC)CC)=O)S%14)=CS%13)S%12)C(C%15=CC(F)=C(CC(CC)CCCC)S%15)=C%10S9)S7)S6)C(C%16=CC(F)=C(CC(CC)CCCC)S%16)=C4S3)=C21)C(S%17)=CC%18=C%17C(C%19=CC(F)=C(CC(CC)CCCC)S%19)=C(C=CS%20)C%20=C%18C%21=CC(F)=C(CC(CC)CCCC)S%21,CCOC(=O)c1sc2c(-c3cc4c(-c5cc(F)c(CC)s5)c5sc(-c6sc(-c7cc8c(-c9cc(F)c(CC)s9)c9sc(-c%10sc(-c%11cc%12c(-c%13cc(F)c(CC)s%13)c%13sccc%13c(-c%13cc(F)c(CC)s%13)c%12s%11)c%11sc(C(=O)OCC)c(F)c%10%11)cc9c(-c9cc(F)c(CC)s9)c8s7)c7sc(C(=O)OCC)c(F)c67)cc5c(-c5cc(F)c(CC)s5)c4s3)scc2c1F,FC(C=C1C(C2=C(C(C3=CC(F)=C(S3)CC(CCCC)CC)=C4S5)C=CS2)=C4C=C5C(SC=C67)=C7SC(C(OCC(CCCC)CC)=O)=C6F)=C(S1)CC(CCCC)CC
13,IT-4F,"IT-4F, F7IC, IT-2F, ITIC-F",403,J101,J101,10.1039/D0TC03095C,0.93,18.2,67,11.1,11.1,,sm,fused,7,polymer,N#CC(C#N)=C1C(=CC=2SC3=C(SC=4C=5C=C6C(=CC5C(C7=CC=C(C=C7)CCCCCC)(C8=CC=C(C=C8)CCCCCC)C34)C=9SC=%10C=C(SC%10C9C6(C%11=CC=C(C=C%11)CCCCCC)C%12=CC=C(C=C%12)CCCCCC)C=C%13C(=O)C%14=CC(F)=C(F)C=C%14C%13=C(C#N)C#N)C2)C(=O)C%15=CC(F)=C(F)C=C%151,CCc1ccc(C2(c3ccc(CC)cc3)c3cc4c(cc3-c3sc5cc(/C=C6\C(=O)c7cc(F)c(F)cc7C6=C(C#N)C#N)sc5c32)C(c2ccc(CC)cc2)(c2ccc(CC)cc2)c2c-4sc3cc(/C=C4\C(=O)c5cc(F)c(F)cc5C4=C(C#N)C#N)sc23)cc1,CCC[Si](CCC)(CCC)C1=C(Cl)C=C(S1)C2=C3SC(C4=CC=C(C5=C(C(Cl)=CC6=NN(CC(CCCCCCCC)CCCCCC)N=C65)Cl)S4)=CC3=C(C7=CC(Cl)=C([Si](CCC)(CCC)CCC)S7)C8=C2C=C(S8)C9=CC=C(C(C%10=NN(CC(CCCCCCCC)CCCCCC)N=C%10%11)=C(Cl)C(Cl)=C%11C%12=CC=C(S%12)C%13=CC%14=C(C%15=CC(Cl)=C([Si](CCC)(CCC)CCC)S%15)C%16=C(C(C%17=CC(Cl)=C([Si](CCC)(CCC)CCC)S%17)=C%14S%13)C=C(S%16)C%18=CC=C(C(C%19=NN(CC(CCCCCCCC)CCCCCC)N=C%19%20)=C(Cl)C(Cl)=C%20C%21=CC=C(S%21)C%22=CC%23=C(C%24=CC(Cl)=C([Si](CCC)(CCC)CCC)S%24)C%25=C(C(C%26=CC(Cl)=C([Si](CCC)(CCC)CCC)S%26)=C%23S%22)C=C(S%25)C%27=CC=CS%27)S%18)S9,CCn1nc2c(-c3cccs3)c(Cl)c(Cl)c(-c3ccc(-c4cc5c(-c6cc(Cl)c([Si](CC)(CC)CC)s6)c6sc(-c7ccc(-c8c(Cl)c(Cl)c(-c9ccc(-c%10cc%11c(-c%12cc(Cl)c([Si](CC)(CC)CC)s%12)c%12sc(-c%13ccc(-c%14c(Cl)c(Cl)c(-c%15ccc(-c%16cc%17c(-c%18cc(Cl)c([Si](CC)(CC)CC)s%18)c%18sccc%18c(-c%18cc(Cl)c([Si](CC)(CC)CC)s%18)c%17s%16)s%15)c%15nn(CC)nc%14%15)s%13)cc%12c(-c%12cc(Cl)c([Si](CC)(CC)CC)s%12)c%11s%10)s9)c9nn(CC)nc89)s7)cc6c(-c6cc(Cl)c([Si](CC)(CC)CC)s6)c5s4)s3)c2n1,CCCCCCCCC(CN1N=C2C=C(C(Cl)=C(C2=N1)C3=CC=C(S3)C4=CC5=C(C6=C(C(C7=CC(Cl)=C(S7)[Si](CCC)(CCC)CCC)=C5S4)C=C(C8=CC=CS8)S6)C9=CC(Cl)=C(S9)[Si](CCC)(CCC)CCC)Cl)CCCCCC
13,IT-4F,"IT-4F, F7IC, IT-2F, ITIC-F",417,P1-2F,P1-2F,10.1039/D2QM00088A,0.858,17.6,53.5,8.1,8,,sm,fused,7,polymer,N#CC(C#N)=C1C(=CC=2SC3=C(SC=4C=5C=C6C(=CC5C(C7=CC=C(C=C7)CCCCCC)(C8=CC=C(C=C8)CCCCCC)C34)C=9SC=%10C=C(SC%10C9C6(C%11=CC=C(C=C%11)CCCCCC)C%12=CC=C(C=C%12)CCCCCC)C=C%13C(=O)C%14=CC(F)=C(F)C=C%14C%13=C(C#N)C#N)C2)C(=O)C%15=CC(F)=C(F)C=C%151,CCc1ccc(C2(c3ccc(CC)cc3)c3cc4c(cc3-c3sc5cc(/C=C6\C(=O)c7cc(F)c(F)cc7C6=C(C#N)C#N)sc5c32)C(c2ccc(CC)cc2)(c2ccc(CC)cc2)c2c-4sc3cc(/C=C4\C(=O)c5cc(F)c(F)cc5C4=C(C#N)C#N)sc23)cc1,ClC1=C(CC(CC)CCCC)SC(C2=C(C=C(C3=C(CC(CC)CCCC)C=C(C4=C(F)C=C(C5=CC(CC(CC)CCCC)=C(C(S6)=CC7=C6C(C8=CC(Cl)=C(CC(CC)CCCC)S8)=C(C=C(C9=C(CC(CC)CCCC)C=C(C%10=C(F)C=C(C%11=CC(CC(CC)CCCC)=C(C(S%12)=CC%13=C%12C(C%14=CC(Cl)=C(CC(CC)CCCC)S%14)=C(C=C(C%15=C(CC(CC)CCCC)C=C(C%16=C(F)C=C(C%17=CC(CC(CC)CCCC)=CS%17)C(F)=C%16)S%15)S%18)C%18=C%13C%19=CC(Cl)=C(CC(CCCC)CC)S%19)S%11)C(F)=C%10)S9)S%20)C%20=C7C%21=CC(Cl)=C(CC(CCCC)CC)S%21)S5)C(F)=C4)S3)S%22)C%22=C(C%23=CC(Cl)=C(CC(CCCC)CC)S%23)C%24=C2SC=C%24)=C1,CCC(S1)=C(Cl)C=C1C2=C3C(C=C(C4=C(CC)C=C(C5=C(F)C=C(C6=CC(CC)=C(C(S7)=CC8=C7C(C9=CC(Cl)=C(CC)S9)=C(C=C(C%10=C(CC)C=C(C%11=C(F)C=C(C%12=CC(CC)=C(C(S%13)=CC%14=C%13C(C%15=CC(Cl)=C(CC)S%15)=C(C=C(C%16=C(CC)C=C(C%17=C(F)C=C(C%18=CC(CC)=CS%18)C(F)=C%17)S%16)S%19)C%19=C%14C%20=CC(Cl)=C(CC)S%20)S%12)C(F)=C%11)S%10)S%21)C%21=C8C%22=CC(Cl)=C(CC)S%22)S6)C(F)=C5)S4)S3)=C(C%23=CC(Cl)=C(CC)S%23)C%24=C2C=CS%24,CCCCC(CC1=CSC(C2=C(F)C=C(C3=CC(CC(CCCC)CC)=C(S3)C4=CC5=C(C6=C(C(C7=CC(Cl)=C(S7)CC(CCCC)CC)=C5S4)C=CS6)C8=CC(Cl)=C(S8)CC(CCCC)CC)C(F)=C2)=C1)CC
13,IT-4F,"IT-4F, F7IC, IT-2F, ITIC-F",418,P2-2N,P2-2N,10.1039/D2QM00088A,0.878,18.4,58.6,9.5,9.23,,sm,fused,7,polymer,N#CC(C#N)=C1C(=CC=2SC3=C(SC=4C=5C=C6C(=CC5C(C7=CC=C(C=C7)CCCCCC)(C8=CC=C(C=C8)CCCCCC)C34)C=9SC=%10C=C(SC%10C9C6(C%11=CC=C(C=C%11)CCCCCC)C%12=CC=C(C=C%12)CCCCCC)C=C%13C(=O)C%14=CC(F)=C(F)C=C%14C%13=C(C#N)C#N)C2)C(=O)C%15=CC(F)=C(F)C=C%151,CCc1ccc(C2(c3ccc(CC)cc3)c3cc4c(cc3-c3sc5cc(/C=C6\C(=O)c7cc(F)c(F)cc7C6=C(C#N)C#N)sc5c32)C(c2ccc(CC)cc2)(c2ccc(CC)cc2)c2c-4sc3cc(/C=C4\C(=O)c5cc(F)c(F)cc5C4=C(C#N)C#N)sc23)cc1,ClC1=C(CC(CC)CCCC)SC(C2=C(C=C(C3=C(CC(CCCC)CC)C=C(C4=NC=C(C5=CC(CC(CCCC)CC)=C(C(S6)=CC7=C6C(C8=CC(Cl)=C(CC(CC)CCCC)S8)=C(C=C(C9=C(CC(CCCC)CC)C=C(C%10=NC=C(C%11=CC(CC(CCCC)CC)=C(C(S%12)=CC%13=C%12C(C%14=CC(Cl)=C(CC(CC)CCCC)S%14)=C(C=C(C%15=C(CC(CCCC)CC)C=C(C%16=NC=C(C%17=CC(CC(CCCC)CC)=CS%17)N=C%16)S%15)S%18)C%18=C%13C%19=CC(Cl)=C(CC(CCCC)CC)S%19)S%11)N=C%10)S9)S%20)C%20=C7C%21=CC(Cl)=C(CC(CCCC)CC)S%21)S5)N=C4)S3)S%22)C%22=C(C%23=CC(Cl)=C(CC(CCCC)CC)S%23)C%24=C2SC=C%24)=C1,CCC(S1)=C(Cl)C=C1C2=C3C(C=C(C4=C(CC)C=C(C5=NC=C(C6=CC(CC)=C(C(S7)=CC8=C7C(C9=CC(Cl)=C(CC)S9)=C(C=C(C%10=C(CC)C=C(C%11=NC=C(C%12=CC(CC)=C(C(S%13)=CC%14=C%13C(C%15=CC(Cl)=C(CC)S%15)=C(C=C(C%16=C(CC)C=C(C%17=NC=C(C%18=CC(CC)=CS%18)N=C%17)S%16)S%19)C%19=C%14C%20=CC(Cl)=C(CC)S%20)S%12)N=C%11)S%10)S%21)C%21=C8C%22=CC(Cl)=C(CC)S%22)S6)N=C5)S4)S3)=C(C%23=CC(Cl)=C(CC)S%23)C%24=C2C=CS%24,CCCCC(CC1=CSC(C2=NC=C(C3=CC(CC(CCCC)CC)=C(S3)C4=CC5=C(C6=C(C(C7=CC(Cl)=C(S7)CC(CCCC)CC)=C5S4)C=CS6)C8=CC(Cl)=C(S8)CC(CCCC)CC)N=C2)=C1)CC
14,INPIC-4F,INPIC-4F,3,PBDB-T,PBDB-T,10.1002/adfm.201903269,0.835,18.4,63.2,9.71,9.64,,sm,fused,9,polymer,N#CC(C#N)=C1C(=CC=2SC=3C=4SC=5C=6C=C7C(=CC6C(C8=CC=C(C=C8)CCCCCC)(C9=CC=C(C=C9)CCCCCC)C5C4N(C3C2)CCCCCCCC)C=%10SC=%11C=%12SC(C=C%13C(=O)C%14=CC(F)=C(F)C=C%14C%13=C(C#N)C#N)=CC%12N(C%11C%10C7(C%15=CC=C(C=C%15)CCCCCC)C%16=CC=C(C=C%16)CCCCCC)CCCCCCCC)C(=O)C%17=CC(F)=C(F)C=C%171,CCc1ccc(C2(c3ccc(CC)cc3)c3cc4c(cc3-c3sc5c6sc(/C=C7\C(=O)c8cc(F)c(F)cc8C7=C(C#N)C#N)cc6n(CC)c5c32)C(c2ccc(CC)cc2)(c2ccc(CC)cc2)c2c-4sc3c4sc(/C=C5\C(=O)c6cc(F)c(F)cc6C5=C(C#N)C#N)cc4n(CC)c23)cc1,CCC(CCCC)CC1=CC=C(S1)C2=C3C(SC(C4=CC=C(S4)C(SC(C5=CC=C(C6=CC7=C(S6)C(C8=CC=C(CC(CCCC)CC)S8)=C9C(SC(C%10=CC=C(S%10)C(SC(C%11=CC=C(C%12=CC%13=C(S%12)C(C%14=CC=C(CC(CCCC)CC)S%14)=C%15C(SC(C%16=CC=C(S%16)C(SC(C%17=CC=CS%17)=C%18C%19=O)=C%18C(C%20=C(CC(CCCC)CC)SC(CC(CCCC)CC)=C%20%19)=O)=C%15)=C%13C%21=CC=C(CC(CCCC)CC)S%21)S%11)=C%22C%23=O)=C%22C(C%24=C(CC(CCCC)CC)SC(CC(CCCC)CC)=C%24%23)=O)=C9)=C7C%25=CC=C(CC(CCCC)CC)S%25)S5)=C%26C%27=O)=C%26C(C%28=C(CC(CCCC)CC)SC(CC(CCCC)CC)=C%28%27)=O)=C3)=C(C%29=CC=C(CC(CCCC)CC)S%29)C%30=C2SC=C%30,CCc1ccc(-c2c3cc(-c4ccc(-c5sc(-c6ccc(-c7cc8c(-c9ccc(CC)s9)c9sc(-c%10ccc(-c%11sc(-c%12ccc(-c%13cc%14c(-c%15ccc(CC)s%15)c%15sc(-c%16ccc(-c%17sc(-c%18cccs%18)c%18c%17C(=O)c%17c(CC)sc(CC)c%17C%18=O)s%16)cc%15c(-c%15ccc(CC)s%15)c%14s%13)s%12)c%12c%11C(=O)c%11c(CC)sc(CC)c%11C%12=O)s%10)cc9c(-c9ccc(CC)s9)c8s7)s6)c6c5C(=O)c5c(CC)sc(CC)c5C6=O)s4)sc3c(-c3ccc(CC)s3)c3ccsc23)s1,CCCCC(CC1=CC=C(S1)C2=C3C=C(SC3=C(C4=C2SC=C4)C5=CC=C(S5)CC(CCCC)CC)C6=CC=C(S6)C7=C(C(C8=C(SC(CC(CCCC)CC)=C8C9=O)CC(CCCC)CC)=O)C9=C(C%10=CC=CS%10)S7)CC
14,INPIC-4F,INPIC-4F,3,PBDB-T,PBDB-T,10.1002/adma.201707150,0.85,21.61,71.5,13.13,13.08,,sm,fused,9,polymer,N#CC(C#N)=C1C(=CC=2SC=3C=4SC=5C=6C=C7C(=CC6C(C8=CC=C(C=C8)CCCCCC)(C9=CC=C(C=C9)CCCCCC)C5C4N(C3C2)CCCCCCCC)C=%10SC=%11C=%12SC(C=C%13C(=O)C%14=CC(F)=C(F)C=C%14C%13=C(C#N)C#N)=CC%12N(C%11C%10C7(C%15=CC=C(C=C%15)CCCCCC)C%16=CC=C(C=C%16)CCCCCC)CCCCCCCC)C(=O)C%17=CC(F)=C(F)C=C%171,CCc1ccc(C2(c3ccc(CC)cc3)c3cc4c(cc3-c3sc5c6sc(/C=C7\C(=O)c8cc(F)c(F)cc8C7=C(C#N)C#N)cc6n(CC)c5c32)C(c2ccc(CC)cc2)(c2ccc(CC)cc2)c2c-4sc3c4sc(/C=C5\C(=O)c6cc(F)c(F)cc6C5=C(C#N)C#N)cc4n(CC)c23)cc1,CCC(CCCC)CC1=CC=C(S1)C2=C3C(SC(C4=CC=C(S4)C(SC(C5=CC=C(C6=CC7=C(S6)C(C8=CC=C(CC(CCCC)CC)S8)=C9C(SC(C%10=CC=C(S%10)C(SC(C%11=CC=C(C%12=CC%13=C(S%12)C(C%14=CC=C(CC(CCCC)CC)S%14)=C%15C(SC(C%16=CC=C(S%16)C(SC(C%17=CC=CS%17)=C%18C%19=O)=C%18C(C%20=C(CC(CCCC)CC)SC(CC(CCCC)CC)=C%20%19)=O)=C%15)=C%13C%21=CC=C(CC(CCCC)CC)S%21)S%11)=C%22C%23=O)=C%22C(C%24=C(CC(CCCC)CC)SC(CC(CCCC)CC)=C%24%23)=O)=C9)=C7C%25=CC=C(CC(CCCC)CC)S%25)S5)=C%26C%27=O)=C%26C(C%28=C(CC(CCCC)CC)SC(CC(CCCC)CC)=C%28%27)=O)=C3)=C(C%29=CC=C(CC(CCCC)CC)S%29)C%30=C2SC=C%30,CCc1ccc(-c2c3cc(-c4ccc(-c5sc(-c6ccc(-c7cc8c(-c9ccc(CC)s9)c9sc(-c%10ccc(-c%11sc(-c%12ccc(-c%13cc%14c(-c%15ccc(CC)s%15)c%15sc(-c%16ccc(-c%17sc(-c%18cccs%18)c%18c%17C(=O)c%17c(CC)sc(CC)c%17C%18=O)s%16)cc%15c(-c%15ccc(CC)s%15)c%14s%13)s%12)c%12c%11C(=O)c%11c(CC)sc(CC)c%11C%12=O)s%10)cc9c(-c9ccc(CC)s9)c8s7)s6)c6c5C(=O)c5c(CC)sc(CC)c5C6=O)s4)sc3c(-c3ccc(CC)s3)c3ccsc23)s1,CCCCC(CC1=CC=C(S1)C2=C3C=C(SC3=C(C4=C2SC=C4)C5=CC=C(S5)CC(CCCC)CC)C6=CC=C(S6)C7=C(C(C8=C(SC(CC(CCCC)CC)=C8C9=O)CC(CCCC)CC)=O)C9=C(C%10=CC=CS%10)S7)CC
15,p-INPOIC,p-INPOIC,3,PBDB-T,PBDB-T,10.1002/adfm.201903269,0.846,19,66.1,10.6,10.4,,sm,fused,9,polymer,N#CC(C#N)=C1C(=CC=2SC=3C=4SC=5C=6C=C7C(=CC6C(C8=CC=C(OCCCCCC)C=C8)(C9=CC=C(OCCCCCC)C=C9)C5C4N(C3C2)CCCCCCCC)C=%10SC=%11C=%12SC(C=C%13C(=O)C%14=CC(F)=C(F)C=C%14C%13=C(C#N)C#N)=CC%12N(C%11C%10C7(C%15=CC=C(OCCCCCC)C=C%15)C%16=CC=C(OCCCCCC)C=C%16)CCCCCCCC)C(=O)C%17=CC(F)=C(F)C=C%171,CCOc1ccc(C2(c3ccc(OCC)cc3)c3cc4c(cc3-c3sc5c6sc(/C=C7\C(=O)c8cc(F)c(F)cc8C7=C(C#N)C#N)cc6n(CC)c5c32)C(c2ccc(OCC)cc2)(c2ccc(OCC)cc2)c2c-4sc3c4sc(/C=C5\C(=O)c6cc(F)c(F)cc6C5=C(C#N)C#N)cc4n(CC)c23)cc1,CCC(CCCC)CC1=CC=C(S1)C2=C3C(SC(C4=CC=C(S4)C(SC(C5=CC=C(C6=CC7=C(S6)C(C8=CC=C(CC(CCCC)CC)S8)=C9C(SC(C%10=CC=C(S%10)C(SC(C%11=CC=C(C%12=CC%13=C(S%12)C(C%14=CC=C(CC(CCCC)CC)S%14)=C%15C(SC(C%16=CC=C(S%16)C(SC(C%17=CC=CS%17)=C%18C%19=O)=C%18C(C%20=C(CC(CCCC)CC)SC(CC(CCCC)CC)=C%20%19)=O)=C%15)=C%13C%21=CC=C(CC(CCCC)CC)S%21)S%11)=C%22C%23=O)=C%22C(C%24=C(CC(CCCC)CC)SC(CC(CCCC)CC)=C%24%23)=O)=C9)=C7C%25=CC=C(CC(CCCC)CC)S%25)S5)=C%26C%27=O)=C%26C(C%28=C(CC(CCCC)CC)SC(CC(CCCC)CC)=C%28%27)=O)=C3)=C(C%29=CC=C(CC(CCCC)CC)S%29)C%30=C2SC=C%30,CCc1ccc(-c2c3cc(-c4ccc(-c5sc(-c6ccc(-c7cc8c(-c9ccc(CC)s9)c9sc(-c%10ccc(-c%11sc(-c%12ccc(-c%13cc%14c(-c%15ccc(CC)s%15)c%15sc(-c%16ccc(-c%17sc(-c%18cccs%18)c%18c%17C(=O)c%17c(CC)sc(CC)c%17C%18=O)s%16)cc%15c(-c%15ccc(CC)s%15)c%14s%13)s%12)c%12c%11C(=O)c%11c(CC)sc(CC)c%11C%12=O)s%10)cc9c(-c9ccc(CC)s9)c8s7)s6)c6c5C(=O)c5c(CC)sc(CC)c5C6=O)s4)sc3c(-c3ccc(CC)s3)c3ccsc23)s1,CCCCC(CC1=CC=C(S1)C2=C3C=C(SC3=C(C4=C2SC=C4)C5=CC=C(S5)CC(CCCC)CC)C6=CC=C(S6)C7=C(C(C8=C(SC(CC(CCCC)CC)=C8C9=O)CC(CCCC)CC)=O)C9=C(C%10=CC=CS%10)S7)CC
16,m-INPOIC,m-INPOIC,3,PBDB-T,PBDB-T,10.1002/adfm.201903269,0.85,21.3,66.9,12.1,11.8,,sm,fused,9,polymer,N#CC(C#N)=C1C(=CC=2SC=3C=4SC=5C=6C=C7C(=CC6C(C=8C=CC=C(OCCCCCC)C8)(C=9C=CC=C(OCCCCCC)C9)C5C4N(C3C2)CCCCCCCC)C=%10SC=%11C=%12SC(C=C%13C(=O)C%14=CC(F)=C(F)C=C%14C%13=C(C#N)C#N)=CC%12N(C%11C%10C7(C=%15C=CC=C(OCCCCCC)C%15)C=%16C=CC=C(OCCCCCC)C%16)CCCCCCCC)C(=O)C%17=CC(F)=C(F)C=C%171,CCOc1cccc(C2(c3cccc(OCC)c3)c3cc4c(cc3-c3sc5c6sc(/C=C7\C(=O)c8cc(F)c(F)cc8C7=C(C#N)C#N)cc6n(CC)c5c32)C(c2cccc(OCC)c2)(c2cccc(OCC)c2)c2c-4sc3c4sc(/C=C5\C(=O)c6cc(F)c(F)cc6C5=C(C#N)C#N)cc4n(CC)c23)c1,CCC(CCCC)CC1=CC=C(S1)C2=C3C(SC(C4=CC=C(S4)C(SC(C5=CC=C(C6=CC7=C(S6)C(C8=CC=C(CC(CCCC)CC)S8)=C9C(SC(C%10=CC=C(S%10)C(SC(C%11=CC=C(C%12=CC%13=C(S%12)C(C%14=CC=C(CC(CCCC)CC)S%14)=C%15C(SC(C%16=CC=C(S%16)C(SC(C%17=CC=CS%17)=C%18C%19=O)=C%18C(C%20=C(CC(CCCC)CC)SC(CC(CCCC)CC)=C%20%19)=O)=C%15)=C%13C%21=CC=C(CC(CCCC)CC)S%21)S%11)=C%22C%23=O)=C%22C(C%24=C(CC(CCCC)CC)SC(CC(CCCC)CC)=C%24%23)=O)=C9)=C7C%25=CC=C(CC(CCCC)CC)S%25)S5)=C%26C%27=O)=C%26C(C%28=C(CC(CCCC)CC)SC(CC(CCCC)CC)=C%28%27)=O)=C3)=C(C%29=CC=C(CC(CCCC)CC)S%29)C%30=C2SC=C%30,CCc1ccc(-c2c3cc(-c4ccc(-c5sc(-c6ccc(-c7cc8c(-c9ccc(CC)s9)c9sc(-c%10ccc(-c%11sc(-c%12ccc(-c%13cc%14c(-c%15ccc(CC)s%15)c%15sc(-c%16ccc(-c%17sc(-c%18cccs%18)c%18c%17C(=O)c%17c(CC)sc(CC)c%17C%18=O)s%16)cc%15c(-c%15ccc(CC)s%15)c%14s%13)s%12)c%12c%11C(=O)c%11c(CC)sc(CC)c%11C%12=O)s%10)cc9c(-c9ccc(CC)s9)c8s7)s6)c6c5C(=O)c5c(CC)sc(CC)c5C6=O)s4)sc3c(-c3ccc(CC)s3)c3ccsc23)s1,CCCCC(CC1=CC=C(S1)C2=C3C=C(SC3=C(C4=C2SC=C4)C5=CC=C(S5)CC(CCCC)CC)C6=CC=C(S6)C7=C(C(C8=C(SC(CC(CCCC)CC)=C8C9=O)CC(CCCC)CC)=O)C9=C(C%10=CC=CS%10)S7)CC
17,BTP-4Cl,"Y6-4Cl, BTP-4Cl",0,P3HT,P3HT,10.1039/D0EE01763A,0.5,5.16,39,1.01,0.99,0.03,sm,y,8,polymer,N#CC(C#N)=C1C(=CC=2SC3=C(SC=4C=5C6=NSN=C6C=7C=8SC9=C(SC(C=C%10C(=O)C%11=CC(Cl)=C(Cl)C=C%11C%10=C(C#N)C#N)=C9CCCCCCCCCCC)C8N(C7C5N(C34)CC(CC)CCCC)CC(CC)CCCC)C2CCCCCCCCCCC)C(=O)C%12=CC(Cl)=C(Cl)C=C%121,CCC1=C(SC2=C1SC3=C2N(CC)C4=C3C5=NSN=C5C6=C4N(CC)C7=C6SC8=C7SC(/C=C9C(C%10=C(C\9=C(C#N)/C#N)C=C(Cl)C(Cl)=C%10)=O)=C8CC)/C=C%11C(C%12=C(C\%11=C(C#N)/C#N)C=C(Cl)C(Cl)=C%12)=O,CCCCCCC1=CSC(C2=C(CCCCCC)C=C(C3=C(CCCCCC)C=C(C4=C(CCCCCC)C=C(C5=C(CCCCCC)C=C(C6=C(CCCCCC)C=CS6)S5)S4)S3)S2)=C1,CCc1cc(C)sc1-c1sc(-c2cc(CC)c(-c3sc(-c4cc(CC)c(-c5sc(C)cc5CC)s4)cc3CC)s2)cc1CC,CCCCCCC1=CSC=C1
17,LL2-2Cl,"LL2-2Cl, BTIC-4Cl",3,PBDB-T,PBDB-T,10.1002/adfm.202103445,0.72,26.66,67.1,12.95,12.62,,sm,y,8,polymer,O=C1C2=CC(Cl)=C(C=C2C(/C1=C/C3=C(C4=C(S3)C(N(CC(CCCC)CC)C5=C6C7=NSN=C7C8=C5N(CC(CCCC)CC)C9=C8SC%10=C9SC(/C=C%11/C(C%12=C(C=C(C(Cl)=C%12)Cl)C%11=O)=C(C#N)/C#N)=C%10CCCCCCCCCCC)=C6S4)CCCCCCCCCCC)=C(C#N)\C#N)Cl,CCC1=C(/C=C2C(C3=CC(Cl)=C(Cl)C=C3C\2=C(C#N)/C#N)=O)SC4=C1SC5=C4N(C6=C5C7=NSN=C7C8=C6N(C9=C8SC%10=C9SC(/C=C%11C(C%12=C(C=C(C(Cl)=C%12)Cl)C\%11=C(C#N)\C#N)=O)=C%10CC)CC)CC,CCC(CCCC)CC1=CC=C(S1)C2=C3C(SC(C4=CC=C(S4)C(SC(C5=CC=C(C6=CC7=C(S6)C(C8=CC=C(CC(CCCC)CC)S8)=C9C(SC(C%10=CC=C(S%10)C(SC(C%11=CC=C(C%12=CC%13=C(S%12)C(C%14=CC=C(CC(CCCC)CC)S%14)=C%15C(SC(C%16=CC=C(S%16)C(SC(C%17=CC=CS%17)=C%18C%19=O)=C%18C(C%20=C(CC(CCCC)CC)SC(CC(CCCC)CC)=C%20%19)=O)=C%15)=C%13C%21=CC=C(CC(CCCC)CC)S%21)S%11)=C%22C%23=O)=C%22C(C%24=C(CC(CCCC)CC)SC(CC(CCCC)CC)=C%24%23)=O)=C9)=C7C%25=CC=C(CC(CCCC)CC)S%25)S5)=C%26C%27=O)=C%26C(C%28=C(CC(CCCC)CC)SC(CC(CCCC)CC)=C%28%27)=O)=C3)=C(C%29=CC=C(CC(CCCC)CC)S%29)C%30=C2SC=C%30,CCc1ccc(-c2c3cc(-c4ccc(-c5sc(-c6ccc(-c7cc8c(-c9ccc(CC)s9)c9sc(-c%10ccc(-c%11sc(-c%12ccc(-c%13cc%14c(-c%15ccc(CC)s%15)c%15sc(-c%16ccc(-c%17sc(-c%18cccs%18)c%18c%17C(=O)c%17c(CC)sc(CC)c%17C%18=O)s%16)cc%15c(-c%15ccc(CC)s%15)c%14s%13)s%12)c%12c%11C(=O)c%11c(CC)sc(CC)c%11C%12=O)s%10)cc9c(-c9ccc(CC)s9)c8s7)s6)c6c5C(=O)c5c(CC)sc(CC)c5C6=O)s4)sc3c(-c3ccc(CC)s3)c3ccsc23)s1,CCCCC(CC1=CC=C(S1)C2=C3C=C(SC3=C(C4=C2SC=C4)C5=CC=C(S5)CC(CCCC)CC)C6=CC=C(S6)C7=C(C(C8=C(SC(CC(CCCC)CC)=C8C9=O)CC(CCCC)CC)=O)C9=C(C%10=CC=CS%10)S7)CC
17,BTP-4Cl,"Y6-4Cl, BTP-4Cl",3,PBDB-T,PBDB-T,10.1002/anie.202102622,0.75,22.9,68.8,11.8,11.5,0.3,sm,y,8,polymer,N#CC(C#N)=C1C(=CC=2SC3=C(SC=4C=5C6=NSN=C6C=7C=8SC9=C(SC(C=C%10C(=O)C%11=CC(Cl)=C(Cl)C=C%11C%10=C(C#N)C#N)=C9CCCCCCCCCCC)C8N(C7C5N(C34)CC(CC)CCCC)CC(CC)CCCC)C2CCCCCCCCCCC)C(=O)C%12=CC(Cl)=C(Cl)C=C%121,CCC1=C(SC2=C1SC3=C2N(CC)C4=C3C5=NSN=C5C6=C4N(CC)C7=C6SC8=C7SC(/C=C9C(C%10=C(C\9=C(C#N)/C#N)C=C(Cl)C(Cl)=C%10)=O)=C8CC)/C=C%11C(C%12=C(C\%11=C(C#N)/C#N)C=C(Cl)C(Cl)=C%12)=O,CCC(CCCC)CC1=CC=C(S1)C2=C3C(SC(C4=CC=C(S4)C(SC(C5=CC=C(C6=CC7=C(S6)C(C8=CC=C(CC(CCCC)CC)S8)=C9C(SC(C%10=CC=C(S%10)C(SC(C%11=CC=C(C%12=CC%13=C(S%12)C(C%14=CC=C(CC(CCCC)CC)S%14)=C%15C(SC(C%16=CC=C(S%16)C(SC(C%17=CC=CS%17)=C%18C%19=O)=C%18C(C%20=C(CC(CCCC)CC)SC(CC(CCCC)CC)=C%20%19)=O)=C%15)=C%13C%21=CC=C(CC(CCCC)CC)S%21)S%11)=C%22C%23=O)=C%22C(C%24=C(CC(CCCC)CC)SC(CC(CCCC)CC)=C%24%23)=O)=C9)=C7C%25=CC=C(CC(CCCC)CC)S%25)S5)=C%26C%27=O)=C%26C(C%28=C(CC(CCCC)CC)SC(CC(CCCC)CC)=C%28%27)=O)=C3)=C(C%29=CC=C(CC(CCCC)CC)S%29)C%30=C2SC=C%30,CCc1ccc(-c2c3cc(-c4ccc(-c5sc(-c6ccc(-c7cc8c(-c9ccc(CC)s9)c9sc(-c%10ccc(-c%11sc(-c%12ccc(-c%13cc%14c(-c%15ccc(CC)s%15)c%15sc(-c%16ccc(-c%17sc(-c%18cccs%18)c%18c%17C(=O)c%17c(CC)sc(CC)c%17C%18=O)s%16)cc%15c(-c%15ccc(CC)s%15)c%14s%13)s%12)c%12c%11C(=O)c%11c(CC)sc(CC)c%11C%12=O)s%10)cc9c(-c9ccc(CC)s9)c8s7)s6)c6c5C(=O)c5c(CC)sc(CC)c5C6=O)s4)sc3c(-c3ccc(CC)s3)c3ccsc23)s1,CCCCC(CC1=CC=C(S1)C2=C3C=C(SC3=C(C4=C2SC=C4)C5=CC=C(S5)CC(CCCC)CC)C6=CC=C(S6)C7=C(C(C8=C(SC(CC(CCCC)CC)=C8C9=O)CC(CCCC)CC)=O)C9=C(C%10=CC=CS%10)S7)CC
17,Y6-4Cl,"Y6-4Cl, BTP-4Cl",12,PBDB-TF,"PBDB-TF, PM6, PBDB-T-2F, PBDB-T2F, PBDBT-F",10.1002/adfm.202000456,0.84,25.81,74.1,16.06,15.72,0.24,sm,y,8,polymer,N#C/C(C#N)=C1C(C(C2=CC(Cl)=C(C=C2\1)Cl)=O)=CC3=C(CCCCCCCCCCC)C(SC4=C5N(CC(CCCC)CC)C6=C4C7=NSN=C7C8=C6N(CC(CCCC)CC)C9=C8SC%10=C9SC(C=C%11C(C%12=CC(Cl)=C(C=C%12/C%11=C(C#N)/C#N)Cl)=O)=C%10CCCCCCCCCCC)=C5S3,CCC1=C(/C=C2C(C3=CC(Cl)=C(Cl)C=C3C\2=C(C#N)/C#N)=O)SC4=C1SC5=C4N(C6=C5C7=NSN=C7C8=C6N(C9=C8SC%10=C9SC(/C=C%11C(C%12=C(C=C(C(Cl)=C%12)Cl)C\%11=C(C#N)\C#N)=O)=C%10CC)CC)CC,FC1=C(CC(CCCC)CC)SC(C2=C3C(SC(C4=CC=C(S4)C(SC(C5=CC=C(C6=CC7=C(S6)C(C8=CC(F)=C(CC(CCCC)CC)S8)=C9C(SC(C%10=CC=C(S%10)C(SC(C%11=CC=C(C%12=CC%13=C(S%12)C(C%14=CC(F)=C(CC(CCCC)CC)S%14)=C%15C(SC(C%16=CC=C(S%16)C(SC(C%17=CC=CS%17)=C%18C%19=O)=C%18C(C%20=C(CC(CCCC)CC)SC(CC(CCCC)CC)=C%20%19)=O)=C%15)=C%13C%21=CC(F)=C(CC(CCCC)CC)S%21)S%11)=C%22C%23=O)=C%22C(C%24=C(CC(CCCC)CC)SC(CC(CCCC)CC)=C%24%23)=O)=C9)=C7C%25=CC(F)=C(CC(CCCC)CC)S%25)S5)=C%26C%27=O)=C%26C(C%28=C(CC(CCCC)CC)SC(CC(CCCC)CC)=C%28%27)=O)=C3)=C(C%29=CC(F)=C(CC(CCCC)CC)S%29)C%30=C2SC=C%30)=C1,CCc1sc(-c2c3cc(-c4ccc(-c5sc(-c6ccc(-c7cc8c(-c9cc(F)c(CC)s9)c9sc(-c%10ccc(-c%11sc(-c%12ccc(-c%13cc%14c(-c%15cc(F)c(CC)s%15)c%15sc(-c%16ccc(-c%17sc(-c%18cccs%18)c%18c%17C(=O)c%17c(CC)sc(CC)c%17C%18=O)s%16)cc%15c(-c%15cc(F)c(CC)s%15)c%14s%13)s%12)c%12c%11C(=O)c%11c(CC)sc(CC)c%11C%12=O)s%10)cc9c(-c9cc(F)c(CC)s9)c8s7)s6)c6c5C(=O)c5c(CC)sc(CC)c5C6=O)s4)sc3c(-c3cc(F)c(CC)s3)c3ccsc23)cc1F,CCCCC(CC1=C(F)C=C(C2=C3C=C(SC3=C(C4=C2SC=C4)C5=CC(F)=C(S5)CC(CCCC)CC)C6=CC=C(S6)C7=C(C(C8=C(SC(CC(CCCC)CC)=C8C9=O)CC(CCCC)CC)=O)C9=C(C%10=CC=CS%10)S7)S1)CC
17,BTIC-4Cl,"LL2-2Cl, BTIC-4Cl",12,PBDB-TF,"PBDB-TF, PM6, PBDB-T-2F, PBDB-T2F, PBDBT-F",10.1002/ange.202013053,0.86,18.73,69.27,11.14,10.83,0.26,sm,y,8,polymer,O=C1C2=CC(Cl)=C(C=C2C(/C1=C/C3=C(C4=C(S3)C(N(CC(CCCC)CC)C5=C6C7=NSN=C7C8=C5N(CC(CCCC)CC)C9=C8SC%10=C9SC(/C=C%11/C(C%12=C(C=C(C(Cl)=C%12)Cl)C%11=O)=C(C#N)/C#N)=C%10CCCCCCCCCCC)=C6S4)CCCCCCCCCCC)=C(C#N)\C#N)Cl,O=C1C2=CC(Cl)=C(Cl)C=C2C(/C1=C/C3=C(CC)C(SC4=C5N(C6=C4C7=NSN=C7C8=C6N(C9=C8SC%10=C9SC(/C=C%11/C(C%12=C(C%11=O)C=C(Cl)C(Cl)=C%12)=C(C#N)/C#N)=C%10CC)CC)CC)=C5S3)=C(C#N)/C#N,FC1=C(CC(CCCC)CC)SC(C2=C3C(SC(C4=CC=C(S4)C(SC(C5=CC=C(C6=CC7=C(S6)C(C8=CC(F)=C(CC(CCCC)CC)S8)=C9C(SC(C%10=CC=C(S%10)C(SC(C%11=CC=C(C%12=CC%13=C(S%12)C(C%14=CC(F)=C(CC(CCCC)CC)S%14)=C%15C(SC(C%16=CC=C(S%16)C(SC(C%17=CC=CS%17)=C%18C%19=O)=C%18C(C%20=C(CC(CCCC)CC)SC(CC(CCCC)CC)=C%20%19)=O)=C%15)=C%13C%21=CC(F)=C(CC(CCCC)CC)S%21)S%11)=C%22C%23=O)=C%22C(C%24=C(CC(CCCC)CC)SC(CC(CCCC)CC)=C%24%23)=O)=C9)=C7C%25=CC(F)=C(CC(CCCC)CC)S%25)S5)=C%26C%27=O)=C%26C(C%28=C(CC(CCCC)CC)SC(CC(CCCC)CC)=C%28%27)=O)=C3)=C(C%29=CC(F)=C(CC(CCCC)CC)S%29)C%30=C2SC=C%30)=C1,CCc1sc(-c2c3cc(-c4ccc(-c5sc(-c6ccc(-c7cc8c(-c9cc(F)c(CC)s9)c9sc(-c%10ccc(-c%11sc(-c%12ccc(-c%13cc%14c(-c%15cc(F)c(CC)s%15)c%15sc(-c%16ccc(-c%17sc(-c%18cccs%18)c%18c%17C(=O)c%17c(CC)sc(CC)c%17C%18=O)s%16)cc%15c(-c%15cc(F)c(CC)s%15)c%14s%13)s%12)c%12c%11C(=O)c%11c(CC)sc(CC)c%11C%12=O)s%10)cc9c(-c9cc(F)c(CC)s9)c8s7)s6)c6c5C(=O)c5c(CC)sc(CC)c5C6=O)s4)sc3c(-c3cc(F)c(CC)s3)c3ccsc23)cc1F,CCCCC(CC1=C(F)C=C(C2=C3C=C(SC3=C(C4=C2SC=C4)C5=CC(F)=C(S5)CC(CCCC)CC)C6=CC=C(S6)C7=C(C(C8=C(SC(CC(CCCC)CC)=C8C9=O)CC(CCCC)CC)=O)C9=C(C%10=CC=CS%10)S7)S1)CC
17,BTP-4Cl,"Y6-4Cl, BTP-4Cl",12,PBDB-TF,"PBDB-TF, PM6, PBDB-T-2F, PBDB-T2F, PBDBT-F",10.1002/anie.202102622,0.838,26.7,79,17.7,17,0.5,sm,y,8,polymer,N#CC(C#N)=C1C(=CC=2SC3=C(SC=4C=5C6=NSN=C6C=7C=8SC9=C(SC(C=C%10C(=O)C%11=CC(Cl)=C(Cl)C=C%11C%10=C(C#N)C#N)=C9CCCCCCCCCCC)C8N(C7C5N(C34)CC(CC)CCCC)CC(CC)CCCC)C2CCCCCCCCCCC)C(=O)C%12=CC(Cl)=C(Cl)C=C%121,CCC1=C(SC2=C1SC3=C2N(CC)C4=C3C5=NSN=C5C6=C4N(CC)C7=C6SC8=C7SC(/C=C9C(C%10=C(C\9=C(C#N)/C#N)C=C(Cl)C(Cl)=C%10)=O)=C8CC)/C=C%11C(C%12=C(C\%11=C(C#N)/C#N)C=C(Cl)C(Cl)=C%12)=O,FC1=C(CC(CCCC)CC)SC(C2=C3C(SC(C4=CC=C(S4)C(SC(C5=CC=C(C6=CC7=C(S6)C(C8=CC(F)=C(CC(CCCC)CC)S8)=C9C(SC(C%10=CC=C(S%10)C(SC(C%11=CC=C(C%12=CC%13=C(S%12)C(C%14=CC(F)=C(CC(CCCC)CC)S%14)=C%15C(SC(C%16=CC=C(S%16)C(SC(C%17=CC=CS%17)=C%18C%19=O)=C%18C(C%20=C(CC(CCCC)CC)SC(CC(CCCC)CC)=C%20%19)=O)=C%15)=C%13C%21=CC(F)=C(CC(CCCC)CC)S%21)S%11)=C%22C%23=O)=C%22C(C%24=C(CC(CCCC)CC)SC(CC(CCCC)CC)=C%24%23)=O)=C9)=C7C%25=CC(F)=C(CC(CCCC)CC)S%25)S5)=C%26C%27=O)=C%26C(C%28=C(CC(CCCC)CC)SC(CC(CCCC)CC)=C%28%27)=O)=C3)=C(C%29=CC(F)=C(CC(CCCC)CC)S%29)C%30=C2SC=C%30)=C1,CCc1sc(-c2c3cc(-c4ccc(-c5sc(-c6ccc(-c7cc8c(-c9cc(F)c(CC)s9)c9sc(-c%10ccc(-c%11sc(-c%12ccc(-c%13cc%14c(-c%15cc(F)c(CC)s%15)c%15sc(-c%16ccc(-c%17sc(-c%18cccs%18)c%18c%17C(=O)c%17c(CC)sc(CC)c%17C%18=O)s%16)cc%15c(-c%15cc(F)c(CC)s%15)c%14s%13)s%12)c%12c%11C(=O)c%11c(CC)sc(CC)c%11C%12=O)s%10)cc9c(-c9cc(F)c(CC)s9)c8s7)s6)c6c5C(=O)c5c(CC)sc(CC)c5C6=O)s4)sc3c(-c3cc(F)c(CC)s3)c3ccsc23)cc1F,CCCCC(CC1=C(F)C=C(C2=C3C=C(SC3=C(C4=C2SC=C4)C5=CC(F)=C(S5)CC(CCCC)CC)C6=CC=C(S6)C7=C(C(C8=C(SC(CC(CCCC)CC)=C8C9=O)CC(CCCC)CC)=O)C9=C(C%10=CC=CS%10)S7)S1)CC
17,BTP-4Cl,"Y6-4Cl, BTP-4Cl",12,PBDB-TF,"PBDB-TF, PM6, PBDB-T-2F, PBDB-T2F, PBDBT-F",10.1021/acsami.0c05172,0.85,25.5,76,16.5,15.7,0.6,sm,y,8,polymer,N#CC(C#N)=C1C(=CC=2SC3=C(SC=4C=5C6=NSN=C6C=7C=8SC9=C(SC(C=C%10C(=O)C%11=CC(Cl)=C(Cl)C=C%11C%10=C(C#N)C#N)=C9CCCCCCCCCCC)C8N(C7C5N(C34)CC(CC)CCCC)CC(CC)CCCC)C2CCCCCCCCCCC)C(=O)C%12=CC(Cl)=C(Cl)C=C%121,CCC1=C(SC2=C1SC3=C2N(CC)C4=C3C5=NSN=C5C6=C4N(CC)C7=C6SC8=C7SC(/C=C9C(C%10=C(C\9=C(C#N)/C#N)C=C(Cl)C(Cl)=C%10)=O)=C8CC)/C=C%11C(C%12=C(C\%11=C(C#N)/C#N)C=C(Cl)C(Cl)=C%12)=O,FC1=C(CC(CCCC)CC)SC(C2=C3C(SC(C4=CC=C(S4)C(SC(C5=CC=C(C6=CC7=C(S6)C(C8=CC(F)=C(CC(CCCC)CC)S8)=C9C(SC(C%10=CC=C(S%10)C(SC(C%11=CC=C(C%12=CC%13=C(S%12)C(C%14=CC(F)=C(CC(CCCC)CC)S%14)=C%15C(SC(C%16=CC=C(S%16)C(SC(C%17=CC=CS%17)=C%18C%19=O)=C%18C(C%20=C(CC(CCCC)CC)SC(CC(CCCC)CC)=C%20%19)=O)=C%15)=C%13C%21=CC(F)=C(CC(CCCC)CC)S%21)S%11)=C%22C%23=O)=C%22C(C%24=C(CC(CCCC)CC)SC(CC(CCCC)CC)=C%24%23)=O)=C9)=C7C%25=CC(F)=C(CC(CCCC)CC)S%25)S5)=C%26C%27=O)=C%26C(C%28=C(CC(CCCC)CC)SC(CC(CCCC)CC)=C%28%27)=O)=C3)=C(C%29=CC(F)=C(CC(CCCC)CC)S%29)C%30=C2SC=C%30)=C1,CCc1sc(-c2c3cc(-c4ccc(-c5sc(-c6ccc(-c7cc8c(-c9cc(F)c(CC)s9)c9sc(-c%10ccc(-c%11sc(-c%12ccc(-c%13cc%14c(-c%15cc(F)c(CC)s%15)c%15sc(-c%16ccc(-c%17sc(-c%18cccs%18)c%18c%17C(=O)c%17c(CC)sc(CC)c%17C%18=O)s%16)cc%15c(-c%15cc(F)c(CC)s%15)c%14s%13)s%12)c%12c%11C(=O)c%11c(CC)sc(CC)c%11C%12=O)s%10)cc9c(-c9cc(F)c(CC)s9)c8s7)s6)c6c5C(=O)c5c(CC)sc(CC)c5C6=O)s4)sc3c(-c3cc(F)c(CC)s3)c3ccsc23)cc1F,CCCCC(CC1=C(F)C=C(C2=C3C=C(SC3=C(C4=C2SC=C4)C5=CC(F)=C(S5)CC(CCCC)CC)C6=CC=C(S6)C7=C(C(C8=C(SC(CC(CCCC)CC)=C8C9=O)CC(CCCC)CC)=O)C9=C(C%10=CC=CS%10)S7)S1)CC
17,BTP-4Cl,"Y6-4Cl, BTP-4Cl",12,PBDB-TF,"PBDB-TF, PM6, PBDB-T-2F, PBDB-T2F, PBDBT-F",10.1021/acsami.0c16389,0.85,25,68,14.5,14.1,0.37,sm,y,8,polymer,N#CC(C#N)=C1C(=CC=2SC3=C(SC=4C=5C6=NSN=C6C=7C=8SC9=C(SC(C=C%10C(=O)C%11=CC(Cl)=C(Cl)C=C%11C%10=C(C#N)C#N)=C9CCCCCCCCCCC)C8N(C7C5N(C34)CC(CC)CCCC)CC(CC)CCCC)C2CCCCCCCCCCC)C(=O)C%12=CC(Cl)=C(Cl)C=C%121,CCC1=C(SC2=C1SC3=C2N(CC)C4=C3C5=NSN=C5C6=C4N(CC)C7=C6SC8=C7SC(/C=C9C(C%10=C(C\9=C(C#N)/C#N)C=C(Cl)C(Cl)=C%10)=O)=C8CC)/C=C%11C(C%12=C(C\%11=C(C#N)/C#N)C=C(Cl)C(Cl)=C%12)=O,FC1=C(CC(CCCC)CC)SC(C2=C3C(SC(C4=CC=C(S4)C(SC(C5=CC=C(C6=CC7=C(S6)C(C8=CC(F)=C(CC(CCCC)CC)S8)=C9C(SC(C%10=CC=C(S%10)C(SC(C%11=CC=C(C%12=CC%13=C(S%12)C(C%14=CC(F)=C(CC(CCCC)CC)S%14)=C%15C(SC(C%16=CC=C(S%16)C(SC(C%17=CC=CS%17)=C%18C%19=O)=C%18C(C%20=C(CC(CCCC)CC)SC(CC(CCCC)CC)=C%20%19)=O)=C%15)=C%13C%21=CC(F)=C(CC(CCCC)CC)S%21)S%11)=C%22C%23=O)=C%22C(C%24=C(CC(CCCC)CC)SC(CC(CCCC)CC)=C%24%23)=O)=C9)=C7C%25=CC(F)=C(CC(CCCC)CC)S%25)S5)=C%26C%27=O)=C%26C(C%28=C(CC(CCCC)CC)SC(CC(CCCC)CC)=C%28%27)=O)=C3)=C(C%29=CC(F)=C(CC(CCCC)CC)S%29)C%30=C2SC=C%30)=C1,CCc1sc(-c2c3cc(-c4ccc(-c5sc(-c6ccc(-c7cc8c(-c9cc(F)c(CC)s9)c9sc(-c%10ccc(-c%11sc(-c%12ccc(-c%13cc%14c(-c%15cc(F)c(CC)s%15)c%15sc(-c%16ccc(-c%17sc(-c%18cccs%18)c%18c%17C(=O)c%17c(CC)sc(CC)c%17C%18=O)s%16)cc%15c(-c%15cc(F)c(CC)s%15)c%14s%13)s%12)c%12c%11C(=O)c%11c(CC)sc(CC)c%11C%12=O)s%10)cc9c(-c9cc(F)c(CC)s9)c8s7)s6)c6c5C(=O)c5c(CC)sc(CC)c5C6=O)s4)sc3c(-c3cc(F)c(CC)s3)c3ccsc23)cc1F,CCCCC(CC1=C(F)C=C(C2=C3C=C(SC3=C(C4=C2SC=C4)C5=CC(F)=C(S5)CC(CCCC)CC)C6=CC=C(S6)C7=C(C(C8=C(SC(CC(CCCC)CC)=C8C9=O)CC(CCCC)CC)=O)C9=C(C%10=CC=CS%10)S7)S1)CC
