Repository: brigreens/Meta-analysis_OSCs

This repository contains the data files and analysis notebooks to support the paper "Meta-Analysis of Molecular Design Strategies for Non-Fullerene Acceptor Based Organic Solar Cell Materials" (DOI: 10.26434/chemrxiv-2024-w29b1)

File: OSC_dataset_metaanalysis.csv (part 12 of 76)
NFA_ID,reported_acceptor,NFA_other_names,don_ID,reported_donor,don_other_names,DOI,Voc,Jsc,FF,PCE_max,PCE_avg,PCE_std,acceptor_type,acceptor_class,fused_rings_in_core,donor_type,acc_SMILES_sidechains,acc_SMILES_shortened_sidechains,don_SMILES_sidechains,don_SMILES_shortened_sidechains,don_mon_SMILES
17,BTP-4Cl,"Y6-4Cl, BTP-4Cl",12,PBDB-TF,"PBDB-TF, PM6, PBDB-T-2F, PBDB-T2F, PBDBT-F",10.1038/s41467-019-10351-5,0.867,25.4,75,16.5,16.1,0.2,sm,y,8,polymer,N#CC(C#N)=C1C(=CC=2SC3=C(SC=4C=5C6=NSN=C6C=7C=8SC9=C(SC(C=C%10C(=O)C%11=CC(Cl)=C(Cl)C=C%11C%10=C(C#N)C#N)=C9CCCCCCCCCCC)C8N(C7C5N(C34)CC(CC)CCCC)CC(CC)CCCC)C2CCCCCCCCCCC)C(=O)C%12=CC(Cl)=C(Cl)C=C%121,CCC1=C(SC2=C1SC3=C2N(CC)C4=C3C5=NSN=C5C6=C4N(CC)C7=C6SC8=C7SC(/C=C9C(C%10=C(C\9=C(C#N)/C#N)C=C(Cl)C(Cl)=C%10)=O)=C8CC)/C=C%11C(C%12=C(C\%11=C(C#N)/C#N)C=C(Cl)C(Cl)=C%12)=O,FC1=C(CC(CCCC)CC)SC(C2=C3C(SC(C4=CC=C(S4)C(SC(C5=CC=C(C6=CC7=C(S6)C(C8=CC(F)=C(CC(CCCC)CC)S8)=C9C(SC(C%10=CC=C(S%10)C(SC(C%11=CC=C(C%12=CC%13=C(S%12)C(C%14=CC(F)=C(CC(CCCC)CC)S%14)=C%15C(SC(C%16=CC=C(S%16)C(SC(C%17=CC=CS%17)=C%18C%19=O)=C%18C(C%20=C(CC(CCCC)CC)SC(CC(CCCC)CC)=C%20%19)=O)=C%15)=C%13C%21=CC(F)=C(CC(CCCC)CC)S%21)S%11)=C%22C%23=O)=C%22C(C%24=C(CC(CCCC)CC)SC(CC(CCCC)CC)=C%24%23)=O)=C9)=C7C%25=CC(F)=C(CC(CCCC)CC)S%25)S5)=C%26C%27=O)=C%26C(C%28=C(CC(CCCC)CC)SC(CC(CCCC)CC)=C%28%27)=O)=C3)=C(C%29=CC(F)=C(CC(CCCC)CC)S%29)C%30=C2SC=C%30)=C1,CCc1sc(-c2c3cc(-c4ccc(-c5sc(-c6ccc(-c7cc8c(-c9cc(F)c(CC)s9)c9sc(-c%10ccc(-c%11sc(-c%12ccc(-c%13cc%14c(-c%15cc(F)c(CC)s%15)c%15sc(-c%16ccc(-c%17sc(-c%18cccs%18)c%18c%17C(=O)c%17c(CC)sc(CC)c%17C%18=O)s%16)cc%15c(-c%15cc(F)c(CC)s%15)c%14s%13)s%12)c%12c%11C(=O)c%11c(CC)sc(CC)c%11C%12=O)s%10)cc9c(-c9cc(F)c(CC)s9)c8s7)s6)c6c5C(=O)c5c(CC)sc(CC)c5C6=O)s4)sc3c(-c3cc(F)c(CC)s3)c3ccsc23)cc1F,CCCCC(CC1=C(F)C=C(C2=C3C=C(SC3=C(C4=C2SC=C4)C5=CC(F)=C(S5)CC(CCCC)CC)C6=CC=C(S6)C7=C(C(C8=C(SC(CC(CCCC)CC)=C8C9=O)CC(CCCC)CC)=O)C9=C(C%10=CC=CS%10)S7)S1)CC
17,Y6-4Cl,"Y6-4Cl, BTP-4Cl",12,PM6,"PBDB-TF, PM6, PBDB-T-2F, PBDB-T2F, PBDBT-F",10.1039/D0QM00151A,0.839,25.849,74.1,16.061,16.061,,sm,y,8,polymer,N#C/C(C#N)=C1C(C(C2=CC(Cl)=C(C=C2\1)Cl)=O)=CC3=C(CCCCCCCCCCC)C(SC4=C5N(CC(CCCC)CC)C6=C4C7=NSN=C7C8=C6N(CC(CCCC)CC)C9=C8SC%10=C9SC(C=C%11C(C%12=CC(Cl)=C(C=C%12/C%11=C(C#N)/C#N)Cl)=O)=C%10CCCCCCCCCCC)=C5S3,CCC1=C(/C=C2C(C3=CC(Cl)=C(Cl)C=C3C\2=C(C#N)/C#N)=O)SC4=C1SC5=C4N(C6=C5C7=NSN=C7C8=C6N(C9=C8SC%10=C9SC(/C=C%11C(C%12=C(C=C(C(Cl)=C%12)Cl)C\%11=C(C#N)\C#N)=O)=C%10CC)CC)CC,FC1=C(CC(CCCC)CC)SC(C2=C3C(SC(C4=CC=C(S4)C(SC(C5=CC=C(C6=CC7=C(S6)C(C8=CC(F)=C(CC(CCCC)CC)S8)=C9C(SC(C%10=CC=C(S%10)C(SC(C%11=CC=C(C%12=CC%13=C(S%12)C(C%14=CC(F)=C(CC(CCCC)CC)S%14)=C%15C(SC(C%16=CC=C(S%16)C(SC(C%17=CC=CS%17)=C%18C%19=O)=C%18C(C%20=C(CC(CCCC)CC)SC(CC(CCCC)CC)=C%20%19)=O)=C%15)=C%13C%21=CC(F)=C(CC(CCCC)CC)S%21)S%11)=C%22C%23=O)=C%22C(C%24=C(CC(CCCC)CC)SC(CC(CCCC)CC)=C%24%23)=O)=C9)=C7C%25=CC(F)=C(CC(CCCC)CC)S%25)S5)=C%26C%27=O)=C%26C(C%28=C(CC(CCCC)CC)SC(CC(CCCC)CC)=C%28%27)=O)=C3)=C(C%29=CC(F)=C(CC(CCCC)CC)S%29)C%30=C2SC=C%30)=C1,CCc1sc(-c2c3cc(-c4ccc(-c5sc(-c6ccc(-c7cc8c(-c9cc(F)c(CC)s9)c9sc(-c%10ccc(-c%11sc(-c%12ccc(-c%13cc%14c(-c%15cc(F)c(CC)s%15)c%15sc(-c%16ccc(-c%17sc(-c%18cccs%18)c%18c%17C(=O)c%17c(CC)sc(CC)c%17C%18=O)s%16)cc%15c(-c%15cc(F)c(CC)s%15)c%14s%13)s%12)c%12c%11C(=O)c%11c(CC)sc(CC)c%11C%12=O)s%10)cc9c(-c9cc(F)c(CC)s9)c8s7)s6)c6c5C(=O)c5c(CC)sc(CC)c5C6=O)s4)sc3c(-c3cc(F)c(CC)s3)c3ccsc23)cc1F,CCCCC(CC1=C(F)C=C(C2=C3C=C(SC3=C(C4=C2SC=C4)C5=CC(F)=C(S5)CC(CCCC)CC)C6=CC=C(S6)C7=C(C(C8=C(SC(CC(CCCC)CC)=C8C9=O)CC(CCCC)CC)=O)C9=C(C%10=CC=CS%10)S7)S1)CC
18,SY2,"SY2, BTP-2F-2Cl",12,PBDB-TF,"PBDB-TF, PM6, PBDB-T-2F, PBDB-T2F, PBDBT-F",10.1002/adfm.202000456,0.852,25.29,74.3,16.01,15.77,0.15,sm,y,8,polymer,N#C/C(C#N)=C1C(C(C2=CC(F)=C(C=C2\1)F)=O)=CC3=C(CCCCCCCCCCC)C(SC4=C5N(CC(CCCC)CC)C6=C4C7=NSN=C7C8=C6N(CC(CCCC)CC)C9=C8SC%10=C9SC(C=C%11C(C%12=CC(Cl)=C(C=C%12/C%11=C(C#N)\C#N)Cl)=O)=C%10CCCCCCCCCCC)=C5S3,CCC1=C(SC2=C1SC3=C2N(CC)C4=C3C5=NSN=C5C6=C4N(CC)C7=C6SC8=C7SC(/C=C9C(C%10=C(C\9=C(C#N)/C#N)C=C(Cl)C(Cl)=C%10)=O)=C8CC)/C=C%11C(C%12=C(C\%11=C(C#N)/C#N)C=C(F)C(F)=C%12)=O,FC1=C(CC(CCCC)CC)SC(C2=C3C(SC(C4=CC=C(S4)C(SC(C5=CC=C(C6=CC7=C(S6)C(C8=CC(F)=C(CC(CCCC)CC)S8)=C9C(SC(C%10=CC=C(S%10)C(SC(C%11=CC=C(C%12=CC%13=C(S%12)C(C%14=CC(F)=C(CC(CCCC)CC)S%14)=C%15C(SC(C%16=CC=C(S%16)C(SC(C%17=CC=CS%17)=C%18C%19=O)=C%18C(C%20=C(CC(CCCC)CC)SC(CC(CCCC)CC)=C%20%19)=O)=C%15)=C%13C%21=CC(F)=C(CC(CCCC)CC)S%21)S%11)=C%22C%23=O)=C%22C(C%24=C(CC(CCCC)CC)SC(CC(CCCC)CC)=C%24%23)=O)=C9)=C7C%25=CC(F)=C(CC(CCCC)CC)S%25)S5)=C%26C%27=O)=C%26C(C%28=C(CC(CCCC)CC)SC(CC(CCCC)CC)=C%28%27)=O)=C3)=C(C%29=CC(F)=C(CC(CCCC)CC)S%29)C%30=C2SC=C%30)=C1,CCc1sc(-c2c3cc(-c4ccc(-c5sc(-c6ccc(-c7cc8c(-c9cc(F)c(CC)s9)c9sc(-c%10ccc(-c%11sc(-c%12ccc(-c%13cc%14c(-c%15cc(F)c(CC)s%15)c%15sc(-c%16ccc(-c%17sc(-c%18cccs%18)c%18c%17C(=O)c%17c(CC)sc(CC)c%17C%18=O)s%16)cc%15c(-c%15cc(F)c(CC)s%15)c%14s%13)s%12)c%12c%11C(=O)c%11c(CC)sc(CC)c%11C%12=O)s%10)cc9c(-c9cc(F)c(CC)s9)c8s7)s6)c6c5C(=O)c5c(CC)sc(CC)c5C6=O)s4)sc3c(-c3cc(F)c(CC)s3)c3ccsc23)cc1F,CCCCC(CC1=C(F)C=C(C2=C3C=C(SC3=C(C4=C2SC=C4)C5=CC(F)=C(S5)CC(CCCC)CC)C6=CC=C(S6)C7=C(C(C8=C(SC(CC(CCCC)CC)=C8C9=O)CC(CCCC)CC)=O)C9=C(C%10=CC=CS%10)S7)S1)CC
18,BTP-2F-2Cl,"SY2, BTP-2F-2Cl",72,BTR-Cl,BTR-Cl,10.1002/advs.202004262,0.8234,22.35,71.41,13.1,12.83,0.29,sm,y,8,sm,N#C/C(C#N)=C1C(C(C2=CC(F)=C(C=C2\1)F)=O)=CC3=C(CCCCCCCCCCC)C(SC4=C5N(CC(CCCC)CC)C6=C4C7=NSN=C7C8=C6N(CC(CCCC)CC)C9=C8SC%10=C9SC(C=C%11C(C%12=CC(Cl)=C(C=C%12/C%11=C(C#N)/C#N)Cl)=O)=C%10CCCCCCCCCCC)=C5S3,CCC1=C(SC2=C1SC3=C2N(CC)C4=C3C5=NSN=C5C6=C4N(CC)C7=C6SC8=C7SC(/C=C9C(C%10=C(C\9=C(C#N)/C#N)C=C(Cl)C(Cl)=C%10)=O)=C8CC)/C=C%11C(C%12=C(C\%11=C(C#N)/C#N)C=C(F)C(F)=C%12)=O,S=C(N(CCCCCC)C/1=O)SC1=C\C2=CC=C(S2)C(S3)=C(CCCCCC)C=C3C4=C(CCCCCC)C=C(S4)C5=CC6=C(S5)C(C7=CC(Cl)=C(CCCCCC)S7)=C8C(SC(C9=CC(CCCCCC)=C(C%10=CC(CCCCCC)=C(C%11=CC=C(/C=C%12SC(N(CCCCCC)C/%12=O)=S)S%11)S%10)S9)=C8)=C6C%13=CC(Cl)=C(CCCCCC)S%13,CCc1cc(-c2cc3c(-c4cc(Cl)c(CC)s4)c4sc(-c5cc(CC)c(-c6cc(CC)c(-c7ccc(/C=C8/SC(=S)N(CC)C8=O)s7)s6)s5)cc4c(-c4cc(Cl)c(CC)s4)c3s2)sc1-c1cc(CC)c(-c2ccc(/C=C3\SC(=S)N(CC)C3=O)s2)s1,S=C(N(CCCCCC)C/1=O)SC1=C\C2=CC=C(S2)C(S3)=C(CCCCCC)C=C3C4=C(CCCCCC)C=C(S4)C5=CC6=C(S5)C(C7=CC(Cl)=C(CCCCCC)S7)=C8C(SC(C9=CC(CCCCCC)=C(C%10=CC(CCCCCC)=C(C%11=CC=C(/C=C%12SC(N(CCCCCC)C/%12=O)=S)S%11)S%10)S9)=C8)=C6C%13=CC(Cl)=C(CCCCCC)S%13
19,Y6,"Y6, BTP-4F, BTPTT-4F",0,P3HT,P3HT,10.1021/acs.jpcc.0c07162,0.45,11.66,45.49,2.41,2.09,0.17,sm,y,8,polymer,N#CC(C#N)=C1C(=CC=2SC3=C(SC=4C=5C6=NSN=C6C=7C=8SC9=C(SC(C=C%10C(=O)C%11=CC(F)=C(F)C=C%11C%10=C(C#N)C#N)=C9CCCCCCCCCCC)C8N(C7C5N(C34)CC(CC)CCCC)CC(CC)CCCC)C2CCCCCCCCCCC)C(=O)C%12=CC(F)=C(F)C=C%121,CCC1=C(SC2=C1SC3=C2N(CC)C4=C3C5=NSN=C5C6=C4N(CC)C7=C6SC8=C7SC(/C=C9C(C%10=C(C\9=C(C#N)/C#N)C=C(F)C(F)=C%10)=O)=C8CC)/C=C%11C(C%12=CC(F)=C(C=C%12C\%11=C(C#N)/C#N)F)=O,CCCCCCC1=CSC(C2=C(CCCCCC)C=C(C3=C(CCCCCC)C=C(C4=C(CCCCCC)C=C(C5=C(CCCCCC)C=C(C6=C(CCCCCC)C=CS6)S5)S4)S3)S2)=C1,CCc1cc(C)sc1-c1sc(-c2cc(CC)c(-c3sc(-c4cc(CC)c(-c5sc(C)cc5CC)s4)cc3CC)s2)cc1CC,CCCCCCC1=CSC=C1
19,Y6,"Y6, BTP-4F, BTPTT-4F",10,J52-Cl,"L68, J52-Cl, J52-2Cl, PBT2Cls-Bz, PBZ-Cl",10.1021/acs.macromol.9b01233,0.84,23.77,61.44,12.31,12.31,0.06,sm,y,8,polymer,N#CC(C#N)=C1C(=CC=2SC3=C(SC=4C=5C6=NSN=C6C=7C=8SC9=C(SC(C=C%10C(=O)C%11=CC(F)=C(F)C=C%11C%10=C(C#N)C#N)=C9CCCCCCCCCCC)C8N(C7C5N(C34)CC(CC)CCCC)CC(CC)CCCC)C2CCCCCCCCCCC)C(=O)C%12=CC(F)=C(F)C=C%121,CCC1=C(SC2=C1SC3=C2N(CC)C4=C3C5=NSN=C5C6=C4N(CC)C7=C6SC8=C7SC(/C=C9C(C%10=C(C\9=C(C#N)/C#N)C=C(F)C(F)=C%10)=O)=C8CC)/C=C%11C(C%12=CC(F)=C(C=C%12C\%11=C(C#N)/C#N)F)=O,ClC1=C(CC(CCCC)CC)SC(C2=C3SC(C4=CC=C(C5=C(C(F)=CC6=NN(CC(CCCCCCCC)CCCCCC)N=C65)F)S4)=CC3=C(C7=CC(Cl)=C(CC(CCCC)CC)S7)C8=C2C=C(S8)C9=CC=C(C(C%10=NN(CC(CCCCCCCC)CCCCCC)N=C%10%11)=C(F)C(F)=C%11C%12=CC=C(S%12)C%13=CC%14=C(C%15=CC(Cl)=C(CC(CCCC)CC)S%15)C%16=C(C(C%17=CC(Cl)=C(CC(CCCC)CC)S%17)=C%14S%13)C=C(S%16)C%18=CC=C(C(C%19=NN(CC(CCCCCCCC)CCCCCC)N=C%19%20)=C(F)C(F)=C%20C%21=CC=C(S%21)C%22=CC%23=C(C%24=CC(Cl)=C(CC(CCCC)CC)S%24)C%25=C(C(C%26=CC(Cl)=C(CC(CCCC)CC)S%26)=C%23S%22)C=C(S%25)C%27=CC=CS%27)S%18)S9)=C1,CCc1sc(-c2c3cc(-c4ccc(-c5c(F)c(F)c(-c6ccc(-c7cc8c(-c9cc(Cl)c(CC)s9)c9sc(-c%10ccc(-c%11c(F)c(F)c(-c%12ccc(-c%13cc%14c(-c%15cc(Cl)c(CC)s%15)c%15sc(-c%16ccc(-c%17c(F)c(F)c(-c%18cccs%18)c%18nn(CC)nc%17%18)s%16)cc%15c(-c%15cc(Cl)c(CC)s%15)c%14s%13)s%12)c%12nn(CC)nc%11%12)s%10)cc9c(-c9cc(Cl)c(CC)s9)c8s7)s6)c6nn(CC)nc56)s4)sc3c(-c3cc(Cl)c(CC)s3)c3ccsc23)cc1Cl,CCCCCCCCC(CN1N=C2C=C(C(F)=C(C2=N1)C3=CC=C(S3)C4=CC5=C(C6=C(C(C7=CC(Cl)=C(S7)CC(CCCC)CC)=C5S4)C=C(C8=CC=CS8)S6)C9=CC(Cl)=C(S9)CC(CCCC)CC)F)CCCCCC
19,Y6,"Y6, BTP-4F, BTPTT-4F",12,PBDB-TF,"PBDB-TF, PM6, PBDB-T-2F, PBDB-T2F, PBDBT-F",10.1002/adfm.202000456,0.845,25.49,75.1,16.19,15.84,0.16,sm,y,8,polymer,N#CC(C#N)=C1C(=CC=2SC3=C(SC=4C=5C6=NSN=C6C=7C=8SC9=C(SC(C=C%10C(=O)C%11=CC(F)=C(F)C=C%11C%10=C(C#N)C#N)=C9CCCCCCCCCCC)C8N(C7C5N(C34)CC(CC)CCCC)CC(CC)CCCC)C2CCCCCCCCCCC)C(=O)C%12=CC(F)=C(F)C=C%121,CCC1=C(SC2=C1SC3=C2N(CC)C4=C3C5=NSN=C5C6=C4N(CC)C7=C6SC8=C7SC(/C=C9C(C%10=C(C\9=C(C#N)/C#N)C=C(F)C(F)=C%10)=O)=C8CC)/C=C%11C(C%12=CC(F)=C(C=C%12C\%11=C(C#N)/C#N)F)=O,FC1=C(CC(CCCC)CC)SC(C2=C3C(SC(C4=CC=C(S4)C(SC(C5=CC=C(C6=CC7=C(S6)C(C8=CC(F)=C(CC(CCCC)CC)S8)=C9C(SC(C%10=CC=C(S%10)C(SC(C%11=CC=C(C%12=CC%13=C(S%12)C(C%14=CC(F)=C(CC(CCCC)CC)S%14)=C%15C(SC(C%16=CC=C(S%16)C(SC(C%17=CC=CS%17)=C%18C%19=O)=C%18C(C%20=C(CC(CCCC)CC)SC(CC(CCCC)CC)=C%20%19)=O)=C%15)=C%13C%21=CC(F)=C(CC(CCCC)CC)S%21)S%11)=C%22C%23=O)=C%22C(C%24=C(CC(CCCC)CC)SC(CC(CCCC)CC)=C%24%23)=O)=C9)=C7C%25=CC(F)=C(CC(CCCC)CC)S%25)S5)=C%26C%27=O)=C%26C(C%28=C(CC(CCCC)CC)SC(CC(CCCC)CC)=C%28%27)=O)=C3)=C(C%29=CC(F)=C(CC(CCCC)CC)S%29)C%30=C2SC=C%30)=C1,CCc1sc(-c2c3cc(-c4ccc(-c5sc(-c6ccc(-c7cc8c(-c9cc(F)c(CC)s9)c9sc(-c%10ccc(-c%11sc(-c%12ccc(-c%13cc%14c(-c%15cc(F)c(CC)s%15)c%15sc(-c%16ccc(-c%17sc(-c%18cccs%18)c%18c%17C(=O)c%17c(CC)sc(CC)c%17C%18=O)s%16)cc%15c(-c%15cc(F)c(CC)s%15)c%14s%13)s%12)c%12c%11C(=O)c%11c(CC)sc(CC)c%11C%12=O)s%10)cc9c(-c9cc(F)c(CC)s9)c8s7)s6)c6c5C(=O)c5c(CC)sc(CC)c5C6=O)s4)sc3c(-c3cc(F)c(CC)s3)c3ccsc23)cc1F,CCCCC(CC1=C(F)C=C(C2=C3C=C(SC3=C(C4=C2SC=C4)C5=CC(F)=C(S5)CC(CCCC)CC)C6=CC=C(S6)C7=C(C(C8=C(SC(CC(CCCC)CC)=C8C9=O)CC(CCCC)CC)=O)C9=C(C%10=CC=CS%10)S7)S1)CC
19,Y6,"Y6, BTP-4F, BTPTT-4F",12,PM6,"PBDB-TF, PM6, PBDB-T-2F, PBDB-T2F, PBDBT-F",10.1002/adfm.202201080,0.83,25.31,78.42,16.52,16.33,0.16,sm,y,8,polymer,N#CC(C#N)=C1C(=CC=2SC3=C(SC=4C=5C6=NSN=C6C=7C=8SC9=C(SC(C=C%10C(=O)C%11=CC(F)=C(F)C=C%11C%10=C(C#N)C#N)=C9CCCCCCCCCCC)C8N(C7C5N(C34)CC(CC)CCCC)CC(CC)CCCC)C2CCCCCCCCCCC)C(=O)C%12=CC(F)=C(F)C=C%121,CCC1=C(SC2=C1SC3=C2N(CC)C4=C3C5=NSN=C5C6=C4N(CC)C7=C6SC8=C7SC(/C=C9C(C%10=C(C\9=C(C#N)/C#N)C=C(F)C(F)=C%10)=O)=C8CC)/C=C%11C(C%12=CC(F)=C(C=C%12C\%11=C(C#N)/C#N)F)=O,FC1=C(CC(CCCC)CC)SC(C2=C3C(SC(C4=CC=C(S4)C(SC(C5=CC=C(C6=CC7=C(S6)C(C8=CC(F)=C(CC(CCCC)CC)S8)=C9C(SC(C%10=CC=C(S%10)C(SC(C%11=CC=C(C%12=CC%13=C(S%12)C(C%14=CC(F)=C(CC(CCCC)CC)S%14)=C%15C(SC(C%16=CC=C(S%16)C(SC(C%17=CC=CS%17)=C%18C%19=O)=C%18C(C%20=C(CC(CCCC)CC)SC(CC(CCCC)CC)=C%20%19)=O)=C%15)=C%13C%21=CC(F)=C(CC(CCCC)CC)S%21)S%11)=C%22C%23=O)=C%22C(C%24=C(CC(CCCC)CC)SC(CC(CCCC)CC)=C%24%23)=O)=C9)=C7C%25=CC(F)=C(CC(CCCC)CC)S%25)S5)=C%26C%27=O)=C%26C(C%28=C(CC(CCCC)CC)SC(CC(CCCC)CC)=C%28%27)=O)=C3)=C(C%29=CC(F)=C(CC(CCCC)CC)S%29)C%30=C2SC=C%30)=C1,CCc1sc(-c2c3cc(-c4ccc(-c5sc(-c6ccc(-c7cc8c(-c9cc(F)c(CC)s9)c9sc(-c%10ccc(-c%11sc(-c%12ccc(-c%13cc%14c(-c%15cc(F)c(CC)s%15)c%15sc(-c%16ccc(-c%17sc(-c%18cccs%18)c%18c%17C(=O)c%17c(CC)sc(CC)c%17C%18=O)s%16)cc%15c(-c%15cc(F)c(CC)s%15)c%14s%13)s%12)c%12c%11C(=O)c%11c(CC)sc(CC)c%11C%12=O)s%10)cc9c(-c9cc(F)c(CC)s9)c8s7)s6)c6c5C(=O)c5c(CC)sc(CC)c5C6=O)s4)sc3c(-c3cc(F)c(CC)s3)c3ccsc23)cc1F,CCCCC(CC1=C(F)C=C(C2=C3C=C(SC3=C(C4=C2SC=C4)C5=CC(F)=C(S5)CC(CCCC)CC)C6=CC=C(S6)C7=C(C(C8=C(SC(CC(CCCC)CC)=C8C9=O)CC(CCCC)CC)=O)C9=C(C%10=CC=CS%10)S7)S1)CC
19,Y6,"Y6, BTP-4F, BTPTT-4F",12,PBDB-TF,"PBDB-TF, PM6, PBDB-T-2F, PBDB-T2F, PBDBT-F",10.1002/adma.202001160,0.842,26.05,72.03,15.79,15.34,0.35,sm,y,8,polymer,N#CC(C#N)=C1C(=CC=2SC3=C(SC=4C=5C6=NSN=C6C=7C=8SC9=C(SC(C=C%10C(=O)C%11=CC(F)=C(F)C=C%11C%10=C(C#N)C#N)=C9CCCCCCCCCCC)C8N(C7C5N(C34)CC(CC)CCCC)CC(CC)CCCC)C2CCCCCCCCCCC)C(=O)C%12=CC(F)=C(F)C=C%121,CCC1=C(SC2=C1SC3=C2N(CC)C4=C3C5=NSN=C5C6=C4N(CC)C7=C6SC8=C7SC(/C=C9C(C%10=C(C\9=C(C#N)/C#N)C=C(F)C(F)=C%10)=O)=C8CC)/C=C%11C(C%12=CC(F)=C(C=C%12C\%11=C(C#N)/C#N)F)=O,FC1=C(CC(CCCC)CC)SC(C2=C3C(SC(C4=CC=C(S4)C(SC(C5=CC=C(C6=CC7=C(S6)C(C8=CC(F)=C(CC(CCCC)CC)S8)=C9C(SC(C%10=CC=C(S%10)C(SC(C%11=CC=C(C%12=CC%13=C(S%12)C(C%14=CC(F)=C(CC(CCCC)CC)S%14)=C%15C(SC(C%16=CC=C(S%16)C(SC(C%17=CC=CS%17)=C%18C%19=O)=C%18C(C%20=C(CC(CCCC)CC)SC(CC(CCCC)CC)=C%20%19)=O)=C%15)=C%13C%21=CC(F)=C(CC(CCCC)CC)S%21)S%11)=C%22C%23=O)=C%22C(C%24=C(CC(CCCC)CC)SC(CC(CCCC)CC)=C%24%23)=O)=C9)=C7C%25=CC(F)=C(CC(CCCC)CC)S%25)S5)=C%26C%27=O)=C%26C(C%28=C(CC(CCCC)CC)SC(CC(CCCC)CC)=C%28%27)=O)=C3)=C(C%29=CC(F)=C(CC(CCCC)CC)S%29)C%30=C2SC=C%30)=C1,CCc1sc(-c2c3cc(-c4ccc(-c5sc(-c6ccc(-c7cc8c(-c9cc(F)c(CC)s9)c9sc(-c%10ccc(-c%11sc(-c%12ccc(-c%13cc%14c(-c%15cc(F)c(CC)s%15)c%15sc(-c%16ccc(-c%17sc(-c%18cccs%18)c%18c%17C(=O)c%17c(CC)sc(CC)c%17C%18=O)s%16)cc%15c(-c%15cc(F)c(CC)s%15)c%14s%13)s%12)c%12c%11C(=O)c%11c(CC)sc(CC)c%11C%12=O)s%10)cc9c(-c9cc(F)c(CC)s9)c8s7)s6)c6c5C(=O)c5c(CC)sc(CC)c5C6=O)s4)sc3c(-c3cc(F)c(CC)s3)c3ccsc23)cc1F,CCCCC(CC1=C(F)C=C(C2=C3C=C(SC3=C(C4=C2SC=C4)C5=CC(F)=C(S5)CC(CCCC)CC)C6=CC=C(S6)C7=C(C(C8=C(SC(CC(CCCC)CC)=C8C9=O)CC(CCCC)CC)=O)C9=C(C%10=CC=CS%10)S7)S1)CC
19,Y6,"Y6, BTP-4F, BTPTT-4F",12,PM6,"PBDB-TF, PM6, PBDB-T-2F, PBDB-T2F, PBDBT-F",10.1002/aenm.202003141,0.82,25.3,75.5,15.7,15.2,,sm,y,8,polymer,N#CC(C#N)=C1C(=CC=2SC3=C(SC=4C=5C6=NSN=C6C=7C=8SC9=C(SC(C=C%10C(=O)C%11=CC(F)=C(F)C=C%11C%10=C(C#N)C#N)=C9CCCCCCCCCCC)C8N(C7C5N(C34)CC(CC)CCCC)CC(CC)CCCC)C2CCCCCCCCCCC)C(=O)C%12=CC(F)=C(F)C=C%121,CCC1=C(SC2=C1SC3=C2N(CC)C4=C3C5=NSN=C5C6=C4N(CC)C7=C6SC8=C7SC(/C=C9C(C%10=C(C\9=C(C#N)/C#N)C=C(F)C(F)=C%10)=O)=C8CC)/C=C%11C(C%12=CC(F)=C(C=C%12C\%11=C(C#N)/C#N)F)=O,FC1=C(CC(CCCC)CC)SC(C2=C3C(SC(C4=CC=C(S4)C(SC(C5=CC=C(C6=CC7=C(S6)C(C8=CC(F)=C(CC(CCCC)CC)S8)=C9C(SC(C%10=CC=C(S%10)C(SC(C%11=CC=C(C%12=CC%13=C(S%12)C(C%14=CC(F)=C(CC(CCCC)CC)S%14)=C%15C(SC(C%16=CC=C(S%16)C(SC(C%17=CC=CS%17)=C%18C%19=O)=C%18C(C%20=C(CC(CCCC)CC)SC(CC(CCCC)CC)=C%20%19)=O)=C%15)=C%13C%21=CC(F)=C(CC(CCCC)CC)S%21)S%11)=C%22C%23=O)=C%22C(C%24=C(CC(CCCC)CC)SC(CC(CCCC)CC)=C%24%23)=O)=C9)=C7C%25=CC(F)=C(CC(CCCC)CC)S%25)S5)=C%26C%27=O)=C%26C(C%28=C(CC(CCCC)CC)SC(CC(CCCC)CC)=C%28%27)=O)=C3)=C(C%29=CC(F)=C(CC(CCCC)CC)S%29)C%30=C2SC=C%30)=C1,CCc1sc(-c2c3cc(-c4ccc(-c5sc(-c6ccc(-c7cc8c(-c9cc(F)c(CC)s9)c9sc(-c%10ccc(-c%11sc(-c%12ccc(-c%13cc%14c(-c%15cc(F)c(CC)s%15)c%15sc(-c%16ccc(-c%17sc(-c%18cccs%18)c%18c%17C(=O)c%17c(CC)sc(CC)c%17C%18=O)s%16)cc%15c(-c%15cc(F)c(CC)s%15)c%14s%13)s%12)c%12c%11C(=O)c%11c(CC)sc(CC)c%11C%12=O)s%10)cc9c(-c9cc(F)c(CC)s9)c8s7)s6)c6c5C(=O)c5c(CC)sc(CC)c5C6=O)s4)sc3c(-c3cc(F)c(CC)s3)c3ccsc23)cc1F,CCCCC(CC1=C(F)C=C(C2=C3C=C(SC3=C(C4=C2SC=C4)C5=CC(F)=C(S5)CC(CCCC)CC)C6=CC=C(S6)C7=C(C(C8=C(SC(CC(CCCC)CC)=C8C9=O)CC(CCCC)CC)=O)C9=C(C%10=CC=CS%10)S7)S1)CC
19,Y6,"Y6, BTP-4F, BTPTT-4F",12,PBDB-T-2F,"PBDB-TF, PM6, PBDB-T-2F, PBDB-T2F, PBDBT-F",10.1002/ange.202200329,0.84,25.04,75.33,16.17,16.96,0.21,sm,y,8,polymer,N#CC(C#N)=C1C(=CC=2SC3=C(SC=4C=5C6=NSN=C6C=7C=8SC9=C(SC(C=C%10C(=O)C%11=CC(F)=C(F)C=C%11C%10=C(C#N)C#N)=C9CCCCCCCCCCC)C8N(C7C5N(C34)CC(CC)CCCC)CC(CC)CCCC)C2CCCCCCCCCCC)C(=O)C%12=CC(F)=C(F)C=C%121,CCC1=C(SC2=C1SC3=C2N(CC)C4=C3C5=NSN=C5C6=C4N(CC)C7=C6SC8=C7SC(/C=C9C(C%10=C(C\9=C(C#N)/C#N)C=C(F)C(F)=C%10)=O)=C8CC)/C=C%11C(C%12=CC(F)=C(C=C%12C\%11=C(C#N)/C#N)F)=O,FC1=C(CC(CCCC)CC)SC(C2=C3C(SC(C4=CC=C(S4)C(SC(C5=CC=C(C6=CC7=C(S6)C(C8=CC(F)=C(CC(CCCC)CC)S8)=C9C(SC(C%10=CC=C(S%10)C(SC(C%11=CC=C(C%12=CC%13=C(S%12)C(C%14=CC(F)=C(CC(CCCC)CC)S%14)=C%15C(SC(C%16=CC=C(S%16)C(SC(C%17=CC=CS%17)=C%18C%19=O)=C%18C(C%20=C(CC(CCCC)CC)SC(CC(CCCC)CC)=C%20%19)=O)=C%15)=C%13C%21=CC(F)=C(CC(CCCC)CC)S%21)S%11)=C%22C%23=O)=C%22C(C%24=C(CC(CCCC)CC)SC(CC(CCCC)CC)=C%24%23)=O)=C9)=C7C%25=CC(F)=C(CC(CCCC)CC)S%25)S5)=C%26C%27=O)=C%26C(C%28=C(CC(CCCC)CC)SC(CC(CCCC)CC)=C%28%27)=O)=C3)=C(C%29=CC(F)=C(CC(CCCC)CC)S%29)C%30=C2SC=C%30)=C1,CCc1sc(-c2c3cc(-c4ccc(-c5sc(-c6ccc(-c7cc8c(-c9cc(F)c(CC)s9)c9sc(-c%10ccc(-c%11sc(-c%12ccc(-c%13cc%14c(-c%15cc(F)c(CC)s%15)c%15sc(-c%16ccc(-c%17sc(-c%18cccs%18)c%18c%17C(=O)c%17c(CC)sc(CC)c%17C%18=O)s%16)cc%15c(-c%15cc(F)c(CC)s%15)c%14s%13)s%12)c%12c%11C(=O)c%11c(CC)sc(CC)c%11C%12=O)s%10)cc9c(-c9cc(F)c(CC)s9)c8s7)s6)c6c5C(=O)c5c(CC)sc(CC)c5C6=O)s4)sc3c(-c3cc(F)c(CC)s3)c3ccsc23)cc1F,CCCCC(CC1=C(F)C=C(C2=C3C=C(SC3=C(C4=C2SC=C4)C5=CC(F)=C(S5)CC(CCCC)CC)C6=CC=C(S6)C7=C(C(C8=C(SC(CC(CCCC)CC)=C8C9=O)CC(CCCC)CC)=O)C9=C(C%10=CC=CS%10)S7)S1)CC
19,BTP-4F,"Y6, BTP-4F, BTPTT-4F",12,PBDB-TF,"PBDB-TF, PM6, PBDB-T-2F, PBDB-T2F, PBDBT-F",10.1002/anie.201915030,0.85,25.3,77.8,16.7,16.4,0.2,sm,y,8,polymer,N#C/C(C#N)=C1C(C(C2=CC(F)=C(C=C2\1)F)=O)=CC3=C(CCCCCCCCCCC)C(SC4=C5N(CC(CCCC)CC)C6=C4C7=NSN=C7C8=C6N(CC(CCCC)CC)C9=C8SC%10=C9SC(C=C%11C(C%12=CC(F)=C(C=C%12/C%11=C(C#N)/C#N)F)=O)=C%10CCCCCCCCCCC)=C5S3,N#C/C(C#N)=C1C(C(C2=CC(F)=C(C=C2\1)F)=O)=CC3=C(CC)C(SC4=C5N(CC)C6=C4C7=NSN=C7C8=C6N(CC)C9=C8SC%10=C9SC(C=C%11C(C%12=CC(F)=C(C=C%12/C%11=C(C#N)/C#N)F)=O)=C%10CC)=C5S3,FC1=C(CC(CCCC)CC)SC(C2=C3C(SC(C4=CC=C(S4)C(SC(C5=CC=C(C6=CC7=C(S6)C(C8=CC(F)=C(CC(CCCC)CC)S8)=C9C(SC(C%10=CC=C(S%10)C(SC(C%11=CC=C(C%12=CC%13=C(S%12)C(C%14=CC(F)=C(CC(CCCC)CC)S%14)=C%15C(SC(C%16=CC=C(S%16)C(SC(C%17=CC=CS%17)=C%18C%19=O)=C%18C(C%20=C(CC(CCCC)CC)SC(CC(CCCC)CC)=C%20%19)=O)=C%15)=C%13C%21=CC(F)=C(CC(CCCC)CC)S%21)S%11)=C%22C%23=O)=C%22C(C%24=C(CC(CCCC)CC)SC(CC(CCCC)CC)=C%24%23)=O)=C9)=C7C%25=CC(F)=C(CC(CCCC)CC)S%25)S5)=C%26C%27=O)=C%26C(C%28=C(CC(CCCC)CC)SC(CC(CCCC)CC)=C%28%27)=O)=C3)=C(C%29=CC(F)=C(CC(CCCC)CC)S%29)C%30=C2SC=C%30)=C1,CCc1sc(-c2c3cc(-c4ccc(-c5sc(-c6ccc(-c7cc8c(-c9cc(F)c(CC)s9)c9sc(-c%10ccc(-c%11sc(-c%12ccc(-c%13cc%14c(-c%15cc(F)c(CC)s%15)c%15sc(-c%16ccc(-c%17sc(-c%18cccs%18)c%18c%17C(=O)c%17c(CC)sc(CC)c%17C%18=O)s%16)cc%15c(-c%15cc(F)c(CC)s%15)c%14s%13)s%12)c%12c%11C(=O)c%11c(CC)sc(CC)c%11C%12=O)s%10)cc9c(-c9cc(F)c(CC)s9)c8s7)s6)c6c5C(=O)c5c(CC)sc(CC)c5C6=O)s4)sc3c(-c3cc(F)c(CC)s3)c3ccsc23)cc1F,CCCCC(CC1=C(F)C=C(C2=C3C=C(SC3=C(C4=C2SC=C4)C5=CC(F)=C(S5)CC(CCCC)CC)C6=CC=C(S6)C7=C(C(C8=C(SC(CC(CCCC)CC)=C8C9=O)CC(CCCC)CC)=O)C9=C(C%10=CC=CS%10)S7)S1)CC
19,Y6,"Y6, BTP-4F, BTPTT-4F",12,PM6,"PBDB-TF, PM6, PBDB-T-2F, PBDB-T2F, PBDBT-F",10.1007/s10118-022-2860-8,0.851,26.95,77.3,17.73,17.58,0.15,sm,y,8,polymer,N#CC(C#N)=C1C(=CC=2SC3=C(SC=4C=5C6=NSN=C6C=7C=8SC9=C(SC(C=C%10C(=O)C%11=CC(F)=C(F)C=C%11C%10=C(C#N)C#N)=C9CCCCCCCCCCC)C8N(C7C5N(C34)CC(CC)CCCC)CC(CC)CCCC)C2CCCCCCCCCCC)C(=O)C%12=CC(F)=C(F)C=C%121,CCC1=C(SC2=C1SC3=C2N(CC)C4=C3C5=NSN=C5C6=C4N(CC)C7=C6SC8=C7SC(/C=C9C(C%10=C(C\9=C(C#N)/C#N)C=C(F)C(F)=C%10)=O)=C8CC)/C=C%11C(C%12=CC(F)=C(C=C%12C\%11=C(C#N)/C#N)F)=O,FC1=C(CC(CCCC)CC)SC(C2=C3C(SC(C4=CC=C(S4)C(SC(C5=CC=C(C6=CC7=C(S6)C(C8=CC(F)=C(CC(CCCC)CC)S8)=C9C(SC(C%10=CC=C(S%10)C(SC(C%11=CC=C(C%12=CC%13=C(S%12)C(C%14=CC(F)=C(CC(CCCC)CC)S%14)=C%15C(SC(C%16=CC=C(S%16)C(SC(C%17=CC=CS%17)=C%18C%19=O)=C%18C(C%20=C(CC(CCCC)CC)SC(CC(CCCC)CC)=C%20%19)=O)=C%15)=C%13C%21=CC(F)=C(CC(CCCC)CC)S%21)S%11)=C%22C%23=O)=C%22C(C%24=C(CC(CCCC)CC)SC(CC(CCCC)CC)=C%24%23)=O)=C9)=C7C%25=CC(F)=C(CC(CCCC)CC)S%25)S5)=C%26C%27=O)=C%26C(C%28=C(CC(CCCC)CC)SC(CC(CCCC)CC)=C%28%27)=O)=C3)=C(C%29=CC(F)=C(CC(CCCC)CC)S%29)C%30=C2SC=C%30)=C1,CCc1sc(-c2c3cc(-c4ccc(-c5sc(-c6ccc(-c7cc8c(-c9cc(F)c(CC)s9)c9sc(-c%10ccc(-c%11sc(-c%12ccc(-c%13cc%14c(-c%15cc(F)c(CC)s%15)c%15sc(-c%16ccc(-c%17sc(-c%18cccs%18)c%18c%17C(=O)c%17c(CC)sc(CC)c%17C%18=O)s%16)cc%15c(-c%15cc(F)c(CC)s%15)c%14s%13)s%12)c%12c%11C(=O)c%11c(CC)sc(CC)c%11C%12=O)s%10)cc9c(-c9cc(F)c(CC)s9)c8s7)s6)c6c5C(=O)c5c(CC)sc(CC)c5C6=O)s4)sc3c(-c3cc(F)c(CC)s3)c3ccsc23)cc1F,CCCCC(CC1=C(F)C=C(C2=C3C=C(SC3=C(C4=C2SC=C4)C5=CC(F)=C(S5)CC(CCCC)CC)C6=CC=C(S6)C7=C(C(C8=C(SC(CC(CCCC)CC)=C8C9=O)CC(CCCC)CC)=O)C9=C(C%10=CC=CS%10)S7)S1)CC
19,Y6,"Y6, BTP-4F, BTPTT-4F",12,PBDB-TF,"PBDB-TF, PM6, PBDB-T-2F, PBDB-T2F, PBDBT-F",10.1007/s11426-019-9669-3,0.839,25.375,73,15.935,15.545,0.285,sm,y,8,polymer,N#CC(C#N)=C1C(=CC=2SC3=C(SC=4C=5C6=NSN=C6C=7C=8SC9=C(SC(C=C%10C(=O)C%11=CC(F)=C(F)C=C%11C%10=C(C#N)C#N)=C9CCCCCCCCCCC)C8N(C7C5N(C34)CC(CC)CCCC)CC(CC)CCCC)C2CCCCCCCCCCC)C(=O)C%12=CC(F)=C(F)C=C%121,CCC1=C(SC2=C1SC3=C2N(CC)C4=C3C5=NSN=C5C6=C4N(CC)C7=C6SC8=C7SC(/C=C9C(C%10=C(C\9=C(C#N)/C#N)C=C(F)C(F)=C%10)=O)=C8CC)/C=C%11C(C%12=CC(F)=C(C=C%12C\%11=C(C#N)/C#N)F)=O,FC1=C(CC(CCCC)CC)SC(C2=C3C(SC(C4=CC=C(S4)C(SC(C5=CC=C(C6=CC7=C(S6)C(C8=CC(F)=C(CC(CCCC)CC)S8)=C9C(SC(C%10=CC=C(S%10)C(SC(C%11=CC=C(C%12=CC%13=C(S%12)C(C%14=CC(F)=C(CC(CCCC)CC)S%14)=C%15C(SC(C%16=CC=C(S%16)C(SC(C%17=CC=CS%17)=C%18C%19=O)=C%18C(C%20=C(CC(CCCC)CC)SC(CC(CCCC)CC)=C%20%19)=O)=C%15)=C%13C%21=CC(F)=C(CC(CCCC)CC)S%21)S%11)=C%22C%23=O)=C%22C(C%24=C(CC(CCCC)CC)SC(CC(CCCC)CC)=C%24%23)=O)=C9)=C7C%25=CC(F)=C(CC(CCCC)CC)S%25)S5)=C%26C%27=O)=C%26C(C%28=C(CC(CCCC)CC)SC(CC(CCCC)CC)=C%28%27)=O)=C3)=C(C%29=CC(F)=C(CC(CCCC)CC)S%29)C%30=C2SC=C%30)=C1,CCc1sc(-c2c3cc(-c4ccc(-c5sc(-c6ccc(-c7cc8c(-c9cc(F)c(CC)s9)c9sc(-c%10ccc(-c%11sc(-c%12ccc(-c%13cc%14c(-c%15cc(F)c(CC)s%15)c%15sc(-c%16ccc(-c%17sc(-c%18cccs%18)c%18c%17C(=O)c%17c(CC)sc(CC)c%17C%18=O)s%16)cc%15c(-c%15cc(F)c(CC)s%15)c%14s%13)s%12)c%12c%11C(=O)c%11c(CC)sc(CC)c%11C%12=O)s%10)cc9c(-c9cc(F)c(CC)s9)c8s7)s6)c6c5C(=O)c5c(CC)sc(CC)c5C6=O)s4)sc3c(-c3cc(F)c(CC)s3)c3ccsc23)cc1F,CCCCC(CC1=C(F)C=C(C2=C3C=C(SC3=C(C4=C2SC=C4)C5=CC(F)=C(S5)CC(CCCC)CC)C6=CC=C(S6)C7=C(C(C8=C(SC(CC(CCCC)CC)=C8C9=O)CC(CCCC)CC)=O)C9=C(C%10=CC=CS%10)S7)S1)CC
19,Y6,"Y6, BTP-4F, BTPTT-4F",12,PBDB-TF,"PBDB-TF, PM6, PBDB-T-2F, PBDB-T2F, PBDBT-F",10.1007/s11426-021-1114-3,0.841,25.91,77,16.78,16.64,0.16,sm,y,8,polymer,N#CC(C#N)=C1C(=CC=2SC3=C(SC=4C=5C6=NSN=C6C=7C=8SC9=C(SC(C=C%10C(=O)C%11=CC(F)=C(F)C=C%11C%10=C(C#N)C#N)=C9CCCCCCCCCCC)C8N(C7C5N(C34)CC(CC)CCCC)CC(CC)CCCC)C2CCCCCCCCCCC)C(=O)C%12=CC(F)=C(F)C=C%121,CCC1=C(SC2=C1SC3=C2N(CC)C4=C3C5=NSN=C5C6=C4N(CC)C7=C6SC8=C7SC(/C=C9C(C%10=C(C\9=C(C#N)/C#N)C=C(F)C(F)=C%10)=O)=C8CC)/C=C%11C(C%12=CC(F)=C(C=C%12C\%11=C(C#N)/C#N)F)=O,FC1=C(CC(CCCC)CC)SC(C2=C3C(SC(C4=CC=C(S4)C(SC(C5=CC=C(C6=CC7=C(S6)C(C8=CC(F)=C(CC(CCCC)CC)S8)=C9C(SC(C%10=CC=C(S%10)C(SC(C%11=CC=C(C%12=CC%13=C(S%12)C(C%14=CC(F)=C(CC(CCCC)CC)S%14)=C%15C(SC(C%16=CC=C(S%16)C(SC(C%17=CC=CS%17)=C%18C%19=O)=C%18C(C%20=C(CC(CCCC)CC)SC(CC(CCCC)CC)=C%20%19)=O)=C%15)=C%13C%21=CC(F)=C(CC(CCCC)CC)S%21)S%11)=C%22C%23=O)=C%22C(C%24=C(CC(CCCC)CC)SC(CC(CCCC)CC)=C%24%23)=O)=C9)=C7C%25=CC(F)=C(CC(CCCC)CC)S%25)S5)=C%26C%27=O)=C%26C(C%28=C(CC(CCCC)CC)SC(CC(CCCC)CC)=C%28%27)=O)=C3)=C(C%29=CC(F)=C(CC(CCCC)CC)S%29)C%30=C2SC=C%30)=C1,CCc1sc(-c2c3cc(-c4ccc(-c5sc(-c6ccc(-c7cc8c(-c9cc(F)c(CC)s9)c9sc(-c%10ccc(-c%11sc(-c%12ccc(-c%13cc%14c(-c%15cc(F)c(CC)s%15)c%15sc(-c%16ccc(-c%17sc(-c%18cccs%18)c%18c%17C(=O)c%17c(CC)sc(CC)c%17C%18=O)s%16)cc%15c(-c%15cc(F)c(CC)s%15)c%14s%13)s%12)c%12c%11C(=O)c%11c(CC)sc(CC)c%11C%12=O)s%10)cc9c(-c9cc(F)c(CC)s9)c8s7)s6)c6c5C(=O)c5c(CC)sc(CC)c5C6=O)s4)sc3c(-c3cc(F)c(CC)s3)c3ccsc23)cc1F,CCCCC(CC1=C(F)C=C(C2=C3C=C(SC3=C(C4=C2SC=C4)C5=CC(F)=C(S5)CC(CCCC)CC)C6=CC=C(S6)C7=C(C(C8=C(SC(CC(CCCC)CC)=C8C9=O)CC(CCCC)CC)=O)C9=C(C%10=CC=CS%10)S7)S1)CC
19,Y6,"Y6, BTP-4F, BTPTT-4F",12,PBDB-T-2F,"PBDB-TF, PM6, PBDB-T-2F, PBDB-T2F, PBDBT-F",10.1007/s12274-021-3945-3,0.847,26.09,73.4,16.21,15.95,0.3,sm,y,8,polymer,N#CC(C#N)=C1C(=CC=2SC3=C(SC=4C=5C6=NSN=C6C=7C=8SC9=C(SC(C=C%10C(=O)C%11=CC(F)=C(F)C=C%11C%10=C(C#N)C#N)=C9CCCCCCCCCCC)C8N(C7C5N(C34)CC(CC)CCCC)CC(CC)CCCC)C2CCCCCCCCCCC)C(=O)C%12=CC(F)=C(F)C=C%121,CCC1=C(SC2=C1SC3=C2N(CC)C4=C3C5=NSN=C5C6=C4N(CC)C7=C6SC8=C7SC(/C=C9C(C%10=C(C\9=C(C#N)/C#N)C=C(F)C(F)=C%10)=O)=C8CC)/C=C%11C(C%12=CC(F)=C(C=C%12C\%11=C(C#N)/C#N)F)=O,FC1=C(CC(CCCC)CC)SC(C2=C3C(SC(C4=CC=C(S4)C(SC(C5=CC=C(C6=CC7=C(S6)C(C8=CC(F)=C(CC(CCCC)CC)S8)=C9C(SC(C%10=CC=C(S%10)C(SC(C%11=CC=C(C%12=CC%13=C(S%12)C(C%14=CC(F)=C(CC(CCCC)CC)S%14)=C%15C(SC(C%16=CC=C(S%16)C(SC(C%17=CC=CS%17)=C%18C%19=O)=C%18C(C%20=C(CC(CCCC)CC)SC(CC(CCCC)CC)=C%20%19)=O)=C%15)=C%13C%21=CC(F)=C(CC(CCCC)CC)S%21)S%11)=C%22C%23=O)=C%22C(C%24=C(CC(CCCC)CC)SC(CC(CCCC)CC)=C%24%23)=O)=C9)=C7C%25=CC(F)=C(CC(CCCC)CC)S%25)S5)=C%26C%27=O)=C%26C(C%28=C(CC(CCCC)CC)SC(CC(CCCC)CC)=C%28%27)=O)=C3)=C(C%29=CC(F)=C(CC(CCCC)CC)S%29)C%30=C2SC=C%30)=C1,CCc1sc(-c2c3cc(-c4ccc(-c5sc(-c6ccc(-c7cc8c(-c9cc(F)c(CC)s9)c9sc(-c%10ccc(-c%11sc(-c%12ccc(-c%13cc%14c(-c%15cc(F)c(CC)s%15)c%15sc(-c%16ccc(-c%17sc(-c%18cccs%18)c%18c%17C(=O)c%17c(CC)sc(CC)c%17C%18=O)s%16)cc%15c(-c%15cc(F)c(CC)s%15)c%14s%13)s%12)c%12c%11C(=O)c%11c(CC)sc(CC)c%11C%12=O)s%10)cc9c(-c9cc(F)c(CC)s9)c8s7)s6)c6c5C(=O)c5c(CC)sc(CC)c5C6=O)s4)sc3c(-c3cc(F)c(CC)s3)c3ccsc23)cc1F,CCCCC(CC1=C(F)C=C(C2=C3C=C(SC3=C(C4=C2SC=C4)C5=CC(F)=C(S5)CC(CCCC)CC)C6=CC=C(S6)C7=C(C(C8=C(SC(CC(CCCC)CC)=C8C9=O)CC(CCCC)CC)=O)C9=C(C%10=CC=CS%10)S7)S1)CC
19,Y6,"Y6, BTP-4F, BTPTT-4F",12,PM6,"PBDB-TF, PM6, PBDB-T-2F, PBDB-T2F, PBDBT-F",10.1016/j.cej.2022.135975,0.86,24.999,78.285,16.827,16.656,0.118,sm,y,8,polymer,N#CC(C#N)=C1C(=CC=2SC3=C(SC=4C=5C6=NSN=C6C=7C=8SC9=C(SC(C=C%10C(=O)C%11=CC(F)=C(F)C=C%11C%10=C(C#N)C#N)=C9CCCCCCCCCCC)C8N(C7C5N(C34)CC(CC)CCCC)CC(CC)CCCC)C2CCCCCCCCCCC)C(=O)C%12=CC(F)=C(F)C=C%121,CCC1=C(SC2=C1SC3=C2N(CC)C4=C3C5=NSN=C5C6=C4N(CC)C7=C6SC8=C7SC(/C=C9C(C%10=C(C\9=C(C#N)/C#N)C=C(F)C(F)=C%10)=O)=C8CC)/C=C%11C(C%12=CC(F)=C(C=C%12C\%11=C(C#N)/C#N)F)=O,FC1=C(CC(CCCC)CC)SC(C2=C3C(SC(C4=CC=C(S4)C(SC(C5=CC=C(C6=CC7=C(S6)C(C8=CC(F)=C(CC(CCCC)CC)S8)=C9C(SC(C%10=CC=C(S%10)C(SC(C%11=CC=C(C%12=CC%13=C(S%12)C(C%14=CC(F)=C(CC(CCCC)CC)S%14)=C%15C(SC(C%16=CC=C(S%16)C(SC(C%17=CC=CS%17)=C%18C%19=O)=C%18C(C%20=C(CC(CCCC)CC)SC(CC(CCCC)CC)=C%20%19)=O)=C%15)=C%13C%21=CC(F)=C(CC(CCCC)CC)S%21)S%11)=C%22C%23=O)=C%22C(C%24=C(CC(CCCC)CC)SC(CC(CCCC)CC)=C%24%23)=O)=C9)=C7C%25=CC(F)=C(CC(CCCC)CC)S%25)S5)=C%26C%27=O)=C%26C(C%28=C(CC(CCCC)CC)SC(CC(CCCC)CC)=C%28%27)=O)=C3)=C(C%29=CC(F)=C(CC(CCCC)CC)S%29)C%30=C2SC=C%30)=C1,CCc1sc(-c2c3cc(-c4ccc(-c5sc(-c6ccc(-c7cc8c(-c9cc(F)c(CC)s9)c9sc(-c%10ccc(-c%11sc(-c%12ccc(-c%13cc%14c(-c%15cc(F)c(CC)s%15)c%15sc(-c%16ccc(-c%17sc(-c%18cccs%18)c%18c%17C(=O)c%17c(CC)sc(CC)c%17C%18=O)s%16)cc%15c(-c%15cc(F)c(CC)s%15)c%14s%13)s%12)c%12c%11C(=O)c%11c(CC)sc(CC)c%11C%12=O)s%10)cc9c(-c9cc(F)c(CC)s9)c8s7)s6)c6c5C(=O)c5c(CC)sc(CC)c5C6=O)s4)sc3c(-c3cc(F)c(CC)s3)c3ccsc23)cc1F,CCCCC(CC1=C(F)C=C(C2=C3C=C(SC3=C(C4=C2SC=C4)C5=CC(F)=C(S5)CC(CCCC)CC)C6=CC=C(S6)C7=C(C(C8=C(SC(CC(CCCC)CC)=C8C9=O)CC(CCCC)CC)=O)C9=C(C%10=CC=CS%10)S7)S1)CC
19,Y6,"Y6, BTP-4F, BTPTT-4F",12,PM6,"PBDB-TF, PM6, PBDB-T-2F, PBDB-T2F, PBDBT-F",10.1016/j.cej.2022.136691,0.83,25.88,72.23,15.61,15.6,0.19,sm,y,8,polymer,N#CC(C#N)=C1C(=CC=2SC3=C(SC=4C=5C6=NSN=C6C=7C=8SC9=C(SC(C=C%10C(=O)C%11=CC(F)=C(F)C=C%11C%10=C(C#N)C#N)=C9CCCCCCCCCCC)C8N(C7C5N(C34)CC(CC)CCCC)CC(CC)CCCC)C2CCCCCCCCCCC)C(=O)C%12=CC(F)=C(F)C=C%121,CCC1=C(SC2=C1SC3=C2N(CC)C4=C3C5=NSN=C5C6=C4N(CC)C7=C6SC8=C7SC(/C=C9C(C%10=C(C\9=C(C#N)/C#N)C=C(F)C(F)=C%10)=O)=C8CC)/C=C%11C(C%12=CC(F)=C(C=C%12C\%11=C(C#N)/C#N)F)=O,FC1=C(CC(CCCC)CC)SC(C2=C3C(SC(C4=CC=C(S4)C(SC(C5=CC=C(C6=CC7=C(S6)C(C8=CC(F)=C(CC(CCCC)CC)S8)=C9C(SC(C%10=CC=C(S%10)C(SC(C%11=CC=C(C%12=CC%13=C(S%12)C(C%14=CC(F)=C(CC(CCCC)CC)S%14)=C%15C(SC(C%16=CC=C(S%16)C(SC(C%17=CC=CS%17)=C%18C%19=O)=C%18C(C%20=C(CC(CCCC)CC)SC(CC(CCCC)CC)=C%20%19)=O)=C%15)=C%13C%21=CC(F)=C(CC(CCCC)CC)S%21)S%11)=C%22C%23=O)=C%22C(C%24=C(CC(CCCC)CC)SC(CC(CCCC)CC)=C%24%23)=O)=C9)=C7C%25=CC(F)=C(CC(CCCC)CC)S%25)S5)=C%26C%27=O)=C%26C(C%28=C(CC(CCCC)CC)SC(CC(CCCC)CC)=C%28%27)=O)=C3)=C(C%29=CC(F)=C(CC(CCCC)CC)S%29)C%30=C2SC=C%30)=C1,CCc1sc(-c2c3cc(-c4ccc(-c5sc(-c6ccc(-c7cc8c(-c9cc(F)c(CC)s9)c9sc(-c%10ccc(-c%11sc(-c%12ccc(-c%13cc%14c(-c%15cc(F)c(CC)s%15)c%15sc(-c%16ccc(-c%17sc(-c%18cccs%18)c%18c%17C(=O)c%17c(CC)sc(CC)c%17C%18=O)s%16)cc%15c(-c%15cc(F)c(CC)s%15)c%14s%13)s%12)c%12c%11C(=O)c%11c(CC)sc(CC)c%11C%12=O)s%10)cc9c(-c9cc(F)c(CC)s9)c8s7)s6)c6c5C(=O)c5c(CC)sc(CC)c5C6=O)s4)sc3c(-c3cc(F)c(CC)s3)c3ccsc23)cc1F,CCCCC(CC1=C(F)C=C(C2=C3C=C(SC3=C(C4=C2SC=C4)C5=CC(F)=C(S5)CC(CCCC)CC)C6=CC=C(S6)C7=C(C(C8=C(SC(CC(CCCC)CC)=C8C9=O)CC(CCCC)CC)=O)C9=C(C%10=CC=CS%10)S7)S1)CC
19,Y6,"Y6, BTP-4F, BTPTT-4F",12,PM6,"PBDB-TF, PM6, PBDB-T-2F, PBDB-T2F, PBDBT-F",10.1016/j.cej.2022.139260,0.84,25.97,75.24,16.4,16.31,0.11,sm,y,8,polymer,N#CC(C#N)=C1C(=CC=2SC3=C(SC=4C=5C6=NSN=C6C=7C=8SC9=C(SC(C=C%10C(=O)C%11=CC(F)=C(F)C=C%11C%10=C(C#N)C#N)=C9CCCCCCCCCCC)C8N(C7C5N(C34)CC(CC)CCCC)CC(CC)CCCC)C2CCCCCCCCCCC)C(=O)C%12=CC(F)=C(F)C=C%121,CCC1=C(SC2=C1SC3=C2N(CC)C4=C3C5=NSN=C5C6=C4N(CC)C7=C6SC8=C7SC(/C=C9C(C%10=C(C\9=C(C#N)/C#N)C=C(F)C(F)=C%10)=O)=C8CC)/C=C%11C(C%12=CC(F)=C(C=C%12C\%11=C(C#N)/C#N)F)=O,FC1=C(CC(CCCC)CC)SC(C2=C3C(SC(C4=CC=C(S4)C(SC(C5=CC=C(C6=CC7=C(S6)C(C8=CC(F)=C(CC(CCCC)CC)S8)=C9C(SC(C%10=CC=C(S%10)C(SC(C%11=CC=C(C%12=CC%13=C(S%12)C(C%14=CC(F)=C(CC(CCCC)CC)S%14)=C%15C(SC(C%16=CC=C(S%16)C(SC(C%17=CC=CS%17)=C%18C%19=O)=C%18C(C%20=C(CC(CCCC)CC)SC(CC(CCCC)CC)=C%20%19)=O)=C%15)=C%13C%21=CC(F)=C(CC(CCCC)CC)S%21)S%11)=C%22C%23=O)=C%22C(C%24=C(CC(CCCC)CC)SC(CC(CCCC)CC)=C%24%23)=O)=C9)=C7C%25=CC(F)=C(CC(CCCC)CC)S%25)S5)=C%26C%27=O)=C%26C(C%28=C(CC(CCCC)CC)SC(CC(CCCC)CC)=C%28%27)=O)=C3)=C(C%29=CC(F)=C(CC(CCCC)CC)S%29)C%30=C2SC=C%30)=C1,CCc1sc(-c2c3cc(-c4ccc(-c5sc(-c6ccc(-c7cc8c(-c9cc(F)c(CC)s9)c9sc(-c%10ccc(-c%11sc(-c%12ccc(-c%13cc%14c(-c%15cc(F)c(CC)s%15)c%15sc(-c%16ccc(-c%17sc(-c%18cccs%18)c%18c%17C(=O)c%17c(CC)sc(CC)c%17C%18=O)s%16)cc%15c(-c%15cc(F)c(CC)s%15)c%14s%13)s%12)c%12c%11C(=O)c%11c(CC)sc(CC)c%11C%12=O)s%10)cc9c(-c9cc(F)c(CC)s9)c8s7)s6)c6c5C(=O)c5c(CC)sc(CC)c5C6=O)s4)sc3c(-c3cc(F)c(CC)s3)c3ccsc23)cc1F,CCCCC(CC1=C(F)C=C(C2=C3C=C(SC3=C(C4=C2SC=C4)C5=CC(F)=C(S5)CC(CCCC)CC)C6=CC=C(S6)C7=C(C(C8=C(SC(CC(CCCC)CC)=C8C9=O)CC(CCCC)CC)=O)C9=C(C%10=CC=CS%10)S7)S1)CC
19,Y6,"Y6, BTP-4F, BTPTT-4F",12,PM6,"PBDB-TF, PM6, PBDB-T-2F, PBDB-T2F, PBDBT-F",10.1016/j.cej.2022.139462,0.848,25.58,75.2,16.3,16.03,0.27,sm,y,8,polymer,N#CC(C#N)=C1C(=CC=2SC3=C(SC=4C=5C6=NSN=C6C=7C=8SC9=C(SC(C=C%10C(=O)C%11=CC(F)=C(F)C=C%11C%10=C(C#N)C#N)=C9CCCCCCCCCCC)C8N(C7C5N(C34)CC(CC)CCCC)CC(CC)CCCC)C2CCCCCCCCCCC)C(=O)C%12=CC(F)=C(F)C=C%121,CCC1=C(SC2=C1SC3=C2N(CC)C4=C3C5=NSN=C5C6=C4N(CC)C7=C6SC8=C7SC(/C=C9C(C%10=C(C\9=C(C#N)/C#N)C=C(F)C(F)=C%10)=O)=C8CC)/C=C%11C(C%12=CC(F)=C(C=C%12C\%11=C(C#N)/C#N)F)=O,FC1=C(CC(CCCC)CC)SC(C2=C3C(SC(C4=CC=C(S4)C(SC(C5=CC=C(C6=CC7=C(S6)C(C8=CC(F)=C(CC(CCCC)CC)S8)=C9C(SC(C%10=CC=C(S%10)C(SC(C%11=CC=C(C%12=CC%13=C(S%12)C(C%14=CC(F)=C(CC(CCCC)CC)S%14)=C%15C(SC(C%16=CC=C(S%16)C(SC(C%17=CC=CS%17)=C%18C%19=O)=C%18C(C%20=C(CC(CCCC)CC)SC(CC(CCCC)CC)=C%20%19)=O)=C%15)=C%13C%21=CC(F)=C(CC(CCCC)CC)S%21)S%11)=C%22C%23=O)=C%22C(C%24=C(CC(CCCC)CC)SC(CC(CCCC)CC)=C%24%23)=O)=C9)=C7C%25=CC(F)=C(CC(CCCC)CC)S%25)S5)=C%26C%27=O)=C%26C(C%28=C(CC(CCCC)CC)SC(CC(CCCC)CC)=C%28%27)=O)=C3)=C(C%29=CC(F)=C(CC(CCCC)CC)S%29)C%30=C2SC=C%30)=C1,CCc1sc(-c2c3cc(-c4ccc(-c5sc(-c6ccc(-c7cc8c(-c9cc(F)c(CC)s9)c9sc(-c%10ccc(-c%11sc(-c%12ccc(-c%13cc%14c(-c%15cc(F)c(CC)s%15)c%15sc(-c%16ccc(-c%17sc(-c%18cccs%18)c%18c%17C(=O)c%17c(CC)sc(CC)c%17C%18=O)s%16)cc%15c(-c%15cc(F)c(CC)s%15)c%14s%13)s%12)c%12c%11C(=O)c%11c(CC)sc(CC)c%11C%12=O)s%10)cc9c(-c9cc(F)c(CC)s9)c8s7)s6)c6c5C(=O)c5c(CC)sc(CC)c5C6=O)s4)sc3c(-c3cc(F)c(CC)s3)c3ccsc23)cc1F,CCCCC(CC1=C(F)C=C(C2=C3C=C(SC3=C(C4=C2SC=C4)C5=CC(F)=C(S5)CC(CCCC)CC)C6=CC=C(S6)C7=C(C(C8=C(SC(CC(CCCC)CC)=C8C9=O)CC(CCCC)CC)=O)C9=C(C%10=CC=CS%10)S7)S1)CC
19,Y6,"Y6, BTP-4F, BTPTT-4F",12,PBDB-TF,"PBDB-TF, PM6, PBDB-T-2F, PBDB-T2F, PBDBT-F",10.1016/j.joule.2019.01.004,0.83,25.3,74.8,15.7,15.6,0.1,sm,y,8,polymer,N#CC(C#N)=C1C(=CC=2SC3=C(SC=4C=5C6=NSN=C6C=7C=8SC9=C(SC(C=C%10C(=O)C%11=CC(F)=C(F)C=C%11C%10=C(C#N)C#N)=C9CCCCCCCCCCC)C8N(C7C5N(C34)CC(CC)CCCC)CC(CC)CCCC)C2CCCCCCCCCCC)C(=O)C%12=CC(F)=C(F)C=C%121,CCC1=C(SC2=C1SC3=C2N(CC)C4=C3C5=NSN=C5C6=C4N(CC)C7=C6SC8=C7SC(/C=C9C(C%10=C(C\9=C(C#N)/C#N)C=C(F)C(F)=C%10)=O)=C8CC)/C=C%11C(C%12=CC(F)=C(C=C%12C\%11=C(C#N)/C#N)F)=O,FC1=C(CC(CCCC)CC)SC(C2=C3C(SC(C4=CC=C(S4)C(SC(C5=CC=C(C6=CC7=C(S6)C(C8=CC(F)=C(CC(CCCC)CC)S8)=C9C(SC(C%10=CC=C(S%10)C(SC(C%11=CC=C(C%12=CC%13=C(S%12)C(C%14=CC(F)=C(CC(CCCC)CC)S%14)=C%15C(SC(C%16=CC=C(S%16)C(SC(C%17=CC=CS%17)=C%18C%19=O)=C%18C(C%20=C(CC(CCCC)CC)SC(CC(CCCC)CC)=C%20%19)=O)=C%15)=C%13C%21=CC(F)=C(CC(CCCC)CC)S%21)S%11)=C%22C%23=O)=C%22C(C%24=C(CC(CCCC)CC)SC(CC(CCCC)CC)=C%24%23)=O)=C9)=C7C%25=CC(F)=C(CC(CCCC)CC)S%25)S5)=C%26C%27=O)=C%26C(C%28=C(CC(CCCC)CC)SC(CC(CCCC)CC)=C%28%27)=O)=C3)=C(C%29=CC(F)=C(CC(CCCC)CC)S%29)C%30=C2SC=C%30)=C1,CCc1sc(-c2c3cc(-c4ccc(-c5sc(-c6ccc(-c7cc8c(-c9cc(F)c(CC)s9)c9sc(-c%10ccc(-c%11sc(-c%12ccc(-c%13cc%14c(-c%15cc(F)c(CC)s%15)c%15sc(-c%16ccc(-c%17sc(-c%18cccs%18)c%18c%17C(=O)c%17c(CC)sc(CC)c%17C%18=O)s%16)cc%15c(-c%15cc(F)c(CC)s%15)c%14s%13)s%12)c%12c%11C(=O)c%11c(CC)sc(CC)c%11C%12=O)s%10)cc9c(-c9cc(F)c(CC)s9)c8s7)s6)c6c5C(=O)c5c(CC)sc(CC)c5C6=O)s4)sc3c(-c3cc(F)c(CC)s3)c3ccsc23)cc1F,CCCCC(CC1=C(F)C=C(C2=C3C=C(SC3=C(C4=C2SC=C4)C5=CC(F)=C(S5)CC(CCCC)CC)C6=CC=C(S6)C7=C(C(C8=C(SC(CC(CCCC)CC)=C8C9=O)CC(CCCC)CC)=O)C9=C(C%10=CC=CS%10)S7)S1)CC
19,Y6,"Y6, BTP-4F, BTPTT-4F",12,PM6,"PBDB-TF, PM6, PBDB-T-2F, PBDB-T2F, PBDBT-F",10.1016/j.joule.2019.09.010,0.847,24.02,74.7,15.2,15.04,0.15,sm,y,8,polymer,N#CC(C#N)=C1C(=CC=2SC3=C(SC=4C=5C6=NSN=C6C=7C=8SC9=C(SC(C=C%10C(=O)C%11=CC(F)=C(F)C=C%11C%10=C(C#N)C#N)=C9CCCCCCCCCCC)C8N(C7C5N(C34)CC(CC)CCCC)CC(CC)CCCC)C2CCCCCCCCCCC)C(=O)C%12=CC(F)=C(F)C=C%121,CCC1=C(SC2=C1SC3=C2N(CC)C4=C3C5=NSN=C5C6=C4N(CC)C7=C6SC8=C7SC(/C=C9C(C%10=C(C\9=C(C#N)/C#N)C=C(F)C(F)=C%10)=O)=C8CC)/C=C%11C(C%12=CC(F)=C(C=C%12C\%11=C(C#N)/C#N)F)=O,FC1=C(CC(CCCC)CC)SC(C2=C3C(SC(C4=CC=C(S4)C(SC(C5=CC=C(C6=CC7=C(S6)C(C8=CC(F)=C(CC(CCCC)CC)S8)=C9C(SC(C%10=CC=C(S%10)C(SC(C%11=CC=C(C%12=CC%13=C(S%12)C(C%14=CC(F)=C(CC(CCCC)CC)S%14)=C%15C(SC(C%16=CC=C(S%16)C(SC(C%17=CC=CS%17)=C%18C%19=O)=C%18C(C%20=C(CC(CCCC)CC)SC(CC(CCCC)CC)=C%20%19)=O)=C%15)=C%13C%21=CC(F)=C(CC(CCCC)CC)S%21)S%11)=C%22C%23=O)=C%22C(C%24=C(CC(CCCC)CC)SC(CC(CCCC)CC)=C%24%23)=O)=C9)=C7C%25=CC(F)=C(CC(CCCC)CC)S%25)S5)=C%26C%27=O)=C%26C(C%28=C(CC(CCCC)CC)SC(CC(CCCC)CC)=C%28%27)=O)=C3)=C(C%29=CC(F)=C(CC(CCCC)CC)S%29)C%30=C2SC=C%30)=C1,CCc1sc(-c2c3cc(-c4ccc(-c5sc(-c6ccc(-c7cc8c(-c9cc(F)c(CC)s9)c9sc(-c%10ccc(-c%11sc(-c%12ccc(-c%13cc%14c(-c%15cc(F)c(CC)s%15)c%15sc(-c%16ccc(-c%17sc(-c%18cccs%18)c%18c%17C(=O)c%17c(CC)sc(CC)c%17C%18=O)s%16)cc%15c(-c%15cc(F)c(CC)s%15)c%14s%13)s%12)c%12c%11C(=O)c%11c(CC)sc(CC)c%11C%12=O)s%10)cc9c(-c9cc(F)c(CC)s9)c8s7)s6)c6c5C(=O)c5c(CC)sc(CC)c5C6=O)s4)sc3c(-c3cc(F)c(CC)s3)c3ccsc23)cc1F,CCCCC(CC1=C(F)C=C(C2=C3C=C(SC3=C(C4=C2SC=C4)C5=CC(F)=C(S5)CC(CCCC)CC)C6=CC=C(S6)C7=C(C(C8=C(SC(CC(CCCC)CC)=C8C9=O)CC(CCCC)CC)=O)C9=C(C%10=CC=CS%10)S7)S1)CC
19,BTP-4F,"Y6, BTP-4F, BTPTT-4F",12,PBDB-TF,"PBDB-TF, PM6, PBDB-T-2F, PBDB-T2F, PBDBT-F",10.1016/j.joule.2020.03.023,0.841,25.19,77.3,16.37,16.18,0.17,sm,y,8,polymer,N#C/C(C#N)=C1C(C(C2=CC(F)=C(C=C2\1)F)=O)=CC3=C(CCCCCCCCCCC)C(SC4=C5N(CC(CCCC)CC)C6=C4C7=NSN=C7C8=C6N(CC(CCCC)CC)C9=C8SC%10=C9SC(C=C%11C(C%12=CC(F)=C(C=C%12/C%11=C(C#N)/C#N)F)=O)=C%10CCCCCCCCCCC)=C5S3,N#C/C(C#N)=C1C(C(C2=CC(F)=C(C=C2\1)F)=O)=CC3=C(CC)C(SC4=C5N(CC)C6=C4C7=NSN=C7C8=C6N(CC)C9=C8SC%10=C9SC(C=C%11C(C%12=CC(F)=C(C=C%12/C%11=C(C#N)/C#N)F)=O)=C%10CC)=C5S3,FC1=C(CC(CCCC)CC)SC(C2=C3C(SC(C4=CC=C(S4)C(SC(C5=CC=C(C6=CC7=C(S6)C(C8=CC(F)=C(CC(CCCC)CC)S8)=C9C(SC(C%10=CC=C(S%10)C(SC(C%11=CC=C(C%12=CC%13=C(S%12)C(C%14=CC(F)=C(CC(CCCC)CC)S%14)=C%15C(SC(C%16=CC=C(S%16)C(SC(C%17=CC=CS%17)=C%18C%19=O)=C%18C(C%20=C(CC(CCCC)CC)SC(CC(CCCC)CC)=C%20%19)=O)=C%15)=C%13C%21=CC(F)=C(CC(CCCC)CC)S%21)S%11)=C%22C%23=O)=C%22C(C%24=C(CC(CCCC)CC)SC(CC(CCCC)CC)=C%24%23)=O)=C9)=C7C%25=CC(F)=C(CC(CCCC)CC)S%25)S5)=C%26C%27=O)=C%26C(C%28=C(CC(CCCC)CC)SC(CC(CCCC)CC)=C%28%27)=O)=C3)=C(C%29=CC(F)=C(CC(CCCC)CC)S%29)C%30=C2SC=C%30)=C1,CCc1sc(-c2c3cc(-c4ccc(-c5sc(-c6ccc(-c7cc8c(-c9cc(F)c(CC)s9)c9sc(-c%10ccc(-c%11sc(-c%12ccc(-c%13cc%14c(-c%15cc(F)c(CC)s%15)c%15sc(-c%16ccc(-c%17sc(-c%18cccs%18)c%18c%17C(=O)c%17c(CC)sc(CC)c%17C%18=O)s%16)cc%15c(-c%15cc(F)c(CC)s%15)c%14s%13)s%12)c%12c%11C(=O)c%11c(CC)sc(CC)c%11C%12=O)s%10)cc9c(-c9cc(F)c(CC)s9)c8s7)s6)c6c5C(=O)c5c(CC)sc(CC)c5C6=O)s4)sc3c(-c3cc(F)c(CC)s3)c3ccsc23)cc1F,CCCCC(CC1=C(F)C=C(C2=C3C=C(SC3=C(C4=C2SC=C4)C5=CC(F)=C(S5)CC(CCCC)CC)C6=CC=C(S6)C7=C(C(C8=C(SC(CC(CCCC)CC)=C8C9=O)CC(CCCC)CC)=O)C9=C(C%10=CC=CS%10)S7)S1)CC
19,Y6,"Y6, BTP-4F, BTPTT-4F",12,PBDB-TF,"PBDB-TF, PM6, PBDB-T-2F, PBDB-T2F, PBDBT-F",10.1016/j.nanoen.2020.104447,0.84,25.24,73.9,15.6,15.4,0.2,sm,y,8,polymer,N#CC(C#N)=C1C(=CC=2SC3=C(SC=4C=5C6=NSN=C6C=7C=8SC9=C(SC(C=C%10C(=O)C%11=CC(F)=C(F)C=C%11C%10=C(C#N)C#N)=C9CCCCCCCCCCC)C8N(C7C5N(C34)CC(CC)CCCC)CC(CC)CCCC)C2CCCCCCCCCCC)C(=O)C%12=CC(F)=C(F)C=C%121,CCC1=C(SC2=C1SC3=C2N(CC)C4=C3C5=NSN=C5C6=C4N(CC)C7=C6SC8=C7SC(/C=C9C(C%10=C(C\9=C(C#N)/C#N)C=C(F)C(F)=C%10)=O)=C8CC)/C=C%11C(C%12=CC(F)=C(C=C%12C\%11=C(C#N)/C#N)F)=O,FC1=C(CC(CCCC)CC)SC(C2=C3C(SC(C4=CC=C(S4)C(SC(C5=CC=C(C6=CC7=C(S6)C(C8=CC(F)=C(CC(CCCC)CC)S8)=C9C(SC(C%10=CC=C(S%10)C(SC(C%11=CC=C(C%12=CC%13=C(S%12)C(C%14=CC(F)=C(CC(CCCC)CC)S%14)=C%15C(SC(C%16=CC=C(S%16)C(SC(C%17=CC=CS%17)=C%18C%19=O)=C%18C(C%20=C(CC(CCCC)CC)SC(CC(CCCC)CC)=C%20%19)=O)=C%15)=C%13C%21=CC(F)=C(CC(CCCC)CC)S%21)S%11)=C%22C%23=O)=C%22C(C%24=C(CC(CCCC)CC)SC(CC(CCCC)CC)=C%24%23)=O)=C9)=C7C%25=CC(F)=C(CC(CCCC)CC)S%25)S5)=C%26C%27=O)=C%26C(C%28=C(CC(CCCC)CC)SC(CC(CCCC)CC)=C%28%27)=O)=C3)=C(C%29=CC(F)=C(CC(CCCC)CC)S%29)C%30=C2SC=C%30)=C1,CCc1sc(-c2c3cc(-c4ccc(-c5sc(-c6ccc(-c7cc8c(-c9cc(F)c(CC)s9)c9sc(-c%10ccc(-c%11sc(-c%12ccc(-c%13cc%14c(-c%15cc(F)c(CC)s%15)c%15sc(-c%16ccc(-c%17sc(-c%18cccs%18)c%18c%17C(=O)c%17c(CC)sc(CC)c%17C%18=O)s%16)cc%15c(-c%15cc(F)c(CC)s%15)c%14s%13)s%12)c%12c%11C(=O)c%11c(CC)sc(CC)c%11C%12=O)s%10)cc9c(-c9cc(F)c(CC)s9)c8s7)s6)c6c5C(=O)c5c(CC)sc(CC)c5C6=O)s4)sc3c(-c3cc(F)c(CC)s3)c3ccsc23)cc1F,CCCCC(CC1=C(F)C=C(C2=C3C=C(SC3=C(C4=C2SC=C4)C5=CC(F)=C(S5)CC(CCCC)CC)C6=CC=C(S6)C7=C(C(C8=C(SC(CC(CCCC)CC)=C8C9=O)CC(CCCC)CC)=O)C9=C(C%10=CC=CS%10)S7)S1)CC
19,Y6,"Y6, BTP-4F, BTPTT-4F",12,PBDB-TF,"PBDB-TF, PM6, PBDB-T-2F, PBDB-T2F, PBDBT-F",10.1021/acs.chemmater.0c01245,0.835,24.5,75.6,15.5,15.2,0.16,sm,y,8,polymer,N#CC(C#N)=C1C(=CC=2SC3=C(SC=4C=5C6=NSN=C6C=7C=8SC9=C(SC(C=C%10C(=O)C%11=CC(F)=C(F)C=C%11C%10=C(C#N)C#N)=C9CCCCCCCCCCC)C8N(C7C5N(C34)CC(CC)CCCC)CC(CC)CCCC)C2CCCCCCCCCCC)C(=O)C%12=CC(F)=C(F)C=C%121,CCC1=C(SC2=C1SC3=C2N(CC)C4=C3C5=NSN=C5C6=C4N(CC)C7=C6SC8=C7SC(/C=C9C(C%10=C(C\9=C(C#N)/C#N)C=C(F)C(F)=C%10)=O)=C8CC)/C=C%11C(C%12=CC(F)=C(C=C%12C\%11=C(C#N)/C#N)F)=O,FC1=C(CC(CCCC)CC)SC(C2=C3C(SC(C4=CC=C(S4)C(SC(C5=CC=C(C6=CC7=C(S6)C(C8=CC(F)=C(CC(CCCC)CC)S8)=C9C(SC(C%10=CC=C(S%10)C(SC(C%11=CC=C(C%12=CC%13=C(S%12)C(C%14=CC(F)=C(CC(CCCC)CC)S%14)=C%15C(SC(C%16=CC=C(S%16)C(SC(C%17=CC=CS%17)=C%18C%19=O)=C%18C(C%20=C(CC(CCCC)CC)SC(CC(CCCC)CC)=C%20%19)=O)=C%15)=C%13C%21=CC(F)=C(CC(CCCC)CC)S%21)S%11)=C%22C%23=O)=C%22C(C%24=C(CC(CCCC)CC)SC(CC(CCCC)CC)=C%24%23)=O)=C9)=C7C%25=CC(F)=C(CC(CCCC)CC)S%25)S5)=C%26C%27=O)=C%26C(C%28=C(CC(CCCC)CC)SC(CC(CCCC)CC)=C%28%27)=O)=C3)=C(C%29=CC(F)=C(CC(CCCC)CC)S%29)C%30=C2SC=C%30)=C1,CCc1sc(-c2c3cc(-c4ccc(-c5sc(-c6ccc(-c7cc8c(-c9cc(F)c(CC)s9)c9sc(-c%10ccc(-c%11sc(-c%12ccc(-c%13cc%14c(-c%15cc(F)c(CC)s%15)c%15sc(-c%16ccc(-c%17sc(-c%18cccs%18)c%18c%17C(=O)c%17c(CC)sc(CC)c%17C%18=O)s%16)cc%15c(-c%15cc(F)c(CC)s%15)c%14s%13)s%12)c%12c%11C(=O)c%11c(CC)sc(CC)c%11C%12=O)s%10)cc9c(-c9cc(F)c(CC)s9)c8s7)s6)c6c5C(=O)c5c(CC)sc(CC)c5C6=O)s4)sc3c(-c3cc(F)c(CC)s3)c3ccsc23)cc1F,CCCCC(CC1=C(F)C=C(C2=C3C=C(SC3=C(C4=C2SC=C4)C5=CC(F)=C(S5)CC(CCCC)CC)C6=CC=C(S6)C7=C(C(C8=C(SC(CC(CCCC)CC)=C8C9=O)CC(CCCC)CC)=O)C9=C(C%10=CC=CS%10)S7)S1)CC
