Repository: brigreens/Meta-analysis_OSCs

This repository contains the data files and analysis notebooks to support the paper "Meta-Analysis of Molecular Design Strategies for Non-Fullerene Acceptor Based Organic Solar Cell Materials" (DOI: 10.26434/chemrxiv-2024-w29b1)

File: OSC_dataset_metaanalysis.csv (part 13 of 76)
NFA_ID,reported_acceptor,NFA_other_names,don_ID,reported_donor,don_other_names,DOI,Voc,Jsc,FF,PCE_max,PCE_avg,PCE_std,acceptor_type,acceptor_class,fused_rings_in_core,donor_type,acc_SMILES_sidechains,acc_SMILES_shortened_sidechains,don_SMILES_sidechains,don_SMILES_shortened_sidechains,don_mon_SMILES
19,Y6,"Y6, BTP-4F, BTPTT-4F",12,PM6,"PBDB-TF, PM6, PBDB-T-2F, PBDB-T2F, PBDBT-F",10.1021/acs.macromol.0c01462,0.839,25.13,72.8,15.35,15.02,0.23,sm,y,8,polymer,N#CC(C#N)=C1C(=CC=2SC3=C(SC=4C=5C6=NSN=C6C=7C=8SC9=C(SC(C=C%10C(=O)C%11=CC(F)=C(F)C=C%11C%10=C(C#N)C#N)=C9CCCCCCCCCCC)C8N(C7C5N(C34)CC(CC)CCCC)CC(CC)CCCC)C2CCCCCCCCCCC)C(=O)C%12=CC(F)=C(F)C=C%121,CCC1=C(SC2=C1SC3=C2N(CC)C4=C3C5=NSN=C5C6=C4N(CC)C7=C6SC8=C7SC(/C=C9C(C%10=C(C\9=C(C#N)/C#N)C=C(F)C(F)=C%10)=O)=C8CC)/C=C%11C(C%12=CC(F)=C(C=C%12C\%11=C(C#N)/C#N)F)=O,FC1=C(CC(CCCC)CC)SC(C2=C3C(SC(C4=CC=C(S4)C(SC(C5=CC=C(C6=CC7=C(S6)C(C8=CC(F)=C(CC(CCCC)CC)S8)=C9C(SC(C%10=CC=C(S%10)C(SC(C%11=CC=C(C%12=CC%13=C(S%12)C(C%14=CC(F)=C(CC(CCCC)CC)S%14)=C%15C(SC(C%16=CC=C(S%16)C(SC(C%17=CC=CS%17)=C%18C%19=O)=C%18C(C%20=C(CC(CCCC)CC)SC(CC(CCCC)CC)=C%20%19)=O)=C%15)=C%13C%21=CC(F)=C(CC(CCCC)CC)S%21)S%11)=C%22C%23=O)=C%22C(C%24=C(CC(CCCC)CC)SC(CC(CCCC)CC)=C%24%23)=O)=C9)=C7C%25=CC(F)=C(CC(CCCC)CC)S%25)S5)=C%26C%27=O)=C%26C(C%28=C(CC(CCCC)CC)SC(CC(CCCC)CC)=C%28%27)=O)=C3)=C(C%29=CC(F)=C(CC(CCCC)CC)S%29)C%30=C2SC=C%30)=C1,CCc1sc(-c2c3cc(-c4ccc(-c5sc(-c6ccc(-c7cc8c(-c9cc(F)c(CC)s9)c9sc(-c%10ccc(-c%11sc(-c%12ccc(-c%13cc%14c(-c%15cc(F)c(CC)s%15)c%15sc(-c%16ccc(-c%17sc(-c%18cccs%18)c%18c%17C(=O)c%17c(CC)sc(CC)c%17C%18=O)s%16)cc%15c(-c%15cc(F)c(CC)s%15)c%14s%13)s%12)c%12c%11C(=O)c%11c(CC)sc(CC)c%11C%12=O)s%10)cc9c(-c9cc(F)c(CC)s9)c8s7)s6)c6c5C(=O)c5c(CC)sc(CC)c5C6=O)s4)sc3c(-c3cc(F)c(CC)s3)c3ccsc23)cc1F,CCCCC(CC1=C(F)C=C(C2=C3C=C(SC3=C(C4=C2SC=C4)C5=CC(F)=C(S5)CC(CCCC)CC)C6=CC=C(S6)C7=C(C(C8=C(SC(CC(CCCC)CC)=C8C9=O)CC(CCCC)CC)=O)C9=C(C%10=CC=CS%10)S7)S1)CC
19,Y6,"Y6, BTP-4F, BTPTT-4F",12,PBDBT-F,"PBDB-TF, PM6, PBDB-T-2F, PBDB-T2F, PBDBT-F",10.1021/acsami.0c21449,0.8,25.59,67.5,13.82,13.72,,sm,y,8,polymer,N#CC(C#N)=C1C(=CC=2SC3=C(SC=4C=5C6=NSN=C6C=7C=8SC9=C(SC(C=C%10C(=O)C%11=CC(F)=C(F)C=C%11C%10=C(C#N)C#N)=C9CCCCCCCCCCC)C8N(C7C5N(C34)CC(CC)CCCC)CC(CC)CCCC)C2CCCCCCCCCCC)C(=O)C%12=CC(F)=C(F)C=C%121,CCC1=C(SC2=C1SC3=C2N(CC)C4=C3C5=NSN=C5C6=C4N(CC)C7=C6SC8=C7SC(/C=C9C(C%10=C(C\9=C(C#N)/C#N)C=C(F)C(F)=C%10)=O)=C8CC)/C=C%11C(C%12=CC(F)=C(C=C%12C\%11=C(C#N)/C#N)F)=O,FC1=C(CC(CCCC)CC)SC(C2=C3C(SC(C4=CC=C(S4)C(SC(C5=CC=C(C6=CC7=C(S6)C(C8=CC(F)=C(CC(CCCC)CC)S8)=C9C(SC(C%10=CC=C(S%10)C(SC(C%11=CC=C(C%12=CC%13=C(S%12)C(C%14=CC(F)=C(CC(CCCC)CC)S%14)=C%15C(SC(C%16=CC=C(S%16)C(SC(C%17=CC=CS%17)=C%18C%19=O)=C%18C(C%20=C(CC(CCCC)CC)SC(CC(CCCC)CC)=C%20%19)=O)=C%15)=C%13C%21=CC(F)=C(CC(CCCC)CC)S%21)S%11)=C%22C%23=O)=C%22C(C%24=C(CC(CCCC)CC)SC(CC(CCCC)CC)=C%24%23)=O)=C9)=C7C%25=CC(F)=C(CC(CCCC)CC)S%25)S5)=C%26C%27=O)=C%26C(C%28=C(CC(CCCC)CC)SC(CC(CCCC)CC)=C%28%27)=O)=C3)=C(C%29=CC(F)=C(CC(CCCC)CC)S%29)C%30=C2SC=C%30)=C1,CCc1sc(-c2c3cc(-c4ccc(-c5sc(-c6ccc(-c7cc8c(-c9cc(F)c(CC)s9)c9sc(-c%10ccc(-c%11sc(-c%12ccc(-c%13cc%14c(-c%15cc(F)c(CC)s%15)c%15sc(-c%16ccc(-c%17sc(-c%18cccs%18)c%18c%17C(=O)c%17c(CC)sc(CC)c%17C%18=O)s%16)cc%15c(-c%15cc(F)c(CC)s%15)c%14s%13)s%12)c%12c%11C(=O)c%11c(CC)sc(CC)c%11C%12=O)s%10)cc9c(-c9cc(F)c(CC)s9)c8s7)s6)c6c5C(=O)c5c(CC)sc(CC)c5C6=O)s4)sc3c(-c3cc(F)c(CC)s3)c3ccsc23)cc1F,CCCCC(CC1=C(F)C=C(C2=C3C=C(SC3=C(C4=C2SC=C4)C5=CC(F)=C(S5)CC(CCCC)CC)C6=CC=C(S6)C7=C(C(C8=C(SC(CC(CCCC)CC)=C8C9=O)CC(CCCC)CC)=O)C9=C(C%10=CC=CS%10)S7)S1)CC
19,Y6,"Y6, BTP-4F, BTPTT-4F",12,PBDB-TF,"PBDB-TF, PM6, PBDB-T-2F, PBDB-T2F, PBDBT-F",10.1021/acsami.1c16550,0.746,25.98,78.3,17.2,16.95,0.25,sm,y,8,polymer,N#CC(C#N)=C1C(=CC=2SC3=C(SC=4C=5C6=NSN=C6C=7C=8SC9=C(SC(C=C%10C(=O)C%11=CC(F)=C(F)C=C%11C%10=C(C#N)C#N)=C9CCCCCCCCCCC)C8N(C7C5N(C34)CC(CC)CCCC)CC(CC)CCCC)C2CCCCCCCCCCC)C(=O)C%12=CC(F)=C(F)C=C%121,CCC1=C(SC2=C1SC3=C2N(CC)C4=C3C5=NSN=C5C6=C4N(CC)C7=C6SC8=C7SC(/C=C9C(C%10=C(C\9=C(C#N)/C#N)C=C(F)C(F)=C%10)=O)=C8CC)/C=C%11C(C%12=CC(F)=C(C=C%12C\%11=C(C#N)/C#N)F)=O,FC1=C(CC(CCCC)CC)SC(C2=C3C(SC(C4=CC=C(S4)C(SC(C5=CC=C(C6=CC7=C(S6)C(C8=CC(F)=C(CC(CCCC)CC)S8)=C9C(SC(C%10=CC=C(S%10)C(SC(C%11=CC=C(C%12=CC%13=C(S%12)C(C%14=CC(F)=C(CC(CCCC)CC)S%14)=C%15C(SC(C%16=CC=C(S%16)C(SC(C%17=CC=CS%17)=C%18C%19=O)=C%18C(C%20=C(CC(CCCC)CC)SC(CC(CCCC)CC)=C%20%19)=O)=C%15)=C%13C%21=CC(F)=C(CC(CCCC)CC)S%21)S%11)=C%22C%23=O)=C%22C(C%24=C(CC(CCCC)CC)SC(CC(CCCC)CC)=C%24%23)=O)=C9)=C7C%25=CC(F)=C(CC(CCCC)CC)S%25)S5)=C%26C%27=O)=C%26C(C%28=C(CC(CCCC)CC)SC(CC(CCCC)CC)=C%28%27)=O)=C3)=C(C%29=CC(F)=C(CC(CCCC)CC)S%29)C%30=C2SC=C%30)=C1,CCc1sc(-c2c3cc(-c4ccc(-c5sc(-c6ccc(-c7cc8c(-c9cc(F)c(CC)s9)c9sc(-c%10ccc(-c%11sc(-c%12ccc(-c%13cc%14c(-c%15cc(F)c(CC)s%15)c%15sc(-c%16ccc(-c%17sc(-c%18cccs%18)c%18c%17C(=O)c%17c(CC)sc(CC)c%17C%18=O)s%16)cc%15c(-c%15cc(F)c(CC)s%15)c%14s%13)s%12)c%12c%11C(=O)c%11c(CC)sc(CC)c%11C%12=O)s%10)cc9c(-c9cc(F)c(CC)s9)c8s7)s6)c6c5C(=O)c5c(CC)sc(CC)c5C6=O)s4)sc3c(-c3cc(F)c(CC)s3)c3ccsc23)cc1F,CCCCC(CC1=C(F)C=C(C2=C3C=C(SC3=C(C4=C2SC=C4)C5=CC(F)=C(S5)CC(CCCC)CC)C6=CC=C(S6)C7=C(C(C8=C(SC(CC(CCCC)CC)=C8C9=O)CC(CCCC)CC)=O)C9=C(C%10=CC=CS%10)S7)S1)CC
19,Y6,"Y6, BTP-4F, BTPTT-4F",12,PBDB-T-2F,"PBDB-TF, PM6, PBDB-T-2F, PBDB-T2F, PBDBT-F",10.1021/acsami.1c19627,0.79,18.41,60.68,8.85,8.46,0.35,sm,y,8,polymer,N#CC(C#N)=C1C(=CC=2SC3=C(SC=4C=5C6=NSN=C6C=7C=8SC9=C(SC(C=C%10C(=O)C%11=CC(F)=C(F)C=C%11C%10=C(C#N)C#N)=C9CCCCCCCCCCC)C8N(C7C5N(C34)CC(CC)CCCC)CC(CC)CCCC)C2CCCCCCCCCCC)C(=O)C%12=CC(F)=C(F)C=C%121,CCC1=C(SC2=C1SC3=C2N(CC)C4=C3C5=NSN=C5C6=C4N(CC)C7=C6SC8=C7SC(/C=C9C(C%10=C(C\9=C(C#N)/C#N)C=C(F)C(F)=C%10)=O)=C8CC)/C=C%11C(C%12=CC(F)=C(C=C%12C\%11=C(C#N)/C#N)F)=O,FC1=C(CC(CCCC)CC)SC(C2=C3C(SC(C4=CC=C(S4)C(SC(C5=CC=C(C6=CC7=C(S6)C(C8=CC(F)=C(CC(CCCC)CC)S8)=C9C(SC(C%10=CC=C(S%10)C(SC(C%11=CC=C(C%12=CC%13=C(S%12)C(C%14=CC(F)=C(CC(CCCC)CC)S%14)=C%15C(SC(C%16=CC=C(S%16)C(SC(C%17=CC=CS%17)=C%18C%19=O)=C%18C(C%20=C(CC(CCCC)CC)SC(CC(CCCC)CC)=C%20%19)=O)=C%15)=C%13C%21=CC(F)=C(CC(CCCC)CC)S%21)S%11)=C%22C%23=O)=C%22C(C%24=C(CC(CCCC)CC)SC(CC(CCCC)CC)=C%24%23)=O)=C9)=C7C%25=CC(F)=C(CC(CCCC)CC)S%25)S5)=C%26C%27=O)=C%26C(C%28=C(CC(CCCC)CC)SC(CC(CCCC)CC)=C%28%27)=O)=C3)=C(C%29=CC(F)=C(CC(CCCC)CC)S%29)C%30=C2SC=C%30)=C1,CCc1sc(-c2c3cc(-c4ccc(-c5sc(-c6ccc(-c7cc8c(-c9cc(F)c(CC)s9)c9sc(-c%10ccc(-c%11sc(-c%12ccc(-c%13cc%14c(-c%15cc(F)c(CC)s%15)c%15sc(-c%16ccc(-c%17sc(-c%18cccs%18)c%18c%17C(=O)c%17c(CC)sc(CC)c%17C%18=O)s%16)cc%15c(-c%15cc(F)c(CC)s%15)c%14s%13)s%12)c%12c%11C(=O)c%11c(CC)sc(CC)c%11C%12=O)s%10)cc9c(-c9cc(F)c(CC)s9)c8s7)s6)c6c5C(=O)c5c(CC)sc(CC)c5C6=O)s4)sc3c(-c3cc(F)c(CC)s3)c3ccsc23)cc1F,CCCCC(CC1=C(F)C=C(C2=C3C=C(SC3=C(C4=C2SC=C4)C5=CC(F)=C(S5)CC(CCCC)CC)C6=CC=C(S6)C7=C(C(C8=C(SC(CC(CCCC)CC)=C8C9=O)CC(CCCC)CC)=O)C9=C(C%10=CC=CS%10)S7)S1)CC
19,Y6,"Y6, BTP-4F, BTPTT-4F",12,PBDB-T-2F,"PBDB-TF, PM6, PBDB-T-2F, PBDB-T2F, PBDBT-F",10.1021/acsami.1c19943,0.83,26.7,66.3,15,14.8,0.27,sm,y,8,polymer,N#CC(C#N)=C1C(=CC=2SC3=C(SC=4C=5C6=NSN=C6C=7C=8SC9=C(SC(C=C%10C(=O)C%11=CC(F)=C(F)C=C%11C%10=C(C#N)C#N)=C9CCCCCCCCCCC)C8N(C7C5N(C34)CC(CC)CCCC)CC(CC)CCCC)C2CCCCCCCCCCC)C(=O)C%12=CC(F)=C(F)C=C%121,CCC1=C(SC2=C1SC3=C2N(CC)C4=C3C5=NSN=C5C6=C4N(CC)C7=C6SC8=C7SC(/C=C9C(C%10=C(C\9=C(C#N)/C#N)C=C(F)C(F)=C%10)=O)=C8CC)/C=C%11C(C%12=CC(F)=C(C=C%12C\%11=C(C#N)/C#N)F)=O,FC1=C(CC(CCCC)CC)SC(C2=C3C(SC(C4=CC=C(S4)C(SC(C5=CC=C(C6=CC7=C(S6)C(C8=CC(F)=C(CC(CCCC)CC)S8)=C9C(SC(C%10=CC=C(S%10)C(SC(C%11=CC=C(C%12=CC%13=C(S%12)C(C%14=CC(F)=C(CC(CCCC)CC)S%14)=C%15C(SC(C%16=CC=C(S%16)C(SC(C%17=CC=CS%17)=C%18C%19=O)=C%18C(C%20=C(CC(CCCC)CC)SC(CC(CCCC)CC)=C%20%19)=O)=C%15)=C%13C%21=CC(F)=C(CC(CCCC)CC)S%21)S%11)=C%22C%23=O)=C%22C(C%24=C(CC(CCCC)CC)SC(CC(CCCC)CC)=C%24%23)=O)=C9)=C7C%25=CC(F)=C(CC(CCCC)CC)S%25)S5)=C%26C%27=O)=C%26C(C%28=C(CC(CCCC)CC)SC(CC(CCCC)CC)=C%28%27)=O)=C3)=C(C%29=CC(F)=C(CC(CCCC)CC)S%29)C%30=C2SC=C%30)=C1,CCc1sc(-c2c3cc(-c4ccc(-c5sc(-c6ccc(-c7cc8c(-c9cc(F)c(CC)s9)c9sc(-c%10ccc(-c%11sc(-c%12ccc(-c%13cc%14c(-c%15cc(F)c(CC)s%15)c%15sc(-c%16ccc(-c%17sc(-c%18cccs%18)c%18c%17C(=O)c%17c(CC)sc(CC)c%17C%18=O)s%16)cc%15c(-c%15cc(F)c(CC)s%15)c%14s%13)s%12)c%12c%11C(=O)c%11c(CC)sc(CC)c%11C%12=O)s%10)cc9c(-c9cc(F)c(CC)s9)c8s7)s6)c6c5C(=O)c5c(CC)sc(CC)c5C6=O)s4)sc3c(-c3cc(F)c(CC)s3)c3ccsc23)cc1F,CCCCC(CC1=C(F)C=C(C2=C3C=C(SC3=C(C4=C2SC=C4)C5=CC(F)=C(S5)CC(CCCC)CC)C6=CC=C(S6)C7=C(C(C8=C(SC(CC(CCCC)CC)=C8C9=O)CC(CCCC)CC)=O)C9=C(C%10=CC=CS%10)S7)S1)CC
19,Y6,"Y6, BTP-4F, BTPTT-4F",12,PM6,"PBDB-TF, PM6, PBDB-T-2F, PBDB-T2F, PBDBT-F",10.1021/acsami.2c07883,0.823,26.05,73.49,15.76,15.54,0.22,sm,y,8,polymer,N#CC(C#N)=C1C(=CC=2SC3=C(SC=4C=5C6=NSN=C6C=7C=8SC9=C(SC(C=C%10C(=O)C%11=CC(F)=C(F)C=C%11C%10=C(C#N)C#N)=C9CCCCCCCCCCC)C8N(C7C5N(C34)CC(CC)CCCC)CC(CC)CCCC)C2CCCCCCCCCCC)C(=O)C%12=CC(F)=C(F)C=C%121,CCC1=C(SC2=C1SC3=C2N(CC)C4=C3C5=NSN=C5C6=C4N(CC)C7=C6SC8=C7SC(/C=C9C(C%10=C(C\9=C(C#N)/C#N)C=C(F)C(F)=C%10)=O)=C8CC)/C=C%11C(C%12=CC(F)=C(C=C%12C\%11=C(C#N)/C#N)F)=O,FC1=C(CC(CCCC)CC)SC(C2=C3C(SC(C4=CC=C(S4)C(SC(C5=CC=C(C6=CC7=C(S6)C(C8=CC(F)=C(CC(CCCC)CC)S8)=C9C(SC(C%10=CC=C(S%10)C(SC(C%11=CC=C(C%12=CC%13=C(S%12)C(C%14=CC(F)=C(CC(CCCC)CC)S%14)=C%15C(SC(C%16=CC=C(S%16)C(SC(C%17=CC=CS%17)=C%18C%19=O)=C%18C(C%20=C(CC(CCCC)CC)SC(CC(CCCC)CC)=C%20%19)=O)=C%15)=C%13C%21=CC(F)=C(CC(CCCC)CC)S%21)S%11)=C%22C%23=O)=C%22C(C%24=C(CC(CCCC)CC)SC(CC(CCCC)CC)=C%24%23)=O)=C9)=C7C%25=CC(F)=C(CC(CCCC)CC)S%25)S5)=C%26C%27=O)=C%26C(C%28=C(CC(CCCC)CC)SC(CC(CCCC)CC)=C%28%27)=O)=C3)=C(C%29=CC(F)=C(CC(CCCC)CC)S%29)C%30=C2SC=C%30)=C1,CCc1sc(-c2c3cc(-c4ccc(-c5sc(-c6ccc(-c7cc8c(-c9cc(F)c(CC)s9)c9sc(-c%10ccc(-c%11sc(-c%12ccc(-c%13cc%14c(-c%15cc(F)c(CC)s%15)c%15sc(-c%16ccc(-c%17sc(-c%18cccs%18)c%18c%17C(=O)c%17c(CC)sc(CC)c%17C%18=O)s%16)cc%15c(-c%15cc(F)c(CC)s%15)c%14s%13)s%12)c%12c%11C(=O)c%11c(CC)sc(CC)c%11C%12=O)s%10)cc9c(-c9cc(F)c(CC)s9)c8s7)s6)c6c5C(=O)c5c(CC)sc(CC)c5C6=O)s4)sc3c(-c3cc(F)c(CC)s3)c3ccsc23)cc1F,CCCCC(CC1=C(F)C=C(C2=C3C=C(SC3=C(C4=C2SC=C4)C5=CC(F)=C(S5)CC(CCCC)CC)C6=CC=C(S6)C7=C(C(C8=C(SC(CC(CCCC)CC)=C8C9=O)CC(CCCC)CC)=O)C9=C(C%10=CC=CS%10)S7)S1)CC
19,Y6,"Y6, BTP-4F, BTPTT-4F",12,PM6,"PBDB-TF, PM6, PBDB-T-2F, PBDB-T2F, PBDBT-F",10.1021/acsami.2c10407,0.841,26.58,78.21,17.48,17.08,0.26,sm,y,8,polymer,N#CC(C#N)=C1C(=CC=2SC3=C(SC=4C=5C6=NSN=C6C=7C=8SC9=C(SC(C=C%10C(=O)C%11=CC(F)=C(F)C=C%11C%10=C(C#N)C#N)=C9CCCCCCCCCCC)C8N(C7C5N(C34)CC(CC)CCCC)CC(CC)CCCC)C2CCCCCCCCCCC)C(=O)C%12=CC(F)=C(F)C=C%121,CCC1=C(SC2=C1SC3=C2N(CC)C4=C3C5=NSN=C5C6=C4N(CC)C7=C6SC8=C7SC(/C=C9C(C%10=C(C\9=C(C#N)/C#N)C=C(F)C(F)=C%10)=O)=C8CC)/C=C%11C(C%12=CC(F)=C(C=C%12C\%11=C(C#N)/C#N)F)=O,FC1=C(CC(CCCC)CC)SC(C2=C3C(SC(C4=CC=C(S4)C(SC(C5=CC=C(C6=CC7=C(S6)C(C8=CC(F)=C(CC(CCCC)CC)S8)=C9C(SC(C%10=CC=C(S%10)C(SC(C%11=CC=C(C%12=CC%13=C(S%12)C(C%14=CC(F)=C(CC(CCCC)CC)S%14)=C%15C(SC(C%16=CC=C(S%16)C(SC(C%17=CC=CS%17)=C%18C%19=O)=C%18C(C%20=C(CC(CCCC)CC)SC(CC(CCCC)CC)=C%20%19)=O)=C%15)=C%13C%21=CC(F)=C(CC(CCCC)CC)S%21)S%11)=C%22C%23=O)=C%22C(C%24=C(CC(CCCC)CC)SC(CC(CCCC)CC)=C%24%23)=O)=C9)=C7C%25=CC(F)=C(CC(CCCC)CC)S%25)S5)=C%26C%27=O)=C%26C(C%28=C(CC(CCCC)CC)SC(CC(CCCC)CC)=C%28%27)=O)=C3)=C(C%29=CC(F)=C(CC(CCCC)CC)S%29)C%30=C2SC=C%30)=C1,CCc1sc(-c2c3cc(-c4ccc(-c5sc(-c6ccc(-c7cc8c(-c9cc(F)c(CC)s9)c9sc(-c%10ccc(-c%11sc(-c%12ccc(-c%13cc%14c(-c%15cc(F)c(CC)s%15)c%15sc(-c%16ccc(-c%17sc(-c%18cccs%18)c%18c%17C(=O)c%17c(CC)sc(CC)c%17C%18=O)s%16)cc%15c(-c%15cc(F)c(CC)s%15)c%14s%13)s%12)c%12c%11C(=O)c%11c(CC)sc(CC)c%11C%12=O)s%10)cc9c(-c9cc(F)c(CC)s9)c8s7)s6)c6c5C(=O)c5c(CC)sc(CC)c5C6=O)s4)sc3c(-c3cc(F)c(CC)s3)c3ccsc23)cc1F,CCCCC(CC1=C(F)C=C(C2=C3C=C(SC3=C(C4=C2SC=C4)C5=CC(F)=C(S5)CC(CCCC)CC)C6=CC=C(S6)C7=C(C(C8=C(SC(CC(CCCC)CC)=C8C9=O)CC(CCCC)CC)=O)C9=C(C%10=CC=CS%10)S7)S1)CC
19,Y6,"Y6, BTP-4F, BTPTT-4F",12,PBDB-TF,"PBDB-TF, PM6, PBDB-T-2F, PBDB-T2F, PBDBT-F",10.1021/acsenergylett.0c01364,0.844,25.328,76.9,16.44,16.3,0.25,sm,y,8,polymer,N#CC(C#N)=C1C(=CC=2SC3=C(SC=4C=5C6=NSN=C6C=7C=8SC9=C(SC(C=C%10C(=O)C%11=CC(F)=C(F)C=C%11C%10=C(C#N)C#N)=C9CCCCCCCCCCC)C8N(C7C5N(C34)CC(CC)CCCC)CC(CC)CCCC)C2CCCCCCCCCCC)C(=O)C%12=CC(F)=C(F)C=C%121,CCC1=C(SC2=C1SC3=C2N(CC)C4=C3C5=NSN=C5C6=C4N(CC)C7=C6SC8=C7SC(/C=C9C(C%10=C(C\9=C(C#N)/C#N)C=C(F)C(F)=C%10)=O)=C8CC)/C=C%11C(C%12=CC(F)=C(C=C%12C\%11=C(C#N)/C#N)F)=O,FC1=C(CC(CCCC)CC)SC(C2=C3C(SC(C4=CC=C(S4)C(SC(C5=CC=C(C6=CC7=C(S6)C(C8=CC(F)=C(CC(CCCC)CC)S8)=C9C(SC(C%10=CC=C(S%10)C(SC(C%11=CC=C(C%12=CC%13=C(S%12)C(C%14=CC(F)=C(CC(CCCC)CC)S%14)=C%15C(SC(C%16=CC=C(S%16)C(SC(C%17=CC=CS%17)=C%18C%19=O)=C%18C(C%20=C(CC(CCCC)CC)SC(CC(CCCC)CC)=C%20%19)=O)=C%15)=C%13C%21=CC(F)=C(CC(CCCC)CC)S%21)S%11)=C%22C%23=O)=C%22C(C%24=C(CC(CCCC)CC)SC(CC(CCCC)CC)=C%24%23)=O)=C9)=C7C%25=CC(F)=C(CC(CCCC)CC)S%25)S5)=C%26C%27=O)=C%26C(C%28=C(CC(CCCC)CC)SC(CC(CCCC)CC)=C%28%27)=O)=C3)=C(C%29=CC(F)=C(CC(CCCC)CC)S%29)C%30=C2SC=C%30)=C1,CCc1sc(-c2c3cc(-c4ccc(-c5sc(-c6ccc(-c7cc8c(-c9cc(F)c(CC)s9)c9sc(-c%10ccc(-c%11sc(-c%12ccc(-c%13cc%14c(-c%15cc(F)c(CC)s%15)c%15sc(-c%16ccc(-c%17sc(-c%18cccs%18)c%18c%17C(=O)c%17c(CC)sc(CC)c%17C%18=O)s%16)cc%15c(-c%15cc(F)c(CC)s%15)c%14s%13)s%12)c%12c%11C(=O)c%11c(CC)sc(CC)c%11C%12=O)s%10)cc9c(-c9cc(F)c(CC)s9)c8s7)s6)c6c5C(=O)c5c(CC)sc(CC)c5C6=O)s4)sc3c(-c3cc(F)c(CC)s3)c3ccsc23)cc1F,CCCCC(CC1=C(F)C=C(C2=C3C=C(SC3=C(C4=C2SC=C4)C5=CC(F)=C(S5)CC(CCCC)CC)C6=CC=C(S6)C7=C(C(C8=C(SC(CC(CCCC)CC)=C8C9=O)CC(CCCC)CC)=O)C9=C(C%10=CC=CS%10)S7)S1)CC
19,Y6,"Y6, BTP-4F, BTPTT-4F",12,PBDB-TF,"PBDB-TF, PM6, PBDB-T-2F, PBDB-T2F, PBDBT-F",10.1021/jacs.1c00211,0.84,26.3,68.1,14.9,14.5,0.4,sm,y,8,polymer,N#CC(C#N)=C1C(=CC=2SC3=C(SC=4C=5C6=NSN=C6C=7C=8SC9=C(SC(C=C%10C(=O)C%11=CC(F)=C(F)C=C%11C%10=C(C#N)C#N)=C9CCCCCCCCCCC)C8N(C7C5N(C34)CC(CC)CCCC)CC(CC)CCCC)C2CCCCCCCCCCC)C(=O)C%12=CC(F)=C(F)C=C%121,CCC1=C(SC2=C1SC3=C2N(CC)C4=C3C5=NSN=C5C6=C4N(CC)C7=C6SC8=C7SC(/C=C9C(C%10=C(C\9=C(C#N)/C#N)C=C(F)C(F)=C%10)=O)=C8CC)/C=C%11C(C%12=CC(F)=C(C=C%12C\%11=C(C#N)/C#N)F)=O,FC1=C(CC(CCCC)CC)SC(C2=C3C(SC(C4=CC=C(S4)C(SC(C5=CC=C(C6=CC7=C(S6)C(C8=CC(F)=C(CC(CCCC)CC)S8)=C9C(SC(C%10=CC=C(S%10)C(SC(C%11=CC=C(C%12=CC%13=C(S%12)C(C%14=CC(F)=C(CC(CCCC)CC)S%14)=C%15C(SC(C%16=CC=C(S%16)C(SC(C%17=CC=CS%17)=C%18C%19=O)=C%18C(C%20=C(CC(CCCC)CC)SC(CC(CCCC)CC)=C%20%19)=O)=C%15)=C%13C%21=CC(F)=C(CC(CCCC)CC)S%21)S%11)=C%22C%23=O)=C%22C(C%24=C(CC(CCCC)CC)SC(CC(CCCC)CC)=C%24%23)=O)=C9)=C7C%25=CC(F)=C(CC(CCCC)CC)S%25)S5)=C%26C%27=O)=C%26C(C%28=C(CC(CCCC)CC)SC(CC(CCCC)CC)=C%28%27)=O)=C3)=C(C%29=CC(F)=C(CC(CCCC)CC)S%29)C%30=C2SC=C%30)=C1,CCc1sc(-c2c3cc(-c4ccc(-c5sc(-c6ccc(-c7cc8c(-c9cc(F)c(CC)s9)c9sc(-c%10ccc(-c%11sc(-c%12ccc(-c%13cc%14c(-c%15cc(F)c(CC)s%15)c%15sc(-c%16ccc(-c%17sc(-c%18cccs%18)c%18c%17C(=O)c%17c(CC)sc(CC)c%17C%18=O)s%16)cc%15c(-c%15cc(F)c(CC)s%15)c%14s%13)s%12)c%12c%11C(=O)c%11c(CC)sc(CC)c%11C%12=O)s%10)cc9c(-c9cc(F)c(CC)s9)c8s7)s6)c6c5C(=O)c5c(CC)sc(CC)c5C6=O)s4)sc3c(-c3cc(F)c(CC)s3)c3ccsc23)cc1F,CCCCC(CC1=C(F)C=C(C2=C3C=C(SC3=C(C4=C2SC=C4)C5=CC(F)=C(S5)CC(CCCC)CC)C6=CC=C(S6)C7=C(C(C8=C(SC(CC(CCCC)CC)=C8C9=O)CC(CCCC)CC)=O)C9=C(C%10=CC=CS%10)S7)S1)CC
19,BTP-4F,"Y6, BTP-4F, BTPTT-4F",12,PBDB-TF,"PBDB-TF, PM6, PBDB-T-2F, PBDB-T2F, PBDBT-F",10.1038/s41467-019-10351-5,0.834,24.9,75.3,15.6,15.3,0.2,sm,y,8,polymer,N#C/C(C#N)=C1C(C(C2=CC(F)=C(C=C2\1)F)=O)=CC3=C(CCCCCCCCCCC)C(SC4=C5N(CC(CCCC)CC)C6=C4C7=NSN=C7C8=C6N(CC(CCCC)CC)C9=C8SC%10=C9SC(C=C%11C(C%12=CC(F)=C(C=C%12/C%11=C(C#N)/C#N)F)=O)=C%10CCCCCCCCCCC)=C5S3,N#C/C(C#N)=C1C(C(C2=CC(F)=C(C=C2\1)F)=O)=CC3=C(CC)C(SC4=C5N(CC)C6=C4C7=NSN=C7C8=C6N(CC)C9=C8SC%10=C9SC(C=C%11C(C%12=CC(F)=C(C=C%12/C%11=C(C#N)/C#N)F)=O)=C%10CC)=C5S3,FC1=C(CC(CCCC)CC)SC(C2=C3C(SC(C4=CC=C(S4)C(SC(C5=CC=C(C6=CC7=C(S6)C(C8=CC(F)=C(CC(CCCC)CC)S8)=C9C(SC(C%10=CC=C(S%10)C(SC(C%11=CC=C(C%12=CC%13=C(S%12)C(C%14=CC(F)=C(CC(CCCC)CC)S%14)=C%15C(SC(C%16=CC=C(S%16)C(SC(C%17=CC=CS%17)=C%18C%19=O)=C%18C(C%20=C(CC(CCCC)CC)SC(CC(CCCC)CC)=C%20%19)=O)=C%15)=C%13C%21=CC(F)=C(CC(CCCC)CC)S%21)S%11)=C%22C%23=O)=C%22C(C%24=C(CC(CCCC)CC)SC(CC(CCCC)CC)=C%24%23)=O)=C9)=C7C%25=CC(F)=C(CC(CCCC)CC)S%25)S5)=C%26C%27=O)=C%26C(C%28=C(CC(CCCC)CC)SC(CC(CCCC)CC)=C%28%27)=O)=C3)=C(C%29=CC(F)=C(CC(CCCC)CC)S%29)C%30=C2SC=C%30)=C1,CCc1sc(-c2c3cc(-c4ccc(-c5sc(-c6ccc(-c7cc8c(-c9cc(F)c(CC)s9)c9sc(-c%10ccc(-c%11sc(-c%12ccc(-c%13cc%14c(-c%15cc(F)c(CC)s%15)c%15sc(-c%16ccc(-c%17sc(-c%18cccs%18)c%18c%17C(=O)c%17c(CC)sc(CC)c%17C%18=O)s%16)cc%15c(-c%15cc(F)c(CC)s%15)c%14s%13)s%12)c%12c%11C(=O)c%11c(CC)sc(CC)c%11C%12=O)s%10)cc9c(-c9cc(F)c(CC)s9)c8s7)s6)c6c5C(=O)c5c(CC)sc(CC)c5C6=O)s4)sc3c(-c3cc(F)c(CC)s3)c3ccsc23)cc1F,CCCCC(CC1=C(F)C=C(C2=C3C=C(SC3=C(C4=C2SC=C4)C5=CC(F)=C(S5)CC(CCCC)CC)C6=CC=C(S6)C7=C(C(C8=C(SC(CC(CCCC)CC)=C8C9=O)CC(CCCC)CC)=O)C9=C(C%10=CC=CS%10)S7)S1)CC
19,Y6,"Y6, BTP-4F, BTPTT-4F",12,PBDB-TF,"PBDB-TF, PM6, PBDB-T-2F, PBDB-T2F, PBDBT-F",10.1038/s41467-022-30225-7,0.832,26.04,74,16.07,15.69,0.22,sm,y,8,polymer,N#CC(C#N)=C1C(=CC=2SC3=C(SC=4C=5C6=NSN=C6C=7C=8SC9=C(SC(C=C%10C(=O)C%11=CC(F)=C(F)C=C%11C%10=C(C#N)C#N)=C9CCCCCCCCCCC)C8N(C7C5N(C34)CC(CC)CCCC)CC(CC)CCCC)C2CCCCCCCCCCC)C(=O)C%12=CC(F)=C(F)C=C%121,CCC1=C(SC2=C1SC3=C2N(CC)C4=C3C5=NSN=C5C6=C4N(CC)C7=C6SC8=C7SC(/C=C9C(C%10=C(C\9=C(C#N)/C#N)C=C(F)C(F)=C%10)=O)=C8CC)/C=C%11C(C%12=CC(F)=C(C=C%12C\%11=C(C#N)/C#N)F)=O,FC1=C(CC(CCCC)CC)SC(C2=C3C(SC(C4=CC=C(S4)C(SC(C5=CC=C(C6=CC7=C(S6)C(C8=CC(F)=C(CC(CCCC)CC)S8)=C9C(SC(C%10=CC=C(S%10)C(SC(C%11=CC=C(C%12=CC%13=C(S%12)C(C%14=CC(F)=C(CC(CCCC)CC)S%14)=C%15C(SC(C%16=CC=C(S%16)C(SC(C%17=CC=CS%17)=C%18C%19=O)=C%18C(C%20=C(CC(CCCC)CC)SC(CC(CCCC)CC)=C%20%19)=O)=C%15)=C%13C%21=CC(F)=C(CC(CCCC)CC)S%21)S%11)=C%22C%23=O)=C%22C(C%24=C(CC(CCCC)CC)SC(CC(CCCC)CC)=C%24%23)=O)=C9)=C7C%25=CC(F)=C(CC(CCCC)CC)S%25)S5)=C%26C%27=O)=C%26C(C%28=C(CC(CCCC)CC)SC(CC(CCCC)CC)=C%28%27)=O)=C3)=C(C%29=CC(F)=C(CC(CCCC)CC)S%29)C%30=C2SC=C%30)=C1,CCc1sc(-c2c3cc(-c4ccc(-c5sc(-c6ccc(-c7cc8c(-c9cc(F)c(CC)s9)c9sc(-c%10ccc(-c%11sc(-c%12ccc(-c%13cc%14c(-c%15cc(F)c(CC)s%15)c%15sc(-c%16ccc(-c%17sc(-c%18cccs%18)c%18c%17C(=O)c%17c(CC)sc(CC)c%17C%18=O)s%16)cc%15c(-c%15cc(F)c(CC)s%15)c%14s%13)s%12)c%12c%11C(=O)c%11c(CC)sc(CC)c%11C%12=O)s%10)cc9c(-c9cc(F)c(CC)s9)c8s7)s6)c6c5C(=O)c5c(CC)sc(CC)c5C6=O)s4)sc3c(-c3cc(F)c(CC)s3)c3ccsc23)cc1F,CCCCC(CC1=C(F)C=C(C2=C3C=C(SC3=C(C4=C2SC=C4)C5=CC(F)=C(S5)CC(CCCC)CC)C6=CC=C(S6)C7=C(C(C8=C(SC(CC(CCCC)CC)=C8C9=O)CC(CCCC)CC)=O)C9=C(C%10=CC=CS%10)S7)S1)CC
19,Y6,"Y6, BTP-4F, BTPTT-4F",12,PBDB-TF,"PBDB-TF, PM6, PBDB-T-2F, PBDB-T2F, PBDBT-F",10.1038/s41560-021-00820-x,0.84,25.91,76,16.61,16.27,0.17,sm,y,8,polymer,N#CC(C#N)=C1C(=CC=2SC3=C(SC=4C=5C6=NSN=C6C=7C=8SC9=C(SC(C=C%10C(=O)C%11=CC(F)=C(F)C=C%11C%10=C(C#N)C#N)=C9CCCCCCCCCCC)C8N(C7C5N(C34)CC(CC)CCCC)CC(CC)CCCC)C2CCCCCCCCCCC)C(=O)C%12=CC(F)=C(F)C=C%121,CCC1=C(SC2=C1SC3=C2N(CC)C4=C3C5=NSN=C5C6=C4N(CC)C7=C6SC8=C7SC(/C=C9C(C%10=C(C\9=C(C#N)/C#N)C=C(F)C(F)=C%10)=O)=C8CC)/C=C%11C(C%12=CC(F)=C(C=C%12C\%11=C(C#N)/C#N)F)=O,FC1=C(CC(CCCC)CC)SC(C2=C3C(SC(C4=CC=C(S4)C(SC(C5=CC=C(C6=CC7=C(S6)C(C8=CC(F)=C(CC(CCCC)CC)S8)=C9C(SC(C%10=CC=C(S%10)C(SC(C%11=CC=C(C%12=CC%13=C(S%12)C(C%14=CC(F)=C(CC(CCCC)CC)S%14)=C%15C(SC(C%16=CC=C(S%16)C(SC(C%17=CC=CS%17)=C%18C%19=O)=C%18C(C%20=C(CC(CCCC)CC)SC(CC(CCCC)CC)=C%20%19)=O)=C%15)=C%13C%21=CC(F)=C(CC(CCCC)CC)S%21)S%11)=C%22C%23=O)=C%22C(C%24=C(CC(CCCC)CC)SC(CC(CCCC)CC)=C%24%23)=O)=C9)=C7C%25=CC(F)=C(CC(CCCC)CC)S%25)S5)=C%26C%27=O)=C%26C(C%28=C(CC(CCCC)CC)SC(CC(CCCC)CC)=C%28%27)=O)=C3)=C(C%29=CC(F)=C(CC(CCCC)CC)S%29)C%30=C2SC=C%30)=C1,CCc1sc(-c2c3cc(-c4ccc(-c5sc(-c6ccc(-c7cc8c(-c9cc(F)c(CC)s9)c9sc(-c%10ccc(-c%11sc(-c%12ccc(-c%13cc%14c(-c%15cc(F)c(CC)s%15)c%15sc(-c%16ccc(-c%17sc(-c%18cccs%18)c%18c%17C(=O)c%17c(CC)sc(CC)c%17C%18=O)s%16)cc%15c(-c%15cc(F)c(CC)s%15)c%14s%13)s%12)c%12c%11C(=O)c%11c(CC)sc(CC)c%11C%12=O)s%10)cc9c(-c9cc(F)c(CC)s9)c8s7)s6)c6c5C(=O)c5c(CC)sc(CC)c5C6=O)s4)sc3c(-c3cc(F)c(CC)s3)c3ccsc23)cc1F,CCCCC(CC1=C(F)C=C(C2=C3C=C(SC3=C(C4=C2SC=C4)C5=CC(F)=C(S5)CC(CCCC)CC)C6=CC=C(S6)C7=C(C(C8=C(SC(CC(CCCC)CC)=C8C9=O)CC(CCCC)CC)=O)C9=C(C%10=CC=CS%10)S7)S1)CC
19,Y6,"Y6, BTP-4F, BTPTT-4F",12,PM6,"PBDB-TF, PM6, PBDB-T-2F, PBDB-T2F, PBDBT-F",10.1039/C9EE01890E,0.839,25.011,73.4,15.406,14.741,0.442,sm,y,8,polymer,N#CC(C#N)=C1C(=CC=2SC3=C(SC=4C=5C6=NSN=C6C=7C=8SC9=C(SC(C=C%10C(=O)C%11=CC(F)=C(F)C=C%11C%10=C(C#N)C#N)=C9CCCCCCCCCCC)C8N(C7C5N(C34)CC(CC)CCCC)CC(CC)CCCC)C2CCCCCCCCCCC)C(=O)C%12=CC(F)=C(F)C=C%121,CCC1=C(SC2=C1SC3=C2N(CC)C4=C3C5=NSN=C5C6=C4N(CC)C7=C6SC8=C7SC(/C=C9C(C%10=C(C\9=C(C#N)/C#N)C=C(F)C(F)=C%10)=O)=C8CC)/C=C%11C(C%12=CC(F)=C(C=C%12C\%11=C(C#N)/C#N)F)=O,FC1=C(CC(CCCC)CC)SC(C2=C3C(SC(C4=CC=C(S4)C(SC(C5=CC=C(C6=CC7=C(S6)C(C8=CC(F)=C(CC(CCCC)CC)S8)=C9C(SC(C%10=CC=C(S%10)C(SC(C%11=CC=C(C%12=CC%13=C(S%12)C(C%14=CC(F)=C(CC(CCCC)CC)S%14)=C%15C(SC(C%16=CC=C(S%16)C(SC(C%17=CC=CS%17)=C%18C%19=O)=C%18C(C%20=C(CC(CCCC)CC)SC(CC(CCCC)CC)=C%20%19)=O)=C%15)=C%13C%21=CC(F)=C(CC(CCCC)CC)S%21)S%11)=C%22C%23=O)=C%22C(C%24=C(CC(CCCC)CC)SC(CC(CCCC)CC)=C%24%23)=O)=C9)=C7C%25=CC(F)=C(CC(CCCC)CC)S%25)S5)=C%26C%27=O)=C%26C(C%28=C(CC(CCCC)CC)SC(CC(CCCC)CC)=C%28%27)=O)=C3)=C(C%29=CC(F)=C(CC(CCCC)CC)S%29)C%30=C2SC=C%30)=C1,CCc1sc(-c2c3cc(-c4ccc(-c5sc(-c6ccc(-c7cc8c(-c9cc(F)c(CC)s9)c9sc(-c%10ccc(-c%11sc(-c%12ccc(-c%13cc%14c(-c%15cc(F)c(CC)s%15)c%15sc(-c%16ccc(-c%17sc(-c%18cccs%18)c%18c%17C(=O)c%17c(CC)sc(CC)c%17C%18=O)s%16)cc%15c(-c%15cc(F)c(CC)s%15)c%14s%13)s%12)c%12c%11C(=O)c%11c(CC)sc(CC)c%11C%12=O)s%10)cc9c(-c9cc(F)c(CC)s9)c8s7)s6)c6c5C(=O)c5c(CC)sc(CC)c5C6=O)s4)sc3c(-c3cc(F)c(CC)s3)c3ccsc23)cc1F,CCCCC(CC1=C(F)C=C(C2=C3C=C(SC3=C(C4=C2SC=C4)C5=CC(F)=C(S5)CC(CCCC)CC)C6=CC=C(S6)C7=C(C(C8=C(SC(CC(CCCC)CC)=C8C9=O)CC(CCCC)CC)=O)C9=C(C%10=CC=CS%10)S7)S1)CC
19,Y6,"Y6, BTP-4F, BTPTT-4F",12,PM6,"PBDB-TF, PM6, PBDB-T-2F, PBDB-T2F, PBDBT-F",10.1039/D0EE00862A,0.82,25.2,76.1,15.71,15.53,0.2,sm,y,8,polymer,N#CC(C#N)=C1C(=CC=2SC3=C(SC=4C=5C6=NSN=C6C=7C=8SC9=C(SC(C=C%10C(=O)C%11=CC(F)=C(F)C=C%11C%10=C(C#N)C#N)=C9CCCCCCCCCCC)C8N(C7C5N(C34)CC(CC)CCCC)CC(CC)CCCC)C2CCCCCCCCCCC)C(=O)C%12=CC(F)=C(F)C=C%121,CCC1=C(SC2=C1SC3=C2N(CC)C4=C3C5=NSN=C5C6=C4N(CC)C7=C6SC8=C7SC(/C=C9C(C%10=C(C\9=C(C#N)/C#N)C=C(F)C(F)=C%10)=O)=C8CC)/C=C%11C(C%12=CC(F)=C(C=C%12C\%11=C(C#N)/C#N)F)=O,FC1=C(CC(CCCC)CC)SC(C2=C3C(SC(C4=CC=C(S4)C(SC(C5=CC=C(C6=CC7=C(S6)C(C8=CC(F)=C(CC(CCCC)CC)S8)=C9C(SC(C%10=CC=C(S%10)C(SC(C%11=CC=C(C%12=CC%13=C(S%12)C(C%14=CC(F)=C(CC(CCCC)CC)S%14)=C%15C(SC(C%16=CC=C(S%16)C(SC(C%17=CC=CS%17)=C%18C%19=O)=C%18C(C%20=C(CC(CCCC)CC)SC(CC(CCCC)CC)=C%20%19)=O)=C%15)=C%13C%21=CC(F)=C(CC(CCCC)CC)S%21)S%11)=C%22C%23=O)=C%22C(C%24=C(CC(CCCC)CC)SC(CC(CCCC)CC)=C%24%23)=O)=C9)=C7C%25=CC(F)=C(CC(CCCC)CC)S%25)S5)=C%26C%27=O)=C%26C(C%28=C(CC(CCCC)CC)SC(CC(CCCC)CC)=C%28%27)=O)=C3)=C(C%29=CC(F)=C(CC(CCCC)CC)S%29)C%30=C2SC=C%30)=C1,CCc1sc(-c2c3cc(-c4ccc(-c5sc(-c6ccc(-c7cc8c(-c9cc(F)c(CC)s9)c9sc(-c%10ccc(-c%11sc(-c%12ccc(-c%13cc%14c(-c%15cc(F)c(CC)s%15)c%15sc(-c%16ccc(-c%17sc(-c%18cccs%18)c%18c%17C(=O)c%17c(CC)sc(CC)c%17C%18=O)s%16)cc%15c(-c%15cc(F)c(CC)s%15)c%14s%13)s%12)c%12c%11C(=O)c%11c(CC)sc(CC)c%11C%12=O)s%10)cc9c(-c9cc(F)c(CC)s9)c8s7)s6)c6c5C(=O)c5c(CC)sc(CC)c5C6=O)s4)sc3c(-c3cc(F)c(CC)s3)c3ccsc23)cc1F,CCCCC(CC1=C(F)C=C(C2=C3C=C(SC3=C(C4=C2SC=C4)C5=CC(F)=C(S5)CC(CCCC)CC)C6=CC=C(S6)C7=C(C(C8=C(SC(CC(CCCC)CC)=C8C9=O)CC(CCCC)CC)=O)C9=C(C%10=CC=CS%10)S7)S1)CC
19,Y6,"Y6, BTP-4F, BTPTT-4F",12,PBDB-TF,"PBDB-TF, PM6, PBDB-T-2F, PBDB-T2F, PBDBT-F",10.1039/D0EE03378B,0.849,25.26,71.36,15.31,15.12,0.12,sm,y,8,polymer,N#CC(C#N)=C1C(=CC=2SC3=C(SC=4C=5C6=NSN=C6C=7C=8SC9=C(SC(C=C%10C(=O)C%11=CC(F)=C(F)C=C%11C%10=C(C#N)C#N)=C9CCCCCCCCCCC)C8N(C7C5N(C34)CC(CC)CCCC)CC(CC)CCCC)C2CCCCCCCCCCC)C(=O)C%12=CC(F)=C(F)C=C%121,CCC1=C(SC2=C1SC3=C2N(CC)C4=C3C5=NSN=C5C6=C4N(CC)C7=C6SC8=C7SC(/C=C9C(C%10=C(C\9=C(C#N)/C#N)C=C(F)C(F)=C%10)=O)=C8CC)/C=C%11C(C%12=CC(F)=C(C=C%12C\%11=C(C#N)/C#N)F)=O,FC1=C(CC(CCCC)CC)SC(C2=C3C(SC(C4=CC=C(S4)C(SC(C5=CC=C(C6=CC7=C(S6)C(C8=CC(F)=C(CC(CCCC)CC)S8)=C9C(SC(C%10=CC=C(S%10)C(SC(C%11=CC=C(C%12=CC%13=C(S%12)C(C%14=CC(F)=C(CC(CCCC)CC)S%14)=C%15C(SC(C%16=CC=C(S%16)C(SC(C%17=CC=CS%17)=C%18C%19=O)=C%18C(C%20=C(CC(CCCC)CC)SC(CC(CCCC)CC)=C%20%19)=O)=C%15)=C%13C%21=CC(F)=C(CC(CCCC)CC)S%21)S%11)=C%22C%23=O)=C%22C(C%24=C(CC(CCCC)CC)SC(CC(CCCC)CC)=C%24%23)=O)=C9)=C7C%25=CC(F)=C(CC(CCCC)CC)S%25)S5)=C%26C%27=O)=C%26C(C%28=C(CC(CCCC)CC)SC(CC(CCCC)CC)=C%28%27)=O)=C3)=C(C%29=CC(F)=C(CC(CCCC)CC)S%29)C%30=C2SC=C%30)=C1,CCc1sc(-c2c3cc(-c4ccc(-c5sc(-c6ccc(-c7cc8c(-c9cc(F)c(CC)s9)c9sc(-c%10ccc(-c%11sc(-c%12ccc(-c%13cc%14c(-c%15cc(F)c(CC)s%15)c%15sc(-c%16ccc(-c%17sc(-c%18cccs%18)c%18c%17C(=O)c%17c(CC)sc(CC)c%17C%18=O)s%16)cc%15c(-c%15cc(F)c(CC)s%15)c%14s%13)s%12)c%12c%11C(=O)c%11c(CC)sc(CC)c%11C%12=O)s%10)cc9c(-c9cc(F)c(CC)s9)c8s7)s6)c6c5C(=O)c5c(CC)sc(CC)c5C6=O)s4)sc3c(-c3cc(F)c(CC)s3)c3ccsc23)cc1F,CCCCC(CC1=C(F)C=C(C2=C3C=C(SC3=C(C4=C2SC=C4)C5=CC(F)=C(S5)CC(CCCC)CC)C6=CC=C(S6)C7=C(C(C8=C(SC(CC(CCCC)CC)=C8C9=O)CC(CCCC)CC)=O)C9=C(C%10=CC=CS%10)S7)S1)CC
19,Y6,"Y6, BTP-4F, BTPTT-4F",12,PBDB-TF,"PBDB-TF, PM6, PBDB-T-2F, PBDB-T2F, PBDBT-F",10.1039/D0TA03985C,0.85,24.66,74.5,15.6,15.5,0.1,sm,y,8,polymer,N#CC(C#N)=C1C(=CC=2SC3=C(SC=4C=5C6=NSN=C6C=7C=8SC9=C(SC(C=C%10C(=O)C%11=CC(F)=C(F)C=C%11C%10=C(C#N)C#N)=C9CCCCCCCCCCC)C8N(C7C5N(C34)CC(CC)CCCC)CC(CC)CCCC)C2CCCCCCCCCCC)C(=O)C%12=CC(F)=C(F)C=C%121,CCC1=C(SC2=C1SC3=C2N(CC)C4=C3C5=NSN=C5C6=C4N(CC)C7=C6SC8=C7SC(/C=C9C(C%10=C(C\9=C(C#N)/C#N)C=C(F)C(F)=C%10)=O)=C8CC)/C=C%11C(C%12=CC(F)=C(C=C%12C\%11=C(C#N)/C#N)F)=O,FC1=C(CC(CCCC)CC)SC(C2=C3C(SC(C4=CC=C(S4)C(SC(C5=CC=C(C6=CC7=C(S6)C(C8=CC(F)=C(CC(CCCC)CC)S8)=C9C(SC(C%10=CC=C(S%10)C(SC(C%11=CC=C(C%12=CC%13=C(S%12)C(C%14=CC(F)=C(CC(CCCC)CC)S%14)=C%15C(SC(C%16=CC=C(S%16)C(SC(C%17=CC=CS%17)=C%18C%19=O)=C%18C(C%20=C(CC(CCCC)CC)SC(CC(CCCC)CC)=C%20%19)=O)=C%15)=C%13C%21=CC(F)=C(CC(CCCC)CC)S%21)S%11)=C%22C%23=O)=C%22C(C%24=C(CC(CCCC)CC)SC(CC(CCCC)CC)=C%24%23)=O)=C9)=C7C%25=CC(F)=C(CC(CCCC)CC)S%25)S5)=C%26C%27=O)=C%26C(C%28=C(CC(CCCC)CC)SC(CC(CCCC)CC)=C%28%27)=O)=C3)=C(C%29=CC(F)=C(CC(CCCC)CC)S%29)C%30=C2SC=C%30)=C1,CCc1sc(-c2c3cc(-c4ccc(-c5sc(-c6ccc(-c7cc8c(-c9cc(F)c(CC)s9)c9sc(-c%10ccc(-c%11sc(-c%12ccc(-c%13cc%14c(-c%15cc(F)c(CC)s%15)c%15sc(-c%16ccc(-c%17sc(-c%18cccs%18)c%18c%17C(=O)c%17c(CC)sc(CC)c%17C%18=O)s%16)cc%15c(-c%15cc(F)c(CC)s%15)c%14s%13)s%12)c%12c%11C(=O)c%11c(CC)sc(CC)c%11C%12=O)s%10)cc9c(-c9cc(F)c(CC)s9)c8s7)s6)c6c5C(=O)c5c(CC)sc(CC)c5C6=O)s4)sc3c(-c3cc(F)c(CC)s3)c3ccsc23)cc1F,CCCCC(CC1=C(F)C=C(C2=C3C=C(SC3=C(C4=C2SC=C4)C5=CC(F)=C(S5)CC(CCCC)CC)C6=CC=C(S6)C7=C(C(C8=C(SC(CC(CCCC)CC)=C8C9=O)CC(CCCC)CC)=O)C9=C(C%10=CC=CS%10)S7)S1)CC
19,Y6,"Y6, BTP-4F, BTPTT-4F",12,PBDB-TF,"PBDB-TF, PM6, PBDB-T-2F, PBDB-T2F, PBDBT-F",10.1039/D0TA06658C,0.83,24.8,74,15.67,15.35,0.2,sm,y,8,polymer,N#CC(C#N)=C1C(=CC=2SC3=C(SC=4C=5C6=NSN=C6C=7C=8SC9=C(SC(C=C%10C(=O)C%11=CC(F)=C(F)C=C%11C%10=C(C#N)C#N)=C9CCCCCCCCCCC)C8N(C7C5N(C34)CC(CC)CCCC)CC(CC)CCCC)C2CCCCCCCCCCC)C(=O)C%12=CC(F)=C(F)C=C%121,CCC1=C(SC2=C1SC3=C2N(CC)C4=C3C5=NSN=C5C6=C4N(CC)C7=C6SC8=C7SC(/C=C9C(C%10=C(C\9=C(C#N)/C#N)C=C(F)C(F)=C%10)=O)=C8CC)/C=C%11C(C%12=CC(F)=C(C=C%12C\%11=C(C#N)/C#N)F)=O,FC1=C(CC(CCCC)CC)SC(C2=C3C(SC(C4=CC=C(S4)C(SC(C5=CC=C(C6=CC7=C(S6)C(C8=CC(F)=C(CC(CCCC)CC)S8)=C9C(SC(C%10=CC=C(S%10)C(SC(C%11=CC=C(C%12=CC%13=C(S%12)C(C%14=CC(F)=C(CC(CCCC)CC)S%14)=C%15C(SC(C%16=CC=C(S%16)C(SC(C%17=CC=CS%17)=C%18C%19=O)=C%18C(C%20=C(CC(CCCC)CC)SC(CC(CCCC)CC)=C%20%19)=O)=C%15)=C%13C%21=CC(F)=C(CC(CCCC)CC)S%21)S%11)=C%22C%23=O)=C%22C(C%24=C(CC(CCCC)CC)SC(CC(CCCC)CC)=C%24%23)=O)=C9)=C7C%25=CC(F)=C(CC(CCCC)CC)S%25)S5)=C%26C%27=O)=C%26C(C%28=C(CC(CCCC)CC)SC(CC(CCCC)CC)=C%28%27)=O)=C3)=C(C%29=CC(F)=C(CC(CCCC)CC)S%29)C%30=C2SC=C%30)=C1,CCc1sc(-c2c3cc(-c4ccc(-c5sc(-c6ccc(-c7cc8c(-c9cc(F)c(CC)s9)c9sc(-c%10ccc(-c%11sc(-c%12ccc(-c%13cc%14c(-c%15cc(F)c(CC)s%15)c%15sc(-c%16ccc(-c%17sc(-c%18cccs%18)c%18c%17C(=O)c%17c(CC)sc(CC)c%17C%18=O)s%16)cc%15c(-c%15cc(F)c(CC)s%15)c%14s%13)s%12)c%12c%11C(=O)c%11c(CC)sc(CC)c%11C%12=O)s%10)cc9c(-c9cc(F)c(CC)s9)c8s7)s6)c6c5C(=O)c5c(CC)sc(CC)c5C6=O)s4)sc3c(-c3cc(F)c(CC)s3)c3ccsc23)cc1F,CCCCC(CC1=C(F)C=C(C2=C3C=C(SC3=C(C4=C2SC=C4)C5=CC(F)=C(S5)CC(CCCC)CC)C6=CC=C(S6)C7=C(C(C8=C(SC(CC(CCCC)CC)=C8C9=O)CC(CCCC)CC)=O)C9=C(C%10=CC=CS%10)S7)S1)CC
19,Y6,"Y6, BTP-4F, BTPTT-4F",12,PBDB-TF,"PBDB-TF, PM6, PBDB-T-2F, PBDB-T2F, PBDBT-F",10.1039/D0TA10953C,0.82,25.3,75.5,15.7,15.2,,sm,y,8,polymer,N#CC(C#N)=C1C(=CC=2SC3=C(SC=4C=5C6=NSN=C6C=7C=8SC9=C(SC(C=C%10C(=O)C%11=CC(F)=C(F)C=C%11C%10=C(C#N)C#N)=C9CCCCCCCCCCC)C8N(C7C5N(C34)CC(CC)CCCC)CC(CC)CCCC)C2CCCCCCCCCCC)C(=O)C%12=CC(F)=C(F)C=C%121,CCC1=C(SC2=C1SC3=C2N(CC)C4=C3C5=NSN=C5C6=C4N(CC)C7=C6SC8=C7SC(/C=C9C(C%10=C(C\9=C(C#N)/C#N)C=C(F)C(F)=C%10)=O)=C8CC)/C=C%11C(C%12=CC(F)=C(C=C%12C\%11=C(C#N)/C#N)F)=O,FC1=C(CC(CCCC)CC)SC(C2=C3C(SC(C4=CC=C(S4)C(SC(C5=CC=C(C6=CC7=C(S6)C(C8=CC(F)=C(CC(CCCC)CC)S8)=C9C(SC(C%10=CC=C(S%10)C(SC(C%11=CC=C(C%12=CC%13=C(S%12)C(C%14=CC(F)=C(CC(CCCC)CC)S%14)=C%15C(SC(C%16=CC=C(S%16)C(SC(C%17=CC=CS%17)=C%18C%19=O)=C%18C(C%20=C(CC(CCCC)CC)SC(CC(CCCC)CC)=C%20%19)=O)=C%15)=C%13C%21=CC(F)=C(CC(CCCC)CC)S%21)S%11)=C%22C%23=O)=C%22C(C%24=C(CC(CCCC)CC)SC(CC(CCCC)CC)=C%24%23)=O)=C9)=C7C%25=CC(F)=C(CC(CCCC)CC)S%25)S5)=C%26C%27=O)=C%26C(C%28=C(CC(CCCC)CC)SC(CC(CCCC)CC)=C%28%27)=O)=C3)=C(C%29=CC(F)=C(CC(CCCC)CC)S%29)C%30=C2SC=C%30)=C1,CCc1sc(-c2c3cc(-c4ccc(-c5sc(-c6ccc(-c7cc8c(-c9cc(F)c(CC)s9)c9sc(-c%10ccc(-c%11sc(-c%12ccc(-c%13cc%14c(-c%15cc(F)c(CC)s%15)c%15sc(-c%16ccc(-c%17sc(-c%18cccs%18)c%18c%17C(=O)c%17c(CC)sc(CC)c%17C%18=O)s%16)cc%15c(-c%15cc(F)c(CC)s%15)c%14s%13)s%12)c%12c%11C(=O)c%11c(CC)sc(CC)c%11C%12=O)s%10)cc9c(-c9cc(F)c(CC)s9)c8s7)s6)c6c5C(=O)c5c(CC)sc(CC)c5C6=O)s4)sc3c(-c3cc(F)c(CC)s3)c3ccsc23)cc1F,CCCCC(CC1=C(F)C=C(C2=C3C=C(SC3=C(C4=C2SC=C4)C5=CC(F)=C(S5)CC(CCCC)CC)C6=CC=C(S6)C7=C(C(C8=C(SC(CC(CCCC)CC)=C8C9=O)CC(CCCC)CC)=O)C9=C(C%10=CC=CS%10)S7)S1)CC
19,Y6,"Y6, BTP-4F, BTPTT-4F",12,PBDB-TF,"PBDB-TF, PM6, PBDB-T-2F, PBDB-T2F, PBDBT-F",10.1039/D1EE01957K,0.81,27,72.9,16,15.7,0.3,sm,y,8,polymer,N#CC(C#N)=C1C(=CC=2SC3=C(SC=4C=5C6=NSN=C6C=7C=8SC9=C(SC(C=C%10C(=O)C%11=CC(F)=C(F)C=C%11C%10=C(C#N)C#N)=C9CCCCCCCCCCC)C8N(C7C5N(C34)CC(CC)CCCC)CC(CC)CCCC)C2CCCCCCCCCCC)C(=O)C%12=CC(F)=C(F)C=C%121,CCC1=C(SC2=C1SC3=C2N(CC)C4=C3C5=NSN=C5C6=C4N(CC)C7=C6SC8=C7SC(/C=C9C(C%10=C(C\9=C(C#N)/C#N)C=C(F)C(F)=C%10)=O)=C8CC)/C=C%11C(C%12=CC(F)=C(C=C%12C\%11=C(C#N)/C#N)F)=O,FC1=C(CC(CCCC)CC)SC(C2=C3C(SC(C4=CC=C(S4)C(SC(C5=CC=C(C6=CC7=C(S6)C(C8=CC(F)=C(CC(CCCC)CC)S8)=C9C(SC(C%10=CC=C(S%10)C(SC(C%11=CC=C(C%12=CC%13=C(S%12)C(C%14=CC(F)=C(CC(CCCC)CC)S%14)=C%15C(SC(C%16=CC=C(S%16)C(SC(C%17=CC=CS%17)=C%18C%19=O)=C%18C(C%20=C(CC(CCCC)CC)SC(CC(CCCC)CC)=C%20%19)=O)=C%15)=C%13C%21=CC(F)=C(CC(CCCC)CC)S%21)S%11)=C%22C%23=O)=C%22C(C%24=C(CC(CCCC)CC)SC(CC(CCCC)CC)=C%24%23)=O)=C9)=C7C%25=CC(F)=C(CC(CCCC)CC)S%25)S5)=C%26C%27=O)=C%26C(C%28=C(CC(CCCC)CC)SC(CC(CCCC)CC)=C%28%27)=O)=C3)=C(C%29=CC(F)=C(CC(CCCC)CC)S%29)C%30=C2SC=C%30)=C1,CCc1sc(-c2c3cc(-c4ccc(-c5sc(-c6ccc(-c7cc8c(-c9cc(F)c(CC)s9)c9sc(-c%10ccc(-c%11sc(-c%12ccc(-c%13cc%14c(-c%15cc(F)c(CC)s%15)c%15sc(-c%16ccc(-c%17sc(-c%18cccs%18)c%18c%17C(=O)c%17c(CC)sc(CC)c%17C%18=O)s%16)cc%15c(-c%15cc(F)c(CC)s%15)c%14s%13)s%12)c%12c%11C(=O)c%11c(CC)sc(CC)c%11C%12=O)s%10)cc9c(-c9cc(F)c(CC)s9)c8s7)s6)c6c5C(=O)c5c(CC)sc(CC)c5C6=O)s4)sc3c(-c3cc(F)c(CC)s3)c3ccsc23)cc1F,CCCCC(CC1=C(F)C=C(C2=C3C=C(SC3=C(C4=C2SC=C4)C5=CC(F)=C(S5)CC(CCCC)CC)C6=CC=C(S6)C7=C(C(C8=C(SC(CC(CCCC)CC)=C8C9=O)CC(CCCC)CC)=O)C9=C(C%10=CC=CS%10)S7)S1)CC
19,Y6,"Y6, BTP-4F, BTPTT-4F",12,PM6,"PBDB-TF, PM6, PBDB-T-2F, PBDB-T2F, PBDBT-F",10.1021/acsami.2c17235,0.845,26.24,74,16.41,16.41,,sm,y,8,polymer,N#CC(C#N)=C1C(=CC=2SC3=C(SC=4C=5C6=NSN=C6C=7C=8SC9=C(SC(C=C%10C(=O)C%11=CC(F)=C(F)C=C%11C%10=C(C#N)C#N)=C9CCCCCCCCCCC)C8N(C7C5N(C34)CC(CC)CCCC)CC(CC)CCCC)C2CCCCCCCCCCC)C(=O)C%12=CC(F)=C(F)C=C%121,CCC1=C(SC2=C1SC3=C2N(CC)C4=C3C5=NSN=C5C6=C4N(CC)C7=C6SC8=C7SC(/C=C9C(C%10=C(C\9=C(C#N)/C#N)C=C(F)C(F)=C%10)=O)=C8CC)/C=C%11C(C%12=CC(F)=C(C=C%12C\%11=C(C#N)/C#N)F)=O,FC1=C(CC(CCCC)CC)SC(C2=C3C(SC(C4=CC=C(S4)C(SC(C5=CC=C(C6=CC7=C(S6)C(C8=CC(F)=C(CC(CCCC)CC)S8)=C9C(SC(C%10=CC=C(S%10)C(SC(C%11=CC=C(C%12=CC%13=C(S%12)C(C%14=CC(F)=C(CC(CCCC)CC)S%14)=C%15C(SC(C%16=CC=C(S%16)C(SC(C%17=CC=CS%17)=C%18C%19=O)=C%18C(C%20=C(CC(CCCC)CC)SC(CC(CCCC)CC)=C%20%19)=O)=C%15)=C%13C%21=CC(F)=C(CC(CCCC)CC)S%21)S%11)=C%22C%23=O)=C%22C(C%24=C(CC(CCCC)CC)SC(CC(CCCC)CC)=C%24%23)=O)=C9)=C7C%25=CC(F)=C(CC(CCCC)CC)S%25)S5)=C%26C%27=O)=C%26C(C%28=C(CC(CCCC)CC)SC(CC(CCCC)CC)=C%28%27)=O)=C3)=C(C%29=CC(F)=C(CC(CCCC)CC)S%29)C%30=C2SC=C%30)=C1,CCc1sc(-c2c3cc(-c4ccc(-c5sc(-c6ccc(-c7cc8c(-c9cc(F)c(CC)s9)c9sc(-c%10ccc(-c%11sc(-c%12ccc(-c%13cc%14c(-c%15cc(F)c(CC)s%15)c%15sc(-c%16ccc(-c%17sc(-c%18cccs%18)c%18c%17C(=O)c%17c(CC)sc(CC)c%17C%18=O)s%16)cc%15c(-c%15cc(F)c(CC)s%15)c%14s%13)s%12)c%12c%11C(=O)c%11c(CC)sc(CC)c%11C%12=O)s%10)cc9c(-c9cc(F)c(CC)s9)c8s7)s6)c6c5C(=O)c5c(CC)sc(CC)c5C6=O)s4)sc3c(-c3cc(F)c(CC)s3)c3ccsc23)cc1F,CCCCC(CC1=C(F)C=C(C2=C3C=C(SC3=C(C4=C2SC=C4)C5=CC(F)=C(S5)CC(CCCC)CC)C6=CC=C(S6)C7=C(C(C8=C(SC(CC(CCCC)CC)=C8C9=O)CC(CCCC)CC)=O)C9=C(C%10=CC=CS%10)S7)S1)CC
19,Y6,"Y6, BTP-4F, BTPTT-4F",12,PM6,"PBDB-TF, PM6, PBDB-T-2F, PBDB-T2F, PBDBT-F",10.1002/aenm.202203009,0.85,26,78.3,17.3,16.8,,sm,y,8,polymer,N#CC(C#N)=C1C(=CC=2SC3=C(SC=4C=5C6=NSN=C6C=7C=8SC9=C(SC(C=C%10C(=O)C%11=CC(F)=C(F)C=C%11C%10=C(C#N)C#N)=C9CCCCCCCCCCC)C8N(C7C5N(C34)CC(CC)CCCC)CC(CC)CCCC)C2CCCCCCCCCCC)C(=O)C%12=CC(F)=C(F)C=C%121,CCC1=C(SC2=C1SC3=C2N(CC)C4=C3C5=NSN=C5C6=C4N(CC)C7=C6SC8=C7SC(/C=C9C(C%10=C(C\9=C(C#N)/C#N)C=C(F)C(F)=C%10)=O)=C8CC)/C=C%11C(C%12=CC(F)=C(C=C%12C\%11=C(C#N)/C#N)F)=O,FC1=C(CC(CCCC)CC)SC(C2=C3C(SC(C4=CC=C(S4)C(SC(C5=CC=C(C6=CC7=C(S6)C(C8=CC(F)=C(CC(CCCC)CC)S8)=C9C(SC(C%10=CC=C(S%10)C(SC(C%11=CC=C(C%12=CC%13=C(S%12)C(C%14=CC(F)=C(CC(CCCC)CC)S%14)=C%15C(SC(C%16=CC=C(S%16)C(SC(C%17=CC=CS%17)=C%18C%19=O)=C%18C(C%20=C(CC(CCCC)CC)SC(CC(CCCC)CC)=C%20%19)=O)=C%15)=C%13C%21=CC(F)=C(CC(CCCC)CC)S%21)S%11)=C%22C%23=O)=C%22C(C%24=C(CC(CCCC)CC)SC(CC(CCCC)CC)=C%24%23)=O)=C9)=C7C%25=CC(F)=C(CC(CCCC)CC)S%25)S5)=C%26C%27=O)=C%26C(C%28=C(CC(CCCC)CC)SC(CC(CCCC)CC)=C%28%27)=O)=C3)=C(C%29=CC(F)=C(CC(CCCC)CC)S%29)C%30=C2SC=C%30)=C1,CCc1sc(-c2c3cc(-c4ccc(-c5sc(-c6ccc(-c7cc8c(-c9cc(F)c(CC)s9)c9sc(-c%10ccc(-c%11sc(-c%12ccc(-c%13cc%14c(-c%15cc(F)c(CC)s%15)c%15sc(-c%16ccc(-c%17sc(-c%18cccs%18)c%18c%17C(=O)c%17c(CC)sc(CC)c%17C%18=O)s%16)cc%15c(-c%15cc(F)c(CC)s%15)c%14s%13)s%12)c%12c%11C(=O)c%11c(CC)sc(CC)c%11C%12=O)s%10)cc9c(-c9cc(F)c(CC)s9)c8s7)s6)c6c5C(=O)c5c(CC)sc(CC)c5C6=O)s4)sc3c(-c3cc(F)c(CC)s3)c3ccsc23)cc1F,CCCCC(CC1=C(F)C=C(C2=C3C=C(SC3=C(C4=C2SC=C4)C5=CC(F)=C(S5)CC(CCCC)CC)C6=CC=C(S6)C7=C(C(C8=C(SC(CC(CCCC)CC)=C8C9=O)CC(CCCC)CC)=O)C9=C(C%10=CC=CS%10)S7)S1)CC
19,Y6,"Y6, BTP-4F, BTPTT-4F",15,D18,D18,10.1016/j.scib.2020.01.001,0.86,27.7,76.6,18.22,18.22,,sm,y,8,polymer,N#CC(C#N)=C1C(=CC=2SC3=C(SC=4C=5C6=NSN=C6C=7C=8SC9=C(SC(C=C%10C(=O)C%11=CC(F)=C(F)C=C%11C%10=C(C#N)C#N)=C9CCCCCCCCCCC)C8N(C7C5N(C34)CC(CC)CCCC)CC(CC)CCCC)C2CCCCCCCCCCC)C(=O)C%12=CC(F)=C(F)C=C%121,CCC1=C(SC2=C1SC3=C2N(CC)C4=C3C5=NSN=C5C6=C4N(CC)C7=C6SC8=C7SC(/C=C9C(C%10=C(C\9=C(C#N)/C#N)C=C(F)C(F)=C%10)=O)=C8CC)/C=C%11C(C%12=CC(F)=C(C=C%12C\%11=C(C#N)/C#N)F)=O,FC1=C(CC)SC(C2=C3C(C=C(C4=C(CC(CCCC)CCCCCC)C=C(C5=CC6=C(C(SC(C7=CC(CC(CCCC)CCCCCC)=C(C(S8)=CC9=C8C(C%10=CC(F)=C(CC)S%10)=C(C=C(C%11=C(CC(CCCC)CCCCCC)C=C(C%12=CC%13=C(C(SC(C%14=CC(CC(CCCC)CCCCCC)=C(C(S%15)=CC%16=C%15C(C%17=CC(F)=C(CC)S%17)=C(C=C(C%18=C(CC(CCCC)CCCCCC)C=C(C%19=CC%20=C(C(SC(C%21=CC(CC(CCCC)CCCCCC)=CS%21)=C%22)=C%22C%23=NSN=C%23%20)S%19)S%18)S%24)C%24=C%16C%25=CC(F)=C(CC)S%25)S%14)=C%26)=C%26C%27=NSN=C%27%13)S%12)S%11)S%28)C%28=C9C%29=CC(F)=C(CC)S%29)S7)=C%30)=C%30C%31=NSN=C%316)S5)S4)S3)=C(C%32=CC(F)=C(CC)S%32)C%33=C2C=CS%33)=C1,CCc1csc(-c2cc3c4nsnc4c4cc(-c5cc(CC)c(-c6cc7c(-c8cc(F)c(CC)s8)c8sc(-c9sc(-c%10cc%11c%12nsnc%12c%12cc(-c%13cc(CC)c(-c%14cc%15c(-c%16cc(F)c(CC)s%16)c%16sc(-c%17sc(-c%18cc%19c%20nsnc%20c%20cc(-c%21cc(CC)c(-c%22cc%23c(-c%24cc(F)c(CC)s%24)c%24sccc%24c(-c%24cc(F)c(CC)s%24)c%23s%22)s%21)sc%20c%19s%18)cc%17CC)cc%16c(-c%16cc(F)c(CC)s%16)c%15s%14)s%13)sc%12c%11s%10)cc9CC)cc8c(-c8cc(F)c(CC)s8)c7s6)s5)sc4c3s2)c1,CCCCCCC(CCCC)CC1=CSC(C2=CC3=C(C4=C(C5=NSN=C35)C=C(C6=CC(CC(CCCC)CCCCCC)=C(C7=CC8=C(C9=CC(F)=C(CC(CC)CCCC)S9)C%10=C(C=CS%10)C(C%11=CC(F)=C(CC(CC)CCCC)S%11)=C8S7)S6)S4)S2)=C1
19,Y6,"Y6, BTP-4F, BTPTT-4F",15,D18,D18,10.1021/acsami.2c03196,0.84,27.03,74.99,17.03,16.78,0.12,sm,y,8,polymer,N#CC(C#N)=C1C(=CC=2SC3=C(SC=4C=5C6=NSN=C6C=7C=8SC9=C(SC(C=C%10C(=O)C%11=CC(F)=C(F)C=C%11C%10=C(C#N)C#N)=C9CCCCCCCCCCC)C8N(C7C5N(C34)CC(CC)CCCC)CC(CC)CCCC)C2CCCCCCCCCCC)C(=O)C%12=CC(F)=C(F)C=C%121,CCC1=C(SC2=C1SC3=C2N(CC)C4=C3C5=NSN=C5C6=C4N(CC)C7=C6SC8=C7SC(/C=C9C(C%10=C(C\9=C(C#N)/C#N)C=C(F)C(F)=C%10)=O)=C8CC)/C=C%11C(C%12=CC(F)=C(C=C%12C\%11=C(C#N)/C#N)F)=O,FC1=C(CC)SC(C2=C3C(C=C(C4=C(CC(CCCC)CCCCCC)C=C(C5=CC6=C(C(SC(C7=CC(CC(CCCC)CCCCCC)=C(C(S8)=CC9=C8C(C%10=CC(F)=C(CC)S%10)=C(C=C(C%11=C(CC(CCCC)CCCCCC)C=C(C%12=CC%13=C(C(SC(C%14=CC(CC(CCCC)CCCCCC)=C(C(S%15)=CC%16=C%15C(C%17=CC(F)=C(CC)S%17)=C(C=C(C%18=C(CC(CCCC)CCCCCC)C=C(C%19=CC%20=C(C(SC(C%21=CC(CC(CCCC)CCCCCC)=CS%21)=C%22)=C%22C%23=NSN=C%23%20)S%19)S%18)S%24)C%24=C%16C%25=CC(F)=C(CC)S%25)S%14)=C%26)=C%26C%27=NSN=C%27%13)S%12)S%11)S%28)C%28=C9C%29=CC(F)=C(CC)S%29)S7)=C%30)=C%30C%31=NSN=C%316)S5)S4)S3)=C(C%32=CC(F)=C(CC)S%32)C%33=C2C=CS%33)=C1,CCc1csc(-c2cc3c4nsnc4c4cc(-c5cc(CC)c(-c6cc7c(-c8cc(F)c(CC)s8)c8sc(-c9sc(-c%10cc%11c%12nsnc%12c%12cc(-c%13cc(CC)c(-c%14cc%15c(-c%16cc(F)c(CC)s%16)c%16sc(-c%17sc(-c%18cc%19c%20nsnc%20c%20cc(-c%21cc(CC)c(-c%22cc%23c(-c%24cc(F)c(CC)s%24)c%24sccc%24c(-c%24cc(F)c(CC)s%24)c%23s%22)s%21)sc%20c%19s%18)cc%17CC)cc%16c(-c%16cc(F)c(CC)s%16)c%15s%14)s%13)sc%12c%11s%10)cc9CC)cc8c(-c8cc(F)c(CC)s8)c7s6)s5)sc4c3s2)c1,CCCCCCC(CCCC)CC1=CSC(C2=CC3=C(C4=C(C5=NSN=C35)C=C(C6=CC(CC(CCCC)CCCCCC)=C(C7=CC8=C(C9=CC(F)=C(CC(CC)CCCC)S9)C%10=C(C=CS%10)C(C%11=CC(F)=C(CC(CC)CCCC)S%11)=C8S7)S6)S4)S2)=C1
19,Y6,"Y6, BTP-4F, BTPTT-4F",15,D18,D18,10.1021/acsami.2c15661,0.847,25.98,77.59,17.07,16.69,0.38,sm,y,8,polymer,N#CC(C#N)=C1C(=CC=2SC3=C(SC=4C=5C6=NSN=C6C=7C=8SC9=C(SC(C=C%10C(=O)C%11=CC(F)=C(F)C=C%11C%10=C(C#N)C#N)=C9CCCCCCCCCCC)C8N(C7C5N(C34)CC(CC)CCCC)CC(CC)CCCC)C2CCCCCCCCCCC)C(=O)C%12=CC(F)=C(F)C=C%121,CCC1=C(SC2=C1SC3=C2N(CC)C4=C3C5=NSN=C5C6=C4N(CC)C7=C6SC8=C7SC(/C=C9C(C%10=C(C\9=C(C#N)/C#N)C=C(F)C(F)=C%10)=O)=C8CC)/C=C%11C(C%12=CC(F)=C(C=C%12C\%11=C(C#N)/C#N)F)=O,FC1=C(CC)SC(C2=C3C(C=C(C4=C(CC(CCCC)CCCCCC)C=C(C5=CC6=C(C(SC(C7=CC(CC(CCCC)CCCCCC)=C(C(S8)=CC9=C8C(C%10=CC(F)=C(CC)S%10)=C(C=C(C%11=C(CC(CCCC)CCCCCC)C=C(C%12=CC%13=C(C(SC(C%14=CC(CC(CCCC)CCCCCC)=C(C(S%15)=CC%16=C%15C(C%17=CC(F)=C(CC)S%17)=C(C=C(C%18=C(CC(CCCC)CCCCCC)C=C(C%19=CC%20=C(C(SC(C%21=CC(CC(CCCC)CCCCCC)=CS%21)=C%22)=C%22C%23=NSN=C%23%20)S%19)S%18)S%24)C%24=C%16C%25=CC(F)=C(CC)S%25)S%14)=C%26)=C%26C%27=NSN=C%27%13)S%12)S%11)S%28)C%28=C9C%29=CC(F)=C(CC)S%29)S7)=C%30)=C%30C%31=NSN=C%316)S5)S4)S3)=C(C%32=CC(F)=C(CC)S%32)C%33=C2C=CS%33)=C1,CCc1csc(-c2cc3c4nsnc4c4cc(-c5cc(CC)c(-c6cc7c(-c8cc(F)c(CC)s8)c8sc(-c9sc(-c%10cc%11c%12nsnc%12c%12cc(-c%13cc(CC)c(-c%14cc%15c(-c%16cc(F)c(CC)s%16)c%16sc(-c%17sc(-c%18cc%19c%20nsnc%20c%20cc(-c%21cc(CC)c(-c%22cc%23c(-c%24cc(F)c(CC)s%24)c%24sccc%24c(-c%24cc(F)c(CC)s%24)c%23s%22)s%21)sc%20c%19s%18)cc%17CC)cc%16c(-c%16cc(F)c(CC)s%16)c%15s%14)s%13)sc%12c%11s%10)cc9CC)cc8c(-c8cc(F)c(CC)s8)c7s6)s5)sc4c3s2)c1,CCCCCCC(CCCC)CC1=CSC(C2=CC3=C(C4=C(C5=NSN=C35)C=C(C6=CC(CC(CCCC)CCCCCC)=C(C7=CC8=C(C9=CC(F)=C(CC(CC)CCCC)S9)C%10=C(C=CS%10)C(C%11=CC(F)=C(CC(CC)CCCC)S%11)=C8S7)S6)S4)S2)=C1
