Repository: brigreens/Meta-analysis_OSCs

This repository contains the data files and analysis notebooks to support the paper "Meta-Analysis of Molecular Design Strategies for Non-Fullerene Acceptor Based Organic Solar Cell Materials" (DOI: 10.26434/chemrxiv-2024-w29b1)

File: OSC_dataset_metaanalysis.csv (part 14 of 76)
NFA_ID,reported_acceptor,NFA_other_names,don_ID,reported_donor,don_other_names,DOI,Voc,Jsc,FF,PCE_max,PCE_avg,PCE_std,acceptor_type,acceptor_class,fused_rings_in_core,donor_type,acc_SMILES_sidechains,acc_SMILES_shortened_sidechains,don_SMILES_sidechains,don_SMILES_shortened_sidechains,don_mon_SMILES
19,Y6,"Y6, BTP-4F, BTPTT-4F",16,PBDB-T-2Cl,"PBDB-T-2Cl, PBDB-TCl, PM7, Cl-PBDB-T, PM6",10.1007/s11426-019-9669-3,0.882,25.605,73.3,17.037,16.561,0.279,sm,y,8,polymer,N#CC(C#N)=C1C(=CC=2SC3=C(SC=4C=5C6=NSN=C6C=7C=8SC9=C(SC(C=C%10C(=O)C%11=CC(F)=C(F)C=C%11C%10=C(C#N)C#N)=C9CCCCCCCCCCC)C8N(C7C5N(C34)CC(CC)CCCC)CC(CC)CCCC)C2CCCCCCCCCCC)C(=O)C%12=CC(F)=C(F)C=C%121,CCC1=C(SC2=C1SC3=C2N(CC)C4=C3C5=NSN=C5C6=C4N(CC)C7=C6SC8=C7SC(/C=C9C(C%10=C(C\9=C(C#N)/C#N)C=C(F)C(F)=C%10)=O)=C8CC)/C=C%11C(C%12=CC(F)=C(C=C%12C\%11=C(C#N)/C#N)F)=O,ClC1=C(CC(CCCC)CC)SC(C2=C3C(SC(C4=CC=C(S4)C(SC(C5=CC=C(C6=CC7=C(S6)C(C8=CC(Cl)=C(CC(CCCC)CC)S8)=C9C(SC(C%10=CC=C(S%10)C(SC(C%11=CC=C(C%12=CC%13=C(S%12)C(C%14=CC(Cl)=C(CC(CCCC)CC)S%14)=C%15C(SC(C%16=CC=C(S%16)C(SC(C%17=CC=CS%17)=C%18C%19=O)=C%18C(C%20=C(CC(CCCC)CC)SC(CC(CCCC)CC)=C%20%19)=O)=C%15)=C%13C%21=CC(Cl)=C(CC(CCCC)CC)S%21)S%11)=C%22C%23=O)=C%22C(C%24=C(CC(CCCC)CC)SC(CC(CCCC)CC)=C%24%23)=O)=C9)=C7C%25=CC(Cl)=C(CC(CCCC)CC)S%25)S5)=C%26C%27=O)=C%26C(C%28=C(CC(CCCC)CC)SC(CC(CCCC)CC)=C%28%27)=O)=C3)=C(C%29=CC(Cl)=C(CC(CCCC)CC)S%29)C%30=C2SC=C%30)=C1,CCc1sc(-c2c3cc(-c4ccc(-c5sc(-c6ccc(-c7cc8c(-c9cc(Cl)c(CC)s9)c9sc(-c%10ccc(-c%11sc(-c%12ccc(-c%13cc%14c(-c%15cc(Cl)c(CC)s%15)c%15sc(-c%16ccc(-c%17sc(-c%18cccs%18)c%18c%17C(=O)c%17c(CC)sc(CC)c%17C%18=O)s%16)cc%15c(-c%15cc(Cl)c(CC)s%15)c%14s%13)s%12)c%12c%11C(=O)c%11c(CC)sc(CC)c%11C%12=O)s%10)cc9c(-c9cc(Cl)c(CC)s9)c8s7)s6)c6c5C(=O)c5c(CC)sc(CC)c5C6=O)s4)sc3c(-c3cc(Cl)c(CC)s3)c3ccsc23)cc1Cl,ClC(C=C1C2=C3C=CSC3=C(C4=CC(Cl)=C(S4)CC(CCCC)CC)C5=C2SC(C6=CC=C(S6)C7=C(C(C8=C(SC(CC(CCCC)CC)=C8C9=O)CC(CCCC)CC)=O)C9=C(C%10=CC=CS%10)S7)=C5)=C(S1)CC(CCCC)CC
19,Y6,"Y6, BTP-4F, BTPTT-4F",17,PTQ10,"PTQ10, PTQ-10",10.1002/adma.201905480,0.87,24.81,75.1,16.21,15.97,0.18,sm,y,8,polymer,N#CC(C#N)=C1C(=CC=2SC3=C(SC=4C=5C6=NSN=C6C=7C=8SC9=C(SC(C=C%10C(=O)C%11=CC(F)=C(F)C=C%11C%10=C(C#N)C#N)=C9CCCCCCCCCCC)C8N(C7C5N(C34)CC(CC)CCCC)CC(CC)CCCC)C2CCCCCCCCCCC)C(=O)C%12=CC(F)=C(F)C=C%121,CCC1=C(SC2=C1SC3=C2N(CC)C4=C3C5=NSN=C5C6=C4N(CC)C7=C6SC8=C7SC(/C=C9C(C%10=C(C\9=C(C#N)/C#N)C=C(F)C(F)=C%10)=O)=C8CC)/C=C%11C(C%12=CC(F)=C(C=C%12C\%11=C(C#N)/C#N)F)=O,FC(C(F)=C(C1=CC=C(C2=C(F)C(F)=C(C3=CC=C(C4=C(F)C(F)=CC5=C4N=CC(OCC(CCCCCC)CCCCCCCC)=N5)S3)C6=C2N=CC(OCC(CCCCCC)CCCCCCCC)=N6)S1)C7=C8N=CC(OCC(CCCCCC)CCCCCCCC)=N7)=C8C9=CC=CS9,CCOc1cnc2c(-c3ccc(-c4c(F)c(F)c(-c5ccc(-c6c(F)c(F)c(-c7cccs7)c7ncc(OCC)nc67)s5)c5ncc(OCC)nc45)s3)c(F)c(F)cc2n1,FC1=CC2=NC(OCC(CCCCCCCC)CCCCCC)=CN=C2C(C3=CC=CS3)=C1F
19,BTP-C11,BTP-C11,17,PTQ10,"PTQ10, PTQ-10",10.1002/aenm.202100079,0.86,25.1,75.9,16.4,16,0.3,sm,y,8,polymer,N#C/C(C#N)=C1C(C=C(C(F)=C2)F)=C2C(C/1=C\C3=C(CCCCCCCCCCC)C4=C(S3)C5=C(S4)C6=C(N5CC(CC)CCCC)C7=C(C8=NSN=C86)C9=C(N7CC(CC)CCCC)C%10=C(S9)C(CCCCCCCCCCC)=C(/C=C%11C(C%12=CC(F)=C(F)C=C%12C\%11=C(C#N)/C#N)=O)S%10)=O,CCC1=C(SC2=C1SC3=C2N(CC)C4=C3C5=NSN=C5C6=C4N(CC)C7=C6SC8=C7SC(/C=C9C(C%10=C(C\9=C(C#N)/C#N)C=C(F)C(F)=C%10)=O)=C8CC)/C=C%11C(C%12=CC(F)=C(C=C%12C\%11=C(C#N)/C#N)F)=O,FC(C(F)=C(C1=CC=C(C2=C(F)C(F)=C(C3=CC=C(C4=C(F)C(F)=CC5=C4N=CC(OCC(CCCCCC)CCCCCCCC)=N5)S3)C6=C2N=CC(OCC(CCCCCC)CCCCCCCC)=N6)S1)C7=C8N=CC(OCC(CCCCCC)CCCCCCCC)=N7)=C8C9=CC=CS9,CCOc1cnc2c(-c3ccc(-c4c(F)c(F)c(-c5ccc(-c6c(F)c(F)c(-c7cccs7)c7ncc(OCC)nc67)s5)c5ncc(OCC)nc45)s3)c(F)c(F)cc2n1,FC1=CC2=NC(OCC(CCCCCCCC)CCCCCC)=CN=C2C(C3=CC=CS3)=C1F
19,Y6,"Y6, BTP-4F, BTPTT-4F",17,PTQ10,"PTQ10, PTQ-10",10.1007/s11426-021-1114-3,0.831,26.28,78.4,17.13,17.02,0.13,sm,y,8,polymer,N#CC(C#N)=C1C(=CC=2SC3=C(SC=4C=5C6=NSN=C6C=7C=8SC9=C(SC(C=C%10C(=O)C%11=CC(F)=C(F)C=C%11C%10=C(C#N)C#N)=C9CCCCCCCCCCC)C8N(C7C5N(C34)CC(CC)CCCC)CC(CC)CCCC)C2CCCCCCCCCCC)C(=O)C%12=CC(F)=C(F)C=C%121,CCC1=C(SC2=C1SC3=C2N(CC)C4=C3C5=NSN=C5C6=C4N(CC)C7=C6SC8=C7SC(/C=C9C(C%10=C(C\9=C(C#N)/C#N)C=C(F)C(F)=C%10)=O)=C8CC)/C=C%11C(C%12=CC(F)=C(C=C%12C\%11=C(C#N)/C#N)F)=O,FC(C(F)=C(C1=CC=C(C2=C(F)C(F)=C(C3=CC=C(C4=C(F)C(F)=CC5=C4N=CC(OCC(CCCCCC)CCCCCCCC)=N5)S3)C6=C2N=CC(OCC(CCCCCC)CCCCCCCC)=N6)S1)C7=C8N=CC(OCC(CCCCCC)CCCCCCCC)=N7)=C8C9=CC=CS9,CCOc1cnc2c(-c3ccc(-c4c(F)c(F)c(-c5ccc(-c6c(F)c(F)c(-c7cccs7)c7ncc(OCC)nc67)s5)c5ncc(OCC)nc45)s3)c(F)c(F)cc2n1,FC1=CC2=NC(OCC(CCCCCCCC)CCCCCC)=CN=C2C(C3=CC=CS3)=C1F
19,Y6,"Y6, BTP-4F, BTPTT-4F",17,PTQ10,"PTQ10, PTQ-10",10.1021/acs.chemmater.2c01121,0.87,24.2,70,14.7,14.7,0.1,sm,y,8,polymer,N#CC(C#N)=C1C(=CC=2SC3=C(SC=4C=5C6=NSN=C6C=7C=8SC9=C(SC(C=C%10C(=O)C%11=CC(F)=C(F)C=C%11C%10=C(C#N)C#N)=C9CCCCCCCCCCC)C8N(C7C5N(C34)CC(CC)CCCC)CC(CC)CCCC)C2CCCCCCCCCCC)C(=O)C%12=CC(F)=C(F)C=C%121,CCC1=C(SC2=C1SC3=C2N(CC)C4=C3C5=NSN=C5C6=C4N(CC)C7=C6SC8=C7SC(/C=C9C(C%10=C(C\9=C(C#N)/C#N)C=C(F)C(F)=C%10)=O)=C8CC)/C=C%11C(C%12=CC(F)=C(C=C%12C\%11=C(C#N)/C#N)F)=O,FC(C(F)=C(C1=CC=C(C2=C(F)C(F)=C(C3=CC=C(C4=C(F)C(F)=CC5=C4N=CC(OCC(CCCCCC)CCCCCCCC)=N5)S3)C6=C2N=CC(OCC(CCCCCC)CCCCCCCC)=N6)S1)C7=C8N=CC(OCC(CCCCCC)CCCCCCCC)=N7)=C8C9=CC=CS9,CCOc1cnc2c(-c3ccc(-c4c(F)c(F)c(-c5ccc(-c6c(F)c(F)c(-c7cccs7)c7ncc(OCC)nc67)s5)c5ncc(OCC)nc45)s3)c(F)c(F)cc2n1,FC1=CC2=NC(OCC(CCCCCCCC)CCCCCC)=CN=C2C(C3=CC=CS3)=C1F
19,Y6,"Y6, BTP-4F, BTPTT-4F",20,P4T2F-HD,"P4T2F-HD, P5T",10.1002/adfm.202201142,0.78,9.64,38.2,2.9,2.7,0.2,sm,y,8,polymer,N#CC(C#N)=C1C(=CC=2SC3=C(SC=4C=5C6=NSN=C6C=7C=8SC9=C(SC(C=C%10C(=O)C%11=CC(F)=C(F)C=C%11C%10=C(C#N)C#N)=C9CCCCCCCCCCC)C8N(C7C5N(C34)CC(CC)CCCC)CC(CC)CCCC)C2CCCCCCCCCCC)C(=O)C%12=CC(F)=C(F)C=C%121,CCC1=C(SC2=C1SC3=C2N(CC)C4=C3C5=NSN=C5C6=C4N(CC)C7=C6SC8=C7SC(/C=C9C(C%10=C(C\9=C(C#N)/C#N)C=C(F)C(F)=C%10)=O)=C8CC)/C=C%11C(C%12=CC(F)=C(C=C%12C\%11=C(C#N)/C#N)F)=O,O=C1C2=C(CC(CCCCCCCCCC)CCCCCCCC)SC(CC(CCCCCCCC)CCCCCCCCCC)=C2C(C3=C(C4=CC=C(C5=CC=C(C(S6)=CC=C6C7=CC=C(C8=C9C(C(C%10=C(CC(CCCCCCCC)CCCCCCCCCC)SC(CC(CCCCCCCCCC)CCCCCCCC)=C%10C9=O)=O)=C(C%11=CC=C(C%12=CC=C(C(S%13)=CC=C%13C%14=CC=C(C%15=C%16C(C(C%17=C(CC(CCCCCCCC)CCCCCCCCCC)SC(CC(CCCCCCCCCC)CCCCCCCC)=C%17C%16=O)=O)=C(C%18=CC=C(C%19=CC=CS%19)S%18)S%15)S%14)S%12)S%11)S8)S7)S5)S4)SC(C%20=CC=C(C%21=CC=CS%21)S%20)=C31)=O,CCc1sc(CC)c2c1C(=O)c1c(-c3ccc(-c4cccs4)s3)sc(-c3ccc(-c4ccc(-c5ccc(-c6ccc(-c7sc(-c8ccc(-c9ccc(-c%10ccc(-c%11ccc(-c%12sc(-c%13ccc(-c%14cccs%14)s%13)c%13c%12C(=O)c%12c(CC)sc(CC)c%12C%13=O)s%11)s%10)s9)s8)c8c7C(=O)c7c(CC)sc(CC)c7C8=O)s6)s5)s4)s3)c1C2=O,O=C(C1=C(SC(CC(CCCCCCCCCC)CCCCCCCC)=C12)CC(CCCCCCCCCC)CCCCCCCC)C3=C(SC(C4=CC=C(S4)C5=CC=CS5)=C3C2=O)C(S6)=CC=C6C7=CC=CS7
19,Y6,"Y6, BTP-4F, BTPTT-4F",22,P5TCN-2F,P5TCN-2F,10.1002/adfm.202201142,0.85,25.07,75,16.1,15.8,0.3,sm,y,8,polymer,N#CC(C#N)=C1C(=CC=2SC3=C(SC=4C=5C6=NSN=C6C=7C=8SC9=C(SC(C=C%10C(=O)C%11=CC(F)=C(F)C=C%11C%10=C(C#N)C#N)=C9CCCCCCCCCCC)C8N(C7C5N(C34)CC(CC)CCCC)CC(CC)CCCC)C2CCCCCCCCCCC)C(=O)C%12=CC(F)=C(F)C=C%121,CCC1=C(SC2=C1SC3=C2N(CC)C4=C3C5=NSN=C5C6=C4N(CC)C7=C6SC8=C7SC(/C=C9C(C%10=C(C\9=C(C#N)/C#N)C=C(F)C(F)=C%10)=O)=C8CC)/C=C%11C(C%12=CC(F)=C(C=C%12C\%11=C(C#N)/C#N)F)=O,FC1=C(C2=C(F)C=C(C3=C(CC(CCCCCCCC)CCCCCCCCCC)C=C(C4=CC(C#N)=C(C5=CC(CC(CCCCCCCC)CCCCCCCCCC)=C(C6=CC(F)=C(C7=C(F)C=C(C8=C(CC(CCCCCCCC)CCCCCCCCCC)C=C(C9=CC(C#N)=C(C%10=CC(CC(CCCCCCCC)CCCCCCCCCC)=C(C%11=CC(F)=C(C%12=C(F)C=C(C%13=C(CC(CCCCCCCC)CCCCCCCCCC)C=C(C%14=CC(C#N)=C(C%15=CC(CC(CCCCCCCC)CCCCCCCCCC)=CS%15)S%14)S%13)S%12)S%11)S%10)S9)S8)S7)S6)S5)S4)S3)S2)SC=C1,FC1=C(C2=C(F)C=C(C3=C(CC)C=C(C4=CC(C#N)=C(C5=CC(CC)=C(C6=CC(F)=C(C7=C(F)C=C(C8=C(CC)C=C(C9=CC(C#N)=C(C%10=CC(CC)=C(C%11=CC(F)=C(C%12=C(F)C=C(C%13=C(CC)C=C(C%14=CC(C#N)=C(C%15=CC(CC)=CS%15)S%14)S%13)S%12)S%11)S%10)S9)S8)S7)S6)S5)S4)S3)S2)SC=C1,CCCCCCCCCCC(CC1=CSC(C2=C(C#N)C=C(C3=CC(CC(CCCCCCCCCC)CCCCCCCC)=C(S3)C4=CC(F)=C(S4)C5=C(F)C=CS5)S2)=C1)CCCCCCCC.C
19,Y6,"Y6, BTP-4F, BTPTT-4F",34,PE61,"PBQ-QF, PE61",10.1021/acsmacrolett.9b00368,0.66,23.41,55.3,8.61,8.44,0.24,sm,y,8,polymer,N#CC(C#N)=C1C(=CC=2SC3=C(SC=4C=5C6=NSN=C6C=7C=8SC9=C(SC(C=C%10C(=O)C%11=CC(F)=C(F)C=C%11C%10=C(C#N)C#N)=C9CCCCCCCCCCC)C8N(C7C5N(C34)CC(CC)CCCC)CC(CC)CCCC)C2CCCCCCCCCCC)C(=O)C%12=CC(F)=C(F)C=C%121,CCC1=C(SC2=C1SC3=C2N(CC)C4=C3C5=NSN=C5C6=C4N(CC)C7=C6SC8=C7SC(/C=C9C(C%10=C(C\9=C(C#N)/C#N)C=C(F)C(F)=C%10)=O)=C8CC)/C=C%11C(C%12=CC(F)=C(C=C%12C\%11=C(C#N)/C#N)F)=O,CCCCC(CC)CC1=CC=C(C2=C3C(SC(C4=CC=C(S4)C(C5=NC(C6=CC=CC(OCCCCCCCC)=C6)=C(N=C5C(C7=CC=C(C8=CC9=C(C(C%10=CC=C(S%10)CC(CC)CCCC)=C%11C(SC(C%12=CC=C(S%12)C(C%13=NC(C%14=CC=CC(OCCCCCCCC)=C%14)=C(N=C%13C(C%15=CC=C(C%16=CC%17=C(C(C%18=CC=C(S%18)CC(CC)CCCC)=C%19C(SC(C%20=CC=CS%20)=C%19)=C%17C%21=CC=C(S%21)CC(CC)CCCC)S%16)S%15)=C%22F)C%23=CC(OCCCCCCCC)=CC=C%23)=C%22F)=C%11)=C9C%24=CC=C(S%24)CC(CC)CCCC)S8)S7)=C%25F)C%26=CC(OCCCCCCCC)=CC=C%26)=C%25F)=C3)=C(C%27=C2SC(C%28=CC=C(S%28)C%29=C(F)C(F)=CC%30=NC(C%31=CC=CC(OCCCCCCCC)=C%31)=C(N=C%30%29)C%32=CC(OCCCCCCCC)=CC=C%32)=C%27)C%33=CC=C(S%33)CC(CC)CCCC)S1,CCOC1=CC(C2=NC3=C(C(F)=C(C(C4=CC=C(S4)C5=CC6=C(C7=C(C(C8=CC=C(S8)CC)=C6S5)C=C(C9=CC=C(S9)C%10=C(C(F)=C(C%11=NC(C%12=CC(OCC)=CC=C%12)=C(N=C%10%11)C%13=CC(OCC)=CC=C%13)C%14=CC=C(S%14)C%15=CC%16=C(C%17=C(C(C%18=CC=C(S%18)CC)=C%16S%15)C=C(C%19=CC=C(S%19)C%20=C(C(F)=C(C%21=NC(C%22=CC(OCC)=CC=C%22)=C(N=C%20%21)C%23=CC(OCC)=CC=C%23)C%24=CC=C(S%24)C%25=CC%26=C(C%27=C(C(C%28=CC=C(S%28)CC)=C%26S%25)C=CS%27)C%29=CC=C(S%29)CC)F)S%17)C%30=CC=C(S%30)CC)F)S7)C%31=CC=C(S%31)CC)=C3N=C2C%32=CC(OCC)=CC=C%32)F)C%33=CC=CS%33)=CC=C1,FC1=CC2=NC(C3=CC(OCCCCCCCC)=CC=C3)=C(C4=CC(OCCCCCCCC)=CC=C4)N=C2C(C5=CC=C(S5)C6=CC7=C(C8=C(C(C9=CC=C(S9)CC(CCCC)CC)=C7S6)C=C(C%10=CC=CS%10)S8)C%11=CC=C(S%11)CC(CCCC)CC)=C1F
19,Y6,"Y6, BTP-4F, BTPTT-4F",35,PE62,"PBQ-4F, PE62",10.1021/acsmacrolett.9b00368,0.78,24.64,62.22,12.02,11.84,0.25,sm,y,8,polymer,N#CC(C#N)=C1C(=CC=2SC3=C(SC=4C=5C6=NSN=C6C=7C=8SC9=C(SC(C=C%10C(=O)C%11=CC(F)=C(F)C=C%11C%10=C(C#N)C#N)=C9CCCCCCCCCCC)C8N(C7C5N(C34)CC(CC)CCCC)CC(CC)CCCC)C2CCCCCCCCCCC)C(=O)C%12=CC(F)=C(F)C=C%121,CCC1=C(SC2=C1SC3=C2N(CC)C4=C3C5=NSN=C5C6=C4N(CC)C7=C6SC8=C7SC(/C=C9C(C%10=C(C\9=C(C#N)/C#N)C=C(F)C(F)=C%10)=O)=C8CC)/C=C%11C(C%12=CC(F)=C(C=C%12C\%11=C(C#N)/C#N)F)=O,FC1=C(CC(CCCC)CC)SC(C2=C3C(SC(C4=CC=C(C(C5=NC(C6=CC=CC(OCCCCCCCC)=C6)=C(C7=CC(OCCCCCCCC)=CC=C7)N=C58)=C(F)C(F)=C8C9=CC=C(S9)C%10=CC%11=C(S%10)C(C%12=CC(F)=C(CC(CCCC)CC)S%12)=C%13C(SC(C%14=CC=C(C(C%15=NC(C%16=CC=CC(OCCCCCCCC)=C%16)=C(C%17=CC(OCCCCCCCC)=CC=C%17)N=C%15%18)=C(F)C(F)=C%18C%19=CC=C(S%19)C%20=CC%21=C(S%20)C(C%22=CC(F)=C(CC(CCCC)CC)S%22)=C%23C(SC(C%24=CC=CS%24)=C%23)=C%21C%25=CC(F)=C(CC(CCCC)CC)S%25)S%14)=C%13)=C%11C%26=CC(F)=C(CC(CCCC)CC)S%26)S4)=C3)=C(C%27=CC(F)=C(CC(CCCC)CC)S%27)C%28=C2SC(C%29=CC=C(C%30=C(C(F)=CC%31=NC(C%32=CC=CC(OCCCCCCCC)=C%32)=C(C%33=CC(OCCCCCCCC)=CC=C%33)N=C%31%30)F)S%29)=C%28)=C1,CCOc1cccc(-c2nc3c(-c4cccs4)c(F)c(F)c(-c4ccc(-c5cc6c(-c7cc(F)c(CC)s7)c7sc(-c8ccc(-c9c(F)c(F)c(-c%10ccc(-c%11cc%12c(-c%13cc(F)c(CC)s%13)c%13sc(-c%14ccc(-c%15c(F)c(F)c(-c%16ccc(-c%17cc%18c(-c%19cc(F)c(CC)s%19)c%19sccc%19c(-c%19cc(F)c(CC)s%19)c%18s%17)s%16)c%16nc(-c%17cccc(OCC)c%17)c(-c%17cccc(OCC)c%17)nc%15%16)s%14)cc%13c(-c%13cc(F)c(CC)s%13)c%12s%11)s%10)c%10nc(-c%11cccc(OCC)c%11)c(-c%11cccc(OCC)c%11)nc9%10)s8)cc7c(-c7cc(F)c(CC)s7)c6s5)s4)c3nc2-c2cccc(OCC)c2)c1,CCCCCCCCOC1=CC(C2=NC3=CC(F)=C(C(C4=CC=C(S4)C5=CC6=C(C7=C(C(C8=CC(F)=C(S8)CC(CCCC)CC)=C6S5)C=C(C9=CC=CS9)S7)C%10=CC(F)=C(S%10)CC(CCCC)CC)=C3N=C2C%11=CC(OCCCCCCCC)=CC=C%11)F)=CC=C1
19,Y6,"Y6, BTP-4F, BTPTT-4F",41,J52,"J52, PBZ",10.1016/j.cej.2022.136068,0.736,19.34,42.25,6.02,6.02,,sm,y,8,polymer,N#CC(C#N)=C1C(=CC=2SC3=C(SC=4C=5C6=NSN=C6C=7C=8SC9=C(SC(C=C%10C(=O)C%11=CC(F)=C(F)C=C%11C%10=C(C#N)C#N)=C9CCCCCCCCCCC)C8N(C7C5N(C34)CC(CC)CCCC)CC(CC)CCCC)C2CCCCCCCCCCC)C(=O)C%12=CC(F)=C(F)C=C%121,CCC1=C(SC2=C1SC3=C2N(CC)C4=C3C5=NSN=C5C6=C4N(CC)C7=C6SC8=C7SC(/C=C9C(C%10=C(C\9=C(C#N)/C#N)C=C(F)C(F)=C%10)=O)=C8CC)/C=C%11C(C%12=CC(F)=C(C=C%12C\%11=C(C#N)/C#N)F)=O,CCC(CCCC)CC1=CC=C(S1)C2=C3SC(C4=CC=C(C5=C(C(F)=CC6=NN(CC(CCCCCCCC)CCCCCC)N=C65)F)S4)=CC3=C(C7=CC=C(CC(CCCC)CC)S7)C8=C2C=C(S8)C9=CC=C(C(C%10=NN(CC(CCCCCCCC)CCCCCC)N=C%10%11)=C(F)C(F)=C%11C%12=CC=C(S%12)C%13=CC%14=C(C%15=CC=C(CC(CCCC)CC)S%15)C%16=C(C(C%17=CC=C(CC(CCCC)CC)S%17)=C%14S%13)C=C(S%16)C%18=CC=C(C(C%19=NN(CC(CCCCCCCC)CCCCCC)N=C%19%20)=C(F)C(F)=C%20C%21=CC=C(S%21)C%22=CC%23=C(C%24=CC=C(CC(CCCC)CC)S%24)C%25=C(C(C%26=CC=C(CC(CCCC)CC)S%26)=C%23S%22)C=C(S%25)C%27=CC=CS%27)S%18)S9,CCc1ccc(-c2c3cc(-c4ccc(-c5c(F)c(F)c(-c6ccc(-c7cc8c(-c9ccc(CC)s9)c9sc(-c%10ccc(-c%11c(F)c(F)c(-c%12ccc(-c%13cc%14c(-c%15ccc(CC)s%15)c%15sc(-c%16ccc(-c%17c(F)c(F)c(-c%18cccs%18)c%18nn(CC)nc%17%18)s%16)cc%15c(-c%15ccc(CC)s%15)c%14s%13)s%12)c%12nn(CC)nc%11%12)s%10)cc9c(-c9ccc(CC)s9)c8s7)s6)c6nn(CC)nc56)s4)sc3c(-c3ccc(CC)s3)c3ccsc23)s1,CCCCCCCCC(CN1N=C2C=C(C(F)=C(C2=N1)C3=CC=C(S3)C4=CC5=C(C6=C(C(C7=CC=C(S7)CC(CCCC)CC)=C5S4)C=C(C8=CC=CS8)S6)C9=CC=C(S9)CC(CCCC)CC)F)CCCCCC
19,Y6,"Y6, BTP-4F, BTPTT-4F",41,J52,"J52, PBZ",10.1021/acsmacrolett.9b00704,0.65,20.43,53.82,7.15,7.08,0.04,sm,y,8,polymer,N#CC(C#N)=C1C(=CC=2SC3=C(SC=4C=5C6=NSN=C6C=7C=8SC9=C(SC(C=C%10C(=O)C%11=CC(F)=C(F)C=C%11C%10=C(C#N)C#N)=C9CCCCCCCCCCC)C8N(C7C5N(C34)CC(CC)CCCC)CC(CC)CCCC)C2CCCCCCCCCCC)C(=O)C%12=CC(F)=C(F)C=C%121,CCC1=C(SC2=C1SC3=C2N(CC)C4=C3C5=NSN=C5C6=C4N(CC)C7=C6SC8=C7SC(/C=C9C(C%10=C(C\9=C(C#N)/C#N)C=C(F)C(F)=C%10)=O)=C8CC)/C=C%11C(C%12=CC(F)=C(C=C%12C\%11=C(C#N)/C#N)F)=O,CCC(CCCC)CC1=CC=C(S1)C2=C3SC(C4=CC=C(C5=C(C(F)=CC6=NN(CC(CCCCCCCC)CCCCCC)N=C65)F)S4)=CC3=C(C7=CC=C(CC(CCCC)CC)S7)C8=C2C=C(S8)C9=CC=C(C(C%10=NN(CC(CCCCCCCC)CCCCCC)N=C%10%11)=C(F)C(F)=C%11C%12=CC=C(S%12)C%13=CC%14=C(C%15=CC=C(CC(CCCC)CC)S%15)C%16=C(C(C%17=CC=C(CC(CCCC)CC)S%17)=C%14S%13)C=C(S%16)C%18=CC=C(C(C%19=NN(CC(CCCCCCCC)CCCCCC)N=C%19%20)=C(F)C(F)=C%20C%21=CC=C(S%21)C%22=CC%23=C(C%24=CC=C(CC(CCCC)CC)S%24)C%25=C(C(C%26=CC=C(CC(CCCC)CC)S%26)=C%23S%22)C=C(S%25)C%27=CC=CS%27)S%18)S9,CCc1ccc(-c2c3cc(-c4ccc(-c5c(F)c(F)c(-c6ccc(-c7cc8c(-c9ccc(CC)s9)c9sc(-c%10ccc(-c%11c(F)c(F)c(-c%12ccc(-c%13cc%14c(-c%15ccc(CC)s%15)c%15sc(-c%16ccc(-c%17c(F)c(F)c(-c%18cccs%18)c%18nn(CC)nc%17%18)s%16)cc%15c(-c%15ccc(CC)s%15)c%14s%13)s%12)c%12nn(CC)nc%11%12)s%10)cc9c(-c9ccc(CC)s9)c8s7)s6)c6nn(CC)nc56)s4)sc3c(-c3ccc(CC)s3)c3ccsc23)s1,CCCCCCCCC(CN1N=C2C=C(C(F)=C(C2=N1)C3=CC=C(S3)C4=CC5=C(C6=C(C(C7=CC=C(S7)CC(CCCC)CC)=C5S4)C=C(C8=CC=CS8)S6)C9=CC=C(S9)CC(CCCC)CC)F)CCCCCC
19,Y6,"Y6, BTP-4F, BTPTT-4F",49,J71,J71,10.1016/j.nanoen.2020.104447,0.87,20.54,53.6,9.6,9.4,0.2,sm,y,8,polymer,N#CC(C#N)=C1C(=CC=2SC3=C(SC=4C=5C6=NSN=C6C=7C=8SC9=C(SC(C=C%10C(=O)C%11=CC(F)=C(F)C=C%11C%10=C(C#N)C#N)=C9CCCCCCCCCCC)C8N(C7C5N(C34)CC(CC)CCCC)CC(CC)CCCC)C2CCCCCCCCCCC)C(=O)C%12=CC(F)=C(F)C=C%121,CCC1=C(SC2=C1SC3=C2N(CC)C4=C3C5=NSN=C5C6=C4N(CC)C7=C6SC8=C7SC(/C=C9C(C%10=C(C\9=C(C#N)/C#N)C=C(F)C(F)=C%10)=O)=C8CC)/C=C%11C(C%12=CC(F)=C(C=C%12C\%11=C(C#N)/C#N)F)=O,CCC[Si](CCC)(CCC)C1=CC=C(S1)C2=C3SC(C4=CC=C(C5=C(C(F)=CC6=NN(CC(CCCCCCCC)CCCCCC)N=C65)F)S4)=CC3=C(C7=CC=C([Si](CCC)(CCC)CCC)S7)C8=C2C=C(S8)C9=CC=C(C(C%10=NN(CC(CCCCCCCC)CCCCCC)N=C%10%11)=C(F)C(F)=C%11C%12=CC=C(S%12)C%13=CC%14=C(C%15=CC=C([Si](CCC)(CCC)CCC)S%15)C%16=C(C(C%17=CC=C([Si](CCC)(CCC)CCC)S%17)=C%14S%13)C=C(S%16)C%18=CC=C(C(C%19=NN(CC(CCCCCCCC)CCCCCC)N=C%19%20)=C(F)C(F)=C%20C%21=CC=C(S%21)C%22=CC%23=C(C%24=CC=C([Si](CCC)(CCC)CCC)S%24)C%25=C(C(C%26=CC=C([Si](CCC)(CCC)CCC)S%26)=C%23S%22)C=C(S%25)C%27=CC=CS%27)S%18)S9,CCN1N=C2C(C3=CC=CS3)=C(C(F)=C(C2=N1)C4=CC=C(S4)C5=CC6=C(C7=C(C(C8=CC=C(S8)[Si](CC)(CC)CC)=C6S5)C=C(C9=CC=C(S9)C%10=C(C(F)=C(C%11=NN(N=C%10%11)CC)C%12=CC=C(S%12)C%13=CC%14=C(C%15=C(C(C%16=CC=C(S%16)[Si](CC)(CC)CC)=C%14S%13)C=C(C%17=CC=C(S%17)C%18=C(C(F)=C(C%19=NN(N=C%18%19)CC)C%20=CC=C(S%20)C%21=CC%22=C(C%23=C(C(C%24=CC=C(S%24)[Si](CC)(CC)CC)=C%22S%21)C=CS%23)C%25=CC=C(S%25)[Si](CC)(CC)CC)F)S%15)C%26=CC=C(S%26)[Si](CC)(CC)CC)F)S7)C%27=CC=C(S%27)[Si](CC)(CC)CC)F,CCCCCCCCC(CN1N=C2C=C(C(F)=C(C2=N1)C3=CC=C(S3)C4=CC5=C(C6=C(C(C7=CC=C(S7)[Si](CCC)(CCC)CCC)=C5S4)C=C(C8=CC=CS8)S6)C9=CC=C(S9)[Si](CCC)(CCC)CCC)F)CCCCCC
19,Y6,"Y6, BTP-4F, BTPTT-4F",52,BSFTR,BSFTR,10.1002/adma.201904283,0.85,23.16,69.66,13.69,13.36,0.15,sm,y,8,sm,N#CC(C#N)=C1C(=CC=2SC3=C(SC=4C=5C6=NSN=C6C=7C=8SC9=C(SC(C=C%10C(=O)C%11=CC(F)=C(F)C=C%11C%10=C(C#N)C#N)=C9CCCCCCCCCCC)C8N(C7C5N(C34)CC(CC)CCCC)CC(CC)CCCC)C2CCCCCCCCCCC)C(=O)C%12=CC(F)=C(F)C=C%121,CCC1=C(SC2=C1SC3=C2N(CC)C4=C3C5=NSN=C5C6=C4N(CC)C7=C6SC8=C7SC(/C=C9C(C%10=C(C\9=C(C#N)/C#N)C=C(F)C(F)=C%10)=O)=C8CC)/C=C%11C(C%12=CC(F)=C(C=C%12C\%11=C(C#N)/C#N)F)=O,O=C1C(SC(=S)N1CC(CC)CCCC)=CC=2SC(=CC2)C=3SC(=CC3CCCCCC)C=4SC(=CC4CCCCCC)C=5SC6=C(C5)C(C=7SC(SCC(CC)CCCC)=C(F)C7)=C8SC(=CC8=C6C=9SC(SCC(CC)CCCC)=C(F)C9)C=%10SC(C=%11SC(C=%12SC(=CC%12)C=C%13SC(=S)N(C%13=O)CC(CC)CCCC)=C(C%11)CCCCCC)=C(C%10)CCCCCC,CCSc1sc(-c2c3cc(-c4cc(CC)c(-c5cc(CC)c(-c6ccc(/C=C7/SC(=S)N(CC)C7=O)s6)s5)s4)sc3c(-c3cc(F)c(SCC)s3)c3cc(-c4cc(CC)c(-c5cc(CC)c(-c6ccc(/C=C7/SC(=S)N(CC)C7=O)s6)s5)s4)sc23)cc1F,O=C1C(SC(=S)N1CC(CC)CCCC)=CC=2SC(=CC2)C=3SC(=CC3CCCCCC)C=4SC(=CC4CCCCCC)C=5SC6=C(C5)C(C=7SC(SCC(CC)CCCC)=C(F)C7)=C8SC(=CC8=C6C=9SC(SCC(CC)CCCC)=C(F)C9)C=%10SC(C=%11SC(C=%12SC(=CC%12)C=C%13SC(=S)N(C%13=O)CC(CC)CCCC)=C(C%11)CCCCCC)=C(C%10)CCCCCC
19,Y6,"Y6, BTP-4F, BTPTT-4F",53,PTQ8,PTQ8,10.1002/adma.201905480,0.89,3.11,32.5,0.9,0.86,0.02,sm,y,8,polymer,N#CC(C#N)=C1C(=CC=2SC3=C(SC=4C=5C6=NSN=C6C=7C=8SC9=C(SC(C=C%10C(=O)C%11=CC(F)=C(F)C=C%11C%10=C(C#N)C#N)=C9CCCCCCCCCCC)C8N(C7C5N(C34)CC(CC)CCCC)CC(CC)CCCC)C2CCCCCCCCCCC)C(=O)C%12=CC(F)=C(F)C=C%121,CCC1=C(SC2=C1SC3=C2N(CC)C4=C3C5=NSN=C5C6=C4N(CC)C7=C6SC8=C7SC(/C=C9C(C%10=C(C\9=C(C#N)/C#N)C=C(F)C(F)=C%10)=O)=C8CC)/C=C%11C(C%12=CC(F)=C(C=C%12C\%11=C(C#N)/C#N)F)=O,FC1=C(C2=CC=C(C3=C(F)C(F)=C(C4=CC=C(C5=C(F)C(F)=C(C6=CC=CC7=C6N=CC(OCC(CCCCCC)CCCCCCCC)=N7)S5)C8=C4N=CC(OCC(CCCCCC)CCCCCCCC)=N8)S3)C9=C2N=CC(OCC(CCCCCC)CCCCCCCC)=N9)SC=C1F,CCOc1cnc2c(-c3sc(-c4ccc(-c5sc(-c6ccc(-c7scc(F)c7F)c7ncc(OCC)nc67)c(F)c5F)c5ncc(OCC)nc45)c(F)c3F)cccc2n1,FC1=CSC(C2=CC=CC3=NC(OCC(CCCCCCCC)CCCCCC)=CN=C23)=C1F
19,Y6,"Y6, BTP-4F, BTPTT-4F",54,PTQ7,PTQ7,10.1002/adma.201905480,0.71,18.65,43.4,5.75,5.69,0.06,sm,y,8,polymer,N#CC(C#N)=C1C(=CC=2SC3=C(SC=4C=5C6=NSN=C6C=7C=8SC9=C(SC(C=C%10C(=O)C%11=CC(F)=C(F)C=C%11C%10=C(C#N)C#N)=C9CCCCCCCCCCC)C8N(C7C5N(C34)CC(CC)CCCC)CC(CC)CCCC)C2CCCCCCCCCCC)C(=O)C%12=CC(F)=C(F)C=C%121,CCC1=C(SC2=C1SC3=C2N(CC)C4=C3C5=NSN=C5C6=C4N(CC)C7=C6SC8=C7SC(/C=C9C(C%10=C(C\9=C(C#N)/C#N)C=C(F)C(F)=C%10)=O)=C8CC)/C=C%11C(C%12=CC(F)=C(C=C%12C\%11=C(C#N)/C#N)F)=O,CCCCCCCCC(CCCCCC)COC(C=N1)=NC2=C1C(C3=CC=CS3)=CC=C2C4=CC=C(C5=CC=C(C6=CC=C(C7=CC=CC8=C7N=CC(OCC(CCCCCC)CCCCCCCC)=N8)S6)C9=C5N=CC(OCC(CCCCCC)CCCCCCCC)=N9)S4,CCOc1cnc2c(-c3ccc(-c4ccc(-c5ccc(-c6ccc(-c7cccs7)c7ncc(OCC)nc67)s5)c5ncc(OCC)nc45)s3)cccc2n1,CCCCCCC(CCCCCCCC)COC1=CN=C2C(C3=CC=CS3)=CC=CC2=N1
19,Y6,"Y6, BTP-4F, BTPTT-4F",55,PTQ9,PTQ9,10.1002/adma.201905480,0.82,23.72,54,10.5,10.3,0.13,sm,y,8,polymer,N#CC(C#N)=C1C(=CC=2SC3=C(SC=4C=5C6=NSN=C6C=7C=8SC9=C(SC(C=C%10C(=O)C%11=CC(F)=C(F)C=C%11C%10=C(C#N)C#N)=C9CCCCCCCCCCC)C8N(C7C5N(C34)CC(CC)CCCC)CC(CC)CCCC)C2CCCCCCCCCCC)C(=O)C%12=CC(F)=C(F)C=C%121,CCC1=C(SC2=C1SC3=C2N(CC)C4=C3C5=NSN=C5C6=C4N(CC)C7=C6SC8=C7SC(/C=C9C(C%10=C(C\9=C(C#N)/C#N)C=C(F)C(F)=C%10)=O)=C8CC)/C=C%11C(C%12=CC(F)=C(C=C%12C\%11=C(C#N)/C#N)F)=O,FC1=C(C2=CC=C(C3=CC(F)=C(C4=CC=C(C5=CC(F)=CC6=C5N=CC(OCC(CCCCCC)CCCCCCCC)=N6)S4)C7=C3N=CC(OCC(CCCCCC)CCCCCCCC)=N7)S2)C(N=C(OCC(CCCCCC)CCCCCCCC)C=N8)=C8C(C9=CC=CS9)=C1,CCOc1cnc2c(-c3ccc(-c4c(F)cc(-c5ccc(-c6c(F)cc(-c7cccs7)c7ncc(OCC)nc67)s5)c5ncc(OCC)nc45)s3)cc(F)cc2n1,CCCCCCCCC(COC1=NC2=CC(F)=CC(C3=CC=CS3)=C2N=C1)CCCCCC
19,Y6,"Y6, BTP-4F, BTPTT-4F",56,SM1,"SM1, SM",10.1002/adma.201908373,0.805,23.59,67,12.72,12.44,0.25,sm,y,8,sm,N#CC(C#N)=C1C(=CC=2SC3=C(SC=4C=5C6=NSN=C6C=7C=8SC9=C(SC(C=C%10C(=O)C%11=CC(F)=C(F)C=C%11C%10=C(C#N)C#N)=C9CCCCCCCCCCC)C8N(C7C5N(C34)CC(CC)CCCC)CC(CC)CCCC)C2CCCCCCCCCCC)C(=O)C%12=CC(F)=C(F)C=C%121,CCC1=C(SC2=C1SC3=C2N(CC)C4=C3C5=NSN=C5C6=C4N(CC)C7=C6SC8=C7SC(/C=C9C(C%10=C(C\9=C(C#N)/C#N)C=C(F)C(F)=C%10)=O)=C8CC)/C=C%11C(C%12=CC(F)=C(C=C%12C\%11=C(C#N)/C#N)F)=O,N#CC(=CC=1SC(C=2SC(=CC2)C=3SC(=CC3CCCCCCCC)C=4SC=5C(C4)=C(C=6SC(=CC6)CC(CC)CCCC)C=7SC(=CC7C5C=8SC(=CC8)CC(CC)CCCC)C=9SC(C=%10SC(=CC%10)C=%11SC(C=C(C#N)C(=O)OCC(CC)CCCC)=CC%11CCCCCCCC)=C(C9)CCCCCCCC)=C(C1)CCCCCCCC)C(=O)OCC(CC)CCCC,CCOC(=O)/C(C#N)=C\c1cc(CC)c(-c2ccc(-c3sc(-c4cc5c(-c6ccc(CC)s6)c6sc(-c7cc(CC)c(-c8ccc(-c9sc(/C=C(\C#N)C(=O)OCC)cc9CC)s8)s7)cc6c(-c6ccc(CC)s6)c5s4)cc3CC)s2)s1,N#CC(=CC=1SC(C=2SC(=CC2)C=3SC(=CC3CCCCCCCC)C=4SC=5C(C4)=C(C=6SC(=CC6)CC(CC)CCCC)C=7SC(=CC7C5C=8SC(=CC8)CC(CC)CCCC)C=9SC(C=%10SC(=CC%10)C=%11SC(C=C(C#N)C(=O)OCC(CC)CCCC)=CC%11CCCCCCCC)=C(C9)CCCCCCCC)=C(C1)CCCCCCCC)C(=O)OCC(CC)CCCC
19,Y6,"Y6, BTP-4F, BTPTT-4F",57,SM1-S,SM1-S,10.1002/adma.201908373,0.825,23.23,67.7,12.94,12.53,0.23,sm,y,8,sm,N#CC(C#N)=C1C(=CC=2SC3=C(SC=4C=5C6=NSN=C6C=7C=8SC9=C(SC(C=C%10C(=O)C%11=CC(F)=C(F)C=C%11C%10=C(C#N)C#N)=C9CCCCCCCCCCC)C8N(C7C5N(C34)CC(CC)CCCC)CC(CC)CCCC)C2CCCCCCCCCCC)C(=O)C%12=CC(F)=C(F)C=C%121,CCC1=C(SC2=C1SC3=C2N(CC)C4=C3C5=NSN=C5C6=C4N(CC)C7=C6SC8=C7SC(/C=C9C(C%10=C(C\9=C(C#N)/C#N)C=C(F)C(F)=C%10)=O)=C8CC)/C=C%11C(C%12=CC(F)=C(C=C%12C\%11=C(C#N)/C#N)F)=O,N#CC(=CC=1SC(C=2SC(=CC2)C=3SC(=CC3CCCCCCCC)C=4SC=5C(C4)=C(C=6SC(SCC(CC)CCCC)=CC6)C=7SC(=CC7C5C=8SC(SCC(CC)CCCC)=CC8)C=9SC(C=%10SC(=CC%10)C=%11SC(C=C(C#N)C(=O)OCC(CC)CCCC)=CC%11CCCCCCCC)=C(C9)CCCCCCCC)=C(C1)CCCCCCCC)C(=O)OCC(CC)CCCC,CCOC(=O)/C(C#N)=C\c1cc(CC)c(-c2ccc(-c3sc(-c4cc5c(-c6ccc(SCC)s6)c6sc(-c7cc(CC)c(-c8ccc(-c9sc(/C=C(\C#N)C(=O)OCC)cc9CC)s8)s7)cc6c(-c6ccc(SCC)s6)c5s4)cc3CC)s2)s1,N#CC(=CC=1SC(C=2SC(=CC2)C=3SC(=CC3CCCCCCCC)C=4SC=5C(C4)=C(C=6SC(SCC(CC)CCCC)=CC6)C=7SC(=CC7C5C=8SC(SCC(CC)CCCC)=CC8)C=9SC(C=%10SC(=CC%10)C=%11SC(C=C(C#N)C(=O)OCC(CC)CCCC)=CC%11CCCCCCCC)=C(C9)CCCCCCCC)=C(C1)CCCCCCCC)C(=O)OCC(CC)CCCC
19,Y6,"Y6, BTP-4F, BTPTT-4F",58,SM1-F,SM1-F,10.1002/adma.201908373,0.866,23.25,69.9,14.07,13.63,0.26,sm,y,8,sm,N#CC(C#N)=C1C(=CC=2SC3=C(SC=4C=5C6=NSN=C6C=7C=8SC9=C(SC(C=C%10C(=O)C%11=CC(F)=C(F)C=C%11C%10=C(C#N)C#N)=C9CCCCCCCCCCC)C8N(C7C5N(C34)CC(CC)CCCC)CC(CC)CCCC)C2CCCCCCCCCCC)C(=O)C%12=CC(F)=C(F)C=C%121,CCC1=C(SC2=C1SC3=C2N(CC)C4=C3C5=NSN=C5C6=C4N(CC)C7=C6SC8=C7SC(/C=C9C(C%10=C(C\9=C(C#N)/C#N)C=C(F)C(F)=C%10)=O)=C8CC)/C=C%11C(C%12=CC(F)=C(C=C%12C\%11=C(C#N)/C#N)F)=O,N#CC(=CC=1SC(C=2SC(=CC2)C=3SC(=CC3CCCCCCCC)C=4SC=5C(C4)=C(C=6SC(=C(F)C6)CC(CC)CCCC)C=7SC(=CC7C5C=8SC(=C(F)C8)CC(CC)CCCC)C=9SC(C=%10SC(=CC%10)C=%11SC(C=C(C#N)C(=O)OCC(CC)CCCC)=CC%11CCCCCCCC)=C(C9)CCCCCCCC)=C(C1)CCCCCCCC)C(=O)OCC(CC)CCCC,CCOC(=O)/C(C#N)=C\c1cc(CC)c(-c2ccc(-c3sc(-c4cc5c(-c6cc(F)c(CC)s6)c6sc(-c7cc(CC)c(-c8ccc(-c9sc(/C=C(\C#N)C(=O)OCC)cc9CC)s8)s7)cc6c(-c6cc(F)c(CC)s6)c5s4)cc3CC)s2)s1,N#CC(=CC=1SC(C=2SC(=CC2)C=3SC(=CC3CCCCCCCC)C=4SC=5C(C4)=C(C=6SC(=C(F)C6)CC(CC)CCCC)C=7SC(=CC7C5C=8SC(=C(F)C8)CC(CC)CCCC)C=9SC(C=%10SC(=CC%10)C=%11SC(C=C(C#N)C(=O)OCC(CC)CCCC)=CC%11CCCCCCCC)=C(C9)CCCCCCCC)=C(C1)CCCCCCCC)C(=O)OCC(CC)CCCC
19,Y6,"Y6, BTP-4F, BTPTT-4F",72,BTR-Cl,BTR-Cl,10.1016/j.joule.2019.09.009,0.86,24.17,62.5,13.61,13.29,0.32,sm,y,8,sm,N#CC(C#N)=C1C(=CC=2SC3=C(SC=4C=5C6=NSN=C6C=7C=8SC9=C(SC(C=C%10C(=O)C%11=CC(F)=C(F)C=C%11C%10=C(C#N)C#N)=C9CCCCCCCCCCC)C8N(C7C5N(C34)CC(CC)CCCC)CC(CC)CCCC)C2CCCCCCCCCCC)C(=O)C%12=CC(F)=C(F)C=C%121,CCC1=C(SC2=C1SC3=C2N(CC)C4=C3C5=NSN=C5C6=C4N(CC)C7=C6SC8=C7SC(/C=C9C(C%10=C(C\9=C(C#N)/C#N)C=C(F)C(F)=C%10)=O)=C8CC)/C=C%11C(C%12=CC(F)=C(C=C%12C\%11=C(C#N)/C#N)F)=O,S=C(N(CCCCCC)C/1=O)SC1=C\C2=CC=C(S2)C(S3)=C(CCCCCC)C=C3C4=C(CCCCCC)C=C(S4)C5=CC6=C(S5)C(C7=CC(Cl)=C(CCCCCC)S7)=C8C(SC(C9=CC(CCCCCC)=C(C%10=CC(CCCCCC)=C(C%11=CC=C(/C=C%12SC(N(CCCCCC)C/%12=O)=S)S%11)S%10)S9)=C8)=C6C%13=CC(Cl)=C(CCCCCC)S%13,CCc1cc(-c2cc3c(-c4cc(Cl)c(CC)s4)c4sc(-c5cc(CC)c(-c6cc(CC)c(-c7ccc(/C=C8/SC(=S)N(CC)C8=O)s7)s6)s5)cc4c(-c4cc(Cl)c(CC)s4)c3s2)sc1-c1cc(CC)c(-c2ccc(/C=C3\SC(=S)N(CC)C3=O)s2)s1,S=C(N(CCCCCC)C/1=O)SC1=C\C2=CC=C(S2)C(S3)=C(CCCCCC)C=C3C4=C(CCCCCC)C=C(S4)C5=CC6=C(S5)C(C7=CC(Cl)=C(CCCCCC)S7)=C8C(SC(C9=CC(CCCCCC)=C(C%10=CC(CCCCCC)=C(C%11=CC=C(/C=C%12SC(N(CCCCCC)C/%12=O)=S)S%11)S%10)S9)=C8)=C6C%13=CC(Cl)=C(CCCCCC)S%13
19,Y6,"Y6, BTP-4F, BTPTT-4F",72,BTR-Cl,BTR-Cl,10.1039/D2SE01303G,0.8432,24.78,74.2,15.5,15.3,0.14,sm,y,8,sm,N#CC(C#N)=C1C(=CC=2SC3=C(SC=4C=5C6=NSN=C6C=7C=8SC9=C(SC(C=C%10C(=O)C%11=CC(F)=C(F)C=C%11C%10=C(C#N)C#N)=C9CCCCCCCCCCC)C8N(C7C5N(C34)CC(CC)CCCC)CC(CC)CCCC)C2CCCCCCCCCCC)C(=O)C%12=CC(F)=C(F)C=C%121,CCC1=C(SC2=C1SC3=C2N(CC)C4=C3C5=NSN=C5C6=C4N(CC)C7=C6SC8=C7SC(/C=C9C(C%10=C(C\9=C(C#N)/C#N)C=C(F)C(F)=C%10)=O)=C8CC)/C=C%11C(C%12=CC(F)=C(C=C%12C\%11=C(C#N)/C#N)F)=O,S=C(N(CCCCCC)C/1=O)SC1=C\C2=CC=C(S2)C(S3)=C(CCCCCC)C=C3C4=C(CCCCCC)C=C(S4)C5=CC6=C(S5)C(C7=CC(Cl)=C(CCCCCC)S7)=C8C(SC(C9=CC(CCCCCC)=C(C%10=CC(CCCCCC)=C(C%11=CC=C(/C=C%12SC(N(CCCCCC)C/%12=O)=S)S%11)S%10)S9)=C8)=C6C%13=CC(Cl)=C(CCCCCC)S%13,CCc1cc(-c2cc3c(-c4cc(Cl)c(CC)s4)c4sc(-c5cc(CC)c(-c6cc(CC)c(-c7ccc(/C=C8/SC(=S)N(CC)C8=O)s7)s6)s5)cc4c(-c4cc(Cl)c(CC)s4)c3s2)sc1-c1cc(CC)c(-c2ccc(/C=C3\SC(=S)N(CC)C3=O)s2)s1,S=C(N(CCCCCC)C/1=O)SC1=C\C2=CC=C(S2)C(S3)=C(CCCCCC)C=C3C4=C(CCCCCC)C=C(S4)C5=CC6=C(S5)C(C7=CC(Cl)=C(CCCCCC)S7)=C8C(SC(C9=CC(CCCCCC)=C(C%10=CC(CCCCCC)=C(C%11=CC=C(/C=C%12SC(N(CCCCCC)C/%12=O)=S)S%11)S%10)S9)=C8)=C6C%13=CC(Cl)=C(CCCCCC)S%13
19,Y6,"Y6, BTP-4F, BTPTT-4F",73,D18-Cl,D18-Cl,10.1002/solr.202200508,0.86,26.33,76.66,17.37,17.23,0.12,sm,y,8,polymer,N#CC(C#N)=C1C(=CC=2SC3=C(SC=4C=5C6=NSN=C6C=7C=8SC9=C(SC(C=C%10C(=O)C%11=CC(F)=C(F)C=C%11C%10=C(C#N)C#N)=C9CCCCCCCCCCC)C8N(C7C5N(C34)CC(CC)CCCC)CC(CC)CCCC)C2CCCCCCCCCCC)C(=O)C%12=CC(F)=C(F)C=C%121,CCC1=C(SC2=C1SC3=C2N(CC)C4=C3C5=NSN=C5C6=C4N(CC)C7=C6SC8=C7SC(/C=C9C(C%10=C(C\9=C(C#N)/C#N)C=C(F)C(F)=C%10)=O)=C8CC)/C=C%11C(C%12=CC(F)=C(C=C%12C\%11=C(C#N)/C#N)F)=O,ClC1=C(CC(CC)CCCC)SC(C2=C3C(C=C(C4=C(CC(CCCCCC)CCCC)C=C(C5=CC6=C(C(SC(C7=CC(CC(CCCCCC)CCCC)=C(C8=CC9=C(C(C%10=CC(Cl)=C(CC(CCCC)CC)S%10)=C(C=C(C%11=C(CC(CCCCCC)CCCC)C=C(C%12=CC%13=C(C(SC(C%14=CC(CC(CCCCCC)CCCC)=C(C%15=CC%16=C(C(C%17=CC(Cl)=C(CC(CCCC)CC)S%17)=C(C=C(C%18=C(CC(CCCCCC)CCCC)C=C(C%19=CC%20=C(C(SC(C%21=CC(CC(CCCCCC)CCCC)=CS%21)=C%22)=C%22C%23=NSN=C%23%20)S%19)S%18)S%24)C%24=C%16C%25=CC(Cl)=C(CC(CC)CCCC)S%25)S%15)S%14)=C%26)=C%26C%27=NSN=C%27%13)S%12)S%11)S%28)C%28=C9C%29=CC(Cl)=C(CC(CC)CCCC)S%29)S8)S7)=C%30)=C%30C%31=NSN=C%316)S5)S4)S3)=C(C%32=CC(Cl)=C(CC(CCCC)CC)S%32)C%33=C2C=CS%33)=C1,ClC1=C(CC)SC(C2=C3C(C=C(C4=C(CC)C=C(C5=CC6=C(C(SC(C7=CC(CC)=C(C8=CC9=C(C(C%10=CC(Cl)=C(CC)S%10)=C(C=C(C%11=C(CC)C=C(C%12=CC%13=C(C(SC(C%14=CC(CC)=C(C%15=CC%16=C(C(C%17=CC(Cl)=C(CC)S%17)=C(C=C(C%18=C(CC)C=C(C%19=CC%20=C(C(SC(C%21=CC(CC)=CS%21)=C%22)=C%22C%23=NSN=C%23%20)S%19)S%18)S%24)C%24=C%16C%25=CC(Cl)=C(CC)S%25)S%15)S%14)=C%26)=C%26C%27=NSN=C%27%13)S%12)S%11)S%28)C%28=C9C%29=CC(Cl)=C(CC)S%29)S8)S7)=C%30)=C%30C%31=NSN=C%316)S5)S4)S3)=C(C%32=CC(Cl)=C(CC)S%32)C%33=C2C=CS%33)=C1,CCCCCCC(CC1=CSC(C2=CC3=C(S2)C4=C(C=C(S4)C5=CC(CC(CCCCCC)CCCC)=C(S5)C6=CC7=C(C8=C(C(C9=CC(Cl)=C(S9)CC(CCCC)CC)=C7S6)C=CS8)C%10=CC(Cl)=C(S%10)CC(CCCC)CC)C%11=NSN=C3%11)=C1)CCCC
19,Y6,"Y6, BTP-4F, BTPTT-4F",73,D18-Cl,D18-Cl,10.1021/acsaem.2c02025,0.845,25.3,72.5,15.5,15.5,0.18,sm,y,8,polymer,N#CC(C#N)=C1C(=CC=2SC3=C(SC=4C=5C6=NSN=C6C=7C=8SC9=C(SC(C=C%10C(=O)C%11=CC(F)=C(F)C=C%11C%10=C(C#N)C#N)=C9CCCCCCCCCCC)C8N(C7C5N(C34)CC(CC)CCCC)CC(CC)CCCC)C2CCCCCCCCCCC)C(=O)C%12=CC(F)=C(F)C=C%121,CCC1=C(SC2=C1SC3=C2N(CC)C4=C3C5=NSN=C5C6=C4N(CC)C7=C6SC8=C7SC(/C=C9C(C%10=C(C\9=C(C#N)/C#N)C=C(F)C(F)=C%10)=O)=C8CC)/C=C%11C(C%12=CC(F)=C(C=C%12C\%11=C(C#N)/C#N)F)=O,ClC1=C(CC(CC)CCCC)SC(C2=C3C(C=C(C4=C(CC(CCCCCC)CCCC)C=C(C5=CC6=C(C(SC(C7=CC(CC(CCCCCC)CCCC)=C(C8=CC9=C(C(C%10=CC(Cl)=C(CC(CCCC)CC)S%10)=C(C=C(C%11=C(CC(CCCCCC)CCCC)C=C(C%12=CC%13=C(C(SC(C%14=CC(CC(CCCCCC)CCCC)=C(C%15=CC%16=C(C(C%17=CC(Cl)=C(CC(CCCC)CC)S%17)=C(C=C(C%18=C(CC(CCCCCC)CCCC)C=C(C%19=CC%20=C(C(SC(C%21=CC(CC(CCCCCC)CCCC)=CS%21)=C%22)=C%22C%23=NSN=C%23%20)S%19)S%18)S%24)C%24=C%16C%25=CC(Cl)=C(CC(CC)CCCC)S%25)S%15)S%14)=C%26)=C%26C%27=NSN=C%27%13)S%12)S%11)S%28)C%28=C9C%29=CC(Cl)=C(CC(CC)CCCC)S%29)S8)S7)=C%30)=C%30C%31=NSN=C%316)S5)S4)S3)=C(C%32=CC(Cl)=C(CC(CCCC)CC)S%32)C%33=C2C=CS%33)=C1,ClC1=C(CC)SC(C2=C3C(C=C(C4=C(CC)C=C(C5=CC6=C(C(SC(C7=CC(CC)=C(C8=CC9=C(C(C%10=CC(Cl)=C(CC)S%10)=C(C=C(C%11=C(CC)C=C(C%12=CC%13=C(C(SC(C%14=CC(CC)=C(C%15=CC%16=C(C(C%17=CC(Cl)=C(CC)S%17)=C(C=C(C%18=C(CC)C=C(C%19=CC%20=C(C(SC(C%21=CC(CC)=CS%21)=C%22)=C%22C%23=NSN=C%23%20)S%19)S%18)S%24)C%24=C%16C%25=CC(Cl)=C(CC)S%25)S%15)S%14)=C%26)=C%26C%27=NSN=C%27%13)S%12)S%11)S%28)C%28=C9C%29=CC(Cl)=C(CC)S%29)S8)S7)=C%30)=C%30C%31=NSN=C%316)S5)S4)S3)=C(C%32=CC(Cl)=C(CC)S%32)C%33=C2C=CS%33)=C1,CCCCCCC(CC1=CSC(C2=CC3=C(S2)C4=C(C=C(S4)C5=CC(CC(CCCCCC)CCCC)=C(S5)C6=CC7=C(C8=C(C(C9=CC(Cl)=C(S9)CC(CCCC)CC)=C7S6)C=CS8)C%10=CC(Cl)=C(S%10)CC(CCCC)CC)C%11=NSN=C3%11)=C1)CCCC
19,Y6,"Y6, BTP-4F, BTPTT-4F",73,D18-Cl,D18-Cl,10.1021/acsami.2c15661,0.865,26.55,77.83,17.87,17.52,0.35,sm,y,8,polymer,N#CC(C#N)=C1C(=CC=2SC3=C(SC=4C=5C6=NSN=C6C=7C=8SC9=C(SC(C=C%10C(=O)C%11=CC(F)=C(F)C=C%11C%10=C(C#N)C#N)=C9CCCCCCCCCCC)C8N(C7C5N(C34)CC(CC)CCCC)CC(CC)CCCC)C2CCCCCCCCCCC)C(=O)C%12=CC(F)=C(F)C=C%121,CCC1=C(SC2=C1SC3=C2N(CC)C4=C3C5=NSN=C5C6=C4N(CC)C7=C6SC8=C7SC(/C=C9C(C%10=C(C\9=C(C#N)/C#N)C=C(F)C(F)=C%10)=O)=C8CC)/C=C%11C(C%12=CC(F)=C(C=C%12C\%11=C(C#N)/C#N)F)=O,ClC1=C(CC(CC)CCCC)SC(C2=C3C(C=C(C4=C(CC(CCCCCC)CCCC)C=C(C5=CC6=C(C(SC(C7=CC(CC(CCCCCC)CCCC)=C(C8=CC9=C(C(C%10=CC(Cl)=C(CC(CCCC)CC)S%10)=C(C=C(C%11=C(CC(CCCCCC)CCCC)C=C(C%12=CC%13=C(C(SC(C%14=CC(CC(CCCCCC)CCCC)=C(C%15=CC%16=C(C(C%17=CC(Cl)=C(CC(CCCC)CC)S%17)=C(C=C(C%18=C(CC(CCCCCC)CCCC)C=C(C%19=CC%20=C(C(SC(C%21=CC(CC(CCCCCC)CCCC)=CS%21)=C%22)=C%22C%23=NSN=C%23%20)S%19)S%18)S%24)C%24=C%16C%25=CC(Cl)=C(CC(CC)CCCC)S%25)S%15)S%14)=C%26)=C%26C%27=NSN=C%27%13)S%12)S%11)S%28)C%28=C9C%29=CC(Cl)=C(CC(CC)CCCC)S%29)S8)S7)=C%30)=C%30C%31=NSN=C%316)S5)S4)S3)=C(C%32=CC(Cl)=C(CC(CCCC)CC)S%32)C%33=C2C=CS%33)=C1,ClC1=C(CC)SC(C2=C3C(C=C(C4=C(CC)C=C(C5=CC6=C(C(SC(C7=CC(CC)=C(C8=CC9=C(C(C%10=CC(Cl)=C(CC)S%10)=C(C=C(C%11=C(CC)C=C(C%12=CC%13=C(C(SC(C%14=CC(CC)=C(C%15=CC%16=C(C(C%17=CC(Cl)=C(CC)S%17)=C(C=C(C%18=C(CC)C=C(C%19=CC%20=C(C(SC(C%21=CC(CC)=CS%21)=C%22)=C%22C%23=NSN=C%23%20)S%19)S%18)S%24)C%24=C%16C%25=CC(Cl)=C(CC)S%25)S%15)S%14)=C%26)=C%26C%27=NSN=C%27%13)S%12)S%11)S%28)C%28=C9C%29=CC(Cl)=C(CC)S%29)S8)S7)=C%30)=C%30C%31=NSN=C%316)S5)S4)S3)=C(C%32=CC(Cl)=C(CC)S%32)C%33=C2C=CS%33)=C1,CCCCCCC(CC1=CSC(C2=CC3=C(S2)C4=C(C=C(S4)C5=CC(CC(CCCCCC)CCCC)=C(S5)C6=CC7=C(C8=C(C(C9=CC(Cl)=C(S9)CC(CCCC)CC)=C7S6)C=CS8)C%10=CC(Cl)=C(S%10)CC(CCCC)CC)C%11=NSN=C3%11)=C1)CCCC
19,Y6,"Y6, BTP-4F, BTPTT-4F",95,J52-FS,J52-FS,10.1039/C9CC02904D,0.81,22.92,57,10.58,10.14,0.4,sm,y,8,polymer,N#CC(C#N)=C1C(=CC=2SC3=C(SC=4C=5C6=NSN=C6C=7C=8SC9=C(SC(C=C%10C(=O)C%11=CC(F)=C(F)C=C%11C%10=C(C#N)C#N)=C9CCCCCCCCCCC)C8N(C7C5N(C34)CC(CC)CCCC)CC(CC)CCCC)C2CCCCCCCCCCC)C(=O)C%12=CC(F)=C(F)C=C%121,CCC1=C(SC2=C1SC3=C2N(CC)C4=C3C5=NSN=C5C6=C4N(CC)C7=C6SC8=C7SC(/C=C9C(C%10=C(C\9=C(C#N)/C#N)C=C(F)C(F)=C%10)=O)=C8CC)/C=C%11C(C%12=CC(F)=C(C=C%12C\%11=C(C#N)/C#N)F)=O,FC(C(F)=C(C1=NN(N=C21)CC(CCCCCCCC)CCCCCC)C3=CC=C(C4=CC5=C(C(C6=CC(F)=C(S6)SCC(CCCC)CC)=C7C=C(SC7=C5C8=CC(F)=C(S8)SCC(CC)CCCC)C9=CC=C(S9)C%10=C(C(F)=C(C%11=NN(N=C%10%11)CC(CCCCCCCC)CCCCCC)C%12=CC=C(C%13=CC%14=C(C(C%15=CC(F)=C(S%15)SCC(CCCC)CC)=C%16C=C(SC%16=C%14C%17=CC(F)=C(S%17)SCC(CC)CCCC)C%18=CC=C(S%18)C%19=C(C(F)=C(C%20=NN(N=C%19%20)CC(CCCCCCCC)CCCCCC)C%21=CC=CS%21)F)S%13)S%12)F)S4)S3)=C2C(S%22)=CC=C%22C(SC%23=C(C%24=C%25SC=C%24)C%26=CC(F)=C(S%26)SCC(CC)CCCC)=CC%23=C%25C%27=CC(F)=C(S%27)SCC(CCCC)CC,FC(C(F)=C(C1=NN(N=C21)CC)C3=CC=C(C4=CC5=C(C(C6=CC(F)=C(S6)SCC)=C7C=C(SC7=C5C8=CC(F)=C(S8)SCC)C9=CC=C(S9)C%10=C(C(F)=C(C%11=NN(N=C%10%11)CC)C%12=CC=C(C%13=CC%14=C(C(C%15=CC(F)=C(S%15)SCC)=C%16C=C(SC%16=C%14C%17=CC(F)=C(S%17)SCC)C%18=CC=C(S%18)C%19=C(C(F)=C(C%20=NN(N=C%19%20)CC)C%21=CC=CS%21)F)S%13)S%12)F)S4)S3)=C2C(S%22)=CC=C%22C(SC%23=C(C%24=C%25SC=C%24)C%26=CC(F)=C(S%26)SCC)=CC%23=C%25C%27=CC(F)=C(S%27)SCC,FC(C(F)=C(C1=NN(N=C21)CC(CCCCCCCC)CCCCCC)C3=CC=C(S3)C4=CC5=C(C6=C(C(C7=CC(F)=C(S7)SCC(CCCC)CC)=C5S4)C=CS6)C8=CC(F)=C(S8)SCC(CCCC)CC)=C2C9=CC=CS9
19,Y6,"Y6, BTP-4F, BTPTT-4F",104,TPD-3F,TPD-3F,10.1002/aenm.202102648,0.87,21.07,62.2,11.4,11.2,,sm,y,8,polymer,N#CC(C#N)=C1C(=CC=2SC3=C(SC=4C=5C6=NSN=C6C=7C=8SC9=C(SC(C=C%10C(=O)C%11=CC(F)=C(F)C=C%11C%10=C(C#N)C#N)=C9CCCCCCCCCCC)C8N(C7C5N(C34)CC(CC)CCCC)CC(CC)CCCC)C2CCCCCCCCCCC)C(=O)C%12=CC(F)=C(F)C=C%121,CCC1=C(SC2=C1SC3=C2N(CC)C4=C3C5=NSN=C5C6=C4N(CC)C7=C6SC8=C7SC(/C=C9C(C%10=C(C\9=C(C#N)/C#N)C=C(F)C(F)=C%10)=O)=C8CC)/C=C%11C(C%12=CC(F)=C(C=C%12C\%11=C(C#N)/C#N)F)=O,FC1=C(CC(CCCCCCCC)CCCCCC)SC(C2=C3C(C=C(C4=CC=C(C5=C6C(C(N(CCCCCCCC)C6=O)=O)=C(C7=CC=C(C(S8)=CC9=C8C(C%10=CC(F)=C(CC(CCCCCC)CCCCCCCC)S%10)=C(C=C(C%11=CC=C(C%12=C%13C(C(N(CCCCCCCC)C%13=O)=O)=C(C%14=CC=C(C(S%15)=CC%16=C%15C(C%17=CC(F)=C(CC(CCCCCC)CCCCCCCC)S%17)=C(C=C(C%18=CC=C(C%19=C%20C(C(N(CCCCCCCC)C%20=O)=O)=C(C%21=CC=CS%21)S%19)S%18)S%22)C%22=C%16C%23=CC(F)=C(CC(CCCCCCCC)CCCCCC)S%23)S%14)S%12)S%11)S%24)C%24=C9C%25=CC(F)=C(CC(CCCCCCCC)CCCCCC)S%25)S7)S5)S4)S3)=C(C%26=CC(F)=C(CC(CCCCCC)CCCCCCCC)S%26)C%27=C2C=CS%27)=C1,CCc1sc(-c2c3cc(-c4ccc(-c5sc(-c6ccc(-c7cc8c(-c9cc(F)c(CC)s9)c9sc(-c%10ccc(-c%11sc(-c%12ccc(-c%13cc%14c(-c%15cc(F)c(CC)s%15)c%15sc(-c%16ccc(-c%17sc(-c%18cccs%18)c%18c%17C(=O)N(CC)C%18=O)s%16)cc%15c(-c%15cc(F)c(CC)s%15)c%14s%13)s%12)c%12c%11C(=O)N(CC)C%12=O)s%10)cc9c(-c9cc(F)c(CC)s9)c8s7)s6)c6c5C(=O)N(CC)C6=O)s4)sc3c(-c3cc(F)c(CC)s3)c3ccsc23)cc1F,CCCCCCCCC(CC1=C(F)C=C(C2=C3C=C(SC3=C(C4=C2SC=C4)C5=CC(F)=C(S5)CC(CCCCCCCC)CCCCCC)C6=CC=C(S6)C7=C(C(N(C8=O)CCCCCCCC)=O)C8=C(C9=CC=CS9)S7)S1)CCCCCC
19,Y6,"Y6, BTP-4F, BTPTT-4F",105,TPD-3,TPD-3,10.1002/aenm.202102648,0.83,26.7,68.5,15.2,15,,sm,y,8,polymer,N#CC(C#N)=C1C(=CC=2SC3=C(SC=4C=5C6=NSN=C6C=7C=8SC9=C(SC(C=C%10C(=O)C%11=CC(F)=C(F)C=C%11C%10=C(C#N)C#N)=C9CCCCCCCCCCC)C8N(C7C5N(C34)CC(CC)CCCC)CC(CC)CCCC)C2CCCCCCCCCCC)C(=O)C%12=CC(F)=C(F)C=C%121,CCC1=C(SC2=C1SC3=C2N(CC)C4=C3C5=NSN=C5C6=C4N(CC)C7=C6SC8=C7SC(/C=C9C(C%10=C(C\9=C(C#N)/C#N)C=C(F)C(F)=C%10)=O)=C8CC)/C=C%11C(C%12=CC(F)=C(C=C%12C\%11=C(C#N)/C#N)F)=O,O=C(N1CCCCCCCC)C2=C(C3=CC=C(C(S4)=CC5=C4C(C6=CC=C(CC(CCCCCC)CCCCCCCC)S6)=C(C=C(C7=CC=C(C8=C9C(C(N(CCCCCCCC)C9=O)=O)=C(C%10=CC=C(C(S%11)=CC%12=C%11C(C%13=CC=C(CC(CCCCCC)CCCCCCCC)S%13)=C(C=C(C%14=CC=C(C%15=C%16C(C(N(CCCCCCCC)C%16=O)=O)=C(C%17=CC=CS%17)S%15)S%14)S%18)C%18=C%12C%19=CC=C(CC(CCCCCCCC)CCCCCC)S%19)S%10)S8)S7)S%20)C%20=C5C%21=CC=C(CC(CCCCCCCC)CCCCCC)S%21)S3)SC(C(S%22)=CC=C%22C%23=CC%24=C(C%25=CC=C(CC(CCCCCC)CCCCCCCC)S%25)C%26=C(C=CS%26)C(C%27=CC=C(CC(CCCCCCCC)CCCCCC)S%27)=C%24S%23)=C2C1=O,CCc1ccc(-c2c3cc(-c4ccc(-c5sc(-c6ccc(-c7cc8c(-c9ccc(CC)s9)c9sc(-c%10ccc(-c%11sc(-c%12ccc(-c%13cc%14c(-c%15ccc(CC)s%15)c%15sc(-c%16ccc(-c%17sc(-c%18cccs%18)c%18c%17C(=O)N(CC)C%18=O)s%16)cc%15c(-c%15ccc(CC)s%15)c%14s%13)s%12)c%12c%11C(=O)N(CC)C%12=O)s%10)cc9c(-c9ccc(CC)s9)c8s7)s6)c6c5C(=O)N(CC)C6=O)s4)sc3c(-c3ccc(CC)s3)c3ccsc23)s1,CCCCCCCCC(CCCCCC)CC1=CC=C(C2=C3C=C(C4=CC=C(C5=C(C6=C(S5)C7=CC=CS7)C(N(CCCCCCCC)C6=O)=O)S4)SC3=C(C8=CC=C(CC(CCCCCC)CCCCCCCC)S8)C9=C2SC=C9)S1
19,Y6,"Y6, BTP-4F, BTPTT-4F",125,Oc00,Oc00,10.1002/marc.202200591,0.77,23.97,66,12.11,11.86,0.17,sm,y,8,polymer,N#CC(C#N)=C1C(=CC=2SC3=C(SC=4C=5C6=NSN=C6C=7C=8SC9=C(SC(C=C%10C(=O)C%11=CC(F)=C(F)C=C%11C%10=C(C#N)C#N)=C9CCCCCCCCCCC)C8N(C7C5N(C34)CC(CC)CCCC)CC(CC)CCCC)C2CCCCCCCCCCC)C(=O)C%12=CC(F)=C(F)C=C%121,CCC1=C(SC2=C1SC3=C2N(CC)C4=C3C5=NSN=C5C6=C4N(CC)C7=C6SC8=C7SC(/C=C9C(C%10=C(C\9=C(C#N)/C#N)C=C(F)C(F)=C%10)=O)=C8CC)/C=C%11C(C%12=CC(F)=C(C=C%12C\%11=C(C#N)/C#N)F)=O,FC(C(F)=C(C1=NON=C21)C3=CC=C(S3)C4=CC5=C(C6=C(C(C7=CC(CCCCCCCCCC)=C(S7)CCCCCCCCCC)=C5S4)C=CS6)C8=CC(CCCCCCCCCC)=C(S8)CCCCCCCCCC)=C2C9=CC=C(C%10=CC(C(C%11=CC(CCCCCCCCCC)=C(S%11)CCCCCCCCCC)=C%12S%13)=C(S%10)C(C%14=CC(CCCCCCCCCC)=C(S%14)CCCCCCCCCC)=C%12C=C%13C(S%15)=CC=C%15C(C%16=NON=C%17%16)=C(F)C(F)=C%17C%18=CC=C(C%19=CC(C(C%20=CC(CCCCCCCCCC)=C(S%20)CCCCCCCCCC)=C%21S%22)=C(S%19)C(C%23=CC(CCCCCCCCCC)=C(S%23)CCCCCCCCCC)=C%21C=C%22C(S%24)=CC=C%24C(C%25=NON=C%26%25)=C(F)C(F)=C%26C%27=CC=CS%27)S%18)S9,FC(C(F)=C(C1=NON=C21)C3=CC=C(S3)C4=CC5=C(C6=C(C(C7=CC(CC)=C(S7)CC)=C5S4)C=CS6)C8=CC(CC)=C(S8)CC)=C2C9=CC=C(C%10=CC(C(C%11=CC(CC)=C(S%11)CC)=C%12S%13)=C(S%10)C(C%14=CC(CC)=C(S%14)CC)=C%12C=C%13C(S%15)=CC=C%15C(C%16=NON=C%17%16)=C(F)C(F)=C%17C%18=CC=C(C%19=CC(C(C%20=CC(CC)=C(S%20)CC)=C%21S%22)=C(S%19)C(C%23=CC(CC)=C(S%23)CC)=C%21C=C%22C(S%24)=CC=C%24C(C%25=NON=C%26%25)=C(F)C(F)=C%26C%27=CC=CS%27)S%18)S9,CCCCCCCCCCC1=C(CCCCCCCCCC)SC(C2=C3C=C(SC3=C(C4=C2SC=C4)C5=CC(CCCCCCCCCC)=C(S5)CCCCCCCCCC)C6=CC=C(S6)C7=C(C(F)=C(C8=NON=C78)C9=CC=CS9)F)=C1
19,BTPTT-4F,"Y6, BTP-4F, BTPTT-4F",148,P2F-Ehp,"P2F-Ehp, P2F-EHp",10.1007/s11426-019-9457-5,0.81,26.68,74.11,16.02,15.75,0.25,sm,y,8,polymer,N#C/C(C#N)=C1C(C(C2=CC(F)=C(F)C=C2\1)=O)=CC3=C(C4=C(S3)C(N(C5=C6C7=NSN=C7C8=C5N(C9=C8SC%10=C9SC(C=C%11C(C%12=CC(F)=C(F)C=C%12/C%11=C(C#N)/C#N)=O)=C%10CCCCCCCCCCC)CC(CC)CCCC)CC(CC)CCCC)=C6S4)CCCCCCCCCCC,CCC1=C(/C=C2C(C3=C(C=C(C(F)=C3)F)C\2=C(C#N)\C#N)=O)SC4=C1SC5=C4N(C6=C5C7=NSN=C7C8=C6N(C9=C8SC%10=C9SC(/C=C%11C(C%12=C(C=C(C(F)=C%12)F)C\%11=C(C#N)\C#N)=O)=C%10CC)CC)CC,FC1=CC(C2=C3C(SC(C4=CC=C(S4)C(C5=NN(CCC(CCCC)CC)N=C5C(C6=CC=C(C7=CC8=C(S7)C(C9=CC(F)=C(CC(CCCC)CC)C(F)=C9)=C%10C(SC(C%11=CC=C(S%11)C(C%12=NN(CCC(CCCC)CC)N=C%12C(C%13=CC=C(C%14=CC%15=C(S%14)C(C%16=CC(F)=C(CC(CCCC)CC)C(F)=C%16)=C%17C(SC(C%18=CC=C(S%18)C(C%19=NN(CCC(CCCC)CC)N=C%19C(C%20=CC=CS%20)=C%21C%22=O)=C%21C(N%22CCCCCCCC)=O)=C%17)=C%15C%23=CC(F)=C(CC(CCCC)CC)C(F)=C%23)S%13)=C%24C%25=O)=C%24C(N%25CCCCCCCC)=O)=C%10)=C8C%26=CC(F)=C(CC(CCCC)CC)C(F)=C%26)S6)=C%27C%28=O)=C%27C(N%28CCCCCCCC)=O)=C3)=C(C%29=CC(F)=C(CC(CCCC)CC)C(F)=C%29)C%30=C2SC=C%30)=CC(F)=C1CC(CCCC)CC,CCc1c(F)cc(-c2c3cc(-c4ccc(-c5c6c(c(-c7ccc(-c8cc9c(-c%10cc(F)c(CC)c(F)c%10)c%10sc(-c%11ccc(-c%12c%13c(c(-c%14ccc(-c%15cc%16c(-c%17cc(F)c(CC)c(F)c%17)c%17sc(-c%18ccc(-c%19c%20c(c(-c%21cccs%21)c%21nn(CC)nc%19%21)C(=O)N(CC)C%20=O)s%18)cc%17c(-c%17cc(F)c(CC)c(F)c%17)c%16s%15)s%14)c%14nn(CC)nc%12%14)C(=O)N(CC)C%13=O)s%11)cc%10c(-c%10cc(F)c(CC)c(F)c%10)c9s8)s7)c7nn(CC)nc57)C(=O)N(CC)C6=O)s4)sc3c(-c3cc(F)c(CC)c(F)c3)c3ccsc23)cc1F,FC1=CC(C(C2=C(C(C3=CC(F)=C(CC(CCCC)CC)C(F)=C3)=C4S5)C=CS2)=C4C=C5C(S6)=CC=C6C(C7=NN(N=C87)CCC(CCCC)CC)=C(C(N(C9=O)CCCCCCCC)=O)C9=C8C%10=CC=CS%10)=CC(F)=C1CC(CCCC)CC
19,Y6,"Y6, BTP-4F, BTPTT-4F",149,BTR,BTR,10.1016/j.joule.2019.09.009,0.85,22.25,56.4,10.67,10.61,0.06,sm,y,8,sm,N#CC(C#N)=C1C(=CC=2SC3=C(SC=4C=5C6=NSN=C6C=7C=8SC9=C(SC(C=C%10C(=O)C%11=CC(F)=C(F)C=C%11C%10=C(C#N)C#N)=C9CCCCCCCCCCC)C8N(C7C5N(C34)CC(CC)CCCC)CC(CC)CCCC)C2CCCCCCCCCCC)C(=O)C%12=CC(F)=C(F)C=C%121,CCC1=C(SC2=C1SC3=C2N(CC)C4=C3C5=NSN=C5C6=C4N(CC)C7=C6SC8=C7SC(/C=C9C(C%10=C(C\9=C(C#N)/C#N)C=C(F)C(F)=C%10)=O)=C8CC)/C=C%11C(C%12=CC(F)=C(C=C%12C\%11=C(C#N)/C#N)F)=O,S=C(N(CCCCCC)C/1=O)SC1=C\C2=CC=C(S2)C(S3)=C(CCCCCC)C=C3C4=C(CCCCCC)C=C(S4)C5=CC6=C(S5)C(C7=CC(CC(CCCC)CC)=C(CCCCCC)S7)=C8C(SC(C9=CC(CCCCCC)=C(C%10=CC(CCCCCC)=C(C%11=CC=C(/C=C%12SC(N(CCCCCC)C/%12=O)=S)S%11)S%10)S9)=C8)=C6C%13=CC(CC(CC)CCCC)=C(CCCCCC)S%13,CCc1cc(-c2c3cc(-c4cc(CC)c(-c5cc(CC)c(-c6ccc(/C=C7/SC(=S)N(CC)C7=O)s6)s5)s4)sc3c(-c3cc(CC)c(CC)s3)c3cc(-c4cc(CC)c(-c5cc(CC)c(-c6ccc(/C=C7/SC(=S)N(CC)C7=O)s6)s5)s4)sc23)sc1CC,S=C(N(CCCCCC)C/1=O)SC1=C\C2=CC=C(S2)C(S3)=C(CCCCCC)C=C3C4=C(CCCCCC)C=C(S4)C5=CC6=C(S5)C(C7=CC(CC(CCCC)CC)=C(CCCCCC)S7)=C8C(SC(C9=CC(CCCCCC)=C(C%10=CC(CCCCCC)=C(C%11=CC=C(/C=C%12SC(N(CCCCCC)C/%12=O)=S)S%11)S%10)S9)=C8)=C6C%13=CC(CC(CC)CCCC)=C(CCCCCC)S%13
19,Y6,"Y6, BTP-4F, BTPTT-4F",149,BTR,BTR,10.1021/acsaem.1c02534,0.815,21.85,58.27,10.39,10.06,0.26,sm,y,8,sm,N#CC(C#N)=C1C(=CC=2SC3=C(SC=4C=5C6=NSN=C6C=7C=8SC9=C(SC(C=C%10C(=O)C%11=CC(F)=C(F)C=C%11C%10=C(C#N)C#N)=C9CCCCCCCCCCC)C8N(C7C5N(C34)CC(CC)CCCC)CC(CC)CCCC)C2CCCCCCCCCCC)C(=O)C%12=CC(F)=C(F)C=C%121,CCC1=C(SC2=C1SC3=C2N(CC)C4=C3C5=NSN=C5C6=C4N(CC)C7=C6SC8=C7SC(/C=C9C(C%10=C(C\9=C(C#N)/C#N)C=C(F)C(F)=C%10)=O)=C8CC)/C=C%11C(C%12=CC(F)=C(C=C%12C\%11=C(C#N)/C#N)F)=O,S=C(N(CCCCCC)C/1=O)SC1=C\C2=CC=C(S2)C(S3)=C(CCCCCC)C=C3C4=C(CCCCCC)C=C(S4)C5=CC6=C(S5)C(C7=CC(CC(CCCC)CC)=C(CCCCCC)S7)=C8C(SC(C9=CC(CCCCCC)=C(C%10=CC(CCCCCC)=C(C%11=CC=C(/C=C%12SC(N(CCCCCC)C/%12=O)=S)S%11)S%10)S9)=C8)=C6C%13=CC(CC(CC)CCCC)=C(CCCCCC)S%13,CCc1cc(-c2c3cc(-c4cc(CC)c(-c5cc(CC)c(-c6ccc(/C=C7/SC(=S)N(CC)C7=O)s6)s5)s4)sc3c(-c3cc(CC)c(CC)s3)c3cc(-c4cc(CC)c(-c5cc(CC)c(-c6ccc(/C=C7/SC(=S)N(CC)C7=O)s6)s5)s4)sc23)sc1CC,S=C(N(CCCCCC)C/1=O)SC1=C\C2=CC=C(S2)C(S3)=C(CCCCCC)C=C3C4=C(CCCCCC)C=C(S4)C5=CC6=C(S5)C(C7=CC(CC(CCCC)CC)=C(CCCCCC)S7)=C8C(SC(C9=CC(CCCCCC)=C(C%10=CC(CCCCCC)=C(C%11=CC=C(/C=C%12SC(N(CCCCCC)C/%12=O)=S)S%11)S%10)S9)=C8)=C6C%13=CC(CC(CC)CCCC)=C(CCCCCC)S%13
