Repository: brigreens/Meta-analysis_OSCs

This repository contains the data files and analysis notebooks to support the paper "Meta-Analysis of Molecular Design Strategies for Non-Fullerene Acceptor Based Organic Solar Cell Materials" (DOI: 10.26434/chemrxiv-2024-w29b1)

File: OSC_dataset_metaanalysis.csv (part 16 of 76)
NFA_ID,reported_acceptor,NFA_other_names,don_ID,reported_donor,don_other_names,DOI,Voc,Jsc,FF,PCE_max,PCE_avg,PCE_std,acceptor_type,acceptor_class,fused_rings_in_core,donor_type,acc_SMILES_sidechains,acc_SMILES_shortened_sidechains,don_SMILES_sidechains,don_SMILES_shortened_sidechains,don_mon_SMILES
19,Y6,"Y6, BTP-4F, BTPTT-4F",223,PBBSe-Cl,PBBSe-Cl,10.1021/acs.macromol.0c00405,0.82,24.07,73.16,14.44,14.12,0.31,sm,y,8,polymer,N#CC(C#N)=C1C(=CC=2SC3=C(SC=4C=5C6=NSN=C6C=7C=8SC9=C(SC(C=C%10C(=O)C%11=CC(F)=C(F)C=C%11C%10=C(C#N)C#N)=C9CCCCCCCCCCC)C8N(C7C5N(C34)CC(CC)CCCC)CC(CC)CCCC)C2CCCCCCCCCCC)C(=O)C%12=CC(F)=C(F)C=C%121,CCC1=C(SC2=C1SC3=C2N(CC)C4=C3C5=NSN=C5C6=C4N(CC)C7=C6SC8=C7SC(/C=C9C(C%10=C(C\9=C(C#N)/C#N)C=C(F)C(F)=C%10)=O)=C8CC)/C=C%11C(C%12=CC(F)=C(C=C%12C\%11=C(C#N)/C#N)F)=O,O=C(C1=C(CC(CC)CCCC)SC(CC(CCCC)CC)=C12)C3=C(C4=CC=C(C(S5)=CC6=C5C(C7=CC(Cl)=C(CC(CC)CCCC)S7)=C(C=C(C8=CC=C(C9=C%10C(C(C%11=C(CC(CC)CCCC)SC(CC(CCCC)CC)=C%11C%10=O)=O)=C(C%12=CC=C(C(S%13)=CC%14=C%13C(C%15=CC(Cl)=C(CC(CC)CCCC)S%15)=C(C=C(C%16=CC=C(C%17=C%18C(C(C%19=C(CC(CC)CCCC)SC(CC(CCCC)CC)=C%19C%18=O)=O)=C(C%20=CC=C[Se]%20)S%17)[Se]%16)S%21)C%21=C%14C%22=CC(Cl)=C(CC(CC)CCCC)S%22)[Se]%12)S9)[Se]8)S%23)C%23=C6C%24=CC(Cl)=C(CC(CC)CCCC)S%24)[Se]4)SC(C([Se]%25)=CC=C%25C%26=CC%27=C(C%28=CC(Cl)=C(CC(CC)CCCC)S%28)C%29=C(C=CS%29)C(C%30=CC(Cl)=C(CC(CC)CCCC)S%30)=C%27S%26)=C3C2=O,CCc1sc(-c2c3cc(-c4ccc(-c5sc(-c6ccc(-c7cc8c(-c9cc(Cl)c(CC)s9)c9sc(-c%10ccc(-c%11sc(-c%12ccc(-c%13cc%14c(-c%15cc(Cl)c(CC)s%15)c%15sc(-c%16ccc(-c%17sc(-c%18ccc[se]%18)c%18c%17C(=O)c%17c(CC)sc(CC)c%17C%18=O)[se]%16)cc%15c(-c%15cc(Cl)c(CC)s%15)c%14s%13)[se]%12)c%12c%11C(=O)c%11c(CC)sc(CC)c%11C%12=O)[se]%10)cc9c(-c9cc(Cl)c(CC)s9)c8s7)[se]6)c6c5C(=O)c5c(CC)sc(CC)c5C6=O)[se]4)sc3c(-c3cc(Cl)c(CC)s3)c3ccsc23)cc1Cl,CCCCC(CC1=C(Cl)C=C(C2=C3C=C(SC3=C(C4=C2SC=C4)C5=CC(Cl)=C(S5)CC(CCCC)CC)C6=CC=C([Se]6)C7=C(C(C8=C(SC(CC(CCCC)CC)=C8C9=O)CC(CCCC)CC)=O)C9=C(C%10=CC=C[Se]%10)S7)S1)CC
19,Y6,"Y6, BTP-4F, BTPTT-4F",224,OPz4,OPz4,10.1021/acs.macromol.0c01462,0.25,1.48,27.5,0.1,0,0.1,sm,y,8,polymer,N#CC(C#N)=C1C(=CC=2SC3=C(SC=4C=5C6=NSN=C6C=7C=8SC9=C(SC(C=C%10C(=O)C%11=CC(F)=C(F)C=C%11C%10=C(C#N)C#N)=C9CCCCCCCCCCC)C8N(C7C5N(C34)CC(CC)CCCC)CC(CC)CCCC)C2CCCCCCCCCCC)C(=O)C%12=CC(F)=C(F)C=C%121,CCC1=C(SC2=C1SC3=C2N(CC)C4=C3C5=NSN=C5C6=C4N(CC)C7=C6SC8=C7SC(/C=C9C(C%10=C(C\9=C(C#N)/C#N)C=C(F)C(F)=C%10)=O)=C8CC)/C=C%11C(C%12=CC(F)=C(C=C%12C\%11=C(C#N)/C#N)F)=O,FC(C=C(S1)C2=C3C=CSC3=C(C4=C2SC(C5=NC(C(OCC)=O)=C(C(SC6=C(C7=C8SC(C9=NC(C(OCC)=O)=C(C(SC%10=C(C%11=C%12SC(C%13=NC(C(OCC)=O)=CS%13)=C%11)C%14=CC(F)=C(S%14)CC(CCCC)CC)=CC%10=C%12C(S%15)=CC(F)=C%15CC(CCCC)CC)S9)=C7)C%16=CC(F)=C(S%16)CC(CCCC)CC)=CC6=C8C(S%17)=CC(F)=C%17CC(CCCC)CC)S5)=C4)C%18=CC(F)=C(S%18)CC(CCCC)CC)=C1CC(CCCC)CC,CCC1=C(C=C(S1)C2=C3C=CSC3=C(C4=C2SC(C5=NC(C(OCC)=O)=C(C(SC6=C(C7=C8SC(C9=NC(C(OCC)=O)=C(C(SC%10=C(C%11=C%12SC(C%13=NC(C(OCC)=O)=CS%13)=C%11)C%14=CC(F)=C(S%14)CC)=CC%10=C%12C(S%15)=CC(F)=C%15CC)S9)=C7)C%16=CC(F)=C(S%16)CC)=CC6=C8C(S%17)=CC(F)=C%17CC)S5)=C4)C%18=CC(F)=C(S%18)CC)F,CCCCC(CC1=C(F)C=C(C2=C3C=C(SC3=C(C4=C2SC=C4)C5=CC(F)=C(S5)CC(CCCC)CC)C6=NC(C(OCC)=O)=CS6)S1)CC
19,Y6,"Y6, BTP-4F, BTPTT-4F",225,PBTz-TF,PBTz-TF,10.1021/acs.macromol.1c01301,0.801,24.67,74.6,14.73,14.53,0.1,sm,y,8,polymer,N#CC(C#N)=C1C(=CC=2SC3=C(SC=4C=5C6=NSN=C6C=7C=8SC9=C(SC(C=C%10C(=O)C%11=CC(F)=C(F)C=C%11C%10=C(C#N)C#N)=C9CCCCCCCCCCC)C8N(C7C5N(C34)CC(CC)CCCC)CC(CC)CCCC)C2CCCCCCCCCCC)C(=O)C%12=CC(F)=C(F)C=C%121,CCC1=C(SC2=C1SC3=C2N(CC)C4=C3C5=NSN=C5C6=C4N(CC)C7=C6SC8=C7SC(/C=C9C(C%10=C(C\9=C(C#N)/C#N)C=C(F)C(F)=C%10)=O)=C8CC)/C=C%11C(C%12=CC(F)=C(C=C%12C\%11=C(C#N)/C#N)F)=O,FC(C=C(S1)C2=C3C=CSC3=C(C4=C2SC(C5=C(C=C(C6=C(SC(CCCCCCCCCC)=N7)C7=C(C8=CC(CC(CCCC)CC)=C(C(SC9=C(C%10=C%11SC(C%12=C(C=C(C%13=C(SC(CCCCCCCCCC)=N%14)C%14=C(C%15=CC(CC(CCCC)CC)=C(C(SC%16=C(C%17=C%18SC(C%19=C(C=C(C%20=C(SC(CCCCCCCCCC)=N%21)C%21=C(C%22=CC(CC(CCCC)CC)=CS%22)C%23=C%20N=C(CCCCCCCCCC)S%23)S%19)CC(CC)CCCC)=C%17)C%24=CC(F)=C(S%24)CC(CCCC)CC)=CC%16=C%18C(S%25)=CC(F)=C%25CC(CCCC)CC)S%15)C%26=C%13N=C(CCCCCCCCCC)S%26)S%12)CC(CC)CCCC)=C%10)C%27=CC(F)=C(S%27)CC(CCCC)CC)=CC9=C%11C(S%28)=CC(F)=C%28CC(CCCC)CC)S8)C%29=C6N=C(CCCCCCCCCC)S%29)S5)CC(CC)CCCC)=C4)C%30=CC(F)=C(S%30)CC(CCCC)CC)=C1CC(CCCC)CC,CCC1=C(C=C(S1)C2=C3C=CSC3=C(C4=C2SC(C5=C(C=C(C6=C(SC(CC)=N7)C7=C(C8=CC(CC)=C(C(SC9=C(C%10=C%11SC(C%12=C(C=C(C%13=C(SC(CC)=N%14)C%14=C(C%15=CC(CC)=C(C(SC%16=C(C%17=C%18SC(C%19=C(C=C(C%20=C(SC(CC)=N%21)C%21=C(C%22=CC(CC)=CS%22)C%23=C%20N=C(CC)S%23)S%19)CC)=C%17)C%24=CC(F)=C(S%24)CC)=CC%16=C%18C(S%25)=CC(F)=C%25CC)S%15)C%26=C%13N=C(CC)S%26)S%12)CC)=C%10)C%27=CC(F)=C(S%27)CC)=CC9=C%11C(S%28)=CC(F)=C%28CC)S8)C%29=C6N=C(CC)S%29)S5)CC)=C4)C%30=CC(F)=C(S%30)CC)F,CCCCCCCCCCC1=NC2=C(C3=C(C(C4=CC(CC(CCCC)CC)=CS4)=C2S1)N=C(CCCCCCCCCC)S3)C5=CC(CC(CCCC)CC)=C(S5)C6=CC7=C(C8=C(C(C9=CC(F)=C(S9)CC(CCCC)CC)=C7S6)C=CS8)C%10=CC(F)=C(S%10)CC(CCCC)CC
19,Y6,"Y6, BTP-4F, BTPTT-4F",226,PBTz-TCl,PBTz-TCl,10.1021/acs.macromol.1c01301,0.806,24.71,75.38,15.06,14.86,0.1,sm,y,8,polymer,N#CC(C#N)=C1C(=CC=2SC3=C(SC=4C=5C6=NSN=C6C=7C=8SC9=C(SC(C=C%10C(=O)C%11=CC(F)=C(F)C=C%11C%10=C(C#N)C#N)=C9CCCCCCCCCCC)C8N(C7C5N(C34)CC(CC)CCCC)CC(CC)CCCC)C2CCCCCCCCCCC)C(=O)C%12=CC(F)=C(F)C=C%121,CCC1=C(SC2=C1SC3=C2N(CC)C4=C3C5=NSN=C5C6=C4N(CC)C7=C6SC8=C7SC(/C=C9C(C%10=C(C\9=C(C#N)/C#N)C=C(F)C(F)=C%10)=O)=C8CC)/C=C%11C(C%12=CC(F)=C(C=C%12C\%11=C(C#N)/C#N)F)=O,ClC(C=C(S1)C2=C3C=CSC3=C(C4=C2SC(C5=C(C=C(C6=C(SC(CCCCCCCCCC)=N7)C7=C(C8=CC(CC(CCCC)CC)=C(C(SC9=C(C%10=C%11SC(C%12=C(C=C(C%13=C(SC(CCCCCCCCCC)=N%14)C%14=C(C%15=CC(CC(CCCC)CC)=C(C(SC%16=C(C%17=C%18SC(C%19=C(C=C(C%20=C(SC(CCCCCCCCCC)=N%21)C%21=C(C%22=CC(CC(CCCC)CC)=CS%22)C%23=C%20N=C(CCCCCCCCCC)S%23)S%19)CC(CC)CCCC)=C%17)C%24=CC(Cl)=C(S%24)CC(CCCC)CC)=CC%16=C%18C(S%25)=CC(Cl)=C%25CC(CCCC)CC)S%15)C%26=C%13N=C(CCCCCCCCCC)S%26)S%12)CC(CC)CCCC)=C%10)C%27=CC(Cl)=C(S%27)CC(CCCC)CC)=CC9=C%11C(S%28)=CC(Cl)=C%28CC(CCCC)CC)S8)C%29=C6N=C(CCCCCCCCCC)S%29)S5)CC(CC)CCCC)=C4)C%30=CC(Cl)=C(S%30)CC(CCCC)CC)=C1CC(CCCC)CC,CCC1=C(C=C(S1)C2=C3C=CSC3=C(C4=C2SC(C5=C(C=C(C6=C(SC(CC)=N7)C7=C(C8=CC(CC)=C(C(SC9=C(C%10=C%11SC(C%12=C(C=C(C%13=C(SC(CC)=N%14)C%14=C(C%15=CC(CC)=C(C(SC%16=C(C%17=C%18SC(C%19=C(C=C(C%20=C(SC(CC)=N%21)C%21=C(C%22=CC(CC)=CS%22)C%23=C%20N=C(CC)S%23)S%19)CC)=C%17)C%24=CC(Cl)=C(S%24)CC)=CC%16=C%18C(S%25)=CC(Cl)=C%25CC)S%15)C%26=C%13N=C(CC)S%26)S%12)CC)=C%10)C%27=CC(Cl)=C(S%27)CC)=CC9=C%11C(S%28)=CC(Cl)=C%28CC)S8)C%29=C6N=C(CC)S%29)S5)CC)=C4)C%30=CC(Cl)=C(S%30)CC)Cl,CCCCCCCCCCC1=NC2=C(C3=C(C(C4=CC(CC(CCCC)CC)=CS4)=C2S1)N=C(CCCCCCCCCC)S3)C5=CC(CC(CCCC)CC)=C(S5)C6=CC7=C(C8=C(C(C9=CC(Cl)=C(S9)CC(CCCC)CC)=C7S6)C=CS8)C%10=CC(Cl)=C(S%10)CC(CCCC)CC
19,Y6,"Y6, BTP-4F, BTPTT-4F",238,PE32,PE32,10.1021/acs.macromol.9b01233,0.75,18.44,53.03,7.31,7.26,0.09,sm,y,8,polymer,N#CC(C#N)=C1C(=CC=2SC3=C(SC=4C=5C6=NSN=C6C=7C=8SC9=C(SC(C=C%10C(=O)C%11=CC(F)=C(F)C=C%11C%10=C(C#N)C#N)=C9CCCCCCCCCCC)C8N(C7C5N(C34)CC(CC)CCCC)CC(CC)CCCC)C2CCCCCCCCCCC)C(=O)C%12=CC(F)=C(F)C=C%121,CCC1=C(SC2=C1SC3=C2N(CC)C4=C3C5=NSN=C5C6=C4N(CC)C7=C6SC8=C7SC(/C=C9C(C%10=C(C\9=C(C#N)/C#N)C=C(F)C(F)=C%10)=O)=C8CC)/C=C%11C(C%12=CC(F)=C(C=C%12C\%11=C(C#N)/C#N)F)=O,ClC1=C(CC(CCCC)CC)SC(C2=C3SC(C4=CC=C(C5=C(OC)C(OC)=CC6=NN(CC(CCCCCCCC)CCCCCC)N=C56)S4)=CC3=C(C7=CC(Cl)=C(CC(CCCC)CC)S7)C8=C2C=C(S8)C9=CC=C(C(C%10=NN(CC(CCCCCCCC)CCCCCC)N=C%10C(C%11=CC=C(S%11)C%12=CC%13=C(C%14=CC(Cl)=C(CC(CCCC)CC)S%14)C%15=C(C(C%16=CC(Cl)=C(CC(CCCC)CC)S%16)=C%13S%12)C=C(S%15)C%17=CC=C(C(C%18=NN(CC(CCCCCCCC)CCCCCC)N=C%18C(C%19=CC=C(S%19)C%20=CC%21=C(C%22=CC(Cl)=C(CC(CCCC)CC)S%22)C%23=C(C(C%24=CC(Cl)=C(CC(CCCC)CC)S%24)=C%21S%20)C=C(S%23)C%25=CC=CS%25)=C%26OC)=C%26OC)S%17)=C%27OC)=C%27OC)S9)=C1,CCc1sc(-c2c3cc(-c4ccc(-c5c(OC)c(OC)c(-c6ccc(-c7cc8c(-c9cc(Cl)c(CC)s9)c9sc(-c%10ccc(-c%11c(OC)c(OC)c(-c%12ccc(-c%13cc%14c(-c%15cc(Cl)c(CC)s%15)c%15sc(-c%16ccc(-c%17c(OC)c(OC)c(-c%18cccs%18)c%18nn(CC)nc%17%18)s%16)cc%15c(-c%15cc(Cl)c(CC)s%15)c%14s%13)s%12)c%12nn(CC)nc%11%12)s%10)cc9c(-c9cc(Cl)c(CC)s9)c8s7)s6)c6nn(CC)nc56)s4)sc3c(-c3cc(Cl)c(CC)s3)c3ccsc23)cc1Cl,CCCCCCCCC(CN1N=C2C=C(C(OC)=C(C2=N1)C3=CC=C(S3)C4=CC5=C(C6=C(C(C7=CC(Cl)=C(S7)CC(CCCC)CC)=C5S4)C=C(C8=CC=CS8)S6)C9=CC(Cl)=C(S9)CC(CCCC)CC)OC)CCCCCC
19,Y6,"Y6, BTP-4F, BTPTT-4F",239,PE31,PE31,10.1021/acs.macromol.9b01233,0.8,20.45,48.86,7.62,7.47,0.21,sm,y,8,polymer,N#CC(C#N)=C1C(=CC=2SC3=C(SC=4C=5C6=NSN=C6C=7C=8SC9=C(SC(C=C%10C(=O)C%11=CC(F)=C(F)C=C%11C%10=C(C#N)C#N)=C9CCCCCCCCCCC)C8N(C7C5N(C34)CC(CC)CCCC)CC(CC)CCCC)C2CCCCCCCCCCC)C(=O)C%12=CC(F)=C(F)C=C%121,CCC1=C(SC2=C1SC3=C2N(CC)C4=C3C5=NSN=C5C6=C4N(CC)C7=C6SC8=C7SC(/C=C9C(C%10=C(C\9=C(C#N)/C#N)C=C(F)C(F)=C%10)=O)=C8CC)/C=C%11C(C%12=CC(F)=C(C=C%12C\%11=C(C#N)/C#N)F)=O,ClC1=C(CC(CCCC)CC)SC(C2=C3SC(C4=CC=C(C5=CC=CC6=NN(CC(CCCCCCCC)CCCCCC)N=C56)S4)=CC3=C(C7=CC(Cl)=C(CC(CCCC)CC)S7)C8=C2C=C(S8)C9=CC=C(C%10=CC=C(C%11=NN(CC(CCCCCCCC)CCCCCC)N=C%11%10)C%12=CC=C(S%12)C%13=CC%14=C(C%15=CC(Cl)=C(CC(CCCC)CC)S%15)C%16=C(C(C%17=CC(Cl)=C(CC(CCCC)CC)S%17)=C%14S%13)C=C(S%16)C%18=CC=C(C%19=CC=C(C%20=NN(CC(CCCCCCCC)CCCCCC)N=C%20%19)C%21=CC=C(S%21)C%22=CC%23=C(C%24=CC(Cl)=C(CC(CCCC)CC)S%24)C%25=C(C(C%26=CC(Cl)=C(CC(CCCC)CC)S%26)=C%23S%22)C=C(S%25)C%27=CC=CS%27)S%18)S9)=C1,CCc1sc(-c2c3cc(-c4ccc(-c5ccc(-c6ccc(-c7cc8c(-c9cc(Cl)c(CC)s9)c9sc(-c%10ccc(-c%11ccc(-c%12ccc(-c%13cc%14c(-c%15cc(Cl)c(CC)s%15)c%15sc(-c%16ccc(-c%17ccc(-c%18cccs%18)c%18nn(CC)nc%17%18)s%16)cc%15c(-c%15cc(Cl)c(CC)s%15)c%14s%13)s%12)c%12nn(CC)nc%11%12)s%10)cc9c(-c9cc(Cl)c(CC)s9)c8s7)s6)c6nn(CC)nc56)s4)sc3c(-c3cc(Cl)c(CC)s3)c3ccsc23)cc1Cl,CCCCCCCCC(CN1N=C2C=CC=C(C2=N1)C3=CC=C(S3)C4=CC5=C(C6=C(C(C7=CC(Cl)=C(S7)CC(CCCC)CC)=C5S4)C=C(C8=CC=CS8)S6)C9=CC(Cl)=C(S9)CC(CCCC)CC)CCCCCC
19,Y6,"Y6, BTP-4F, BTPTT-4F",240,PE4,PE4,10.1021/acs.macromol.9b01233,0.84,22.21,75.43,14.02,13.9,0.08,sm,y,8,polymer,N#CC(C#N)=C1C(=CC=2SC3=C(SC=4C=5C6=NSN=C6C=7C=8SC9=C(SC(C=C%10C(=O)C%11=CC(F)=C(F)C=C%11C%10=C(C#N)C#N)=C9CCCCCCCCCCC)C8N(C7C5N(C34)CC(CC)CCCC)CC(CC)CCCC)C2CCCCCCCCCCC)C(=O)C%12=CC(F)=C(F)C=C%121,CCC1=C(SC2=C1SC3=C2N(CC)C4=C3C5=NSN=C5C6=C4N(CC)C7=C6SC8=C7SC(/C=C9C(C%10=C(C\9=C(C#N)/C#N)C=C(F)C(F)=C%10)=O)=C8CC)/C=C%11C(C%12=CC(F)=C(C=C%12C\%11=C(C#N)/C#N)F)=O,ClC1=C(CC(CCCC)CC)SC(C2=C3SC(C4=C(CCCCCC)C5=C(C=C(C6=C(C(F)=CC7=NN(CC(CCCCCCCC)CCCCCC)N=C76)F)S5)S4)=CC3=C(C8=CC(Cl)=C(CC(CCCC)CC)S8)C9=C2C=C(S9)C%10=C(CCCCCC)C(SC(C(C%11=NN(CC(CCCCCCCC)CCCCCC)N=C%11%12)=C(F)C(F)=C%12C%13=CC(SC(C%14=CC%15=C(C%16=CC(Cl)=C(CC(CCCC)CC)S%16)C%17=C(C(C%18=CC(Cl)=C(CC(CCCC)CC)S%18)=C%15S%14)C=C(S%17)C%19=C(CCCCCC)C(SC(C(C%20=NN(CC(CCCCCCCC)CCCCCC)N=C%20%21)=C(F)C(F)=C%21C%22=CC(SC(C%23=CC%24=C(C%25=CC(Cl)=C(CC(CCCC)CC)S%25)C%26=C(C(C%27=CC(Cl)=C(CC(CCCC)CC)S%27)=C%24S%23)C=C(S%26)C%28=C(CCCCCC)C(SC=C%29)=C%29S%28)=C%30CCCCCC)=C%30S%22)=C%31)=C%31S%19)=C%32CCCCCC)=C%32S%13)=C%33)=C%33S%10)=C1,CCc1sc(-c2c3cc(-c4sc5cc(-c6c(F)c(F)c(-c7cc8sc(-c9cc%10c(-c%11cc(Cl)c(CC)s%11)c%11sc(-c%12sc%13cc(-c%14c(F)c(F)c(-c%15cc%16sc(-c%17cc%18c(-c%19cc(Cl)c(CC)s%19)c%19sc(-c%20sc%21cc(-c%22c(F)c(F)c(-c%23cc%24scc(CC)c%24s%23)c%23nn(CC)nc%22%23)sc%21c%20CC)cc%19c(-c%19cc(Cl)c(CC)s%19)c%18s%17)c(CC)c%16s%15)c%15nn(CC)nc%14%15)sc%13c%12CC)cc%11c(-c%11cc(Cl)c(CC)s%11)c%10s9)c(CC)c8s7)c7nn(CC)nc67)sc5c4CC)sc3c(-c3cc(Cl)c(CC)s3)c3ccsc23)cc1Cl,CCCCCCCCC(CN1N=C2C=C(C(F)=C(C2=N1)C3=CC4=C(S3)C(CCCCCC)=C(C5=CC6=C(C7=C(C(C8=CC(Cl)=C(S8)CC(CCCC)CC)=C6S5)C=C(C9=C(CCCCCC)C%10=C(C=CS%10)S9)S7)C%11=CC(Cl)=C(S%11)CC(CCCC)CC)S4)F)CCCCCC
19,Y6,"Y6, BTP-4F, BTPTT-4F",255,PClBDT-8ttTPD,PClBDT-8ttTPD,10.1021/acsami.0c14367,0.87,19.31,60,10.02,9.62,0.41,sm,y,8,polymer,N#CC(C#N)=C1C(=CC=2SC3=C(SC=4C=5C6=NSN=C6C=7C=8SC9=C(SC(C=C%10C(=O)C%11=CC(F)=C(F)C=C%11C%10=C(C#N)C#N)=C9CCCCCCCCCCC)C8N(C7C5N(C34)CC(CC)CCCC)CC(CC)CCCC)C2CCCCCCCCCCC)C(=O)C%12=CC(F)=C(F)C=C%121,CCC1=C(SC2=C1SC3=C2N(CC)C4=C3C5=NSN=C5C6=C4N(CC)C7=C6SC8=C7SC(/C=C9C(C%10=C(C\9=C(C#N)/C#N)C=C(F)C(F)=C%10)=O)=C8CC)/C=C%11C(C%12=CC(F)=C(C=C%12C\%11=C(C#N)/C#N)F)=O,CCCCC(CC(SC(C1=C2SC(C(SC3=C4SC(C(SC(C5=CC(SC(C(S6)=CC7=C6C(C8=CC(Cl)=C(CC(CC)CCCC)S8)=C9C(SC(C(SC%10=C%11SC(C(SC(C%12=CC(SC(C(S%13)=CC%14=C%13C(C%15=CC(Cl)=C(CC(CC)CCCC)S%15)=C%16C(SC(C(SC%17=C%18SC(C(SC(C%19=CC(SC=C%20CCCCCCCC)=C%20S%19)=C%21C%22=O)=C%21C(N%22CC(CCCCCC)CCCCCCCC)=O)=C%17)=C%18CCCCCCCC)=C%16)=C%14C%23=CC(Cl)=C(S%23)CC(CC)CCCC)=C%24CCCCCCCC)=C%24S%12)=C%25C%26=O)=C%25C(N%26CC(CCCCCC)CCCCCCCC)=O)=C%10)=C%11CCCCCCCC)=C9)=C7C%27=CC(Cl)=C(S%27)CC(CC)CCCC)=C%28CCCCCCCC)=C%28S5)=C%29C%30=O)=C%29C(N%30CC(CCCCCC)CCCCCCCC)=O)=C3)=C4CCCCCCCC)=CC2=C(C%31=C1C=CS%31)C%32=CC(Cl)=C(CC(CC)CCCC)S%32)=C%33)=C%33Cl)CC,CCC1=C(Cl)C=C(C2=C3C=CSC3=C(C4=CC(Cl)=C(CC)S4)C5=C2SC(C6=C(CC)C7=C(C=C(S7)C8=C9C(C(N(CC)C9=O)=O)=C(C%10=CC%11=C(C(CC)=C(C%12=CC%13=C(C%14=C(C(C%15=CC(Cl)=C(CC)S%15)=C%13S%12)C=C(C%16=C(CC)C%17=C(C=C(S%17)C%18=C%19C(C(N(CC)C%19=O)=O)=C(C%20=CC%21=C(C(CC)=C(C%22=CC%23=C(C%24=C(C(C%25=CC(Cl)=C(CC)S%25)=C%23S%22)C=C(C%26=C(CC)C%27=C(C=C(S%27)C%28=C%29C(C(N(CC)C%29=O)=O)=C(C%30=CC%31=C(C(CC)=CS%31)S%30)S%28)S%26)S%24)C%32=CC(Cl)=C(CC)S%32)S%21)S%20)S%18)S%16)S%14)C%33=CC(Cl)=C(CC)S%33)S%11)S%10)S8)S6)=C5)S1,ClC(C=C1C(C2=C(C(C3=CC(Cl)=C(S3)CC(CCCC)CC)=C4S5)C=CS2)=C4C=C5C(SC6=C7SC(C8=C9C(C(N(C9=O)CC(CCCCCCCC)CCCCCC)=O)=C(S8)C%10=CC(SC=C%11CCCCCCCC)=C%11S%10)=C6)=C7CCCCCCCC)=C(S1)CC(CCCC)CC
19,Y6,"Y6, BTP-4F, BTPTT-4F",256,PFBDT-8ttTPD,PFBDT-8ttTPD,10.1021/acsami.0c14367,0.84,24.99,72,15.05,14.58,0.48,sm,y,8,polymer,N#CC(C#N)=C1C(=CC=2SC3=C(SC=4C=5C6=NSN=C6C=7C=8SC9=C(SC(C=C%10C(=O)C%11=CC(F)=C(F)C=C%11C%10=C(C#N)C#N)=C9CCCCCCCCCCC)C8N(C7C5N(C34)CC(CC)CCCC)CC(CC)CCCC)C2CCCCCCCCCCC)C(=O)C%12=CC(F)=C(F)C=C%121,CCC1=C(SC2=C1SC3=C2N(CC)C4=C3C5=NSN=C5C6=C4N(CC)C7=C6SC8=C7SC(/C=C9C(C%10=C(C\9=C(C#N)/C#N)C=C(F)C(F)=C%10)=O)=C8CC)/C=C%11C(C%12=CC(F)=C(C=C%12C\%11=C(C#N)/C#N)F)=O,CCCCC(CC(SC(C1=C2SC(C(SC3=C4SC(C(SC(C5=CC(SC(C(S6)=CC7=C6C(C8=CC(F)=C(CC(CC)CCCC)S8)=C9C(SC(C(SC%10=C%11SC(C(SC(C%12=CC(SC(C(S%13)=CC%14=C%13C(C%15=CC(F)=C(CC(CC)CCCC)S%15)=C%16C(SC(C(SC%17=C%18SC(C(SC(C%19=CC(SC=C%20CCCCCCCC)=C%20S%19)=C%21C%22=O)=C%21C(N%22CC(CCCCCC)CCCCCCCC)=O)=C%17)=C%18CCCCCCCC)=C%16)=C%14C%23=CC(F)=C(S%23)CC(CC)CCCC)=C%24CCCCCCCC)=C%24S%12)=C%25C%26=O)=C%25C(N%26CC(CCCCCC)CCCCCCCC)=O)=C%10)=C%11CCCCCCCC)=C9)=C7C%27=CC(F)=C(S%27)CC(CC)CCCC)=C%28CCCCCCCC)=C%28S5)=C%29C%30=O)=C%29C(N%30CC(CCCCCC)CCCCCCCC)=O)=C3)=C4CCCCCCCC)=CC2=C(C%31=C1C=CS%31)C%32=CC(F)=C(CC(CC)CCCC)S%32)=C%33)=C%33F)CC,CCC1=C(C=C(S1)C2=C3C=CSC3=C(C4=C2SC(C5=C(C6=C(S5)C=C(C7=C8C(C(N(C8=O)CC)=O)=C(S7)C9=CC%10=C(S9)C(CC)=C(S%10)C%11=CC%12=C(C%13=CC(F)=C(S%13)CC)C(SC(C%14=C(C%15=C(S%14)C=C(C%16=C%17C(C(N(C%17=O)CC)=O)=C(S%16)C%18=CC%19=C(S%18)C(CC)=C(S%19)C%20=CC%21=C(C%22=CC(F)=C(S%22)CC)C(SC(C%23=C(C%24=C(S%23)C=C(C%25=C%26C(C(N(C%26=O)CC)=O)=C(S%25)C%27=CC%28=C(S%27)C(CC)=CS%28)S%24)CC)=C%29)=C%29C(C%30=CC(F)=C(S%30)CC)=C%21S%20)S%15)CC)=C%31)=C%31C(C%32=CC(F)=C(S%32)CC)=C%12S%11)S6)CC)=C4)C%33=CC(F)=C(S%33)CC)F,FC(C=C1C(C2=C(C(C3=CC(F)=C(S3)CC(CCCC)CC)=C4S5)C=CS2)=C4C=C5C(SC6=C7SC(C8=C9C(C(N(C9=O)CC(CCCCCCCC)CCCCCC)=O)=C(S8)C%10=CC(SC=C%11CCCCCCCC)=C%11S%10)=C6)=C7CCCCCCCC)=C(S1)CC(CCCC)CC
19,Y6,"Y6, BTP-4F, BTPTT-4F",257,P-P,P-P,10.1021/acsami.1c00327,0.616,24.2,54.32,8.11,8.11,0.11,sm,y,8,polymer,N#CC(C#N)=C1C(=CC=2SC3=C(SC=4C=5C6=NSN=C6C=7C=8SC9=C(SC(C=C%10C(=O)C%11=CC(F)=C(F)C=C%11C%10=C(C#N)C#N)=C9CCCCCCCCCCC)C8N(C7C5N(C34)CC(CC)CCCC)CC(CC)CCCC)C2CCCCCCCCCCC)C(=O)C%12=CC(F)=C(F)C=C%121,CCC1=C(SC2=C1SC3=C2N(CC)C4=C3C5=NSN=C5C6=C4N(CC)C7=C6SC8=C7SC(/C=C9C(C%10=C(C\9=C(C#N)/C#N)C=C(F)C(F)=C%10)=O)=C8CC)/C=C%11C(C%12=CC(F)=C(C=C%12C\%11=C(C#N)/C#N)F)=O,CCC(CCCC)CC(C=C1)=CC=C1C2=C3OC(C4=CC=C(C5=C(C(F)=CC6=NN(CC(CCCCCC)CCCC)N=C65)F)S4)=CC3=C(C7=CC=C(CC(CCCC)CC)C=C7)C8=C2C=C(O8)C9=CC=C(C(C%10=NN(CC(CCCCCC)CCCC)N=C%10%11)=C(F)C(F)=C%11C%12=CC=C(S%12)C%13=CC%14=C(C%15=CC=C(CC(CCCC)CC)C=C%15)C%16=C(C(C%17=CC=C(CC(CCCC)CC)C=C%17)=C%14O%13)C=C(O%16)C%18=CC=C(C(C%19=NN(CC(CCCCCC)CCCC)N=C%19%20)=C(F)C(F)=C%20C%21=CC=C(S%21)C%22=CC%23=C(C%24=CC=C(CC(CCCC)CC)C=C%24)C%25=C(C(C%26=CC=C(CC(CCCC)CC)C=C%26)=C%23O%22)C=C(O%25)C%27=CC=CS%27)S%18)S9,CCc1ccc(-c2c3cc(-c4ccc(-c5c(F)c(F)c(-c6ccc(-c7cc8c(-c9ccc(CC)cc9)c9oc(-c%10ccc(-c%11c(F)c(F)c(-c%12ccc(-c%13cc%14c(-c%15ccc(CC)cc%15)c%15oc(-c%16ccc(-c%17c(F)c(F)c(-c%18cccs%18)c%18nn(CC)nc%17%18)s%16)cc%15c(-c%15ccc(CC)cc%15)c%14o%13)s%12)c%12nn(CC)nc%11%12)s%10)cc9c(-c9ccc(CC)cc9)c8o7)s6)c6nn(CC)nc56)s4)oc3c(-c3ccc(CC)cc3)c3ccoc23)cc1,CCCCCCC(CN1N=C2C=C(C(F)=C(C2=N1)C3=CC=C(S3)C4=CC5=C(C6=C(C(C7=CC=C(CC(CCCC)CC)C=C7)=C5O4)C=C(C8=CC=CS8)O6)C9=CC=C(CC(CCCC)CC)C=C9)F)CCCC
19,Y6,"Y6, BTP-4F, BTPTT-4F",259,P-CIT,P-CIT,10.1021/acsami.1c00327,0.77,19.71,70.12,10.64,10.64,0.15,sm,y,8,polymer,N#CC(C#N)=C1C(=CC=2SC3=C(SC=4C=5C6=NSN=C6C=7C=8SC9=C(SC(C=C%10C(=O)C%11=CC(F)=C(F)C=C%11C%10=C(C#N)C#N)=C9CCCCCCCCCCC)C8N(C7C5N(C34)CC(CC)CCCC)CC(CC)CCCC)C2CCCCCCCCCCC)C(=O)C%12=CC(F)=C(F)C=C%121,CCC1=C(SC2=C1SC3=C2N(CC)C4=C3C5=NSN=C5C6=C4N(CC)C7=C6SC8=C7SC(/C=C9C(C%10=C(C\9=C(C#N)/C#N)C=C(F)C(F)=C%10)=O)=C8CC)/C=C%11C(C%12=CC(F)=C(C=C%12C\%11=C(C#N)/C#N)F)=O,ClC1=C(CC(CCCC)CC)SC(C2=C3OC(C4=CC=C(C5=C(C(F)=CC6=NN(CC(CCCCCC)CCCC)N=C65)F)S4)=CC3=C(C7=CC(Cl)=C(CC(CCCC)CC)S7)C8=C2C=C(O8)C9=CC=C(C(C%10=NN(CC(CCCCCC)CCCC)N=C%10%11)=C(F)C(F)=C%11C%12=CC=C(S%12)C%13=CC%14=C(C%15=CC(Cl)=C(CC(CCCC)CC)S%15)C%16=C(C(C%17=CC(Cl)=C(CC(CCCC)CC)S%17)=C%14O%13)C=C(O%16)C%18=CC=C(C(C%19=NN(CC(CCCCCC)CCCC)N=C%19%20)=C(F)C(F)=C%20C%21=CC=C(S%21)C%22=CC%23=C(C%24=CC(Cl)=C(CC(CCCC)CC)S%24)C%25=C(C(C%26=CC(Cl)=C(CC(CCCC)CC)S%26)=C%23O%22)C=C(O%25)C%27=CC=CS%27)S%18)S9)=C1,CCc1sc(-c2c3cc(-c4ccc(-c5c(F)c(F)c(-c6ccc(-c7cc8c(-c9cc(Cl)c(CC)s9)c9oc(-c%10ccc(-c%11c(F)c(F)c(-c%12ccc(-c%13cc%14c(-c%15cc(Cl)c(CC)s%15)c%15oc(-c%16ccc(-c%17c(F)c(F)c(-c%18cccs%18)c%18nn(CC)nc%17%18)s%16)cc%15c(-c%15cc(Cl)c(CC)s%15)c%14o%13)s%12)c%12nn(CC)nc%11%12)s%10)cc9c(-c9cc(Cl)c(CC)s9)c8o7)s6)c6nn(CC)nc56)s4)oc3c(-c3cc(Cl)c(CC)s3)c3ccoc23)cc1Cl,CCCCCCC(CN1N=C2C=C(C(F)=C(C2=N1)C3=CC=C(S3)C4=CC5=C(C6=C(C(C7=CC(Cl)=C(S7)CC(CCCC)CC)=C5O4)C=C(C8=CC=CS8)O6)C9=CC(Cl)=C(S9)CC(CCCC)CC)F)CCCC
19,Y6,"Y6, BTP-4F, BTPTT-4F",260,PBDTTO,PBDTTO,10.1021/acsami.1c02442,0.83,27.03,59,13.29,12.99,0.34,sm,y,8,polymer,N#CC(C#N)=C1C(=CC=2SC3=C(SC=4C=5C6=NSN=C6C=7C=8SC9=C(SC(C=C%10C(=O)C%11=CC(F)=C(F)C=C%11C%10=C(C#N)C#N)=C9CCCCCCCCCCC)C8N(C7C5N(C34)CC(CC)CCCC)CC(CC)CCCC)C2CCCCCCCCCCC)C(=O)C%12=CC(F)=C(F)C=C%121,CCC1=C(SC2=C1SC3=C2N(CC)C4=C3C5=NSN=C5C6=C4N(CC)C7=C6SC8=C7SC(/C=C9C(C%10=C(C\9=C(C#N)/C#N)C=C(F)C(F)=C%10)=O)=C8CC)/C=C%11C(C%12=CC(F)=C(C=C%12C\%11=C(C#N)/C#N)F)=O,CO/N=C/C(C=C(C1=CC(C(C2=CC=C(S2)CC(CCCC)CC)=C3S4)=C(S1)C(C5=CC=C(S5)CC(CC)CCCC)=C3C=C4C6=C(/C=N/OC)C=C(C7=CC(C(C8=CC=C(S8)CC(CCCC)CC)=C9S%10)=C(S7)C(C%11=CC=C(S%11)CC(CC)CCCC)=C9C=C%10C%12=C(/C=N/OC)C=CS%12)S6)S%13)=C%13C%14=CC%15=C(C%16=C(C(C%17=CC=C(S%17)CC(CCCC)CC)=C%15S%14)C=CS%16)C%18=CC=C(S%18)CC(CC)CCCC,CCC(S1)=CC=C1C(C2=C(C(C3=CC=C(S3)CC)=C4S5)C=CS2)=C4C=C5C6=C(/C=N/OC)C=C(C7=CC(C(C8=CC=C(S8)CC)=C9S%10)=C(S7)C(C%11=CC=C(S%11)CC)=C9C=C%10C%12=C(/C=N/OC)C=C(C%13=CC(C(C%14=CC=C(S%14)CC)=C%15S%16)=C(S%13)C(C%17=CC=C(S%17)CC)=C%15C=C%16C%18=C(/C=N/OC)C=CS%18)S%12)S6,CCC(CCCC)CC(S1)=CC=C1C2=C3C=CSC3=C(C4=CC=C(S4)CC(CCCC)CC)C5=C2SC(C6=C(/C=N/OC)C=CS6)=C5
19,Y6,"Y6, BTP-4F, BTPTT-4F",261,S35,"S35, C-2F",10.1021/acsami.1c07863,0.85,22.54,62.35,11.95,11.87,0.08,sm,y,8,sm,N#CC(C#N)=C1C(=CC=2SC3=C(SC=4C=5C6=NSN=C6C=7C=8SC9=C(SC(C=C%10C(=O)C%11=CC(F)=C(F)C=C%11C%10=C(C#N)C#N)=C9CCCCCCCCCCC)C8N(C7C5N(C34)CC(CC)CCCC)CC(CC)CCCC)C2CCCCCCCCCCC)C(=O)C%12=CC(F)=C(F)C=C%121,CCC1=C(SC2=C1SC3=C2N(CC)C4=C3C5=NSN=C5C6=C4N(CC)C7=C6SC8=C7SC(/C=C9C(C%10=C(C\9=C(C#N)/C#N)C=C(F)C(F)=C%10)=O)=C8CC)/C=C%11C(C%12=CC(F)=C(C=C%12C\%11=C(C#N)/C#N)F)=O,S=C(S/C1=C/C2=CC=C(C(SC(C3=C(C=C(C4=CC5=C(C(C6=CC(F)=C(C(F)=C6)CC(CC)CCCC)=C7C(SC(C8=CC(CCCCCC)=C(S8)C9=CC(CCCCCC)=C(S9)C%10=CC=C(S%10)/C=C%11SC(N(C\%11=O)CCCCCC)=S)=C7)=C5C%12=CC(F)=C(C(F)=C%12)CC(CCCC)CC)S4)S3)CCCCCC)=C%13)=C%13CCCCCC)S2)N(C1=O)CCCCCC,S=C(S/C1=C/C2=CC=C(C(SC(C3=C(C=C(C4=CC5=C(C(C6=CC(F)=C(C(F)=C6)CC)=C7C(SC(C8=CC(CC)=C(S8)C9=CC(CC)=C(S9)C%10=CC=C(S%10)/C=C%11SC(N(C\%11=O)CC)=S)=C7)=C5C%12=CC(F)=C(C(F)=C%12)CC)S4)S3)CC)=C%13)=C%13CC)S2)N(C1=O)CC,S=C(S/C1=C/C2=CC=C(C(SC(C3=C(C=C(C4=CC5=C(C(C6=CC(F)=C(C(F)=C6)CC(CC)CCCC)=C7C(SC(C8=CC(CCCCCC)=C(S8)C9=CC(CCCCCC)=C(S9)C%10=CC=C(S%10)/C=C%11SC(N(C\%11=O)CCCCCC)=S)=C7)=C5C%12=CC(F)=C(C(F)=C%12)CC(CCCC)CC)S4)S3)CCCCCC)=C%13)=C%13CCCCCC)S2)N(C1=O)CCCCCC
19,Y6,"Y6, BTP-4F, BTPTT-4F",262,S35-1Si,S35-1Si,10.1021/acsami.1c07863,0.86,22.93,61.84,12.19,11.98,0.21,sm,y,8,sm,N#CC(C#N)=C1C(=CC=2SC3=C(SC=4C=5C6=NSN=C6C=7C=8SC9=C(SC(C=C%10C(=O)C%11=CC(F)=C(F)C=C%11C%10=C(C#N)C#N)=C9CCCCCCCCCCC)C8N(C7C5N(C34)CC(CC)CCCC)CC(CC)CCCC)C2CCCCCCCCCCC)C(=O)C%12=CC(F)=C(F)C=C%121,CCC1=C(SC2=C1SC3=C2N(CC)C4=C3C5=NSN=C5C6=C4N(CC)C7=C6SC8=C7SC(/C=C9C(C%10=C(C\9=C(C#N)/C#N)C=C(F)C(F)=C%10)=O)=C8CC)/C=C%11C(C%12=CC(F)=C(C=C%12C\%11=C(C#N)/C#N)F)=O,S=C(S/C1=C/C2=CC=C(C(SC(C3=C(C=C(C4=CC5=C(C(C6=CC(F)=C(C(F)=C6)CCCCC[Si](O[Si](C)(C)C)(O[Si](C)(C)C)C)=C7C(SC(C8=CC(CCCCCC)=C(S8)C9=CC(CCCCCC)=C(S9)C%10=CC=C(S%10)/C=C%11SC(N(C\%11=O)CCCCCC)=S)=C7)=C5C%12=CC(F)=C(C(F)=C%12)CC(CCCC)CC)S4)S3)CCCCCC)=C%13)=C%13CCCCCC)S2)N(C1=O)CCCCCC,S=C(S/C1=C/C2=CC=C(C(SC(C3=C(C=C(C4=CC5=C(C(C6=CC(F)=C(C(F)=C6)CC)=C7C(SC(C8=CC(CC)=C(S8)C9=CC(CC)=C(S9)C%10=CC=C(S%10)/C=C%11SC(N(C\%11=O)CC)=S)=C7)=C5C%12=CC(F)=C(C(F)=C%12)CC)S4)S3)CC)=C%13)=C%13CC)S2)N(C1=O)CC,S=C(S/C1=C/C2=CC=C(C(SC(C3=C(C=C(C4=CC5=C(C(C6=CC(F)=C(C(F)=C6)CCCCC[Si](O[Si](C)(C)C)(O[Si](C)(C)C)C)=C7C(SC(C8=CC(CCCCCC)=C(S8)C9=CC(CCCCCC)=C(S9)C%10=CC=C(S%10)/C=C%11SC(N(C\%11=O)CCCCCC)=S)=C7)=C5C%12=CC(F)=C(C(F)=C%12)CC(CCCC)CC)S4)S3)CCCCCC)=C%13)=C%13CCCCCC)S2)N(C1=O)CCCCCC
19,Y6,"Y6, BTP-4F, BTPTT-4F",263,S35-2Si,S35-2Si,10.1021/acsami.1c07863,0.83,23.59,68.8,13.5,13.2,0.3,sm,y,8,sm,N#CC(C#N)=C1C(=CC=2SC3=C(SC=4C=5C6=NSN=C6C=7C=8SC9=C(SC(C=C%10C(=O)C%11=CC(F)=C(F)C=C%11C%10=C(C#N)C#N)=C9CCCCCCCCCCC)C8N(C7C5N(C34)CC(CC)CCCC)CC(CC)CCCC)C2CCCCCCCCCCC)C(=O)C%12=CC(F)=C(F)C=C%121,CCC1=C(SC2=C1SC3=C2N(CC)C4=C3C5=NSN=C5C6=C4N(CC)C7=C6SC8=C7SC(/C=C9C(C%10=C(C\9=C(C#N)/C#N)C=C(F)C(F)=C%10)=O)=C8CC)/C=C%11C(C%12=CC(F)=C(C=C%12C\%11=C(C#N)/C#N)F)=O,S=C(S/C1=C/C2=CC=C(C(SC(C3=C(C=C(C4=CC5=C(C(C6=CC(F)=C(C(F)=C6)CCCCC[Si](O[Si](C)(C)C)(O[Si](C)(C)C)C)=C7C(SC(C8=CC(CCCCCC)=C(S8)C9=CC(CCCCCC)=C(S9)C%10=CC=C(S%10)/C=C%11SC(N(C\%11=O)CCCCCC)=S)=C7)=C5C%12=CC(F)=C(CCCCC[Si](O[Si](C)(C)C)(O[Si](C)(C)C)C)C(F)=C%12)S4)S3)CCCCCC)=C%13)=C%13CCCCCC)S2)N(C1=O)CCCCCC,S=C(S/C1=C/C2=CC=C(C(SC(C3=C(C=C(C4=CC5=C(C(C6=CC(F)=C(C(F)=C6)CC)=C7C(SC(C8=CC(CC)=C(S8)C9=CC(CC)=C(S9)C%10=CC=C(S%10)/C=C%11SC(N(C\%11=O)CC)=S)=C7)=C5C%12=CC(F)=C(C(F)=C%12)CC)S4)S3)CC)=C%13)=C%13CC)S2)N(C1=O)CC,S=C(S/C1=C/C2=CC=C(C(SC(C3=C(C=C(C4=CC5=C(C(C6=CC(F)=C(C(F)=C6)CCCCC[Si](O[Si](C)(C)C)(O[Si](C)(C)C)C)=C7C(SC(C8=CC(CCCCCC)=C(S8)C9=CC(CCCCCC)=C(S9)C%10=CC=C(S%10)/C=C%11SC(N(C\%11=O)CCCCCC)=S)=C7)=C5C%12=CC(F)=C(CCCCC[Si](O[Si](C)(C)C)(O[Si](C)(C)C)C)C(F)=C%12)S4)S3)CCCCCC)=C%13)=C%13CCCCCC)S2)N(C1=O)CCCCCC
19,Y6,"Y6, BTP-4F, BTPTT-4F",265,SM1-Oct,SM1-Oct,10.1021/acsami.1c15377,0.766,22.39,68.4,11.73,11.28,0.3,sm,y,8,sm,N#CC(C#N)=C1C(=CC=2SC3=C(SC=4C=5C6=NSN=C6C=7C=8SC9=C(SC(C=C%10C(=O)C%11=CC(F)=C(F)C=C%11C%10=C(C#N)C#N)=C9CCCCCCCCCCC)C8N(C7C5N(C34)CC(CC)CCCC)CC(CC)CCCC)C2CCCCCCCCCCC)C(=O)C%12=CC(F)=C(F)C=C%121,CCC1=C(SC2=C1SC3=C2N(CC)C4=C3C5=NSN=C5C6=C4N(CC)C7=C6SC8=C7SC(/C=C9C(C%10=C(C\9=C(C#N)/C#N)C=C(F)C(F)=C%10)=O)=C8CC)/C=C%11C(C%12=CC(F)=C(C=C%12C\%11=C(C#N)/C#N)F)=O,O=C(/C(C#N)=C\C1=CC(CCCCCCCC)=C(S1)C2=CC=C(S2)C3=C(CCCCCCCC)C=C(C4=CC5=C(C6=C(C(C7=CC=C(S7)CCCCCCCC)=C5S4)C=C(C8=CC(CCCCCCCC)=C(S8)C9=CC=C(S9)C%10=C(CCCCCCCC)C=C(/C=C(C(OCCCCCCCC)=O)\C#N)S%10)S6)C%11=CC=C(S%11)CCCCCCCC)S3)OCCCCCCCC,CCOC(=O)/C(C#N)=C\c1cc(CC)c(-c2ccc(-c3sc(-c4cc5c(-c6ccc(CC)s6)c6sc(-c7cc(CC)c(-c8ccc(-c9sc(/C=C(\C#N)C(=O)OCC)cc9CC)s8)s7)cc6c(-c6ccc(CC)s6)c5s4)cc3CC)s2)s1,O=C(/C(C#N)=C\C1=CC(CCCCCCCC)=C(S1)C2=CC=C(S2)C3=C(CCCCCCCC)C=C(C4=CC5=C(C6=C(C(C7=CC=C(S7)CCCCCCCC)=C5S4)C=C(C8=CC(CCCCCCCC)=C(S8)C9=CC=C(S9)C%10=C(CCCCCCCC)C=C(/C=C(C(OCCCCCCCC)=O)\C#N)S%10)S6)C%11=CC=C(S%11)CCCCCCCC)S3)OCCCCCCCC
19,Y6,"Y6, BTP-4F, BTPTT-4F",271,PNTzBDT-Cl,PNTzBDT-Cl,10.1021/acsami.2c01606,0.83,21,60,10.3,10,0.5,sm,y,8,polymer,N#CC(C#N)=C1C(=CC=2SC3=C(SC=4C=5C6=NSN=C6C=7C=8SC9=C(SC(C=C%10C(=O)C%11=CC(F)=C(F)C=C%11C%10=C(C#N)C#N)=C9CCCCCCCCCCC)C8N(C7C5N(C34)CC(CC)CCCC)CC(CC)CCCC)C2CCCCCCCCCCC)C(=O)C%12=CC(F)=C(F)C=C%121,CCC1=C(SC2=C1SC3=C2N(CC)C4=C3C5=NSN=C5C6=C4N(CC)C7=C6SC8=C7SC(/C=C9C(C%10=C(C\9=C(C#N)/C#N)C=C(F)C(F)=C%10)=O)=C8CC)/C=C%11C(C%12=CC(F)=C(C=C%12C\%11=C(C#N)/C#N)F)=O,ClC1=C(CC(CCCC)CC)SC(C2=C3C(C=C(C4=C(CC(CCCC)CCCCCC)C=C(C5=CC(C6=NSN=C6C(C7=CC(CC(CCCC)CCCCCC)=C(C(S8)=CC9=C8C(C%10=CC(Cl)=C(CC(CCCC)CC)S%10)=C(C=C(C%11=C(CC(CCCC)CCCCCC)C=C(C%12=CC(C%13=NSN=C%13C(C%14=CC(CC(CCCC)CCCCCC)=C(C(S%15)=CC%16=C%15C(C%17=CC(Cl)=C(CC(CCCC)CC)S%17)=C(C=C(C%18=C(CC(CCCC)CCCCCC)C=C(C%19=CC(C%20=NSN=C%20C(C%21=CC(CC(CCCC)CCCCCC)=CS%21)=C%22)=C%22C%23=NSN=C%23%19)S%18)S%24)C%24=C%16C%25=CC(Cl)=C(CC(CCCC)CC)S%25)S%14)=C%26)=C%26C%27=NSN=C%27%12)S%11)S%28)C%28=C9C%29=CC(Cl)=C(CC(CCCC)CC)S%29)S7)=C%30)=C%30C%31=NSN=C%315)S4)S3)=C(C%32=CC(Cl)=C(CC(CCCC)CC)S%32)C%33=C2C=CS%33)=C1,CCC(C=C(C1=CC(C2=NSN=C2C(C3=CC(CC)=C(C(S4)=CC5=C4C(C6=CC(Cl)=C(CC)S6)=C(C=C(C7=C(CC)C=C(C8=CC(C9=NSN=C9C(C%10=CC(CC)=C(C(S%11)=CC%12=C%11C(C%13=CC(Cl)=C(CC)S%13)=C(C=C(C%14=C(CC)C=C(C%15=CC(C%16=NSN=C%16C(C%17=CC(CC)=CS%17)=C%18)=C%18C%19=NSN=C%19%15)S%14)S%20)C%20=C%12C%21=CC(Cl)=C(CC)S%21)S%10)=C%22)=C%22C%23=NSN=C%238)S7)S%24)C%24=C5C%25=CC(Cl)=C(CC)S%25)S3)=C%26)=C%26C%27=NSN=C%271)S%28)=C%28C%29=CC%30=C(C%31=CC(Cl)=C(CC)S%31)C%32=C(C=CS%32)C(C%33=CC(Cl)=C(CC)S%33)=C%30S%29,CCCCCCC(CC1=CSC(C2=CC3=C(C4=NSN=C24)C=C(C5=NSN=C53)C6=CC(CC(CCCCCC)CCCC)=C(S6)C7=CC8=C(C9=C(C(C%10=CC(Cl)=C(S%10)CC(CCCC)CC)=C8S7)C=CS9)C%11=CC(Cl)=C(S%11)CC(CCCC)CC)=C1)CCCC
19,Y6,"Y6, BTP-4F, BTPTT-4F",272,PNTz4T,PNTz4T,10.1021/acsami.2c01606,0.71,23.4,67,11.1,10.4,0.6,sm,y,8,polymer,N#CC(C#N)=C1C(=CC=2SC3=C(SC=4C=5C6=NSN=C6C=7C=8SC9=C(SC(C=C%10C(=O)C%11=CC(F)=C(F)C=C%11C%10=C(C#N)C#N)=C9CCCCCCCCCCC)C8N(C7C5N(C34)CC(CC)CCCC)CC(CC)CCCC)C2CCCCCCCCCCC)C(=O)C%12=CC(F)=C(F)C=C%121,CCC1=C(SC2=C1SC3=C2N(CC)C4=C3C5=NSN=C5C6=C4N(CC)C7=C6SC8=C7SC(/C=C9C(C%10=C(C\9=C(C#N)/C#N)C=C(F)C(F)=C%10)=O)=C8CC)/C=C%11C(C%12=CC(F)=C(C=C%12C\%11=C(C#N)/C#N)F)=O,CCCCCCCCCCCCC(CCCCCCCCCC)CC(C=C(C1=CC(C2=NSN=C2C(C3=CC(CC(CCCCCCCCCCCC)CCCCCCCCCC)=C(C4=CC=C(S4)C5=CC=C(C6=C(CC(CCCCCCCCCC)CCCCCCCCCCCC)C=C(C7=CC(C8=NSN=C8C(C9=CC(CC(CCCCCCCCCCCC)CCCCCCCCCC)=C(C%10=CC=C(S%10)C%11=CC=C(C%12=C(CC(CCCCCCCCCC)CCCCCCCCCCCC)C=C(C%13=CC(C%14=NSN=C%14C(C%15=CC(CC(CCCCCCCCCCCC)CCCCCCCCCC)=CS%15)=C%16)=C%16C%17=NSN=C%17%13)S%12)S%11)S9)=C%18)=C%18C%19=NSN=C%197)S6)S5)S3)=C%20)=C%20C%21=NSN=C%211)S%22)=C%22C%23=CC=C(C%24=CC=CS%24)S%23,CCC(C=C(C1=CC(C2=NSN=C2C(C3=CC(CC)=C(C4=CC=C(S4)C5=CC=C(C6=C(CC)C=C(C7=CC(C8=NSN=C8C(C9=CC(CC)=C(C%10=CC=C(S%10)C%11=CC=C(C%12=C(CC)C=C(C%13=CC(C%14=NSN=C%14C(C%15=CC(CC)=CS%15)=C%16)=C%16C%17=NSN=C%17%13)S%12)S%11)S9)=C%18)=C%18C%19=NSN=C%197)S6)S5)S3)=C%20)=C%20C%21=NSN=C%211)S%22)=C%22C%23=CC=C(C%24=CC=CS%24)S%23,CCCCCCCCCCCCC(CC1=CSC(C2=CC3=C(C4=NSN=C24)C=C(C5=NSN=C53)C6=CC(CC(CCCCCCCCCCCC)CCCCCCCCCC)=C(S6)C7=CC=C(S7)C8=CC=CS8)=C1)CCCCCCCCCC
19,Y6,"Y6, BTP-4F, BTPTT-4F",273,PNTzBDT,PNTzBDT,10.1021/acsami.2c01606,0.77,24,68,12.6,11.9,0.8,sm,y,8,polymer,N#CC(C#N)=C1C(=CC=2SC3=C(SC=4C=5C6=NSN=C6C=7C=8SC9=C(SC(C=C%10C(=O)C%11=CC(F)=C(F)C=C%11C%10=C(C#N)C#N)=C9CCCCCCCCCCC)C8N(C7C5N(C34)CC(CC)CCCC)CC(CC)CCCC)C2CCCCCCCCCCC)C(=O)C%12=CC(F)=C(F)C=C%121,CCC1=C(SC2=C1SC3=C2N(CC)C4=C3C5=NSN=C5C6=C4N(CC)C7=C6SC8=C7SC(/C=C9C(C%10=C(C\9=C(C#N)/C#N)C=C(F)C(F)=C%10)=O)=C8CC)/C=C%11C(C%12=CC(F)=C(C=C%12C\%11=C(C#N)/C#N)F)=O,CCC(CCCC)CC(S1)=CC=C1C2=C3C(C=C(C4=C(CC(CCCC)CCCCCC)C=C(C5=CC(C6=NSN=C6C(C7=CC(CC(CCCC)CCCCCC)=C(C(S8)=CC9=C8C(C%10=CC=C(CC(CCCC)CC)S%10)=C(C=C(C%11=C(CC(CCCC)CCCCCC)C=C(C%12=CC(C%13=NSN=C%13C(C%14=CC(CC(CCCC)CCCCCC)=C(C(S%15)=CC%16=C%15C(C%17=CC=C(CC(CCCC)CC)S%17)=C(C=C(C%18=C(CC(CCCC)CCCCCC)C=C(C%19=CC(C%20=NSN=C%20C(C%21=CC(CC(CCCC)CCCCCC)=CS%21)=C%22)=C%22C%23=NSN=C%23%19)S%18)S%24)C%24=C%16C%25=CC=C(CC(CCCC)CC)S%25)S%14)=C%26)=C%26C%27=NSN=C%27%12)S%11)S%28)C%28=C9C%29=CC=C(CC(CCCC)CC)S%29)S7)=C%30)=C%30C%31=NSN=C%315)S4)S3)=C(C%32=CC=C(CC(CCCC)CC)S%32)C%33=C2C=CS%33,CCC(C=C(C1=CC(C2=NSN=C2C(C3=CC(CC)=C(C(S4)=CC5=C4C(C6=CC=C(CC)S6)=C(C=C(C7=C(CC)C=C(C8=CC(C9=NSN=C9C(C%10=CC(CC)=C(C(S%11)=CC%12=C%11C(C%13=CC=C(CC)S%13)=C(C=C(C%14=C(CC)C=C(C%15=CC(C%16=NSN=C%16C(C%17=CC(CC)=CS%17)=C%18)=C%18C%19=NSN=C%19%15)S%14)S%20)C%20=C%12C%21=CC=C(CC)S%21)S%10)=C%22)=C%22C%23=NSN=C%238)S7)S%24)C%24=C5C%25=CC=C(CC)S%25)S3)=C%26)=C%26C%27=NSN=C%271)S%28)=C%28C%29=CC%30=C(C%31=CC=C(CC)S%31)C%32=C(C=CS%32)C(C%33=CC=C(CC)S%33)=C%30S%29,CCCCCCC(CC1=CSC(C2=CC3=C(C4=NSN=C24)C=C(C5=NSN=C53)C6=CC(CC(CCCCCC)CCCC)=C(S6)C7=CC8=C(C9=C(C(C%10=CC=C(S%10)CC(CCCC)CC)=C8S7)C=CS9)C%11=CC=C(S%11)CC(CCCC)CC)=C1)CCCC
19,Y6,"Y6, BTP-4F, BTPTT-4F",274,PNTzBDT-F,PNTzBDT-F,10.1021/acsami.2c01606,0.79,24.5,69,13.3,12.8,0.4,sm,y,8,polymer,N#CC(C#N)=C1C(=CC=2SC3=C(SC=4C=5C6=NSN=C6C=7C=8SC9=C(SC(C=C%10C(=O)C%11=CC(F)=C(F)C=C%11C%10=C(C#N)C#N)=C9CCCCCCCCCCC)C8N(C7C5N(C34)CC(CC)CCCC)CC(CC)CCCC)C2CCCCCCCCCCC)C(=O)C%12=CC(F)=C(F)C=C%121,CCC1=C(SC2=C1SC3=C2N(CC)C4=C3C5=NSN=C5C6=C4N(CC)C7=C6SC8=C7SC(/C=C9C(C%10=C(C\9=C(C#N)/C#N)C=C(F)C(F)=C%10)=O)=C8CC)/C=C%11C(C%12=CC(F)=C(C=C%12C\%11=C(C#N)/C#N)F)=O,FC1=C(CC(CCCC)CC)SC(C2=C3C(C=C(C4=C(CC(CCCC)CCCCCC)C=C(C5=CC(C6=NSN=C6C(C7=CC(CC(CCCC)CCCCCC)=C(C(S8)=CC9=C8C(C%10=CC(F)=C(CC(CCCC)CC)S%10)=C(C=C(C%11=C(CC(CCCC)CCCCCC)C=C(C%12=CC(C%13=NSN=C%13C(C%14=CC(CC(CCCC)CCCCCC)=C(C(S%15)=CC%16=C%15C(C%17=CC(F)=C(CC(CCCC)CC)S%17)=C(C=C(C%18=C(CC(CCCC)CCCCCC)C=C(C%19=CC(C%20=NSN=C%20C(C%21=CC(CC(CCCC)CCCCCC)=CS%21)=C%22)=C%22C%23=NSN=C%23%19)S%18)S%24)C%24=C%16C%25=CC(F)=C(CC(CCCC)CC)S%25)S%14)=C%26)=C%26C%27=NSN=C%27%12)S%11)S%28)C%28=C9C%29=CC(F)=C(CC(CCCC)CC)S%29)S7)=C%30)=C%30C%31=NSN=C%315)S4)S3)=C(C%32=CC(F)=C(CC(CCCC)CC)S%32)C%33=C2C=CS%33)=C1,CCC(C=C(C1=CC(C2=NSN=C2C(C3=CC(CC)=C(C(S4)=CC5=C4C(C6=CC(F)=C(CC)S6)=C(C=C(C7=C(CC)C=C(C8=CC(C9=NSN=C9C(C%10=CC(CC)=C(C(S%11)=CC%12=C%11C(C%13=CC(F)=C(CC)S%13)=C(C=C(C%14=C(CC)C=C(C%15=CC(C%16=NSN=C%16C(C%17=CC(CC)=CS%17)=C%18)=C%18C%19=NSN=C%19%15)S%14)S%20)C%20=C%12C%21=CC(F)=C(CC)S%21)S%10)=C%22)=C%22C%23=NSN=C%238)S7)S%24)C%24=C5C%25=CC(F)=C(CC)S%25)S3)=C%26)=C%26C%27=NSN=C%271)S%28)=C%28C%29=CC%30=C(C%31=CC(F)=C(CC)S%31)C%32=C(C=CS%32)C(C%33=CC(F)=C(CC)S%33)=C%30S%29,CCCCCCC(CC1=CSC(C2=CC3=C(C4=NSN=C24)C=C(C5=NSN=C53)C6=CC(CC(CCCCCC)CCCC)=C(S6)C7=CC8=C(C9=C(C(C%10=CC(F)=C(S%10)CC(CCCC)CC)=C8S7)C=CS9)C%11=CC(F)=C(S%11)CC(CCCC)CC)=C1)CCCC
19,Y6,"Y6, BTP-4F, BTPTT-4F",278,PFSBDTTzBO,PFSBDTTzBO,10.1021/acsami.2c06077,0.839,4.45,42,1.57,1.27,,sm,y,8,polymer,N#CC(C#N)=C1C(=CC=2SC3=C(SC=4C=5C6=NSN=C6C=7C=8SC9=C(SC(C=C%10C(=O)C%11=CC(F)=C(F)C=C%11C%10=C(C#N)C#N)=C9CCCCCCCCCCC)C8N(C7C5N(C34)CC(CC)CCCC)CC(CC)CCCC)C2CCCCCCCCCCC)C(=O)C%12=CC(F)=C(F)C=C%121,CCC1=C(SC2=C1SC3=C2N(CC)C4=C3C5=NSN=C5C6=C4N(CC)C7=C6SC8=C7SC(/C=C9C(C%10=C(C\9=C(C#N)/C#N)C=C(F)C(F)=C%10)=O)=C8CC)/C=C%11C(C%12=CC(F)=C(C=C%12C\%11=C(C#N)/C#N)F)=O,CCCCC(CCCCCC)CC(C=C(S1)C2=NC3=C(S2)N=C(C4=CC(CC(CCCCCC)CCCC)=C(S4)C5=CC6=C(C(C7=CC(F)=C(S7)SCC(CCCC)CC)=C8C=C(SC8=C6C9=CC(F)=C(S9)SCC(CCCC)CC)C%10=C(C=C(S%10)C%11=NC%12=C(S%11)N=C(C%13=CC(CC(CCCCCC)CCCC)=C(S%13)C%14=CC%15=C(C(C%16=CC(F)=C(S%16)SCC(CC)CCCC)=C%17C=C(SC%17=C%15C%18=CC(F)=C(S%18)SCC(CCCC)CC)C%19=C(C=C(S%19)C%20=NC%21=C(S%20)N=C(C%22=CC(CC(CCCCCC)CCCC)=CS%22)S%21)CC(CCCCCC)CCCC)S%14)S%12)CC(CCCCCC)CCCC)S5)S3)=C1C(S%23)=CC(C%23=C%24C%25=CC(F)=C(S%25)SCC(CCCC)CC)=C(C%26=C%24C=CS%26)C%27=CC(F)=C(S%27)SCC(CC)CCCC,CCC1=C(SC(C2=NC(SC(C3=CC(CC)=C(C(S4)=CC5=C4C(C6=CC(F)=C(SCC)S6)=C(C=C(C7=C(CC)C=C(C8=NC(SC(C9=CC(CC)=C(C(S%10)=CC%11=C%10C(C%12=CC(F)=C(SCC)S%12)=C(C=C(C%13=C(CC)C=C(C%14=NC(SC(C%15=CC(CC)=CS%15)=N%16)=C%16S%14)S%13)S%17)C%17=C%11C%18=CC(F)=C(SCC)S%18)S9)=N%19)=C%19S8)S7)S%20)C%20=C5C%21=CC(F)=C(SCC)S%21)S3)=N%22)=C%22S2)=C1)C%23=CC%24=C(C%25=CC(F)=C(SCC)S%25)C%26=C(C=CS%26)C(C%27=CC(F)=C(SCC)S%27)=C%24S%23,CCCCC(CCCCCC)CC(C=C1C2=NC(S3)=C(S2)N=C3C4=CC(CC(CCCCCC)CCCC)=CS4)=C(S1)C5=CC6=C(C7=C(C(C8=CC(F)=C(S8)SCC(CCCC)CC)=C6S5)C=CS7)C9=CC(F)=C(S9)SCC(CCCC)CC
19,Y6,"Y6, BTP-4F, BTPTT-4F",279,PBDTTzBO,PBDTTzBO,10.1021/acsami.2c06077,0.848,21.04,67,11.98,11.61,,sm,y,8,polymer,N#CC(C#N)=C1C(=CC=2SC3=C(SC=4C=5C6=NSN=C6C=7C=8SC9=C(SC(C=C%10C(=O)C%11=CC(F)=C(F)C=C%11C%10=C(C#N)C#N)=C9CCCCCCCCCCC)C8N(C7C5N(C34)CC(CC)CCCC)CC(CC)CCCC)C2CCCCCCCCCCC)C(=O)C%12=CC(F)=C(F)C=C%121,CCC1=C(SC2=C1SC3=C2N(CC)C4=C3C5=NSN=C5C6=C4N(CC)C7=C6SC8=C7SC(/C=C9C(C%10=C(C\9=C(C#N)/C#N)C=C(F)C(F)=C%10)=O)=C8CC)/C=C%11C(C%12=CC(F)=C(C=C%12C\%11=C(C#N)/C#N)F)=O,CCC(CC1=CC=C(C2=C3C(C=C(S3)C4=C(C=C(S4)C5=NC6=C(S5)N=C(C7=CC(CC(CCCCCC)CCCC)=C(S7)C8=CC9=C(C(C%10=CC=C(S%10)CC(CC)CCCC)=C%11C=C(SC%11=C9C%12=CC=C(S%12)CC(CC)CCCC)C%13=C(C=C(S%13)C%14=NC%15=C(S%14)N=C(C%16=CC(CC(CCCCCC)CCCC)=C(S%16)C%17=CC%18=C(C(C%19=CC=C(S%19)CC(CC)CCCC)=C%20C=C(SC%20=C%18C%21=CC=C(S%21)CC(CC)CCCC)C%22=C(C=C(S%22)C%23=NC%24=C(S%23)N=C(C%25=CC(CC(CCCCCC)CCCC)=CS%25)S%24)CC(CCCCCC)CCCC)S%17)S%15)CC(CCCCCC)CCCC)S8)S6)CC(CCCCCC)CCCC)=C(C%26=C2C=CS%26)C%27=CC=C(S%27)CC(CC)CCCC)S1)CCCC,CCC(S1)=CC=C1C2=C3C(C=C(C4=C(CC)C=C(C5=NC(SC(C6=CC(CC)=C(C(S7)=CC8=C7C(C9=CC=C(CC)S9)=C(C=C(C%10=C(CC)C=C(C%11=NC(SC(C%12=CC(CC)=C(C(S%13)=CC%14=C%13C(C%15=CC=C(CC)S%15)=C(C=C(C%16=C(CC)C=C(C%17=NC(SC(C%18=CC(CC)=CS%18)=N%19)=C%19S%17)S%16)S%20)C%20=C%14C%21=CC=C(CC)S%21)S%12)=N%22)=C%22S%11)S%10)S%23)C%23=C8C%24=CC=C(CC)S%24)S6)=N%25)=C%25S5)S4)S3)=C(C%26=CC=C(CC)S%26)C%27=C2C=CS%27,CCCCC(CC1=C(C2=CC3=C(C4=CC=C(CC(CC)CCCC)S4)C5=C(C=CS5)C(C6=CC=C(CC(CC)CCCC)S6)=C3S2)SC(C7=NC(SC(C8=CC(CC(CCCC)CCCCCC)=CS8)=N9)=C9S7)=C1)CCCCCC
19,Y6,"Y6, BTP-4F, BTPTT-4F",280,PFBDTTzBO,PFBDTTzBO,10.1021/acsami.2c06077,0.872,12.89,58.1,6.53,6.16,,sm,y,8,polymer,N#CC(C#N)=C1C(=CC=2SC3=C(SC=4C=5C6=NSN=C6C=7C=8SC9=C(SC(C=C%10C(=O)C%11=CC(F)=C(F)C=C%11C%10=C(C#N)C#N)=C9CCCCCCCCCCC)C8N(C7C5N(C34)CC(CC)CCCC)CC(CC)CCCC)C2CCCCCCCCCCC)C(=O)C%12=CC(F)=C(F)C=C%121,CCC1=C(SC2=C1SC3=C2N(CC)C4=C3C5=NSN=C5C6=C4N(CC)C7=C6SC8=C7SC(/C=C9C(C%10=C(C\9=C(C#N)/C#N)C=C(F)C(F)=C%10)=O)=C8CC)/C=C%11C(C%12=CC(F)=C(C=C%12C\%11=C(C#N)/C#N)F)=O,CCC(CCCC)CC1=C(C=C(S1)C2=C3C(C=C(C4=C(CC(CCCC)CCCCCC)C=C(C5=NC6=C(N=C(S6)C7=CC(CC(CCCC)CCCCCC)=C(C8=CC9=C(S8)C(C%10=CC(F)=C(CC(CCCC)CC)S%10)=C%11C=C(C%12=C(CC(CCCC)CCCCCC)C=C(C%13=NC%14=C(N=C(S%14)C%15=CC(CC(CCCC)CCCCCC)=C(C%16=CC%17=C(S%16)C(C%18=CC(F)=C(CC(CCCC)CC)S%18)=C%19C=C(C%20=C(CC(CCCC)CCCCCC)C=C(C%21=NC%22=C(N=C(S%22)C%23=CC(CC(CCCC)CCCCCC)=CS%23)S%21)S%20)SC%19=C%17C%24=CC(F)=C(CC(CCCC)CC)S%24)S%15)S%13)S%12)SC%11=C9C%25=CC(F)=C(CC(CCCC)CC)S%25)S7)S5)S4)S3)=C(C%26=CC(F)=C(CC(CCCC)CC)S%26)C%27=C2C=CS%27)F,CCC1=C(F)C=C(C2=C3C(C=C(S3)C4=C(C=C(S4)C5=NC6=C(S5)N=C(C7=CC(CC)=C(S7)C8=CC9=C(C(C%10=CC(F)=C(S%10)CC)=C%11C=C(SC%11=C9C%12=CC(F)=C(S%12)CC)C%13=C(C=C(S%13)C%14=NC%15=C(S%14)N=C(C%16=CC(CC)=C(S%16)C%17=CC%18=C(C(C%19=CC(F)=C(S%19)CC)=C%20C=C(SC%20=C%18C%21=CC(F)=C(S%21)CC)C%22=C(C=C(S%22)C%23=NC%24=C(S%23)N=C(C%25=CC(CC)=CS%25)S%24)CC)S%17)S%15)CC)S8)S6)CC)=C(C%26=C2C=CS%26)C%27=CC(F)=C(S%27)CC)S1,CCCCC(CC1=C(C2=CC3=C(C4=CC(F)=C(CC(CC)CCCC)S4)C5=C(C=CS5)C(C6=CC(F)=C(CC(CC)CCCC)S6)=C3S2)SC(C7=NC(SC(C8=CC(CC(CCCC)CCCCCC)=CS8)=N9)=C9S7)=C1)CCCCCC
19,Y6,"Y6, BTP-4F, BTPTT-4F",297,PBDTFBTA-2T,PBDTFBTA-2T,10.1021/acsami.9b20204,0.78,22.73,66.4,11.76,11.37,0.35,sm,y,8,polymer,N#CC(C#N)=C1C(=CC=2SC3=C(SC=4C=5C6=NSN=C6C=7C=8SC9=C(SC(C=C%10C(=O)C%11=CC(F)=C(F)C=C%11C%10=C(C#N)C#N)=C9CCCCCCCCCCC)C8N(C7C5N(C34)CC(CC)CCCC)CC(CC)CCCC)C2CCCCCCCCCCC)C(=O)C%12=CC(F)=C(F)C=C%121,CCC1=C(SC2=C1SC3=C2N(CC)C4=C3C5=NSN=C5C6=C4N(CC)C7=C6SC8=C7SC(/C=C9C(C%10=C(C\9=C(C#N)/C#N)C=C(F)C(F)=C%10)=O)=C8CC)/C=C%11C(C%12=CC(F)=C(C=C%12C\%11=C(C#N)/C#N)F)=O,FC1=C(C2=CC=C(C3=CC4=C(C(C5=CC=C(S5)SCC(CCCC)CCCCCC)=C6C=CSC6=C4C7=CC=C(S7)SCC(CCCCCC)CCCC)S3)S2)C8=NN(CC(CCCC)CCCCCC)N=C8C(C9=CC=C(S9)C%10=CC%11=C(C%12=C(C(C%13=CC=C(S%13)SCC(CCCCCC)CCCC)=C%11S%10)C=C(S%12)C%14=CC=C(S%14)C%15=C(C(F)=C(C%16=NN(N=C%16%15)CC(CCCC)CCCCCC)C%17=CC=C(S%17)C%18=CC%19=C(C%20=C(C(C%21=CC=C(S%21)SCC(CCCCCC)CCCC)=C%19S%18)C=C(S%20)C%22=CC=C(S%22)C%23=C(C(F)=C(C%24=NN(N=C%24%23)CC(CCCC)CCCCCC)C%25=CC=CS%25)F)C%26=CC=C(S%26)SCC(CCCC)CCCCCC)F)C%27=CC=C(S%27)SCC(CCCC)CCCCCC)=C1F,CCN1N=C(C2=N1)C(C3=CC=C(C4=CC5=C(C6=CC=C(SCC)S6)C7=C(C=C(C8=CC=C(C9=C(F)C(F)=C(C%10=CC=C(C%11=CC%12=C(C%13=CC=C(SCC)S%13)C%14=C(C=C(C%15=CC=C(C%16=C(F)C(F)=C(C%17=CC=CS%17)C%18=NN(CC)N=C%18%16)S%15)S%14)C(C%19=CC=C(SCC)S%19)=C%12S%11)S%10)C%20=NN(CC)N=C%209)S8)S7)C(C%21=CC=C(SCC)S%21)=C5S4)S3)=C(F)C(F)=C2C%22=CC=C(S%22)C(S%23)=CC%24=C%23C(C%25=CC=C(SCC)S%25)=C(C=CS%26)C%26=C%24C%27=CC=C(SCC)S%27,CCCCCCC(CSC1=CC=C(S1)C2=C3C=C(SC3=C(C4=C2SC=C4)C5=CC=C(S5)SCC(CCCCCC)CCCC)C6=CC=C(S6)C7=C(C(F)=C(C8=NN(N=C78)CC(CCCCCC)CCCC)C9=CC=CS9)F)CCCC
19,Y6,"Y6, BTP-4F, BTPTT-4F",298,PBDTFTBA-2Si,PBDTFTBA-2Si,10.1021/acsami.9b20204,0.75,23.41,67.9,11.92,11.45,0.39,sm,y,8,polymer,N#CC(C#N)=C1C(=CC=2SC3=C(SC=4C=5C6=NSN=C6C=7C=8SC9=C(SC(C=C%10C(=O)C%11=CC(F)=C(F)C=C%11C%10=C(C#N)C#N)=C9CCCCCCCCCCC)C8N(C7C5N(C34)CC(CC)CCCC)CC(CC)CCCC)C2CCCCCCCCCCC)C(=O)C%12=CC(F)=C(F)C=C%121,CCC1=C(SC2=C1SC3=C2N(CC)C4=C3C5=NSN=C5C6=C4N(CC)C7=C6SC8=C7SC(/C=C9C(C%10=C(C\9=C(C#N)/C#N)C=C(F)C(F)=C%10)=O)=C8CC)/C=C%11C(C%12=CC(F)=C(C=C%12C\%11=C(C#N)/C#N)F)=O,FC1=C(C2=CC=C(C3=CC4=C(C(C5=CC=C(S5)SCCCCCC[Si](C)(O[Si](C)(C)C)O[Si](C)(C)C)=C6C=CSC6=C4C7=CC=C(SCCCCCC[Si](C)(O[Si](C)(C)C)O[Si](C)(C)C)S7)S3)S2)C8=NN(CC(CCCC)CCCCCC)N=C8C(C9=CC=C(S9)C%10=CC%11=C(C%12=C(C(C%13=CC=C(SCCCCCC[Si](C)(O[Si](C)(C)C)O[Si](C)(C)C)S%13)=C%11S%10)C=C(S%12)C%14=CC=C(S%14)C%15=C(C(F)=C(C%16=NN(N=C%16%15)CC(CCCC)CCCCCC)C%17=CC=C(S%17)C%18=CC%19=C(C%20=C(C(C%21=CC=C(SCCCCCC[Si](C)(O[Si](C)(C)C)O[Si](C)(C)C)S%21)=C%19S%18)C=C(S%20)C%22=CC=C(S%22)C%23=C(C(F)=C(C%24=NN(N=C%24%23)CC(CCCC)CCCCCC)C%25=CC=CS%25)F)C%26=CC=C(S%26)SCCCCC[Si](C)(O[Si](C)(C)C)O[Si](C)(C)C)F)C%27=CC=C(S%27)SCCCCC[Si](C)(O[Si](C)(C)C)O[Si](C)(C)C)=C1F,CCN1N=C(C2=N1)C(C3=CC=C(C4=CC5=C(C6=CC=C(SCC)S6)C7=C(C=C(C8=CC=C(C9=C(F)C(F)=C(C%10=CC=C(C%11=CC%12=C(C%13=CC=C(SCC)S%13)C%14=C(C=C(C%15=CC=C(C%16=C(F)C(F)=C(C%17=CC=CS%17)C%18=NN(CC)N=C%18%16)S%15)S%14)C(C%19=CC=C(SCC)S%19)=C%12S%11)S%10)C%20=NN(CC)N=C%209)S8)S7)C(C%21=CC=C(SCC)S%21)=C5S4)S3)=C(F)C(F)=C2C%22=CC=C(S%22)C(S%23)=CC%24=C%23C(C%25=CC=C(SCC)S%25)=C(C=CS%26)C%26=C%24C%27=CC=C(SCC)S%27,FC(C(F)=C(C1=NN(N=C21)CC(CCCCCC)CCCC)C3=CC=C(S3)C4=CC5=C(C6=C(C(C7=CC=C(S7)SCCCCCC[Si](O[Si](C)(C)C)(O[Si](C)(C)C)C)=C5S4)C=CS6)C8=CC=C(S8)SCCCCCC[Si](O[Si](C)(C)C)(O[Si](C)(C)C)C)=C2C9=CC=CS9
19,Y6,"Y6, BTP-4F, BTPTT-4F",299,PBDTFTBA-Tsi,PBDTFTBA-Tsi,10.1021/acsami.9b20204,0.77,24.63,74.8,14.18,13.76,0.4,sm,y,8,polymer,N#CC(C#N)=C1C(=CC=2SC3=C(SC=4C=5C6=NSN=C6C=7C=8SC9=C(SC(C=C%10C(=O)C%11=CC(F)=C(F)C=C%11C%10=C(C#N)C#N)=C9CCCCCCCCCCC)C8N(C7C5N(C34)CC(CC)CCCC)CC(CC)CCCC)C2CCCCCCCCCCC)C(=O)C%12=CC(F)=C(F)C=C%121,CCC1=C(SC2=C1SC3=C2N(CC)C4=C3C5=NSN=C5C6=C4N(CC)C7=C6SC8=C7SC(/C=C9C(C%10=C(C\9=C(C#N)/C#N)C=C(F)C(F)=C%10)=O)=C8CC)/C=C%11C(C%12=CC(F)=C(C=C%12C\%11=C(C#N)/C#N)F)=O,FC1=C(C2=CC=C(C3=CC4=C(C(C5=CC=C(S5)SCCCCCC[Si](C)(O[Si](C)(C)C)O[Si](C)(C)C)=C6C=CSC6=C4C7=CC=C(S7)SCC(CCCCCC)CCCC)S3)S2)C8=NN(CC(CCCC)CCCCCC)N=C8C(C9=CC=C(S9)C%10=CC%11=C(C%12=C(C(C%13=CC=C(S%13)SCC(CCCCCC)CCCC)=C%11S%10)C=C(S%12)C%14=CC=C(S%14)C%15=C(C(F)=C(C%16=NN(N=C%16%15)CC(CCCC)CCCCCC)C%17=CC=C(S%17)C%18=CC%19=C(C%20=C(C(C%21=CC=C(S%21)SCC(CCCCCC)CCCC)=C%19S%18)C=C(S%20)C%22=CC=C(S%22)C%23=C(C(F)=C(C%24=NN(N=C%24%23)CC(CCCC)CCCCCC)C%25=CC=CS%25)F)C%26=CC=C(S%26)SCCCCC[Si](C)(O[Si](C)(C)C)O[Si](C)(C)C)F)C%27=CC=C(S%27)SCCCCC[Si](C)(O[Si](C)(C)C)O[Si](C)(C)C)=C1F,CCN1N=C(C2=N1)C(C3=CC=C(C4=CC5=C(C6=CC=C(SCC)S6)C7=C(C=C(C8=CC=C(C9=C(F)C(F)=C(C%10=CC=C(C%11=CC%12=C(C%13=CC=C(SCC)S%13)C%14=C(C=C(C%15=CC=C(C%16=C(F)C(F)=C(C%17=CC=CS%17)C%18=NN(CC)N=C%18%16)S%15)S%14)C(C%19=CC=C(SCC)S%19)=C%12S%11)S%10)C%20=NN(CC)N=C%209)S8)S7)C(C%21=CC=C(SCC)S%21)=C5S4)S3)=C(F)C(F)=C2C%22=CC=C(S%22)C(S%23)=CC%24=C%23C(C%25=CC=C(SCC)S%25)=C(C=CS%26)C%26=C%24C%27=CC=C(SCC)S%27,CCCCCCC(CSC1=CC=C(S1)C2=C3C=C(SC3=C(C4=C2SC=C4)C5=CC=C(S5)SCCCCCC[Si](O[Si](C)(C)C)(O[Si](C)(C)C)C)C6=CC=C(S6)C7=C(C(F)=C(C8=NN(N=C78)CC(CCCCCC)CCCC)C9=CC=CS9)F)CCCC
