Repository: brigreens/Meta-analysis_OSCs

This repository contains the data files and analysis notebooks to support the paper "Meta-Analysis of Molecular Design Strategies for Non-Fullerene Acceptor Based Organic Solar Cell Materials" (DOI: 10.26434/chemrxiv-2024-w29b1)

File: OSC_dataset_metaanalysis.csv (part 17 of 76)
NFA_ID,reported_acceptor,NFA_other_names,don_ID,reported_donor,don_other_names,DOI,Voc,Jsc,FF,PCE_max,PCE_avg,PCE_std,acceptor_type,acceptor_class,fused_rings_in_core,donor_type,acc_SMILES_sidechains,acc_SMILES_shortened_sidechains,don_SMILES_sidechains,don_SMILES_shortened_sidechains,don_mon_SMILES
19,Y6,"Y6, BTP-4F, BTPTT-4F",300,PBDB-T-H,PBDB-T-H,10.1021/acsami.9b22275,0.8,20.78,60,9.94,9.76,0.15,sm,y,8,polymer,N#CC(C#N)=C1C(=CC=2SC3=C(SC=4C=5C6=NSN=C6C=7C=8SC9=C(SC(C=C%10C(=O)C%11=CC(F)=C(F)C=C%11C%10=C(C#N)C#N)=C9CCCCCCCCCCC)C8N(C7C5N(C34)CC(CC)CCCC)CC(CC)CCCC)C2CCCCCCCCCCC)C(=O)C%12=CC(F)=C(F)C=C%121,CCC1=C(SC2=C1SC3=C2N(CC)C4=C3C5=NSN=C5C6=C4N(CC)C7=C6SC8=C7SC(/C=C9C(C%10=C(C\9=C(C#N)/C#N)C=C(F)C(F)=C%10)=O)=C8CC)/C=C%11C(C%12=CC(F)=C(C=C%12C\%11=C(C#N)/C#N)F)=O,O=C(C1=C(SC(CC(CC)CCCC)=C12)CC(CCCC)CC)C3=C(SC(C4=CC=C(C5=CC6=C(C(C(S7)=CC(Cl)=C7CCCCCCCCCCCCC)=C8C=C(SC8=C6C9=CC(Cl)=C(S9)CCCCCCCCCCCCC)C%10=CC=C(S%10)C%11=C(C(C%12=C(SC(CC(CC)CCCC)=C%12C%13=O)CC(CCCC)CC)=O)C%13=C(C%14=CC=C(C%15=CC%16=C(C(C(S%17)=CC(Cl)=C%17CCCCCCCCCCCCC)=C%18C=C(SC%18=C%16C%19=CC(Cl)=C(S%19)CCCCCCCCCCCCC)C%20=CC=C(S%20)C%21=C(C(C%22=C(SC(CC(CC)CCCC)=C%22C%23=O)CC(CCCC)CC)=O)C%23=C(C%24=CC=CS%24)S%21)S%15)S%14)S%11)S5)S4)=C3C2=O)C(S%25)=CC=C%25C(SC%26=C(C%27=C%28SC=C%27)C%29=CC(Cl)=C(S%29)CCCCCCCCCCCCC)=CC%26=C%28C(S%30)=CC(Cl)=C%30CCCCCCCCCCCCC,CCC1=C(Cl)C=C(S1)C2=C3C=C(SC3=C(C4=C2SC=C4)C5=CC(Cl)=C(S5)CC)C6=CC=C(S6)C7=C(C(C8=C(SC(CC)=C8C9=O)CC)=O)C9=C(C%10=CC=C(S%10)C%11=CC%12=C(C%13=C(C(C%14=CC(Cl)=C(S%14)CC)=C%12S%11)C=C(C%15=CC=C(S%15)C%16=C(C(C%17=C(SC(CC)=C%17C%18=O)CC)=O)C%18=C(C%19=CC=C(S%19)C%20=CC%21=C(C%22=C(C(C%23=CC(Cl)=C(S%23)CC)=C%21S%20)C=C(C%24=CC=C(S%24)C%25=C(C(C%26=C(SC(CC)=C%26C%27=O)CC)=O)C%27=C(C%28=CC=CS%28)S%25)S%22)C%29=CC(Cl)=C(S%29)CC)S%16)S%13)C%30=CC(Cl)=C(S%30)CC)S7,CCCCCCCCCCCCCC1=C(Cl)C=C(C2=C3C=C(SC3=C(C4=C2SC=C4)C5=CC(Cl)=C(S5)CCCCCCCCCCCCC)C6=CC=C(S6)C7=C(C(C8=C(SC(CC(CCCC)CC)=C8C9=O)CC(CCCC)CC)=O)C9=C(C%10=CC=CS%10)S7)S1
19,Y6,"Y6, BTP-4F, BTPTT-4F",301,PBDB-T-T,PBDB-T-T,10.1021/acsami.9b22275,0.78,24.74,66,12.68,12.27,0.26,sm,y,8,polymer,N#CC(C#N)=C1C(=CC=2SC3=C(SC=4C=5C6=NSN=C6C=7C=8SC9=C(SC(C=C%10C(=O)C%11=CC(F)=C(F)C=C%11C%10=C(C#N)C#N)=C9CCCCCCCCCCC)C8N(C7C5N(C34)CC(CC)CCCC)CC(CC)CCCC)C2CCCCCCCCCCC)C(=O)C%12=CC(F)=C(F)C=C%121,CCC1=C(SC2=C1SC3=C2N(CC)C4=C3C5=NSN=C5C6=C4N(CC)C7=C6SC8=C7SC(/C=C9C(C%10=C(C\9=C(C#N)/C#N)C=C(F)C(F)=C%10)=O)=C8CC)/C=C%11C(C%12=CC(F)=C(C=C%12C\%11=C(C#N)/C#N)F)=O,O=C(C1=C(SC(CC(CC)CCCC)=C12)CC(CCCC)CC)C3=C(SC(C4=CC=C(C5=CC6=C(C(C(S7)=CC(Cl)=C7CCCCCCCCCCCCCC8=CC=C(CCCCCC)S8)=C9C=C(SC9=C6C%10=CC(Cl)=C(S%10)CCCCCCCCCCCCCC%11=CC=C(CCCCCC)S%11)C%12=CC=C(S%12)C%13=C(C(C%14=C(SC(CC(CC)CCCC)=C%14C%15=O)CC(CCCC)CC)=O)C%15=C(C%16=CC=C(C%17=CC%18=C(C(C(S%19)=CC(Cl)=C%19CCCCCCCCCCCCCC%20=CC=C(CCCCCC)S%20)=C%21C=C(SC%21=C%18C%22=CC(Cl)=C(S%22)CCCCCCCCCCCCCC%23=CC=C(CCCCCC)S%23)C%24=CC=C(S%24)C%25=C(C(C%26=C(SC(CC(CC)CCCC)=C%26C%27=O)CC(CCCC)CC)=O)C%27=C(C%28=CC=CS%28)S%25)S%17)S%16)S%13)S5)S4)=C3C2=O)C(S%29)=CC=C%29C(SC%30=C(C%31=C%32SC=C%31)C%33=CC(Cl)=C(S%33)CCCCCCCCCCCCCC%34=CC=C(CCCCCC)S%34)=CC%30=C%32C(S%35)=CC(Cl)=C%35CCCCCCCCCCCCC%36=CC=C(CCCCCC)S%36,CCC1=C(Cl)C=C(S1)C2=C3C=C(SC3=C(C4=C2SC=C4)C5=CC(Cl)=C(S5)CC)C6=CC=C(S6)C7=C(C(C8=C(SC(CC)=C8C9=O)CC)=O)C9=C(C%10=CC=C(S%10)C%11=CC%12=C(C%13=C(C(C%14=CC(Cl)=C(S%14)CC)=C%12S%11)C=C(C%15=CC=C(S%15)C%16=C(C(C%17=C(SC(CC)=C%17C%18=O)CC)=O)C%18=C(C%19=CC=C(S%19)C%20=CC%21=C(C%22=C(C(C%23=CC(Cl)=C(S%23)CC)=C%21S%20)C=C(C%24=CC=C(S%24)C%25=C(C(C%26=C(SC(CC)=C%26C%27=O)CC)=O)C%27=C(C%28=CC=CS%28)S%25)S%22)C%29=CC(Cl)=C(S%29)CC)S%16)S%13)C%30=CC(Cl)=C(S%30)CC)S7,CCCCCCC1=CC=C(S1)CCCCCCCCCCCCCC2=C(Cl)C=C(C3=C4C=CSC4=C(C5=C3SC(C6=CC=C(S6)C7=C(C(C8=C(SC(CC(CCCC)CC)=C8C9=O)CC(CCCC)CC)=O)C9=C(C%10=CC=CS%10)S7)=C5)C%11=CC(Cl)=C(S%11)CCCCCCCCCCCCC%12=CC=C(S%12)CCCCCC)S2
19,Y6,"Y6, BTP-4F, BTPTT-4F",302,PBDB-T-Ome,PBDB-T-Ome,10.1021/acsami.9b22275,0.76,24.14,69,12.75,12.46,0.2,sm,y,8,polymer,N#CC(C#N)=C1C(=CC=2SC3=C(SC=4C=5C6=NSN=C6C=7C=8SC9=C(SC(C=C%10C(=O)C%11=CC(F)=C(F)C=C%11C%10=C(C#N)C#N)=C9CCCCCCCCCCC)C8N(C7C5N(C34)CC(CC)CCCC)CC(CC)CCCC)C2CCCCCCCCCCC)C(=O)C%12=CC(F)=C(F)C=C%121,CCC1=C(SC2=C1SC3=C2N(CC)C4=C3C5=NSN=C5C6=C4N(CC)C7=C6SC8=C7SC(/C=C9C(C%10=C(C\9=C(C#N)/C#N)C=C(F)C(F)=C%10)=O)=C8CC)/C=C%11C(C%12=CC(F)=C(C=C%12C\%11=C(C#N)/C#N)F)=O,O=C(C1=C(SC(CC(CC)CCCC)=C12)CC(CCCC)CC)C3=C(SC(C4=CC=C(C5=CC6=C(C(C(S7)=CC(Cl)=C7CCCCCCCCCCCCCOC)=C8C=C(SC8=C6C9=CC(Cl)=C(S9)CCCCCCCCCCCCCOC)C%10=CC=C(S%10)C%11=C(C(C%12=C(SC(CC(CC)CCCC)=C%12C%13=O)CC(CCCC)CC)=O)C%13=C(C%14=CC=C(C%15=CC%16=C(C(C(S%17)=CC(Cl)=C%17CCCCCCCCCCCCCOC)=C%18C=C(SC%18=C%16C%19=CC(Cl)=C(S%19)CCCCCCCCCCCCCOC)C%20=CC=C(S%20)C%21=C(C(C%22=C(SC(CC(CC)CCCC)=C%22C%23=O)CC(CCCC)CC)=O)C%23=C(C%24=CC=CS%24)S%21)S%15)S%14)S%11)S5)S4)=C3C2=O)C(S%25)=CC=C%25C(SC%26=C(C%27=C%28SC=C%27)C%29=CC(Cl)=C(S%29)CCCCCCCCCCCCCOC)=CC%26=C%28C(S%30)=CC(Cl)=C%30CCCCCCCCCCCCCOC,CCC1=C(Cl)C=C(S1)C2=C3C=C(SC3=C(C4=C2SC=C4)C5=CC(Cl)=C(S5)CC)C6=CC=C(S6)C7=C(C(C8=C(SC(CC)=C8C9=O)CC)=O)C9=C(C%10=CC=C(S%10)C%11=CC%12=C(C%13=C(C(C%14=CC(Cl)=C(S%14)CC)=C%12S%11)C=C(C%15=CC=C(S%15)C%16=C(C(C%17=C(SC(CC)=C%17C%18=O)CC)=O)C%18=C(C%19=CC=C(S%19)C%20=CC%21=C(C%22=C(C(C%23=CC(Cl)=C(S%23)CC)=C%21S%20)C=C(C%24=CC=C(S%24)C%25=C(C(C%26=C(SC(CC)=C%26C%27=O)CC)=O)C%27=C(C%28=CC=CS%28)S%25)S%22)C%29=CC(Cl)=C(S%29)CC)S%16)S%13)C%30=CC(Cl)=C(S%30)CC)S7,CCCCC(CC1=C(C(C2=C(SC(C3=CC=C(S3)C4=CC5=C(C6=C(C(C7=CC(Cl)=C(S7)CCCCCCCCCCCCCOC)=C5S4)C=CS6)C8=CC(Cl)=C(S8)CCCCCCCCCCCCCOC)=C2C9=O)C%10=CC=CS%10)=O)C9=C(CC(CCCC)CC)S1)CC
19,Y6,"Y6, BTP-4F, BTPTT-4F",303,PBDB-T-Br,PBDB-T-Br,10.1021/acsami.9b22275,0.79,25.32,66,13.2,12.88,0.19,sm,y,8,polymer,N#CC(C#N)=C1C(=CC=2SC3=C(SC=4C=5C6=NSN=C6C=7C=8SC9=C(SC(C=C%10C(=O)C%11=CC(F)=C(F)C=C%11C%10=C(C#N)C#N)=C9CCCCCCCCCCC)C8N(C7C5N(C34)CC(CC)CCCC)CC(CC)CCCC)C2CCCCCCCCCCC)C(=O)C%12=CC(F)=C(F)C=C%121,CCC1=C(SC2=C1SC3=C2N(CC)C4=C3C5=NSN=C5C6=C4N(CC)C7=C6SC8=C7SC(/C=C9C(C%10=C(C\9=C(C#N)/C#N)C=C(F)C(F)=C%10)=O)=C8CC)/C=C%11C(C%12=CC(F)=C(C=C%12C\%11=C(C#N)/C#N)F)=O,O=C(C1=C(SC(CC(CC)CCCC)=C12)CC(CCCC)CC)C3=C(SC(C4=CC=C(C5=CC6=C(C(C(S7)=CC(Cl)=C7CCCCCCCCCCCCCBr)=C8C=C(SC8=C6C9=CC(Cl)=C(S9)CCCCCCCCCCCCCBr)C%10=CC=C(S%10)C%11=C(C(C%12=C(SC(CC(CC)CCCC)=C%12C%13=O)CC(CCCC)CC)=O)C%13=C(C%14=CC=C(C%15=CC%16=C(C(C(S%17)=CC(Cl)=C%17CCCCCCCCCCCCCBr)=C%18C=C(SC%18=C%16C%19=CC(Cl)=C(S%19)CCCCCCCCCCCCCBr)C%20=CC=C(S%20)C%21=C(C(C%22=C(SC(CC(CC)CCCC)=C%22C%23=O)CC(CCCC)CC)=O)C%23=C(C%24=CC=CS%24)S%21)S%15)S%14)S%11)S5)S4)=C3C2=O)C(S%25)=CC=C%25C(SC%26=C(C%27=C%28SC=C%27)C%29=CC(Cl)=C(S%29)CCCCCCCCCCCCCBr)=CC%26=C%28C(S%30)=CC(Cl)=C%30CCCCCCCCCCCCCBr,CCC1=C(Cl)C=C(S1)C2=C3C=C(SC3=C(C4=C2SC=C4)C5=CC(Cl)=C(S5)CC)C6=CC=C(S6)C7=C(C(C8=C(SC(CC)=C8C9=O)CC)=O)C9=C(C%10=CC=C(S%10)C%11=CC%12=C(C%13=C(C(C%14=CC(Cl)=C(S%14)CC)=C%12S%11)C=C(C%15=CC=C(S%15)C%16=C(C(C%17=C(SC(CC)=C%17C%18=O)CC)=O)C%18=C(C%19=CC=C(S%19)C%20=CC%21=C(C%22=C(C(C%23=CC(Cl)=C(S%23)CC)=C%21S%20)C=C(C%24=CC=C(S%24)C%25=C(C(C%26=C(SC(CC)=C%26C%27=O)CC)=O)C%27=C(C%28=CC=CS%28)S%25)S%22)C%29=CC(Cl)=C(S%29)CC)S%16)S%13)C%30=CC(Cl)=C(S%30)CC)S7,CCCCC(CC1=C(C(C2=C(SC(C3=CC=C(S3)C4=CC5=C(C6=C(C(C7=CC(Cl)=C(S7)CCCCCCCCCCCCCBr)=C5S4)C=CS6)C8=CC(Cl)=C(S8)CCCCCCCCCCCCCBr)=C2C9=O)C%10=CC=CS%10)=O)C9=C(CC(CCCC)CC)S1)CC
19,Y6,"Y6, BTP-4F, BTPTT-4F",304,PE2,PE2,10.1039/C9CC02904D,0.83,23.24,70,13.5,13.05,0.36,sm,y,8,polymer,N#CC(C#N)=C1C(=CC=2SC3=C(SC=4C=5C6=NSN=C6C=7C=8SC9=C(SC(C=C%10C(=O)C%11=CC(F)=C(F)C=C%11C%10=C(C#N)C#N)=C9CCCCCCCCCCC)C8N(C7C5N(C34)CC(CC)CCCC)CC(CC)CCCC)C2CCCCCCCCCCC)C(=O)C%12=CC(F)=C(F)C=C%121,CCC1=C(SC2=C1SC3=C2N(CC)C4=C3C5=NSN=C5C6=C4N(CC)C7=C6SC8=C7SC(/C=C9C(C%10=C(C\9=C(C#N)/C#N)C=C(F)C(F)=C%10)=O)=C8CC)/C=C%11C(C%12=CC(F)=C(C=C%12C\%11=C(C#N)/C#N)F)=O,FC(C=C1C(C2=C3SC=C2)=C4SC(C5=C(CCCCCC)C(SC(C6=C(C(F)=C(C7=NN(N=C67)CC(CCCCCCCC)CCCCCC)C8=CC9=C(C(CCCCCC)=C(C%10=CC%11=C(C(C%12=CC(F)=C(S%12)SCC(CCCC)CC)=C%13C=C(SC%13=C%11C%14=CC(F)=C(S%14)SCC(CC)CCCC)C%15=C(CCCCCC)C(SC(C%16=C(C(F)=C(C%17=NN(N=C%16%17)CC(CCCCCCCC)CCCCCC)C%18=CC%19=C(C(CCCCCC)=C(C%20=CC%21=C(C(C%22=CC(F)=C(S%22)SCC(CCCC)CC)=C%23C=C(SC%23=C%21C%24=CC(F)=C(S%24)SCC(CC)CCCC)C%25=C(CCCCCC)C(SC(C%26=C(C(F)=C(C%27=NN(N=C%26%27)CC(CCCCCCCC)CCCCCC)C%28=CC%29=C(C(CCCCCC)=CS%29)S%28)F)=C%30)=C%30S%25)S%20)S%19)S%18)F)=C%31)=C%31S%15)S%10)S9)S8)F)=C%32)=C%32S5)=CC4=C3C%33=CC(F)=C(S%33)SCC(CCCC)CC)=C(S1)SCC(CC)CCCC,FC(C=C1C(C2=C3SC=C2)=C4SC(C5=C(CC)C(SC(C6=C(C(F)=C(C7=NN(N=C67)CC)C8=CC9=C(C(CC)=C(C%10=CC%11=C(C(C%12=CC(F)=C(S%12)SCC)=C%13C=C(SC%13=C%11C%14=CC(F)=C(S%14)SCC)C%15=C(CC)C(SC(C%16=C(C(F)=C(C%17=NN(N=C%16%17)CC)C%18=CC%19=C(C(CC)=C(C%20=CC%21=C(C(C%22=CC(F)=C(S%22)SCC)=C%23C=C(SC%23=C%21C%24=CC(F)=C(S%24)SCC)C%25=C(CC)C(SC(C%26=C(C(F)=C(C%27=NN(N=C%26%27)CC)C%28=CC%29=C(C(CC)=CS%29)S%28)F)=C%30)=C%30S%25)S%20)S%19)S%18)F)=C%31)=C%31S%15)S%10)S9)S8)F)=C%32)=C%32S5)=CC4=C3C%33=CC(F)=C(S%33)SCC)=C(S1)SCC,FC(C(F)=C(C1=NN(N=C21)CC(CCCCCCCC)CCCCCC)C3=CC4=C(S3)C(CCCCCC)=C(C5=CC6=C(C7=C(C(C8=CC(F)=C(S8)SCC(CCCC)CC)=C6S5)C=CS7)C9=CC(F)=C(S9)SCC(CCCC)CC)S4)=C2C%10=CC(SC=C%11CCCCCC)=C%11S%10
19,Y6,"Y6, BTP-4F, BTPTT-4F",307,PTzBI-pF,PTzBI-pF,10.1021/acsenergylett.0c00939,0.8,4.88,36.5,1.4,1.4,0.1,sm,y,8,polymer,N#CC(C#N)=C1C(=CC=2SC3=C(SC=4C=5C6=NSN=C6C=7C=8SC9=C(SC(C=C%10C(=O)C%11=CC(F)=C(F)C=C%11C%10=C(C#N)C#N)=C9CCCCCCCCCCC)C8N(C7C5N(C34)CC(CC)CCCC)CC(CC)CCCC)C2CCCCCCCCCCC)C(=O)C%12=CC(F)=C(F)C=C%121,CCC1=C(SC2=C1SC3=C2N(CC)C4=C3C5=NSN=C5C6=C4N(CC)C7=C6SC8=C7SC(/C=C9C(C%10=C(C\9=C(C#N)/C#N)C=C(F)C(F)=C%10)=O)=C8CC)/C=C%11C(C%12=CC(F)=C(C=C%12C\%11=C(C#N)/C#N)F)=O,FC(C=C(C1=CC2=C(C3=C(C(C4=CC(F)=C(S4)CC(CCCC)CC)=C2S1)C=C(C5=CC(F)=C(C6=C7C(C(N(C7=O)CCCCCCCC)=O)=C(C8=NN(N=C68)CCC(CCCC)CC)C9=C(F)C=C(C%10=CC%11=C(C%12=C(C(C%13=CC(F)=C(S%13)CC(CCCC)CC)=C%11S%10)C=C(C%14=CC(F)=C(C%15=C%16C(C(N(C%16=O)CCCCCCCC)=O)=C(C%17=NN(N=C%15%17)CCC(CCCC)CC)C%18=C(F)C=CS%18)S%14)S%12)C%19=CC(F)=C(S%19)CC(CC)CCCC)S9)S5)S3)C%20=CC(F)=C(S%20)CC(CC)CCCC)S%21)=C%21C(C%22=NN(N=C%23%22)CCC(CCCC)CC)=C(C(N(C%24=O)CCCCCCCC)=O)C%24=C%23C%25=C(F)C=C(S%25)C%26=CC%27=C(S%26)C(C%28=CC(F)=C(S%28)CC(CC)CCCC)=C%29C=CSC%29=C%27C%30=CC(F)=C(S%30)CC(CCCC)CC,CCC(S1)=C(F)C=C1C2=C3C=CSC3=C(C4=CC(F)=C(S4)CC)C5=C2SC(C6=CC(F)=C(C7=C8C(C(N(C8=O)CC)=O)=C(C9=NN(N=C79)CC)C%10=C(F)C=C(C%11=CC%12=C(C%13=C(C(C%14=CC(F)=C(S%14)CC)=C%12S%11)C=C(C%15=CC(F)=C(C%16=C%17C(C(N(C%17=O)CC)=O)=C(C%18=NN(N=C%16%18)CC)C%19=C(F)C=C(C%20=CC%21=C(C%22=C(C(C%23=CC(F)=C(S%23)CC)=C%21S%20)C=C(C%24=CC(F)=C(C%25=C%26C(C(N(C%26=O)CC)=O)=C(C%27=NN(N=C%25%27)CC)C%28=C(F)C=CS%28)S%24)S%22)C%29=CC(F)=C(S%29)CC)S%19)S%15)S%13)C%30=CC(F)=C(S%30)CC)S%10)S6)=C5,FC(C=CS1)=C1C2=C3C(C(N(C3=O)CCCCCCCC)=O)=C(C4=NN(N=C24)CCC(CCCC)CC)C5=C(F)C=C(C6=CC7=C(C8=C(C(C9=CC(F)=C(S9)CC(CCCC)CC)=C7S6)C=CS8)C%10=CC(F)=C(S%10)CC(CCCC)CC)S5
19,Y6,"Y6, BTP-4F, BTPTT-4F",308,PTzBI-dF,PTzBI-dF,10.1021/acsenergylett.0c00939,0.85,26.33,75.5,16.8,16.7,0.2,sm,y,8,polymer,N#CC(C#N)=C1C(=CC=2SC3=C(SC=4C=5C6=NSN=C6C=7C=8SC9=C(SC(C=C%10C(=O)C%11=CC(F)=C(F)C=C%11C%10=C(C#N)C#N)=C9CCCCCCCCCCC)C8N(C7C5N(C34)CC(CC)CCCC)CC(CC)CCCC)C2CCCCCCCCCCC)C(=O)C%12=CC(F)=C(F)C=C%121,CCC1=C(SC2=C1SC3=C2N(CC)C4=C3C5=NSN=C5C6=C4N(CC)C7=C6SC8=C7SC(/C=C9C(C%10=C(C\9=C(C#N)/C#N)C=C(F)C(F)=C%10)=O)=C8CC)/C=C%11C(C%12=CC(F)=C(C=C%12C\%11=C(C#N)/C#N)F)=O,FC1=C(C2=CC3=C(C4=C(C(C5=CC(F)=C(S5)CC(CCCC)CC)=C3S2)C=C(C6=C(F)C=C(C7=C8C(C(N(C8=O)CCCCCCCC)=O)=C(C9=NN(N=C79)CCC(CCCC)CC)C%10=CC(F)=C(C%11=CC%12=C(C%13=C(C(C%14=CC(F)=C(S%14)CC(CCCC)CC)=C%12S%11)C=C(C%15=C(F)C=C(C%16=C%17C(C(N(C%17=O)CCCCCCCC)=O)=C(C%18=NN(N=C%16%18)CCC(CCCC)CC)C%19=CC(F)=CS%19)S%15)S%13)C%20=CC(F)=C(S%20)CC(CC)CCCC)S%10)S6)S4)C%21=CC(F)=C(S%21)CC(CC)CCCC)SC(C(C%22=NN(N=C%23%22)CCC(CCCC)CC)=C(C(N(C%24=O)CCCCCCCC)=O)C%24=C%23C%25=CC(F)=C(S%25)C%26=CC%27=C(S%26)C(C%28=CC(F)=C(S%28)CC(CC)CCCC)=C%29C=CSC%29=C%27C%30=CC(F)=C(S%30)CC(CCCC)CC)=C1,CCC(S1)=C(F)C=C1C2=C3C=CSC3=C(C4=CC(F)=C(S4)CC)C5=C2SC(C6=C(F)C=C(C7=C8C(C(N(C8=O)CC)=O)=C(C9=NN(N=C79)CC)C%10=CC(F)=C(C%11=CC%12=C(C%13=C(C(C%14=CC(F)=C(S%14)CC)=C%12S%11)C=C(C%15=C(F)C=C(C%16=C%17C(C(N(C%17=O)CC)=O)=C(C%18=NN(N=C%16%18)CC)C%19=CC(F)=C(C%20=CC%21=C(C%22=C(C(C%23=CC(F)=C(S%23)CC)=C%21S%20)C=C(C%24=C(F)C=C(C%25=C%26C(C(N(C%26=O)CC)=O)=C(C%27=NN(N=C%25%27)CC)C%28=CC(F)=CS%28)S%24)S%22)C%29=CC(F)=C(S%29)CC)S%19)S%15)S%13)C%30=CC(F)=C(S%30)CC)S%10)S6)=C5,CCCCCCCCN1C(C2=C(C3=CC(F)=CS3)C4=NN(CCC(CCCC)CC)N=C4C(C5=CC(F)=C(S5)C6=CC7=C(C8=C(C(C9=CC(F)=C(S9)CC(CCCC)CC)=C7S6)C=CS8)C%10=CC(F)=C(S%10)CC(CCCC)CC)=C2C1=O)=O
19,Y6,"Y6, BTP-4F, BTPTT-4F",313,PTPD,PTPD,10.1021/acsenergylett.9b02842,0.66,19.5,46,5.9,5.9,,sm,y,8,polymer,N#CC(C#N)=C1C(=CC=2SC3=C(SC=4C=5C6=NSN=C6C=7C=8SC9=C(SC(C=C%10C(=O)C%11=CC(F)=C(F)C=C%11C%10=C(C#N)C#N)=C9CCCCCCCCCCC)C8N(C7C5N(C34)CC(CC)CCCC)CC(CC)CCCC)C2CCCCCCCCCCC)C(=O)C%12=CC(F)=C(F)C=C%121,CCC1=C(SC2=C1SC3=C2N(CC)C4=C3C5=NSN=C5C6=C4N(CC)C7=C6SC8=C7SC(/C=C9C(C%10=C(C\9=C(C#N)/C#N)C=C(F)C(F)=C%10)=O)=C8CC)/C=C%11C(C%12=CC(F)=C(C=C%12C\%11=C(C#N)/C#N)F)=O,O=C(N1CC(CCCCCC)CCCCCCCC)C2=C(C3=CC=C(C(S4)=CC5=C4C(C6=CC=C(CCCCCCCC)S6)=C(C=C(C7=CC=C(C8=C9C(C(N(CC(CCCCCC)CCCCCCCC)C9=O)=O)=C(C%10=CC=C(C(S%11)=CC%12=C%11C(C%13=CC=C(CCCCCCCC)S%13)=C(C=C(C%14=CC=C(C%15=C%16C(C(N(CC(CCCCCC)CCCCCCCC)C%16=O)=O)=C(C%17=CC=CS%17)S%15)S%14)S%18)C%18=C%12C%19=CC=C(CCCCCCCC)S%19)S%10)S8)S7)S%20)C%20=C5C%21=CC=C(CCCCCCCC)S%21)S3)SC(C(S%22)=CC=C%22C%23=CC%24=C(C%25=CC=C(CCCCCCCC)S%25)C%26=C(C=CS%26)C(C%27=CC=C(CCCCCCCC)S%27)=C%24S%23)=C2C1=O,CCC(S1)=CC=C1C2=C3C(C=C(C4=CC=C(C5=C6C(C(N(CC)C6=O)=O)=C(C7=CC=C(C(S8)=CC9=C8C(C%10=CC=C(CC)S%10)=C(C=C(C%11=CC=C(C%12=C%13C(C(N(CC)C%13=O)=O)=C(C%14=CC=C(C(S%15)=CC%16=C%15C(C%17=CC=C(CC)S%17)=C(C=C(C%18=CC=C(C%19=C%20C(C(N(CC)C%20=O)=O)=C(C%21=CC=CS%21)S%19)S%18)S%22)C%22=C%16C%23=CC=C(CC)S%23)S%14)S%12)S%11)S%24)C%24=C9C%25=CC=C(CC)S%25)S7)S5)S4)S3)=C(C%26=CC=C(CC)S%26)C%27=C2C=CS%27,CCCCCCCCC1=CC=C(S1)C2=C3C=C(SC3=C(C4=C2SC=C4)C5=CC=C(S5)CCCCCCCC)C6=CC=C(S6)C7=C(C(N(C8=O)CC(CCCCCCCC)CCCCCC)=O)C8=C(C9=CC=CS9)S7
19,Y6,"Y6, BTP-4F, BTPTT-4F",314,PBiTPD,PBiTPD,10.1021/acsenergylett.9b02842,0.83,25.6,66.7,14.2,14.2,,sm,y,8,polymer,N#CC(C#N)=C1C(=CC=2SC3=C(SC=4C=5C6=NSN=C6C=7C=8SC9=C(SC(C=C%10C(=O)C%11=CC(F)=C(F)C=C%11C%10=C(C#N)C#N)=C9CCCCCCCCCCC)C8N(C7C5N(C34)CC(CC)CCCC)CC(CC)CCCC)C2CCCCCCCCCCC)C(=O)C%12=CC(F)=C(F)C=C%121,CCC1=C(SC2=C1SC3=C2N(CC)C4=C3C5=NSN=C5C6=C4N(CC)C7=C6SC8=C7SC(/C=C9C(C%10=C(C\9=C(C#N)/C#N)C=C(F)C(F)=C%10)=O)=C8CC)/C=C%11C(C%12=CC(F)=C(C=C%12C\%11=C(C#N)/C#N)F)=O,CCCCCCCCC1=CC=C(S1)C2=C3C(SC(C4=CC=C(C(SC(C(SC(C5=CC=C(S5)C6=CC7=C(S6)C(C8=CC=C(CCCCCCCC)S8)=C9C(SC(C%10=CC=C(C(SC(C(SC(C%11=CC=C(S%11)C%12=CC%13=C(S%12)C(C%14=CC=C(CCCCCCCC)S%14)=C%15C(SC(C%16=CC=CS%16)=C%15)=C%13C%17=CC=C(CCCCCCCC)S%17)=C%18C%19=O)=C%18C(N%19CC(CCCCCCCC)CCCCCC)=O)=C%20C%21=O)=C%20C(N%21CC(CCCCCCCC)CCCCCC)=O)S%10)=C9)=C7C%22=CC=C(CCCCCCCC)S%22)=C%23C%24=O)=C%23C(N%24CC(CCCCCCCC)CCCCCC)=O)=C%25C%26=O)=C%25C(N%26CC(CCCCCCCC)CCCCCC)=O)S4)=C3)=C(C%27=CC=C(CCCCCCCC)S%27)C%28=C2SC(C%29=CC=C(C(SC(C(SC=C%30C(N%31CC(CCCCCCCC)CCCCCC)=O)=C%30C%31=O)=C%32C(N%33CC(CCCCCCCC)CCCCCC)=O)=C%32C%33=O)S%29)=C%28,CCc1ccc(-c2c3cc(-c4ccc(-c5sc(-c6sc(-c7ccc(-c8cc9c(-c%10ccc(CC)s%10)c%10sc(-c%11ccc(-c%12sc(-c%13sc(-c%14ccc(-c%15cc%16c(-c%17ccc(CC)s%17)c%17sc(-c%18ccc(-c%19sc(-c%20sc(-c%21cccs%21)c%21c%20C(=O)N(CC)C%21=O)c%20c%19C(=O)N(CC)C%20=O)s%18)cc%17c(-c%17ccc(CC)s%17)c%16s%15)s%14)c%14c%13C(=O)N(CC)C%14=O)c%13c%12C(=O)N(CC)C%13=O)s%11)cc%10c(-c%10ccc(CC)s%10)c9s8)s7)c7c6C(=O)N(CC)C7=O)c6c5C(=O)N(CC)C6=O)s4)sc3c(-c3ccc(CC)s3)c3ccsc23)s1,CCCCCCCCC1=CC=C(S1)C2=C3C=C(SC3=C(C4=C2SC(C5=CC=CS5)=C4)C6=CC=C(S6)CCCCCCCC)C7=CC=C(S7)C8=C(C(N(C9=O)CC(CCCCCCCC)CCCCCC)=O)C9=C(C%10=C(C(N(C%11=O)CC(CCCCCCCC)CCCCCC)=O)C%11=CS%10)S8
19,Y6,"Y6, BTP-4F, BTPTT-4F",315,PE63,PE63,10.1021/acsmacrolett.9b00368,0.83,24.68,63.74,13.1,13.01,0.13,sm,y,8,polymer,N#CC(C#N)=C1C(=CC=2SC3=C(SC=4C=5C6=NSN=C6C=7C=8SC9=C(SC(C=C%10C(=O)C%11=CC(F)=C(F)C=C%11C%10=C(C#N)C#N)=C9CCCCCCCCCCC)C8N(C7C5N(C34)CC(CC)CCCC)CC(CC)CCCC)C2CCCCCCCCCCC)C(=O)C%12=CC(F)=C(F)C=C%121,CCC1=C(SC2=C1SC3=C2N(CC)C4=C3C5=NSN=C5C6=C4N(CC)C7=C6SC8=C7SC(/C=C9C(C%10=C(C\9=C(C#N)/C#N)C=C(F)C(F)=C%10)=O)=C8CC)/C=C%11C(C%12=CC(F)=C(C=C%12C\%11=C(C#N)/C#N)F)=O,FC1=C(SC(C2=C3C(SC(C4=CC=C(C(C5=NC(C6=CC=CC(OCCCCCCCC)=C6)=C(N=C57)C8=CC(OCCCCCCCC)=CC=C8)=C(F)C(F)=C7C(S9)=CC=C9C%10=CC%11=C(S%10)C(C%12=CC(F)=C(S%12)SCC(CC)CCCC)=C%13C(SC(C%14=CC=C(C(C%15=NC(C%16=CC=CC(OCCCCCCCC)=C%16)=C(N=C%15%17)C%18=CC(OCCCCCCCC)=CC=C%18)=C(F)C(F)=C%17C(S%19)=CC=C%19C%20=CC%21=C(S%20)C(C%22=CC(F)=C(S%22)SCC(CC)CCCC)=C%23C(SC(C%24=CC=CS%24)=C%23)=C%21C%25=CC(F)=C(S%25)SCC(CC)CCCC)S%14)=C%13)=C%11C%26=CC(F)=C(S%26)SCC(CC)CCCC)S4)=C3)=C(C%27=C2SC(C%28=CC=C(S%28)C%29=C(F)C(F)=CC%30=NC(C%31=CC=CC(OCCCCCCCC)=C%31)=C(N=C%30%29)C%32=CC(OCCCCCCCC)=CC=C%32)=C%27)C%33=CC(F)=C(S%33)SCC(CC)CCCC)=C1)SCC(CC)CCCC,CCOC1=CC(C2=NC3=C(C(F)=C(C(C4=CC=C(S4)C5=CC6=C(C7=C(C(C8=CC(F)=C(S8)SCC)=C6S5)C=C(C9=CC=C(S9)C%10=C(C(F)=C(C%11=NC(C%12=CC(OCC)=CC=C%12)=C(N=C%10%11)C%13=CC(OCC)=CC=C%13)C%14=CC=C(S%14)C%15=CC%16=C(C%17=C(C(C%18=CC(F)=C(S%18)SCC)=C%16S%15)C=C(C%19=CC=C(S%19)C%20=C(C(F)=C(C%21=NC(C%22=CC(OCC)=CC=C%22)=C(N=C%20%21)C%23=CC(OCC)=CC=C%23)C%24=CC=C(S%24)C%25=CC%26=C(C%27=C(C(C%28=CC(F)=C(S%28)SCC)=C%26S%25)C=CS%27)C%29=CC(F)=C(S%29)SCC)F)S%17)C%30=CC(F)=C(S%30)SCC)F)S7)C%31=CC(F)=C(S%31)SCC)=C3N=C2C%32=CC(OCC)=CC=C%32)F)C%33=CC=CS%33)=CC=C1,CCCCCCCCOC1=CC(C2=NC3=CC(F)=C(C(C4=CC=C(S4)C5=CC6=C(C7=C(C(C8=CC(F)=C(S8)SCC(CCCC)CC)=C6S5)C=C(C9=CC=CS9)S7)C%10=CC(F)=C(S%10)SCC(CCCC)CC)=C3N=C2C%11=CC(OCCCCCCCC)=CC=C%11)F)=CC=C1
19,Y6,"Y6, BTP-4F, BTPTT-4F",316,PIDTTDTffBTA,PIDTTDTffBTA,10.1021/acsmacrolett.9b00704,0.74,22.7,66.73,11.05,10.63,0.2,sm,y,8,polymer,N#CC(C#N)=C1C(=CC=2SC3=C(SC=4C=5C6=NSN=C6C=7C=8SC9=C(SC(C=C%10C(=O)C%11=CC(F)=C(F)C=C%11C%10=C(C#N)C#N)=C9CCCCCCCCCCC)C8N(C7C5N(C34)CC(CC)CCCC)CC(CC)CCCC)C2CCCCCCCCCCC)C(=O)C%12=CC(F)=C(F)C=C%121,CCC1=C(SC2=C1SC3=C2N(CC)C4=C3C5=NSN=C5C6=C4N(CC)C7=C6SC8=C7SC(/C=C9C(C%10=C(C\9=C(C#N)/C#N)C=C(F)C(F)=C%10)=O)=C8CC)/C=C%11C(C%12=CC(F)=C(C=C%12C\%11=C(C#N)/C#N)F)=O,CCCCCCC(C=C1)=CC=C1C2(C3=CC=C(CCCCCC)C=C3)C4=CC(C5=C(C6(C7=CC=C(CCCCCC)C=C7)C8=CC=C(CCCCCC)C=C8)C9=C(C=C(C%10=C(C(F)=C(C%11=CC(SC%12=C%13C(C%14=CC=C(CCCCCC)C=C%14)(C%15=CC=C(CCCCCC)C=C%15)C%16=CC(C%17=C(C%18(C%19=CC=C(CCCCCC)C=C%19)C%20=CC=C(CCCCCC)C=C%20)C%21=C(C=C(C%22=C(C(F)=C(C%23=CC(SC%24=C%25C(C%26=CC=C(CCCCCC)C=C%26)(C%27=CC=C(CCCCCC)C=C%27)C%28=CC(C%29=C(C%30(C%31=CC=C(CCCCCC)C=C%31)C%32=CC=C(CCCCCC)C=C%32)C%33=C(C=C(C%34=C(C(F)=CC%35=NN(CC(CCCCCCCC)CCCCCC)N=C%35%34)F)S%33)S%29)=C%30C=C%24%28)=C%25S%23)C%36=NN(CC(CCCCCCCC)CCCCCC)N=C%36%22)F)S%21)S%17)=C%18C=C%12%16)=C%13S%11)C%37=NN(CC(CCCCCCCC)CCCCCC)N=C%37%10)F)S9)S5)=C6C=C4C%38=C2C(SC=C%39)=C%39S%38,CCc1ccc(C2(c3ccc(CC)cc3)c3cc4c(cc3-c3sc5ccsc5c32)C(c2ccc(CC)cc2)(c2ccc(CC)cc2)c2c-4sc3cc(-c4sc(-c5c(F)c(F)c(-c6cc(CC)c(-c7cc8sc9c(c8s7)C(c7ccc(CC)cc7)(c7ccc(CC)cc7)c7cc8c(cc7-9)C(c7ccc(CC)cc7)(c7ccc(CC)cc7)c7c-8sc8cc(-c9sc(-c%10c(F)c(F)c(-c%11cc(CC)c(-c%12cc%13sc%14c(c%13s%12)C(c%12ccc(CC)cc%12)(c%12ccc(CC)cc%12)c%12cc%13c(cc%12-%14)C(c%12ccc(CC)cc%12)(c%12ccc(CC)cc%12)c%12c-%13sc%13cc(-c%14sc(-c%15c(F)c(F)c(-c%16cc(CC)cs%16)c%16nn(CC)nc%15%16)cc%14CC)sc%12%13)s%11)c%11nn(CC)nc%10%11)cc9CC)sc78)s6)c6nn(CC)nc56)cc4CC)sc23)cc1,FC1=CC2=NN(CC(CCCCCCCC)CCCCCC)N=C2C(C3=CC4=C(S3)C(C(C5=CC=C(CCCCCC)C=C5)(C6=C7C=C(C(C8=CC=C(CCCCCC)C=C8)(C9=C%10SC%11=C9SC=C%11)C%12=CC=C(CCCCCC)C=C%12)C%10=C6)C%13=CC=C(CCCCCC)C=C%13)=C7S4)=C1F
19,Y6,"Y6, BTP-4F, BTPTT-4F",328,ZR1,ZR1,10.1038/s41467-019-13292-1,0.861,24.34,68.44,14.34,14.27,,sm,y,8,sm,N#CC(C#N)=C1C(=CC=2SC3=C(SC=4C=5C6=NSN=C6C=7C=8SC9=C(SC(C=C%10C(=O)C%11=CC(F)=C(F)C=C%11C%10=C(C#N)C#N)=C9CCCCCCCCCCC)C8N(C7C5N(C34)CC(CC)CCCC)CC(CC)CCCC)C2CCCCCCCCCCC)C(=O)C%12=CC(F)=C(F)C=C%121,CCC1=C(SC2=C1SC3=C2N(CC)C4=C3C5=NSN=C5C6=C4N(CC)C7=C6SC8=C7SC(/C=C9C(C%10=C(C\9=C(C#N)/C#N)C=C(F)C(F)=C%10)=O)=C8CC)/C=C%11C(C%12=CC(F)=C(C=C%12C\%11=C(C#N)/C#N)F)=O,O=C1C(SC(=S)N1CCCCCC)=CC=2SC(=CC2)C=3SC(=CC3CCCCCCCC)C=4SC5=C(SC6=C(C=7SC(=CC7)CC(CCCC)CCCCCC)C=8C=9SC(=CC9SC8C(C=%10SC(=CC%10)CC(CCCC)CCCCCC)=C56)C=%11SC(C=%12SC(=CC%12)C=C%13SC(=S)N(C%13=O)CCCCCC)=C(C%11)CCCCCCCC)C4,CCc1ccc(-c2c3sc4cc(-c5cc(CC)c(-c6ccc(/C=C7/SC(=S)N(CC)C7=O)s6)s5)sc4c3c(-c3ccc(CC)s3)c3sc4cc(-c5cc(CC)c(-c6ccc(/C=C7/SC(=S)N(CC)C7=O)s6)s5)sc4c23)s1,O=C1C(SC(=S)N1CCCCCC)=CC=2SC(=CC2)C=3SC(=CC3CCCCCCCC)C=4SC5=C(SC6=C(C=7SC(=CC7)CC(CCCC)CCCCCC)C=8C=9SC(=CC9SC8C(C=%10SC(=CC%10)CC(CCCC)CCCCCC)=C56)C=%11SC(C=%12SC(=CC%12)C=C%13SC(=S)N(C%13=O)CCCCCC)=C(C%11)CCCCCCCC)C4
19,Y6,"Y6, BTP-4F, BTPTT-4F",387,S4,S4,10.1039/C9EE01890E,0.929,12.777,48.5,5.764,5.554,0.246,sm,y,8,polymer,N#CC(C#N)=C1C(=CC=2SC3=C(SC=4C=5C6=NSN=C6C=7C=8SC9=C(SC(C=C%10C(=O)C%11=CC(F)=C(F)C=C%11C%10=C(C#N)C#N)=C9CCCCCCCCCCC)C8N(C7C5N(C34)CC(CC)CCCC)CC(CC)CCCC)C2CCCCCCCCCCC)C(=O)C%12=CC(F)=C(F)C=C%121,CCC1=C(SC2=C1SC3=C2N(CC)C4=C3C5=NSN=C5C6=C4N(CC)C7=C6SC8=C7SC(/C=C9C(C%10=C(C\9=C(C#N)/C#N)C=C(F)C(F)=C%10)=O)=C8CC)/C=C%11C(C%12=CC(F)=C(C=C%12C\%11=C(C#N)/C#N)F)=O,FC(C=C(S1)C2=C3C=CSC3=C(C4=C2SC(C5=C(F)C(C(OC)=O)=C(C(SC6=C(C7=C8SC(C9=C(F)C(C(OC)=O)=C(C(SC%10=C(C%11=C%12SC(C%13=C(F)C(C(OC)=O)=CS%13)=C%11)C%14=CC(F)=C(S%14)CC(CCCC)CC)=CC%10=C%12C(S%15)=CC(F)=C%15CC(CCCC)CC)S9)=C7)C%16=CC(F)=C(S%16)CC(CCCC)CC)=CC6=C8C(S%17)=CC(F)=C%17CC(CCCC)CC)S5)=C4)C%18=CC(F)=C(S%18)CC(CCCC)CC)=C1CC(CCCC)CC,CCC1=C(C=C(S1)C2=C3C=CSC3=C(C4=C2SC(C5=C(F)C(C(OC)=O)=C(C(SC6=C(C7=C8SC(C9=C(F)C(C(OC)=O)=C(C(SC%10=C(C%11=C%12SC(C%13=C(F)C(C(OC)=O)=CS%13)=C%11)C%14=CC(F)=C(S%14)CC)=CC%10=C%12C(S%15)=CC(F)=C%15CC)S9)=C7)C%16=CC(F)=C(S%16)CC)=CC6=C8C(S%17)=CC(F)=C%17CC)S5)=C4)C%18=CC(F)=C(S%18)CC)F,CCCCC(CC1=C(F)C=C(C2=C3C=C(SC3=C(C4=C2SC=C4)C5=CC(F)=C(S5)CC(CCCC)CC)C6=C(F)C(C(OC)=O)=CS6)S1)CC
19,Y6,"Y6, BTP-4F, BTPTT-4F",397,L1,L1,10.1039/d0ta02427a,0.83,24.11,71.2,14.29,14.03,,sm,y,8,polymer,N#CC(C#N)=C1C(=CC=2SC3=C(SC=4C=5C6=NSN=C6C=7C=8SC9=C(SC(C=C%10C(=O)C%11=CC(F)=C(F)C=C%11C%10=C(C#N)C#N)=C9CCCCCCCCCCC)C8N(C7C5N(C34)CC(CC)CCCC)CC(CC)CCCC)C2CCCCCCCCCCC)C(=O)C%12=CC(F)=C(F)C=C%121,CCC1=C(SC2=C1SC3=C2N(CC)C4=C3C5=NSN=C5C6=C4N(CC)C7=C6SC8=C7SC(/C=C9C(C%10=C(C\9=C(C#N)/C#N)C=C(F)C(F)=C%10)=O)=C8CC)/C=C%11C(C%12=CC(F)=C(C=C%12C\%11=C(C#N)/C#N)F)=O,O=C1OC2=C(SC(C3=CC(CC(CCCCCC)CCCC)=C(C4=CC5=C(C6=CC=C(CC(CCCC)CC)S6)C7=C(C=C(C8=C(CC(CCCCCC)CCCC)C=C(C9=CC%10=C(C(SC(C%11=CC(CC(CCCCCC)CCCC)=C(C%12=CC%13=C(C%14=CC=C(CC(CCCC)CC)S%14)C%15=C(C=C(C%16=C(CC(CCCCCC)CCCC)C=C(C%17=CC%18=C(C(SC(C%19=CC(CC(CCCCCC)CCCC)=CS%19)=C%20)=C%20OC%18=O)S%17)S%16)S%15)C(C%21=CC=C(CC(CC)CCCC)S%21)=C%13S%12)S%11)=C%22)=C%22OC%10=O)S9)S8)S7)C(C%23=CC=C(CC(CC)CCCC)S%23)=C5S4)S3)=C2)C%24=C1C=C(S%24)C%25=CC(CC(CCCCCC)CCCC)=C(C(S%26)=CC%27=C%26C(C%28=CC=C(CC(CCCC)CC)S%28)=C(C=CS%29)C%29=C%27C%30=CC=C(CC(CC)CCCC)S%30)S%25,CCc1csc(-c2cc3oc(=O)c4cc(-c5cc(CC)c(-c6cc7c(-c8ccc(CC)s8)c8sc(-c9sc(-c%10cc%11oc(=O)c%12cc(-c%13cc(CC)c(-c%14cc%15c(-c%16ccc(CC)s%16)c%16sc(-c%17sc(-c%18cc%19oc(=O)c%20cc(-c%21cc(CC)c(-c%22cc%23c(-c%24ccc(CC)s%24)c%24sccc%24c(-c%24ccc(CC)s%24)c%23s%22)s%21)sc%20c%19s%18)cc%17CC)cc%16c(-c%16ccc(CC)s%16)c%15s%14)s%13)sc%12c%11s%10)cc9CC)cc8c(-c8ccc(CC)s8)c7s6)s5)sc4c3s2)c1,O=C1OC(C=C2C3=CC(CC(CCCCCC)CCCC)=CS3)=C(S2)C4=C1C=C(S4)C5=CC(CC(CCCCCC)CCCC)=C(S5)C6=CC7=C(C8=C(C(C9=CC=C(S9)CC(CCCC)CC)=C7S6)C=CS8)C%10=CC=C(S%10)CC(CCCC)CC
19,Y6,"Y6, BTP-4F, BTPTT-4F",404,PBCT-2F,PBCT-2F,10.1039/D1EE01957K,0.85,27.2,74.3,17.1,16.9,0.2,sm,y,8,polymer,N#CC(C#N)=C1C(=CC=2SC3=C(SC=4C=5C6=NSN=C6C=7C=8SC9=C(SC(C=C%10C(=O)C%11=CC(F)=C(F)C=C%11C%10=C(C#N)C#N)=C9CCCCCCCCCCC)C8N(C7C5N(C34)CC(CC)CCCC)CC(CC)CCCC)C2CCCCCCCCCCC)C(=O)C%12=CC(F)=C(F)C=C%121,CCC1=C(SC2=C1SC3=C2N(CC)C4=C3C5=NSN=C5C6=C4N(CC)C7=C6SC8=C7SC(/C=C9C(C%10=C(C\9=C(C#N)/C#N)C=C(F)C(F)=C%10)=O)=C8CC)/C=C%11C(C%12=CC(F)=C(C=C%12C\%11=C(C#N)/C#N)F)=O,FC1=C(CC(CC)CCCC)SC(C2=C3C(C=C(C4=C(CCCCCCCC)C=C(C5=C(C#N)C=C(C6=CC(CCCCCCCC)=C(C(S7)=CC8=C7C(C9=CC(F)=C(CC(CCCC)CC)S9)=C(C=C(C%10=C(CCCCCCCC)C=C(C%11=C(C#N)C=C(C%12=CC(CCCCCCCC)=C(C(S%13)=CC%14=C%13C(C%15=CC(F)=C(CC(CCCC)CC)S%15)=C(C=C(C%16=C(CCCCCCCC)C=C(C%17=C(C#N)C=C(C%18=CC(CCCCCCCC)=CS%18)S%17)S%16)S%19)C%19=C%14C%20=CC(F)=C(CC(CC)CCCC)S%20)S%12)S%11)S%10)S%21)C%21=C8C%22=CC(F)=C(CC(CC)CCCC)S%22)S6)S5)S4)S3)=C(C%23=CC(F)=C(CC(CCCC)CC)S%23)C%24=C2C=CS%24)=C1,CCc1csc(-c2cc(C#N)c(-c3cc(CC)c(-c4cc5c(-c6cc(F)c(CC)s6)c6sc(-c7sc(-c8cc(C#N)c(-c9cc(CC)c(-c%10cc%11c(-c%12cc(F)c(CC)s%12)c%12sc(-c%13sc(-c%14cc(C#N)c(-c%15cc(CC)c(-c%16cc%17c(-c%18cc(F)c(CC)s%18)c%18sccc%18c(-c%18cc(F)c(CC)s%18)c%17s%16)s%15)s%14)cc%13CC)cc%12c(-c%12cc(F)c(CC)s%12)c%11s%10)s9)s8)cc7CC)cc6c(-c6cc(F)c(CC)s6)c5s4)s3)s2)c1,N#CC(C=C1C2=CC(CCCCCCCC)=CS2)=C(S1)C3=CC(CCCCCCCC)=C(S3)C4=CC5=C(C6=C(C(C7=CC(F)=C(S7)CC(CCCC)CC)=C5S4)C=CS6)C8=CC(F)=C(S8)CC(CCCC)CC
19,Y6,"Y6, BTP-4F, BTPTT-4F",406,P125,P125,10.1039/D1SE01748A,0.86,23.78,64,13.09,12.83,,sm,y,8,polymer,N#CC(C#N)=C1C(=CC=2SC3=C(SC=4C=5C6=NSN=C6C=7C=8SC9=C(SC(C=C%10C(=O)C%11=CC(F)=C(F)C=C%11C%10=C(C#N)C#N)=C9CCCCCCCCCCC)C8N(C7C5N(C34)CC(CC)CCCC)CC(CC)CCCC)C2CCCCCCCCCCC)C(=O)C%12=CC(F)=C(F)C=C%121,CCC1=C(SC2=C1SC3=C2N(CC)C4=C3C5=NSN=C5C6=C4N(CC)C7=C6SC8=C7SC(/C=C9C(C%10=C(C\9=C(C#N)/C#N)C=C(F)C(F)=C%10)=O)=C8CC)/C=C%11C(C%12=CC(F)=C(C=C%12C\%11=C(C#N)/C#N)F)=O,O=C(N(CC(CCCCCCCCCC)CCCCCCCC)C1=O)C(C1=N2)=NC3=C2C4=C(C5=C3C=C(C6=CC7=C(C(C8=NC(CCCCCCCCCCC)=C(CCCCCCCCCCC)S8)=C(C=C(C9=CC%10=C(C(SC(C%11=CC%12=C(C(C%13=NC(CCCCCCCCCCC)=C(CCCCCCCCCCC)S%13)=C(C=C(C%14=CC%15=C(C(SC=C%16)=C%16C%17=C%15N=C%18C(C(N(CC(CCCCCCCCCC)CCCCCCCC)C%18=O)=O)=N%17)S%14)S%19)C%19=C%12C%20=NC(CCCCCCCCCCC)=C(CCCCCCCCCCC)S%20)S%11)=C%21)=C%21C%22=C%10N=C%23C(C(N(CC(CCCCCCCCCC)CCCCCCCC)C%23=O)=O)=N%22)S9)S%24)C%24=C7C%25=NC(CCCCCCCCCCC)=C(CCCCCCCCCCC)S%25)S6)S5)SC(C(S%26)=CC(C%26=C%27C%28=NC(CCCCCCCCCCC)=C(CCCCCCCCCCC)S%28)=C(C%29=NC(CCCCCCCCCCC)=C(CCCCCCCCCCC)S%29)C%30=C%27C=CS%30)=C4,CCC1=C(CC)SC(C2=C3C(C=C(C4=CC5=C(C(SC(C6=CC7=C(C(C8=NC(CC)=C(CC)S8)=C(C=C(C9=CC%10=C(C(SC(C%11=CC%12=C(C(C%13=NC(CC)=C(CC)S%13)=C(C=C(C%14=CC%15=C(C(SC=C%16)=C%16C%17=C%15N=C%18C(C(N(CC)C%18=O)=O)=N%17)S%14)S%19)C%19=C%12C%20=NC(CC)=C(CC)S%20)S%11)=C%21)=C%21C%22=C%10N=C%23C(C(N(CC)C%23=O)=O)=N%22)S9)S%24)C%24=C7C%25=NC(CC)=C(CC)S%25)S6)=C%26)=C%26C%27=C5N=C%28C(C(N(CC)C%28=O)=O)=N%27)S4)S3)=C(C%29=NC(CC)=C(CC)S%29)C%30=C2C=CS%30)=N1,CCCCCCCCCCCC(N=C1C2=C3C=CSC3=C(C4=NC(CCCCCCCCCCC)=C(S4)CCCCCCCCCCC)C5=C2SC(C6=CC7=C8N=C9C(C(N(C9=O)CC(CCCCCCCCCC)CCCCCCCC)=O)=NC8=C%10C=CSC%10=C7S6)=C5)=C(S1)CCCCCCCCCCC
19,Y6,"Y6, BTP-4F, BTPTT-4F",407,Qx-8F,Qx-8F,10.1039/D1TA01500A,0.627,19.06,50.71,6.07,5.97,0.06,sm,y,8,polymer,N#CC(C#N)=C1C(=CC=2SC3=C(SC=4C=5C6=NSN=C6C=7C=8SC9=C(SC(C=C%10C(=O)C%11=CC(F)=C(F)C=C%11C%10=C(C#N)C#N)=C9CCCCCCCCCCC)C8N(C7C5N(C34)CC(CC)CCCC)CC(CC)CCCC)C2CCCCCCCCCCC)C(=O)C%12=CC(F)=C(F)C=C%121,CCC1=C(SC2=C1SC3=C2N(CC)C4=C3C5=NSN=C5C6=C4N(CC)C7=C6SC8=C7SC(/C=C9C(C%10=C(C\9=C(C#N)/C#N)C=C(F)C(F)=C%10)=O)=C8CC)/C=C%11C(C%12=CC(F)=C(C=C%12C\%11=C(C#N)/C#N)F)=O,FC1=C(OCC(CC)CCCC)C(F)=C(F)C(C(C(C2=C(F)C(F)=C(OCC(CCCC)CC)C(F)=C2F)=N3)=NC4=C3C(C5=CC=C(S5)C6=CC7=C(C8=CC=C(CC(CCCC)CC)S8)C9=C(C=C(C%10=CC=C(S%10)C(C%11=C%12N=C(C%13=C(F)C(F)=C(OCC(CCCC)CC)C(F)=C%13F)C(C%14=C(F)C(F)=C(OCC(CC)CCCC)C(F)=C%14F)=N%11)=CC=C%12C%15=CC=C(S%15)C%16=CC%17=C(C%18=CC=C(CC(CCCC)CC)S%18)C%19=C(C=C(C%20=CC=C(S%20)C(C%21=C%22N=C(C%23=C(F)C(F)=C(OCC(CCCC)CC)C(F)=C%23F)C(C%24=C(F)C(F)=C(OCC(CC)CCCC)C(F)=C%24F)=N%21)=CC=C%22C%25=CC=C(S%25)C%26=CC%27=C(C%28=CC=C(CC(CCCC)CC)S%28)C%29=C(C=CS%29)C(C%30=CC=C(CC(CC)CCCC)S%30)=C%27S%26)S%19)C(C%31=CC=C(CC(CC)CCCC)S%31)=C%17S%16)S9)C(C%32=CC=C(CC(CC)CCCC)S%32)=C7S6)=CC=C4C%33=CC=CS%33)=C1F,CCOc1c(F)c(F)c(-c2nc3c(-c4cccs4)ccc(-c4ccc(-c5cc6c(-c7ccc(CC)s7)c7sc(-c8ccc(-c9ccc(-c%10ccc(-c%11cc%12c(-c%13ccc(CC)s%13)c%13sc(-c%14ccc(-c%15ccc(-c%16ccc(-c%17cc%18c(-c%19ccc(CC)s%19)c%19sccc%19c(-c%19ccc(CC)s%19)c%18s%17)s%16)c%16nc(-c%17c(F)c(F)c(OCC)c(F)c%17F)c(-c%17c(F)c(F)c(OCC)c(F)c%17F)nc%15%16)s%14)cc%13c(-c%13ccc(CC)s%13)c%12s%11)s%10)c%10nc(-c%11c(F)c(F)c(OCC)c(F)c%11F)c(-c%11c(F)c(F)c(OCC)c(F)c%11F)nc9%10)s8)cc7c(-c7ccc(CC)s7)c6s5)s4)c3nc2-c2c(F)c(F)c(OCC)c(F)c2F)c(F)c1F,CCC(CCCC)CC(S1)=CC=C1C(C2=C(C(C3=CC=C(S3)CC(CCCC)CC)=C4S5)C=CS2)=C4C=C5C(S6)=CC=C6C(C7=NC(C8=C(F)C(F)=C(OCC(CCCC)CC)C(F)=C8F)=C(N=C97)C%10=C(F)C(F)=C(OCC(CCCC)CC)C(F)=C%10F)=CC=C9C%11=CC=CS%11
19,Y6,"Y6, BTP-4F, BTPTT-4F",408,Qx-10F,Qx-10F,10.1039/D1TA01500A,0.779,24.83,65.84,12.75,12.54,0.05,sm,y,8,polymer,N#CC(C#N)=C1C(=CC=2SC3=C(SC=4C=5C6=NSN=C6C=7C=8SC9=C(SC(C=C%10C(=O)C%11=CC(F)=C(F)C=C%11C%10=C(C#N)C#N)=C9CCCCCCCCCCC)C8N(C7C5N(C34)CC(CC)CCCC)CC(CC)CCCC)C2CCCCCCCCCCC)C(=O)C%12=CC(F)=C(F)C=C%121,CCC1=C(SC2=C1SC3=C2N(CC)C4=C3C5=NSN=C5C6=C4N(CC)C7=C6SC8=C7SC(/C=C9C(C%10=C(C\9=C(C#N)/C#N)C=C(F)C(F)=C%10)=O)=C8CC)/C=C%11C(C%12=CC(F)=C(C=C%12C\%11=C(C#N)/C#N)F)=O,FC1=C(OCC(CC)CCCC)C(F)=C(F)C(C(C(C2=C(F)C(F)=C(OCC(CCCC)CC)C(F)=C2F)=N3)=NC4=C3C(C5=CC=C(S5)C6=CC7=C(C8=CC=C(CC(CCCC)CC)S8)C9=C(C=C(C%10=CC=C(S%10)C(C%11=C%12N=C(C%13=C(F)C(F)=C(OCC(CCCC)CC)C(F)=C%13F)C(C%14=C(F)C(F)=C(OCC(CC)CCCC)C(F)=C%14F)=N%11)=C(F)C(F)=C%12C%15=CC=C(S%15)C%16=CC%17=C(C%18=CC=C(CC(CCCC)CC)S%18)C%19=C(C=C(C%20=CC=C(S%20)C(C%21=C%22N=C(C%23=C(F)C(F)=C(OCC(CCCC)CC)C(F)=C%23F)C(C%24=C(F)C(F)=C(OCC(CC)CCCC)C(F)=C%24F)=N%21)=C(F)C(F)=C%22C%25=CC=C(S%25)C%26=CC%27=C(C%28=CC=C(CC(CCCC)CC)S%28)C%29=C(C=CS%29)C(C%30=CC=C(CC(CC)CCCC)S%30)=C%27S%26)S%19)C(C%31=CC=C(CC(CC)CCCC)S%31)=C%17S%16)S9)C(C%32=CC=C(CC(CC)CCCC)S%32)=C7S6)=C(F)C(F)=C4C%33=CC=CS%33)=C1F,CCOc1c(F)c(F)c(-c2nc3c(-c4cccs4)c(F)c(F)c(-c4ccc(-c5cc6c(-c7ccc(CC)s7)c7sc(-c8ccc(-c9c(F)c(F)c(-c%10ccc(-c%11cc%12c(-c%13ccc(CC)s%13)c%13sc(-c%14ccc(-c%15c(F)c(F)c(-c%16ccc(-c%17cc%18c(-c%19ccc(CC)s%19)c%19sccc%19c(-c%19ccc(CC)s%19)c%18s%17)s%16)c%16nc(-c%17c(F)c(F)c(OCC)c(F)c%17F)c(-c%17c(F)c(F)c(OCC)c(F)c%17F)nc%15%16)s%14)cc%13c(-c%13ccc(CC)s%13)c%12s%11)s%10)c%10nc(-c%11c(F)c(F)c(OCC)c(F)c%11F)c(-c%11c(F)c(F)c(OCC)c(F)c%11F)nc9%10)s8)cc7c(-c7ccc(CC)s7)c6s5)s4)c3nc2-c2c(F)c(F)c(OCC)c(F)c2F)c(F)c1F,FC(C(F)=C(C1=NC(C2=C(F)C(F)=C(OCC(CCCC)CC)C(F)=C2F)=C(N=C31)C4=C(F)C(F)=C(OCC(CCCC)CC)C(F)=C4F)C5=CC=C(S5)C6=CC7=C(C8=C(C(C9=CC=C(S9)CC(CCCC)CC)=C7S6)C=CS8)C%10=CC=C(S%10)CC(CCCC)CC)=C3C%11=CC=CS%11
19,Y6,"Y6, BTP-4F, BTPTT-4F",409,Qx-12F,Qx-12F,10.1039/D1TA01500A,0.847,24.55,72.88,15.21,15.1,0.02,sm,y,8,polymer,N#CC(C#N)=C1C(=CC=2SC3=C(SC=4C=5C6=NSN=C6C=7C=8SC9=C(SC(C=C%10C(=O)C%11=CC(F)=C(F)C=C%11C%10=C(C#N)C#N)=C9CCCCCCCCCCC)C8N(C7C5N(C34)CC(CC)CCCC)CC(CC)CCCC)C2CCCCCCCCCCC)C(=O)C%12=CC(F)=C(F)C=C%121,CCC1=C(SC2=C1SC3=C2N(CC)C4=C3C5=NSN=C5C6=C4N(CC)C7=C6SC8=C7SC(/C=C9C(C%10=C(C\9=C(C#N)/C#N)C=C(F)C(F)=C%10)=O)=C8CC)/C=C%11C(C%12=CC(F)=C(C=C%12C\%11=C(C#N)/C#N)F)=O,FC1=C(OCC(CC)CCCC)C(F)=C(F)C(C(C(C2=C(F)C(F)=C(OCC(CCCC)CC)C(F)=C2F)=N3)=NC4=C3C(C5=CC=C(S5)C6=CC7=C(C8=CC(F)=C(CC(CCCC)CC)S8)C9=C(C=C(C%10=CC=C(S%10)C(C%11=C%12N=C(C%13=C(F)C(F)=C(OCC(CCCC)CC)C(F)=C%13F)C(C%14=C(F)C(F)=C(OCC(CC)CCCC)C(F)=C%14F)=N%11)=C(F)C(F)=C%12C%15=CC=C(S%15)C%16=CC%17=C(C%18=CC(F)=C(CC(CCCC)CC)S%18)C%19=C(C=C(C%20=CC=C(S%20)C(C%21=C%22N=C(C%23=C(F)C(F)=C(OCC(CCCC)CC)C(F)=C%23F)C(C%24=C(F)C(F)=C(OCC(CC)CCCC)C(F)=C%24F)=N%21)=C(F)C(F)=C%22C%25=CC=C(S%25)C%26=CC%27=C(C%28=CC(F)=C(CC(CCCC)CC)S%28)C%29=C(C=CS%29)C(C%30=CC(F)=C(CC(CC)CCCC)S%30)=C%27S%26)S%19)C(C%31=CC(F)=C(CC(CC)CCCC)S%31)=C%17S%16)S9)C(C%32=CC(F)=C(CC(CC)CCCC)S%32)=C7S6)=C(F)C(F)=C4C%33=CC=CS%33)=C1F,CCOc1c(F)c(F)c(-c2nc3c(-c4cccs4)c(F)c(F)c(-c4ccc(-c5cc6c(-c7cc(F)c(CC)s7)c7sc(-c8ccc(-c9c(F)c(F)c(-c%10ccc(-c%11cc%12c(-c%13cc(F)c(CC)s%13)c%13sc(-c%14ccc(-c%15c(F)c(F)c(-c%16ccc(-c%17cc%18c(-c%19cc(F)c(CC)s%19)c%19sccc%19c(-c%19cc(F)c(CC)s%19)c%18s%17)s%16)c%16nc(-c%17c(F)c(F)c(OCC)c(F)c%17F)c(-c%17c(F)c(F)c(OCC)c(F)c%17F)nc%15%16)s%14)cc%13c(-c%13cc(F)c(CC)s%13)c%12s%11)s%10)c%10nc(-c%11c(F)c(F)c(OCC)c(F)c%11F)c(-c%11c(F)c(F)c(OCC)c(F)c%11F)nc9%10)s8)cc7c(-c7cc(F)c(CC)s7)c6s5)s4)c3nc2-c2c(F)c(F)c(OCC)c(F)c2F)c(F)c1F,FC(C(F)=C(C1=NC(C2=C(F)C(F)=C(OCC(CCCC)CC)C(F)=C2F)=C(N=C31)C4=C(F)C(F)=C(OCC(CCCC)CC)C(F)=C4F)C5=CC=C(S5)C6=CC7=C(C8=C(C(C9=CC(F)=C(S9)CC(CCCC)CC)=C7S6)C=CS8)C%10=CC(F)=C(S%10)CC(CCCC)CC)=C3C%11=CC=CS%11
19,Y6,"Y6, BTP-4F, BTPTT-4F",410,3BDT-4,3BDT-4,10.1039/D1TA01680F,0.829,17,41.3,5.82,5.5,0.24,sm,y,8,sm,N#CC(C#N)=C1C(=CC=2SC3=C(SC=4C=5C6=NSN=C6C=7C=8SC9=C(SC(C=C%10C(=O)C%11=CC(F)=C(F)C=C%11C%10=C(C#N)C#N)=C9CCCCCCCCCCC)C8N(C7C5N(C34)CC(CC)CCCC)CC(CC)CCCC)C2CCCCCCCCCCC)C(=O)C%12=CC(F)=C(F)C=C%121,CCC1=C(SC2=C1SC3=C2N(CC)C4=C3C5=NSN=C5C6=C4N(CC)C7=C6SC8=C7SC(/C=C9C(C%10=C(C\9=C(C#N)/C#N)C=C(F)C(F)=C%10)=O)=C8CC)/C=C%11C(C%12=CC(F)=C(C=C%12C\%11=C(C#N)/C#N)F)=O,S=C(S/1)N(CCCCCC)C(C1=C/C(S2)=CC=C2C3=C(CCCCCCCC)C=C(S3)C4=CC5=C(C6=CC=C(CC(CC)CCCC)S6)C7=C(C=C(C8=CC9=C(C%10=CC=C(CC(CC)CCCC)S%10)C%11=C(C=C(C%12=CC%13=C(C%14=CC=C(CC(CC)CCCC)S%14)C%15=C(C=C(C%16=CC(CCCCCCCC)=C(C%17=CC=C(/C=C%18C(N(CCCCCC)C(S/%18)=S)=O)S%17)S%16)S%15)C(C%19=CC=C(CC(CC)CCCC)S%19)=C%13S%12)S%11)C(C%20=CC=C(CC(CC)CCCC)S%20)=C9S8)S7)C(C%21=CC=C(CC(CC)CCCC)S%21)=C5S4)=O,CCc1ccc(-c2c3cc(-c4cc5c(-c6ccc(CC)s6)c6sc(-c7cc8c(-c9ccc(CC)s9)c9sc(-c%10cc(CC)c(-c%11ccc(/C=C%12/SC(=S)N(CC)C%12=O)s%11)s%10)cc9c(-c9ccc(CC)s9)c8s7)cc6c(-c6ccc(CC)s6)c5s4)sc3c(-c3ccc(CC)s3)c3cc(-c4cc(CC)c(-c5ccc(/C=C6\SC(=S)N(CC)C6=O)s5)s4)sc23)s1,S=C(S/1)N(CCCCCC)C(C1=C/C(S2)=CC=C2C3=C(CCCCCCCC)C=C(S3)C4=CC5=C(C6=CC=C(CC(CC)CCCC)S6)C7=C(C=C(C8=CC9=C(C%10=CC=C(CC(CC)CCCC)S%10)C%11=C(C=C(C%12=CC%13=C(C%14=CC=C(CC(CC)CCCC)S%14)C%15=C(C=C(C%16=CC(CCCCCCCC)=C(C%17=CC=C(/C=C%18C(N(CCCCCC)C(S/%18)=S)=O)S%17)S%16)S%15)C(C%19=CC=C(CC(CC)CCCC)S%19)=C%13S%12)S%11)C(C%20=CC=C(CC(CC)CCCC)S%20)=C9S8)S7)C(C%21=CC=C(CC(CC)CCCC)S%21)=C5S4)=O
19,Y6,"Y6, BTP-4F, BTPTT-4F",411,3BDT-5,3BDT-5,10.1039/D1TA01680F,0.84,21.3,58.1,10.4,10.1,0.26,sm,y,8,sm,N#CC(C#N)=C1C(=CC=2SC3=C(SC=4C=5C6=NSN=C6C=7C=8SC9=C(SC(C=C%10C(=O)C%11=CC(F)=C(F)C=C%11C%10=C(C#N)C#N)=C9CCCCCCCCCCC)C8N(C7C5N(C34)CC(CC)CCCC)CC(CC)CCCC)C2CCCCCCCCCCC)C(=O)C%12=CC(F)=C(F)C=C%121,CCC1=C(SC2=C1SC3=C2N(CC)C4=C3C5=NSN=C5C6=C4N(CC)C7=C6SC8=C7SC(/C=C9C(C%10=C(C\9=C(C#N)/C#N)C=C(F)C(F)=C%10)=O)=C8CC)/C=C%11C(C%12=CC(F)=C(C=C%12C\%11=C(C#N)/C#N)F)=O,O=C(OCC(CCCC)CC)/C(C#N)=C\C(S1)=CC=C1C2=C(CCCCCCCC)C=C(S2)C(S3)=CC4=C3C(C5=CC=C(CC(CC)CCCC)S5)=C(C=C(C(S6)=CC7=C6C(C8=CC=C(CC(CC)CCCC)S8)=C(C=C(C(S9)=CC%10=C9C(C%11=CC=C(CC(CC)CCCC)S%11)=C(C=C(C%12=CC(CCCCCCCC)=C(C%13=CC=C(/C=C(C(OCC(CCCC)CC)=O)\C#N)S%13)S%12)S%14)C%14=C%10C%15=CC=C(CC(CC)CCCC)S%15)S%16)C%16=C7C%17=CC=C(CC(CC)CCCC)S%17)S%18)C%18=C4C%19=CC=C(CC(CC)CCCC)S%19,CCOC(=O)/C(C#N)=C/c1ccc(-c2sc(-c3cc4c(-c5ccc(CC)s5)c5sc(-c6cc7c(-c8ccc(CC)s8)c8sc(-c9cc%10c(-c%11ccc(CC)s%11)c%11sc(-c%12cc(CC)c(-c%13ccc(/C=C(\C#N)C(=O)OCC)s%13)s%12)cc%11c(-c%11ccc(CC)s%11)c%10s9)cc8c(-c8ccc(CC)s8)c7s6)cc5c(-c5ccc(CC)s5)c4s3)cc2CC)s1,O=C(OCC(CCCC)CC)/C(C#N)=C\C(S1)=CC=C1C2=C(CCCCCCCC)C=C(S2)C(S3)=CC4=C3C(C5=CC=C(CC(CC)CCCC)S5)=C(C=C(C(S6)=CC7=C6C(C8=CC=C(CC(CC)CCCC)S8)=C(C=C(C(S9)=CC%10=C9C(C%11=CC=C(CC(CC)CCCC)S%11)=C(C=C(C%12=CC(CCCCCCCC)=C(C%13=CC=C(/C=C(C(OCC(CCCC)CC)=O)\C#N)S%13)S%12)S%14)C%14=C%10C%15=CC=C(CC(CC)CCCC)S%15)S%16)C%16=C7C%17=CC=C(CC(CC)CCCC)S%17)S%18)C%18=C4C%19=CC=C(CC(CC)CCCC)S%19
19,Y6,"Y6, BTP-4F, BTPTT-4F",412,P-FP,P-FP,10.1039/D1TA04214A,0.815,23.27,70.37,13.34,12.7,,sm,y,8,polymer,N#CC(C#N)=C1C(=CC=2SC3=C(SC=4C=5C6=NSN=C6C=7C=8SC9=C(SC(C=C%10C(=O)C%11=CC(F)=C(F)C=C%11C%10=C(C#N)C#N)=C9CCCCCCCCCCC)C8N(C7C5N(C34)CC(CC)CCCC)CC(CC)CCCC)C2CCCCCCCCCCC)C(=O)C%12=CC(F)=C(F)C=C%121,CCC1=C(SC2=C1SC3=C2N(CC)C4=C3C5=NSN=C5C6=C4N(CC)C7=C6SC8=C7SC(/C=C9C(C%10=C(C\9=C(C#N)/C#N)C=C(F)C(F)=C%10)=O)=C8CC)/C=C%11C(C%12=CC(F)=C(C=C%12C\%11=C(C#N)/C#N)F)=O,FC(C(F)=C(C1=CC=C(C(O2)=CC3=C2C(C4=CC(F)=C(CC(CCCC)CC)C(F)=C4)=C(C=C(C5=CC=C(C6=C(F)C(F)=C(C7=CC=C(C(O8)=CC9=C8C(C%10=CC(F)=C(CC(CCCC)CC)C(F)=C%10)=C(C=C(C%11=CC=C(C%12=C(F)C(F)=C(C%13=CC=CS%13)C%14=NN(CC(CCCCCCCC)CCCCCC)N=C%14%12)S%11)O%15)C%15=C9C%16=CC(F)=C(CC(CC)CCCC)C(F)=C%16)S7)C%17=NN(CC(CCCCCCCC)CCCCCC)N=C%176)S5)O%18)C%18=C3C%19=CC(F)=C(CC(CC)CCCC)C(F)=C%19)S1)C%20=NN(CC(CCCCCCCC)CCCCCC)N=C%20%21)=C%21C(S%22)=CC=C%22C%23=CC%24=C(C%25=CC(F)=C(CC(CCCC)CC)C(F)=C%25)C%26=C(C=CO%26)C(C%27=CC(F)=C(CC(CC)CCCC)C(F)=C%27)=C%24O%23,CCc1c(F)cc(-c2c3cc(-c4ccc(-c5c(F)c(F)c(-c6ccc(-c7cc8c(-c9cc(F)c(CC)c(F)c9)c9oc(-c%10ccc(-c%11c(F)c(F)c(-c%12ccc(-c%13cc%14c(-c%15cc(F)c(CC)c(F)c%15)c%15oc(-c%16ccc(-c%17c(F)c(F)c(-c%18cccs%18)c%18nn(CC)nc%17%18)s%16)cc%15c(-c%15cc(F)c(CC)c(F)c%15)c%14o%13)s%12)c%12nn(CC)nc%11%12)s%10)cc9c(-c9cc(F)c(CC)c(F)c9)c8o7)s6)c6nn(CC)nc56)s4)oc3c(-c3cc(F)c(CC)c(F)c3)c3ccoc23)cc1F,FC(C(F)=C(C1=NN(N=C21)CC(CCCCCCCC)CCCCCC)C3=CC=C(S3)C4=CC5=C(C6=C(C(C7=CC(F)=C(CC(CCCC)CC)C(F)=C7)=C5O4)C=CO6)C8=CC(F)=C(CC(CCCC)CC)C(F)=C8)=C2C9=CC=CS9
19,Y6,"Y6, BTP-4F, BTPTT-4F",413,P-FT,P-FT,10.1039/D1TA04214A,0.745,21.87,65.12,10.61,10.02,,sm,y,8,polymer,N#CC(C#N)=C1C(=CC=2SC3=C(SC=4C=5C6=NSN=C6C=7C=8SC9=C(SC(C=C%10C(=O)C%11=CC(F)=C(F)C=C%11C%10=C(C#N)C#N)=C9CCCCCCCCCCC)C8N(C7C5N(C34)CC(CC)CCCC)CC(CC)CCCC)C2CCCCCCCCCCC)C(=O)C%12=CC(F)=C(F)C=C%121,CCC1=C(SC2=C1SC3=C2N(CC)C4=C3C5=NSN=C5C6=C4N(CC)C7=C6SC8=C7SC(/C=C9C(C%10=C(C\9=C(C#N)/C#N)C=C(F)C(F)=C%10)=O)=C8CC)/C=C%11C(C%12=CC(F)=C(C=C%12C\%11=C(C#N)/C#N)F)=O,FC1=C(CC(CCCC)CC)SC(C2=C3OC(C4=CC=C(C5=C(C(F)=CC6=NN(CC(CCCCCC)CCCC)N=C65)F)S4)=CC3=C(C7=CC(F)=C(CC(CCCC)CC)S7)C8=C2C=C(O8)C9=CC=C(C(C%10=NN(CC(CCCCCC)CCCC)N=C%10%11)=C(F)C(F)=C%11C%12=CC=C(S%12)C%13=CC%14=C(C%15=CC(F)=C(CC(CCCC)CC)S%15)C%16=C(C(C%17=CC(F)=C(CC(CCCC)CC)S%17)=C%14O%13)C=C(O%16)C%18=CC=C(C(C%19=NN(CC(CCCCCC)CCCC)N=C%19%20)=C(F)C(F)=C%20C%21=CC=C(S%21)C%22=CC%23=C(C%24=CC(F)=C(CC(CCCC)CC)S%24)C%25=C(C(C%26=CC(F)=C(CC(CCCC)CC)S%26)=C%23O%22)C=C(O%25)C%27=CC=CS%27)S%18)S9)=C1,CCc1sc(-c2c3cc(-c4ccc(-c5c(F)c(F)c(-c6ccc(-c7cc8c(-c9cc(F)c(CC)s9)c9oc(-c%10ccc(-c%11c(F)c(F)c(-c%12ccc(-c%13cc%14c(-c%15cc(F)c(CC)s%15)c%15oc(-c%16ccc(-c%17c(F)c(F)c(-c%18cccs%18)c%18nn(CC)nc%17%18)s%16)cc%15c(-c%15cc(F)c(CC)s%15)c%14o%13)s%12)c%12nn(CC)nc%11%12)s%10)cc9c(-c9cc(F)c(CC)s9)c8o7)s6)c6nn(CC)nc56)s4)oc3c(-c3cc(F)c(CC)s3)c3ccoc23)cc1F,FC1=CC2=NN(CC(CCCCCC)CCCC)N=C2C(C3=CC=C(S3)C4=CC5=C(C6=C(C(C7=CC(F)=C(S7)CC(CCCC)CC)=C5O4)C=C(C8=CC=CS8)O6)C9=CC(F)=C(S9)CC(CCCC)CC)=C1F
19,Y6,"Y6, BTP-4F, BTPTT-4F",415,P(DTB-BDD),P(DTB-BDD),10.1039/D2ME00166G,0.83,23.76,64,12.62,12.46,,sm,y,8,polymer,N#CC(C#N)=C1C(=CC=2SC3=C(SC=4C=5C6=NSN=C6C=7C=8SC9=C(SC(C=C%10C(=O)C%11=CC(F)=C(F)C=C%11C%10=C(C#N)C#N)=C9CCCCCCCCCCC)C8N(C7C5N(C34)CC(CC)CCCC)CC(CC)CCCC)C2CCCCCCCCCCC)C(=O)C%12=CC(F)=C(F)C=C%121,CCC1=C(SC2=C1SC3=C2N(CC)C4=C3C5=NSN=C5C6=C4N(CC)C7=C6SC8=C7SC(/C=C9C(C%10=C(C\9=C(C#N)/C#N)C=C(F)C(F)=C%10)=O)=C8CC)/C=C%11C(C%12=CC(F)=C(C=C%12C\%11=C(C#N)/C#N)F)=O,O=C1C2=C(CCCCCCCC)SC(CCCCCCCC)=C2C(C3=C(C4=CC=C(C(S5)=CC(C5=C(SC(C6=CC=C(C7=C8C(C(C9=C(CCCCCCCC)SC(CCCCCCCC)=C9C8=O)=O)=C(C%10=CC=C(C(S%11)=CC(C%11=C(SC(C%12=CC=C(C%13=C%14C(C(C%15=C(CCCCCCCC)SC(CCCCCCCC)=C%15C%14=O)=O)=C(C%16=CC=CS%16)S%13)S%12)=C%17)C%17=C%18CCCCCCCCCCC)=C%18CCCCCCCCCCC)S%10)S7)S6)=C%19)C%19=C%20CCCCCCCCCCC)=C%20CCCCCCCCCCC)S4)SC(C(S%21)=CC=C%21C%22=CC%23=C(CCCCCCCCCCC)C(CCCCCCCCCCC)=C(C=CS%24)C%24=C%23S%22)=C31)=O,CCC1=C(C=CS2)C2=C(SC(C3=CC=C(C4=C5C(C(C6=C(CC)SC(CC)=C6C5=O)=O)=C(C7=CC=C(C(S8)=CC(C8=C(SC(C9=CC=C(C%10=C%11C(C(C%12=C(CC)SC(CC)=C%12C%11=O)=O)=C(C%13=CC=C(C(S%14)=CC(C%14=C(SC(C%15=CC=C(C%16=C%17C(C(C%18=C(CC)SC(CC)=C%18C%17=O)=O)=C(C%19=CC=CS%19)S%16)S%15)=C%20)C%20=C%21CC)=C%21CC)S%13)S%10)S9)=C%22)C%22=C%23CC)=C%23CC)S7)S4)S3)=C%24)C%24=C1CC,CCCCCCCCCCCC1=C2C=CSC2=C3SC(C4=CC=C(S4)C5=C(C(C6=C(SC(CCCCCCCC)=C6C7=O)CCCCCCCC)=O)C7=C(C8=CC=CS8)S5)=CC3=C1CCCCCCCCCCC
