Repository: brigreens/Meta-analysis_OSCs

This repository contains the data files and analysis notebooks to support the paper "Meta-Analysis of Molecular Design Strategies for Non-Fullerene Acceptor Based Organic Solar Cell Materials" (DOI: 10.26434/chemrxiv-2024-w29b1)

File: OSC_dataset_metaanalysis.csv (part 18 of 76)
NFA_ID,reported_acceptor,NFA_other_names,don_ID,reported_donor,don_other_names,DOI,Voc,Jsc,FF,PCE_max,PCE_avg,PCE_std,acceptor_type,acceptor_class,fused_rings_in_core,donor_type,acc_SMILES_sidechains,acc_SMILES_shortened_sidechains,don_SMILES_sidechains,don_SMILES_shortened_sidechains,don_mon_SMILES
19,Y6,"Y6, BTP-4F, BTPTT-4F",419,PoPhBT-IDT,PoPhBT-IDT,10.1039/D2QM00479H,0.75,7.7,42,2.4,2.4,0.031,sm,y,8,polymer,N#CC(C#N)=C1C(=CC=2SC3=C(SC=4C=5C6=NSN=C6C=7C=8SC9=C(SC(C=C%10C(=O)C%11=CC(F)=C(F)C=C%11C%10=C(C#N)C#N)=C9CCCCCCCCCCC)C8N(C7C5N(C34)CC(CC)CCCC)CC(CC)CCCC)C2CCCCCCCCCCC)C(=O)C%12=CC(F)=C(F)C=C%121,CCC1=C(SC2=C1SC3=C2N(CC)C4=C3C5=NSN=C5C6=C4N(CC)C7=C6SC8=C7SC(/C=C9C(C%10=C(C\9=C(C#N)/C#N)C=C(F)C(F)=C%10)=O)=C8CC)/C=C%11C(C%12=CC(F)=C(C=C%12C\%11=C(C#N)/C#N)F)=O,CCCCCCC(C=C1)=CC=C1C(C2=C3SC=C2)(C4=CC=C(CCCCCC)C=C4)C(C3=C5)=CC6=C5C(C7=CC=C(CCCCCC)C=C7)(C8=CC=C(CCCCCC)C=C8)C9=C6SC(C%10=CC=C(C%11=CC(C%12=CC=C(C(S%13)=CC%14=C%13C%15=CC(C%16(C%17=CC=C(CCCCCC)C=C%17)C%18=CC=C(CCCCCC)C=C%18)=C(C=C%15C%14(C%19=CC=C(CCCCCC)C=C%19)C%20=CC=C(CCCCCC)C=C%20)C%21=C%16C=C(S%21)C%22=CC=C(C%23=CC(C%24=CC=CC%25=NSN=C%24%25)=C(OCC(CCCCCCCCCC)CCCCCCCC)C(OCC(CCCCCCCC)CCCCCCCCCC)=C%23)C%26=NSN=C%26%22)C%27=NSN=C%12%27)=C(OCC(CCCCCCCCCC)CCCCCCCC)C(OCC(CCCCCCCC)CCCCCCCCCC)=C%11)C%28=NSN=C%28%10)=C9,CCC(C=C1)=CC=C1C(C2=C3SC=C2)(C4=CC=C(CC)C=C4)C(C3=C5)=CC6=C5C(C7=CC=C(CC)C=C7)(C8=CC=C(CC)C=C8)C9=C6SC(C%10=CC=C(C%11=CC(C%12=CC=C(C(S%13)=CC%14=C%13C%15=CC(C%16(C%17=CC=C(CC)C=C%17)C%18=CC=C(CC)C=C%18)=C(C=C%15C%14(C%19=CC=C(CC)C=C%19)C%20=CC=C(CC)C=C%20)C%21=C%16C=C(S%21)C%22=CC=C(C%23=CC(C%24=CC=CC%25=NSN=C%24%25)=C(OCC)C(OCC)=C%23)C%26=NSN=C%26%22)C%27=NSN=C%12%27)=C(OCC)C(OCC)=C%11)C%28=NSN=C%28%10)=C9,CCCCCCC1=CC=C(C=C1)C2(C3=CC=C(CCCCCC)C=C3)C4=C(C=C5C(C6=C(C5(C7=CC=C(CCCCCC)C=C7)C8=CC=C(CCCCCC)C=C8)C=CS6)=C4)C(S9)=C2C=C9C(C%10=NSN=C%11%10)=CC=C%11C%12=CC(C%13=CC=CC%14=NSN=C%13%14)=C(OCC(CCCCCCCCCC)CCCCCCCC)C(OCC(CCCCCCCCCC)CCCCCCCC)=C%12
19,Y6,"Y6, BTP-4F, BTPTT-4F",420,PTPTz-IDT,PTPTz-IDT,10.1039/D2QM00479H,0.83,16,62,8.2,8.2,0.072,sm,y,8,polymer,N#CC(C#N)=C1C(=CC=2SC3=C(SC=4C=5C6=NSN=C6C=7C=8SC9=C(SC(C=C%10C(=O)C%11=CC(F)=C(F)C=C%11C%10=C(C#N)C#N)=C9CCCCCCCCCCC)C8N(C7C5N(C34)CC(CC)CCCC)CC(CC)CCCC)C2CCCCCCCCCCC)C(=O)C%12=CC(F)=C(F)C=C%121,CCC1=C(SC2=C1SC3=C2N(CC)C4=C3C5=NSN=C5C6=C4N(CC)C7=C6SC8=C7SC(/C=C9C(C%10=C(C\9=C(C#N)/C#N)C=C(F)C(F)=C%10)=O)=C8CC)/C=C%11C(C%12=CC(F)=C(C=C%12C\%11=C(C#N)/C#N)F)=O,CCCCCCC(C=C1)=CC=C1C(C2=C3SC=C2)(C4=CC=C(CCCCCC)C=C4)C(C3=C5)=CC6=C5C(C7=CC=C(CCCCCC)C=C7)(C8=CC=C(CCCCCC)C=C8)C9=C6SC(C%10=CC(C(C=C(C(S%11)=CC%12=C%11C%13=CC(C%14(C%15=CC=C(CCCCCC)C=C%15)C%16=CC=C(CCCCCC)C=C%16)=C(C=C%13C%12(C%17=CC=C(CCCCCC)C=C%17)C%18=CC=C(CCCCCC)C=C%18)C%19=C%14C=C(S%19)C%20=CC(C(C=CC%21=NSN=C%21%22)=C%22C%23=C%24C=C(OCC(CCCCCCCC)CCCCCCCCCC)C(OCC(CCCCCCCCCC)CCCCCCCC)=C%23)=C%24C%25=NSN=C%25%20)C%26=NSN=C%26%27)=C%27C%28=C%29C=C(OCC(CCCCCCCC)CCCCCCCCCC)C(OCC(CCCCCCCCCC)CCCCCCCC)=C%28)=C%29C%30=NSN=C%30%10)=C9,CCC(C=C1)=CC=C1C(C2=C3SC=C2)(C4=CC=C(CC)C=C4)C(C3=C5)=CC6=C5C(C7=CC=C(CC)C=C7)(C8=CC=C(CC)C=C8)C9=C6SC(C%10=CC(C(C=C(C(S%11)=CC%12=C%11C%13=CC(C%14(C%15=CC=C(CC)C=C%15)C%16=CC=C(CC)C=C%16)=C(C=C%13C%12(C%17=CC=C(CC)C=C%17)C%18=CC=C(CC)C=C%18)C%19=C%14C=C(S%19)C%20=CC(C(C=CC%21=NSN=C%21%22)=C%22C%23=C%24C=C(OCC)C(OCC)=C%23)=C%24C%25=NSN=C%25%20)C%26=NSN=C%26%27)=C%27C%28=C%29C=C(OCC)C(OCC)=C%28)=C%29C%30=NSN=C%30%10)=C9,CCCCCCC1=CC=C(C=C1)C2(C3=CC=C(CCCCCC)C=C3)C4=C(C=C5C(C6=C(C5(C7=CC=C(CCCCCC)C=C7)C8=CC=C(CCCCCC)C=C8)C=CS6)=C4)C(S9)=C2C=C9C%10=CC%11=C%12C=CC%13=NSN=C%13C%12=C%14C=C(OCC(CCCCCCCCCC)CCCCCCCC)C(OCC(CCCCCCCCCC)CCCCCCCC)=CC%14=C%11C%15=NSN=C%10%15
19,Y6,"Y6, BTP-4F, BTPTT-4F",421,PTPTz-2Th-IDT,PTPTz-2Th-IDT,10.1039/D2QM00479H,0.75,20.1,60,9,9,0.13,sm,y,8,polymer,N#CC(C#N)=C1C(=CC=2SC3=C(SC=4C=5C6=NSN=C6C=7C=8SC9=C(SC(C=C%10C(=O)C%11=CC(F)=C(F)C=C%11C%10=C(C#N)C#N)=C9CCCCCCCCCCC)C8N(C7C5N(C34)CC(CC)CCCC)CC(CC)CCCC)C2CCCCCCCCCCC)C(=O)C%12=CC(F)=C(F)C=C%121,CCC1=C(SC2=C1SC3=C2N(CC)C4=C3C5=NSN=C5C6=C4N(CC)C7=C6SC8=C7SC(/C=C9C(C%10=C(C\9=C(C#N)/C#N)C=C(F)C(F)=C%10)=O)=C8CC)/C=C%11C(C%12=CC(F)=C(C=C%12C\%11=C(C#N)/C#N)F)=O,CCCCCCC(C=C1)=CC=C1C(C2=C3SC=C2)(C4=CC=C(CCCCCC)C=C4)C(C3=C5)=CC6=C5C(C7=CC=C(CCCCCC)C=C7)(C8=CC=C(CCCCCC)C=C8)C9=C6SC(C%10=CC=C(C%11=CC=C(C%12=CC(C(C=C(C%13=CC=C(C%14=CC=C(C(S%15)=CC%16=C%15C%17=CC(C%18(C%19=CC=C(CCCCCC)C=C%19)C%20=CC=C(CCCCCC)C=C%20)=C(C=C%17C%16(C%21=CC=C(CCCCCC)C=C%21)C%22=CC=C(CCCCCC)C=C%22)C%23=C%18C=C(S%23)C%24=CC=C(C%25=CC=C(C%26=CC(C(C=C(C%27=CC=C(C%28=CC=CS%28)S%27)C%29=NSN=C%29%30)=C%30C%31=C%32C=C(OCC(CCCCCCCC)CCCCCCCCCC)C(OCC(CCCCCCCCCC)CCCCCCCC)=C%31)=C%32C%33=NSN=C%33%26)S%25)S%24)S%14)S%13)C%34=NSN=C%34%35)=C%35C%36=C%37C=C(OCC(CCCCCCCC)CCCCCCCCCC)C(OCC(CCCCCCCCCC)CCCCCCCC)=C%36)=C%37C%38=NSN=C%38%12)S%11)S%10)=C9,CCC(C=C1)=CC=C1C(C2=C3SC=C2)(C4=CC=C(CC)C=C4)C(C3=C5)=CC6=C5C(C7=CC=C(CC)C=C7)(C8=CC=C(CC)C=C8)C9=C6SC(C%10=CC=C(C%11=CC=C(C%12=CC(C(C=C(C%13=CC=C(C%14=CC=C(C(S%15)=CC%16=C%15C%17=CC(C%18(C%19=CC=C(CC)C=C%19)C%20=CC=C(CC)C=C%20)=C(C=C%17C%16(C%21=CC=C(CC)C=C%21)C%22=CC=C(CC)C=C%22)C%23=C%18C=C(S%23)C%24=CC=C(C%25=CC=C(C%26=CC(C(C=C(C%27=CC=C(C%28=CC=CS%28)S%27)C%29=NSN=C%29%30)=C%30C%31=C%32C=C(OCC)C(OCC)=C%31)=C%32C%33=NSN=C%33%26)S%25)S%24)S%14)S%13)C%34=NSN=C%34%35)=C%35C%36=C%37C=C(OCC)C(OCC)=C%36)=C%37C%38=NSN=C%38%12)S%11)S%10)=C9,CCCCCCCCCCC(COC1=CC2=C3C4=NSN=C4C(C5=CC=C(S5)C6=CC=CS6)=CC3=C(C=C(C7=NSN=C78)C9=CC=C(S9)C%10=CC=C(S%10)C%11=CC%12=C(C%13=C(C%12(C%14=CC=C(CCCCCC)C=C%14)C%15=CC=C(CCCCCC)C=C%15)C=C(C%16=C(C%17(C%18=CC=C(CCCCCC)C=C%18)C%19=CC=C(CCCCCC)C=C%19)C=CS%16)C%17=C%13)S%11)C8=C2C=C1OCC(CCCCCCCCCC)CCCCCCCC)CCCCCCCC
19,Y6,"Y6, BTP-4F, BTPTT-4F",422,PTPTz-Th-IDT,PTPTz-Th-IDT,10.1039/D2QM00479H,0.79,20.4,65,10.5,10.5,0.15,sm,y,8,polymer,N#CC(C#N)=C1C(=CC=2SC3=C(SC=4C=5C6=NSN=C6C=7C=8SC9=C(SC(C=C%10C(=O)C%11=CC(F)=C(F)C=C%11C%10=C(C#N)C#N)=C9CCCCCCCCCCC)C8N(C7C5N(C34)CC(CC)CCCC)CC(CC)CCCC)C2CCCCCCCCCCC)C(=O)C%12=CC(F)=C(F)C=C%121,CCC1=C(SC2=C1SC3=C2N(CC)C4=C3C5=NSN=C5C6=C4N(CC)C7=C6SC8=C7SC(/C=C9C(C%10=C(C\9=C(C#N)/C#N)C=C(F)C(F)=C%10)=O)=C8CC)/C=C%11C(C%12=CC(F)=C(C=C%12C\%11=C(C#N)/C#N)F)=O,CCCCCCC(C=C1)=CC=C1C(C2=C3SC=C2)(C4=CC=C(CCCCCC)C=C4)C(C3=C5)=CC6=C5C(C7=CC=C(CCCCCC)C=C7)(C8=CC=C(CCCCCC)C=C8)C9=C6SC(C%10=CC=C(C%11=CC(C(C=C(C%12=CC=C(C(S%13)=CC%14=C%13C%15=CC(C%16(C%17=CC=C(CCCCCC)C=C%17)C%18=CC=C(CCCCCC)C=C%18)=C(C=C%15C%14(C%19=CC=C(CCCCCC)C=C%19)C%20=CC=C(CCCCCC)C=C%20)C%21=C%16C=C(S%21)C%22=CC=C(C%23=CC(C(C=C(C%24=CC=CS%24)C%25=NSN=C%25%26)=C%26C%27=C%28C=C(OCC(CCCCCCCC)CCCCCCCCCC)C(OCC(CCCCCCCCCC)CCCCCCCC)=C%27)=C%28C%29=NSN=C%29%23)S%22)S%12)C%30=NSN=C%30%31)=C%31C%32=C%33C=C(OCC(CCCCCCCC)CCCCCCCCCC)C(OCC(CCCCCCCCCC)CCCCCCCC)=C%32)=C%33C%34=NSN=C%34%11)S%10)=C9,CCC1=CC=C(C(C2=CC=C(C=C2)CC)(C3=CC4=C(C(C5=CC=C(C=C5)CC)(C6=C4SC(C7=CC=C(S7)C8=CC9=C(C%10=NSN=C%108)C(C=C(C(OCC)=C%11)OCC)=C%11C%12=C9C=C(C%13=NSN=C%13%12)C%14=CC=C(C%15=CC(C(C%16=CC=C(C=C%16)CC)(C%17=CC%18=C(C(C%19=CC=C(C=C%19)CC)(C%20=C%18SC(C%21=CC=C(S%21)C%22=CC%23=C(C%24=NSN=C%24%22)C(C=C(C(OCC)=C%25)OCC)=C%25C%26=C%23C=C(C%27=NSN=C%27%26)C%28=CC=CS%28)=C%20)C%29=CC=C(C=C%29)CC)C=C%17%30)C%31=CC=C(C=C%31)CC)=C%30S%15)S%14)=C6)C%32=CC=C(C=C%32)CC)C=C3%33)C%34=C%33SC=C%34)C=C1,CCCCCCCCCCC(COC1=CC2=C3C4=NSN=C4C(C5=CC=CS5)=CC3=C(C=C(C6=NSN=C67)C8=CC=C(S8)C9=CC%10=C(C%11=C(C%10(C%12=CC=C(CCCCCC)C=C%12)C%13=CC=C(CCCCCC)C=C%13)C=C(C%14=C(C%15(C%16=CC=C(CCCCCC)C=C%16)C%17=CC=C(CCCCCC)C=C%17)C=CS%14)C%15=C%11)S9)C7=C2C=C1OCC(CCCCCCCCCC)CCCCCCCC)CCCCCCCC
19,Y6,"Y6, BTP-4F, BTPTT-4F",431,P_BDTT-TfQT_,P_BDTT-TfQT_,10.1002/pol.20220582,0.76,17.08,52,6.77,6.77,,sm,y,8,polymer,N#CC(C#N)=C1C(=CC=2SC3=C(SC=4C=5C6=NSN=C6C=7C=8SC9=C(SC(C=C%10C(=O)C%11=CC(F)=C(F)C=C%11C%10=C(C#N)C#N)=C9CCCCCCCCCCC)C8N(C7C5N(C34)CC(CC)CCCC)CC(CC)CCCC)C2CCCCCCCCCCC)C(=O)C%12=CC(F)=C(F)C=C%121,CCC1=C(SC2=C1SC3=C2N(CC)C4=C3C5=NSN=C5C6=C4N(CC)C7=C6SC8=C7SC(/C=C9C(C%10=C(C\9=C(C#N)/C#N)C=C(F)C(F)=C%10)=O)=C8CC)/C=C%11C(C%12=CC(F)=C(C=C%12C\%11=C(C#N)/C#N)F)=O,FC(C=C1C(S2)=CC=C2C(SC3=C(C4=C5SC=C4)C6=CC=C(S6)CC(CC)CCCC)=CC3=C5C(S7)=CC=C7CC(CC)CCCC)=C(C8=NC(CCCCCCCCCCCC)=C(N=C18)CCCCCCCCCCCC)C9=CC=C(C%10=CC%11=C(C(C(S%12)=CC=C%12CC(CC)CCCC)=C%13C=C(SC%13=C%11C%14=CC=C(S%14)CC(CC)CCCC)C%15=CC=C(S%15)C%16=CC(F)=C(C%17=NC(CCCCCCCCCCCC)=C(N=C%16%17)CCCCCCCCCCCC)C%18=CC=C(C%19=CC%20=C(C(C(S%21)=CC=C%21CC(CC)CCCC)=C%22C=C(SC%22=C%20C%23=CC=C(S%23)CC(CC)CCCC)C%24=CC=C(S%24)C%25=CC(F)=C(C%26=NC(CCCCCCCCCCCC)=C(N=C%25%26)CCCCCCCCCCCC)C%27=CC=CS%27)S%19)S%18)S%10)S9,CCC1=CC=C(S1)C2=C3C=C(SC3=C(C4=C2SC=C4)C5=CC=C(S5)CC)C6=CC=C(S6)C7=CC(F)=C(C8=NC(CC)=C(N=C78)CC)C9=CC=C(C%10=CC%11=C(C(C(S%12)=CC=C%12CC)=C%13C=C(SC%13=C%11C%14=CC=C(S%14)CC)C%15=CC=C(S%15)C%16=CC(F)=C(C%17=NC(CC)=C(N=C%16%17)CC)C%18=CC=C(C%19=CC%20=C(C(C(S%21)=CC=C%21CC)=C%22C=C(SC%22=C%20C%23=CC=C(S%23)CC)C%24=CC=C(S%24)C%25=CC(F)=C(C%26=NC(CC)=C(N=C%25%26)CC)C%27=CC=CS%27)S%19)S%18)S%10)S9,FC(C=C(C1=NC(CCCCCCCCCCCC)=C(N=C21)CCCCCCCCCCCC)C3=CC=C(S3)C4=CC5=C(C6=C(C(C7=CC=C(S7)CC(CCCC)CC)=C5S4)C=CS6)C8=CC=C(S8)CC(CCCC)CC)=C2C9=CC=CS9
20,SY3,SY3,12,PBDB-TF,"PBDB-TF, PM6, PBDB-T-2F, PBDB-T2F, PBDBT-F",10.1002/adfm.202000456,0.858,25.54,74.1,16.23,15.96,0.15,sm,y,8,polymer,N#C/C(C#N)=C1C(C(C2=CC=C(C=C2\1)Cl)=O)=CC3=C(CCCCCCCCCCC)C(SC4=C5N(CC(CCCC)CC)C6=C4C7=NSN=C7C8=C6N(CC(CCCC)CC)C9=C8SC%10=C9SC(C=C%11C(C%12=CC(Cl)=C(C=C%12/C%11=C(C#N)\C#N)Cl)=O)=C%10CCCCCCCCCCC)=C5S3,CCC1=C(SC2=C1SC3=C2N(CC)C4=C3C5=NSN=C5C6=C4N(CC)C7=C6SC8=C7SC(/C=C9C(C%10=C(C\9=C(C#N)/C#N)C=C(Cl)C(Cl)=C%10)=O)=C8CC)/C=C%11C(C%12=C(C\%11=C(C#N)/C#N)C=C(Cl)C=C%12)=O,FC1=C(CC(CCCC)CC)SC(C2=C3C(SC(C4=CC=C(S4)C(SC(C5=CC=C(C6=CC7=C(S6)C(C8=CC(F)=C(CC(CCCC)CC)S8)=C9C(SC(C%10=CC=C(S%10)C(SC(C%11=CC=C(C%12=CC%13=C(S%12)C(C%14=CC(F)=C(CC(CCCC)CC)S%14)=C%15C(SC(C%16=CC=C(S%16)C(SC(C%17=CC=CS%17)=C%18C%19=O)=C%18C(C%20=C(CC(CCCC)CC)SC(CC(CCCC)CC)=C%20%19)=O)=C%15)=C%13C%21=CC(F)=C(CC(CCCC)CC)S%21)S%11)=C%22C%23=O)=C%22C(C%24=C(CC(CCCC)CC)SC(CC(CCCC)CC)=C%24%23)=O)=C9)=C7C%25=CC(F)=C(CC(CCCC)CC)S%25)S5)=C%26C%27=O)=C%26C(C%28=C(CC(CCCC)CC)SC(CC(CCCC)CC)=C%28%27)=O)=C3)=C(C%29=CC(F)=C(CC(CCCC)CC)S%29)C%30=C2SC=C%30)=C1,CCc1sc(-c2c3cc(-c4ccc(-c5sc(-c6ccc(-c7cc8c(-c9cc(F)c(CC)s9)c9sc(-c%10ccc(-c%11sc(-c%12ccc(-c%13cc%14c(-c%15cc(F)c(CC)s%15)c%15sc(-c%16ccc(-c%17sc(-c%18cccs%18)c%18c%17C(=O)c%17c(CC)sc(CC)c%17C%18=O)s%16)cc%15c(-c%15cc(F)c(CC)s%15)c%14s%13)s%12)c%12c%11C(=O)c%11c(CC)sc(CC)c%11C%12=O)s%10)cc9c(-c9cc(F)c(CC)s9)c8s7)s6)c6c5C(=O)c5c(CC)sc(CC)c5C6=O)s4)sc3c(-c3cc(F)c(CC)s3)c3ccsc23)cc1F,CCCCC(CC1=C(F)C=C(C2=C3C=C(SC3=C(C4=C2SC=C4)C5=CC(F)=C(S5)CC(CCCC)CC)C6=CC=C(S6)C7=C(C(C8=C(SC(CC(CCCC)CC)=C8C9=O)CC(CCCC)CC)=O)C9=C(C%10=CC=CS%10)S7)S1)CC
21,SY1,SY1,12,PBDB-TF,"PBDB-TF, PM6, PBDB-T-2F, PBDB-T2F, PBDBT-F",10.1002/adfm.202000456,0.871,25.41,76,16.83,16.6,0.17,sm,y,8,polymer,N#C/C(C#N)=C1C(C(C2=CC(F)=C(C=C2\1)F)=O)=CC3=C(CCCCCCCCCCC)C(SC4=C5N(CC(CCCC)CC)C6=C4C7=NSN=C7C8=C6N(CC(CCCC)CC)C9=C8SC%10=C9SC(C=C%11C(C%12=CC(Cl)=CC=C%12/C%11=C(C#N)\C#N)=O)=C%10CCCCCCCCCCC)=C5S3,CCC1=C(SC2=C1SC3=C2N(CC)C4=C3C5=NSN=C5C6=C4N(CC)C7=C6SC8=C7SC(/C=C9C(C%10=C(C\9=C(C#N)/C#N)C=C(F)C(F)=C%10)=O)=C8CC)/C=C%11C(C%12=C(C\%11=C(C#N)/C#N)C=C(Cl)C=C%12)=O,FC1=C(CC(CCCC)CC)SC(C2=C3C(SC(C4=CC=C(S4)C(SC(C5=CC=C(C6=CC7=C(S6)C(C8=CC(F)=C(CC(CCCC)CC)S8)=C9C(SC(C%10=CC=C(S%10)C(SC(C%11=CC=C(C%12=CC%13=C(S%12)C(C%14=CC(F)=C(CC(CCCC)CC)S%14)=C%15C(SC(C%16=CC=C(S%16)C(SC(C%17=CC=CS%17)=C%18C%19=O)=C%18C(C%20=C(CC(CCCC)CC)SC(CC(CCCC)CC)=C%20%19)=O)=C%15)=C%13C%21=CC(F)=C(CC(CCCC)CC)S%21)S%11)=C%22C%23=O)=C%22C(C%24=C(CC(CCCC)CC)SC(CC(CCCC)CC)=C%24%23)=O)=C9)=C7C%25=CC(F)=C(CC(CCCC)CC)S%25)S5)=C%26C%27=O)=C%26C(C%28=C(CC(CCCC)CC)SC(CC(CCCC)CC)=C%28%27)=O)=C3)=C(C%29=CC(F)=C(CC(CCCC)CC)S%29)C%30=C2SC=C%30)=C1,CCc1sc(-c2c3cc(-c4ccc(-c5sc(-c6ccc(-c7cc8c(-c9cc(F)c(CC)s9)c9sc(-c%10ccc(-c%11sc(-c%12ccc(-c%13cc%14c(-c%15cc(F)c(CC)s%15)c%15sc(-c%16ccc(-c%17sc(-c%18cccs%18)c%18c%17C(=O)c%17c(CC)sc(CC)c%17C%18=O)s%16)cc%15c(-c%15cc(F)c(CC)s%15)c%14s%13)s%12)c%12c%11C(=O)c%11c(CC)sc(CC)c%11C%12=O)s%10)cc9c(-c9cc(F)c(CC)s9)c8s7)s6)c6c5C(=O)c5c(CC)sc(CC)c5C6=O)s4)sc3c(-c3cc(F)c(CC)s3)c3ccsc23)cc1F,CCCCC(CC1=C(F)C=C(C2=C3C=C(SC3=C(C4=C2SC=C4)C5=CC(F)=C(S5)CC(CCCC)CC)C6=CC=C(S6)C7=C(C(C8=C(SC(CC(CCCC)CC)=C8C9=O)CC(CCCC)CC)=O)C9=C(C%10=CC=CS%10)S7)S1)CC
22,IPT2F-Th,IPT2F-Th,3,PBDB-T,PBDB-T,10.1002/adfm.202006141,0.86,20.44,71.2,12.52,12.23,0.23,sm,fused,7,polymer,O=C1C2=C(C=C(F)C=C2)C(/C1=C/C(S3)=CC4=C3C(S5)=C(N4C6=CC=C(CCCCCC)S6)C7=C5C(C=C(C(C8=CC=C(CCCCCC)C=C8)(C9=CC=C(CCCCCC)C=C9)C%10=C%11SC(/C=C%12/C(C(C=C(F)C=C%13)=C%13C%12=O)=C(C#N)/C#N)=C%10)C%11=C%14)=C%14C7(C%15=CC=C(CCCCCC)C=C%15)C%16=CC=C(CCCCCC)C=C%16)=C(C#N)\C#N,CCc1ccc(C2(c3ccc(CC)cc3)c3cc4c(cc3-c3sc(/C=C5\C(=O)c6ccc(F)cc6C5=C(C#N)C#N)cc32)C(c2ccc(CC)cc2)(c2ccc(CC)cc2)c2c-4sc3c4sc(/C=C5\C(=O)c6ccc(F)cc6C5=C(C#N)C#N)cc4n(-c4ccc(CC)s4)c23)cc1,CCC(CCCC)CC1=CC=C(S1)C2=C3C(SC(C4=CC=C(S4)C(SC(C5=CC=C(C6=CC7=C(S6)C(C8=CC=C(CC(CCCC)CC)S8)=C9C(SC(C%10=CC=C(S%10)C(SC(C%11=CC=C(C%12=CC%13=C(S%12)C(C%14=CC=C(CC(CCCC)CC)S%14)=C%15C(SC(C%16=CC=C(S%16)C(SC(C%17=CC=CS%17)=C%18C%19=O)=C%18C(C%20=C(CC(CCCC)CC)SC(CC(CCCC)CC)=C%20%19)=O)=C%15)=C%13C%21=CC=C(CC(CCCC)CC)S%21)S%11)=C%22C%23=O)=C%22C(C%24=C(CC(CCCC)CC)SC(CC(CCCC)CC)=C%24%23)=O)=C9)=C7C%25=CC=C(CC(CCCC)CC)S%25)S5)=C%26C%27=O)=C%26C(C%28=C(CC(CCCC)CC)SC(CC(CCCC)CC)=C%28%27)=O)=C3)=C(C%29=CC=C(CC(CCCC)CC)S%29)C%30=C2SC=C%30,CCc1ccc(-c2c3cc(-c4ccc(-c5sc(-c6ccc(-c7cc8c(-c9ccc(CC)s9)c9sc(-c%10ccc(-c%11sc(-c%12ccc(-c%13cc%14c(-c%15ccc(CC)s%15)c%15sc(-c%16ccc(-c%17sc(-c%18cccs%18)c%18c%17C(=O)c%17c(CC)sc(CC)c%17C%18=O)s%16)cc%15c(-c%15ccc(CC)s%15)c%14s%13)s%12)c%12c%11C(=O)c%11c(CC)sc(CC)c%11C%12=O)s%10)cc9c(-c9ccc(CC)s9)c8s7)s6)c6c5C(=O)c5c(CC)sc(CC)c5C6=O)s4)sc3c(-c3ccc(CC)s3)c3ccsc23)s1,CCCCC(CC1=CC=C(S1)C2=C3C=C(SC3=C(C4=C2SC=C4)C5=CC=C(S5)CC(CCCC)CC)C6=CC=C(S6)C7=C(C(C8=C(SC(CC(CCCC)CC)=C8C9=O)CC(CCCC)CC)=O)C9=C(C%10=CC=CS%10)S7)CC
23,IPT2F-Ph,IPT2F-Ph,3,PBDB-T,PBDB-T,10.1002/adfm.202006141,0.86,21.18,72.11,13.13,12.98,0.09,sm,fused,7,polymer,O=C1C2=C(C=C(F)C=C2)C(/C1=C/C(S3)=CC4=C3C(S5)=C(N4C6=CC=C(CCCCCC)C=C6)C7=C5C(C=C(C(C8=CC=C(CCCCCC)C=C8)(C9=CC=C(CCCCCC)C=C9)C%10=C%11SC(/C=C%12/C(C(C=C(F)C=C%13)=C%13C%12=O)=C(C#N)/C#N)=C%10)C%11=C%14)=C%14C7(C%15=CC=C(CCCCCC)C=C%15)C%16=CC=C(CCCCCC)C=C%16)=C(C#N)\C#N,CCc1ccc(-n2c3cc(/C=C4\C(=O)c5ccc(F)cc5C4=C(C#N)C#N)sc3c3sc4c(c32)C(c2ccc(CC)cc2)(c2ccc(CC)cc2)c2cc3c(cc2-4)C(c2ccc(CC)cc2)(c2ccc(CC)cc2)c2cc(/C=C4\C(=O)c5ccc(F)cc5C4=C(C#N)C#N)sc2-3)cc1,CCC(CCCC)CC1=CC=C(S1)C2=C3C(SC(C4=CC=C(S4)C(SC(C5=CC=C(C6=CC7=C(S6)C(C8=CC=C(CC(CCCC)CC)S8)=C9C(SC(C%10=CC=C(S%10)C(SC(C%11=CC=C(C%12=CC%13=C(S%12)C(C%14=CC=C(CC(CCCC)CC)S%14)=C%15C(SC(C%16=CC=C(S%16)C(SC(C%17=CC=CS%17)=C%18C%19=O)=C%18C(C%20=C(CC(CCCC)CC)SC(CC(CCCC)CC)=C%20%19)=O)=C%15)=C%13C%21=CC=C(CC(CCCC)CC)S%21)S%11)=C%22C%23=O)=C%22C(C%24=C(CC(CCCC)CC)SC(CC(CCCC)CC)=C%24%23)=O)=C9)=C7C%25=CC=C(CC(CCCC)CC)S%25)S5)=C%26C%27=O)=C%26C(C%28=C(CC(CCCC)CC)SC(CC(CCCC)CC)=C%28%27)=O)=C3)=C(C%29=CC=C(CC(CCCC)CC)S%29)C%30=C2SC=C%30,CCc1ccc(-c2c3cc(-c4ccc(-c5sc(-c6ccc(-c7cc8c(-c9ccc(CC)s9)c9sc(-c%10ccc(-c%11sc(-c%12ccc(-c%13cc%14c(-c%15ccc(CC)s%15)c%15sc(-c%16ccc(-c%17sc(-c%18cccs%18)c%18c%17C(=O)c%17c(CC)sc(CC)c%17C%18=O)s%16)cc%15c(-c%15ccc(CC)s%15)c%14s%13)s%12)c%12c%11C(=O)c%11c(CC)sc(CC)c%11C%12=O)s%10)cc9c(-c9ccc(CC)s9)c8s7)s6)c6c5C(=O)c5c(CC)sc(CC)c5C6=O)s4)sc3c(-c3ccc(CC)s3)c3ccsc23)s1,CCCCC(CC1=CC=C(S1)C2=C3C=C(SC3=C(C4=C2SC=C4)C5=CC=C(S5)CC(CCCC)CC)C6=CC=C(S6)C7=C(C(C8=C(SC(CC(CCCC)CC)=C8C9=O)CC(CCCC)CC)=O)C9=C(C%10=CC=CS%10)S7)CC
24,IPT2F-TT,IPT2F-TT,3,PBDB-T,PBDB-T,10.1002/adfm.202006141,0.84,22.24,75.06,14.02,13.84,0.16,sm,fused,7,polymer,O=C1C2=C(C=C(F)C=C2)C(/C1=C/C(S3)=CC4=C3C(S5)=C(N4C6=CC7=C(C=C(CCCCCC)S7)S6)C8=C5C(C=C(C(C9=CC=C(CCCCCC)C=C9)(C%10=CC=C(CCCCCC)C=C%10)C%11=C%12SC(/C=C%13/C(C(C=C(F)C=C%14)=C%14C%13=O)=C(C#N)/C#N)=C%11)C%12=C%15)=C%15C8(C%16=CC=C(CCCCCC)C=C%16)C%17=CC=C(CCCCCC)C=C%17)=C(C#N)\C#N,CCc1ccc(C2(c3ccc(CC)cc3)c3cc4c(cc3-c3sc(/C=C5\C(=O)c6ccc(F)cc6C5=C(C#N)C#N)cc32)C(c2ccc(CC)cc2)(c2ccc(CC)cc2)c2c-4sc3c4sc(/C=C5\C(=O)c6ccc(F)cc6C5=C(C#N)C#N)cc4n(-c4cc5sc(CC)cc5s4)c23)cc1,CCC(CCCC)CC1=CC=C(S1)C2=C3C(SC(C4=CC=C(S4)C(SC(C5=CC=C(C6=CC7=C(S6)C(C8=CC=C(CC(CCCC)CC)S8)=C9C(SC(C%10=CC=C(S%10)C(SC(C%11=CC=C(C%12=CC%13=C(S%12)C(C%14=CC=C(CC(CCCC)CC)S%14)=C%15C(SC(C%16=CC=C(S%16)C(SC(C%17=CC=CS%17)=C%18C%19=O)=C%18C(C%20=C(CC(CCCC)CC)SC(CC(CCCC)CC)=C%20%19)=O)=C%15)=C%13C%21=CC=C(CC(CCCC)CC)S%21)S%11)=C%22C%23=O)=C%22C(C%24=C(CC(CCCC)CC)SC(CC(CCCC)CC)=C%24%23)=O)=C9)=C7C%25=CC=C(CC(CCCC)CC)S%25)S5)=C%26C%27=O)=C%26C(C%28=C(CC(CCCC)CC)SC(CC(CCCC)CC)=C%28%27)=O)=C3)=C(C%29=CC=C(CC(CCCC)CC)S%29)C%30=C2SC=C%30,CCc1ccc(-c2c3cc(-c4ccc(-c5sc(-c6ccc(-c7cc8c(-c9ccc(CC)s9)c9sc(-c%10ccc(-c%11sc(-c%12ccc(-c%13cc%14c(-c%15ccc(CC)s%15)c%15sc(-c%16ccc(-c%17sc(-c%18cccs%18)c%18c%17C(=O)c%17c(CC)sc(CC)c%17C%18=O)s%16)cc%15c(-c%15ccc(CC)s%15)c%14s%13)s%12)c%12c%11C(=O)c%11c(CC)sc(CC)c%11C%12=O)s%10)cc9c(-c9ccc(CC)s9)c8s7)s6)c6c5C(=O)c5c(CC)sc(CC)c5C6=O)s4)sc3c(-c3ccc(CC)s3)c3ccsc23)s1,CCCCC(CC1=CC=C(S1)C2=C3C=C(SC3=C(C4=C2SC=C4)C5=CC=C(S5)CC(CCCC)CC)C6=CC=C(S6)C7=C(C(C8=C(SC(CC(CCCC)CC)=C8C9=O)CC(CCCC)CC)=O)C9=C(C%10=CC=CS%10)S7)CC
25,C6OB-F,"C6OB-F, A2",13,PBDT-H,PBDT-H,10.1002/adfm.202100870,0.697,23.02,63,10.06,9.72,0.18,sm,y,8,polymer,O=C1C2=CC(F)=C(C=C2C(/C1=C/C3=C(CCCCCCCCCCC)C4=C(C5=C(S4)C(C6=NSN=C6C7=C8N(CCCCCCOC9=CC=CC=C9)C%10=C7SC%11=C%10SC(/C=C%12/C(C%13=C(C%12=O)C=C(F)C(F)=C%13)=C(C#N)/C#N)=C%11CCCCCCCCCCC)=C8N5CCCCCCOC%14=CC=CC=C%14)S3)=C(C#N)\C#N)F,O=C1C2=CC(F)=C(F)C=C2C(/C1=C/C3=C(C4=C(S3)C(N(C5=C6C7=NSN=C7C8=C5N(C9=C8SC%10=C9SC(/C=C%11/C(C%12=C(C=C(C(F)=C%12)F)C%11=O)=C(C#N)/C#N)=C%10CC)CC)CC)=C6S4)CC)=C(C#N)\C#N,CCCCC(CC)CC(S1)=CC=C1C2=C(SC(C(S3)=C(CCCCCCCC)C(S4)=C3C=C4C(S5)=C(C(N(C6=O)CCCCCCCC)=O)C6=C5C7=CC(S8)=C(S7)C(CCCCCCCC)=C8C9=CC(C(C%10=CC=C(S%10)CC(CC)CCCC)=C(SC(C(S%11)=C(CCCCCCCC)C(S%12)=C%11C=C%12C(S%13)=C(C(N(C%14=O)CCCCCCCC)=O)C%14=C%13C%15=CC(S%16)=C(S%15)C(CCCCCCCC)=C%16C%17=CC(C(C%18=CC=C(S%18)CC(CC)CCCC)=C(SC=C%19)C%19=C%20C%21=CC=C(S%21)CC(CCCC)CC)=C%20S%17)=C%22)C%22=C%23C%24=CC=C(S%24)CC(CCCC)CC)=C%23S9)=C%25)C%25=C(C%26=CC=C(S%26)CC(CCCC)CC)C%27=C2C=C(C%28=C(C%29=C(S%28)C=C(C%30=C%31C(C(N(C%31=O)CCCCCCCC)=O)=C(S%30)C%32=CC%33=C(S%32)C(CCCCCCCC)=CS%33)S%29)CCCCCCCC)S%27,CCC1=CC=C(S1)C2=C3C=CSC3=C(C4=C2SC(C5=C(C6=C(S5)C=C(C7=C8C(C(N(C8=O)CC)=O)=C(S7)C9=CC%10=C(S9)C(CC)=C(S%10)C%11=CC%12=C(C%13=CC=C(S%13)CC)C(SC(C%14=C(C%15=C(S%14)C=C(C%16=C%17C(C(N(C%17=O)CC)=O)=C(S%16)C%18=CC%19=C(S%18)C(CC)=C(S%19)C%20=CC%21=C(C%22=CC=C(S%22)CC)C(SC(C%23=C(C%24=C(S%23)C=C(C%25=C%26C(C(N(C%26=O)CC)=O)=C(S%25)C%27=CC%28=C(S%27)C(CC)=CS%28)S%24)CC)=C%29)=C%29C(C%30=CC=C(S%30)CC)=C%21S%20)S%15)CC)=C%31)=C%31C(C%32=CC=C(S%32)CC)=C%12S%11)S6)CC)=C4)C%33=CC=C(S%33)CC,CCC(CCCC)CC(S1)=CC=C1C(C2=C(C(C3=CC=C(S3)CC(CCCC)CC)=C4S5)C=CS2)=C4C=C5C(SC6=C7SC(C8=C9C(C(N(C9=O)CCCCCCCC)=O)=C(S8)C%10=CC(SC=C%11CCCCCCCC)=C%11S%10)=C6)=C7CCCCCCCC
25,C6OB-F,"C6OB-F, A2",14,PBDT-F,PBDT-F,10.1002/adfm.202100870,0.839,24.97,73,15.21,14.93,0.16,sm,y,8,polymer,O=C1C2=CC(F)=C(C=C2C(/C1=C/C3=C(CCCCCCCCCCC)C4=C(C5=C(S4)C(C6=NSN=C6C7=C8N(CCCCCCOC9=CC=CC=C9)C%10=C7SC%11=C%10SC(/C=C%12/C(C%13=C(C%12=O)C=C(F)C(F)=C%13)=C(C#N)/C#N)=C%11CCCCCCCCCCC)=C8N5CCCCCCOC%14=CC=CC=C%14)S3)=C(C#N)\C#N)F,O=C1C2=CC(F)=C(F)C=C2C(/C1=C/C3=C(C4=C(S3)C(N(C5=C6C7=NSN=C7C8=C5N(C9=C8SC%10=C9SC(/C=C%11/C(C%12=C(C=C(C(F)=C%12)F)C%11=O)=C(C#N)/C#N)=C%10CC)CC)CC)=C6S4)CC)=C(C#N)\C#N,CCCCC(CC)CC(S1)=C(F)C=C1C2=C(SC(C(S3)=C(CCCCCCCC)C(S4)=C3C=C4C(S5)=C(C(N(C6=O)CCCCCCCC)=O)C6=C5C7=CC(S8)=C(S7)C(CCCCCCCC)=C8C9=CC(C(C%10=CC(F)=C(S%10)CC(CC)CCCC)=C(SC(C(S%11)=C(CCCCCCCC)C(S%12)=C%11C=C%12C(S%13)=C(C(N(C%14=O)CCCCCCCC)=O)C%14=C%13C%15=CC(S%16)=C(S%15)C(CCCCCCCC)=C%16C%17=CC(C(C%18=CC(F)=C(S%18)CC(CC)CCCC)=C(SC=C%19)C%19=C%20C%21=CC(F)=C(S%21)CC(CCCC)CC)=C%20S%17)=C%22)C%22=C%23C%24=CC(F)=C(S%24)CC(CCCC)CC)=C%23S9)=C%25)C%25=C(C%26=CC(F)=C(S%26)CC(CCCC)CC)C%27=C2C=C(C%28=C(C%29=C(S%28)C=C(C%30=C%31C(C(N(C%31=O)CCCCCCCC)=O)=C(S%30)C%32=CC%33=C(S%32)C(CCCCCCCC)=CS%33)S%29)CCCCCCCC)S%27,CCC1=C(C=C(S1)C2=C3C=CSC3=C(C4=C2SC(C5=C(C6=C(S5)C=C(C7=C8C(C(N(C8=O)CC)=O)=C(S7)C9=CC%10=C(S9)C(CC)=C(S%10)C%11=CC%12=C(C%13=CC(F)=C(S%13)CC)C(SC(C%14=C(C%15=C(S%14)C=C(C%16=C%17C(C(N(C%17=O)CC)=O)=C(S%16)C%18=CC%19=C(S%18)C(CC)=C(S%19)C%20=CC%21=C(C%22=CC(F)=C(S%22)CC)C(SC(C%23=C(C%24=C(S%23)C=C(C%25=C%26C(C(N(C%26=O)CC)=O)=C(S%25)C%27=CC%28=C(S%27)C(CC)=CS%28)S%24)CC)=C%29)=C%29C(C%30=CC(F)=C(S%30)CC)=C%21S%20)S%15)CC)=C%31)=C%31C(C%32=CC(F)=C(S%32)CC)=C%12S%11)S6)CC)=C4)C%33=CC(F)=C(S%33)CC)F,FC(C=C1C(C2=C(C(C3=CC(F)=C(S3)CC(CCCC)CC)=C4S5)C=CS2)=C4C=C5C(SC6=C7SC(C8=C9C(C(N(C9=O)CCCCCCCC)=O)=C(S8)C%10=CC(SC=C%11CCCCCCCC)=C%11S%10)=C6)=C7CCCCCCCC)=C(S1)CC(CCCC)CC
25,A2,"C6OB-F, A2",23,PBDT-Cl,PBDT-Cl,10.1002/adfm.202201150,0.828,25.79,73,15.59,15.25,34,sm,y,8,polymer,O=C(C1=CC(F)=C(C=C1C/2=C(C#N)\C#N)F)C2=C/C(SC3=C4SC5=C3N(CCCCCCOC6=CC=CC=C6)C7=C5C8=NSN=C8C9=C7N(CCCCCCOC%10=CC=CC=C%10)C%11=C9SC%12=C%11SC(/C=C%13C(C%14=C(C\%13=C(C#N)/C#N)C=C(F)C(F)=C%14)=O)=C%12CCCCCCCCCCC)=C4CCCCCCCCCCC,CCC1=C(SC2=C1SC3=C2N(CC)C4=C3C5=NSN=C5C6=C4N(CC)C7=C6SC8=C7SC(/C=C9C(C%10=C(C\9=C(C#N)/C#N)C=C(F)C(F)=C%10)=O)=C8CC)/C=C%11C(C%12=CC(F)=C(C=C%12C\%11=C(C#N)/C#N)F)=O,CCCCC(CC)CC(S1)=C(Cl)C=C1C2=C(SC(C(S3)=C(CCCCCCCC)C(S4)=C3C=C4C(S5)=C(C(N(C6=O)CCCCCCCC)=O)C6=C5C7=CC(S8)=C(S7)C(CCCCCCCC)=C8C9=CC(C(C%10=CC(Cl)=C(S%10)CC(CC)CCCC)=C(SC(C(S%11)=C(CCCCCCCC)C(S%12)=C%11C=C%12C(S%13)=C(C(N(C%14=O)CCCCCCCC)=O)C%14=C%13C%15=CC(S%16)=C(S%15)C(CCCCCCCC)=C%16C%17=CC(C(C%18=CC(Cl)=C(S%18)CC(CC)CCCC)=C(SC=C%19)C%19=C%20C%21=CC(Cl)=C(S%21)CC(CCCC)CC)=C%20S%17)=C%22)C%22=C%23C%24=CC(Cl)=C(S%24)CC(CCCC)CC)=C%23S9)=C%25)C%25=C(C%26=CC(Cl)=C(S%26)CC(CCCC)CC)C%27=C2C=C(C%28=C(C%29=C(S%28)C=C(C%30=C%31C(C(N(C%31=O)CCCCCCCC)=O)=C(S%30)C%32=CC%33=C(S%32)C(CCCCCCCC)=CS%33)S%29)CCCCCCCC)S%27,CCC1=C(Cl)C=C(C2=C(C=CS3)C3=C(C4=CC(Cl)=C(CC)S4)C5=C2SC(C6=C(CC)C(SC(C7=C8C(C(N(CC)C8=O)=O)=C(C9=CC%10=C(C(CC)=C(C(S%11)=CC(C%11=C(C%12=CC(Cl)=C(CC)S%12)C%13=C%14SC(C%15=C(CC)C(SC(C%16=C%17C(C(N(CC)C%17=O)=O)=C(C%18=CC%19=C(C(CC)=C(C(S%20)=CC(C%20=C(C%21=CC(Cl)=C(CC)S%21)C%22=C%23SC(C%24=C(CC)C(SC(C%25=C%26C(C(N(CC)C%26=O)=O)=C(C%27=CC%28=C(C(CC)=CS%28)S%27)S%25)=C%29)=C%29S%24)=C%22)=C%23C%30=CC(Cl)=C(CC)S%30)S%19)S%18)S%16)=C%31)=C%31S%15)=C%13)=C%14C%32=CC(Cl)=C(CC)S%32)S%10)S9)S7)=C%33)=C%33S6)=C5)S1,ClC(C=C1C(C2=C(C(C3=CC(Cl)=C(S3)CC(CCCC)CC)=C4S5)C=CS2)=C4C=C5C(SC6=C7SC(C8=C9C(C(N(C9=O)CCCCCCCC)=O)=C(S8)C%10=CC(SC=C%11CCCCCCCC)=C%11S%10)=C6)=C7CCCCCCCC)=C(S1)CC(CCCC)CC
26,C6OB-Me,C6OB-Me,13,PBDT-H,PBDT-H,10.1002/adfm.202100870,0.903,21.42,65,12.53,12.37,0.18,sm,y,8,polymer,O=C1C2=CC=C(C=C2C(/C1=C/C3=C(CCCCCCCCCCC)C4=C(C5=C(S4)C(C6=NSN=C6C7=C8N(CCCCCCOC9=CC=CC=C9)C%10=C7SC%11=C%10SC(/C=C%12/C(C%13=C(C%12=O)C=CC(C)=C%13)=C(C#N)/C#N)=C%11CCCCCCCCCCC)=C8N5CCCCCCOC%14=CC=CC=C%14)S3)=C(C#N)\C#N)C,O=C1C2=CC=C(C=C2C(/C1=C/C3=C(CC)C4=C(C5=C(S4)C(C6=NSN=C6C7=C8N(CC)C9=C7SC%10=C9SC(/C=C%11/C(C%12=C(C%11=O)C=CC(C)=C%12)=C(C#N)/C#N)=C%10CC)=C8N5CC)S3)=C(C#N)\C#N)C,CCCCC(CC)CC(S1)=CC=C1C2=C(SC(C(S3)=C(CCCCCCCC)C(S4)=C3C=C4C(S5)=C(C(N(C6=O)CCCCCCCC)=O)C6=C5C7=CC(S8)=C(S7)C(CCCCCCCC)=C8C9=CC(C(C%10=CC=C(S%10)CC(CC)CCCC)=C(SC(C(S%11)=C(CCCCCCCC)C(S%12)=C%11C=C%12C(S%13)=C(C(N(C%14=O)CCCCCCCC)=O)C%14=C%13C%15=CC(S%16)=C(S%15)C(CCCCCCCC)=C%16C%17=CC(C(C%18=CC=C(S%18)CC(CC)CCCC)=C(SC=C%19)C%19=C%20C%21=CC=C(S%21)CC(CCCC)CC)=C%20S%17)=C%22)C%22=C%23C%24=CC=C(S%24)CC(CCCC)CC)=C%23S9)=C%25)C%25=C(C%26=CC=C(S%26)CC(CCCC)CC)C%27=C2C=C(C%28=C(C%29=C(S%28)C=C(C%30=C%31C(C(N(C%31=O)CCCCCCCC)=O)=C(S%30)C%32=CC%33=C(S%32)C(CCCCCCCC)=CS%33)S%29)CCCCCCCC)S%27,CCC1=CC=C(S1)C2=C3C=CSC3=C(C4=C2SC(C5=C(C6=C(S5)C=C(C7=C8C(C(N(C8=O)CC)=O)=C(S7)C9=CC%10=C(S9)C(CC)=C(S%10)C%11=CC%12=C(C%13=CC=C(S%13)CC)C(SC(C%14=C(C%15=C(S%14)C=C(C%16=C%17C(C(N(C%17=O)CC)=O)=C(S%16)C%18=CC%19=C(S%18)C(CC)=C(S%19)C%20=CC%21=C(C%22=CC=C(S%22)CC)C(SC(C%23=C(C%24=C(S%23)C=C(C%25=C%26C(C(N(C%26=O)CC)=O)=C(S%25)C%27=CC%28=C(S%27)C(CC)=CS%28)S%24)CC)=C%29)=C%29C(C%30=CC=C(S%30)CC)=C%21S%20)S%15)CC)=C%31)=C%31C(C%32=CC=C(S%32)CC)=C%12S%11)S6)CC)=C4)C%33=CC=C(S%33)CC,CCC(CCCC)CC(S1)=CC=C1C(C2=C(C(C3=CC=C(S3)CC(CCCC)CC)=C4S5)C=CS2)=C4C=C5C(SC6=C7SC(C8=C9C(C(N(C9=O)CCCCCCCC)=O)=C(S8)C%10=CC(SC=C%11CCCCCCCC)=C%11S%10)=C6)=C7CCCCCCCC
26,C6OB-Me,C6OB-Me,14,PBDT-F,PBDT-F,10.1002/adfm.202100870,0.96,20,56,10.73,10.54,0.22,sm,y,8,polymer,O=C1C2=CC=C(C=C2C(/C1=C/C3=C(CCCCCCCCCCC)C4=C(C5=C(S4)C(C6=NSN=C6C7=C8N(CCCCCCOC9=CC=CC=C9)C%10=C7SC%11=C%10SC(/C=C%12/C(C%13=C(C%12=O)C=CC(C)=C%13)=C(C#N)/C#N)=C%11CCCCCCCCCCC)=C8N5CCCCCCOC%14=CC=CC=C%14)S3)=C(C#N)\C#N)C,O=C1C2=CC=C(C=C2C(/C1=C/C3=C(CC)C4=C(C5=C(S4)C(C6=NSN=C6C7=C8N(CC)C9=C7SC%10=C9SC(/C=C%11/C(C%12=C(C%11=O)C=CC(C)=C%12)=C(C#N)/C#N)=C%10CC)=C8N5CC)S3)=C(C#N)\C#N)C,CCCCC(CC)CC(S1)=C(F)C=C1C2=C(SC(C(S3)=C(CCCCCCCC)C(S4)=C3C=C4C(S5)=C(C(N(C6=O)CCCCCCCC)=O)C6=C5C7=CC(S8)=C(S7)C(CCCCCCCC)=C8C9=CC(C(C%10=CC(F)=C(S%10)CC(CC)CCCC)=C(SC(C(S%11)=C(CCCCCCCC)C(S%12)=C%11C=C%12C(S%13)=C(C(N(C%14=O)CCCCCCCC)=O)C%14=C%13C%15=CC(S%16)=C(S%15)C(CCCCCCCC)=C%16C%17=CC(C(C%18=CC(F)=C(S%18)CC(CC)CCCC)=C(SC=C%19)C%19=C%20C%21=CC(F)=C(S%21)CC(CCCC)CC)=C%20S%17)=C%22)C%22=C%23C%24=CC(F)=C(S%24)CC(CCCC)CC)=C%23S9)=C%25)C%25=C(C%26=CC(F)=C(S%26)CC(CCCC)CC)C%27=C2C=C(C%28=C(C%29=C(S%28)C=C(C%30=C%31C(C(N(C%31=O)CCCCCCCC)=O)=C(S%30)C%32=CC%33=C(S%32)C(CCCCCCCC)=CS%33)S%29)CCCCCCCC)S%27,CCC1=C(C=C(S1)C2=C3C=CSC3=C(C4=C2SC(C5=C(C6=C(S5)C=C(C7=C8C(C(N(C8=O)CC)=O)=C(S7)C9=CC%10=C(S9)C(CC)=C(S%10)C%11=CC%12=C(C%13=CC(F)=C(S%13)CC)C(SC(C%14=C(C%15=C(S%14)C=C(C%16=C%17C(C(N(C%17=O)CC)=O)=C(S%16)C%18=CC%19=C(S%18)C(CC)=C(S%19)C%20=CC%21=C(C%22=CC(F)=C(S%22)CC)C(SC(C%23=C(C%24=C(S%23)C=C(C%25=C%26C(C(N(C%26=O)CC)=O)=C(S%25)C%27=CC%28=C(S%27)C(CC)=CS%28)S%24)CC)=C%29)=C%29C(C%30=CC(F)=C(S%30)CC)=C%21S%20)S%15)CC)=C%31)=C%31C(C%32=CC(F)=C(S%32)CC)=C%12S%11)S6)CC)=C4)C%33=CC(F)=C(S%33)CC)F,FC(C=C1C(C2=C(C(C3=CC(F)=C(S3)CC(CCCC)CC)=C4S5)C=CS2)=C4C=C5C(SC6=C7SC(C8=C9C(C(N(C9=O)CCCCCCCC)=O)=C(S8)C%10=CC(SC=C%11CCCCCCCC)=C%11S%10)=C6)=C7CCCCCCCC)=C(S1)CC(CCCC)CC
27,C6OB-H,C6OB-H,13,PBDT-H,PBDT-H,10.1002/adfm.202100870,0.816,21.66,68,12.07,11.69,0.23,sm,y,8,polymer,O=C1C2=CC=CC=C2C(/C1=C/C3=C(CCCCCCCCCCC)C4=C(C5=C(S4)C(C6=NSN=C6C7=C8N(CCCCCCOC9=CC=CC=C9)C%10=C7SC%11=C%10SC(/C=C%12/C(C%13=C(C%12=O)C=CC=C%13)=C(C#N)/C#N)=C%11CCCCCCCCCCC)=C8N5CCCCCCOC%14=CC=CC=C%14)S3)=C(C#N)\C#N,O=C1C2=CC=CC=C2C(/C1=C/C3=C(CC)C4=C(C5=C(S4)C(C6=NSN=C6C7=C8N(CC)C9=C7SC%10=C9SC(/C=C%11/C(C%12=C(C%11=O)C=CC=C%12)=C(C#N)/C#N)=C%10CC)=C8N5CC)S3)=C(C#N)\C#N,CCCCC(CC)CC(S1)=CC=C1C2=C(SC(C(S3)=C(CCCCCCCC)C(S4)=C3C=C4C(S5)=C(C(N(C6=O)CCCCCCCC)=O)C6=C5C7=CC(S8)=C(S7)C(CCCCCCCC)=C8C9=CC(C(C%10=CC=C(S%10)CC(CC)CCCC)=C(SC(C(S%11)=C(CCCCCCCC)C(S%12)=C%11C=C%12C(S%13)=C(C(N(C%14=O)CCCCCCCC)=O)C%14=C%13C%15=CC(S%16)=C(S%15)C(CCCCCCCC)=C%16C%17=CC(C(C%18=CC=C(S%18)CC(CC)CCCC)=C(SC=C%19)C%19=C%20C%21=CC=C(S%21)CC(CCCC)CC)=C%20S%17)=C%22)C%22=C%23C%24=CC=C(S%24)CC(CCCC)CC)=C%23S9)=C%25)C%25=C(C%26=CC=C(S%26)CC(CCCC)CC)C%27=C2C=C(C%28=C(C%29=C(S%28)C=C(C%30=C%31C(C(N(C%31=O)CCCCCCCC)=O)=C(S%30)C%32=CC%33=C(S%32)C(CCCCCCCC)=CS%33)S%29)CCCCCCCC)S%27,CCC1=CC=C(S1)C2=C3C=CSC3=C(C4=C2SC(C5=C(C6=C(S5)C=C(C7=C8C(C(N(C8=O)CC)=O)=C(S7)C9=CC%10=C(S9)C(CC)=C(S%10)C%11=CC%12=C(C%13=CC=C(S%13)CC)C(SC(C%14=C(C%15=C(S%14)C=C(C%16=C%17C(C(N(C%17=O)CC)=O)=C(S%16)C%18=CC%19=C(S%18)C(CC)=C(S%19)C%20=CC%21=C(C%22=CC=C(S%22)CC)C(SC(C%23=C(C%24=C(S%23)C=C(C%25=C%26C(C(N(C%26=O)CC)=O)=C(S%25)C%27=CC%28=C(S%27)C(CC)=CS%28)S%24)CC)=C%29)=C%29C(C%30=CC=C(S%30)CC)=C%21S%20)S%15)CC)=C%31)=C%31C(C%32=CC=C(S%32)CC)=C%12S%11)S6)CC)=C4)C%33=CC=C(S%33)CC,CCC(CCCC)CC(S1)=CC=C1C(C2=C(C(C3=CC=C(S3)CC(CCCC)CC)=C4S5)C=CS2)=C4C=C5C(SC6=C7SC(C8=C9C(C(N(C9=O)CCCCCCCC)=O)=C(S8)C%10=CC(SC=C%11CCCCCCCC)=C%11S%10)=C6)=C7CCCCCCCC
27,C6OB-H,C6OB-H,14,PBDT-F,PBDT-F,10.1002/adfm.202100870,0.89,20.79,61,11.2,10.97,0.15,sm,y,8,polymer,O=C1C2=CC=CC=C2C(/C1=C/C3=C(CCCCCCCCCCC)C4=C(C5=C(S4)C(C6=NSN=C6C7=C8N(CCCCCCOC9=CC=CC=C9)C%10=C7SC%11=C%10SC(/C=C%12/C(C%13=C(C%12=O)C=CC=C%13)=C(C#N)/C#N)=C%11CCCCCCCCCCC)=C8N5CCCCCCOC%14=CC=CC=C%14)S3)=C(C#N)\C#N,O=C1C2=CC=CC=C2C(/C1=C/C3=C(CC)C4=C(C5=C(S4)C(C6=NSN=C6C7=C8N(CC)C9=C7SC%10=C9SC(/C=C%11/C(C%12=C(C%11=O)C=CC=C%12)=C(C#N)/C#N)=C%10CC)=C8N5CC)S3)=C(C#N)\C#N,CCCCC(CC)CC(S1)=C(F)C=C1C2=C(SC(C(S3)=C(CCCCCCCC)C(S4)=C3C=C4C(S5)=C(C(N(C6=O)CCCCCCCC)=O)C6=C5C7=CC(S8)=C(S7)C(CCCCCCCC)=C8C9=CC(C(C%10=CC(F)=C(S%10)CC(CC)CCCC)=C(SC(C(S%11)=C(CCCCCCCC)C(S%12)=C%11C=C%12C(S%13)=C(C(N(C%14=O)CCCCCCCC)=O)C%14=C%13C%15=CC(S%16)=C(S%15)C(CCCCCCCC)=C%16C%17=CC(C(C%18=CC(F)=C(S%18)CC(CC)CCCC)=C(SC=C%19)C%19=C%20C%21=CC(F)=C(S%21)CC(CCCC)CC)=C%20S%17)=C%22)C%22=C%23C%24=CC(F)=C(S%24)CC(CCCC)CC)=C%23S9)=C%25)C%25=C(C%26=CC(F)=C(S%26)CC(CCCC)CC)C%27=C2C=C(C%28=C(C%29=C(S%28)C=C(C%30=C%31C(C(N(C%31=O)CCCCCCCC)=O)=C(S%30)C%32=CC%33=C(S%32)C(CCCCCCCC)=CS%33)S%29)CCCCCCCC)S%27,CCC1=C(C=C(S1)C2=C3C=CSC3=C(C4=C2SC(C5=C(C6=C(S5)C=C(C7=C8C(C(N(C8=O)CC)=O)=C(S7)C9=CC%10=C(S9)C(CC)=C(S%10)C%11=CC%12=C(C%13=CC(F)=C(S%13)CC)C(SC(C%14=C(C%15=C(S%14)C=C(C%16=C%17C(C(N(C%17=O)CC)=O)=C(S%16)C%18=CC%19=C(S%18)C(CC)=C(S%19)C%20=CC%21=C(C%22=CC(F)=C(S%22)CC)C(SC(C%23=C(C%24=C(S%23)C=C(C%25=C%26C(C(N(C%26=O)CC)=O)=C(S%25)C%27=CC%28=C(S%27)C(CC)=CS%28)S%24)CC)=C%29)=C%29C(C%30=CC(F)=C(S%30)CC)=C%21S%20)S%15)CC)=C%31)=C%31C(C%32=CC(F)=C(S%32)CC)=C%12S%11)S6)CC)=C4)C%33=CC(F)=C(S%33)CC)F,FC(C=C1C(C2=C(C(C3=CC(F)=C(S3)CC(CCCC)CC)=C4S5)C=CS2)=C4C=C5C(SC6=C7SC(C8=C9C(C(N(C9=O)CCCCCCCC)=O)=C(S8)C%10=CC(SC=C%11CCCCCCCC)=C%11S%10)=C6)=C7CCCCCCCC)=C(S1)CC(CCCC)CC
28,4T-1,4T-1,3,PBDB-T,PBDB-T,10.1002/adfm.202101742,0.84,12.7,51.71,5.53,5.45,0.09,sm,unfused,2,polymer,O=C1C2=C(C=C(C(F)=C2)F)C(/C1=C/C3=CC(CCCCCCCC)=C(S3)C4=C(C=C(S4)C5=CC(CCCCCCCC)=C(S5)C6=C(C=C(S6)/C=C7/C(C8=C(C=C(C(F)=C8)F)C7=O)=C(C#N)/C#N)CCCCCCCC)CCCCCCCC)=C(C#N)/C#N,CCc1cc(/C=C2\C(=O)c3cc(F)c(F)cc3C2=C(C#N)C#N)sc1-c1sc(-c2cc(CC)c(-c3sc(/C=C4\C(=O)c5cc(F)c(F)cc5C4=C(C#N)C#N)cc3CC)s2)cc1CC,CCC(CCCC)CC1=CC=C(S1)C2=C3C(SC(C4=CC=C(S4)C(SC(C5=CC=C(C6=CC7=C(S6)C(C8=CC=C(CC(CCCC)CC)S8)=C9C(SC(C%10=CC=C(S%10)C(SC(C%11=CC=C(C%12=CC%13=C(S%12)C(C%14=CC=C(CC(CCCC)CC)S%14)=C%15C(SC(C%16=CC=C(S%16)C(SC(C%17=CC=CS%17)=C%18C%19=O)=C%18C(C%20=C(CC(CCCC)CC)SC(CC(CCCC)CC)=C%20%19)=O)=C%15)=C%13C%21=CC=C(CC(CCCC)CC)S%21)S%11)=C%22C%23=O)=C%22C(C%24=C(CC(CCCC)CC)SC(CC(CCCC)CC)=C%24%23)=O)=C9)=C7C%25=CC=C(CC(CCCC)CC)S%25)S5)=C%26C%27=O)=C%26C(C%28=C(CC(CCCC)CC)SC(CC(CCCC)CC)=C%28%27)=O)=C3)=C(C%29=CC=C(CC(CCCC)CC)S%29)C%30=C2SC=C%30,CCc1ccc(-c2c3cc(-c4ccc(-c5sc(-c6ccc(-c7cc8c(-c9ccc(CC)s9)c9sc(-c%10ccc(-c%11sc(-c%12ccc(-c%13cc%14c(-c%15ccc(CC)s%15)c%15sc(-c%16ccc(-c%17sc(-c%18cccs%18)c%18c%17C(=O)c%17c(CC)sc(CC)c%17C%18=O)s%16)cc%15c(-c%15ccc(CC)s%15)c%14s%13)s%12)c%12c%11C(=O)c%11c(CC)sc(CC)c%11C%12=O)s%10)cc9c(-c9ccc(CC)s9)c8s7)s6)c6c5C(=O)c5c(CC)sc(CC)c5C6=O)s4)sc3c(-c3ccc(CC)s3)c3ccsc23)s1,CCCCC(CC1=CC=C(S1)C2=C3C=C(SC3=C(C4=C2SC=C4)C5=CC=C(S5)CC(CCCC)CC)C6=CC=C(S6)C7=C(C(C8=C(SC(CC(CCCC)CC)=C8C9=O)CC(CCCC)CC)=O)C9=C(C%10=CC=CS%10)S7)CC
29,4T-4,4T-4,3,PBDB-T,PBDB-T,10.1002/adfm.202101742,0.94,14.27,61.82,8.27,8.16,0.08,sm,unfused,2,polymer,O=C1C2=C(C(/C1=C/C3=CC(OCC(CC)CCCC)=C(C4=C(CC(CCCC)CC)C=C(C5=CC(CC(CCCC)CC)=C(C6=C(OCC(CCCC)CC)C=C(/C=C7/C(C8=C(C7=O)C=C(F)C(F)=C8)=C(C#N)/C#N)S6)S5)S4)S3)=C(C#N)/C#N)C=C(F)C(F)=C2,O=C1C2=C(C(/C1=C/C3=CC(CC)=C(C4=C(CC)C=C(C5=CC(CC)=C(C6=C(CC)C=C(/C=C7/C(C8=C(C7=O)C=C(F)C(F)=C8)=C(C#N)/C#N)S6)S5)S4)S3)=C(C#N)/C#N)C=C(F)C(F)=C2,CCC(CCCC)CC1=CC=C(S1)C2=C3C(SC(C4=CC=C(S4)C(SC(C5=CC=C(C6=CC7=C(S6)C(C8=CC=C(CC(CCCC)CC)S8)=C9C(SC(C%10=CC=C(S%10)C(SC(C%11=CC=C(C%12=CC%13=C(S%12)C(C%14=CC=C(CC(CCCC)CC)S%14)=C%15C(SC(C%16=CC=C(S%16)C(SC(C%17=CC=CS%17)=C%18C%19=O)=C%18C(C%20=C(CC(CCCC)CC)SC(CC(CCCC)CC)=C%20%19)=O)=C%15)=C%13C%21=CC=C(CC(CCCC)CC)S%21)S%11)=C%22C%23=O)=C%22C(C%24=C(CC(CCCC)CC)SC(CC(CCCC)CC)=C%24%23)=O)=C9)=C7C%25=CC=C(CC(CCCC)CC)S%25)S5)=C%26C%27=O)=C%26C(C%28=C(CC(CCCC)CC)SC(CC(CCCC)CC)=C%28%27)=O)=C3)=C(C%29=CC=C(CC(CCCC)CC)S%29)C%30=C2SC=C%30,CCc1ccc(-c2c3cc(-c4ccc(-c5sc(-c6ccc(-c7cc8c(-c9ccc(CC)s9)c9sc(-c%10ccc(-c%11sc(-c%12ccc(-c%13cc%14c(-c%15ccc(CC)s%15)c%15sc(-c%16ccc(-c%17sc(-c%18cccs%18)c%18c%17C(=O)c%17c(CC)sc(CC)c%17C%18=O)s%16)cc%15c(-c%15ccc(CC)s%15)c%14s%13)s%12)c%12c%11C(=O)c%11c(CC)sc(CC)c%11C%12=O)s%10)cc9c(-c9ccc(CC)s9)c8s7)s6)c6c5C(=O)c5c(CC)sc(CC)c5C6=O)s4)sc3c(-c3ccc(CC)s3)c3ccsc23)s1,CCCCC(CC1=CC=C(S1)C2=C3C=C(SC3=C(C4=C2SC=C4)C5=CC=C(S5)CC(CCCC)CC)C6=CC=C(S6)C7=C(C(C8=C(SC(CC(CCCC)CC)=C8C9=O)CC(CCCC)CC)=O)C9=C(C%10=CC=CS%10)S7)CC
30,4T-2,4T-2,3,PBDB-T,PBDB-T,10.1002/adfm.202101742,0.82,15.68,70.32,9.09,8.84,0.18,sm,unfused,2,polymer,O=C1C2=C(C=C(C(F)=C2)F)C(/C1=C/C3=CC(CCCCCCCC)=C(S3)C4=C(C=C(S4)C5=CC(CC(CC)CCCC)=C(S5)C6=C(C=C(S6)/C=C7/C(C8=C(C=C(C(F)=C8)F)C7=O)=C(C#N)/C#N)CCCCCCCC)CC(CCCC)CC)=C(C#N)/C#N,CCc1cc(/C=C2\C(=O)c3cc(F)c(F)cc3C2=C(C#N)C#N)sc1-c1sc(-c2cc(CC)c(-c3sc(/C=C4\C(=O)c5cc(F)c(F)cc5C4=C(C#N)C#N)cc3CC)s2)cc1CC,CCC(CCCC)CC1=CC=C(S1)C2=C3C(SC(C4=CC=C(S4)C(SC(C5=CC=C(C6=CC7=C(S6)C(C8=CC=C(CC(CCCC)CC)S8)=C9C(SC(C%10=CC=C(S%10)C(SC(C%11=CC=C(C%12=CC%13=C(S%12)C(C%14=CC=C(CC(CCCC)CC)S%14)=C%15C(SC(C%16=CC=C(S%16)C(SC(C%17=CC=CS%17)=C%18C%19=O)=C%18C(C%20=C(CC(CCCC)CC)SC(CC(CCCC)CC)=C%20%19)=O)=C%15)=C%13C%21=CC=C(CC(CCCC)CC)S%21)S%11)=C%22C%23=O)=C%22C(C%24=C(CC(CCCC)CC)SC(CC(CCCC)CC)=C%24%23)=O)=C9)=C7C%25=CC=C(CC(CCCC)CC)S%25)S5)=C%26C%27=O)=C%26C(C%28=C(CC(CCCC)CC)SC(CC(CCCC)CC)=C%28%27)=O)=C3)=C(C%29=CC=C(CC(CCCC)CC)S%29)C%30=C2SC=C%30,CCc1ccc(-c2c3cc(-c4ccc(-c5sc(-c6ccc(-c7cc8c(-c9ccc(CC)s9)c9sc(-c%10ccc(-c%11sc(-c%12ccc(-c%13cc%14c(-c%15ccc(CC)s%15)c%15sc(-c%16ccc(-c%17sc(-c%18cccs%18)c%18c%17C(=O)c%17c(CC)sc(CC)c%17C%18=O)s%16)cc%15c(-c%15ccc(CC)s%15)c%14s%13)s%12)c%12c%11C(=O)c%11c(CC)sc(CC)c%11C%12=O)s%10)cc9c(-c9ccc(CC)s9)c8s7)s6)c6c5C(=O)c5c(CC)sc(CC)c5C6=O)s4)sc3c(-c3ccc(CC)s3)c3ccsc23)s1,CCCCC(CC1=CC=C(S1)C2=C3C=C(SC3=C(C4=C2SC=C4)C5=CC=C(S5)CC(CCCC)CC)C6=CC=C(S6)C7=C(C(C8=C(SC(CC(CCCC)CC)=C8C9=O)CC(CCCC)CC)=O)C9=C(C%10=CC=CS%10)S7)CC
31,4T-3,4T-3,3,PBDB-T,PBDB-T,10.1002/adfm.202101742,0.81,17.27,72.45,10.15,9.85,0.24,sm,unfused,2,polymer,O=C1C2=C(C(/C1=C/C3=CC(CC(CC)CCCC)=C(C4=C(CC(CCCC)CC)C=C(C5=CC(CC(CCCC)CC)=C(C6=C(CC(CCCC)CC)C=C(/C=C7/C(C8=C(C7=O)C=C(F)C(F)=C8)=C(C#N)/C#N)S6)S5)S4)S3)=C(C#N)/C#N)C=C(F)C(F)=C2,O=C1C2=C(C(/C1=C/C3=CC(CC)=C(C4=C(CC)C=C(C5=CC(CC)=C(C6=C(CC)C=C(/C=C7/C(C8=C(C7=O)C=C(F)C(F)=C8)=C(C#N)/C#N)S6)S5)S4)S3)=C(C#N)/C#N)C=C(F)C(F)=C2,CCC(CCCC)CC1=CC=C(S1)C2=C3C(SC(C4=CC=C(S4)C(SC(C5=CC=C(C6=CC7=C(S6)C(C8=CC=C(CC(CCCC)CC)S8)=C9C(SC(C%10=CC=C(S%10)C(SC(C%11=CC=C(C%12=CC%13=C(S%12)C(C%14=CC=C(CC(CCCC)CC)S%14)=C%15C(SC(C%16=CC=C(S%16)C(SC(C%17=CC=CS%17)=C%18C%19=O)=C%18C(C%20=C(CC(CCCC)CC)SC(CC(CCCC)CC)=C%20%19)=O)=C%15)=C%13C%21=CC=C(CC(CCCC)CC)S%21)S%11)=C%22C%23=O)=C%22C(C%24=C(CC(CCCC)CC)SC(CC(CCCC)CC)=C%24%23)=O)=C9)=C7C%25=CC=C(CC(CCCC)CC)S%25)S5)=C%26C%27=O)=C%26C(C%28=C(CC(CCCC)CC)SC(CC(CCCC)CC)=C%28%27)=O)=C3)=C(C%29=CC=C(CC(CCCC)CC)S%29)C%30=C2SC=C%30,CCc1ccc(-c2c3cc(-c4ccc(-c5sc(-c6ccc(-c7cc8c(-c9ccc(CC)s9)c9sc(-c%10ccc(-c%11sc(-c%12ccc(-c%13cc%14c(-c%15ccc(CC)s%15)c%15sc(-c%16ccc(-c%17sc(-c%18cccs%18)c%18c%17C(=O)c%17c(CC)sc(CC)c%17C%18=O)s%16)cc%15c(-c%15ccc(CC)s%15)c%14s%13)s%12)c%12c%11C(=O)c%11c(CC)sc(CC)c%11C%12=O)s%10)cc9c(-c9ccc(CC)s9)c8s7)s6)c6c5C(=O)c5c(CC)sc(CC)c5C6=O)s4)sc3c(-c3ccc(CC)s3)c3ccsc23)s1,CCCCC(CC1=CC=C(S1)C2=C3C=C(SC3=C(C4=C2SC=C4)C5=CC=C(S5)CC(CCCC)CC)C6=CC=C(S6)C7=C(C(C8=C(SC(CC(CCCC)CC)=C8C9=O)CC(CCCC)CC)=O)C9=C(C%10=CC=CS%10)S7)CC
31,4T-3,4T-3,15,D18,D18,10.1002/adfm.202101742,0.93,18.28,70.97,12.04,11.68,0.36,sm,unfused,2,polymer,O=C1C2=C(C(/C1=C/C3=CC(CC(CC)CCCC)=C(C4=C(CC(CCCC)CC)C=C(C5=CC(CC(CCCC)CC)=C(C6=C(CC(CCCC)CC)C=C(/C=C7/C(C8=C(C7=O)C=C(F)C(F)=C8)=C(C#N)/C#N)S6)S5)S4)S3)=C(C#N)/C#N)C=C(F)C(F)=C2,O=C1C2=C(C(/C1=C/C3=CC(CC)=C(C4=C(CC)C=C(C5=CC(CC)=C(C6=C(CC)C=C(/C=C7/C(C8=C(C7=O)C=C(F)C(F)=C8)=C(C#N)/C#N)S6)S5)S4)S3)=C(C#N)/C#N)C=C(F)C(F)=C2,FC1=C(CC)SC(C2=C3C(C=C(C4=C(CC(CCCC)CCCCCC)C=C(C5=CC6=C(C(SC(C7=CC(CC(CCCC)CCCCCC)=C(C(S8)=CC9=C8C(C%10=CC(F)=C(CC)S%10)=C(C=C(C%11=C(CC(CCCC)CCCCCC)C=C(C%12=CC%13=C(C(SC(C%14=CC(CC(CCCC)CCCCCC)=C(C(S%15)=CC%16=C%15C(C%17=CC(F)=C(CC)S%17)=C(C=C(C%18=C(CC(CCCC)CCCCCC)C=C(C%19=CC%20=C(C(SC(C%21=CC(CC(CCCC)CCCCCC)=CS%21)=C%22)=C%22C%23=NSN=C%23%20)S%19)S%18)S%24)C%24=C%16C%25=CC(F)=C(CC)S%25)S%14)=C%26)=C%26C%27=NSN=C%27%13)S%12)S%11)S%28)C%28=C9C%29=CC(F)=C(CC)S%29)S7)=C%30)=C%30C%31=NSN=C%316)S5)S4)S3)=C(C%32=CC(F)=C(CC)S%32)C%33=C2C=CS%33)=C1,CCc1csc(-c2cc3c4nsnc4c4cc(-c5cc(CC)c(-c6cc7c(-c8cc(F)c(CC)s8)c8sc(-c9sc(-c%10cc%11c%12nsnc%12c%12cc(-c%13cc(CC)c(-c%14cc%15c(-c%16cc(F)c(CC)s%16)c%16sc(-c%17sc(-c%18cc%19c%20nsnc%20c%20cc(-c%21cc(CC)c(-c%22cc%23c(-c%24cc(F)c(CC)s%24)c%24sccc%24c(-c%24cc(F)c(CC)s%24)c%23s%22)s%21)sc%20c%19s%18)cc%17CC)cc%16c(-c%16cc(F)c(CC)s%16)c%15s%14)s%13)sc%12c%11s%10)cc9CC)cc8c(-c8cc(F)c(CC)s8)c7s6)s5)sc4c3s2)c1,CCCCCCC(CCCC)CC1=CSC(C2=CC3=C(C4=C(C5=NSN=C35)C=C(C6=CC(CC(CCCC)CCCCCC)=C(C7=CC8=C(C9=CC(F)=C(CC(CC)CCCC)S9)C%10=C(C=CS%10)C(C%11=CC(F)=C(CC(CC)CCCC)S%11)=C8S7)S6)S4)S2)=C1
32,ITCC-M,ITCC-M,3,PBDB-T,PBDB-T,10.1021/jacs.7b01493,1.03,14.8,66.3,10.1,9.83,0.14,sm,fused,7,polymer,N#CC(C#N)=C1C(=CC=2SC3=C(SC=4C=5C=C6C(=CC5C(C7=CC=C(C=C7)CCCCCC)(C8=CC=C(C=C8)CCCCCC)C34)C=9SC=%10C=C(SC%10C9C6(C%11=CC=C(C=C%11)CCCCCC)C%12=CC=C(C=C%12)CCCCCC)C=C%13C(=O)C=%14SC(=CC%14C%13=C(C#N)C#N)C)C2)C(=O)C=%15SC(=CC%151)C,CCc1ccc(C2(c3ccc(CC)cc3)c3cc4c(cc3-c3sc5cc(/C=C6\C(=O)c7sc(C)cc7C6=C(C#N)C#N)sc5c32)C(c2ccc(CC)cc2)(c2ccc(CC)cc2)c2c-4sc3cc(/C=C4\C(=O)c5sc(C)cc5C4=C(C#N)C#N)sc23)cc1,CCC(CCCC)CC1=CC=C(S1)C2=C3C(SC(C4=CC=C(S4)C(SC(C5=CC=C(C6=CC7=C(S6)C(C8=CC=C(CC(CCCC)CC)S8)=C9C(SC(C%10=CC=C(S%10)C(SC(C%11=CC=C(C%12=CC%13=C(S%12)C(C%14=CC=C(CC(CCCC)CC)S%14)=C%15C(SC(C%16=CC=C(S%16)C(SC(C%17=CC=CS%17)=C%18C%19=O)=C%18C(C%20=C(CC(CCCC)CC)SC(CC(CCCC)CC)=C%20%19)=O)=C%15)=C%13C%21=CC=C(CC(CCCC)CC)S%21)S%11)=C%22C%23=O)=C%22C(C%24=C(CC(CCCC)CC)SC(CC(CCCC)CC)=C%24%23)=O)=C9)=C7C%25=CC=C(CC(CCCC)CC)S%25)S5)=C%26C%27=O)=C%26C(C%28=C(CC(CCCC)CC)SC(CC(CCCC)CC)=C%28%27)=O)=C3)=C(C%29=CC=C(CC(CCCC)CC)S%29)C%30=C2SC=C%30,CCc1ccc(-c2c3cc(-c4ccc(-c5sc(-c6ccc(-c7cc8c(-c9ccc(CC)s9)c9sc(-c%10ccc(-c%11sc(-c%12ccc(-c%13cc%14c(-c%15ccc(CC)s%15)c%15sc(-c%16ccc(-c%17sc(-c%18cccs%18)c%18c%17C(=O)c%17c(CC)sc(CC)c%17C%18=O)s%16)cc%15c(-c%15ccc(CC)s%15)c%14s%13)s%12)c%12c%11C(=O)c%11c(CC)sc(CC)c%11C%12=O)s%10)cc9c(-c9ccc(CC)s9)c8s7)s6)c6c5C(=O)c5c(CC)sc(CC)c5C6=O)s4)sc3c(-c3ccc(CC)s3)c3ccsc23)s1,CCCCC(CC1=CC=C(S1)C2=C3C=C(SC3=C(C4=C2SC=C4)C5=CC=C(S5)CC(CCCC)CC)C6=CC=C(S6)C7=C(C(C8=C(SC(CC(CCCC)CC)=C8C9=O)CC(CCCC)CC)=O)C9=C(C%10=CC=CS%10)S7)CC
32,ITCC-M,ITCC-M,12,PBDB-TF,"PBDB-TF, PM6, PBDB-T-2F, PBDB-T2F, PBDBT-F",10.1002/adfm.202102189,1.16,13.8,58.8,9.3,9.2,0.1,sm,fused,7,polymer,N#CC(C#N)=C1C(=CC=2SC3=C(SC=4C=5C=C6C(=CC5C(C7=CC=C(C=C7)CCCCCC)(C8=CC=C(C=C8)CCCCCC)C34)C=9SC=%10C=C(SC%10C9C6(C%11=CC=C(C=C%11)CCCCCC)C%12=CC=C(C=C%12)CCCCCC)C=C%13C(=O)C=%14SC(=CC%14C%13=C(C#N)C#N)C)C2)C(=O)C=%15SC(=CC%151)C,CCc1ccc(C2(c3ccc(CC)cc3)c3cc4c(cc3-c3sc5cc(/C=C6\C(=O)c7sc(C)cc7C6=C(C#N)C#N)sc5c32)C(c2ccc(CC)cc2)(c2ccc(CC)cc2)c2c-4sc3cc(/C=C4\C(=O)c5sc(C)cc5C4=C(C#N)C#N)sc23)cc1,FC1=C(CC(CCCC)CC)SC(C2=C3C(SC(C4=CC=C(S4)C(SC(C5=CC=C(C6=CC7=C(S6)C(C8=CC(F)=C(CC(CCCC)CC)S8)=C9C(SC(C%10=CC=C(S%10)C(SC(C%11=CC=C(C%12=CC%13=C(S%12)C(C%14=CC(F)=C(CC(CCCC)CC)S%14)=C%15C(SC(C%16=CC=C(S%16)C(SC(C%17=CC=CS%17)=C%18C%19=O)=C%18C(C%20=C(CC(CCCC)CC)SC(CC(CCCC)CC)=C%20%19)=O)=C%15)=C%13C%21=CC(F)=C(CC(CCCC)CC)S%21)S%11)=C%22C%23=O)=C%22C(C%24=C(CC(CCCC)CC)SC(CC(CCCC)CC)=C%24%23)=O)=C9)=C7C%25=CC(F)=C(CC(CCCC)CC)S%25)S5)=C%26C%27=O)=C%26C(C%28=C(CC(CCCC)CC)SC(CC(CCCC)CC)=C%28%27)=O)=C3)=C(C%29=CC(F)=C(CC(CCCC)CC)S%29)C%30=C2SC=C%30)=C1,CCc1sc(-c2c3cc(-c4ccc(-c5sc(-c6ccc(-c7cc8c(-c9cc(F)c(CC)s9)c9sc(-c%10ccc(-c%11sc(-c%12ccc(-c%13cc%14c(-c%15cc(F)c(CC)s%15)c%15sc(-c%16ccc(-c%17sc(-c%18cccs%18)c%18c%17C(=O)c%17c(CC)sc(CC)c%17C%18=O)s%16)cc%15c(-c%15cc(F)c(CC)s%15)c%14s%13)s%12)c%12c%11C(=O)c%11c(CC)sc(CC)c%11C%12=O)s%10)cc9c(-c9cc(F)c(CC)s9)c8s7)s6)c6c5C(=O)c5c(CC)sc(CC)c5C6=O)s4)sc3c(-c3cc(F)c(CC)s3)c3ccsc23)cc1F,CCCCC(CC1=C(F)C=C(C2=C3C=C(SC3=C(C4=C2SC=C4)C5=CC(F)=C(S5)CC(CCCC)CC)C6=CC=C(S6)C7=C(C(C8=C(SC(CC(CCCC)CC)=C8C9=O)CC(CCCC)CC)=O)C9=C(C%10=CC=CS%10)S7)S1)CC
