Repository: brigreens/Meta-analysis_OSCs

This repository contains the data files and analysis notebooks to support the paper "Meta-Analysis of Molecular Design Strategies for Non-Fullerene Acceptor Based Organic Solar Cell Materials" (DOI: 10.26434/chemrxiv-2024-w29b1)

File: OSC_dataset_metaanalysis.csv (part 19 of 76)
NFA_ID,reported_acceptor,NFA_other_names,don_ID,reported_donor,don_other_names,DOI,Voc,Jsc,FF,PCE_max,PCE_avg,PCE_std,acceptor_type,acceptor_class,fused_rings_in_core,donor_type,acc_SMILES_sidechains,acc_SMILES_shortened_sidechains,don_SMILES_sidechains,don_SMILES_shortened_sidechains,don_mon_SMILES
32,ITCC-M,ITCC-M,16,PBDB-T-2Cl,"PBDB-T-2Cl, PBDB-TCl, PM7, Cl-PBDB-T, PM6",10.1002/adfm.202102189,1.19,12.5,58.9,9,8.7,0.2,sm,fused,7,polymer,N#CC(C#N)=C1C(=CC=2SC3=C(SC=4C=5C=C6C(=CC5C(C7=CC=C(C=C7)CCCCCC)(C8=CC=C(C=C8)CCCCCC)C34)C=9SC=%10C=C(SC%10C9C6(C%11=CC=C(C=C%11)CCCCCC)C%12=CC=C(C=C%12)CCCCCC)C=C%13C(=O)C=%14SC(=CC%14C%13=C(C#N)C#N)C)C2)C(=O)C=%15SC(=CC%151)C,CCc1ccc(C2(c3ccc(CC)cc3)c3cc4c(cc3-c3sc5cc(/C=C6\C(=O)c7sc(C)cc7C6=C(C#N)C#N)sc5c32)C(c2ccc(CC)cc2)(c2ccc(CC)cc2)c2c-4sc3cc(/C=C4\C(=O)c5sc(C)cc5C4=C(C#N)C#N)sc23)cc1,ClC1=C(CC(CCCC)CC)SC(C2=C3C(SC(C4=CC=C(S4)C(SC(C5=CC=C(C6=CC7=C(S6)C(C8=CC(Cl)=C(CC(CCCC)CC)S8)=C9C(SC(C%10=CC=C(S%10)C(SC(C%11=CC=C(C%12=CC%13=C(S%12)C(C%14=CC(Cl)=C(CC(CCCC)CC)S%14)=C%15C(SC(C%16=CC=C(S%16)C(SC(C%17=CC=CS%17)=C%18C%19=O)=C%18C(C%20=C(CC(CCCC)CC)SC(CC(CCCC)CC)=C%20%19)=O)=C%15)=C%13C%21=CC(Cl)=C(CC(CCCC)CC)S%21)S%11)=C%22C%23=O)=C%22C(C%24=C(CC(CCCC)CC)SC(CC(CCCC)CC)=C%24%23)=O)=C9)=C7C%25=CC(Cl)=C(CC(CCCC)CC)S%25)S5)=C%26C%27=O)=C%26C(C%28=C(CC(CCCC)CC)SC(CC(CCCC)CC)=C%28%27)=O)=C3)=C(C%29=CC(Cl)=C(CC(CCCC)CC)S%29)C%30=C2SC=C%30)=C1,CCc1sc(-c2c3cc(-c4ccc(-c5sc(-c6ccc(-c7cc8c(-c9cc(Cl)c(CC)s9)c9sc(-c%10ccc(-c%11sc(-c%12ccc(-c%13cc%14c(-c%15cc(Cl)c(CC)s%15)c%15sc(-c%16ccc(-c%17sc(-c%18cccs%18)c%18c%17C(=O)c%17c(CC)sc(CC)c%17C%18=O)s%16)cc%15c(-c%15cc(Cl)c(CC)s%15)c%14s%13)s%12)c%12c%11C(=O)c%11c(CC)sc(CC)c%11C%12=O)s%10)cc9c(-c9cc(Cl)c(CC)s9)c8s7)s6)c6c5C(=O)c5c(CC)sc(CC)c5C6=O)s4)sc3c(-c3cc(Cl)c(CC)s3)c3ccsc23)cc1Cl,ClC(C=C1C2=C3C=CSC3=C(C4=CC(Cl)=C(S4)CC(CCCC)CC)C5=C2SC(C6=CC=C(S6)C7=C(C(C8=C(SC(CC(CCCC)CC)=C8C9=O)CC(CCCC)CC)=O)C9=C(C%10=CC=CS%10)S7)=C5)=C(S1)CC(CCCC)CC
33,ITCC-Cl,ITCC-Cl,12,PBDB-TF,"PBDB-TF, PM6, PBDB-T-2F, PBDB-T2F, PBDBT-F",10.1002/adfm.202102189,1.01,17,64.9,11.2,11.1,0.1,sm,fused,7,polymer,N#C/C(C#N)=C(C1=C(SC(Cl)=C1)C2=O)/C2=C/C3=CC4=C(S3)C5=C(S4)C6=CC7=C(C=C6C(C8=CC=C(C=C8)CCCCCC)5C9=CC=C(C=C9)CCCCCC)C(S%10)=C(C(C%11=CC=C(C=C%11)CCCCCC)7C%12=CC=C(C=C%12)CCCCCC)C%13=C%10C=C(/C=C%14\C(C%15=C(SC(Cl)=C%15)C%14=O)=C(C#N)/C#N)S%13,CCc1ccc(C2(c3ccc(CC)cc3)c3cc4c(cc3-c3sc5cc(/C=C6\C(=O)c7sc(Cl)cc7C6=C(C#N)C#N)sc5c32)C(c2ccc(CC)cc2)(c2ccc(CC)cc2)c2c-4sc3cc(/C=C4\C(=O)c5sc(Cl)cc5C4=C(C#N)C#N)sc23)cc1,FC1=C(CC(CCCC)CC)SC(C2=C3C(SC(C4=CC=C(S4)C(SC(C5=CC=C(C6=CC7=C(S6)C(C8=CC(F)=C(CC(CCCC)CC)S8)=C9C(SC(C%10=CC=C(S%10)C(SC(C%11=CC=C(C%12=CC%13=C(S%12)C(C%14=CC(F)=C(CC(CCCC)CC)S%14)=C%15C(SC(C%16=CC=C(S%16)C(SC(C%17=CC=CS%17)=C%18C%19=O)=C%18C(C%20=C(CC(CCCC)CC)SC(CC(CCCC)CC)=C%20%19)=O)=C%15)=C%13C%21=CC(F)=C(CC(CCCC)CC)S%21)S%11)=C%22C%23=O)=C%22C(C%24=C(CC(CCCC)CC)SC(CC(CCCC)CC)=C%24%23)=O)=C9)=C7C%25=CC(F)=C(CC(CCCC)CC)S%25)S5)=C%26C%27=O)=C%26C(C%28=C(CC(CCCC)CC)SC(CC(CCCC)CC)=C%28%27)=O)=C3)=C(C%29=CC(F)=C(CC(CCCC)CC)S%29)C%30=C2SC=C%30)=C1,CCc1sc(-c2c3cc(-c4ccc(-c5sc(-c6ccc(-c7cc8c(-c9cc(F)c(CC)s9)c9sc(-c%10ccc(-c%11sc(-c%12ccc(-c%13cc%14c(-c%15cc(F)c(CC)s%15)c%15sc(-c%16ccc(-c%17sc(-c%18cccs%18)c%18c%17C(=O)c%17c(CC)sc(CC)c%17C%18=O)s%16)cc%15c(-c%15cc(F)c(CC)s%15)c%14s%13)s%12)c%12c%11C(=O)c%11c(CC)sc(CC)c%11C%12=O)s%10)cc9c(-c9cc(F)c(CC)s9)c8s7)s6)c6c5C(=O)c5c(CC)sc(CC)c5C6=O)s4)sc3c(-c3cc(F)c(CC)s3)c3ccsc23)cc1F,CCCCC(CC1=C(F)C=C(C2=C3C=C(SC3=C(C4=C2SC=C4)C5=CC(F)=C(S5)CC(CCCC)CC)C6=CC=C(S6)C7=C(C(C8=C(SC(CC(CCCC)CC)=C8C9=O)CC(CCCC)CC)=O)C9=C(C%10=CC=CS%10)S7)S1)CC
33,ITCC-Cl,ITCC-Cl,16,PBDB-T-2Cl,"PBDB-T-2Cl, PBDB-TCl, PM7, Cl-PBDB-T, PM6",10.1002/adfm.202102189,1.04,16.7,65.7,11.4,11.3,0.1,sm,fused,7,polymer,N#C/C(C#N)=C(C1=C(SC(Cl)=C1)C2=O)/C2=C/C3=CC4=C(S3)C5=C(S4)C6=CC7=C(C=C6C(C8=CC=C(C=C8)CCCCCC)5C9=CC=C(C=C9)CCCCCC)C(S%10)=C(C(C%11=CC=C(C=C%11)CCCCCC)7C%12=CC=C(C=C%12)CCCCCC)C%13=C%10C=C(/C=C%14\C(C%15=C(SC(Cl)=C%15)C%14=O)=C(C#N)/C#N)S%13,CCc1ccc(C2(c3ccc(CC)cc3)c3cc4c(cc3-c3sc5cc(/C=C6\C(=O)c7sc(Cl)cc7C6=C(C#N)C#N)sc5c32)C(c2ccc(CC)cc2)(c2ccc(CC)cc2)c2c-4sc3cc(/C=C4\C(=O)c5sc(Cl)cc5C4=C(C#N)C#N)sc23)cc1,ClC1=C(CC(CCCC)CC)SC(C2=C3C(SC(C4=CC=C(S4)C(SC(C5=CC=C(C6=CC7=C(S6)C(C8=CC(Cl)=C(CC(CCCC)CC)S8)=C9C(SC(C%10=CC=C(S%10)C(SC(C%11=CC=C(C%12=CC%13=C(S%12)C(C%14=CC(Cl)=C(CC(CCCC)CC)S%14)=C%15C(SC(C%16=CC=C(S%16)C(SC(C%17=CC=CS%17)=C%18C%19=O)=C%18C(C%20=C(CC(CCCC)CC)SC(CC(CCCC)CC)=C%20%19)=O)=C%15)=C%13C%21=CC(Cl)=C(CC(CCCC)CC)S%21)S%11)=C%22C%23=O)=C%22C(C%24=C(CC(CCCC)CC)SC(CC(CCCC)CC)=C%24%23)=O)=C9)=C7C%25=CC(Cl)=C(CC(CCCC)CC)S%25)S5)=C%26C%27=O)=C%26C(C%28=C(CC(CCCC)CC)SC(CC(CCCC)CC)=C%28%27)=O)=C3)=C(C%29=CC(Cl)=C(CC(CCCC)CC)S%29)C%30=C2SC=C%30)=C1,CCc1sc(-c2c3cc(-c4ccc(-c5sc(-c6ccc(-c7cc8c(-c9cc(Cl)c(CC)s9)c9sc(-c%10ccc(-c%11sc(-c%12ccc(-c%13cc%14c(-c%15cc(Cl)c(CC)s%15)c%15sc(-c%16ccc(-c%17sc(-c%18cccs%18)c%18c%17C(=O)c%17c(CC)sc(CC)c%17C%18=O)s%16)cc%15c(-c%15cc(Cl)c(CC)s%15)c%14s%13)s%12)c%12c%11C(=O)c%11c(CC)sc(CC)c%11C%12=O)s%10)cc9c(-c9cc(Cl)c(CC)s9)c8s7)s6)c6c5C(=O)c5c(CC)sc(CC)c5C6=O)s4)sc3c(-c3cc(Cl)c(CC)s3)c3ccsc23)cc1Cl,ClC(C=C1C2=C3C=CSC3=C(C4=CC(Cl)=C(S4)CC(CCCC)CC)C5=C2SC(C6=CC=C(S6)C7=C(C(C8=C(SC(CC(CCCC)CC)=C8C9=O)CC(CCCC)CC)=O)C9=C(C%10=CC=CS%10)S7)=C5)=C(S1)CC(CCCC)CC
34,IDTT-M-2F,IDTT-M-2F,12,PBDB-TF,"PBDB-TF, PM6, PBDB-T-2F, PBDB-T2F, PBDBT-F",10.1002/adfm.202102189,0.97,17.4,66.1,11.6,11.4,0.2,sm,fused,7,polymer,O=C1C(C=C(F)C(F)=C2)=C2C(/C1=C/C3=CC4=C(C5=C(S4)C(C=C6C(C7=CC=C(C=C7)CCCCCC)(C8=C(SC9=C8SC(/C=C%10/C(C%11=C(SC(C)=C%11)C%10=O)=C(C#N)/C#N)=C9)C6=C%12)C%13=CC=C(C=C%13)CCCCCC)=C%12C5(C%14=CC=C(C=C%14)CCCCCC)C%15=CC=C(C=C%15)CCCCCC)S3)=C(C#N)\C#N,CCC1=CC=C(C2(C3=C(C4=C2C5=C(C=C(S5)/C=C6C(C7=C(C\6=C(C#N)/C#N)C=C(F)C(F)=C7)=O)S4)C=C(C(C8=CC=C(CC)C=C8)(C9=C%10SC%11=C9SC(/C=C%12C(C%13=C(C\%12=C(C#N)/C#N)C=C(C)S%13)=O)=C%11)C%14=CC=C(CC)C=C%14)C%10=C3)C%15=CC=C(CC)C=C%15)C=C1,FC1=C(CC(CCCC)CC)SC(C2=C3C(SC(C4=CC=C(S4)C(SC(C5=CC=C(C6=CC7=C(S6)C(C8=CC(F)=C(CC(CCCC)CC)S8)=C9C(SC(C%10=CC=C(S%10)C(SC(C%11=CC=C(C%12=CC%13=C(S%12)C(C%14=CC(F)=C(CC(CCCC)CC)S%14)=C%15C(SC(C%16=CC=C(S%16)C(SC(C%17=CC=CS%17)=C%18C%19=O)=C%18C(C%20=C(CC(CCCC)CC)SC(CC(CCCC)CC)=C%20%19)=O)=C%15)=C%13C%21=CC(F)=C(CC(CCCC)CC)S%21)S%11)=C%22C%23=O)=C%22C(C%24=C(CC(CCCC)CC)SC(CC(CCCC)CC)=C%24%23)=O)=C9)=C7C%25=CC(F)=C(CC(CCCC)CC)S%25)S5)=C%26C%27=O)=C%26C(C%28=C(CC(CCCC)CC)SC(CC(CCCC)CC)=C%28%27)=O)=C3)=C(C%29=CC(F)=C(CC(CCCC)CC)S%29)C%30=C2SC=C%30)=C1,CCc1sc(-c2c3cc(-c4ccc(-c5sc(-c6ccc(-c7cc8c(-c9cc(F)c(CC)s9)c9sc(-c%10ccc(-c%11sc(-c%12ccc(-c%13cc%14c(-c%15cc(F)c(CC)s%15)c%15sc(-c%16ccc(-c%17sc(-c%18cccs%18)c%18c%17C(=O)c%17c(CC)sc(CC)c%17C%18=O)s%16)cc%15c(-c%15cc(F)c(CC)s%15)c%14s%13)s%12)c%12c%11C(=O)c%11c(CC)sc(CC)c%11C%12=O)s%10)cc9c(-c9cc(F)c(CC)s9)c8s7)s6)c6c5C(=O)c5c(CC)sc(CC)c5C6=O)s4)sc3c(-c3cc(F)c(CC)s3)c3ccsc23)cc1F,CCCCC(CC1=C(F)C=C(C2=C3C=C(SC3=C(C4=C2SC=C4)C5=CC(F)=C(S5)CC(CCCC)CC)C6=CC=C(S6)C7=C(C(C8=C(SC(CC(CCCC)CC)=C8C9=O)CC(CCCC)CC)=O)C9=C(C%10=CC=CS%10)S7)S1)CC
34,IDTT-M-2F,IDTT-M-2F,16,PBDB-T-2Cl,"PBDB-T-2Cl, PBDB-TCl, PM7, Cl-PBDB-T, PM6",10.1002/adfm.202102189,0.99,17.3,66.8,11.6,11.5,0.1,sm,fused,7,polymer,O=C1C(C=C(F)C(F)=C2)=C2C(/C1=C/C3=CC4=C(C5=C(S4)C(C=C6C(C7=CC=C(C=C7)CCCCCC)(C8=C(SC9=C8SC(/C=C%10/C(C%11=C(SC(C)=C%11)C%10=O)=C(C#N)/C#N)=C9)C6=C%12)C%13=CC=C(C=C%13)CCCCCC)=C%12C5(C%14=CC=C(C=C%14)CCCCCC)C%15=CC=C(C=C%15)CCCCCC)S3)=C(C#N)\C#N,CCC1=CC=C(C2(C3=C(C4=C2C5=C(C=C(S5)/C=C6C(C7=C(C\6=C(C#N)/C#N)C=C(F)C(F)=C7)=O)S4)C=C(C(C8=CC=C(CC)C=C8)(C9=C%10SC%11=C9SC(/C=C%12C(C%13=C(C\%12=C(C#N)/C#N)C=C(C)S%13)=O)=C%11)C%14=CC=C(CC)C=C%14)C%10=C3)C%15=CC=C(CC)C=C%15)C=C1,ClC1=C(CC(CCCC)CC)SC(C2=C3C(SC(C4=CC=C(S4)C(SC(C5=CC=C(C6=CC7=C(S6)C(C8=CC(Cl)=C(CC(CCCC)CC)S8)=C9C(SC(C%10=CC=C(S%10)C(SC(C%11=CC=C(C%12=CC%13=C(S%12)C(C%14=CC(Cl)=C(CC(CCCC)CC)S%14)=C%15C(SC(C%16=CC=C(S%16)C(SC(C%17=CC=CS%17)=C%18C%19=O)=C%18C(C%20=C(CC(CCCC)CC)SC(CC(CCCC)CC)=C%20%19)=O)=C%15)=C%13C%21=CC(Cl)=C(CC(CCCC)CC)S%21)S%11)=C%22C%23=O)=C%22C(C%24=C(CC(CCCC)CC)SC(CC(CCCC)CC)=C%24%23)=O)=C9)=C7C%25=CC(Cl)=C(CC(CCCC)CC)S%25)S5)=C%26C%27=O)=C%26C(C%28=C(CC(CCCC)CC)SC(CC(CCCC)CC)=C%28%27)=O)=C3)=C(C%29=CC(Cl)=C(CC(CCCC)CC)S%29)C%30=C2SC=C%30)=C1,CCc1sc(-c2c3cc(-c4ccc(-c5sc(-c6ccc(-c7cc8c(-c9cc(Cl)c(CC)s9)c9sc(-c%10ccc(-c%11sc(-c%12ccc(-c%13cc%14c(-c%15cc(Cl)c(CC)s%15)c%15sc(-c%16ccc(-c%17sc(-c%18cccs%18)c%18c%17C(=O)c%17c(CC)sc(CC)c%17C%18=O)s%16)cc%15c(-c%15cc(Cl)c(CC)s%15)c%14s%13)s%12)c%12c%11C(=O)c%11c(CC)sc(CC)c%11C%12=O)s%10)cc9c(-c9cc(Cl)c(CC)s9)c8s7)s6)c6c5C(=O)c5c(CC)sc(CC)c5C6=O)s4)sc3c(-c3cc(Cl)c(CC)s3)c3ccsc23)cc1Cl,ClC(C=C1C2=C3C=CSC3=C(C4=CC(Cl)=C(S4)CC(CCCC)CC)C5=C2SC(C6=CC=C(S6)C7=C(C(C8=C(SC(CC(CCCC)CC)=C8C9=O)CC(CCCC)CC)=O)C9=C(C%10=CC=CS%10)S7)=C5)=C(S1)CC(CCCC)CC
35,IDTT-Cl-2F,IDTT-Cl-2F,12,PBDB-TF,"PBDB-TF, PM6, PBDB-T-2F, PBDB-T2F, PBDBT-F",10.1002/adfm.202102189,0.94,18.8,70.1,12.7,12.4,0.1,sm,fused,7,polymer,O=C1C(C=C(F)C(F)=C2)=C2C(/C1=C/C3=CC4=C(C5=C(S4)C(C=C6C(C7=CC=C(C=C7)CCCCCC)(C8=C(SC9=C8SC(/C=C%10/C(C%11=C(SC(Cl)=C%11)C%10=O)=C(C#N)/C#N)=C9)C6=C%12)C%13=CC=C(C=C%13)CCCCCC)=C%12C5(C%14=CC=C(C=C%14)CCCCCC)C%15=CC=C(C=C%15)CCCCCC)S3)=C(C#N)\C#N,CCC1=CC=C(C2(C3=C(C4=C2C5=C(C=C(S5)/C=C6C(C7=C(C\6=C(C#N)/C#N)C=C(F)C(F)=C7)=O)S4)C=C(C(C8=CC=C(CC)C=C8)(C9=C%10SC%11=C9SC(/C=C%12C(C%13=C(C\%12=C(C#N)/C#N)C=C(Cl)S%13)=O)=C%11)C%14=CC=C(CC)C=C%14)C%10=C3)C%15=CC=C(CC)C=C%15)C=C1,FC1=C(CC(CCCC)CC)SC(C2=C3C(SC(C4=CC=C(S4)C(SC(C5=CC=C(C6=CC7=C(S6)C(C8=CC(F)=C(CC(CCCC)CC)S8)=C9C(SC(C%10=CC=C(S%10)C(SC(C%11=CC=C(C%12=CC%13=C(S%12)C(C%14=CC(F)=C(CC(CCCC)CC)S%14)=C%15C(SC(C%16=CC=C(S%16)C(SC(C%17=CC=CS%17)=C%18C%19=O)=C%18C(C%20=C(CC(CCCC)CC)SC(CC(CCCC)CC)=C%20%19)=O)=C%15)=C%13C%21=CC(F)=C(CC(CCCC)CC)S%21)S%11)=C%22C%23=O)=C%22C(C%24=C(CC(CCCC)CC)SC(CC(CCCC)CC)=C%24%23)=O)=C9)=C7C%25=CC(F)=C(CC(CCCC)CC)S%25)S5)=C%26C%27=O)=C%26C(C%28=C(CC(CCCC)CC)SC(CC(CCCC)CC)=C%28%27)=O)=C3)=C(C%29=CC(F)=C(CC(CCCC)CC)S%29)C%30=C2SC=C%30)=C1,CCc1sc(-c2c3cc(-c4ccc(-c5sc(-c6ccc(-c7cc8c(-c9cc(F)c(CC)s9)c9sc(-c%10ccc(-c%11sc(-c%12ccc(-c%13cc%14c(-c%15cc(F)c(CC)s%15)c%15sc(-c%16ccc(-c%17sc(-c%18cccs%18)c%18c%17C(=O)c%17c(CC)sc(CC)c%17C%18=O)s%16)cc%15c(-c%15cc(F)c(CC)s%15)c%14s%13)s%12)c%12c%11C(=O)c%11c(CC)sc(CC)c%11C%12=O)s%10)cc9c(-c9cc(F)c(CC)s9)c8s7)s6)c6c5C(=O)c5c(CC)sc(CC)c5C6=O)s4)sc3c(-c3cc(F)c(CC)s3)c3ccsc23)cc1F,CCCCC(CC1=C(F)C=C(C2=C3C=C(SC3=C(C4=C2SC=C4)C5=CC(F)=C(S5)CC(CCCC)CC)C6=CC=C(S6)C7=C(C(C8=C(SC(CC(CCCC)CC)=C8C9=O)CC(CCCC)CC)=O)C9=C(C%10=CC=CS%10)S7)S1)CC
35,IDTT-Cl-2F,IDTT-Cl-2F,16,PBDB-T-2Cl,"PBDB-T-2Cl, PBDB-TCl, PM7, Cl-PBDB-T, PM6",10.1002/adfm.202102189,0.96,19.2,71.1,13.3,13.1,0.1,sm,fused,7,polymer,O=C1C(C=C(F)C(F)=C2)=C2C(/C1=C/C3=CC4=C(C5=C(S4)C(C=C6C(C7=CC=C(C=C7)CCCCCC)(C8=C(SC9=C8SC(/C=C%10/C(C%11=C(SC(Cl)=C%11)C%10=O)=C(C#N)/C#N)=C9)C6=C%12)C%13=CC=C(C=C%13)CCCCCC)=C%12C5(C%14=CC=C(C=C%14)CCCCCC)C%15=CC=C(C=C%15)CCCCCC)S3)=C(C#N)\C#N,CCC1=CC=C(C2(C3=C(C4=C2C5=C(C=C(S5)/C=C6C(C7=C(C\6=C(C#N)/C#N)C=C(F)C(F)=C7)=O)S4)C=C(C(C8=CC=C(CC)C=C8)(C9=C%10SC%11=C9SC(/C=C%12C(C%13=C(C\%12=C(C#N)/C#N)C=C(Cl)S%13)=O)=C%11)C%14=CC=C(CC)C=C%14)C%10=C3)C%15=CC=C(CC)C=C%15)C=C1,ClC1=C(CC(CCCC)CC)SC(C2=C3C(SC(C4=CC=C(S4)C(SC(C5=CC=C(C6=CC7=C(S6)C(C8=CC(Cl)=C(CC(CCCC)CC)S8)=C9C(SC(C%10=CC=C(S%10)C(SC(C%11=CC=C(C%12=CC%13=C(S%12)C(C%14=CC(Cl)=C(CC(CCCC)CC)S%14)=C%15C(SC(C%16=CC=C(S%16)C(SC(C%17=CC=CS%17)=C%18C%19=O)=C%18C(C%20=C(CC(CCCC)CC)SC(CC(CCCC)CC)=C%20%19)=O)=C%15)=C%13C%21=CC(Cl)=C(CC(CCCC)CC)S%21)S%11)=C%22C%23=O)=C%22C(C%24=C(CC(CCCC)CC)SC(CC(CCCC)CC)=C%24%23)=O)=C9)=C7C%25=CC(Cl)=C(CC(CCCC)CC)S%25)S5)=C%26C%27=O)=C%26C(C%28=C(CC(CCCC)CC)SC(CC(CCCC)CC)=C%28%27)=O)=C3)=C(C%29=CC(Cl)=C(CC(CCCC)CC)S%29)C%30=C2SC=C%30)=C1,CCc1sc(-c2c3cc(-c4ccc(-c5sc(-c6ccc(-c7cc8c(-c9cc(Cl)c(CC)s9)c9sc(-c%10ccc(-c%11sc(-c%12ccc(-c%13cc%14c(-c%15cc(Cl)c(CC)s%15)c%15sc(-c%16ccc(-c%17sc(-c%18cccs%18)c%18c%17C(=O)c%17c(CC)sc(CC)c%17C%18=O)s%16)cc%15c(-c%15cc(Cl)c(CC)s%15)c%14s%13)s%12)c%12c%11C(=O)c%11c(CC)sc(CC)c%11C%12=O)s%10)cc9c(-c9cc(Cl)c(CC)s9)c8s7)s6)c6c5C(=O)c5c(CC)sc(CC)c5C6=O)s4)sc3c(-c3cc(Cl)c(CC)s3)c3ccsc23)cc1Cl,ClC(C=C1C2=C3C=CSC3=C(C4=CC(Cl)=C(S4)CC(CCCC)CC)C5=C2SC(C6=CC=C(S6)C7=C(C(C8=C(SC(CC(CCCC)CC)=C8C9=O)CC(CCCC)CC)=O)C9=C(C%10=CC=CS%10)S7)=C5)=C(S1)CC(CCCC)CC
36,m-DTC-2Cl,m-DTC-2Cl,17,PTQ10,"PTQ10, PTQ-10",10.1002/adfm.202102361,0.992,16.67,73.42,12.14,11.88,0.18,sm,fused,7,polymer,O=C(C/1=C\C2=CC3=C(C4=CC(N5C(CCCCCCCC)CCCCCCCC)=C(C6=CC7=C(C(SC(/C=C8C(C9=C(C\8=C(C#N)/C#N)C=C(Cl)C=C9)=O)=C%10)=C%10C7(C%11=CC=CC(CCCCCC)=C%11)C%12=CC(CCCCCC)=CC=C%12)C=C65)C=C4C3(C%13=CC=CC(CCCCCC)=C%13)C%14=CC(CCCCCC)=CC=C%14)S2)C%15=C(C1=C(C#N)/C#N)C=C(Cl)C=C%15,CCC1=CC=CC(C2(C3=C(C4=C2C=C(/C=C5C(C6=C(C\5=C(C#N)/C#N)C=C(Cl)C=C6)=O)S4)C=C7N(CC)C8=CC(C9=C(C%10(C%11=CC(CC)=CC=C%11)C%12=CC=CC(CC)=C%12)C=C(/C=C%13C(C%14=C(C\%13=C(C#N)/C#N)C=C(Cl)C=C%14)=O)S9)=C%10C=C8C7=C3)C%15=CC(CC)=CC=C%15)=C1,FC(C(F)=C(C1=CC=C(C2=C(F)C(F)=C(C3=CC=C(C4=C(F)C(F)=CC5=C4N=CC(OCC(CCCCCC)CCCCCCCC)=N5)S3)C6=C2N=CC(OCC(CCCCCC)CCCCCCCC)=N6)S1)C7=C8N=CC(OCC(CCCCCC)CCCCCCCC)=N7)=C8C9=CC=CS9,CCOc1cnc2c(-c3ccc(-c4c(F)c(F)c(-c5ccc(-c6c(F)c(F)c(-c7cccs7)c7ncc(OCC)nc67)s5)c5ncc(OCC)nc45)s3)c(F)c(F)cc2n1,FC1=CC2=NC(OCC(CCCCCCCC)CCCCCC)=CN=C2C(C3=CC=CS3)=C1F
37,BTPV-4F-eC9,BTPV-4F-eC9,7,PTB7-Th,"PTB7-Th, PBDTT-TT-F, PBDTTT-EFT, PBT7-Th",10.1002/adfm.202102361,0.661,28.2,68.48,12.77,12.1,0.66,sm,y,8,polymer,N#C/C(C#N)=C(C1=C(C2=O)C=C(F)C(F)=C1)\C2=C\C=C\C3=C(CCCCCCCCC)C4=C(S3)C5=C(S4)C6=C(N5CC(CCCC)CCCCCC)C7=C(C8=NSN=C86)C9=C(N7CC(CCCC)CCCCCC)C%10=C(S9)C(CCCCCCCCC)=C(S%10)/C=C/C=C(C(C%11=CC(F)=C(C=C%11%12)F)=O)/C%12=C(C#N)/C#N,CCC1=C(SC2=C1SC3=C2N(CC)C4=C3C5=NSN=C5C6=C4N(CC)C7=C6SC8=C7SC(/C=C/C=C9C(C%10=C(C\9=C(C#N)/C#N)C=C(F)C(F)=C%10)=O)=C8CC)/C=C/C=C%11C(C%12=C(C\%11=C(C#N)/C#N)C=C(F)C(F)=C%12)=O,FC1=C(C(OCC(CCCC)CC)=O)SC2=C(SC=C21)C(S3)=CC4=C3C(C5=CC=C(CC(CC)CCCC)S5)=C(C=C(C6=C(C(F)=C(C(OCC(CCCC)CC)=O)S7)C7=C(S6)C(S8)=CC9=C8C(C%10=CC=C(CC(CCCC)CC)S%10)=C(C=C(C%11=C(C(F)=C(C(OCC(CCCC)CC)=O)S%12)C%12=C(S%11)C(S%13)=CC%14=C%13C(C%15=CC=C(CC(CC)CCCC)S%15)=C(C=CS%16)C%16=C%14C%17=CC=C(CC(CC)CCCC)S%17)S%18)C%18=C9C%19=CC=C(CC(CCCC)CC)S%19)S%20)C%20=C4C%21=CC=C(CC(CC)CCCC)S%21,CCOC(=O)c1sc2c(-c3cc4c(-c5ccc(CC)s5)c5sc(-c6sc(-c7cc8c(-c9ccc(CC)s9)c9sc(-c%10sc(-c%11cc%12c(-c%13ccc(CC)s%13)c%13sccc%13c(-c%13ccc(CC)s%13)c%12s%11)c%11sc(C(=O)OCC)c(F)c%10%11)cc9c(-c9ccc(CC)s9)c8s7)c7sc(C(=O)OCC)c(F)c67)cc5c(-c5ccc(CC)s5)c4s3)scc2c1F,CCCCC(COC(C1=C(F)C2=CSC(C3=CC4=C(C5=C(C(C6=CC=C(S6)CC(CCCC)CC)=C4S3)C=CS5)C7=CC=C(S7)CC(CCCC)CC)=C2S1)=O)CC
38,LL4-2Cl,LL4-2Cl,3,PBDB-T,PBDB-T,10.1002/adfm.202103445,0.71,25.36,66.27,11.97,11.61,,sm,y,8,polymer,O=C1C2=CC(Cl)=C(C=C2C(/C1=C/C3=C(C4=C(S3)C(N(CC(CCCC)CC)C5=C6C7=NSN=C7C8=C5N(CC(CCCC)CC)C9=C8SC%10=C9SC(/C=C%11/C(C%12=C(C=C(C(Cl)=C%12)Cl)C%11=O)=C(C#N)/C#N)=C%10CCCCCCCC)=C6S4)CCCCCCCC)=C(C#N)\C#N)Cl,CCC1=C(/C=C2C(C3=CC(Cl)=C(Cl)C=C3C\2=C(C#N)/C#N)=O)SC4=C1SC5=C4N(C6=C5C7=NSN=C7C8=C6N(C9=C8SC%10=C9SC(/C=C%11C(C%12=C(C=C(C(Cl)=C%12)Cl)C\%11=C(C#N)\C#N)=O)=C%10CC)CC)CC,CCC(CCCC)CC1=CC=C(S1)C2=C3C(SC(C4=CC=C(S4)C(SC(C5=CC=C(C6=CC7=C(S6)C(C8=CC=C(CC(CCCC)CC)S8)=C9C(SC(C%10=CC=C(S%10)C(SC(C%11=CC=C(C%12=CC%13=C(S%12)C(C%14=CC=C(CC(CCCC)CC)S%14)=C%15C(SC(C%16=CC=C(S%16)C(SC(C%17=CC=CS%17)=C%18C%19=O)=C%18C(C%20=C(CC(CCCC)CC)SC(CC(CCCC)CC)=C%20%19)=O)=C%15)=C%13C%21=CC=C(CC(CCCC)CC)S%21)S%11)=C%22C%23=O)=C%22C(C%24=C(CC(CCCC)CC)SC(CC(CCCC)CC)=C%24%23)=O)=C9)=C7C%25=CC=C(CC(CCCC)CC)S%25)S5)=C%26C%27=O)=C%26C(C%28=C(CC(CCCC)CC)SC(CC(CCCC)CC)=C%28%27)=O)=C3)=C(C%29=CC=C(CC(CCCC)CC)S%29)C%30=C2SC=C%30,CCc1ccc(-c2c3cc(-c4ccc(-c5sc(-c6ccc(-c7cc8c(-c9ccc(CC)s9)c9sc(-c%10ccc(-c%11sc(-c%12ccc(-c%13cc%14c(-c%15ccc(CC)s%15)c%15sc(-c%16ccc(-c%17sc(-c%18cccs%18)c%18c%17C(=O)c%17c(CC)sc(CC)c%17C%18=O)s%16)cc%15c(-c%15ccc(CC)s%15)c%14s%13)s%12)c%12c%11C(=O)c%11c(CC)sc(CC)c%11C%12=O)s%10)cc9c(-c9ccc(CC)s9)c8s7)s6)c6c5C(=O)c5c(CC)sc(CC)c5C6=O)s4)sc3c(-c3ccc(CC)s3)c3ccsc23)s1,CCCCC(CC1=CC=C(S1)C2=C3C=C(SC3=C(C4=C2SC=C4)C5=CC=C(S5)CC(CCCC)CC)C6=CC=C(S6)C7=C(C(C8=C(SC(CC(CCCC)CC)=C8C9=O)CC(CCCC)CC)=O)C9=C(C%10=CC=CS%10)S7)CC
39,LL3-2Cl,LL3-2Cl,3,PBDB-T,PBDB-T,10.1002/adfm.202103445,0.79,26.96,67.7,14.4,14.16,,sm,y,8,polymer,O=C1C2=CC(Cl)=C(Cl)C=C2C(/C1=C/C3=C(CCCCCCCC)C(SC4=C5N(C6=C4C7=NN(CC(CCCC)CC)N=C7C8=C6N(C9=C8SC%10=C9SC(/C=C%11/C(C%12=C(C%11=O)C=C(Cl)C(Cl)=C%12)=C(C#N)\C#N)=C%10CCCCCCCC)CC(CC)CCCC)CC(CC)CCCC)=C5S3)=C(C#N)\C#N,CCC1=C(SC2=C1SC3=C2N(CC)C4=C3C5=NN(N=C5C6=C4N(CC)C7=C6SC8=C7SC(/C=C9C(C%10=C(C\9=C(C#N)/C#N)C=C(Cl)C(Cl)=C%10)=O)=C8CC)CC)/C=C%11C(C%12=CC(Cl)=C(C=C%12C\%11=C(C#N)/C#N)Cl)=O,CCC(CCCC)CC1=CC=C(S1)C2=C3C(SC(C4=CC=C(S4)C(SC(C5=CC=C(C6=CC7=C(S6)C(C8=CC=C(CC(CCCC)CC)S8)=C9C(SC(C%10=CC=C(S%10)C(SC(C%11=CC=C(C%12=CC%13=C(S%12)C(C%14=CC=C(CC(CCCC)CC)S%14)=C%15C(SC(C%16=CC=C(S%16)C(SC(C%17=CC=CS%17)=C%18C%19=O)=C%18C(C%20=C(CC(CCCC)CC)SC(CC(CCCC)CC)=C%20%19)=O)=C%15)=C%13C%21=CC=C(CC(CCCC)CC)S%21)S%11)=C%22C%23=O)=C%22C(C%24=C(CC(CCCC)CC)SC(CC(CCCC)CC)=C%24%23)=O)=C9)=C7C%25=CC=C(CC(CCCC)CC)S%25)S5)=C%26C%27=O)=C%26C(C%28=C(CC(CCCC)CC)SC(CC(CCCC)CC)=C%28%27)=O)=C3)=C(C%29=CC=C(CC(CCCC)CC)S%29)C%30=C2SC=C%30,CCc1ccc(-c2c3cc(-c4ccc(-c5sc(-c6ccc(-c7cc8c(-c9ccc(CC)s9)c9sc(-c%10ccc(-c%11sc(-c%12ccc(-c%13cc%14c(-c%15ccc(CC)s%15)c%15sc(-c%16ccc(-c%17sc(-c%18cccs%18)c%18c%17C(=O)c%17c(CC)sc(CC)c%17C%18=O)s%16)cc%15c(-c%15ccc(CC)s%15)c%14s%13)s%12)c%12c%11C(=O)c%11c(CC)sc(CC)c%11C%12=O)s%10)cc9c(-c9ccc(CC)s9)c8s7)s6)c6c5C(=O)c5c(CC)sc(CC)c5C6=O)s4)sc3c(-c3ccc(CC)s3)c3ccsc23)s1,CCCCC(CC1=CC=C(S1)C2=C3C=C(SC3=C(C4=C2SC=C4)C5=CC=C(S5)CC(CCCC)CC)C6=CC=C(S6)C7=C(C(C8=C(SC(CC(CCCC)CC)=C8C9=O)CC(CCCC)CC)=O)C9=C(C%10=CC=CS%10)S7)CC
40,LL2,LL2,3,PBDB-T,PBDB-T,10.1002/adfm.202103445,0.84,24.24,72.67,14.75,14.51,,sm,y,8,polymer,O=C1C2=CC3=C(C4C3C5C=CC4C5)C=C2C(/C1=C/C6=C(CCCCCCCCCCC)C7=C(C8=C(S7)C(C9=NSN=C9C%10=C%11N(C%12=C%10SC%13=C%12SC(/C=C%14/C(C%15=C(C%14=O)C=C(Cl)C(Cl)=C%15)=C(C#N)/C#N)=C%13CCCCCCCCCCC)CC(CC)CCCC)=C%11N8CC(CC)CCCC)S6)=C(C#N)\C#N,CCC1=C(/C=C2C(C3=C(C=C(C(Cl)=C3)Cl)C\2=C(C#N)\C#N)=O)SC4=C1SC5=C4N(C6=C5C7=NSN=C7C8=C6N(C9=C8SC%10=C9SC(/C=C%11C(C%12=CC%13=C(C=C%12C\%11=C(C#N)/C#N)C%14C%15C=CC(C%15)C%13%14)=O)=C%10CC)CC)CC,CCC(CCCC)CC1=CC=C(S1)C2=C3C(SC(C4=CC=C(S4)C(SC(C5=CC=C(C6=CC7=C(S6)C(C8=CC=C(CC(CCCC)CC)S8)=C9C(SC(C%10=CC=C(S%10)C(SC(C%11=CC=C(C%12=CC%13=C(S%12)C(C%14=CC=C(CC(CCCC)CC)S%14)=C%15C(SC(C%16=CC=C(S%16)C(SC(C%17=CC=CS%17)=C%18C%19=O)=C%18C(C%20=C(CC(CCCC)CC)SC(CC(CCCC)CC)=C%20%19)=O)=C%15)=C%13C%21=CC=C(CC(CCCC)CC)S%21)S%11)=C%22C%23=O)=C%22C(C%24=C(CC(CCCC)CC)SC(CC(CCCC)CC)=C%24%23)=O)=C9)=C7C%25=CC=C(CC(CCCC)CC)S%25)S5)=C%26C%27=O)=C%26C(C%28=C(CC(CCCC)CC)SC(CC(CCCC)CC)=C%28%27)=O)=C3)=C(C%29=CC=C(CC(CCCC)CC)S%29)C%30=C2SC=C%30,CCc1ccc(-c2c3cc(-c4ccc(-c5sc(-c6ccc(-c7cc8c(-c9ccc(CC)s9)c9sc(-c%10ccc(-c%11sc(-c%12ccc(-c%13cc%14c(-c%15ccc(CC)s%15)c%15sc(-c%16ccc(-c%17sc(-c%18cccs%18)c%18c%17C(=O)c%17c(CC)sc(CC)c%17C%18=O)s%16)cc%15c(-c%15ccc(CC)s%15)c%14s%13)s%12)c%12c%11C(=O)c%11c(CC)sc(CC)c%11C%12=O)s%10)cc9c(-c9ccc(CC)s9)c8s7)s6)c6c5C(=O)c5c(CC)sc(CC)c5C6=O)s4)sc3c(-c3ccc(CC)s3)c3ccsc23)s1,CCCCC(CC1=CC=C(S1)C2=C3C=C(SC3=C(C4=C2SC=C4)C5=CC=C(S5)CC(CCCC)CC)C6=CC=C(S6)C7=C(C(C8=C(SC(CC(CCCC)CC)=C8C9=O)CC(CCCC)CC)=O)C9=C(C%10=CC=CS%10)S7)CC
41,LL4,LL4,3,PBDB-T,PBDB-T,10.1002/adfm.202103445,0.82,26.05,70.87,15.18,14.91,,sm,y,8,polymer,O=C1C2=CC3=C(C=C2C(/C1=C/C4=C(C5=C(S4)C(N(CC(CCCC)CC)C6=C7C8=NSN=C8C9=C6N(CC(CCCC)CC)C%10=C9SC%11=C%10SC(/C=C%12/C(C%13=C(C=C(C(Cl)=C%13)Cl)C%12=O)=C(C#N)/C#N)=C%11CCCCCCCC)=C7S5)CCCCCCCC)=C(C#N)\C#N)C%14C3C%15C=CC%14C%15,CCC1=C(SC2=C1SC3=C2N(CC)C4=C3C5=NSN=C5C6=C4N(CC)C7=C6SC8=C7SC(/C=C9C(C%10=CC%11=C(C%12C%13C=CC(C%11%12)C%13)C=C%10C\9=C(C#N)\C#N)=O)=C8CC)/C=C%14C(C%15=C(C\%14=C(C#N)/C#N)C=C(Cl)C(Cl)=C%15)=O,CCC(CCCC)CC1=CC=C(S1)C2=C3C(SC(C4=CC=C(S4)C(SC(C5=CC=C(C6=CC7=C(S6)C(C8=CC=C(CC(CCCC)CC)S8)=C9C(SC(C%10=CC=C(S%10)C(SC(C%11=CC=C(C%12=CC%13=C(S%12)C(C%14=CC=C(CC(CCCC)CC)S%14)=C%15C(SC(C%16=CC=C(S%16)C(SC(C%17=CC=CS%17)=C%18C%19=O)=C%18C(C%20=C(CC(CCCC)CC)SC(CC(CCCC)CC)=C%20%19)=O)=C%15)=C%13C%21=CC=C(CC(CCCC)CC)S%21)S%11)=C%22C%23=O)=C%22C(C%24=C(CC(CCCC)CC)SC(CC(CCCC)CC)=C%24%23)=O)=C9)=C7C%25=CC=C(CC(CCCC)CC)S%25)S5)=C%26C%27=O)=C%26C(C%28=C(CC(CCCC)CC)SC(CC(CCCC)CC)=C%28%27)=O)=C3)=C(C%29=CC=C(CC(CCCC)CC)S%29)C%30=C2SC=C%30,CCc1ccc(-c2c3cc(-c4ccc(-c5sc(-c6ccc(-c7cc8c(-c9ccc(CC)s9)c9sc(-c%10ccc(-c%11sc(-c%12ccc(-c%13cc%14c(-c%15ccc(CC)s%15)c%15sc(-c%16ccc(-c%17sc(-c%18cccs%18)c%18c%17C(=O)c%17c(CC)sc(CC)c%17C%18=O)s%16)cc%15c(-c%15ccc(CC)s%15)c%14s%13)s%12)c%12c%11C(=O)c%11c(CC)sc(CC)c%11C%12=O)s%10)cc9c(-c9ccc(CC)s9)c8s7)s6)c6c5C(=O)c5c(CC)sc(CC)c5C6=O)s4)sc3c(-c3ccc(CC)s3)c3ccsc23)s1,CCCCC(CC1=CC=C(S1)C2=C3C=C(SC3=C(C4=C2SC=C4)C5=CC=C(S5)CC(CCCC)CC)C6=CC=C(S6)C7=C(C(C8=C(SC(CC(CCCC)CC)=C8C9=O)CC(CCCC)CC)=O)C9=C(C%10=CC=CS%10)S7)CC
42,LL3,LL3,3,PBDB-T,PBDB-T,10.1002/adfm.202103445,0.86,26.97,72.27,16.82,16.43,,sm,y,8,polymer,O=C1C2=CC3=C(C4C3C5C=CC4C5)C=C2C(/C1=C/C6=C(CCCCCCCC)C(SC7=C8N(C9=C7C%10=NN(CC(CCCC)CC)N=C%10C%11=C9N(C%12=C%11SC%13=C%12SC(/C=C%14/C(C%15=C(C%14=O)C=C(Cl)C(Cl)=C%15)=C(C#N)\C#N)=C%13CCCCCCCC)CC(CC)CCCC)CC(CC)CCCC)=C8S6)=C(C#N)\C#N,CCC1=C(SC2=C1SC3=C2N(CC)C4=C3C5=NN(N=C5C6=C4N(CC)C7=C6SC8=C7SC(/C=C9C(C%10=CC%11=C(C%12C%13C=CC(C%11%12)C%13)C=C%10C\9=C(C#N)\C#N)=O)=C8CC)C)/C=C%14C(C%15=C(C\%14=C(C#N)/C#N)C=C(Cl)C(Cl)=C%15)=O,CCC(CCCC)CC1=CC=C(S1)C2=C3C(SC(C4=CC=C(S4)C(SC(C5=CC=C(C6=CC7=C(S6)C(C8=CC=C(CC(CCCC)CC)S8)=C9C(SC(C%10=CC=C(S%10)C(SC(C%11=CC=C(C%12=CC%13=C(S%12)C(C%14=CC=C(CC(CCCC)CC)S%14)=C%15C(SC(C%16=CC=C(S%16)C(SC(C%17=CC=CS%17)=C%18C%19=O)=C%18C(C%20=C(CC(CCCC)CC)SC(CC(CCCC)CC)=C%20%19)=O)=C%15)=C%13C%21=CC=C(CC(CCCC)CC)S%21)S%11)=C%22C%23=O)=C%22C(C%24=C(CC(CCCC)CC)SC(CC(CCCC)CC)=C%24%23)=O)=C9)=C7C%25=CC=C(CC(CCCC)CC)S%25)S5)=C%26C%27=O)=C%26C(C%28=C(CC(CCCC)CC)SC(CC(CCCC)CC)=C%28%27)=O)=C3)=C(C%29=CC=C(CC(CCCC)CC)S%29)C%30=C2SC=C%30,CCc1ccc(-c2c3cc(-c4ccc(-c5sc(-c6ccc(-c7cc8c(-c9ccc(CC)s9)c9sc(-c%10ccc(-c%11sc(-c%12ccc(-c%13cc%14c(-c%15ccc(CC)s%15)c%15sc(-c%16ccc(-c%17sc(-c%18cccs%18)c%18c%17C(=O)c%17c(CC)sc(CC)c%17C%18=O)s%16)cc%15c(-c%15ccc(CC)s%15)c%14s%13)s%12)c%12c%11C(=O)c%11c(CC)sc(CC)c%11C%12=O)s%10)cc9c(-c9ccc(CC)s9)c8s7)s6)c6c5C(=O)c5c(CC)sc(CC)c5C6=O)s4)sc3c(-c3ccc(CC)s3)c3ccsc23)s1,CCCCC(CC1=CC=C(S1)C2=C3C=C(SC3=C(C4=C2SC=C4)C5=CC=C(S5)CC(CCCC)CC)C6=CC=C(S6)C7=C(C(C8=C(SC(CC(CCCC)CC)=C8C9=O)CC(CCCC)CC)=O)C9=C(C%10=CC=CS%10)S7)CC
43,BP6T-4F,BP6T-4F,12,PM6,"PBDB-TF, PM6, PBDB-T-2F, PBDB-T2F, PBDBT-F",10.1002/adfm.202104369,0.91,11,64.2,6.43,6.03,0.32,sm,y,10,polymer,N#C/C(C#N)=C1C(C=C(C(F)=C2)F)=C2C(C/1=C\C(S3)=C(CCCCCCCCC)C4=C3C5=C(S4)C6=C(S5)C7=C(N6CC(CCCCCC)CCCCCCCC)C8=C(C9=NSN=C97)C%10=C(N8CC(CCCCCC)CCCCCCCC)C%11=C(S%10)C(SC(/C=C%12C(C%13=CC(F)=C(F)C=C%13C\%12=C(C#N)/C#N)=O)=C%14CCCCCCCCC)=C%14S%11)=O,CCN(C1=C2C3=NSN=C3C4=C1N(C5=C4SC6=C5SC7=C6SC(/C=C8C(C9=C(C=C(C(F)=C9)F)C\8=C(C#N)\C#N)=O)=C7CC)CC)C%10=C2SC%11=C%10SC%12=C%11SC(/C=C%13C(C%14=CC(F)=C(F)C=C%14C\%13=C(C#N)/C#N)=O)=C%12CC,FC1=C(CC(CCCC)CC)SC(C2=C3C(SC(C4=CC=C(S4)C(SC(C5=CC=C(C6=CC7=C(S6)C(C8=CC(F)=C(CC(CCCC)CC)S8)=C9C(SC(C%10=CC=C(S%10)C(SC(C%11=CC=C(C%12=CC%13=C(S%12)C(C%14=CC(F)=C(CC(CCCC)CC)S%14)=C%15C(SC(C%16=CC=C(S%16)C(SC(C%17=CC=CS%17)=C%18C%19=O)=C%18C(C%20=C(CC(CCCC)CC)SC(CC(CCCC)CC)=C%20%19)=O)=C%15)=C%13C%21=CC(F)=C(CC(CCCC)CC)S%21)S%11)=C%22C%23=O)=C%22C(C%24=C(CC(CCCC)CC)SC(CC(CCCC)CC)=C%24%23)=O)=C9)=C7C%25=CC(F)=C(CC(CCCC)CC)S%25)S5)=C%26C%27=O)=C%26C(C%28=C(CC(CCCC)CC)SC(CC(CCCC)CC)=C%28%27)=O)=C3)=C(C%29=CC(F)=C(CC(CCCC)CC)S%29)C%30=C2SC=C%30)=C1,CCc1sc(-c2c3cc(-c4ccc(-c5sc(-c6ccc(-c7cc8c(-c9cc(F)c(CC)s9)c9sc(-c%10ccc(-c%11sc(-c%12ccc(-c%13cc%14c(-c%15cc(F)c(CC)s%15)c%15sc(-c%16ccc(-c%17sc(-c%18cccs%18)c%18c%17C(=O)c%17c(CC)sc(CC)c%17C%18=O)s%16)cc%15c(-c%15cc(F)c(CC)s%15)c%14s%13)s%12)c%12c%11C(=O)c%11c(CC)sc(CC)c%11C%12=O)s%10)cc9c(-c9cc(F)c(CC)s9)c8s7)s6)c6c5C(=O)c5c(CC)sc(CC)c5C6=O)s4)sc3c(-c3cc(F)c(CC)s3)c3ccsc23)cc1F,CCCCC(CC1=C(F)C=C(C2=C3C=C(SC3=C(C4=C2SC=C4)C5=CC(F)=C(S5)CC(CCCC)CC)C6=CC=C(S6)C7=C(C(C8=C(SC(CC(CCCC)CC)=C8C9=O)CC(CCCC)CC)=O)C9=C(C%10=CC=CS%10)S7)S1)CC
44,ABP6T-4F,ABP6T-4F,12,PM6,"PBDB-TF, PM6, PBDB-T-2F, PBDB-T2F, PBDBT-F",10.1002/adfm.202104369,0.88,24.67,73.01,15.81,15.26,0.25,sm,y,10,polymer,FC1=C(F)C=C(C/2=C(C#N)\C#N)C(C(C2=C/C3=C(CCCCCCCCC)C(SC4=C5N(C6=C4C7=NSN=C7C8=C6N(C9=C8SC%10=C9SC%11=C%10SC%12=C%11SC(/C=C%13C(C%14=C(C=C(C(F)=C%14)F)C\%13=C(C#N)\C#N)=O)=C%12CCCCCCCCC)CC(CCCCCC)CCCCCCCC)CC(CCCCCC)CCCCCCCC)=C5S3)=O)=C1,CCN(C1=C2SC3=C1SC4=C3SC5=C4SC(/C=C6C(C7=C(C=C(C(F)=C7)F)C\6=C(C#N)\C#N)=O)=C5CC)C8=C2C9=NSN=C9C%10=C8N(CC)C%11=C%10SC%12=C%11SC(/C=C%13C(C%14=CC(F)=C(F)C=C%14C\%13=C(C#N)/C#N)=O)=C%12CC,FC1=C(CC(CCCC)CC)SC(C2=C3C(SC(C4=CC=C(S4)C(SC(C5=CC=C(C6=CC7=C(S6)C(C8=CC(F)=C(CC(CCCC)CC)S8)=C9C(SC(C%10=CC=C(S%10)C(SC(C%11=CC=C(C%12=CC%13=C(S%12)C(C%14=CC(F)=C(CC(CCCC)CC)S%14)=C%15C(SC(C%16=CC=C(S%16)C(SC(C%17=CC=CS%17)=C%18C%19=O)=C%18C(C%20=C(CC(CCCC)CC)SC(CC(CCCC)CC)=C%20%19)=O)=C%15)=C%13C%21=CC(F)=C(CC(CCCC)CC)S%21)S%11)=C%22C%23=O)=C%22C(C%24=C(CC(CCCC)CC)SC(CC(CCCC)CC)=C%24%23)=O)=C9)=C7C%25=CC(F)=C(CC(CCCC)CC)S%25)S5)=C%26C%27=O)=C%26C(C%28=C(CC(CCCC)CC)SC(CC(CCCC)CC)=C%28%27)=O)=C3)=C(C%29=CC(F)=C(CC(CCCC)CC)S%29)C%30=C2SC=C%30)=C1,CCc1sc(-c2c3cc(-c4ccc(-c5sc(-c6ccc(-c7cc8c(-c9cc(F)c(CC)s9)c9sc(-c%10ccc(-c%11sc(-c%12ccc(-c%13cc%14c(-c%15cc(F)c(CC)s%15)c%15sc(-c%16ccc(-c%17sc(-c%18cccs%18)c%18c%17C(=O)c%17c(CC)sc(CC)c%17C%18=O)s%16)cc%15c(-c%15cc(F)c(CC)s%15)c%14s%13)s%12)c%12c%11C(=O)c%11c(CC)sc(CC)c%11C%12=O)s%10)cc9c(-c9cc(F)c(CC)s9)c8s7)s6)c6c5C(=O)c5c(CC)sc(CC)c5C6=O)s4)sc3c(-c3cc(F)c(CC)s3)c3ccsc23)cc1F,CCCCC(CC1=C(F)C=C(C2=C3C=C(SC3=C(C4=C2SC=C4)C5=CC(F)=C(S5)CC(CCCC)CC)C6=CC=C(S6)C7=C(C(C8=C(SC(CC(CCCC)CC)=C8C9=O)CC(CCCC)CC)=O)C9=C(C%10=CC=CS%10)S7)S1)CC
45,LA17,LA17,12,PBDB-TF,"PBDB-TF, PM6, PBDB-T-2F, PBDB-T2F, PBDBT-F",10.1002/adfm.202107026,0.803,19.83,75.73,12.07,11.93,0.2,sm,fused,5,polymer,O=C(C/1=C\C2=CC(C3(CCCCC4=CC=CC=C4)CCCCC5=CC=CC=C5)=C(C6=C3C(OC)=C(C7=C6OC)C8=C(C7(CCCCC9=CC=CC=C9)CCCCC%10=CC=CC=C%10)C=C(/C=C%11C(C%12=C(C\%11=C(C#N)/C#N)C=C(F)C=C%12)=O)S8)S2)C%13=C(C1=C(C#N)/C#N)C=C(F)C=C%13,CCC1(C2=C(C3=C(C4=C(C(OC)=C31)C5=C(C4(CC)CC)C=C(/C=C6C(C7=C(C\6=C(C#N)/C#N)C=C(F)C=C7)=O)S5)OC)SC(/C=C8C(C9=C(C\8=C(C#N)/C#N)C=C(F)C=C9)=O)=C2)CC,FC1=C(CC(CCCC)CC)SC(C2=C3C(SC(C4=CC=C(S4)C(SC(C5=CC=C(C6=CC7=C(S6)C(C8=CC(F)=C(CC(CCCC)CC)S8)=C9C(SC(C%10=CC=C(S%10)C(SC(C%11=CC=C(C%12=CC%13=C(S%12)C(C%14=CC(F)=C(CC(CCCC)CC)S%14)=C%15C(SC(C%16=CC=C(S%16)C(SC(C%17=CC=CS%17)=C%18C%19=O)=C%18C(C%20=C(CC(CCCC)CC)SC(CC(CCCC)CC)=C%20%19)=O)=C%15)=C%13C%21=CC(F)=C(CC(CCCC)CC)S%21)S%11)=C%22C%23=O)=C%22C(C%24=C(CC(CCCC)CC)SC(CC(CCCC)CC)=C%24%23)=O)=C9)=C7C%25=CC(F)=C(CC(CCCC)CC)S%25)S5)=C%26C%27=O)=C%26C(C%28=C(CC(CCCC)CC)SC(CC(CCCC)CC)=C%28%27)=O)=C3)=C(C%29=CC(F)=C(CC(CCCC)CC)S%29)C%30=C2SC=C%30)=C1,CCc1sc(-c2c3cc(-c4ccc(-c5sc(-c6ccc(-c7cc8c(-c9cc(F)c(CC)s9)c9sc(-c%10ccc(-c%11sc(-c%12ccc(-c%13cc%14c(-c%15cc(F)c(CC)s%15)c%15sc(-c%16ccc(-c%17sc(-c%18cccs%18)c%18c%17C(=O)c%17c(CC)sc(CC)c%17C%18=O)s%16)cc%15c(-c%15cc(F)c(CC)s%15)c%14s%13)s%12)c%12c%11C(=O)c%11c(CC)sc(CC)c%11C%12=O)s%10)cc9c(-c9cc(F)c(CC)s9)c8s7)s6)c6c5C(=O)c5c(CC)sc(CC)c5C6=O)s4)sc3c(-c3cc(F)c(CC)s3)c3ccsc23)cc1F,CCCCC(CC1=C(F)C=C(C2=C3C=C(SC3=C(C4=C2SC=C4)C5=CC(F)=C(S5)CC(CCCC)CC)C6=CC=C(S6)C7=C(C(C8=C(SC(CC(CCCC)CC)=C8C9=O)CC(CCCC)CC)=O)C9=C(C%10=CC=CS%10)S7)S1)CC
46,LA15,LA15,12,PBDB-TF,"PBDB-TF, PM6, PBDB-T-2F, PBDB-T2F, PBDBT-F",10.1002/adfm.202107026,0.92,18.7,76.15,13.1,13.02,0.14,sm,fused,5,polymer,O=C(C/1=C\C2=CC(C3(CCCCC4=CC=CC=C4)CCCCC5=CC=CC=C5)=C(C6=C3C(OC)=C(C7=C6OC)C8=C(C7(CCCCC9=CC=CC=C9)CCCCC%10=CC=CC=C%10)C=C(/C=C%11C(C%12=C(C\%11=C(C#N)/C#N)C=CC=C%12)=O)S8)S2)C%13=C(C1=C(C#N)/C#N)C=CC=C%13,CCC1(C2=C(C3=C(C4=C(C(OC)=C31)C5=C(C4(CC)CC)C=C(/C=C6C(C7=C(C\6=C(C#N)/C#N)C=CC=C7)=O)S5)OC)SC(/C=C8C(C9=C(C\8=C(C#N)/C#N)C=CC=C9)=O)=C2)CC,FC1=C(CC(CCCC)CC)SC(C2=C3C(SC(C4=CC=C(S4)C(SC(C5=CC=C(C6=CC7=C(S6)C(C8=CC(F)=C(CC(CCCC)CC)S8)=C9C(SC(C%10=CC=C(S%10)C(SC(C%11=CC=C(C%12=CC%13=C(S%12)C(C%14=CC(F)=C(CC(CCCC)CC)S%14)=C%15C(SC(C%16=CC=C(S%16)C(SC(C%17=CC=CS%17)=C%18C%19=O)=C%18C(C%20=C(CC(CCCC)CC)SC(CC(CCCC)CC)=C%20%19)=O)=C%15)=C%13C%21=CC(F)=C(CC(CCCC)CC)S%21)S%11)=C%22C%23=O)=C%22C(C%24=C(CC(CCCC)CC)SC(CC(CCCC)CC)=C%24%23)=O)=C9)=C7C%25=CC(F)=C(CC(CCCC)CC)S%25)S5)=C%26C%27=O)=C%26C(C%28=C(CC(CCCC)CC)SC(CC(CCCC)CC)=C%28%27)=O)=C3)=C(C%29=CC(F)=C(CC(CCCC)CC)S%29)C%30=C2SC=C%30)=C1,CCc1sc(-c2c3cc(-c4ccc(-c5sc(-c6ccc(-c7cc8c(-c9cc(F)c(CC)s9)c9sc(-c%10ccc(-c%11sc(-c%12ccc(-c%13cc%14c(-c%15cc(F)c(CC)s%15)c%15sc(-c%16ccc(-c%17sc(-c%18cccs%18)c%18c%17C(=O)c%17c(CC)sc(CC)c%17C%18=O)s%16)cc%15c(-c%15cc(F)c(CC)s%15)c%14s%13)s%12)c%12c%11C(=O)c%11c(CC)sc(CC)c%11C%12=O)s%10)cc9c(-c9cc(F)c(CC)s9)c8s7)s6)c6c5C(=O)c5c(CC)sc(CC)c5C6=O)s4)sc3c(-c3cc(F)c(CC)s3)c3ccsc23)cc1F,CCCCC(CC1=C(F)C=C(C2=C3C=C(SC3=C(C4=C2SC=C4)C5=CC(F)=C(S5)CC(CCCC)CC)C6=CC=C(S6)C7=C(C(C8=C(SC(CC(CCCC)CC)=C8C9=O)CC(CCCC)CC)=O)C9=C(C%10=CC=CS%10)S7)S1)CC
47,LA16,LA16,12,PBDB-TF,"PBDB-TF, PM6, PBDB-T-2F, PBDB-T2F, PBDBT-F",10.1002/adfm.202107026,0.868,20.59,76.87,13.74,13.64,0.12,sm,fused,5,polymer,O=C(C/1=C\C2=CC(C3(CCCCC4=CC=CC=C4)CCCCC5=CC=CC=C5)=C(C6=C3C(OC)=C(C7=C6OC)C8=C(C7(CCCCC9=CC=CC=C9)CCCCC%10=CC=CC=C%10)C=C(/C=C%11C(C%12=CSC=C%12C\%11=C(C#N)/C#N)=O)S8)S2)C%13=CSC=C%13C1=C(C#N)/C#N,CCC1(C2=C(C3=C(C4=C(C(OC)=C31)C5=C(C4(CC)CC)C=C(/C=C6C(C7=CSC=C7C\6=C(C#N)/C#N)=O)S5)OC)SC(/C=C8C(C9=CSC=C9C\8=C(C#N)/C#N)=O)=C2)CC,FC1=C(CC(CCCC)CC)SC(C2=C3C(SC(C4=CC=C(S4)C(SC(C5=CC=C(C6=CC7=C(S6)C(C8=CC(F)=C(CC(CCCC)CC)S8)=C9C(SC(C%10=CC=C(S%10)C(SC(C%11=CC=C(C%12=CC%13=C(S%12)C(C%14=CC(F)=C(CC(CCCC)CC)S%14)=C%15C(SC(C%16=CC=C(S%16)C(SC(C%17=CC=CS%17)=C%18C%19=O)=C%18C(C%20=C(CC(CCCC)CC)SC(CC(CCCC)CC)=C%20%19)=O)=C%15)=C%13C%21=CC(F)=C(CC(CCCC)CC)S%21)S%11)=C%22C%23=O)=C%22C(C%24=C(CC(CCCC)CC)SC(CC(CCCC)CC)=C%24%23)=O)=C9)=C7C%25=CC(F)=C(CC(CCCC)CC)S%25)S5)=C%26C%27=O)=C%26C(C%28=C(CC(CCCC)CC)SC(CC(CCCC)CC)=C%28%27)=O)=C3)=C(C%29=CC(F)=C(CC(CCCC)CC)S%29)C%30=C2SC=C%30)=C1,CCc1sc(-c2c3cc(-c4ccc(-c5sc(-c6ccc(-c7cc8c(-c9cc(F)c(CC)s9)c9sc(-c%10ccc(-c%11sc(-c%12ccc(-c%13cc%14c(-c%15cc(F)c(CC)s%15)c%15sc(-c%16ccc(-c%17sc(-c%18cccs%18)c%18c%17C(=O)c%17c(CC)sc(CC)c%17C%18=O)s%16)cc%15c(-c%15cc(F)c(CC)s%15)c%14s%13)s%12)c%12c%11C(=O)c%11c(CC)sc(CC)c%11C%12=O)s%10)cc9c(-c9cc(F)c(CC)s9)c8s7)s6)c6c5C(=O)c5c(CC)sc(CC)c5C6=O)s4)sc3c(-c3cc(F)c(CC)s3)c3ccsc23)cc1F,CCCCC(CC1=C(F)C=C(C2=C3C=C(SC3=C(C4=C2SC=C4)C5=CC(F)=C(S5)CC(CCCC)CC)C6=CC=C(S6)C7=C(C(C8=C(SC(CC(CCCC)CC)=C8C9=O)CC(CCCC)CC)=O)C9=C(C%10=CC=CS%10)S7)S1)CC
48,PhO4T-1,PhO4T-1,3,PBDB-T,PBDB-T,10.1002/adfm.202108861,0.859,20.71,54.46,9.69,9.52,0.14,sm,unfused,2,polymer,N#C/C(C#N)=C(C1=C(C2=O)C=C(F)C(F)=C1)\C2=C\C3=CC=C(S3)C(S4)=C(C5=C(OCCCCCCCC)C=CC=C5OCCCCCCCC)C=C4C6=CC(OCC(CCCC)CC)=C(C(S7)=CC(C8=C(OCCCCCCCC)C=CC=C8OCCCCCCCC)=C7C9=CC=C(/C=C(C(C%10=C%11C=C(F)C(F)=C%10)=O)/C%11=C(C#N)\C#N)S9)C=C6OCC(CC)CCCC,CCOC1=CC(C(S2)=CC(C3=C(OCC)C=CC=C3OCC)=C2C4=CC=C(/C=C(C(C5=C6C=C(F)C(F)=C5)=O)/C6=C(C#N)\C#N)S4)=C(OCC)C=C1C7=CC(C8=C(OCC)C=CC=C8OCC)=C(C9=CC=C(/C=C%10/C(C%11=C(C%10=O)C=C(F)C(F)=C%11)=C(C#N)\C#N)S9)S7,CCC(CCCC)CC1=CC=C(S1)C2=C3C(SC(C4=CC=C(S4)C(SC(C5=CC=C(C6=CC7=C(S6)C(C8=CC=C(CC(CCCC)CC)S8)=C9C(SC(C%10=CC=C(S%10)C(SC(C%11=CC=C(C%12=CC%13=C(S%12)C(C%14=CC=C(CC(CCCC)CC)S%14)=C%15C(SC(C%16=CC=C(S%16)C(SC(C%17=CC=CS%17)=C%18C%19=O)=C%18C(C%20=C(CC(CCCC)CC)SC(CC(CCCC)CC)=C%20%19)=O)=C%15)=C%13C%21=CC=C(CC(CCCC)CC)S%21)S%11)=C%22C%23=O)=C%22C(C%24=C(CC(CCCC)CC)SC(CC(CCCC)CC)=C%24%23)=O)=C9)=C7C%25=CC=C(CC(CCCC)CC)S%25)S5)=C%26C%27=O)=C%26C(C%28=C(CC(CCCC)CC)SC(CC(CCCC)CC)=C%28%27)=O)=C3)=C(C%29=CC=C(CC(CCCC)CC)S%29)C%30=C2SC=C%30,CCc1ccc(-c2c3cc(-c4ccc(-c5sc(-c6ccc(-c7cc8c(-c9ccc(CC)s9)c9sc(-c%10ccc(-c%11sc(-c%12ccc(-c%13cc%14c(-c%15ccc(CC)s%15)c%15sc(-c%16ccc(-c%17sc(-c%18cccs%18)c%18c%17C(=O)c%17c(CC)sc(CC)c%17C%18=O)s%16)cc%15c(-c%15ccc(CC)s%15)c%14s%13)s%12)c%12c%11C(=O)c%11c(CC)sc(CC)c%11C%12=O)s%10)cc9c(-c9ccc(CC)s9)c8s7)s6)c6c5C(=O)c5c(CC)sc(CC)c5C6=O)s4)sc3c(-c3ccc(CC)s3)c3ccsc23)s1,CCCCC(CC1=CC=C(S1)C2=C3C=C(SC3=C(C4=C2SC=C4)C5=CC=C(S5)CC(CCCC)CC)C6=CC=C(S6)C7=C(C(C8=C(SC(CC(CCCC)CC)=C8C9=O)CC(CCCC)CC)=O)C9=C(C%10=CC=CS%10)S7)CC
49,PhO4T-2,PhO4T-2,3,PBDB-T,PBDB-T,10.1002/adfm.202108861,0.841,21.49,65.91,11.91,11.79,0.08,sm,unfused,2,polymer,N#C/C(C#N)=C(C1=C(C2=O)C=C(Cl)C(Cl)=C1)\C2=C\C3=CC=C(S3)C(S4)=C(C5=C(OCCCCCCCC)C=CC=C5OCCCCCCCC)C=C4C6=CC(OCC(CCCC)CC)=C(C(S7)=CC(C8=C(OCCCCCCCC)C=CC=C8OCCCCCCCC)=C7C9=CC=C(/C=C(C(C%10=C%11C=C(Cl)C(Cl)=C%10)=O)/C%11=C(C#N)\C#N)S9)C=C6OCC(CC)CCCC,CCOC1=CC(C(S2)=CC(C3=C(OCC)C=CC=C3OCC)=C2C4=CC=C(/C=C(C(C5=C6C=C(Cl)C(Cl)=C5)=O)/C6=C(C#N)\C#N)S4)=C(OCC)C=C1C7=CC(C8=C(OCC)C=CC=C8OCC)=C(C9=CC=C(/C=C%10/C(C%11=C(C%10=O)C=C(Cl)C(Cl)=C%11)=C(C#N)\C#N)S9)S7,CCC(CCCC)CC1=CC=C(S1)C2=C3C(SC(C4=CC=C(S4)C(SC(C5=CC=C(C6=CC7=C(S6)C(C8=CC=C(CC(CCCC)CC)S8)=C9C(SC(C%10=CC=C(S%10)C(SC(C%11=CC=C(C%12=CC%13=C(S%12)C(C%14=CC=C(CC(CCCC)CC)S%14)=C%15C(SC(C%16=CC=C(S%16)C(SC(C%17=CC=CS%17)=C%18C%19=O)=C%18C(C%20=C(CC(CCCC)CC)SC(CC(CCCC)CC)=C%20%19)=O)=C%15)=C%13C%21=CC=C(CC(CCCC)CC)S%21)S%11)=C%22C%23=O)=C%22C(C%24=C(CC(CCCC)CC)SC(CC(CCCC)CC)=C%24%23)=O)=C9)=C7C%25=CC=C(CC(CCCC)CC)S%25)S5)=C%26C%27=O)=C%26C(C%28=C(CC(CCCC)CC)SC(CC(CCCC)CC)=C%28%27)=O)=C3)=C(C%29=CC=C(CC(CCCC)CC)S%29)C%30=C2SC=C%30,CCc1ccc(-c2c3cc(-c4ccc(-c5sc(-c6ccc(-c7cc8c(-c9ccc(CC)s9)c9sc(-c%10ccc(-c%11sc(-c%12ccc(-c%13cc%14c(-c%15ccc(CC)s%15)c%15sc(-c%16ccc(-c%17sc(-c%18cccs%18)c%18c%17C(=O)c%17c(CC)sc(CC)c%17C%18=O)s%16)cc%15c(-c%15ccc(CC)s%15)c%14s%13)s%12)c%12c%11C(=O)c%11c(CC)sc(CC)c%11C%12=O)s%10)cc9c(-c9ccc(CC)s9)c8s7)s6)c6c5C(=O)c5c(CC)sc(CC)c5C6=O)s4)sc3c(-c3ccc(CC)s3)c3ccsc23)s1,CCCCC(CC1=CC=C(S1)C2=C3C=C(SC3=C(C4=C2SC=C4)C5=CC=C(S5)CC(CCCC)CC)C6=CC=C(S6)C7=C(C(C8=C(SC(CC(CCCC)CC)=C8C9=O)CC(CCCC)CC)=O)C9=C(C%10=CC=CS%10)S7)CC
50,PhO4T-3,PhO4T-3,3,PBDB-T,PBDB-T,10.1002/adfm.202108861,0.839,23.03,71.21,13.76,13.63,0.08,sm,unfused,3,polymer,N#C/C(C#N)=C(C1=C(C2=O)C=C3C(C=C(Cl)C(Cl)=C3)=C1)\C2=C\C4=CC=C(S4)C(S5)=C(C6=C(OCCCCCCCC)C=CC=C6OCCCCCCCC)C=C5C7=CC(OCC(CCCC)CC)=C(C(S8)=CC(C9=C(OCCCCCCCC)C=CC=C9OCCCCCCCC)=C8C%10=CC=C(/C=C(C(C%11=C%12C=C(C=C(Cl)C(Cl)=C%13)C%13=C%11)=O)/C%12=C(C#N)\C#N)S%10)C=C7OCC(CC)CCCC,CCOC1=CC(C(S2)=CC(C3=C(OCC)C=CC=C3OCC)=C2C4=CC=C(/C=C(C(C5=C6C=C(C=C(Cl)C(Cl)=C7)C7=C5)=O)/C6=C(C#N)\C#N)S4)=C(OCC)C=C1C8=CC(C9=C(OCC)C=CC=C9OCC)=C(C%10=CC=C(/C=C%11/C(C%12=C(C%11=O)C=C%13C(C=C(Cl)C(Cl)=C%13)=C%12)=C(C#N)\C#N)S%10)S8,CCC(CCCC)CC1=CC=C(S1)C2=C3C(SC(C4=CC=C(S4)C(SC(C5=CC=C(C6=CC7=C(S6)C(C8=CC=C(CC(CCCC)CC)S8)=C9C(SC(C%10=CC=C(S%10)C(SC(C%11=CC=C(C%12=CC%13=C(S%12)C(C%14=CC=C(CC(CCCC)CC)S%14)=C%15C(SC(C%16=CC=C(S%16)C(SC(C%17=CC=CS%17)=C%18C%19=O)=C%18C(C%20=C(CC(CCCC)CC)SC(CC(CCCC)CC)=C%20%19)=O)=C%15)=C%13C%21=CC=C(CC(CCCC)CC)S%21)S%11)=C%22C%23=O)=C%22C(C%24=C(CC(CCCC)CC)SC(CC(CCCC)CC)=C%24%23)=O)=C9)=C7C%25=CC=C(CC(CCCC)CC)S%25)S5)=C%26C%27=O)=C%26C(C%28=C(CC(CCCC)CC)SC(CC(CCCC)CC)=C%28%27)=O)=C3)=C(C%29=CC=C(CC(CCCC)CC)S%29)C%30=C2SC=C%30,CCc1ccc(-c2c3cc(-c4ccc(-c5sc(-c6ccc(-c7cc8c(-c9ccc(CC)s9)c9sc(-c%10ccc(-c%11sc(-c%12ccc(-c%13cc%14c(-c%15ccc(CC)s%15)c%15sc(-c%16ccc(-c%17sc(-c%18cccs%18)c%18c%17C(=O)c%17c(CC)sc(CC)c%17C%18=O)s%16)cc%15c(-c%15ccc(CC)s%15)c%14s%13)s%12)c%12c%11C(=O)c%11c(CC)sc(CC)c%11C%12=O)s%10)cc9c(-c9ccc(CC)s9)c8s7)s6)c6c5C(=O)c5c(CC)sc(CC)c5C6=O)s4)sc3c(-c3ccc(CC)s3)c3ccsc23)s1,CCCCC(CC1=CC=C(S1)C2=C3C=C(SC3=C(C4=C2SC=C4)C5=CC=C(S5)CC(CCCC)CC)C6=CC=C(S6)C7=C(C(C8=C(SC(CC(CCCC)CC)=C8C9=O)CC(CCCC)CC)=O)C9=C(C%10=CC=CS%10)S7)CC
51,BTIC-2Br-m,"H3, BTIC-2Br-m",12,PBDB-TF,"PBDB-TF, PM6, PBDB-T-2F, PBDB-T2F, PBDBT-F",10.1002/advs.201903784,0.88,25.03,73.13,16.11,15.92,0.21,sm,y,8,polymer,N#C/C(C#N)=C1C(C(C2=CC=C(C=C2\1)Br)=O)=CC3=C(CCCCCCCCCCC)C(SC4=C5N(CC(CCCC)CC)C6=C4C7=NSN=C7C8=C6N(CC(CCCC)CC)C9=C8SC%10=C9SC(C=C%11C(C%12=CC=C(C=C%12/C%11=C(C#N)/C#N)Br)=O)=C%10CCCCCCCCCCC)=C5S3,CCC1=C(SC2=C1SC3=C2N(CC)C4=C3C5=NSN=C5C6=C4N(CC)C7=C6SC8=C7SC(/C=C9C(C%10=C(C\9=C(C#N)/C#N)C=C(Br)C=C%10)=O)=C8CC)/C=C%11C(C%12=C(C\%11=C(C#N)/C#N)C=C(Br)C=C%12)=O,FC1=C(CC(CCCC)CC)SC(C2=C3C(SC(C4=CC=C(S4)C(SC(C5=CC=C(C6=CC7=C(S6)C(C8=CC(F)=C(CC(CCCC)CC)S8)=C9C(SC(C%10=CC=C(S%10)C(SC(C%11=CC=C(C%12=CC%13=C(S%12)C(C%14=CC(F)=C(CC(CCCC)CC)S%14)=C%15C(SC(C%16=CC=C(S%16)C(SC(C%17=CC=CS%17)=C%18C%19=O)=C%18C(C%20=C(CC(CCCC)CC)SC(CC(CCCC)CC)=C%20%19)=O)=C%15)=C%13C%21=CC(F)=C(CC(CCCC)CC)S%21)S%11)=C%22C%23=O)=C%22C(C%24=C(CC(CCCC)CC)SC(CC(CCCC)CC)=C%24%23)=O)=C9)=C7C%25=CC(F)=C(CC(CCCC)CC)S%25)S5)=C%26C%27=O)=C%26C(C%28=C(CC(CCCC)CC)SC(CC(CCCC)CC)=C%28%27)=O)=C3)=C(C%29=CC(F)=C(CC(CCCC)CC)S%29)C%30=C2SC=C%30)=C1,CCc1sc(-c2c3cc(-c4ccc(-c5sc(-c6ccc(-c7cc8c(-c9cc(F)c(CC)s9)c9sc(-c%10ccc(-c%11sc(-c%12ccc(-c%13cc%14c(-c%15cc(F)c(CC)s%15)c%15sc(-c%16ccc(-c%17sc(-c%18cccs%18)c%18c%17C(=O)c%17c(CC)sc(CC)c%17C%18=O)s%16)cc%15c(-c%15cc(F)c(CC)s%15)c%14s%13)s%12)c%12c%11C(=O)c%11c(CC)sc(CC)c%11C%12=O)s%10)cc9c(-c9cc(F)c(CC)s9)c8s7)s6)c6c5C(=O)c5c(CC)sc(CC)c5C6=O)s4)sc3c(-c3cc(F)c(CC)s3)c3ccsc23)cc1F,CCCCC(CC1=C(F)C=C(C2=C3C=C(SC3=C(C4=C2SC=C4)C5=CC(F)=C(S5)CC(CCCC)CC)C6=CC=C(S6)C7=C(C(C8=C(SC(CC(CCCC)CC)=C8C9=O)CC(CCCC)CC)=O)C9=C(C%10=CC=CS%10)S7)S1)CC
51,TPT10,TPT10,17,PTQ10,"PTQ10, PTQ-10",10.1021/jacs.9b09939,0.92,17.25,58.2,9.24,9.17,0.04,sm,y,8,polymer,O=C1C2=CC=C(C=C2C(/C1=C/C3=C(CCCCCCCCCCC)C(SC4=C5N(C6=C4C7=NSN=C7C8=C6N(C9=C8SC%10=C9SC(/C=C%11/C(C%12=C(C%11=O)C=CC(Br)=C%12)=C(C#N)\C#N)=C%10CCCCCCCCCCC)CC(CCCC)CC)CC(CCCC)CC)=C5S3)=C(C#N)\C#N)Br,CCC1=C(SC2=C1SC3=C2N(CC)C4=C3C5=NSN=C5C6=C4N(CC)C7=C6SC8=C7SC(/C=C9C(C%10=C(C\9=C(C#N)/C#N)C=C(Br)C=C%10)=O)=C8CC)/C=C%11C(C%12=C(C\%11=C(C#N)/C#N)C=C(Br)C=C%12)=O,FC(C(F)=C(C1=CC=C(C2=C(F)C(F)=C(C3=CC=C(C4=C(F)C(F)=CC5=C4N=CC(OCC(CCCCCC)CCCCCCCC)=N5)S3)C6=C2N=CC(OCC(CCCCCC)CCCCCCCC)=N6)S1)C7=C8N=CC(OCC(CCCCCC)CCCCCCCC)=N7)=C8C9=CC=CS9,CCOc1cnc2c(-c3ccc(-c4c(F)c(F)c(-c5ccc(-c6c(F)c(F)c(-c7cccs7)c7ncc(OCC)nc67)s5)c5ncc(OCC)nc45)s3)c(F)c(F)cc2n1,FC1=CC2=NC(OCC(CCCCCCCC)CCCCCC)=CN=C2C(C3=CC=CS3)=C1F
51,H3,"H3, BTIC-2Br-m",18,BT-O1,BT-O1,10.1002/adfm.202112433,0.757,11.04,48.67,4.07,3.95,0.09,sm,y,8,sm,N#C/C(C#N)=C1C(C(C2=CC=C(Br)C=C2\1)=O)=CC3=C(C4=C(S3)C(N(C5=C6C7=NSN=C7C8=C5N(C9=C8SC%10=C9SC(C=C%11C(C%12=CC=C(Br)C=C%12/C%11=C(C#N)/C#N)=O)=C%10CCCCCCCCCCC)CC(CC)CCCC)CC(CC)CCCC)=C6S4)CCCCCCCCCCC,N#C/C(C#N)=C1C(C(C2=CC=C(Br)C=C2\1)=O)=CC3=C(C4=C(S3)C(N(C5=C6C7=NSN=C7C8=C5N(C9=C8SC%10=C9SC(C=C%11C(C%12=CC=C(Br)C=C%12/C%11=C(C#N)/C#N)=O)=C%10CC)CC)CC)=C6S4)CC,S=C(S/C1=C/C2=CC=C(C3=CC(OCCCCCCCC)=C(S3)C4=CC5=C(C6=C(C(C7=CC=C(S7)CC(CCCC)CCCCCC)=C8C(SC9=C8SC(C%10=C(C=C(S%10)C%11=CC=C(S%11)/C=C%12SC(N(C/%12=O)CCCCCC)=S)OCCCCCCCC)=C9)=C6C%13=CC=C(S%13)CC(CCCCCC)CCCC)S5)S4)S2)N(C1=O)CCCCCC,CCC(S1)=CC=C1C2=C(SC3=C4SC(C5=C(OCC)C=C(C6=CC=C(/C=C7SC(N(CC)C/7=O)=S)S6)S5)=C3)C4=C(C8=CC=C(CC)S8)C9=C2C%10=C(C=C(C%11=C(OCC)C=C(C%12=CC=C(/C=C%13SC(N(CC)C/%13=O)=S)S%12)S%11)S%10)S9,S=C(S/C1=C/C2=CC=C(C3=CC(OCCCCCCCC)=C(S3)C4=CC5=C(C6=C(C(C7=CC=C(S7)CC(CCCC)CCCCCC)=C8C(SC9=C8SC(C%10=C(C=C(S%10)C%11=CC=C(S%11)/C=C%12SC(N(C/%12=O)CCCCCC)=S)OCCCCCCCC)=C9)=C6C%13=CC=C(S%13)CC(CCCCCC)CCCC)S5)S4)S2)N(C1=O)CCCCCC
51,H3,"H3, BTIC-2Br-m",19,BT-O2,BT-O2,10.1002/adfm.202112433,0.848,23.76,69.45,13.99,13.71,0.21,sm,y,8,sm,N#C/C(C#N)=C1C(C(C2=CC=C(Br)C=C2\1)=O)=CC3=C(C4=C(S3)C(N(C5=C6C7=NSN=C7C8=C5N(C9=C8SC%10=C9SC(C=C%11C(C%12=CC=C(Br)C=C%12/C%11=C(C#N)/C#N)=O)=C%10CCCCCCCCCCC)CC(CC)CCCC)CC(CC)CCCC)=C6S4)CCCCCCCCCCC,N#C/C(C#N)=C1C(C(C2=CC=C(Br)C=C2\1)=O)=CC3=C(C4=C(S3)C(N(C5=C6C7=NSN=C7C8=C5N(C9=C8SC%10=C9SC(C=C%11C(C%12=CC=C(Br)C=C%12/C%11=C(C#N)/C#N)=O)=C%10CC)CC)CC)=C6S4)CC,S=C(S/C1=C/C2=CC=C(C3=C(C=C(S3)C4=CC5=C(C6=C(C(C7=CC=C(S7)CC(CCC)CCCCCC)=C8C(SC9=C8SC(C%10=CC(OCCCCCCCC)=C(S%10)C%11=CC=C(S%11)/C=C%12SC(N(C/%12=O)CCCCCC)=S)=C9)=C6C%13=CC=C(S%13)CC(CCCCCC)CCCC)S5)S4)OCCCCCCCC)S2)N(C1=O)CCCCCC,CCC(S1)=CC=C1C2=C(SC3=C4SC(C5=CC(OCC)=C(C6=CC=C(/C=C7SC(N(CC)C/7=O)=S)S6)S5)=C3)C4=C(C8=CC=C(CC)S8)C9=C2C%10=C(C=C(C%11=CC(OCC)=C(C%12=CC=C(/C=C%13SC(N(CC)C/%13=O)=S)S%12)S%11)S%10)S9,S=C(S/C1=C/C2=CC=C(C3=C(C=C(S3)C4=CC5=C(C6=C(C(C7=CC=C(S7)CC(CCC)CCCCCC)=C8C(SC9=C8SC(C%10=CC(OCCCCCCCC)=C(S%10)C%11=CC=C(S%11)/C=C%12SC(N(C/%12=O)CCCCCC)=S)=C9)=C6C%13=CC=C(S%13)CC(CCCCCC)CCCC)S5)S4)OCCCCCCCC)S2)N(C1=O)CCCCCC
