Repository: brigreens/Meta-analysis_OSCs

This repository contains the data files and analysis notebooks to support the paper "Meta-Analysis of Molecular Design Strategies for Non-Fullerene Acceptor Based Organic Solar Cell Materials" (DOI: 10.26434/chemrxiv-2024-w29b1)

File: OSC_dataset_metaanalysis.csv (part 20 of 76)
NFA_ID,reported_acceptor,NFA_other_names,don_ID,reported_donor,don_other_names,DOI,Voc,Jsc,FF,PCE_max,PCE_avg,PCE_std,acceptor_type,acceptor_class,fused_rings_in_core,donor_type,acc_SMILES_sidechains,acc_SMILES_shortened_sidechains,don_SMILES_sidechains,don_SMILES_shortened_sidechains,don_mon_SMILES
51,TPT10,TPT10,327,PTQ11,PTQ11,10.1021/jacs.9b09939,0.88,24.79,74.8,16.32,16.09,0.16,sm,y,8,polymer,O=C1C2=CC=C(C=C2C(/C1=C/C3=C(CCCCCCCCCCC)C(SC4=C5N(C6=C4C7=NSN=C7C8=C6N(C9=C8SC%10=C9SC(/C=C%11/C(C%12=C(C%11=O)C=CC(Br)=C%12)=C(C#N)\C#N)=C%10CCCCCCCCCCC)CC(CCCC)CC)CC(CCCC)CC)=C5S3)=C(C#N)\C#N)Br,CCC1=C(SC2=C1SC3=C2N(CC)C4=C3C5=NSN=C5C6=C4N(CC)C7=C6SC8=C7SC(/C=C9C(C%10=C(C\9=C(C#N)/C#N)C=C(Br)C=C%10)=O)=C8CC)/C=C%11C(C%12=C(C\%11=C(C#N)/C#N)C=C(Br)C=C%12)=O,FC(C(F)=C(C1=CC=C(C2=C(F)C(F)=C(C3=CC=C(C4=C(F)C(F)=CC5=C4N=C(C)C(OCC(CCCCCC)CCCCCCCC)=N5)S3)C6=C2N=C(C)C(OCC(CCCCCC)CCCCCCCC)=N6)S1)C7=C8N=C(C)C(OCC(CCCCCC)CCCCCCCC)=N7)=C8C9=CC=CS9,CCOc1nc2cc(F)c(F)c(-c3ccc(-c4c(F)c(F)c(-c5ccc(-c6c(F)c(F)c(-c7cccs7)c7nc(C)c(OCC)nc67)s5)c5nc(C)c(OCC)nc45)s3)c2nc1C,CCCCCCCCC(COC1=NC2=CC(F)=C(C(C3=CC=CS3)=C2N=C1C)F)CCCCCC
52,C9-2TC,C9-2TC,12,PBDB-T-2F,"PBDB-TF, PM6, PBDB-T-2F, PBDB-T2F, PBDBT-F",10.1002/adfm.202112511,0.886,25.5,75,16.89,16.66,0.11,sm,y,8,polymer,O=C1C2=C(Cl)SC=C2C(/C1=C/C3=C(CCCCCCCCC)C(SC4=C5N(C6=C4C7=NSN=C7C8=C6N(C9=C8SC%10=C9SC(/C=C%11/C(C%12=CSC(Cl)=C%12C%11=O)=C(C#N)\C#N)=C%10CCCCCCCCC)CC(CCCCCC)CCCC)CC(CCCCCC)CCCC)=C5S3)=C(C#N)\C#N,O=C1C2=C(Cl)SC=C2C(/C1=C/C3=C(CC)C(SC4=C5N(C6=C4C7=NSN=C7C8=C6N(C9=C8SC%10=C9SC(/C=C%11/C(C%12=CSC(Cl)=C%12C%11=O)=C(C#N)\C#N)=C%10CC)CC)CC)=C5S3)=C(C#N)\C#N,FC1=C(CC(CCCC)CC)SC(C2=C3C(SC(C4=CC=C(S4)C(SC(C5=CC=C(C6=CC7=C(S6)C(C8=CC(F)=C(CC(CCCC)CC)S8)=C9C(SC(C%10=CC=C(S%10)C(SC(C%11=CC=C(C%12=CC%13=C(S%12)C(C%14=CC(F)=C(CC(CCCC)CC)S%14)=C%15C(SC(C%16=CC=C(S%16)C(SC(C%17=CC=CS%17)=C%18C%19=O)=C%18C(C%20=C(CC(CCCC)CC)SC(CC(CCCC)CC)=C%20%19)=O)=C%15)=C%13C%21=CC(F)=C(CC(CCCC)CC)S%21)S%11)=C%22C%23=O)=C%22C(C%24=C(CC(CCCC)CC)SC(CC(CCCC)CC)=C%24%23)=O)=C9)=C7C%25=CC(F)=C(CC(CCCC)CC)S%25)S5)=C%26C%27=O)=C%26C(C%28=C(CC(CCCC)CC)SC(CC(CCCC)CC)=C%28%27)=O)=C3)=C(C%29=CC(F)=C(CC(CCCC)CC)S%29)C%30=C2SC=C%30)=C1,CCc1sc(-c2c3cc(-c4ccc(-c5sc(-c6ccc(-c7cc8c(-c9cc(F)c(CC)s9)c9sc(-c%10ccc(-c%11sc(-c%12ccc(-c%13cc%14c(-c%15cc(F)c(CC)s%15)c%15sc(-c%16ccc(-c%17sc(-c%18cccs%18)c%18c%17C(=O)c%17c(CC)sc(CC)c%17C%18=O)s%16)cc%15c(-c%15cc(F)c(CC)s%15)c%14s%13)s%12)c%12c%11C(=O)c%11c(CC)sc(CC)c%11C%12=O)s%10)cc9c(-c9cc(F)c(CC)s9)c8s7)s6)c6c5C(=O)c5c(CC)sc(CC)c5C6=O)s4)sc3c(-c3cc(F)c(CC)s3)c3ccsc23)cc1F,CCCCC(CC1=C(F)C=C(C2=C3C=C(SC3=C(C4=C2SC=C4)C5=CC(F)=C(S5)CC(CCCC)CC)C6=CC=C(S6)C7=C(C(C8=C(SC(CC(CCCC)CC)=C8C9=O)CC(CCCC)CC)=O)C9=C(C%10=CC=CS%10)S7)S1)CC
53,BTP-eC9,"BTP-eC9, eC9",12,PBDB-T-2F,"PBDB-TF, PM6, PBDB-T-2F, PBDB-T2F, PBDBT-F",10.1002/adfm.202112511,0.848,26.9,80,18.11,17.86,0.13,sm,y,8,polymer,N#C/C(C#N)=C1C(C(C2=CC(Cl)=C(C=C2\1)Cl)=O)=CC3=C(CCCCCCCCC)C(SC4=C5N(CC(CCCCCC)CCCC)C6=C4C7=NSN=C7C8=C6N(CC(CCCCCC)CCCC)C9=C8SC%10=C9SC(C=C%11C(C%12=CC(Cl)=C(C=C%12/C%11=C(C#N)/C#N)Cl)=O)=C%10CCCCCCCCC)=C5S3,CCC1=C(SC2=C1SC3=C2N(CC)C4=C3C5=NSN=C5C6=C4N(CC)C7=C6SC8=C7SC(/C=C9C(C%10=C(C\9=C(C#N)/C#N)C=C(Cl)C(Cl)=C%10)=O)=C8CC)/C=C%11C(C%12=C(C\%11=C(C#N)/C#N)C=C(Cl)C(Cl)=C%12)=O,FC1=C(CC(CCCC)CC)SC(C2=C3C(SC(C4=CC=C(S4)C(SC(C5=CC=C(C6=CC7=C(S6)C(C8=CC(F)=C(CC(CCCC)CC)S8)=C9C(SC(C%10=CC=C(S%10)C(SC(C%11=CC=C(C%12=CC%13=C(S%12)C(C%14=CC(F)=C(CC(CCCC)CC)S%14)=C%15C(SC(C%16=CC=C(S%16)C(SC(C%17=CC=CS%17)=C%18C%19=O)=C%18C(C%20=C(CC(CCCC)CC)SC(CC(CCCC)CC)=C%20%19)=O)=C%15)=C%13C%21=CC(F)=C(CC(CCCC)CC)S%21)S%11)=C%22C%23=O)=C%22C(C%24=C(CC(CCCC)CC)SC(CC(CCCC)CC)=C%24%23)=O)=C9)=C7C%25=CC(F)=C(CC(CCCC)CC)S%25)S5)=C%26C%27=O)=C%26C(C%28=C(CC(CCCC)CC)SC(CC(CCCC)CC)=C%28%27)=O)=C3)=C(C%29=CC(F)=C(CC(CCCC)CC)S%29)C%30=C2SC=C%30)=C1,CCc1sc(-c2c3cc(-c4ccc(-c5sc(-c6ccc(-c7cc8c(-c9cc(F)c(CC)s9)c9sc(-c%10ccc(-c%11sc(-c%12ccc(-c%13cc%14c(-c%15cc(F)c(CC)s%15)c%15sc(-c%16ccc(-c%17sc(-c%18cccs%18)c%18c%17C(=O)c%17c(CC)sc(CC)c%17C%18=O)s%16)cc%15c(-c%15cc(F)c(CC)s%15)c%14s%13)s%12)c%12c%11C(=O)c%11c(CC)sc(CC)c%11C%12=O)s%10)cc9c(-c9cc(F)c(CC)s9)c8s7)s6)c6c5C(=O)c5c(CC)sc(CC)c5C6=O)s4)sc3c(-c3cc(F)c(CC)s3)c3ccsc23)cc1F,CCCCC(CC1=C(F)C=C(C2=C3C=C(SC3=C(C4=C2SC=C4)C5=CC(F)=C(S5)CC(CCCC)CC)C6=CC=C(S6)C7=C(C(C8=C(SC(CC(CCCC)CC)=C8C9=O)CC(CCCC)CC)=O)C9=C(C%10=CC=CS%10)S7)S1)CC
53,BTP-eC9,"BTP-eC9, eC9",12,PBDB-TF,"PBDB-TF, PM6, PBDB-T-2F, PBDB-T2F, PBDBT-F",10.1002/adma.201908205,0.839,26.2,81.1,17.8,17.4,0.2,sm,y,8,polymer,N#C/C(C#N)=C1C(C(C2=CC(Cl)=C(C=C2\1)Cl)=O)=CC3=C(CCCCCCCCC)C(SC4=C5N(CC(CCCCCC)CCCC)C6=C4C7=NSN=C7C8=C6N(CC(CCCCCC)CCCC)C9=C8SC%10=C9SC(C=C%11C(C%12=CC(Cl)=C(C=C%12/C%11=C(C#N)/C#N)Cl)=O)=C%10CCCCCCCCC)=C5S3,CCC1=C(SC2=C1SC3=C2N(CC)C4=C3C5=NSN=C5C6=C4N(CC)C7=C6SC8=C7SC(/C=C9C(C%10=C(C\9=C(C#N)/C#N)C=C(Cl)C(Cl)=C%10)=O)=C8CC)/C=C%11C(C%12=C(C\%11=C(C#N)/C#N)C=C(Cl)C(Cl)=C%12)=O,FC1=C(CC(CCCC)CC)SC(C2=C3C(SC(C4=CC=C(S4)C(SC(C5=CC=C(C6=CC7=C(S6)C(C8=CC(F)=C(CC(CCCC)CC)S8)=C9C(SC(C%10=CC=C(S%10)C(SC(C%11=CC=C(C%12=CC%13=C(S%12)C(C%14=CC(F)=C(CC(CCCC)CC)S%14)=C%15C(SC(C%16=CC=C(S%16)C(SC(C%17=CC=CS%17)=C%18C%19=O)=C%18C(C%20=C(CC(CCCC)CC)SC(CC(CCCC)CC)=C%20%19)=O)=C%15)=C%13C%21=CC(F)=C(CC(CCCC)CC)S%21)S%11)=C%22C%23=O)=C%22C(C%24=C(CC(CCCC)CC)SC(CC(CCCC)CC)=C%24%23)=O)=C9)=C7C%25=CC(F)=C(CC(CCCC)CC)S%25)S5)=C%26C%27=O)=C%26C(C%28=C(CC(CCCC)CC)SC(CC(CCCC)CC)=C%28%27)=O)=C3)=C(C%29=CC(F)=C(CC(CCCC)CC)S%29)C%30=C2SC=C%30)=C1,CCc1sc(-c2c3cc(-c4ccc(-c5sc(-c6ccc(-c7cc8c(-c9cc(F)c(CC)s9)c9sc(-c%10ccc(-c%11sc(-c%12ccc(-c%13cc%14c(-c%15cc(F)c(CC)s%15)c%15sc(-c%16ccc(-c%17sc(-c%18cccs%18)c%18c%17C(=O)c%17c(CC)sc(CC)c%17C%18=O)s%16)cc%15c(-c%15cc(F)c(CC)s%15)c%14s%13)s%12)c%12c%11C(=O)c%11c(CC)sc(CC)c%11C%12=O)s%10)cc9c(-c9cc(F)c(CC)s9)c8s7)s6)c6c5C(=O)c5c(CC)sc(CC)c5C6=O)s4)sc3c(-c3cc(F)c(CC)s3)c3ccsc23)cc1F,CCCCC(CC1=C(F)C=C(C2=C3C=C(SC3=C(C4=C2SC=C4)C5=CC(F)=C(S5)CC(CCCC)CC)C6=CC=C(S6)C7=C(C(C8=C(SC(CC(CCCC)CC)=C8C9=O)CC(CCCC)CC)=O)C9=C(C%10=CC=CS%10)S7)S1)CC
53,BTP-eC9,"BTP-eC9, eC9",12,PM6,"PBDB-TF, PM6, PBDB-T-2F, PBDB-T2F, PBDBT-F",10.1016/j.cej.2022.139260,0.83,27.8,74.63,17.31,17.24,0.13,sm,y,8,polymer,N#C/C(C#N)=C1C(C(C2=CC(Cl)=C(C=C2\1)Cl)=O)=CC3=C(CCCCCCCCC)C(SC4=C5N(CC(CCCCCC)CCCC)C6=C4C7=NSN=C7C8=C6N(CC(CCCCCC)CCCC)C9=C8SC%10=C9SC(C=C%11C(C%12=CC(Cl)=C(C=C%12/C%11=C(C#N)/C#N)Cl)=O)=C%10CCCCCCCCC)=C5S3,CCC1=C(SC2=C1SC3=C2N(CC)C4=C3C5=NSN=C5C6=C4N(CC)C7=C6SC8=C7SC(/C=C9C(C%10=C(C\9=C(C#N)/C#N)C=C(Cl)C(Cl)=C%10)=O)=C8CC)/C=C%11C(C%12=C(C\%11=C(C#N)/C#N)C=C(Cl)C(Cl)=C%12)=O,FC1=C(CC(CCCC)CC)SC(C2=C3C(SC(C4=CC=C(S4)C(SC(C5=CC=C(C6=CC7=C(S6)C(C8=CC(F)=C(CC(CCCC)CC)S8)=C9C(SC(C%10=CC=C(S%10)C(SC(C%11=CC=C(C%12=CC%13=C(S%12)C(C%14=CC(F)=C(CC(CCCC)CC)S%14)=C%15C(SC(C%16=CC=C(S%16)C(SC(C%17=CC=CS%17)=C%18C%19=O)=C%18C(C%20=C(CC(CCCC)CC)SC(CC(CCCC)CC)=C%20%19)=O)=C%15)=C%13C%21=CC(F)=C(CC(CCCC)CC)S%21)S%11)=C%22C%23=O)=C%22C(C%24=C(CC(CCCC)CC)SC(CC(CCCC)CC)=C%24%23)=O)=C9)=C7C%25=CC(F)=C(CC(CCCC)CC)S%25)S5)=C%26C%27=O)=C%26C(C%28=C(CC(CCCC)CC)SC(CC(CCCC)CC)=C%28%27)=O)=C3)=C(C%29=CC(F)=C(CC(CCCC)CC)S%29)C%30=C2SC=C%30)=C1,CCc1sc(-c2c3cc(-c4ccc(-c5sc(-c6ccc(-c7cc8c(-c9cc(F)c(CC)s9)c9sc(-c%10ccc(-c%11sc(-c%12ccc(-c%13cc%14c(-c%15cc(F)c(CC)s%15)c%15sc(-c%16ccc(-c%17sc(-c%18cccs%18)c%18c%17C(=O)c%17c(CC)sc(CC)c%17C%18=O)s%16)cc%15c(-c%15cc(F)c(CC)s%15)c%14s%13)s%12)c%12c%11C(=O)c%11c(CC)sc(CC)c%11C%12=O)s%10)cc9c(-c9cc(F)c(CC)s9)c8s7)s6)c6c5C(=O)c5c(CC)sc(CC)c5C6=O)s4)sc3c(-c3cc(F)c(CC)s3)c3ccsc23)cc1F,CCCCC(CC1=C(F)C=C(C2=C3C=C(SC3=C(C4=C2SC=C4)C5=CC(F)=C(S5)CC(CCCC)CC)C6=CC=C(S6)C7=C(C(C8=C(SC(CC(CCCC)CC)=C8C9=O)CC(CCCC)CC)=O)C9=C(C%10=CC=CS%10)S7)S1)CC
53,BTP-eC9,"BTP-eC9, eC9",12,PM6,"PBDB-TF, PM6, PBDB-T-2F, PBDB-T2F, PBDBT-F",10.1016/j.matchemphys.2022.126061,0.88,26.4,75.3,17.8,17.51,0.2,sm,y,8,polymer,N#C/C(C#N)=C1C(C(C2=CC(Cl)=C(C=C2\1)Cl)=O)=CC3=C(CCCCCCCCC)C(SC4=C5N(CC(CCCCCC)CCCC)C6=C4C7=NSN=C7C8=C6N(CC(CCCCCC)CCCC)C9=C8SC%10=C9SC(C=C%11C(C%12=CC(Cl)=C(C=C%12/C%11=C(C#N)/C#N)Cl)=O)=C%10CCCCCCCCC)=C5S3,CCC1=C(SC2=C1SC3=C2N(CC)C4=C3C5=NSN=C5C6=C4N(CC)C7=C6SC8=C7SC(/C=C9C(C%10=C(C\9=C(C#N)/C#N)C=C(Cl)C(Cl)=C%10)=O)=C8CC)/C=C%11C(C%12=C(C\%11=C(C#N)/C#N)C=C(Cl)C(Cl)=C%12)=O,FC1=C(CC(CCCC)CC)SC(C2=C3C(SC(C4=CC=C(S4)C(SC(C5=CC=C(C6=CC7=C(S6)C(C8=CC(F)=C(CC(CCCC)CC)S8)=C9C(SC(C%10=CC=C(S%10)C(SC(C%11=CC=C(C%12=CC%13=C(S%12)C(C%14=CC(F)=C(CC(CCCC)CC)S%14)=C%15C(SC(C%16=CC=C(S%16)C(SC(C%17=CC=CS%17)=C%18C%19=O)=C%18C(C%20=C(CC(CCCC)CC)SC(CC(CCCC)CC)=C%20%19)=O)=C%15)=C%13C%21=CC(F)=C(CC(CCCC)CC)S%21)S%11)=C%22C%23=O)=C%22C(C%24=C(CC(CCCC)CC)SC(CC(CCCC)CC)=C%24%23)=O)=C9)=C7C%25=CC(F)=C(CC(CCCC)CC)S%25)S5)=C%26C%27=O)=C%26C(C%28=C(CC(CCCC)CC)SC(CC(CCCC)CC)=C%28%27)=O)=C3)=C(C%29=CC(F)=C(CC(CCCC)CC)S%29)C%30=C2SC=C%30)=C1,CCc1sc(-c2c3cc(-c4ccc(-c5sc(-c6ccc(-c7cc8c(-c9cc(F)c(CC)s9)c9sc(-c%10ccc(-c%11sc(-c%12ccc(-c%13cc%14c(-c%15cc(F)c(CC)s%15)c%15sc(-c%16ccc(-c%17sc(-c%18cccs%18)c%18c%17C(=O)c%17c(CC)sc(CC)c%17C%18=O)s%16)cc%15c(-c%15cc(F)c(CC)s%15)c%14s%13)s%12)c%12c%11C(=O)c%11c(CC)sc(CC)c%11C%12=O)s%10)cc9c(-c9cc(F)c(CC)s9)c8s7)s6)c6c5C(=O)c5c(CC)sc(CC)c5C6=O)s4)sc3c(-c3cc(F)c(CC)s3)c3ccsc23)cc1F,CCCCC(CC1=C(F)C=C(C2=C3C=C(SC3=C(C4=C2SC=C4)C5=CC(F)=C(S5)CC(CCCC)CC)C6=CC=C(S6)C7=C(C(C8=C(SC(CC(CCCC)CC)=C8C9=O)CC(CCCC)CC)=O)C9=C(C%10=CC=CS%10)S7)S1)CC
53,BTP-4Cl-C9-12,BTP-4Cl-C9-12,12,PM6,"PBDB-TF, PM6, PBDB-T-2F, PBDB-T2F, PBDBT-F",10.1021/acsmaterialslett.2c00764,0.84,26.9,77.2,17.5,17.3,0.2,sm,y,8,polymer,N#C/C(C#N)=C1C(C=C(C(Cl)=C2)Cl)=C2C(C/1=C\C3=C(CCCCCCCCC)C4=C(S3)C5=C(S4)C6=C(N5CC(CCCC)CCCCCC)C7=C(C8=NSN=C86)C9=C(N7CC(CCCC)CCCCCC)C%10=C(S9)C(CCCCCCCCC)=C(/C=C%11C(C%12=C(C=C(C(Cl)=C%12)Cl)C\%11=C(C#N)\C#N)=O)S%10)=O,CCC1=C(/C=C2C(C3=C(C=C(C(Cl)=C3)Cl)C\2=C(C#N)\C#N)=O)SC4=C1SC5=C4N(C6=C5C7=NSN=C7C8=C6N(C9=C8SC%10=C9SC(/C=C%11C(C%12=C(C=C(C(Cl)=C%12)Cl)C\%11=C(C#N)\C#N)=O)=C%10CC)CC)CC,FC1=C(CC(CCCC)CC)SC(C2=C3C(SC(C4=CC=C(S4)C(SC(C5=CC=C(C6=CC7=C(S6)C(C8=CC(F)=C(CC(CCCC)CC)S8)=C9C(SC(C%10=CC=C(S%10)C(SC(C%11=CC=C(C%12=CC%13=C(S%12)C(C%14=CC(F)=C(CC(CCCC)CC)S%14)=C%15C(SC(C%16=CC=C(S%16)C(SC(C%17=CC=CS%17)=C%18C%19=O)=C%18C(C%20=C(CC(CCCC)CC)SC(CC(CCCC)CC)=C%20%19)=O)=C%15)=C%13C%21=CC(F)=C(CC(CCCC)CC)S%21)S%11)=C%22C%23=O)=C%22C(C%24=C(CC(CCCC)CC)SC(CC(CCCC)CC)=C%24%23)=O)=C9)=C7C%25=CC(F)=C(CC(CCCC)CC)S%25)S5)=C%26C%27=O)=C%26C(C%28=C(CC(CCCC)CC)SC(CC(CCCC)CC)=C%28%27)=O)=C3)=C(C%29=CC(F)=C(CC(CCCC)CC)S%29)C%30=C2SC=C%30)=C1,CCc1sc(-c2c3cc(-c4ccc(-c5sc(-c6ccc(-c7cc8c(-c9cc(F)c(CC)s9)c9sc(-c%10ccc(-c%11sc(-c%12ccc(-c%13cc%14c(-c%15cc(F)c(CC)s%15)c%15sc(-c%16ccc(-c%17sc(-c%18cccs%18)c%18c%17C(=O)c%17c(CC)sc(CC)c%17C%18=O)s%16)cc%15c(-c%15cc(F)c(CC)s%15)c%14s%13)s%12)c%12c%11C(=O)c%11c(CC)sc(CC)c%11C%12=O)s%10)cc9c(-c9cc(F)c(CC)s9)c8s7)s6)c6c5C(=O)c5c(CC)sc(CC)c5C6=O)s4)sc3c(-c3cc(F)c(CC)s3)c3ccsc23)cc1F,CCCCC(CC1=C(F)C=C(C2=C3C=C(SC3=C(C4=C2SC=C4)C5=CC(F)=C(S5)CC(CCCC)CC)C6=CC=C(S6)C7=C(C(C8=C(SC(CC(CCCC)CC)=C8C9=O)CC(CCCC)CC)=O)C9=C(C%10=CC=CS%10)S7)S1)CC
53,BTP-eC9,"BTP-eC9, eC9",12,PBDB-T-2F,"PBDB-TF, PM6, PBDB-T-2F, PBDB-T2F, PBDBT-F",10.1039/D1EE02977K,0.848,26.51,79.21,17.79,17.66,0.09,sm,y,8,polymer,N#C/C(C#N)=C1C(C(C2=CC(Cl)=C(C=C2\1)Cl)=O)=CC3=C(CCCCCCCCC)C(SC4=C5N(CC(CCCCCC)CCCC)C6=C4C7=NSN=C7C8=C6N(CC(CCCCCC)CCCC)C9=C8SC%10=C9SC(C=C%11C(C%12=CC(Cl)=C(C=C%12/C%11=C(C#N)/C#N)Cl)=O)=C%10CCCCCCCCC)=C5S3,CCC1=C(SC2=C1SC3=C2N(CC)C4=C3C5=NSN=C5C6=C4N(CC)C7=C6SC8=C7SC(/C=C9C(C%10=C(C\9=C(C#N)/C#N)C=C(Cl)C(Cl)=C%10)=O)=C8CC)/C=C%11C(C%12=C(C\%11=C(C#N)/C#N)C=C(Cl)C(Cl)=C%12)=O,FC1=C(CC(CCCC)CC)SC(C2=C3C(SC(C4=CC=C(S4)C(SC(C5=CC=C(C6=CC7=C(S6)C(C8=CC(F)=C(CC(CCCC)CC)S8)=C9C(SC(C%10=CC=C(S%10)C(SC(C%11=CC=C(C%12=CC%13=C(S%12)C(C%14=CC(F)=C(CC(CCCC)CC)S%14)=C%15C(SC(C%16=CC=C(S%16)C(SC(C%17=CC=CS%17)=C%18C%19=O)=C%18C(C%20=C(CC(CCCC)CC)SC(CC(CCCC)CC)=C%20%19)=O)=C%15)=C%13C%21=CC(F)=C(CC(CCCC)CC)S%21)S%11)=C%22C%23=O)=C%22C(C%24=C(CC(CCCC)CC)SC(CC(CCCC)CC)=C%24%23)=O)=C9)=C7C%25=CC(F)=C(CC(CCCC)CC)S%25)S5)=C%26C%27=O)=C%26C(C%28=C(CC(CCCC)CC)SC(CC(CCCC)CC)=C%28%27)=O)=C3)=C(C%29=CC(F)=C(CC(CCCC)CC)S%29)C%30=C2SC=C%30)=C1,CCc1sc(-c2c3cc(-c4ccc(-c5sc(-c6ccc(-c7cc8c(-c9cc(F)c(CC)s9)c9sc(-c%10ccc(-c%11sc(-c%12ccc(-c%13cc%14c(-c%15cc(F)c(CC)s%15)c%15sc(-c%16ccc(-c%17sc(-c%18cccs%18)c%18c%17C(=O)c%17c(CC)sc(CC)c%17C%18=O)s%16)cc%15c(-c%15cc(F)c(CC)s%15)c%14s%13)s%12)c%12c%11C(=O)c%11c(CC)sc(CC)c%11C%12=O)s%10)cc9c(-c9cc(F)c(CC)s9)c8s7)s6)c6c5C(=O)c5c(CC)sc(CC)c5C6=O)s4)sc3c(-c3cc(F)c(CC)s3)c3ccsc23)cc1F,CCCCC(CC1=C(F)C=C(C2=C3C=C(SC3=C(C4=C2SC=C4)C5=CC(F)=C(S5)CC(CCCC)CC)C6=CC=C(S6)C7=C(C(C8=C(SC(CC(CCCC)CC)=C8C9=O)CC(CCCC)CC)=O)C9=C(C%10=CC=CS%10)S7)S1)CC
53,BTP-eC9,"BTP-eC9, eC9",12,PM6,"PBDB-TF, PM6, PBDB-T-2F, PBDB-T2F, PBDBT-F",10.1039/D2TA03941A,0.84,27,76.1,17.4,17.2,0.2,sm,y,8,polymer,N#C/C(C#N)=C1C(C(C2=CC(Cl)=C(C=C2\1)Cl)=O)=CC3=C(CCCCCCCCC)C(SC4=C5N(CC(CCCCCC)CCCC)C6=C4C7=NSN=C7C8=C6N(CC(CCCCCC)CCCC)C9=C8SC%10=C9SC(C=C%11C(C%12=CC(Cl)=C(C=C%12/C%11=C(C#N)/C#N)Cl)=O)=C%10CCCCCCCCC)=C5S3,CCC1=C(SC2=C1SC3=C2N(CC)C4=C3C5=NSN=C5C6=C4N(CC)C7=C6SC8=C7SC(/C=C9C(C%10=C(C\9=C(C#N)/C#N)C=C(Cl)C(Cl)=C%10)=O)=C8CC)/C=C%11C(C%12=C(C\%11=C(C#N)/C#N)C=C(Cl)C(Cl)=C%12)=O,FC1=C(CC(CCCC)CC)SC(C2=C3C(SC(C4=CC=C(S4)C(SC(C5=CC=C(C6=CC7=C(S6)C(C8=CC(F)=C(CC(CCCC)CC)S8)=C9C(SC(C%10=CC=C(S%10)C(SC(C%11=CC=C(C%12=CC%13=C(S%12)C(C%14=CC(F)=C(CC(CCCC)CC)S%14)=C%15C(SC(C%16=CC=C(S%16)C(SC(C%17=CC=CS%17)=C%18C%19=O)=C%18C(C%20=C(CC(CCCC)CC)SC(CC(CCCC)CC)=C%20%19)=O)=C%15)=C%13C%21=CC(F)=C(CC(CCCC)CC)S%21)S%11)=C%22C%23=O)=C%22C(C%24=C(CC(CCCC)CC)SC(CC(CCCC)CC)=C%24%23)=O)=C9)=C7C%25=CC(F)=C(CC(CCCC)CC)S%25)S5)=C%26C%27=O)=C%26C(C%28=C(CC(CCCC)CC)SC(CC(CCCC)CC)=C%28%27)=O)=C3)=C(C%29=CC(F)=C(CC(CCCC)CC)S%29)C%30=C2SC=C%30)=C1,CCc1sc(-c2c3cc(-c4ccc(-c5sc(-c6ccc(-c7cc8c(-c9cc(F)c(CC)s9)c9sc(-c%10ccc(-c%11sc(-c%12ccc(-c%13cc%14c(-c%15cc(F)c(CC)s%15)c%15sc(-c%16ccc(-c%17sc(-c%18cccs%18)c%18c%17C(=O)c%17c(CC)sc(CC)c%17C%18=O)s%16)cc%15c(-c%15cc(F)c(CC)s%15)c%14s%13)s%12)c%12c%11C(=O)c%11c(CC)sc(CC)c%11C%12=O)s%10)cc9c(-c9cc(F)c(CC)s9)c8s7)s6)c6c5C(=O)c5c(CC)sc(CC)c5C6=O)s4)sc3c(-c3cc(F)c(CC)s3)c3ccsc23)cc1F,CCCCC(CC1=C(F)C=C(C2=C3C=C(SC3=C(C4=C2SC=C4)C5=CC(F)=C(S5)CC(CCCC)CC)C6=CC=C(S6)C7=C(C(C8=C(SC(CC(CCCC)CC)=C8C9=O)CC(CCCC)CC)=O)C9=C(C%10=CC=CS%10)S7)S1)CC
53,BTP-eC9,"BTP-eC9, eC9",12,PM6,"PBDB-TF, PM6, PBDB-T-2F, PBDB-T2F, PBDBT-F",10.1002/anie.202213869,0.838,26.5,78.4,17.4,17.28,0.06,sm,y,8,polymer,N#C/C(C#N)=C1C(C(C2=CC(Cl)=C(C=C2\1)Cl)=O)=CC3=C(CCCCCCCCC)C(SC4=C5N(CC(CCCCCC)CCCC)C6=C4C7=NSN=C7C8=C6N(CC(CCCCCC)CCCC)C9=C8SC%10=C9SC(C=C%11C(C%12=CC(Cl)=C(C=C%12/C%11=C(C#N)/C#N)Cl)=O)=C%10CCCCCCCCC)=C5S3,CCC1=C(SC2=C1SC3=C2N(CC)C4=C3C5=NSN=C5C6=C4N(CC)C7=C6SC8=C7SC(/C=C9C(C%10=C(C\9=C(C#N)/C#N)C=C(Cl)C(Cl)=C%10)=O)=C8CC)/C=C%11C(C%12=C(C\%11=C(C#N)/C#N)C=C(Cl)C(Cl)=C%12)=O,FC1=C(CC(CCCC)CC)SC(C2=C3C(SC(C4=CC=C(S4)C(SC(C5=CC=C(C6=CC7=C(S6)C(C8=CC(F)=C(CC(CCCC)CC)S8)=C9C(SC(C%10=CC=C(S%10)C(SC(C%11=CC=C(C%12=CC%13=C(S%12)C(C%14=CC(F)=C(CC(CCCC)CC)S%14)=C%15C(SC(C%16=CC=C(S%16)C(SC(C%17=CC=CS%17)=C%18C%19=O)=C%18C(C%20=C(CC(CCCC)CC)SC(CC(CCCC)CC)=C%20%19)=O)=C%15)=C%13C%21=CC(F)=C(CC(CCCC)CC)S%21)S%11)=C%22C%23=O)=C%22C(C%24=C(CC(CCCC)CC)SC(CC(CCCC)CC)=C%24%23)=O)=C9)=C7C%25=CC(F)=C(CC(CCCC)CC)S%25)S5)=C%26C%27=O)=C%26C(C%28=C(CC(CCCC)CC)SC(CC(CCCC)CC)=C%28%27)=O)=C3)=C(C%29=CC(F)=C(CC(CCCC)CC)S%29)C%30=C2SC=C%30)=C1,CCc1sc(-c2c3cc(-c4ccc(-c5sc(-c6ccc(-c7cc8c(-c9cc(F)c(CC)s9)c9sc(-c%10ccc(-c%11sc(-c%12ccc(-c%13cc%14c(-c%15cc(F)c(CC)s%15)c%15sc(-c%16ccc(-c%17sc(-c%18cccs%18)c%18c%17C(=O)c%17c(CC)sc(CC)c%17C%18=O)s%16)cc%15c(-c%15cc(F)c(CC)s%15)c%14s%13)s%12)c%12c%11C(=O)c%11c(CC)sc(CC)c%11C%12=O)s%10)cc9c(-c9cc(F)c(CC)s9)c8s7)s6)c6c5C(=O)c5c(CC)sc(CC)c5C6=O)s4)sc3c(-c3cc(F)c(CC)s3)c3ccsc23)cc1F,CCCCC(CC1=C(F)C=C(C2=C3C=C(SC3=C(C4=C2SC=C4)C5=CC(F)=C(S5)CC(CCCC)CC)C6=CC=C(S6)C7=C(C(C8=C(SC(CC(CCCC)CC)=C8C9=O)CC(CCCC)CC)=O)C9=C(C%10=CC=CS%10)S7)S1)CC
53,BTP-eC9,"BTP-eC9, eC9",12,PM6,"PBDB-TF, PM6, PBDB-T-2F, PBDB-T2F, PBDBT-F",10.1021/acsenergylett.2c02201,0.837,26.72,77.7,17.36,17.28,0.07,sm,y,8,polymer,N#C/C(C#N)=C1C(C(C2=CC(Cl)=C(C=C2\1)Cl)=O)=CC3=C(CCCCCCCCC)C(SC4=C5N(CC(CCCCCC)CCCC)C6=C4C7=NSN=C7C8=C6N(CC(CCCCCC)CCCC)C9=C8SC%10=C9SC(C=C%11C(C%12=CC(Cl)=C(C=C%12/C%11=C(C#N)/C#N)Cl)=O)=C%10CCCCCCCCC)=C5S3,CCC1=C(SC2=C1SC3=C2N(CC)C4=C3C5=NSN=C5C6=C4N(CC)C7=C6SC8=C7SC(/C=C9C(C%10=C(C\9=C(C#N)/C#N)C=C(Cl)C(Cl)=C%10)=O)=C8CC)/C=C%11C(C%12=C(C\%11=C(C#N)/C#N)C=C(Cl)C(Cl)=C%12)=O,ClC1=C(CC(CCCC)CC)SC(C2=C3C(SC(C4=CC=C(S4)C(SC(C5=CC=C(C6=CC7=C(S6)C(C8=CC(Cl)=C(CC(CCCC)CC)S8)=C9C(SC(C%10=CC=C(S%10)C(SC(C%11=CC=C(C%12=CC%13=C(S%12)C(C%14=CC(Cl)=C(CC(CCCC)CC)S%14)=C%15C(SC(C%16=CC=C(S%16)C(SC(C%17=CC=CS%17)=C%18C%19=O)=C%18C(C%20=C(CC(CCCC)CC)SC(CC(CCCC)CC)=C%20%19)=O)=C%15)=C%13C%21=CC(Cl)=C(CC(CCCC)CC)S%21)S%11)=C%22C%23=O)=C%22C(C%24=C(CC(CCCC)CC)SC(CC(CCCC)CC)=C%24%23)=O)=C9)=C7C%25=CC(Cl)=C(CC(CCCC)CC)S%25)S5)=C%26C%27=O)=C%26C(C%28=C(CC(CCCC)CC)SC(CC(CCCC)CC)=C%28%27)=O)=C3)=C(C%29=CC(Cl)=C(CC(CCCC)CC)S%29)C%30=C2SC=C%30)=C1,CCc1sc(-c2c3cc(-c4ccc(-c5sc(-c6ccc(-c7cc8c(-c9cc(Cl)c(CC)s9)c9sc(-c%10ccc(-c%11sc(-c%12ccc(-c%13cc%14c(-c%15cc(Cl)c(CC)s%15)c%15sc(-c%16ccc(-c%17sc(-c%18cccs%18)c%18c%17C(=O)c%17c(CC)sc(CC)c%17C%18=O)s%16)cc%15c(-c%15cc(Cl)c(CC)s%15)c%14s%13)s%12)c%12c%11C(=O)c%11c(CC)sc(CC)c%11C%12=O)s%10)cc9c(-c9cc(Cl)c(CC)s9)c8s7)s6)c6c5C(=O)c5c(CC)sc(CC)c5C6=O)s4)sc3c(-c3cc(Cl)c(CC)s3)c3ccsc23)cc1Cl,CCCCC(CC1=C(F)C=C(C2=C3C=C(SC3=C(C4=C2SC=C4)C5=CC(F)=C(S5)CC(CCCC)CC)C6=CC=C(S6)C7=C(C(C8=C(SC(CC(CCCC)CC)=C8C9=O)CC(CCCC)CC)=O)C9=C(C%10=CC=CS%10)S7)S1)CC
53,eC9,"BTP-eC9, eC9",20,P5T,"P4T2F-HD, P5T",10.1021/acsmaterialslett.1c00328,0.832,14.6,50.5,6.13,5.9,0.34,sm,y,8,polymer,N#C/C(C#N)=C1C(C(C2=CC(Cl)=C(C=C2\1)Cl)=O)=CC3=C(CCCCCCCCC)C(SC4=C5N(CC(CCCCCC)CCCC)C6=C4C7=NSN=C7C8=C6N(CC(CCCCCC)CCCC)C9=C8SC%10=C9SC(C=C%11C(C%12=CC(Cl)=C(C=C%12/C%11=C(C#N)/C#N)Cl)=O)=C%10CCCCCCCCC)=C5S3,CCC1=C(SC2=C1SC3=C2N(CC)C4=C3C5=NSN=C5C6=C4N(CC)C7=C6SC8=C7SC(/C=C9C(C%10=C(C\9=C(C#N)/C#N)C=C(Cl)C(Cl)=C%10)=O)=C8CC)/C=C%11C(C%12=C(C\%11=C(C#N)/C#N)C=C(Cl)C(Cl)=C%12)=O,O=C1C2=C(CC(CCCCCCCCCC)CCCCCCCC)SC(CC(CCCCCCCCCC)CCCCCCCC)=C2C(C3=C(C4=CC=C(C5=CC=C(C(S6)=CC=C6C7=CC=C(C8=C9C(C(C%10=C(CC(CCCCCCCCCC)CCCCCCCC)SC(CC(CCCCCCCCCC)CCCCCCCC)=C%10C9=O)=O)=C(C%11=CC=C(C%12=CC=C(C(S%13)=CC=C%13C%14=CC=C(C%15=C%16C(C(C%17=C(CC(CCCCCCCCCC)CCCCCCCC)SC(CC(CCCCCCCCCC)CCCCCCCC)=C%17C%16=O)=O)=C(C%18=CC=C(C%19=CC=CS%19)S%18)S%15)S%14)S%12)S%11)S8)S7)S5)S4)SC(C%20=CC=C(C%21=CC=CS%21)S%20)=C31)=O,O=C1C2=C(CC)SC(CC)=C2C(C3=C(C4=CC=C(C5=CC=C(C(S6)=CC=C6C7=CC=C(C8=C9C(C(C%10=C(CC)SC(CC)=C%10C9=O)=O)=C(C%11=CC=C(C%12=CC=C(C(S%13)=CC=C%13C%14=CC=C(C%15=C%16C(C(C%17=C(CC)SC(CC)=C%17C%16=O)=O)=C(C%18=CC=C(C%19=CC=CS%19)S%18)S%15)S%14)S%12)S%11)S8)S7)S5)S4)SC(C%20=CC=C(C%21=CC=CS%21)S%20)=C31)=O,O=C(C1=C(SC(CC(CCCCCCCCCC)CCCCCCCC)=C12)CC(CCCCCCCCCC)CCCCCCCC)C3=C(SC(C4=CC=C(S4)C5=CC=CS5)=C3C2=O)C(S6)=CC=C6C7=CC=CS7
53,eC9,"BTP-eC9, eC9",21,P5T-2F,"P4T2F-HD, P5T-2F",10.1021/acsmaterialslett.1c00328,0.837,26.5,78.9,17.7,17.4,0.3,sm,y,8,polymer,N#C/C(C#N)=C1C(C(C2=CC(Cl)=C(C=C2\1)Cl)=O)=CC3=C(CCCCCCCCC)C(SC4=C5N(CC(CCCCCC)CCCC)C6=C4C7=NSN=C7C8=C6N(CC(CCCCCC)CCCC)C9=C8SC%10=C9SC(C=C%11C(C%12=CC(Cl)=C(C=C%12/C%11=C(C#N)/C#N)Cl)=O)=C%10CCCCCCCCC)=C5S3,CCC1=C(SC2=C1SC3=C2N(CC)C4=C3C5=NSN=C5C6=C4N(CC)C7=C6SC8=C7SC(/C=C9C(C%10=C(C\9=C(C#N)/C#N)C=C(Cl)C(Cl)=C%10)=O)=C8CC)/C=C%11C(C%12=C(C\%11=C(C#N)/C#N)C=C(Cl)C(Cl)=C%12)=O,O=C1C2=C(CC(CCCCCCCCCC)CCCCCCCC)SC(CC(CCCCCCCCCC)CCCCCCCC)=C2C(C3=C(C4=CC=C(C5=CC(F)=C(C(S6)=C(F)C=C6C7=CC=C(C8=C9C(C(C%10=C(CC(CCCCCCCCCC)CCCCCCCC)SC(CC(CCCCCCCCCC)CCCCCCCC)=C%10C9=O)=O)=C(C%11=CC=C(C%12=CC(F)=C(C(S%13)=C(F)C=C%13C%14=CC=C(C%15=C%16C(C(C%17=C(CC(CCCCCCCCCC)CCCCCCCC)SC(CC(CCCCCCCCCC)CCCCCCCC)=C%17C%16=O)=O)=C(C%18=CC=C(C%19=CC(F)=CS%19)S%18)S%15)S%14)S%12)S%11)S8)S7)S5)S4)SC(C%20=CC=C(C%21=CC(F)=CS%21)S%20)=C31)=O,O=C1C2=C(CC)SC(CC)=C2C(C3=C(C4=CC=C(C5=CC(F)=C(C(S6)=C(F)C=C6C7=CC=C(C8=C9C(C(C%10=C(CC)SC(CC)=C%10C9=O)=O)=C(C%11=CC=C(C%12=CC(F)=C(C(S%13)=C(F)C=C%13C%14=CC=C(C%15=C%16C(C(C%17=C(CC)SC(CC)=C%17C%16=O)=O)=C(C%18=CC=C(C%19=CC(F)=CS%19)S%18)S%15)S%14)S%12)S%11)S8)S7)S5)S4)SC(C%20=CC=C(C%21=CC(F)=CS%21)S%20)=C31)=O,FC1=CSC(C(S2)=CC=C2C3=C4C(C(C5=C(SC(CC(CCCCCCCCCC)CCCCCCCC)=C5C4=O)CC(CCCCCCCCCC)CCCCCCCC)=O)=C(S3)C(S6)=CC=C6C7=CC(F)=CS7)=C1
53,BTP-eC9,"BTP-eC9, eC9",69,MPhS-C2,MPhS-C2,10.1002/adma.202207020,0.888,26.62,72.38,17.11,16.97,0.1,sm,y,8,sm,N#C/C(C#N)=C1C(C(C2=CC(Cl)=C(C=C2\1)Cl)=O)=CC3=C(CCCCCCCCC)C(SC4=C5N(CC(CCCCCC)CCCC)C6=C4C7=NSN=C7C8=C6N(CC(CCCCCC)CCCC)C9=C8SC%10=C9SC(C=C%11C(C%12=CC(Cl)=C(C=C%12/C%11=C(C#N)/C#N)Cl)=O)=C%10CCCCCCCCC)=C5S3,CCC1=C(SC2=C1SC3=C2N(CC)C4=C3C5=NSN=C5C6=C4N(CC)C7=C6SC8=C7SC(/C=C9C(C%10=C(C\9=C(C#N)/C#N)C=C(Cl)C(Cl)=C%10)=O)=C8CC)/C=C%11C(C%12=C(C\%11=C(C#N)/C#N)C=C(Cl)C(Cl)=C%12)=O,S=C(N(C/1=O)CC)SC1=C\C(S2)=CC=C2C(S3)=C(CCCCCCCC)C=C3C4=CC(SC(C(C5=CC(SCC(CCCCCCCC)CCCCCC)=CC=C5)=C67)=C8C(C9=CC(SCC(CCCCCC)CCCCCCCC)=CC=C9)=C7SC%10=C6SC(C%11=CC(CCCCCCCC)=C(S%11)C%12=CC=C(S%12)/C=C%13SC(N(C/%13=O)CC)=S)=C%10)=C8S4,CCC(C=C1C2=CC(SC(C(C3=CC(SCC)=CC=C3)=C45)=C6C(C7=CC(SCC)=CC=C7)=C5SC8=C4SC(C9=CC(CC)=C(S9)C%10=CC=C(S%10)/C=C%11SC(N(C/%11=O)CC)=S)=C8)=C6S2)=C(S1)C%12=CC=C(S%12)/C=C%13SC(N(C/%13=O)CC)=S,S=C(N(C/1=O)CC)SC1=C\C(S2)=CC=C2C(S3)=C(CCCCCCCC)C=C3C4=CC(SC(C(C5=CC(SCC(CCCCCCCC)CCCCCC)=CC=C5)=C67)=C8C(C9=CC(SCC(CCCCCC)CCCCCCCC)=CC=C9)=C7SC%10=C6SC(C%11=CC(CCCCCCCC)=C(S%11)C%12=CC=C(S%12)/C=C%13SC(N(C/%13=O)CC)=S)=C%10)=C8S4
53,BTP-eC9,"BTP-eC9, eC9",70,MPhS-C4,MPhS-C4,10.1002/adma.202207020,0.873,25.61,70.28,15.73,15.63,0.13,sm,y,8,sm,N#C/C(C#N)=C1C(C(C2=CC(Cl)=C(C=C2\1)Cl)=O)=CC3=C(CCCCCCCCC)C(SC4=C5N(CC(CCCCCC)CCCC)C6=C4C7=NSN=C7C8=C6N(CC(CCCCCC)CCCC)C9=C8SC%10=C9SC(C=C%11C(C%12=CC(Cl)=C(C=C%12/C%11=C(C#N)/C#N)Cl)=O)=C%10CCCCCCCCC)=C5S3,CCC1=C(SC2=C1SC3=C2N(CC)C4=C3C5=NSN=C5C6=C4N(CC)C7=C6SC8=C7SC(/C=C9C(C%10=C(C\9=C(C#N)/C#N)C=C(Cl)C(Cl)=C%10)=O)=C8CC)/C=C%11C(C%12=C(C\%11=C(C#N)/C#N)C=C(Cl)C(Cl)=C%12)=O,S=C(N(C/1=O)CCCC)SC1=C\C(S2)=CC=C2C(S3)=C(CCCCCCCC)C=C3C4=CC(SC(C(C5=CC(SCC(CCCCCCCC)CCCCCC)=CC=C5)=C67)=C8C(C9=CC(SCC(CCCCCC)CCCCCCCC)=CC=C9)=C7SC%10=C6SC(C%11=CC(CCCCCCCC)=C(S%11)C%12=CC=C(S%12)/C=C%13SC(N(C/%13=O)CCCC)=S)=C%10)=C8S4,CCC(C=C1C2=CC(SC(C(C3=CC(SCC)=CC=C3)=C45)=C6C(C7=CC(SCC)=CC=C7)=C5SC8=C4SC(C9=CC(CC)=C(S9)C%10=CC=C(S%10)/C=C%11SC(N(C/%11=O)CC)=S)=C8)=C6S2)=C(S1)C%12=CC=C(S%12)/C=C%13SC(N(C/%13=O)CC)=S,S=C(N(C/1=O)CCCC)SC1=C\C(S2)=CC=C2C(S3)=C(CCCCCCCC)C=C3C4=CC(SC(C(C5=CC(SCC(CCCCCCCC)CCCCCC)=CC=C5)=C67)=C8C(C9=CC(SCC(CCCCCC)CCCCCCCC)=CC=C9)=C7SC%10=C6SC(C%11=CC(CCCCCCCC)=C(S%11)C%12=CC=C(S%12)/C=C%13SC(N(C/%13=O)CCCC)=S)=C%10)=C8S4
53,BTP-eC9,"BTP-eC9, eC9",71,MPhS-C6,MPhS-C6,10.1002/adma.202207020,0.84,25.49,75.6,16.2,16.05,0.12,sm,y,8,sm,N#C/C(C#N)=C1C(C(C2=CC(Cl)=C(C=C2\1)Cl)=O)=CC3=C(CCCCCCCCC)C(SC4=C5N(CC(CCCCCC)CCCC)C6=C4C7=NSN=C7C8=C6N(CC(CCCCCC)CCCC)C9=C8SC%10=C9SC(C=C%11C(C%12=CC(Cl)=C(C=C%12/C%11=C(C#N)/C#N)Cl)=O)=C%10CCCCCCCCC)=C5S3,CCC1=C(SC2=C1SC3=C2N(CC)C4=C3C5=NSN=C5C6=C4N(CC)C7=C6SC8=C7SC(/C=C9C(C%10=C(C\9=C(C#N)/C#N)C=C(Cl)C(Cl)=C%10)=O)=C8CC)/C=C%11C(C%12=C(C\%11=C(C#N)/C#N)C=C(Cl)C(Cl)=C%12)=O,S=C(N(C/1=O)CCCCCC)SC1=C\C(S2)=CC=C2C(S3)=C(CCCCCCCC)C=C3C4=CC(SC(C(C5=CC(SCC(CCCCCCCC)CCCCCC)=CC=C5)=C67)=C8C(C9=CC(SCC(CCCCCC)CCCCCCCC)=CC=C9)=C7SC%10=C6SC(C%11=CC(CCCCCCCC)=C(S%11)C%12=CC=C(S%12)/C=C%13SC(N(C/%13=O)CCCCCC)=S)=C%10)=C8S4,CCC(C=C1C2=CC(SC(C(C3=CC(SCC)=CC=C3)=C45)=C6C(C7=CC(SCC)=CC=C7)=C5SC8=C4SC(C9=CC(CC)=C(S9)C%10=CC=C(S%10)/C=C%11SC(N(C/%11=O)CC)=S)=C8)=C6S2)=C(S1)C%12=CC=C(S%12)/C=C%13SC(N(C/%13=O)CC)=S,S=C(N(C/1=O)CCCCCC)SC1=C\C(S2)=CC=C2C(S3)=C(CCCCCCCC)C=C3C4=CC(SC(C(C5=CC(SCC(CCCCCCCC)CCCCCC)=CC=C5)=C67)=C8C(C9=CC(SCC(CCCCCC)CCCCCCCC)=CC=C9)=C7SC%10=C6SC(C%11=CC(CCCCCCCC)=C(S%11)C%12=CC=C(S%12)/C=C%13SC(N(C/%13=O)CCCCCC)=S)=C%10)=C8S4
53,BTP-eC9,"BTP-eC9, eC9",73,D18-Cl,D18-Cl,10.1021/acsaem.2c02025,0.87,24.6,72.2,15.45,15.45,0.19,sm,y,8,polymer,N#C/C(C#N)=C1C(C(C2=CC(Cl)=C(C=C2\1)Cl)=O)=CC3=C(CCCCCCCCC)C(SC4=C5N(CC(CCCCCC)CCCC)C6=C4C7=NSN=C7C8=C6N(CC(CCCCCC)CCCC)C9=C8SC%10=C9SC(C=C%11C(C%12=CC(Cl)=C(C=C%12/C%11=C(C#N)/C#N)Cl)=O)=C%10CCCCCCCCC)=C5S3,CCC1=C(SC2=C1SC3=C2N(CC)C4=C3C5=NSN=C5C6=C4N(CC)C7=C6SC8=C7SC(/C=C9C(C%10=C(C\9=C(C#N)/C#N)C=C(Cl)C(Cl)=C%10)=O)=C8CC)/C=C%11C(C%12=C(C\%11=C(C#N)/C#N)C=C(Cl)C(Cl)=C%12)=O,ClC1=C(CC(CC)CCCC)SC(C2=C3C(C=C(C4=C(CC(CCCCCC)CCCC)C=C(C5=CC6=C(C(SC(C7=CC(CC(CCCCCC)CCCC)=C(C8=CC9=C(C(C%10=CC(Cl)=C(CC(CCCC)CC)S%10)=C(C=C(C%11=C(CC(CCCCCC)CCCC)C=C(C%12=CC%13=C(C(SC(C%14=CC(CC(CCCCCC)CCCC)=C(C%15=CC%16=C(C(C%17=CC(Cl)=C(CC(CCCC)CC)S%17)=C(C=C(C%18=C(CC(CCCCCC)CCCC)C=C(C%19=CC%20=C(C(SC(C%21=CC(CC(CCCCCC)CCCC)=CS%21)=C%22)=C%22C%23=NSN=C%23%20)S%19)S%18)S%24)C%24=C%16C%25=CC(Cl)=C(CC(CC)CCCC)S%25)S%15)S%14)=C%26)=C%26C%27=NSN=C%27%13)S%12)S%11)S%28)C%28=C9C%29=CC(Cl)=C(CC(CC)CCCC)S%29)S8)S7)=C%30)=C%30C%31=NSN=C%316)S5)S4)S3)=C(C%32=CC(Cl)=C(CC(CCCC)CC)S%32)C%33=C2C=CS%33)=C1,ClC1=C(CC)SC(C2=C3C(C=C(C4=C(CC)C=C(C5=CC6=C(C(SC(C7=CC(CC)=C(C8=CC9=C(C(C%10=CC(Cl)=C(CC)S%10)=C(C=C(C%11=C(CC)C=C(C%12=CC%13=C(C(SC(C%14=CC(CC)=C(C%15=CC%16=C(C(C%17=CC(Cl)=C(CC)S%17)=C(C=C(C%18=C(CC)C=C(C%19=CC%20=C(C(SC(C%21=CC(CC)=CS%21)=C%22)=C%22C%23=NSN=C%23%20)S%19)S%18)S%24)C%24=C%16C%25=CC(Cl)=C(CC)S%25)S%15)S%14)=C%26)=C%26C%27=NSN=C%27%13)S%12)S%11)S%28)C%28=C9C%29=CC(Cl)=C(CC)S%29)S8)S7)=C%30)=C%30C%31=NSN=C%316)S5)S4)S3)=C(C%32=CC(Cl)=C(CC)S%32)C%33=C2C=CS%33)=C1,CCCCCCC(CC1=CSC(C2=CC3=C(S2)C4=C(C=C(S4)C5=CC(CC(CCCCCC)CCCC)=C(S5)C6=CC7=C(C8=C(C(C9=CC(Cl)=C(S9)CC(CCCC)CC)=C7S6)C=CS8)C%10=CC(Cl)=C(S%10)CC(CCCC)CC)C%11=NSN=C3%11)=C1)CCCC
53,BTP-eC9,"BTP-eC9, eC9",108,PT-2F,PT-2F,10.1002/aenm.202201603,0.77,23.97,65,12,11.8,0.4,sm,y,8,polymer,N#C/C(C#N)=C1C(C(C2=CC(Cl)=C(C=C2\1)Cl)=O)=CC3=C(CCCCCCCCC)C(SC4=C5N(CC(CCCCCC)CCCC)C6=C4C7=NSN=C7C8=C6N(CC(CCCCCC)CCCC)C9=C8SC%10=C9SC(C=C%11C(C%12=CC(Cl)=C(C=C%12/C%11=C(C#N)/C#N)Cl)=O)=C%10CCCCCCCCC)=C5S3,CCC1=C(SC2=C1SC3=C2N(CC)C4=C3C5=NSN=C5C6=C4N(CC)C7=C6SC8=C7SC(/C=C9C(C%10=C(C\9=C(C#N)/C#N)C=C(Cl)C(Cl)=C%10)=O)=C8CC)/C=C%11C(C%12=C(C\%11=C(C#N)/C#N)C=C(Cl)C(Cl)=C%12)=O,FC(C(F)=C(C1=CC(CC(CCCCCCCCCC)CCCCCCCC)=C(C2=CC=C(C3=CC=C(C(SC(C4=C(F)C(F)=C(C5=CC(CC(CCCCCCCCCC)CCCCCCCC)=C(C6=CC=C(C7=CC=C(C(SC(C8=C(F)C(F)=C(C9=CC(CC(CCCCCCCCCC)CCCCCCCC)=C(C%10=CC=C(C%11=CC=CS%11)S%10)S9)S8)=C%12)=C%12CC(CCCCCCCC)CCCCCCCCCC)S7)S6)S5)S4)=C%13)=C%13CC(CCCCCCCC)CCCCCCCCCC)S3)S2)S1)S%14)=C%14C%15=CC(CC(CCCCCCCC)CCCCCCCCCC)=CS%15,CCC1=CSC(C2=C(F)C(F)=C(C3=CC(CC)=C(C4=CC=C(C5=CC=C(C(SC(C6=C(F)C(F)=C(C7=CC(CC)=C(C8=CC=C(C9=CC=C(C(SC(C%10=C(F)C(F)=C(C%11=CC(CC)=C(C%12=CC=C(C%13=CC=CS%13)S%12)S%11)S%10)=C%14)=C%14CC)S9)S8)S7)S6)=C%15)=C%15CC)S5)S4)S3)S2)=C1,CCCCCCCCCCC(CC1=CSC(C2=C(F)C(F)=C(C3=CC(CC(CCCCCCCCCC)CCCCCCCC)=C(S3)C4=CC=C(S4)C5=CC=CS5)S2)=C1)CCCCCCCC
53,BTP-eC9,"BTP-eC9, eC9",109,PT-4F,PT-4F,10.1002/aenm.202201603,0.829,24.69,76,15.6,15.3,0.3,sm,y,8,polymer,N#C/C(C#N)=C1C(C(C2=CC(Cl)=C(C=C2\1)Cl)=O)=CC3=C(CCCCCCCCC)C(SC4=C5N(CC(CCCCCC)CCCC)C6=C4C7=NSN=C7C8=C6N(CC(CCCCCC)CCCC)C9=C8SC%10=C9SC(C=C%11C(C%12=CC(Cl)=C(C=C%12/C%11=C(C#N)/C#N)Cl)=O)=C%10CCCCCCCCC)=C5S3,CCC1=C(SC2=C1SC3=C2N(CC)C4=C3C5=NSN=C5C6=C4N(CC)C7=C6SC8=C7SC(/C=C9C(C%10=C(C\9=C(C#N)/C#N)C=C(Cl)C(Cl)=C%10)=O)=C8CC)/C=C%11C(C%12=C(C\%11=C(C#N)/C#N)C=C(Cl)C(Cl)=C%12)=O,FC(C(F)=C(C1=CC(CC(CCCCCCCCCC)CCCCCCCC)=C(C2=CC(F)=C(C3=C(F)C=C(C(SC(C4=C(F)C(F)=C(C5=CC(CC(CCCCCCCCCC)CCCCCCCC)=C(C6=CC(F)=C(C7=C(F)C=C(C(SC(C8=C(F)C(F)=C(C9=CC(CC(CCCCCCCCCC)CCCCCCCC)=C(C%10=CC(F)=C(C%11=C(F)C=CS%11)S%10)S9)S8)=C%12)=C%12CC(CCCCCCCC)CCCCCCCCCC)S7)S6)S5)S4)=C%13)=C%13CC(CCCCCCCC)CCCCCCCCCC)S3)S2)S1)S%14)=C%14C%15=CC(CC(CCCCCCCC)CCCCCCCCCC)=CS%15,CCC1=CSC(C2=C(F)C(F)=C(C3=CC(CC)=C(C4=CC(F)=C(C5=C(F)C=C(C(SC(C6=C(F)C(F)=C(C7=CC(CC)=C(C8=CC(F)=C(C9=C(F)C=C(C(SC(C%10=C(F)C(F)=C(C%11=CC(CC)=C(C%12=CC(F)=C(C%13=C(F)C=CS%13)S%12)S%11)S%10)=C%14)=C%14CC)S9)S8)S7)S6)=C%15)=C%15CC)S5)S4)S3)S2)=C1,CCCCCCCCCCC(CC1=CSC(C2=C(F)C(F)=C(C3=CC(CC(CCCCCCCCCC)CCCCCCCC)=C(S3)C4=CC(F)=C(S4)C5=C(F)C=CS5)S2)=C1)CCCCCCCC
53,BTP-eC9,"BTP-eC9, eC9",153,PBDS-T,PBDS-T,10.1016/j.cej.2022.134878,0.86,25.5,74,16.2,15.81,0.217,sm,y,8,polymer,N#C/C(C#N)=C1C(C(C2=CC(Cl)=C(C=C2\1)Cl)=O)=CC3=C(CCCCCCCCC)C(SC4=C5N(CC(CCCCCC)CCCC)C6=C4C7=NSN=C7C8=C6N(CC(CCCCCC)CCCC)C9=C8SC%10=C9SC(C=C%11C(C%12=CC(Cl)=C(C=C%12/C%11=C(C#N)/C#N)Cl)=O)=C%10CCCCCCCCC)=C5S3,CCC1=C(SC2=C1SC3=C2N(CC)C4=C3C5=NSN=C5C6=C4N(CC)C7=C6SC8=C7SC(/C=C9C(C%10=C(C\9=C(C#N)/C#N)C=C(Cl)C(Cl)=C%10)=O)=C8CC)/C=C%11C(C%12=C(C\%11=C(C#N)/C#N)C=C(Cl)C(Cl)=C%12)=O,O=C(C1=C(CC(CC)CCCC)SC(CC(CCCC)CC)=C12)C3=C(C4=CC=C(C(S5)=CC6=C5C(C7=CC=C([Si](CCC)(CCC)CCC)S7)=C(C=C(C8=CC=C(C9=C%10C(C(C%11=C(CC(CC)CCCC)SC(CC(CCCC)CC)=C%11C%10=O)=O)=C(C%12=CC=C(C(S%13)=CC%14=C%13C(C%15=CC=C([Si](CCC)(CCC)CCC)S%15)=C(C=C(C%16=CC=C(C%17=C%18C(C(C%19=C(CC(CC)CCCC)SC(CC(CCCC)CC)=C%19C%18=O)=O)=C(C%20=CC=CS%20)S%17)S%16)S%21)C%21=C%14C%22=CC=C([Si](CCC)(CCC)CCC)S%22)S%12)S9)S8)S%23)C%23=C6C%24=CC=C([Si](CCC)(CCC)CCC)S%24)S4)SC(C(S%25)=CC=C%25C%26=CC%27=C(C%28=CC=C([Si](CCC)(CCC)CCC)S%28)C%29=C(C=CS%29)C(C%30=CC=C([Si](CCC)(CCC)CCC)S%30)=C%27S%26)=C3C2=O,O=C(C1=C(CC)SC(CC)=C12)C3=C(C4=CC=C(C(S5)=CC6=C5C(C7=CC=C([Si](CC)(CC)CC)S7)=C(C=C(C8=CC=C(C9=C%10C(C(C%11=C(CC)SC(CC)=C%11C%10=O)=O)=C(C%12=CC=C(C(S%13)=CC%14=C%13C(C%15=CC=C([Si](CC)(CC)CC)S%15)=C(C=C(C%16=CC=C(C%17=C%18C(C(C%19=C(CC)SC(CC)=C%19C%18=O)=O)=C(C%20=CC=CS%20)S%17)S%16)S%21)C%21=C%14C%22=CC=C([Si](CC)(CC)CC)S%22)S%12)S9)S8)S%23)C%23=C6C%24=CC=C([Si](CC)(CC)CC)S%24)S4)SC(C(S%25)=CC=C%25C%26=CC%27=C(C%28=CC=C([Si](CC)(CC)CC)S%28)C%29=C(C=CS%29)C(C%30=CC=C([Si](CC)(CC)CC)S%30)=C%27S%26)=C3C2=O,CCCCC(CC1=C(C(C2=C(SC(C3=CC=C(S3)C4=CC5=C(C6=C(C(C7=CC=C(S7)[Si](CCC)(CCC)CCC)=C5S4)C=CS6)C8=CC=C(S8)[Si](CCC)(CCC)CCC)=C2C9=O)C%10=CC=CS%10)=O)C9=C(CC(CCCC)CC)S1)CC
53,BTP-eC9,"BTP-eC9, eC9",154,PBDTTS-2FQx,PBDTTS-2FQx,10.1016/j.cej.2022.135182,0.84,21.2,66.8,12.2,12,0.3,sm,y,8,polymer,N#C/C(C#N)=C1C(C(C2=CC(Cl)=C(C=C2\1)Cl)=O)=CC3=C(CCCCCCCCC)C(SC4=C5N(CC(CCCCCC)CCCC)C6=C4C7=NSN=C7C8=C6N(CC(CCCCCC)CCCC)C9=C8SC%10=C9SC(C=C%11C(C%12=CC(Cl)=C(C=C%12/C%11=C(C#N)/C#N)Cl)=O)=C%10CCCCCCCCC)=C5S3,CCC1=C(SC2=C1SC3=C2N(CC)C4=C3C5=NSN=C5C6=C4N(CC)C7=C6SC8=C7SC(/C=C9C(C%10=C(C\9=C(C#N)/C#N)C=C(Cl)C(Cl)=C%10)=O)=C8CC)/C=C%11C(C%12=C(C\%11=C(C#N)/C#N)C=C(Cl)C(Cl)=C%12)=O,FC(C(F)=C(C1=CC=C(C(S2)=CC3=C2C(C4=CC=C(SCC(CCCC)CC)S4)=C(C=C(C5=CC=C(C6=C(F)C(F)=C(C7=CC=C(C(S8)=CC9=C8C(C%10=CC=C(SCC(CCCC)CC)S%10)=C(C=C(C%11=CC=C(C%12=C(F)C(F)=C(C%13=CC=C(C(S%14)=CC%15=C%14C(C%16=CC=C(SCC(CCCC)CC)S%16)=C(C=CS%17)C%17=C%15C%18=CC=C(SCC(CC)CCCC)S%18)S%13)C%19=C%12N=C(C%20=CC=C(F)C(OCC(CC)CCCC)=C%20)C(C%21=CC(OCC(CCCC)CC)=C(F)C=C%21)=N%19)S%11)S%22)C%22=C9C%23=CC=C(SCC(CC)CCCC)S%23)S7)C%24=C6N=C(C%25=CC=C(F)C(OCC(CC)CCCC)=C%25)C(C%26=CC(OCC(CCCC)CC)=C(F)C=C%26)=N%24)S5)S%27)C%27=C3C%28=CC=C(SCC(CC)CCCC)S%28)S1)C%29=C%30N=C(C%31=CC=C(F)C(OCC(CC)CCCC)=C%31)C(C%32=CC(OCC(CCCC)CC)=C(F)C=C%32)=N%29)=C%30C%33=CC=CS%33,FC1=C(C2=CC=CS2)C(N=C(C(C3=CC(OCC)=C(C=C3)F)=N4)C5=CC=C(C(OCC)=C5)F)=C4C(C6=CC=C(S6)C7=CC8=C(C(C9=CC=C(S9)SCC)=C%10C=C(SC%10=C8C%11=CC=C(S%11)SCC)C%12=CC=C(S%12)C%13=C(C(F)=C(C%14=C%13N=C(C(C%15=CC(OCC)=C(C=C%15)F)=N%14)C%16=CC=C(C(OCC)=C%16)F)C%17=CC=C(S%17)C%18=CC%19=C(C(C%20=CC=C(S%20)SCC)=C%21C=C(SC%21=C%19C%22=CC=C(S%22)SCC)C%23=CC=C(S%23)C%24=C(C(F)=C(C%25=C%24N=C(C(C%26=CC(OCC)=C(C=C%26)F)=N%25)C%27=CC=C(C(OCC)=C%27)F)C%28=CC=C(S%28)C%29=CC%30=C(C(C%31=CC=C(S%31)SCC)=C%32C=CSC%32=C%30C%33=CC=C(S%33)SCC)S%29)F)S%18)F)S7)=C1F,FC(C(F)=C(C1=NC(C2=CC(OCC(CCCC)CC)=C(F)C=C2)=C(N=C31)C4=CC(OCC(CCCC)CC)=C(F)C=C4)C5=CC=C(S5)C6=CC7=C(C8=C(C(C9=CC=C(S9)SCC(CCCC)CC)=C7S6)C=CS8)C%10=CC=C(S%10)SCC(CCCC)CC)=C3C%11=CC=CS%11
53,BTP-eC9,"BTP-eC9, eC9",155,PBDTTS-2ClQx,PBDTTS-2ClQx,10.1016/j.cej.2022.135182,0.85,25.6,74,16.1,15.8,0.3,sm,y,8,polymer,N#C/C(C#N)=C1C(C(C2=CC(Cl)=C(C=C2\1)Cl)=O)=CC3=C(CCCCCCCCC)C(SC4=C5N(CC(CCCCCC)CCCC)C6=C4C7=NSN=C7C8=C6N(CC(CCCCCC)CCCC)C9=C8SC%10=C9SC(C=C%11C(C%12=CC(Cl)=C(C=C%12/C%11=C(C#N)/C#N)Cl)=O)=C%10CCCCCCCCC)=C5S3,CCC1=C(SC2=C1SC3=C2N(CC)C4=C3C5=NSN=C5C6=C4N(CC)C7=C6SC8=C7SC(/C=C9C(C%10=C(C\9=C(C#N)/C#N)C=C(Cl)C(Cl)=C%10)=O)=C8CC)/C=C%11C(C%12=C(C\%11=C(C#N)/C#N)C=C(Cl)C(Cl)=C%12)=O,FC1=C(C2=CC=CS2)C(N=C(C(C3=CC(OCC(CC)CCCC)=C(C=C3)Cl)=N4)C5=CC=C(C(OCC(CCCC)CC)=C5)Cl)=C4C(C6=CC=C(S6)C7=CC8=C(C(C9=CC=C(S9)SCC(CC)CCCC)=C%10C=C(SC%10=C8C%11=CC=C(S%11)SCC(CCCC)CC)C%12=CC=C(S%12)C%13=C(C(F)=C(C%14=C%13N=C(C(C%15=CC(OCC(CC)CCCC)=C(C=C%15)Cl)=N%14)C%16=CC=C(C(OCC(CCCC)CC)=C%16)Cl)C%17=CC=C(S%17)C%18=CC%19=C(C(C%20=CC=C(S%20)SCC(CC)CCCC)=C%21C=C(SC%21=C%19C%22=CC=C(S%22)SCC(CCCC)CC)C%23=CC=C(S%23)C%24=C(C(F)=C(C%25=C%24N=C(C(C%26=CC(OCC(CC)CCCC)=C(C=C%26)Cl)=N%25)C%27=CC=C(C(OCC(CCCC)CC)=C%27)Cl)C%28=CC=C(S%28)C%29=CC%30=C(C(C%31=CC=C(S%31)SCC(CC)CCCC)=C%32C=CSC%32=C%30C%33=CC=C(S%33)SCC(CCCC)CC)S%29)F)S%18)F)S7)=C1F,FC(C(F)=C(C1=CC=C(C(S2)=CC3=C2C(C4=CC=C(SCC)S4)=C(C=C(C5=CC=C(C6=C(F)C(F)=C(C7=CC=C(C(S8)=CC9=C8C(C%10=CC=C(SCC)S%10)=C(C=C(C%11=CC=C(C%12=C(F)C(F)=C(C%13=CC=C(C(S%14)=CC%15=C%14C(C%16=CC=C(SCC)S%16)=C(C=CS%17)C%17=C%15C%18=CC=C(SCC)S%18)S%13)C%19=C%12N=C(C%20=CC=C(Cl)C(OCC)=C%20)C(C%21=CC(OCC)=C(Cl)C=C%21)=N%19)S%11)S%22)C%22=C9C%23=CC=C(SCC)S%23)S7)C%24=C6N=C(C%25=CC=C(Cl)C(OCC)=C%25)C(C%26=CC(OCC)=C(Cl)C=C%26)=N%24)S5)S%27)C%27=C3C%28=CC=C(SCC)S%28)S1)C%29=C%30N=C(C%31=CC=C(Cl)C(OCC)=C%31)C(C%32=CC(OCC)=C(Cl)C=C%32)=N%29)=C%30C%33=CC=CS%33,FC1=C(C2=CC=CS2)C(N=C(C(C3=CC(OCC(CC)CCCC)=C(C=C3)Cl)=N4)C5=CC=C(C(OCC(CCCC)CC)=C5)Cl)=C4C(C6=CC=C(S6)C7=CC8=C(C(C9=CC=C(S9)SCC(CC)CCCC)=C%10C=CSC%10=C8C%11=CC=C(S%11)SCC(CCCC)CC)S7)=C1F
53,eC9,"BTP-eC9, eC9",310,PTVT-T,PTVT-T,10.1093/nsr/nwab031,0.79,26.22,78,16.2,16.01,0.02,sm,y,8,polymer,N#C/C(C#N)=C1C(C(C2=CC(Cl)=C(C=C2\1)Cl)=O)=CC3=C(CCCCCCCCC)C(SC4=C5N(CC(CCCCCC)CCCC)C6=C4C7=NSN=C7C8=C6N(CC(CCCCCC)CCCC)C9=C8SC%10=C9SC(C=C%11C(C%12=CC(Cl)=C(C=C%12/C%11=C(C#N)/C#N)Cl)=O)=C%10CCCCCCCCC)=C5S3,CCC1=C(SC2=C1SC3=C2N(CC)C4=C3C5=NSN=C5C6=C4N(CC)C7=C6SC8=C7SC(/C=C9C(C%10=C(C\9=C(C#N)/C#N)C=C(Cl)C(Cl)=C%10)=O)=C8CC)/C=C%11C(C%12=C(C\%11=C(C#N)/C#N)C=C(Cl)C(Cl)=C%12)=O,O=C(OCC(CCCCCC)CCCC)C1=C(/C=C/C2=C(C(OCC(CCCC)CCCCCC)=O)C=C(C3=CC=C(C4=CC(C(OCC(CCCCCC)CCCC)=O)=C(/C=C/C5=C(C(OCC(CCCC)CCCCCC)=O)C=C(C6=CC=C(C7=CC(C(OCC(CCCCCC)CCCC)=O)=C(/C=C/C8=C(C(OCC(CCCC)CCCCCC)=O)C=CS8)S7)S6)S5)S4)S3)S2)SC(C9=CC=CS9)=C1,O=C(OCC)C1=C(/C=C/C2=C(C(OCC)=O)C=C(C3=CC=C(C4=CC(C(OCC)=O)=C(/C=C/C5=C(C(OCC)=O)C=C(C6=CC=C(C7=CC(C(OCC)=O)=C(/C=C/C8=C(C(OCC)=O)C=CS8)S7)S6)S5)S4)S3)S2)SC(C9=CC=CS9)=C1,O=C(OCC(CCCCCC)CCCC)C(C=CS1)=C1/C=C/C2=C(C(OCC(CCCCCC)CCCC)=O)C=C(C3=CC=CS3)S2
53,BTP-eC9,"BTP-eC9, eC9",310,PTVT-T,PTVT-T,10.1002/agt2.289,0.8,25.21,75.3,15.75,15.17,0.11,sm,y,8,polymer,N#C/C(C#N)=C1C(C(C2=CC(Cl)=C(C=C2\1)Cl)=O)=CC3=C(CCCCCCCCC)C(SC4=C5N(CC(CCCCCC)CCCC)C6=C4C7=NSN=C7C8=C6N(CC(CCCCCC)CCCC)C9=C8SC%10=C9SC(C=C%11C(C%12=CC(Cl)=C(C=C%12/C%11=C(C#N)/C#N)Cl)=O)=C%10CCCCCCCCC)=C5S3,CCC1=C(SC2=C1SC3=C2N(CC)C4=C3C5=NSN=C5C6=C4N(CC)C7=C6SC8=C7SC(/C=C9C(C%10=C(C\9=C(C#N)/C#N)C=C(Cl)C(Cl)=C%10)=O)=C8CC)/C=C%11C(C%12=C(C\%11=C(C#N)/C#N)C=C(Cl)C(Cl)=C%12)=O,O=C(OCC(CCCCCC)CCCC)C1=C(/C=C/C2=C(C(OCC(CCCC)CCCCCC)=O)C=C(C3=CC=C(C4=CC(C(OCC(CCCCCC)CCCC)=O)=C(/C=C/C5=C(C(OCC(CCCC)CCCCCC)=O)C=C(C6=CC=C(C7=CC(C(OCC(CCCCCC)CCCC)=O)=C(/C=C/C8=C(C(OCC(CCCC)CCCCCC)=O)C=CS8)S7)S6)S5)S4)S3)S2)SC(C9=CC=CS9)=C1,O=C(OCC)C1=C(/C=C/C2=C(C(OCC)=O)C=C(C3=CC=C(C4=CC(C(OCC)=O)=C(/C=C/C5=C(C(OCC)=O)C=C(C6=CC=C(C7=CC(C(OCC)=O)=C(/C=C/C8=C(C(OCC)=O)C=CS8)S7)S6)S5)S4)S3)S2)SC(C9=CC=CS9)=C1,O=C(OCC(CCCCCC)CCCC)C(C=CS1)=C1/C=C/C2=C(C(OCC(CCCCCC)CCCC)=O)C=C(C3=CC=CS3)S2
54,AC9,AC9,12,PBDB-T-2F,"PBDB-TF, PM6, PBDB-T-2F, PBDB-T2F, PBDBT-F",10.1002/adfm.202112511,0.871,26.75,79,18.43,18.15,0.16,sm,y,8,polymer,O=C1C2=CC(Cl)=C(C=C2C(/C1=C/C3=C(CCCCCCCCC)C(SC4=C5N(C6=C4C7=NSN=C7C8=C6N(C9=C8SC%10=C9SC(/C=C%11/C(C%12=CSC(Cl)=C%12C%11=O)=C(C#N)\C#N)=C%10CCCCCCCCC)CC(CCCCCC)CCCC)CC(CCCCCC)CCCC)=C5S3)=C(C#N)\C#N)Cl,O=C1C2=CC(Cl)=C(C=C2C(/C1=C/C3=C(CC)C(SC4=C5N(C6=C4C7=NSN=C7C8=C6N(C9=C8SC%10=C9SC(/C=C%11/C(C%12=CSC(Cl)=C%12C%11=O)=C(C#N)\C#N)=C%10CC)CC)CC)=C5S3)=C(C#N)\C#N)Cl,FC1=C(CC(CCCC)CC)SC(C2=C3C(SC(C4=CC=C(S4)C(SC(C5=CC=C(C6=CC7=C(S6)C(C8=CC(F)=C(CC(CCCC)CC)S8)=C9C(SC(C%10=CC=C(S%10)C(SC(C%11=CC=C(C%12=CC%13=C(S%12)C(C%14=CC(F)=C(CC(CCCC)CC)S%14)=C%15C(SC(C%16=CC=C(S%16)C(SC(C%17=CC=CS%17)=C%18C%19=O)=C%18C(C%20=C(CC(CCCC)CC)SC(CC(CCCC)CC)=C%20%19)=O)=C%15)=C%13C%21=CC(F)=C(CC(CCCC)CC)S%21)S%11)=C%22C%23=O)=C%22C(C%24=C(CC(CCCC)CC)SC(CC(CCCC)CC)=C%24%23)=O)=C9)=C7C%25=CC(F)=C(CC(CCCC)CC)S%25)S5)=C%26C%27=O)=C%26C(C%28=C(CC(CCCC)CC)SC(CC(CCCC)CC)=C%28%27)=O)=C3)=C(C%29=CC(F)=C(CC(CCCC)CC)S%29)C%30=C2SC=C%30)=C1,CCc1sc(-c2c3cc(-c4ccc(-c5sc(-c6ccc(-c7cc8c(-c9cc(F)c(CC)s9)c9sc(-c%10ccc(-c%11sc(-c%12ccc(-c%13cc%14c(-c%15cc(F)c(CC)s%15)c%15sc(-c%16ccc(-c%17sc(-c%18cccs%18)c%18c%17C(=O)c%17c(CC)sc(CC)c%17C%18=O)s%16)cc%15c(-c%15cc(F)c(CC)s%15)c%14s%13)s%12)c%12c%11C(=O)c%11c(CC)sc(CC)c%11C%12=O)s%10)cc9c(-c9cc(F)c(CC)s9)c8s7)s6)c6c5C(=O)c5c(CC)sc(CC)c5C6=O)s4)sc3c(-c3cc(F)c(CC)s3)c3ccsc23)cc1F,CCCCC(CC1=C(F)C=C(C2=C3C=C(SC3=C(C4=C2SC=C4)C5=CC(F)=C(S5)CC(CCCC)CC)C6=CC=C(S6)C7=C(C(C8=C(SC(CC(CCCC)CC)=C8C9=O)CC(CCCC)CC)=O)C9=C(C%10=CC=CS%10)S7)S1)CC
55,Y6-1O,"Y6-1O, Y6-1OBO",12,PBDB-TF,"PBDB-TF, PM6, PBDB-T-2F, PBDB-T2F, PBDBT-F",10.1002/adfm.202200807,0.898,17.85,65.4,10.48,10.25,0.2,sm,y,8,polymer,O=C1C2=CC(F)=C(F)C=C2C(/C1=C/C3=C(C4=C(S3)C(N(CC(CCCC)CC)C5=C6C7=NSN=C7C8=C5N(CC(CCCC)CC)C9=C8SC%10=C9SC(/C=C%11/C(C%12=C(C=C(C(F)=C%12)F)C%11=O)=C(C#N)/C#N)=C%10CCCCCCCCCCC)=C6S4)OCCCCCCCCCCC)=C(C#N)\C#N,CCOC1=C(SC2=C1SC3=C2N(CC)C4=C3C5=NSN=C5C6=C4N(CC)C7=C6SC8=C7SC(/C=C9C(C%10=C(C\9=C(C#N)/C#N)C=C(F)C(F)=C%10)=O)=C8CC)/C=C%11C(C%12=CC(F)=C(C=C%12C\%11=C(C#N)/C#N)F)=O,FC1=C(CC(CCCC)CC)SC(C2=C3C(SC(C4=CC=C(S4)C(SC(C5=CC=C(C6=CC7=C(S6)C(C8=CC(F)=C(CC(CCCC)CC)S8)=C9C(SC(C%10=CC=C(S%10)C(SC(C%11=CC=C(C%12=CC%13=C(S%12)C(C%14=CC(F)=C(CC(CCCC)CC)S%14)=C%15C(SC(C%16=CC=C(S%16)C(SC(C%17=CC=CS%17)=C%18C%19=O)=C%18C(C%20=C(CC(CCCC)CC)SC(CC(CCCC)CC)=C%20%19)=O)=C%15)=C%13C%21=CC(F)=C(CC(CCCC)CC)S%21)S%11)=C%22C%23=O)=C%22C(C%24=C(CC(CCCC)CC)SC(CC(CCCC)CC)=C%24%23)=O)=C9)=C7C%25=CC(F)=C(CC(CCCC)CC)S%25)S5)=C%26C%27=O)=C%26C(C%28=C(CC(CCCC)CC)SC(CC(CCCC)CC)=C%28%27)=O)=C3)=C(C%29=CC(F)=C(CC(CCCC)CC)S%29)C%30=C2SC=C%30)=C1,CCc1sc(-c2c3cc(-c4ccc(-c5sc(-c6ccc(-c7cc8c(-c9cc(F)c(CC)s9)c9sc(-c%10ccc(-c%11sc(-c%12ccc(-c%13cc%14c(-c%15cc(F)c(CC)s%15)c%15sc(-c%16ccc(-c%17sc(-c%18cccs%18)c%18c%17C(=O)c%17c(CC)sc(CC)c%17C%18=O)s%16)cc%15c(-c%15cc(F)c(CC)s%15)c%14s%13)s%12)c%12c%11C(=O)c%11c(CC)sc(CC)c%11C%12=O)s%10)cc9c(-c9cc(F)c(CC)s9)c8s7)s6)c6c5C(=O)c5c(CC)sc(CC)c5C6=O)s4)sc3c(-c3cc(F)c(CC)s3)c3ccsc23)cc1F,CCCCC(CC1=C(F)C=C(C2=C3C=C(SC3=C(C4=C2SC=C4)C5=CC(F)=C(S5)CC(CCCC)CC)C6=CC=C(S6)C7=C(C(C8=C(SC(CC(CCCC)CC)=C8C9=O)CC(CCCC)CC)=O)C9=C(C%10=CC=CS%10)S7)S1)CC
55,Y6-1O,"Y6-1O, Y6-1OBO",12,PM6,"PBDB-TF, PM6, PBDB-T-2F, PBDB-T2F, PBDBT-F",10.1002/aenm.202003141,0.89,23.2,78.3,16.1,15.4,,sm,y,8,polymer,O=C1C2=CC(F)=C(F)C=C2C(/C1=C/C3=C(C4=C(S3)C(N(CC(CCCC)CC)C5=C6C7=NSN=C7C8=C5N(CC(CCCC)CC)C9=C8SC%10=C9SC(/C=C%11/C(C%12=C(C=C(C(F)=C%12)F)C%11=O)=C(C#N)/C#N)=C%10CCCCCCCCCCC)=C6S4)OCCCCCCCCCCC)=C(C#N)\C#N,CCOC1=C(SC2=C1SC3=C2N(CC)C4=C3C5=NSN=C5C6=C4N(CC)C7=C6SC8=C7SC(/C=C9C(C%10=C(C\9=C(C#N)/C#N)C=C(F)C(F)=C%10)=O)=C8CC)/C=C%11C(C%12=CC(F)=C(C=C%12C\%11=C(C#N)/C#N)F)=O,FC1=C(CC(CCCC)CC)SC(C2=C3C(SC(C4=CC=C(S4)C(SC(C5=CC=C(C6=CC7=C(S6)C(C8=CC(F)=C(CC(CCCC)CC)S8)=C9C(SC(C%10=CC=C(S%10)C(SC(C%11=CC=C(C%12=CC%13=C(S%12)C(C%14=CC(F)=C(CC(CCCC)CC)S%14)=C%15C(SC(C%16=CC=C(S%16)C(SC(C%17=CC=CS%17)=C%18C%19=O)=C%18C(C%20=C(CC(CCCC)CC)SC(CC(CCCC)CC)=C%20%19)=O)=C%15)=C%13C%21=CC(F)=C(CC(CCCC)CC)S%21)S%11)=C%22C%23=O)=C%22C(C%24=C(CC(CCCC)CC)SC(CC(CCCC)CC)=C%24%23)=O)=C9)=C7C%25=CC(F)=C(CC(CCCC)CC)S%25)S5)=C%26C%27=O)=C%26C(C%28=C(CC(CCCC)CC)SC(CC(CCCC)CC)=C%28%27)=O)=C3)=C(C%29=CC(F)=C(CC(CCCC)CC)S%29)C%30=C2SC=C%30)=C1,CCc1sc(-c2c3cc(-c4ccc(-c5sc(-c6ccc(-c7cc8c(-c9cc(F)c(CC)s9)c9sc(-c%10ccc(-c%11sc(-c%12ccc(-c%13cc%14c(-c%15cc(F)c(CC)s%15)c%15sc(-c%16ccc(-c%17sc(-c%18cccs%18)c%18c%17C(=O)c%17c(CC)sc(CC)c%17C%18=O)s%16)cc%15c(-c%15cc(F)c(CC)s%15)c%14s%13)s%12)c%12c%11C(=O)c%11c(CC)sc(CC)c%11C%12=O)s%10)cc9c(-c9cc(F)c(CC)s9)c8s7)s6)c6c5C(=O)c5c(CC)sc(CC)c5C6=O)s4)sc3c(-c3cc(F)c(CC)s3)c3ccsc23)cc1F,CCCCC(CC1=C(F)C=C(C2=C3C=C(SC3=C(C4=C2SC=C4)C5=CC(F)=C(S5)CC(CCCC)CC)C6=CC=C(S6)C7=C(C(C8=C(SC(CC(CCCC)CC)=C8C9=O)CC(CCCC)CC)=O)C9=C(C%10=CC=CS%10)S7)S1)CC
