Repository: brigreens/Meta-analysis_OSCs

This repository contains the data files and analysis notebooks to support the paper "Meta-Analysis of Molecular Design Strategies for Non-Fullerene Acceptor Based Organic Solar Cell Materials" (DOI: 10.26434/chemrxiv-2024-w29b1)

File: OSC_dataset_metaanalysis.csv (part 21 of 76)
NFA_ID,reported_acceptor,NFA_other_names,don_ID,reported_donor,don_other_names,DOI,Voc,Jsc,FF,PCE_max,PCE_avg,PCE_std,acceptor_type,acceptor_class,fused_rings_in_core,donor_type,acc_SMILES_sidechains,acc_SMILES_shortened_sidechains,don_SMILES_sidechains,don_SMILES_shortened_sidechains,don_mon_SMILES
55,Y6-1O,"Y6-1O, Y6-1OBO",12,PM6,"PBDB-TF, PM6, PBDB-T-2F, PBDB-T2F, PBDBT-F",10.1002/aenm.202003777,0.89,23.2,78.3,16.1,15.4,,sm,y,8,polymer,N#C/C(C#N)=C1C(C=C(C(F)=C2)F)=C2C(C/1=C\C3=C(OCCCCCCCCCCC)C4=C(S3)C5=C(S4)C6=C(N5CC(CC)CCCC)C7=C(C8=NSN=C86)C9=C(N7CC(CC)CCCC)C%10=C(S9)C(CCCCCCCCCCC)=C(/C=C%11C(C%12=CC(F)=C(F)C=C%12C\%11=C(C#N)/C#N)=O)S%10)=O,CCN(C1=C2SC3=C1SC(/C=C4C(C5=C(C=C(C(F)=C5)F)C\4=C(C#N)\C#N)=O)=C3OCC)C6=C2C7=NSN=C7C8=C6N(CC)C9=C8SC%10=C9SC(/C=C%11C(C%12=CC(F)=C(F)C=C%12C\%11=C(C#N)/C#N)=O)=C%10CC,FC1=C(CC(CCCC)CC)SC(C2=C3C(SC(C4=CC=C(S4)C(SC(C5=CC=C(C6=CC7=C(S6)C(C8=CC(F)=C(CC(CCCC)CC)S8)=C9C(SC(C%10=CC=C(S%10)C(SC(C%11=CC=C(C%12=CC%13=C(S%12)C(C%14=CC(F)=C(CC(CCCC)CC)S%14)=C%15C(SC(C%16=CC=C(S%16)C(SC(C%17=CC=CS%17)=C%18C%19=O)=C%18C(C%20=C(CC(CCCC)CC)SC(CC(CCCC)CC)=C%20%19)=O)=C%15)=C%13C%21=CC(F)=C(CC(CCCC)CC)S%21)S%11)=C%22C%23=O)=C%22C(C%24=C(CC(CCCC)CC)SC(CC(CCCC)CC)=C%24%23)=O)=C9)=C7C%25=CC(F)=C(CC(CCCC)CC)S%25)S5)=C%26C%27=O)=C%26C(C%28=C(CC(CCCC)CC)SC(CC(CCCC)CC)=C%28%27)=O)=C3)=C(C%29=CC(F)=C(CC(CCCC)CC)S%29)C%30=C2SC=C%30)=C1,CCc1sc(-c2c3cc(-c4ccc(-c5sc(-c6ccc(-c7cc8c(-c9cc(F)c(CC)s9)c9sc(-c%10ccc(-c%11sc(-c%12ccc(-c%13cc%14c(-c%15cc(F)c(CC)s%15)c%15sc(-c%16ccc(-c%17sc(-c%18cccs%18)c%18c%17C(=O)c%17c(CC)sc(CC)c%17C%18=O)s%16)cc%15c(-c%15cc(F)c(CC)s%15)c%14s%13)s%12)c%12c%11C(=O)c%11c(CC)sc(CC)c%11C%12=O)s%10)cc9c(-c9cc(F)c(CC)s9)c8s7)s6)c6c5C(=O)c5c(CC)sc(CC)c5C6=O)s4)sc3c(-c3cc(F)c(CC)s3)c3ccsc23)cc1F,CCCCC(CC1=C(F)C=C(C2=C3C=C(SC3=C(C4=C2SC=C4)C5=CC(F)=C(S5)CC(CCCC)CC)C6=CC=C(S6)C7=C(C(C8=C(SC(CC(CCCC)CC)=C8C9=O)CC(CCCC)CC)=O)C9=C(C%10=CC=CS%10)S7)S1)CC
55,Y6-1OBO,"Y6-1O, Y6-1OBO",12,PM6,"PBDB-TF, PM6, PBDB-T-2F, PBDB-T2F, PBDBT-F",10.1021/acs.chemmater.2c02851,0.93,25.13,77.1,18.02,17.67,0.22,sm,y,8,polymer,N#C/C(C#N)=C1C(C=C(C(F)=C2)F)=C2C(C/1=C\C3=C(CCCCCCCCCCC)C4=C(S3)C5=C(S4)C6=C(N5CC(CC)CCCC)C7=C(C8=NSN=C86)C9=C(N7CC(CC)CCCC)C%10=C(S9)C(OCCCCCCCCCCC)=C(/C=C%11C(C%12=CC(F)=C(F)C=C%12C\%11=C(C#N)/C#N)=O)S%10)=O,CCN(C1=C2C3=NSN=C3C4=C1N(C5=C4SC6=C5SC(/C=C7C(C8=C(C=C(C(F)=C8)F)C\7=C(C#N)\C#N)=O)=C6CC)CC)C9=C2SC%10=C9SC(/C=C%11C(C%12=CC(F)=C(F)C=C%12C\%11=C(C#N)/C#N)=O)=C%10OCC,FC1=C(CC(CCCC)CC)SC(C2=C3C(SC(C4=CC=C(S4)C(SC(C5=CC=C(C6=CC7=C(S6)C(C8=CC(F)=C(CC(CCCC)CC)S8)=C9C(SC(C%10=CC=C(S%10)C(SC(C%11=CC=C(C%12=CC%13=C(S%12)C(C%14=CC(F)=C(CC(CCCC)CC)S%14)=C%15C(SC(C%16=CC=C(S%16)C(SC(C%17=CC=CS%17)=C%18C%19=O)=C%18C(C%20=C(CC(CCCC)CC)SC(CC(CCCC)CC)=C%20%19)=O)=C%15)=C%13C%21=CC(F)=C(CC(CCCC)CC)S%21)S%11)=C%22C%23=O)=C%22C(C%24=C(CC(CCCC)CC)SC(CC(CCCC)CC)=C%24%23)=O)=C9)=C7C%25=CC(F)=C(CC(CCCC)CC)S%25)S5)=C%26C%27=O)=C%26C(C%28=C(CC(CCCC)CC)SC(CC(CCCC)CC)=C%28%27)=O)=C3)=C(C%29=CC(F)=C(CC(CCCC)CC)S%29)C%30=C2SC=C%30)=C1,CCc1sc(-c2c3cc(-c4ccc(-c5sc(-c6ccc(-c7cc8c(-c9cc(F)c(CC)s9)c9sc(-c%10ccc(-c%11sc(-c%12ccc(-c%13cc%14c(-c%15cc(F)c(CC)s%15)c%15sc(-c%16ccc(-c%17sc(-c%18cccs%18)c%18c%17C(=O)c%17c(CC)sc(CC)c%17C%18=O)s%16)cc%15c(-c%15cc(F)c(CC)s%15)c%14s%13)s%12)c%12c%11C(=O)c%11c(CC)sc(CC)c%11C%12=O)s%10)cc9c(-c9cc(F)c(CC)s9)c8s7)s6)c6c5C(=O)c5c(CC)sc(CC)c5C6=O)s4)sc3c(-c3cc(F)c(CC)s3)c3ccsc23)cc1F,CCCCC(CC1=C(F)C=C(C2=C3C=C(SC3=C(C4=C2SC=C4)C5=CC(F)=C(S5)CC(CCCC)CC)C6=CC=C(S6)C7=C(C(C8=C(SC(CC(CCCC)CC)=C8C9=O)CC(CCCC)CC)=O)C9=C(C%10=CC=CS%10)S7)S1)CC
55,Y6-1O,"Y6-1O, Y6-1OBO",15,D18,D18,10.1002/aenm.202201850,0.89,23.49,72.4,15.19,15.07,,sm,y,8,polymer,O=C1C2=CC(F)=C(F)C=C2C(/C1=C/C3=C(C4=C(S3)C(N(CC(CCCC)CC)C5=C6C7=NSN=C7C8=C5N(CC(CCCC)CC)C9=C8SC%10=C9SC(/C=C%11/C(C%12=C(C=C(C(F)=C%12)F)C%11=O)=C(C#N)/C#N)=C%10CCCCCCCCCCC)=C6S4)OCCCCCCCCCCC)=C(C#N)\C#N,CCOC1=C(SC2=C1SC3=C2N(CC)C4=C3C5=NSN=C5C6=C4N(CC)C7=C6SC8=C7SC(/C=C9C(C%10=C(C\9=C(C#N)/C#N)C=C(F)C(F)=C%10)=O)=C8CC)/C=C%11C(C%12=CC(F)=C(C=C%12C\%11=C(C#N)/C#N)F)=O,FC1=C(SC(C2=C3C(C=C(S3)C4=C(C=C(S4)C5=CC6=C(S5)C7=C(C8=NSN=C86)C=C(C9=CC(CC(CCCC)CCCCCC)=C(S9)C%10=CC%11=C(C(C%12=CC(F)=C(S%12)CC(CC)CCCC)=C%13C=C(SC%13=C%11C%14=CC(F)=C(S%14)CC(CCCC)CC)C%15=C(C=C(S%15)C%16=CC%17=C(S%16)C%18=C(C%19=NSN=C%19%17)C=C(C%20=CC(CC(CCCC)CCCCCC)=C(S%20)C%21=CC%22=C(C(C%23=CC(F)=C(S%23)CC(CC)CCCC)=C%24C=C(SC%24=C%22C%25=CC(F)=C(S%25)CC(CCCC)CC)C%26=C(C=C(S%26)C%27=CC%28=C(S%27)C%29=C(C%30=NSN=C%30%28)C=C(C%31=CC(CC(CCCC)CCCCCC)=CS%31)S%29)CC(CCCCCC)CCCC)S%21)S%18)CC(CCCCCC)CCCC)S%10)S7)CC(CCCCCC)CCCC)=C(C%32=C2C=CS%32)C%33=CC(F)=C(S%33)CC(CC)CCCC)=C1)CC(CCCC)CC,FC1=C(CC)SC(C2=C3C(C=C(C4=C(CC)C=C(C5=CC6=C(C(SC(C7=CC(CC)=C(C(S8)=CC9=C8C(C%10=CC(F)=C(CC)S%10)=C(C=C(C%11=C(CC)C=C(C%12=CC%13=C(C(SC(C%14=CC(CC)=C(C(S%15)=CC%16=C%15C(C%17=CC(F)=C(CC)S%17)=C(C=C(C%18=C(CC)C=C(C%19=CC%20=C(C(SC(C%21=CC(CC)=CS%21)=C%22)=C%22C%23=NSN=C%23%20)S%19)S%18)S%24)C%24=C%16C%25=CC(F)=C(CC)S%25)S%14)=C%26)=C%26C%27=NSN=C%27%13)S%12)S%11)S%28)C%28=C9C%29=CC(F)=C(CC)S%29)S7)=C%30)=C%30C%31=NSN=C%316)S5)S4)S3)=C(C%32=CC(F)=C(CC)S%32)C%33=C2C=CS%33)=C1,CCCCCCC(CCCC)CC1=CSC(C2=CC3=C(C4=C(C5=NSN=C35)C=C(C6=CC(CC(CCCC)CCCCCC)=C(C7=CC8=C(C9=CC(F)=C(CC(CC)CCCC)S9)C%10=C(C=CS%10)C(C%11=CC(F)=C(CC(CC)CCCC)S%11)=C8S7)S6)S4)S2)=C1
55,Y6-1O,"Y6-1O, Y6-1OBO",111,D18-Fu,D18-Fu,10.1002/aenm.202201850,0.89,23.72,77.3,16.38,16.2,,sm,y,8,polymer,O=C1C2=CC(F)=C(F)C=C2C(/C1=C/C3=C(C4=C(S3)C(N(CC(CCCC)CC)C5=C6C7=NSN=C7C8=C5N(CC(CCCC)CC)C9=C8SC%10=C9SC(/C=C%11/C(C%12=C(C=C(C(F)=C%12)F)C%11=O)=C(C#N)/C#N)=C%10CCCCCCCCCCC)=C6S4)OCCCCCCCCCCC)=C(C#N)\C#N,CCOC1=C(SC2=C1SC3=C2N(CC)C4=C3C5=NSN=C5C6=C4N(CC)C7=C6SC8=C7SC(/C=C9C(C%10=C(C\9=C(C#N)/C#N)C=C(F)C(F)=C%10)=O)=C8CC)/C=C%11C(C%12=CC(F)=C(C=C%12C\%11=C(C#N)/C#N)F)=O,FC1=C(CC(CC)CCCC)SC(C2=C3C(C=C(C4=C(CC(CCCC)CCCCCC)C=C(C5=CC6=C(C(SC(C7=CC(CC(CCCCCC)CCCC)=C(C(O8)=CC9=C8C(C%10=CC(F)=C(CC(CCCC)CC)S%10)=C(C=C(C%11=C(CC(CCCC)CCCCCC)C=C(C%12=CC%13=C(C(SC(C%14=CC(CC(CCCCCC)CCCC)=C(C(O%15)=CC%16=C%15C(C%17=CC(F)=C(CC(CCCC)CC)S%17)=C(C=C(C%18=C(CC(CCCC)CCCCCC)C=C(C%19=CC%20=C(C(SC(C%21=CC(CC(CCCCCC)CCCC)=CS%21)=C%22)=C%22C%23=NSN=C%23%20)S%19)S%18)O%24)C%24=C%16C%25=CC(F)=C(CC(CC)CCCC)S%25)S%14)=C%26)=C%26C%27=NSN=C%27%13)S%12)S%11)O%28)C%28=C9C%29=CC(F)=C(CC(CC)CCCC)S%29)S7)=C%30)=C%30C%31=NSN=C%316)S5)S4)O3)=C(C%32=CC(F)=C(CC(CCCC)CC)S%32)C%33=C2C=CO%33)=C1,FC1=C(CC)SC(C2=C3C(C=C(C4=C(CC)C=C(C5=CC6=C(C(SC(C7=CC(CC)=C(C(O8)=CC9=C8C(C%10=CC(F)=C(CC)S%10)=C(C=C(C%11=C(CC)C=C(C%12=CC%13=C(C(SC(C%14=CC(CC)=C(C(O%15)=CC%16=C%15C(C%17=CC(F)=C(CC)S%17)=C(C=C(C%18=C(CC)C=C(C%19=CC%20=C(C(SC(C%21=CC(CC)=CS%21)=C%22)=C%22C%23=NSN=C%23%20)S%19)S%18)O%24)C%24=C%16C%25=CC(F)=C(CC)S%25)S%14)=C%26)=C%26C%27=NSN=C%27%13)S%12)S%11)O%28)C%28=C9C%29=CC(F)=C(CC)S%29)S7)=C%30)=C%30C%31=NSN=C%316)S5)S4)O3)=C(C%32=CC(F)=C(CC)S%32)C%33=C2C=CO%33)=C1,CCCCCCC(CC1=CSC(C2=CC3=C(S2)C4=C(C=C(S4)C5=CC(CC(CCCCCC)CCCC)=C(S5)C6=CC7=C(C8=C(C(C9=CC(F)=C(S9)CC(CCCC)CC)=C7O6)C=CO8)C%10=CC(F)=C(S%10)CC(CCCC)CC)C%11=NSN=C3%11)=C1)CCCC
56,Y7-BO,"Y7-BO, BTP-eC11, BTP-4Cl-12",12,PBDB-TF,"PBDB-TF, PM6, PBDB-T-2F, PBDB-T2F, PBDBT-F",10.1002/adfm.202200807,0.862,25.65,76.26,16.86,16.72,0.18,sm,y,8,polymer,N#C/C(C#N)=C1C(C(C2=CC(Cl)=C(C=C2\1)Cl)=O)=CC3=C(CCCCCCCCCCC)C(SC4=C5N(CC(CCCCCC)CCCC)C6=C4C7=NSN=C7C8=C6N(CC(CCCCCC)CCCC)C9=C8SC%10=C9SC(C=C%11C(C%12=CC(Cl)=C(C=C%12/C%11=C(C#N)/C#N)Cl)=O)=C%10CCCCCCCCCCC)=C5S3,CCC1=C(/C=C2C(C3=CC(Cl)=C(Cl)C=C3C\2=C(C#N)/C#N)=O)SC4=C1SC5=C4N(C6=C5C7=NSN=C7C8=C6N(C9=C8SC%10=C9SC(/C=C%11C(C%12=C(C=C(C(Cl)=C%12)Cl)C\%11=C(C#N)\C#N)=O)=C%10CC)CC)CC,FC1=C(CC(CCCC)CC)SC(C2=C3C(SC(C4=CC=C(S4)C(SC(C5=CC=C(C6=CC7=C(S6)C(C8=CC(F)=C(CC(CCCC)CC)S8)=C9C(SC(C%10=CC=C(S%10)C(SC(C%11=CC=C(C%12=CC%13=C(S%12)C(C%14=CC(F)=C(CC(CCCC)CC)S%14)=C%15C(SC(C%16=CC=C(S%16)C(SC(C%17=CC=CS%17)=C%18C%19=O)=C%18C(C%20=C(CC(CCCC)CC)SC(CC(CCCC)CC)=C%20%19)=O)=C%15)=C%13C%21=CC(F)=C(CC(CCCC)CC)S%21)S%11)=C%22C%23=O)=C%22C(C%24=C(CC(CCCC)CC)SC(CC(CCCC)CC)=C%24%23)=O)=C9)=C7C%25=CC(F)=C(CC(CCCC)CC)S%25)S5)=C%26C%27=O)=C%26C(C%28=C(CC(CCCC)CC)SC(CC(CCCC)CC)=C%28%27)=O)=C3)=C(C%29=CC(F)=C(CC(CCCC)CC)S%29)C%30=C2SC=C%30)=C1,CCc1sc(-c2c3cc(-c4ccc(-c5sc(-c6ccc(-c7cc8c(-c9cc(F)c(CC)s9)c9sc(-c%10ccc(-c%11sc(-c%12ccc(-c%13cc%14c(-c%15cc(F)c(CC)s%15)c%15sc(-c%16ccc(-c%17sc(-c%18cccs%18)c%18c%17C(=O)c%17c(CC)sc(CC)c%17C%18=O)s%16)cc%15c(-c%15cc(F)c(CC)s%15)c%14s%13)s%12)c%12c%11C(=O)c%11c(CC)sc(CC)c%11C%12=O)s%10)cc9c(-c9cc(F)c(CC)s9)c8s7)s6)c6c5C(=O)c5c(CC)sc(CC)c5C6=O)s4)sc3c(-c3cc(F)c(CC)s3)c3ccsc23)cc1F,CCCCC(CC1=C(F)C=C(C2=C3C=C(SC3=C(C4=C2SC=C4)C5=CC(F)=C(S5)CC(CCCC)CC)C6=CC=C(S6)C7=C(C(C8=C(SC(CC(CCCC)CC)=C8C9=O)CC(CCCC)CC)=O)C9=C(C%10=CC=CS%10)S7)S1)CC
56,BTP-eC11,"Y7-BO, BTP-eC11, BTP-4Cl-12",12,PBDB-TF,"PBDB-TF, PM6, PBDB-T-2F, PBDB-T2F, PBDBT-F",10.1002/adma.201908205,0.851,25.7,77.5,16.9,16.5,0.2,sm,y,8,polymer,N#C/C(C#N)=C1C(C(C2=CC(Cl)=C(Cl)C=C2/1)=O)=CC3=C(C4=C(S3)C(N(C5=C6C7=NSN=C7C8=C5N(C9=C8SC%10=C9SC(C=C%11C(C%12=CC(Cl)=C(Cl)C=C%12/C%11=C(C#N)/C#N)=O)=C%10CCCCCCCCCCC)CC(CCCC)CCCCCC)CC(CCCC)CCCCCC)=C6S4)CCCCCCCCCCC,CCC1=C(SC2=C1SC3=C2N(CC)C4=C3C5=NSN=C5C6=C4N(CC)C7=C6SC8=C7SC(/C=C9C(C%10=C(C\9=C(C#N)/C#N)C=C(Cl)C(Cl)=C%10)=O)=C8CC)/C=C%11C(C%12=C(C\%11=C(C#N)/C#N)C=C(Cl)C(Cl)=C%12)=O,FC1=C(CC(CCCC)CC)SC(C2=C3C(SC(C4=CC=C(S4)C(SC(C5=CC=C(C6=CC7=C(S6)C(C8=CC(F)=C(CC(CCCC)CC)S8)=C9C(SC(C%10=CC=C(S%10)C(SC(C%11=CC=C(C%12=CC%13=C(S%12)C(C%14=CC(F)=C(CC(CCCC)CC)S%14)=C%15C(SC(C%16=CC=C(S%16)C(SC(C%17=CC=CS%17)=C%18C%19=O)=C%18C(C%20=C(CC(CCCC)CC)SC(CC(CCCC)CC)=C%20%19)=O)=C%15)=C%13C%21=CC(F)=C(CC(CCCC)CC)S%21)S%11)=C%22C%23=O)=C%22C(C%24=C(CC(CCCC)CC)SC(CC(CCCC)CC)=C%24%23)=O)=C9)=C7C%25=CC(F)=C(CC(CCCC)CC)S%25)S5)=C%26C%27=O)=C%26C(C%28=C(CC(CCCC)CC)SC(CC(CCCC)CC)=C%28%27)=O)=C3)=C(C%29=CC(F)=C(CC(CCCC)CC)S%29)C%30=C2SC=C%30)=C1,CCc1sc(-c2c3cc(-c4ccc(-c5sc(-c6ccc(-c7cc8c(-c9cc(F)c(CC)s9)c9sc(-c%10ccc(-c%11sc(-c%12ccc(-c%13cc%14c(-c%15cc(F)c(CC)s%15)c%15sc(-c%16ccc(-c%17sc(-c%18cccs%18)c%18c%17C(=O)c%17c(CC)sc(CC)c%17C%18=O)s%16)cc%15c(-c%15cc(F)c(CC)s%15)c%14s%13)s%12)c%12c%11C(=O)c%11c(CC)sc(CC)c%11C%12=O)s%10)cc9c(-c9cc(F)c(CC)s9)c8s7)s6)c6c5C(=O)c5c(CC)sc(CC)c5C6=O)s4)sc3c(-c3cc(F)c(CC)s3)c3ccsc23)cc1F,CCCCC(CC1=C(F)C=C(C2=C3C=C(SC3=C(C4=C2SC=C4)C5=CC(F)=C(S5)CC(CCCC)CC)C6=CC=C(S6)C7=C(C(C8=C(SC(CC(CCCC)CC)=C8C9=O)CC(CCCC)CC)=O)C9=C(C%10=CC=CS%10)S7)S1)CC
56,BO-4Cl,"BO-4Cl, BTP-4Cl-C12, S-YSS-Cl",12,PBDB-TF,"PBDB-TF, PM6, PBDB-T-2F, PBDB-T2F, PBDBT-F",10.1002/advs.202103428,0.863,25.7,76,16.9,16.7,0.2,sm,y,8,polymer,O=C1C2=CC(Cl)=C(C=C2C(/C1=C/C3=C(CCCCCCCCCCC)C(SC4=C5N(CC(CCCC)CCCCCC)C6=C4C7=NSN=C7C8=C6N(CC(CCCC)CCCCCC)C9=C8SC%10=C9SC(/C=C%11/C(C%12=C(C%11=O)C=C(Cl)C(Cl)=C%12)=C(C#N)/C#N)=C%10CCCCCCCCCCC)=C5S3)=C(C#N)/C#N)Cl,CCC1=C(SC2=C1SC3=C2N(CC)C4=C3C5=NSN=C5C6=C4N(CC)C7=C6SC8=C7SC(/C=C9C(C%10=C(C\9=C(C#N)/C#N)C=C(Cl)C(Cl)=C%10)=O)=C8CC)/C=C%11C(C%12=CC(Cl)=C(C=C%12C\%11=C(C#N)/C#N)Cl)=O,FC1=C(CC(CCCC)CC)SC(C2=C3C(SC(C4=CC=C(S4)C(SC(C5=CC=C(C6=CC7=C(S6)C(C8=CC(F)=C(CC(CCCC)CC)S8)=C9C(SC(C%10=CC=C(S%10)C(SC(C%11=CC=C(C%12=CC%13=C(S%12)C(C%14=CC(F)=C(CC(CCCC)CC)S%14)=C%15C(SC(C%16=CC=C(S%16)C(SC(C%17=CC=CS%17)=C%18C%19=O)=C%18C(C%20=C(CC(CCCC)CC)SC(CC(CCCC)CC)=C%20%19)=O)=C%15)=C%13C%21=CC(F)=C(CC(CCCC)CC)S%21)S%11)=C%22C%23=O)=C%22C(C%24=C(CC(CCCC)CC)SC(CC(CCCC)CC)=C%24%23)=O)=C9)=C7C%25=CC(F)=C(CC(CCCC)CC)S%25)S5)=C%26C%27=O)=C%26C(C%28=C(CC(CCCC)CC)SC(CC(CCCC)CC)=C%28%27)=O)=C3)=C(C%29=CC(F)=C(CC(CCCC)CC)S%29)C%30=C2SC=C%30)=C1,CCc1sc(-c2c3cc(-c4ccc(-c5sc(-c6ccc(-c7cc8c(-c9cc(F)c(CC)s9)c9sc(-c%10ccc(-c%11sc(-c%12ccc(-c%13cc%14c(-c%15cc(F)c(CC)s%15)c%15sc(-c%16ccc(-c%17sc(-c%18cccs%18)c%18c%17C(=O)c%17c(CC)sc(CC)c%17C%18=O)s%16)cc%15c(-c%15cc(F)c(CC)s%15)c%14s%13)s%12)c%12c%11C(=O)c%11c(CC)sc(CC)c%11C%12=O)s%10)cc9c(-c9cc(F)c(CC)s9)c8s7)s6)c6c5C(=O)c5c(CC)sc(CC)c5C6=O)s4)sc3c(-c3cc(F)c(CC)s3)c3ccsc23)cc1F,CCCCC(CC1=C(F)C=C(C2=C3C=C(SC3=C(C4=C2SC=C4)C5=CC(F)=C(S5)CC(CCCC)CC)C6=CC=C(S6)C7=C(C(C8=C(SC(CC(CCCC)CC)=C8C9=O)CC(CCCC)CC)=O)C9=C(C%10=CC=CS%10)S7)S1)CC
56,BTP-4Cl-C12,"BO-4Cl, BTP-4Cl-C12, S-YSS-Cl",12,PM6,"PBDB-TF, PM6, PBDB-T-2F, PBDB-T2F, PBDBT-F",10.1002/aenm.202003777,0.85,25.73,74.6,16.3,16.1,,sm,y,8,polymer,N#C/C(C#N)=C1C(C=C(C(Cl)=C2)Cl)=C2C(C/1=C\C3=C(CCCCCCCCCCC)C4=C(S3)C5=C(S4)C6=C(N5CC(CCCC)CCCCCC)C7=C(C8=NSN=C86)C9=C(N7CC(CCCC)CCCCCC)C%10=C(S9)C(CCCCCCCCCCC)=C(/C=C%11C(C%12=CC(Cl)=C(Cl)C=C%12C\%11=C(C#N)/C#N)=O)S%10)=O,CCN(C1=C2SC3=C1SC(/C=C4C(C5=C(C=C(C(Cl)=C5)Cl)C\4=C(C#N)\C#N)=O)=C3CC)C6=C2C7=NSN=C7C8=C6N(CC)C9=C8SC%10=C9SC(/C=C%11C(C%12=CC(Cl)=C(Cl)C=C%12C\%11=C(C#N)/C#N)=O)=C%10CC,FC1=C(CC(CCCC)CC)SC(C2=C3C(SC(C4=CC=C(S4)C(SC(C5=CC=C(C6=CC7=C(S6)C(C8=CC(F)=C(CC(CCCC)CC)S8)=C9C(SC(C%10=CC=C(S%10)C(SC(C%11=CC=C(C%12=CC%13=C(S%12)C(C%14=CC(F)=C(CC(CCCC)CC)S%14)=C%15C(SC(C%16=CC=C(S%16)C(SC(C%17=CC=CS%17)=C%18C%19=O)=C%18C(C%20=C(CC(CCCC)CC)SC(CC(CCCC)CC)=C%20%19)=O)=C%15)=C%13C%21=CC(F)=C(CC(CCCC)CC)S%21)S%11)=C%22C%23=O)=C%22C(C%24=C(CC(CCCC)CC)SC(CC(CCCC)CC)=C%24%23)=O)=C9)=C7C%25=CC(F)=C(CC(CCCC)CC)S%25)S5)=C%26C%27=O)=C%26C(C%28=C(CC(CCCC)CC)SC(CC(CCCC)CC)=C%28%27)=O)=C3)=C(C%29=CC(F)=C(CC(CCCC)CC)S%29)C%30=C2SC=C%30)=C1,CCc1sc(-c2c3cc(-c4ccc(-c5sc(-c6ccc(-c7cc8c(-c9cc(F)c(CC)s9)c9sc(-c%10ccc(-c%11sc(-c%12ccc(-c%13cc%14c(-c%15cc(F)c(CC)s%15)c%15sc(-c%16ccc(-c%17sc(-c%18cccs%18)c%18c%17C(=O)c%17c(CC)sc(CC)c%17C%18=O)s%16)cc%15c(-c%15cc(F)c(CC)s%15)c%14s%13)s%12)c%12c%11C(=O)c%11c(CC)sc(CC)c%11C%12=O)s%10)cc9c(-c9cc(F)c(CC)s9)c8s7)s6)c6c5C(=O)c5c(CC)sc(CC)c5C6=O)s4)sc3c(-c3cc(F)c(CC)s3)c3ccsc23)cc1F,CCCCC(CC1=C(F)C=C(C2=C3C=C(SC3=C(C4=C2SC=C4)C5=CC(F)=C(S5)CC(CCCC)CC)C6=CC=C(S6)C7=C(C(C8=C(SC(CC(CCCC)CC)=C8C9=O)CC(CCCC)CC)=O)C9=C(C%10=CC=CS%10)S7)S1)CC
56,S-YSS-Cl,"BO-4Cl, BTP-4Cl-C12, S-YSS-Cl",12,PM6,"PBDB-TF, PM6, PBDB-T-2F, PBDB-T2F, PBDBT-F",10.1002/anie.202104766,0.86,25.85,75.28,16.73,16.53,0.19,sm,y,8,polymer,O=C1C2=CC(Cl)=C(C=C2C(/C1=C/C3=C(CCCCCCCCCCC)C(SC4=C5N(C6=C4C7=NSN=C7C8=C6N(C9=C8SC%10=C9SC(/C=C%11/C(C%12=C(C%11=O)C=C(Cl)C(Cl)=C%12)=C(C#N)\C#N)=C%10CCCCCCCCCCC)CC(CCCC)CCCCCC)CC(CCCC)CCCCCC)=C5S3)=C(C#N)\C#N)Cl,O=C1C2=CC(Cl)=C(C=C2C(/C1=C/C3=C(CC)C(SC4=C5N(C6=C4C7=NSN=C7C8=C6N(C9=C8SC%10=C9SC(/C=C%11/C(C%12=C(C%11=O)C=C(Cl)C(Cl)=C%12)=C(C#N)\C#N)=C%10CC)CC)CC)=C5S3)=C(C#N)\C#N)Cl,FC1=C(CC(CCCC)CC)SC(C2=C3C(SC(C4=CC=C(S4)C(SC(C5=CC=C(C6=CC7=C(S6)C(C8=CC(F)=C(CC(CCCC)CC)S8)=C9C(SC(C%10=CC=C(S%10)C(SC(C%11=CC=C(C%12=CC%13=C(S%12)C(C%14=CC(F)=C(CC(CCCC)CC)S%14)=C%15C(SC(C%16=CC=C(S%16)C(SC(C%17=CC=CS%17)=C%18C%19=O)=C%18C(C%20=C(CC(CCCC)CC)SC(CC(CCCC)CC)=C%20%19)=O)=C%15)=C%13C%21=CC(F)=C(CC(CCCC)CC)S%21)S%11)=C%22C%23=O)=C%22C(C%24=C(CC(CCCC)CC)SC(CC(CCCC)CC)=C%24%23)=O)=C9)=C7C%25=CC(F)=C(CC(CCCC)CC)S%25)S5)=C%26C%27=O)=C%26C(C%28=C(CC(CCCC)CC)SC(CC(CCCC)CC)=C%28%27)=O)=C3)=C(C%29=CC(F)=C(CC(CCCC)CC)S%29)C%30=C2SC=C%30)=C1,CCc1sc(-c2c3cc(-c4ccc(-c5sc(-c6ccc(-c7cc8c(-c9cc(F)c(CC)s9)c9sc(-c%10ccc(-c%11sc(-c%12ccc(-c%13cc%14c(-c%15cc(F)c(CC)s%15)c%15sc(-c%16ccc(-c%17sc(-c%18cccs%18)c%18c%17C(=O)c%17c(CC)sc(CC)c%17C%18=O)s%16)cc%15c(-c%15cc(F)c(CC)s%15)c%14s%13)s%12)c%12c%11C(=O)c%11c(CC)sc(CC)c%11C%12=O)s%10)cc9c(-c9cc(F)c(CC)s9)c8s7)s6)c6c5C(=O)c5c(CC)sc(CC)c5C6=O)s4)sc3c(-c3cc(F)c(CC)s3)c3ccsc23)cc1F,CCCCC(CC1=C(F)C=C(C2=C3C=C(SC3=C(C4=C2SC=C4)C5=CC(F)=C(S5)CC(CCCC)CC)C6=CC=C(S6)C7=C(C(C8=C(SC(CC(CCCC)CC)=C8C9=O)CC(CCCC)CC)=O)C9=C(C%10=CC=CS%10)S7)S1)CC
56,BO-4Cl,"BO-4Cl, BTP-4Cl-C12, S-YSS-Cl",12,PM6,"PBDB-TF, PM6, PBDB-T-2F, PBDB-T2F, PBDBT-F",10.1016/j.cej.2022.139496,0.838,25.8,76.05,16.45,16.31,0.11,sm,y,8,polymer,O=C1C2=CC(Cl)=C(C=C2C(/C1=C/C3=C(CCCCCCCCCCC)C(SC4=C5N(CC(CCCC)CCCCCC)C6=C4C7=NSN=C7C8=C6N(CC(CCCC)CCCCCC)C9=C8SC%10=C9SC(/C=C%11/C(C%12=C(C%11=O)C=C(Cl)C(Cl)=C%12)=C(C#N)/C#N)=C%10CCCCCCCCCCC)=C5S3)=C(C#N)/C#N)Cl,CCC1=C(SC2=C1SC3=C2N(CC)C4=C3C5=NSN=C5C6=C4N(CC)C7=C6SC8=C7SC(/C=C9C(C%10=C(C\9=C(C#N)/C#N)C=C(Cl)C(Cl)=C%10)=O)=C8CC)/C=C%11C(C%12=CC(Cl)=C(C=C%12C\%11=C(C#N)/C#N)Cl)=O,FC1=C(CC(CCCC)CC)SC(C2=C3C(SC(C4=CC=C(S4)C(SC(C5=CC=C(C6=CC7=C(S6)C(C8=CC(F)=C(CC(CCCC)CC)S8)=C9C(SC(C%10=CC=C(S%10)C(SC(C%11=CC=C(C%12=CC%13=C(S%12)C(C%14=CC(F)=C(CC(CCCC)CC)S%14)=C%15C(SC(C%16=CC=C(S%16)C(SC(C%17=CC=CS%17)=C%18C%19=O)=C%18C(C%20=C(CC(CCCC)CC)SC(CC(CCCC)CC)=C%20%19)=O)=C%15)=C%13C%21=CC(F)=C(CC(CCCC)CC)S%21)S%11)=C%22C%23=O)=C%22C(C%24=C(CC(CCCC)CC)SC(CC(CCCC)CC)=C%24%23)=O)=C9)=C7C%25=CC(F)=C(CC(CCCC)CC)S%25)S5)=C%26C%27=O)=C%26C(C%28=C(CC(CCCC)CC)SC(CC(CCCC)CC)=C%28%27)=O)=C3)=C(C%29=CC(F)=C(CC(CCCC)CC)S%29)C%30=C2SC=C%30)=C1,CCc1sc(-c2c3cc(-c4ccc(-c5sc(-c6ccc(-c7cc8c(-c9cc(F)c(CC)s9)c9sc(-c%10ccc(-c%11sc(-c%12ccc(-c%13cc%14c(-c%15cc(F)c(CC)s%15)c%15sc(-c%16ccc(-c%17sc(-c%18cccs%18)c%18c%17C(=O)c%17c(CC)sc(CC)c%17C%18=O)s%16)cc%15c(-c%15cc(F)c(CC)s%15)c%14s%13)s%12)c%12c%11C(=O)c%11c(CC)sc(CC)c%11C%12=O)s%10)cc9c(-c9cc(F)c(CC)s9)c8s7)s6)c6c5C(=O)c5c(CC)sc(CC)c5C6=O)s4)sc3c(-c3cc(F)c(CC)s3)c3ccsc23)cc1F,CCCCC(CC1=C(F)C=C(C2=C3C=C(SC3=C(C4=C2SC=C4)C5=CC(F)=C(S5)CC(CCCC)CC)C6=CC=C(S6)C7=C(C(C8=C(SC(CC(CCCC)CC)=C8C9=O)CC(CCCC)CC)=O)C9=C(C%10=CC=CS%10)S7)S1)CC
56,Y7-BO,"Y7-BO, BTP-eC11, BTP-4Cl-12",12,PBDB-T-2F,"PBDB-TF, PM6, PBDB-T-2F, PBDB-T2F, PBDBT-F",10.1016/j.polymer.2021.124322,0.84,26.7,73.1,16.4,16.2,0.11,sm,y,8,polymer,N#C/C(C#N)=C1C(C(C2=CC(Cl)=C(C=C2\1)Cl)=O)=CC3=C(CCCCCCCCCCC)C(SC4=C5N(CC(CCCCCC)CCCC)C6=C4C7=NSN=C7C8=C6N(CC(CCCCCC)CCCC)C9=C8SC%10=C9SC(C=C%11C(C%12=CC(Cl)=C(C=C%12/C%11=C(C#N)/C#N)Cl)=O)=C%10CCCCCCCCCCC)=C5S3,CCC1=C(/C=C2C(C3=CC(Cl)=C(Cl)C=C3C\2=C(C#N)/C#N)=O)SC4=C1SC5=C4N(C6=C5C7=NSN=C7C8=C6N(C9=C8SC%10=C9SC(/C=C%11C(C%12=C(C=C(C(Cl)=C%12)Cl)C\%11=C(C#N)\C#N)=O)=C%10CC)CC)CC,FC1=C(CC(CCCC)CC)SC(C2=C3C(SC(C4=CC=C(S4)C(SC(C5=CC=C(C6=CC7=C(S6)C(C8=CC(F)=C(CC(CCCC)CC)S8)=C9C(SC(C%10=CC=C(S%10)C(SC(C%11=CC=C(C%12=CC%13=C(S%12)C(C%14=CC(F)=C(CC(CCCC)CC)S%14)=C%15C(SC(C%16=CC=C(S%16)C(SC(C%17=CC=CS%17)=C%18C%19=O)=C%18C(C%20=C(CC(CCCC)CC)SC(CC(CCCC)CC)=C%20%19)=O)=C%15)=C%13C%21=CC(F)=C(CC(CCCC)CC)S%21)S%11)=C%22C%23=O)=C%22C(C%24=C(CC(CCCC)CC)SC(CC(CCCC)CC)=C%24%23)=O)=C9)=C7C%25=CC(F)=C(CC(CCCC)CC)S%25)S5)=C%26C%27=O)=C%26C(C%28=C(CC(CCCC)CC)SC(CC(CCCC)CC)=C%28%27)=O)=C3)=C(C%29=CC(F)=C(CC(CCCC)CC)S%29)C%30=C2SC=C%30)=C1,CCc1sc(-c2c3cc(-c4ccc(-c5sc(-c6ccc(-c7cc8c(-c9cc(F)c(CC)s9)c9sc(-c%10ccc(-c%11sc(-c%12ccc(-c%13cc%14c(-c%15cc(F)c(CC)s%15)c%15sc(-c%16ccc(-c%17sc(-c%18cccs%18)c%18c%17C(=O)c%17c(CC)sc(CC)c%17C%18=O)s%16)cc%15c(-c%15cc(F)c(CC)s%15)c%14s%13)s%12)c%12c%11C(=O)c%11c(CC)sc(CC)c%11C%12=O)s%10)cc9c(-c9cc(F)c(CC)s9)c8s7)s6)c6c5C(=O)c5c(CC)sc(CC)c5C6=O)s4)sc3c(-c3cc(F)c(CC)s3)c3ccsc23)cc1F,CCCCC(CC1=C(F)C=C(C2=C3C=C(SC3=C(C4=C2SC=C4)C5=CC(F)=C(S5)CC(CCCC)CC)C6=CC=C(S6)C7=C(C(C8=C(SC(CC(CCCC)CC)=C8C9=O)CC(CCCC)CC)=O)C9=C(C%10=CC=CS%10)S7)S1)CC
56,BO-4Cl,"BO-4Cl, BTP-4Cl-C12, S-YSS-Cl",12,PBDB-TF,"PBDB-TF, PM6, PBDB-T-2F, PBDB-T2F, PBDBT-F",10.1038/s41467-021-24937-5,0.845,26.7,75.83,17.21,17.02,0.15,sm,y,8,polymer,O=C1C2=CC(Cl)=C(C=C2C(/C1=C/C3=C(CCCCCCCCCCC)C(SC4=C5N(CC(CCCC)CCCCCC)C6=C4C7=NSN=C7C8=C6N(CC(CCCC)CCCCCC)C9=C8SC%10=C9SC(/C=C%11/C(C%12=C(C%11=O)C=C(Cl)C(Cl)=C%12)=C(C#N)/C#N)=C%10CCCCCCCCCCC)=C5S3)=C(C#N)/C#N)Cl,CCC1=C(SC2=C1SC3=C2N(CC)C4=C3C5=NSN=C5C6=C4N(CC)C7=C6SC8=C7SC(/C=C9C(C%10=C(C\9=C(C#N)/C#N)C=C(Cl)C(Cl)=C%10)=O)=C8CC)/C=C%11C(C%12=CC(Cl)=C(C=C%12C\%11=C(C#N)/C#N)Cl)=O,FC1=C(CC(CCCC)CC)SC(C2=C3C(SC(C4=CC=C(S4)C(SC(C5=CC=C(C6=CC7=C(S6)C(C8=CC(F)=C(CC(CCCC)CC)S8)=C9C(SC(C%10=CC=C(S%10)C(SC(C%11=CC=C(C%12=CC%13=C(S%12)C(C%14=CC(F)=C(CC(CCCC)CC)S%14)=C%15C(SC(C%16=CC=C(S%16)C(SC(C%17=CC=CS%17)=C%18C%19=O)=C%18C(C%20=C(CC(CCCC)CC)SC(CC(CCCC)CC)=C%20%19)=O)=C%15)=C%13C%21=CC(F)=C(CC(CCCC)CC)S%21)S%11)=C%22C%23=O)=C%22C(C%24=C(CC(CCCC)CC)SC(CC(CCCC)CC)=C%24%23)=O)=C9)=C7C%25=CC(F)=C(CC(CCCC)CC)S%25)S5)=C%26C%27=O)=C%26C(C%28=C(CC(CCCC)CC)SC(CC(CCCC)CC)=C%28%27)=O)=C3)=C(C%29=CC(F)=C(CC(CCCC)CC)S%29)C%30=C2SC=C%30)=C1,CCc1sc(-c2c3cc(-c4ccc(-c5sc(-c6ccc(-c7cc8c(-c9cc(F)c(CC)s9)c9sc(-c%10ccc(-c%11sc(-c%12ccc(-c%13cc%14c(-c%15cc(F)c(CC)s%15)c%15sc(-c%16ccc(-c%17sc(-c%18cccs%18)c%18c%17C(=O)c%17c(CC)sc(CC)c%17C%18=O)s%16)cc%15c(-c%15cc(F)c(CC)s%15)c%14s%13)s%12)c%12c%11C(=O)c%11c(CC)sc(CC)c%11C%12=O)s%10)cc9c(-c9cc(F)c(CC)s9)c8s7)s6)c6c5C(=O)c5c(CC)sc(CC)c5C6=O)s4)sc3c(-c3cc(F)c(CC)s3)c3ccsc23)cc1F,CCCCC(CC1=C(F)C=C(C2=C3C=C(SC3=C(C4=C2SC=C4)C5=CC(F)=C(S5)CC(CCCC)CC)C6=CC=C(S6)C7=C(C(C8=C(SC(CC(CCCC)CC)=C8C9=O)CC(CCCC)CC)=O)C9=C(C%10=CC=CS%10)S7)S1)CC
56,BO-4Cl,"BO-4Cl, BTP-4Cl-C12, S-YSS-Cl",12,PBDB-TF,"PBDB-TF, PM6, PBDB-T-2F, PBDB-T2F, PBDBT-F",10.1038/s41467-022-30225-7,0.841,26.03,79.4,17.43,17.28,0.1,sm,y,8,polymer,O=C1C2=CC(Cl)=C(C=C2C(/C1=C/C3=C(CCCCCCCCCCC)C(SC4=C5N(CC(CCCC)CCCCCC)C6=C4C7=NSN=C7C8=C6N(CC(CCCC)CCCCCC)C9=C8SC%10=C9SC(/C=C%11/C(C%12=C(C%11=O)C=C(Cl)C(Cl)=C%12)=C(C#N)/C#N)=C%10CCCCCCCCCCC)=C5S3)=C(C#N)/C#N)Cl,CCC1=C(SC2=C1SC3=C2N(CC)C4=C3C5=NSN=C5C6=C4N(CC)C7=C6SC8=C7SC(/C=C9C(C%10=C(C\9=C(C#N)/C#N)C=C(Cl)C(Cl)=C%10)=O)=C8CC)/C=C%11C(C%12=CC(Cl)=C(C=C%12C\%11=C(C#N)/C#N)Cl)=O,FC1=C(CC(CCCC)CC)SC(C2=C3C(SC(C4=CC=C(S4)C(SC(C5=CC=C(C6=CC7=C(S6)C(C8=CC(F)=C(CC(CCCC)CC)S8)=C9C(SC(C%10=CC=C(S%10)C(SC(C%11=CC=C(C%12=CC%13=C(S%12)C(C%14=CC(F)=C(CC(CCCC)CC)S%14)=C%15C(SC(C%16=CC=C(S%16)C(SC(C%17=CC=CS%17)=C%18C%19=O)=C%18C(C%20=C(CC(CCCC)CC)SC(CC(CCCC)CC)=C%20%19)=O)=C%15)=C%13C%21=CC(F)=C(CC(CCCC)CC)S%21)S%11)=C%22C%23=O)=C%22C(C%24=C(CC(CCCC)CC)SC(CC(CCCC)CC)=C%24%23)=O)=C9)=C7C%25=CC(F)=C(CC(CCCC)CC)S%25)S5)=C%26C%27=O)=C%26C(C%28=C(CC(CCCC)CC)SC(CC(CCCC)CC)=C%28%27)=O)=C3)=C(C%29=CC(F)=C(CC(CCCC)CC)S%29)C%30=C2SC=C%30)=C1,CCc1sc(-c2c3cc(-c4ccc(-c5sc(-c6ccc(-c7cc8c(-c9cc(F)c(CC)s9)c9sc(-c%10ccc(-c%11sc(-c%12ccc(-c%13cc%14c(-c%15cc(F)c(CC)s%15)c%15sc(-c%16ccc(-c%17sc(-c%18cccs%18)c%18c%17C(=O)c%17c(CC)sc(CC)c%17C%18=O)s%16)cc%15c(-c%15cc(F)c(CC)s%15)c%14s%13)s%12)c%12c%11C(=O)c%11c(CC)sc(CC)c%11C%12=O)s%10)cc9c(-c9cc(F)c(CC)s9)c8s7)s6)c6c5C(=O)c5c(CC)sc(CC)c5C6=O)s4)sc3c(-c3cc(F)c(CC)s3)c3ccsc23)cc1F,CCCCC(CC1=C(F)C=C(C2=C3C=C(SC3=C(C4=C2SC=C4)C5=CC(F)=C(S5)CC(CCCC)CC)C6=CC=C(S6)C7=C(C(C8=C(SC(CC(CCCC)CC)=C8C9=O)CC(CCCC)CC)=O)C9=C(C%10=CC=CS%10)S7)S1)CC
56,BTP-4Cl-12,"Y7-BO, BTP-eC11, BTP-4Cl-12",12,PBDB-TF,"PBDB-TF, PM6, PBDB-T-2F, PBDB-T2F, PBDBT-F",10.1093/nsr/nwz200,0.858,25.6,77.6,17,16.6,0.2,sm,y,8,polymer,N#C/C(C#N)=C1C(C(C2=CC(Cl)=C(C=C2\1)Cl)=O)=CC3=C(CCCCCCCCCCC)C(SC4=C5N(CC(CCCCCC)CCCC)C6=C4C7=NSN=C7C8=C6N(CC(CCCCCC)CCCC)C9=C8SC%10=C9SC(C=C%11C(C%12=CC(Cl)=C(C=C%12/C%11=C(C#N)/C#N)Cl)=O)=C%10CCCCCCCCCCC)=C5S3,CCC1=C(SC2=C1SC3=C2N(CC)C4=C3C5=NSN=C5C6=C4N(CC)C7=C6SC8=C7SC(/C=C9C(C%10=C(C\9=C(C#N)/C#N)C=C(Cl)C(Cl)=C%10)=O)=C8CC)/C=C%11C(C%12=C(C\%11=C(C#N)/C#N)C=C(Cl)C(Cl)=C%12)=O,FC1=C(CC(CCCC)CC)SC(C2=C3C(SC(C4=CC=C(S4)C(SC(C5=CC=C(C6=CC7=C(S6)C(C8=CC(F)=C(CC(CCCC)CC)S8)=C9C(SC(C%10=CC=C(S%10)C(SC(C%11=CC=C(C%12=CC%13=C(S%12)C(C%14=CC(F)=C(CC(CCCC)CC)S%14)=C%15C(SC(C%16=CC=C(S%16)C(SC(C%17=CC=CS%17)=C%18C%19=O)=C%18C(C%20=C(CC(CCCC)CC)SC(CC(CCCC)CC)=C%20%19)=O)=C%15)=C%13C%21=CC(F)=C(CC(CCCC)CC)S%21)S%11)=C%22C%23=O)=C%22C(C%24=C(CC(CCCC)CC)SC(CC(CCCC)CC)=C%24%23)=O)=C9)=C7C%25=CC(F)=C(CC(CCCC)CC)S%25)S5)=C%26C%27=O)=C%26C(C%28=C(CC(CCCC)CC)SC(CC(CCCC)CC)=C%28%27)=O)=C3)=C(C%29=CC(F)=C(CC(CCCC)CC)S%29)C%30=C2SC=C%30)=C1,CCc1sc(-c2c3cc(-c4ccc(-c5sc(-c6ccc(-c7cc8c(-c9cc(F)c(CC)s9)c9sc(-c%10ccc(-c%11sc(-c%12ccc(-c%13cc%14c(-c%15cc(F)c(CC)s%15)c%15sc(-c%16ccc(-c%17sc(-c%18cccs%18)c%18c%17C(=O)c%17c(CC)sc(CC)c%17C%18=O)s%16)cc%15c(-c%15cc(F)c(CC)s%15)c%14s%13)s%12)c%12c%11C(=O)c%11c(CC)sc(CC)c%11C%12=O)s%10)cc9c(-c9cc(F)c(CC)s9)c8s7)s6)c6c5C(=O)c5c(CC)sc(CC)c5C6=O)s4)sc3c(-c3cc(F)c(CC)s3)c3ccsc23)cc1F,CCCCC(CC1=C(F)C=C(C2=C3C=C(SC3=C(C4=C2SC=C4)C5=CC(F)=C(S5)CC(CCCC)CC)C6=CC=C(S6)C7=C(C(C8=C(SC(CC(CCCC)CC)=C8C9=O)CC(CCCC)CC)=O)C9=C(C%10=CC=CS%10)S7)S1)CC
56,BO-4Cl,"BO-4Cl, BTP-4Cl-C12, S-YSS-Cl",149,BTR,BTR,10.1007/s40843-020-1269-9,0.83,18.93,72,11.3,10.9,0.3,sm,y,8,sm,O=C1C2=CC(Cl)=C(C=C2C(/C1=C/C3=C(CCCCCCCCCCC)C(SC4=C5N(CC(CCCC)CCCCCC)C6=C4C7=NSN=C7C8=C6N(CC(CCCC)CCCCCC)C9=C8SC%10=C9SC(/C=C%11/C(C%12=C(C%11=O)C=C(Cl)C(Cl)=C%12)=C(C#N)/C#N)=C%10CCCCCCCCCCC)=C5S3)=C(C#N)/C#N)Cl,CCC1=C(SC2=C1SC3=C2N(CC)C4=C3C5=NSN=C5C6=C4N(CC)C7=C6SC8=C7SC(/C=C9C(C%10=C(C\9=C(C#N)/C#N)C=C(Cl)C(Cl)=C%10)=O)=C8CC)/C=C%11C(C%12=CC(Cl)=C(C=C%12C\%11=C(C#N)/C#N)Cl)=O,S=C(N(CCCCCC)C/1=O)SC1=C\C2=CC=C(S2)C(S3)=C(CCCCCC)C=C3C4=C(CCCCCC)C=C(S4)C5=CC6=C(S5)C(C7=CC(CC(CCCC)CC)=C(CCCCCC)S7)=C8C(SC(C9=CC(CCCCCC)=C(C%10=CC(CCCCCC)=C(C%11=CC=C(/C=C%12SC(N(CCCCCC)C/%12=O)=S)S%11)S%10)S9)=C8)=C6C%13=CC(CC(CC)CCCC)=C(CCCCCC)S%13,CCc1cc(-c2c3cc(-c4cc(CC)c(-c5cc(CC)c(-c6ccc(/C=C7/SC(=S)N(CC)C7=O)s6)s5)s4)sc3c(-c3cc(CC)c(CC)s3)c3cc(-c4cc(CC)c(-c5cc(CC)c(-c6ccc(/C=C7/SC(=S)N(CC)C7=O)s6)s5)s4)sc23)sc1CC,S=C(N(CCCCCC)C/1=O)SC1=C\C2=CC=C(S2)C(S3)=C(CCCCCC)C=C3C4=C(CCCCCC)C=C(S4)C5=CC6=C(S5)C(C7=CC(CC(CCCC)CC)=C(CCCCCC)S7)=C8C(SC(C9=CC(CCCCCC)=C(C%10=CC(CCCCCC)=C(C%11=CC=C(/C=C%12SC(N(CCCCCC)C/%12=O)=S)S%11)S%10)S9)=C8)=C6C%13=CC(CC(CC)CCCC)=C(CCCCCC)S%13
56,BO-4Cl,"BO-4Cl, BTP-4Cl-C12, S-YSS-Cl",150,B1,B1,10.1007/s40843-020-1269-9,0.83,25.27,73,15.3,14.9,0.2,sm,y,8,sm,O=C1C2=CC(Cl)=C(C=C2C(/C1=C/C3=C(CCCCCCCCCCC)C(SC4=C5N(CC(CCCC)CCCCCC)C6=C4C7=NSN=C7C8=C6N(CC(CCCC)CCCCCC)C9=C8SC%10=C9SC(/C=C%11/C(C%12=C(C%11=O)C=C(Cl)C(Cl)=C%12)=C(C#N)/C#N)=C%10CCCCCCCCCCC)=C5S3)=C(C#N)/C#N)Cl,CCC1=C(SC2=C1SC3=C2N(CC)C4=C3C5=NSN=C5C6=C4N(CC)C7=C6SC8=C7SC(/C=C9C(C%10=C(C\9=C(C#N)/C#N)C=C(Cl)C(Cl)=C%10)=O)=C8CC)/C=C%11C(C%12=CC(Cl)=C(C=C%12C\%11=C(C#N)/C#N)Cl)=O,S=C(N(CCCC)C/1=O)SC1=C\C2=CC=C(S2)C(S3)=C(CCCCCC)C=C3C4=C(CCCCCC)C=C(S4)C5=CC6=C(S5)C(C7=CC=C(SCC(CCCC)CC)C=C7)=C8C(SC(C9=CC(CCCCCC)=C(C%10=CC(CCCCCC)=C(C%11=CC=C(/C=C%12SC(N(CCCC)C/%12=O)=S)S%11)S%10)S9)=C8)=C6C%13=CC=C(SCC(CCCC)CC)C=C%13,CCSc1ccc(-c2c3cc(-c4cc(CC)c(-c5cc(CC)c(-c6ccc(/C=C7/SC(=S)N(CC)C7=O)s6)s5)s4)sc3c(-c3ccc(SCC)cc3)c3cc(-c4cc(CC)c(-c5cc(CC)c(-c6ccc(/C=C7/SC(=S)N(CC)C7=O)s6)s5)s4)sc23)cc1,S=C(N(CCCC)C/1=O)SC1=C\C2=CC=C(S2)C(S3)=C(CCCCCC)C=C3C4=C(CCCCCC)C=C(S4)C5=CC6=C(S5)C(C7=CC=C(SCC(CCCC)CC)C=C7)=C8C(SC(C9=CC(CCCCCC)=C(C%10=CC(CCCCCC)=C(C%11=CC=C(/C=C%12SC(N(CCCC)C/%12=O)=S)S%11)S%10)S9)=C8)=C6C%13=CC=C(SCC(CCCC)CC)C=C%13
56,BO-4Cl,"BO-4Cl, BTP-4Cl-C12, S-YSS-Cl",276,PBQ-M,PBQ-M,10.1021/acsami.2c04104,0.85,24.78,56.11,11.81,11.35,0.27,sm,y,8,polymer,O=C1C2=CC(Cl)=C(C=C2C(/C1=C/C3=C(CCCCCCCCCCC)C(SC4=C5N(CC(CCCC)CCCCCC)C6=C4C7=NSN=C7C8=C6N(CC(CCCC)CCCCCC)C9=C8SC%10=C9SC(/C=C%11/C(C%12=C(C%11=O)C=C(Cl)C(Cl)=C%12)=C(C#N)/C#N)=C%10CCCCCCCCCCC)=C5S3)=C(C#N)/C#N)Cl,CCC1=C(SC2=C1SC3=C2N(CC)C4=C3C5=NSN=C5C6=C4N(CC)C7=C6SC8=C7SC(/C=C9C(C%10=C(C\9=C(C#N)/C#N)C=C(Cl)C(Cl)=C%10)=O)=C8CC)/C=C%11C(C%12=CC(Cl)=C(C=C%12C\%11=C(C#N)/C#N)Cl)=O,FC1=C(SC(C2=C3C(C=C(S3)C4=C(C=C(S4)C5=CC6=C(S5)C7=C(C8=C6N=C(C(C)=N8)C)C=C(C9=CC(CC(CCCCCCCC)CCCCCCCCCC)=C(S9)C%10=CC%11=C(C(C%12=CC(F)=C(S%12)CC(CC)CCCC)=C%13C=C(SC%13=C%11C%14=CC(F)=C(S%14)CC(CCCC)CC)C%15=C(C=C(S%15)C%16=CC%17=C(S%16)C%18=C(C%19=C%17N=C(C(C)=N%19)C)C=C(C%20=CC(CC(CCCCCCCC)CCCCCCCCCC)=C(S%20)C%21=CC%22=C(C(C%23=CC(F)=C(S%23)CC(CC)CCCC)=C%24C=C(SC%24=C%22C%25=CC(F)=C(S%25)CC(CCCC)CC)C%26=C(C=C(S%26)C%27=CC%28=C(S%27)C%29=C(C%30=C%28N=C(C(C)=N%30)C)C=C(C%31=CC(CC(CCCCCCCC)CCCCCCCCCC)=CS%31)S%29)CC(CCCCCCCC)CCCCCCCCCC)S%21)S%18)CC(CCCCCCCC)CCCCCCCCCC)S%10)S7)CC(CCCCCCCC)CCCCCCCCCC)=C(C%32=C2C=CS%32)C%33=CC(F)=C(S%33)CC(CC)CCCC)=C1)CC(CCCC)CC,FC1=C(SC(C2=C3C(C=C(S3)C4=C(C=C(S4)C5=CC6=C(S5)C7=C(C8=C6N=C(C(C)=N8)C)C=C(C9=CC(CC)=C(S9)C%10=CC%11=C(C(C%12=CC(F)=C(S%12)CC)=C%13C=C(SC%13=C%11C%14=CC(F)=C(S%14)CC)C%15=C(C=C(S%15)C%16=CC%17=C(S%16)C%18=C(C%19=C%17N=C(C(C)=N%19)C)C=C(C%20=CC(CC)=C(S%20)C%21=CC%22=C(C(C%23=CC(F)=C(S%23)CC)=C%24C=C(SC%24=C%22C%25=CC(F)=C(S%25)CC)C%26=C(C=C(S%26)C%27=CC%28=C(S%27)C%29=C(C%30=C%28N=C(C(C)=N%30)C)C=C(C%31=CC(CC)=CS%31)S%29)CC)S%21)S%18)CC)S%10)S7)CC)=C(C%32=C2C=CS%32)C%33=CC(F)=C(S%33)CC)=C1)CC,CCCCCCCCCCC(CC1=CSC(C2=CC3=C4N=C(C(C)=NC4=C5C=C(SC5=C3S2)C6=CC(CC(CCCCCCCCCC)CCCCCCCC)=C(S6)C7=CC8=C(C9=C(C(C%10=CC(F)=C(S%10)CC(CCCC)CC)=C8S7)C=CS9)C%11=CC(F)=C(S%11)CC(CCCC)CC)C)=C1)CCCCCCCC
56,BO-4Cl,"BO-4Cl, BTP-4Cl-C12, S-YSS-Cl",277,PBQ-H,PBQ-H,10.1021/acsami.2c04104,0.86,23.97,62.46,12.88,12.51,0.28,sm,y,8,polymer,O=C1C2=CC(Cl)=C(C=C2C(/C1=C/C3=C(CCCCCCCCCCC)C(SC4=C5N(CC(CCCC)CCCCCC)C6=C4C7=NSN=C7C8=C6N(CC(CCCC)CCCCCC)C9=C8SC%10=C9SC(/C=C%11/C(C%12=C(C%11=O)C=C(Cl)C(Cl)=C%12)=C(C#N)/C#N)=C%10CCCCCCCCCCC)=C5S3)=C(C#N)/C#N)Cl,CCC1=C(SC2=C1SC3=C2N(CC)C4=C3C5=NSN=C5C6=C4N(CC)C7=C6SC8=C7SC(/C=C9C(C%10=C(C\9=C(C#N)/C#N)C=C(Cl)C(Cl)=C%10)=O)=C8CC)/C=C%11C(C%12=CC(Cl)=C(C=C%12C\%11=C(C#N)/C#N)Cl)=O,FC1=C(SC(C2=C3C(C=C(S3)C4=C(C=C(S4)C5=CC6=C(S5)C7=C(C8=C6N=CC=N8)C=C(C9=CC(CC(CCCCCCCC)CCCCCCCCCC)=C(S9)C%10=CC%11=C(C(C%12=CC(F)=C(S%12)CC(CC)CCCC)=C%13C=C(SC%13=C%11C%14=CC(F)=C(S%14)CC(CCCC)CC)C%15=C(C=C(S%15)C%16=CC%17=C(S%16)C%18=C(C%19=C%17N=CC=N%19)C=C(C%20=CC(CC(CCCCCCCC)CCCCCCCCCC)=C(S%20)C%21=CC%22=C(C(C%23=CC(F)=C(S%23)CC(CC)CCCC)=C%24C=C(SC%24=C%22C%25=CC(F)=C(S%25)CC(CCCC)CC)C%26=C(C=C(S%26)C%27=CC%28=C(S%27)C%29=C(C%30=C%28N=CC=N%30)C=C(C%31=CC(CC(CCCCCCCC)CCCCCCCCCC)=CS%31)S%29)CC(CCCCCCCC)CCCCCCCCCC)S%21)S%18)CC(CCCCCCCC)CCCCCCCCCC)S%10)S7)CC(CCCCCCCC)CCCCCCCCCC)=C(C%32=C2C=CS%32)C%33=CC(F)=C(S%33)CC(CC)CCCC)=C1)CC(CCCC)CC,FC1=C(CC)SC(C2=C3C(C=C(C4=C(CC)C=C(C5=CC6=C(C7=C(C=C(S7)C8=CC(CC)=C(C9=CC%10=C(S9)C(C%11=CC(F)=C(CC)S%11)=C%12C=C(C%13=C(CC)C=C(C%14=CC%15=C(C%16=C(C=C(S%16)C%17=CC(CC)=C(C%18=CC%19=C(S%18)C(C%20=CC(F)=C(CC)S%20)=C%21C=C(C%22=C(CC)C=C(C%23=CC%24=C(C%25=C(C=C(S%25)C%26=CC(CC)=CS%26)C%27=C%24N=CC=N%27)S%23)S%22)SC%21=C%19C%28=CC(F)=C(CC)S%28)S%17)C%29=C%15N=CC=N%29)S%14)S%13)SC%12=C%10C%30=CC(F)=C(CC)S%30)S8)C%31=C6N=CC=N%31)S5)S4)S3)=C(C%32=CC(F)=C(CC)S%32)C%33=C2C=CS%33)=C1,CCCCCCCCCCC(CC1=CSC(C2=CC3=C4N=CC=NC4=C5C=C(SC5=C3S2)C6=CC(CC(CCCCCCCCCC)CCCCCCCC)=C(S6)C7=CC8=C(C9=C(C(C%10=CC(F)=C(S%10)CC(CCCC)CC)=C8S7)C=CS9)C%11=CC(F)=C(S%11)CC(CCCC)CC)=C1)CCCCCCCC
57,BTP-4F-12,"Y6-BO, BTP-4F-12, BTP-BO-4F",12,PBDB-TF,"PBDB-TF, PM6, PBDB-T-2F, PBDB-T2F, PBDBT-F",10.1002/adma.201903441,0.855,25.3,76,16.4,15.9,0.3,sm,y,8,polymer,N#C/C(C#N)=C1C(C(C2=CC(F)=C(F)C=C2\1)=O)=CC3=C(C4=C(S3)C(N(C5=C6C7=NSN=C7C8=C5N(C9=C8SC%10=C9SC(C=C%11C(C%12=CC(F)=C(F)C=C%12/C%11=C(C#N)/C#N)=O)=C%10CCCCCCCCCCC)CC(CCCC)CCCCCC)CC(CCCC)CCCCCC)=C6S4)CCCCCCCCCCC,N#C/C(C#N)=C1C(C(C2=CC(F)=C(C=C2\1)F)=O)=CC3=C(CC)C(SC4=C5N(CC)C6=C4C7=NSN=C7C8=C6N(CC)C9=C8SC%10=C9SC(C=C%11C(C%12=CC(F)=C(C=C%12/C%11=C(C#N)/C#N)F)=O)=C%10CC)=C5S3,FC1=C(CC(CCCC)CC)SC(C2=C3C(SC(C4=CC=C(S4)C(SC(C5=CC=C(C6=CC7=C(S6)C(C8=CC(F)=C(CC(CCCC)CC)S8)=C9C(SC(C%10=CC=C(S%10)C(SC(C%11=CC=C(C%12=CC%13=C(S%12)C(C%14=CC(F)=C(CC(CCCC)CC)S%14)=C%15C(SC(C%16=CC=C(S%16)C(SC(C%17=CC=CS%17)=C%18C%19=O)=C%18C(C%20=C(CC(CCCC)CC)SC(CC(CCCC)CC)=C%20%19)=O)=C%15)=C%13C%21=CC(F)=C(CC(CCCC)CC)S%21)S%11)=C%22C%23=O)=C%22C(C%24=C(CC(CCCC)CC)SC(CC(CCCC)CC)=C%24%23)=O)=C9)=C7C%25=CC(F)=C(CC(CCCC)CC)S%25)S5)=C%26C%27=O)=C%26C(C%28=C(CC(CCCC)CC)SC(CC(CCCC)CC)=C%28%27)=O)=C3)=C(C%29=CC(F)=C(CC(CCCC)CC)S%29)C%30=C2SC=C%30)=C1,CCc1sc(-c2c3cc(-c4ccc(-c5sc(-c6ccc(-c7cc8c(-c9cc(F)c(CC)s9)c9sc(-c%10ccc(-c%11sc(-c%12ccc(-c%13cc%14c(-c%15cc(F)c(CC)s%15)c%15sc(-c%16ccc(-c%17sc(-c%18cccs%18)c%18c%17C(=O)c%17c(CC)sc(CC)c%17C%18=O)s%16)cc%15c(-c%15cc(F)c(CC)s%15)c%14s%13)s%12)c%12c%11C(=O)c%11c(CC)sc(CC)c%11C%12=O)s%10)cc9c(-c9cc(F)c(CC)s9)c8s7)s6)c6c5C(=O)c5c(CC)sc(CC)c5C6=O)s4)sc3c(-c3cc(F)c(CC)s3)c3ccsc23)cc1F,CCCCC(CC1=C(F)C=C(C2=C3C=C(SC3=C(C4=C2SC=C4)C5=CC(F)=C(S5)CC(CCCC)CC)C6=CC=C(S6)C7=C(C(C8=C(SC(CC(CCCC)CC)=C8C9=O)CC(CCCC)CC)=O)C9=C(C%10=CC=CS%10)S7)S1)CC
57,Y6-BO,"Y6-BO, BTP-4F-12, BTP-BO-4F",12,PBDB-TF,"PBDB-TF, PM6, PBDB-T-2F, PBDB-T2F, PBDBT-F",10.1002/aenm.202200453,0.826,26.6,75.8,16.6,16.5,0.1,sm,y,8,polymer,N#C/C(C#N)=C1C(C(C2=CC(F)=C(C=C2\1)F)=O)=CC3=C(CCCCCCCCCCC)C(SC4=C5N(CC(CCCCCC)CCCC)C6=C4C7=NSN=C7C8=C6N(CC(CCCCCC)CCCC)C9=C8SC%10=C9SC(C=C%11C(C%12=CC(F)=C(C=C%12/C%11=C(C#N)/C#N)F)=O)=C%10CCCCCCCCCCC)=C5S3,CCC1=C(SC2=C1SC3=C2N(CC)C4=C3C5=NSN=C5C6=C4N(CC)C7=C6SC8=C7SC(/C=C9C(C%10=C(C\9=C(C#N)/C#N)C=C(F)C(F)=C%10)=O)=C8CC)/C=C%11C(C%12=CC(F)=C(C=C%12C\%11=C(C#N)/C#N)F)=O,FC1=C(CC(CCCC)CC)SC(C2=C3C(SC(C4=CC=C(S4)C(SC(C5=CC=C(C6=CC7=C(S6)C(C8=CC(F)=C(CC(CCCC)CC)S8)=C9C(SC(C%10=CC=C(S%10)C(SC(C%11=CC=C(C%12=CC%13=C(S%12)C(C%14=CC(F)=C(CC(CCCC)CC)S%14)=C%15C(SC(C%16=CC=C(S%16)C(SC(C%17=CC=CS%17)=C%18C%19=O)=C%18C(C%20=C(CC(CCCC)CC)SC(CC(CCCC)CC)=C%20%19)=O)=C%15)=C%13C%21=CC(F)=C(CC(CCCC)CC)S%21)S%11)=C%22C%23=O)=C%22C(C%24=C(CC(CCCC)CC)SC(CC(CCCC)CC)=C%24%23)=O)=C9)=C7C%25=CC(F)=C(CC(CCCC)CC)S%25)S5)=C%26C%27=O)=C%26C(C%28=C(CC(CCCC)CC)SC(CC(CCCC)CC)=C%28%27)=O)=C3)=C(C%29=CC(F)=C(CC(CCCC)CC)S%29)C%30=C2SC=C%30)=C1,CCc1sc(-c2c3cc(-c4ccc(-c5sc(-c6ccc(-c7cc8c(-c9cc(F)c(CC)s9)c9sc(-c%10ccc(-c%11sc(-c%12ccc(-c%13cc%14c(-c%15cc(F)c(CC)s%15)c%15sc(-c%16ccc(-c%17sc(-c%18cccs%18)c%18c%17C(=O)c%17c(CC)sc(CC)c%17C%18=O)s%16)cc%15c(-c%15cc(F)c(CC)s%15)c%14s%13)s%12)c%12c%11C(=O)c%11c(CC)sc(CC)c%11C%12=O)s%10)cc9c(-c9cc(F)c(CC)s9)c8s7)s6)c6c5C(=O)c5c(CC)sc(CC)c5C6=O)s4)sc3c(-c3cc(F)c(CC)s3)c3ccsc23)cc1F,CCCCC(CC1=C(F)C=C(C2=C3C=C(SC3=C(C4=C2SC=C4)C5=CC(F)=C(S5)CC(CCCC)CC)C6=CC=C(S6)C7=C(C(C8=C(SC(CC(CCCC)CC)=C8C9=O)CC(CCCC)CC)=O)C9=C(C%10=CC=CS%10)S7)S1)CC
57,BTP-BO-4F,"Y6-BO, BTP-4F-12, BTP-BO-4F",12,PM6,"PBDB-TF, PM6, PBDB-T-2F, PBDB-T2F, PBDBT-F",10.1002/solr.202200805,0.83,26.92,77.11,17.2,16.96,0.3,sm,y,8,polymer,N#C/C(C#N)=C1C(C(C2=CC(F)=C(C=C2\1)F)=O)=CC3=C(CCCCCCCCCCC)C(SC4=C5N(CC(CCCCCC)CCCC)C6=C4C7=NSN=C7C8=C6N(CC(CCCCCC)CCCC)C9=C8SC%10=C9SC(C=C%11C(C%12=CC(F)=C(C=C%12/C%11=C(C#N)/C#N)F)=O)=C%10CCCCCCCCCCC)=C5S3,CCC1=C(SC2=C1SC3=C2N(CC)C4=C3C5=NSN=C5C6=C4N(CC)C7=C6SC8=C7SC(/C=C9C(C%10=C(C\9=C(C#N)/C#N)C=C(F)C(F)=C%10)=O)=C8CC)/C=C%11C(C%12=CC(F)=C(C=C%12C\%11=C(C#N)/C#N)F)=O,FC1=C(CC(CCCC)CC)SC(C2=C3C(SC(C4=CC=C(S4)C(SC(C5=CC=C(C6=CC7=C(S6)C(C8=CC(F)=C(CC(CCCC)CC)S8)=C9C(SC(C%10=CC=C(S%10)C(SC(C%11=CC=C(C%12=CC%13=C(S%12)C(C%14=CC(F)=C(CC(CCCC)CC)S%14)=C%15C(SC(C%16=CC=C(S%16)C(SC(C%17=CC=CS%17)=C%18C%19=O)=C%18C(C%20=C(CC(CCCC)CC)SC(CC(CCCC)CC)=C%20%19)=O)=C%15)=C%13C%21=CC(F)=C(CC(CCCC)CC)S%21)S%11)=C%22C%23=O)=C%22C(C%24=C(CC(CCCC)CC)SC(CC(CCCC)CC)=C%24%23)=O)=C9)=C7C%25=CC(F)=C(CC(CCCC)CC)S%25)S5)=C%26C%27=O)=C%26C(C%28=C(CC(CCCC)CC)SC(CC(CCCC)CC)=C%28%27)=O)=C3)=C(C%29=CC(F)=C(CC(CCCC)CC)S%29)C%30=C2SC=C%30)=C1,CCc1sc(-c2c3cc(-c4ccc(-c5sc(-c6ccc(-c7cc8c(-c9cc(F)c(CC)s9)c9sc(-c%10ccc(-c%11sc(-c%12ccc(-c%13cc%14c(-c%15cc(F)c(CC)s%15)c%15sc(-c%16ccc(-c%17sc(-c%18cccs%18)c%18c%17C(=O)c%17c(CC)sc(CC)c%17C%18=O)s%16)cc%15c(-c%15cc(F)c(CC)s%15)c%14s%13)s%12)c%12c%11C(=O)c%11c(CC)sc(CC)c%11C%12=O)s%10)cc9c(-c9cc(F)c(CC)s9)c8s7)s6)c6c5C(=O)c5c(CC)sc(CC)c5C6=O)s4)sc3c(-c3cc(F)c(CC)s3)c3ccsc23)cc1F,CCCCC(CC1=C(F)C=C(C2=C3C=C(SC3=C(C4=C2SC=C4)C5=CC(F)=C(S5)CC(CCCC)CC)C6=CC=C(S6)C7=C(C(C8=C(SC(CC(CCCC)CC)=C8C9=O)CC(CCCC)CC)=O)C9=C(C%10=CC=CS%10)S7)S1)CC
57,BO-4F,"BO-4F, Y6-BO-4F",12,PBDB-TF,"PBDB-TF, PM6, PBDB-T-2F, PBDB-T2F, PBDBT-F",10.1007/s11426-021-1013-0,0.84,27,76.7,17.39,17.37,0.03,sm,y,8,polymer,O=C1C2=CC(F)=C(F)C=C2C(/C1=C/C3=C(C4=C(S3)C(N(C5=C6C7=NSN=C7C8=C5N(C9=C8SC%10=C9SC(/C=C%11/C(C%12=C(C=C(C(F)=C%12)F)C%11=O)=C(C#N)/C#N)=C%10CCCCCCCCCCC)CC(CCCCCC)CCCC)CC(CCCCCC)CCCC)=C6S4)CCCCCCCCCCC)=C(C#N)\C#N,O=C1C2=CC(F)=C(F)C=C2C(/C1=C/C3=C(C4=C(S3)C(N(C5=C6C7=NSN=C7C8=C5N(C9=C8SC%10=C9SC(/C=C%11/C(C%12=C(C=C(C(F)=C%12)F)C%11=O)=C(C#N)/C#N)=C%10CC)CC)CC)=C6S4)CC)=C(C#N)\C#N,FC1=C(CC(CCCC)CC)SC(C2=C3C(SC(C4=CC=C(S4)C(SC(C5=CC=C(C6=CC7=C(S6)C(C8=CC(F)=C(CC(CCCC)CC)S8)=C9C(SC(C%10=CC=C(S%10)C(SC(C%11=CC=C(C%12=CC%13=C(S%12)C(C%14=CC(F)=C(CC(CCCC)CC)S%14)=C%15C(SC(C%16=CC=C(S%16)C(SC(C%17=CC=CS%17)=C%18C%19=O)=C%18C(C%20=C(CC(CCCC)CC)SC(CC(CCCC)CC)=C%20%19)=O)=C%15)=C%13C%21=CC(F)=C(CC(CCCC)CC)S%21)S%11)=C%22C%23=O)=C%22C(C%24=C(CC(CCCC)CC)SC(CC(CCCC)CC)=C%24%23)=O)=C9)=C7C%25=CC(F)=C(CC(CCCC)CC)S%25)S5)=C%26C%27=O)=C%26C(C%28=C(CC(CCCC)CC)SC(CC(CCCC)CC)=C%28%27)=O)=C3)=C(C%29=CC(F)=C(CC(CCCC)CC)S%29)C%30=C2SC=C%30)=C1,CCc1sc(-c2c3cc(-c4ccc(-c5sc(-c6ccc(-c7cc8c(-c9cc(F)c(CC)s9)c9sc(-c%10ccc(-c%11sc(-c%12ccc(-c%13cc%14c(-c%15cc(F)c(CC)s%15)c%15sc(-c%16ccc(-c%17sc(-c%18cccs%18)c%18c%17C(=O)c%17c(CC)sc(CC)c%17C%18=O)s%16)cc%15c(-c%15cc(F)c(CC)s%15)c%14s%13)s%12)c%12c%11C(=O)c%11c(CC)sc(CC)c%11C%12=O)s%10)cc9c(-c9cc(F)c(CC)s9)c8s7)s6)c6c5C(=O)c5c(CC)sc(CC)c5C6=O)s4)sc3c(-c3cc(F)c(CC)s3)c3ccsc23)cc1F,CCCCC(CC1=C(F)C=C(C2=C3C=C(SC3=C(C4=C2SC=C4)C5=CC(F)=C(S5)CC(CCCC)CC)C6=CC=C(S6)C7=C(C(C8=C(SC(CC(CCCC)CC)=C8C9=O)CC(CCCC)CC)=O)C9=C(C%10=CC=CS%10)S7)S1)CC
57,Y6-BO,"Y6-BO, BTP-4F-12, BTP-BO-4F",12,PM6,"PBDB-TF, PM6, PBDB-T-2F, PBDB-T2F, PBDBT-F",10.1016/j.polymer.2022.125267,0.82,24.59,74.57,15.05,14.85,0.2,sm,y,8,polymer,N#C/C(C#N)=C1C(C(C2=CC(F)=C(C=C2\1)F)=O)=CC3=C(CCCCCCCCCCC)C(SC4=C5N(CC(CCCCCC)CCCC)C6=C4C7=NSN=C7C8=C6N(CC(CCCCCC)CCCC)C9=C8SC%10=C9SC(C=C%11C(C%12=CC(F)=C(C=C%12/C%11=C(C#N)/C#N)F)=O)=C%10CCCCCCCCCCC)=C5S3,CCC1=C(SC2=C1SC3=C2N(CC)C4=C3C5=NSN=C5C6=C4N(CC)C7=C6SC8=C7SC(/C=C9C(C%10=C(C\9=C(C#N)/C#N)C=C(F)C(F)=C%10)=O)=C8CC)/C=C%11C(C%12=CC(F)=C(C=C%12C\%11=C(C#N)/C#N)F)=O,FC1=C(CC(CCCC)CC)SC(C2=C3C(SC(C4=CC=C(S4)C(SC(C5=CC=C(C6=CC7=C(S6)C(C8=CC(F)=C(CC(CCCC)CC)S8)=C9C(SC(C%10=CC=C(S%10)C(SC(C%11=CC=C(C%12=CC%13=C(S%12)C(C%14=CC(F)=C(CC(CCCC)CC)S%14)=C%15C(SC(C%16=CC=C(S%16)C(SC(C%17=CC=CS%17)=C%18C%19=O)=C%18C(C%20=C(CC(CCCC)CC)SC(CC(CCCC)CC)=C%20%19)=O)=C%15)=C%13C%21=CC(F)=C(CC(CCCC)CC)S%21)S%11)=C%22C%23=O)=C%22C(C%24=C(CC(CCCC)CC)SC(CC(CCCC)CC)=C%24%23)=O)=C9)=C7C%25=CC(F)=C(CC(CCCC)CC)S%25)S5)=C%26C%27=O)=C%26C(C%28=C(CC(CCCC)CC)SC(CC(CCCC)CC)=C%28%27)=O)=C3)=C(C%29=CC(F)=C(CC(CCCC)CC)S%29)C%30=C2SC=C%30)=C1,CCc1sc(-c2c3cc(-c4ccc(-c5sc(-c6ccc(-c7cc8c(-c9cc(F)c(CC)s9)c9sc(-c%10ccc(-c%11sc(-c%12ccc(-c%13cc%14c(-c%15cc(F)c(CC)s%15)c%15sc(-c%16ccc(-c%17sc(-c%18cccs%18)c%18c%17C(=O)c%17c(CC)sc(CC)c%17C%18=O)s%16)cc%15c(-c%15cc(F)c(CC)s%15)c%14s%13)s%12)c%12c%11C(=O)c%11c(CC)sc(CC)c%11C%12=O)s%10)cc9c(-c9cc(F)c(CC)s9)c8s7)s6)c6c5C(=O)c5c(CC)sc(CC)c5C6=O)s4)sc3c(-c3cc(F)c(CC)s3)c3ccsc23)cc1F,CCCCC(CC1=C(F)C=C(C2=C3C=C(SC3=C(C4=C2SC=C4)C5=CC(F)=C(S5)CC(CCCC)CC)C6=CC=C(S6)C7=C(C(C8=C(SC(CC(CCCC)CC)=C8C9=O)CC(CCCC)CC)=O)C9=C(C%10=CC=CS%10)S7)S1)CC
57,BTP-BO-4F,"Y6-BO, BTP-4F-12, BTP-BO-4F",12,PM6,"PBDB-TF, PM6, PBDB-T-2F, PBDB-T2F, PBDBT-F",10.1021/acsenergylett.2c01438,0.848,25.72,76.51,16.73,16.57,0.1,sm,y,8,polymer,N#C/C(C#N)=C1C(C(C2=CC(F)=C(C=C2\1)F)=O)=CC3=C(CCCCCCCCCCC)C(SC4=C5N(CC(CCCCCC)CCCC)C6=C4C7=NSN=C7C8=C6N(CC(CCCCCC)CCCC)C9=C8SC%10=C9SC(C=C%11C(C%12=CC(F)=C(C=C%12/C%11=C(C#N)/C#N)F)=O)=C%10CCCCCCCCCCC)=C5S3,CCC1=C(SC2=C1SC3=C2N(CC)C4=C3C5=NSN=C5C6=C4N(CC)C7=C6SC8=C7SC(/C=C9C(C%10=C(C\9=C(C#N)/C#N)C=C(F)C(F)=C%10)=O)=C8CC)/C=C%11C(C%12=CC(F)=C(C=C%12C\%11=C(C#N)/C#N)F)=O,FC1=C(CC(CCCC)CC)SC(C2=C3C(SC(C4=CC=C(S4)C(SC(C5=CC=C(C6=CC7=C(S6)C(C8=CC(F)=C(CC(CCCC)CC)S8)=C9C(SC(C%10=CC=C(S%10)C(SC(C%11=CC=C(C%12=CC%13=C(S%12)C(C%14=CC(F)=C(CC(CCCC)CC)S%14)=C%15C(SC(C%16=CC=C(S%16)C(SC(C%17=CC=CS%17)=C%18C%19=O)=C%18C(C%20=C(CC(CCCC)CC)SC(CC(CCCC)CC)=C%20%19)=O)=C%15)=C%13C%21=CC(F)=C(CC(CCCC)CC)S%21)S%11)=C%22C%23=O)=C%22C(C%24=C(CC(CCCC)CC)SC(CC(CCCC)CC)=C%24%23)=O)=C9)=C7C%25=CC(F)=C(CC(CCCC)CC)S%25)S5)=C%26C%27=O)=C%26C(C%28=C(CC(CCCC)CC)SC(CC(CCCC)CC)=C%28%27)=O)=C3)=C(C%29=CC(F)=C(CC(CCCC)CC)S%29)C%30=C2SC=C%30)=C1,CCc1sc(-c2c3cc(-c4ccc(-c5sc(-c6ccc(-c7cc8c(-c9cc(F)c(CC)s9)c9sc(-c%10ccc(-c%11sc(-c%12ccc(-c%13cc%14c(-c%15cc(F)c(CC)s%15)c%15sc(-c%16ccc(-c%17sc(-c%18cccs%18)c%18c%17C(=O)c%17c(CC)sc(CC)c%17C%18=O)s%16)cc%15c(-c%15cc(F)c(CC)s%15)c%14s%13)s%12)c%12c%11C(=O)c%11c(CC)sc(CC)c%11C%12=O)s%10)cc9c(-c9cc(F)c(CC)s9)c8s7)s6)c6c5C(=O)c5c(CC)sc(CC)c5C6=O)s4)sc3c(-c3cc(F)c(CC)s3)c3ccsc23)cc1F,CCCCC(CC1=C(F)C=C(C2=C3C=C(SC3=C(C4=C2SC=C4)C5=CC(F)=C(S5)CC(CCCC)CC)C6=CC=C(S6)C7=C(C(C8=C(SC(CC(CCCC)CC)=C8C9=O)CC(CCCC)CC)=O)C9=C(C%10=CC=CS%10)S7)S1)CC
