Repository: brigreens/Meta-analysis_OSCs

This repository contains the data files and analysis notebooks to support the paper "Meta-Analysis of Molecular Design Strategies for Non-Fullerene Acceptor Based Organic Solar Cell Materials" (DOI: 10.26434/chemrxiv-2024-w29b1)

File: OSC_dataset_metaanalysis.csv (part 22 of 76)
NFA_ID,reported_acceptor,NFA_other_names,don_ID,reported_donor,don_other_names,DOI,Voc,Jsc,FF,PCE_max,PCE_avg,PCE_std,acceptor_type,acceptor_class,fused_rings_in_core,donor_type,acc_SMILES_sidechains,acc_SMILES_shortened_sidechains,don_SMILES_sidechains,don_SMILES_shortened_sidechains,don_mon_SMILES
57,BO-4F,"BO-4F, Y6-BO-4F",12,PBDB-TF,"PBDB-TF, PM6, PBDB-T-2F, PBDB-T2F, PBDBT-F",10.1038/s41467-022-30225-7,0.833,26.04,77.2,16.73,16.62,0.08,sm,y,8,polymer,O=C1C2=CC(F)=C(F)C=C2C(/C1=C/C3=C(C4=C(S3)C(N(C5=C6C7=NSN=C7C8=C5N(C9=C8SC%10=C9SC(/C=C%11/C(C%12=C(C=C(C(F)=C%12)F)C%11=O)=C(C#N)/C#N)=C%10CCCCCCCCCCC)CC(CCCCCC)CCCC)CC(CCCCCC)CCCC)=C6S4)CCCCCCCCCCC)=C(C#N)\C#N,O=C1C2=CC(F)=C(F)C=C2C(/C1=C/C3=C(C4=C(S3)C(N(C5=C6C7=NSN=C7C8=C5N(C9=C8SC%10=C9SC(/C=C%11/C(C%12=C(C=C(C(F)=C%12)F)C%11=O)=C(C#N)/C#N)=C%10CC)CC)CC)=C6S4)CC)=C(C#N)\C#N,FC1=C(CC(CCCC)CC)SC(C2=C3C(SC(C4=CC=C(S4)C(SC(C5=CC=C(C6=CC7=C(S6)C(C8=CC(F)=C(CC(CCCC)CC)S8)=C9C(SC(C%10=CC=C(S%10)C(SC(C%11=CC=C(C%12=CC%13=C(S%12)C(C%14=CC(F)=C(CC(CCCC)CC)S%14)=C%15C(SC(C%16=CC=C(S%16)C(SC(C%17=CC=CS%17)=C%18C%19=O)=C%18C(C%20=C(CC(CCCC)CC)SC(CC(CCCC)CC)=C%20%19)=O)=C%15)=C%13C%21=CC(F)=C(CC(CCCC)CC)S%21)S%11)=C%22C%23=O)=C%22C(C%24=C(CC(CCCC)CC)SC(CC(CCCC)CC)=C%24%23)=O)=C9)=C7C%25=CC(F)=C(CC(CCCC)CC)S%25)S5)=C%26C%27=O)=C%26C(C%28=C(CC(CCCC)CC)SC(CC(CCCC)CC)=C%28%27)=O)=C3)=C(C%29=CC(F)=C(CC(CCCC)CC)S%29)C%30=C2SC=C%30)=C1,CCc1sc(-c2c3cc(-c4ccc(-c5sc(-c6ccc(-c7cc8c(-c9cc(F)c(CC)s9)c9sc(-c%10ccc(-c%11sc(-c%12ccc(-c%13cc%14c(-c%15cc(F)c(CC)s%15)c%15sc(-c%16ccc(-c%17sc(-c%18cccs%18)c%18c%17C(=O)c%17c(CC)sc(CC)c%17C%18=O)s%16)cc%15c(-c%15cc(F)c(CC)s%15)c%14s%13)s%12)c%12c%11C(=O)c%11c(CC)sc(CC)c%11C%12=O)s%10)cc9c(-c9cc(F)c(CC)s9)c8s7)s6)c6c5C(=O)c5c(CC)sc(CC)c5C6=O)s4)sc3c(-c3cc(F)c(CC)s3)c3ccsc23)cc1F,CCCCC(CC1=C(F)C=C(C2=C3C=C(SC3=C(C4=C2SC=C4)C5=CC(F)=C(S5)CC(CCCC)CC)C6=CC=C(S6)C7=C(C(C8=C(SC(CC(CCCC)CC)=C8C9=O)CC(CCCC)CC)=O)C9=C(C%10=CC=CS%10)S7)S1)CC
57,Y6-BO-4F,"BO-4F, Y6-BO-4F",12,PM6,"PBDB-TF, PM6, PBDB-T-2F, PBDB-T2F, PBDBT-F",10.1002/ente.202201191,0.86,22.46,73,14.19,14.19,,sm,y,8,polymer,N#C/C(C#N)=C1C2=C(C(C/1=C\C3=C(C4=C(C5=C(C6=C(C7=C(C8=C(C9=C(C(CCCCCCCCCCC)=C(S9)/C=C%10C(C%11=CC(F)=C(C=C%11C\%10=C(C#N)/C#N)F)=O)S8)N7CC(CCCC)CCCCCC)C%12=NSN=C%126)N5CC(CCCC)CCCCCC)S4)S3)CCCCCCCCCCC)=O)C=C(F)C(F)=C2,CCC1=C(SC2=C1SC3=C2N(CC)C4=C3C5=NSN=C5C6=C4N(CC)C7=C6SC8=C7SC(/C=C9C(C%10=C(C\9=C(C#N)/C#N)C=C(F)C(F)=C%10)=O)=C8CC)/C=C%11C(C%12=CC(F)=C(C=C%12C\%11=C(C#N)/C#N)F)=O,FC1=C(CC(CCCC)CC)SC(C2=C3C(SC(C4=CC=C(S4)C(SC(C5=CC=C(C6=CC7=C(S6)C(C8=CC(F)=C(CC(CCCC)CC)S8)=C9C(SC(C%10=CC=C(S%10)C(SC(C%11=CC=C(C%12=CC%13=C(S%12)C(C%14=CC(F)=C(CC(CCCC)CC)S%14)=C%15C(SC(C%16=CC=C(S%16)C(SC(C%17=CC=CS%17)=C%18C%19=O)=C%18C(C%20=C(CC(CCCC)CC)SC(CC(CCCC)CC)=C%20%19)=O)=C%15)=C%13C%21=CC(F)=C(CC(CCCC)CC)S%21)S%11)=C%22C%23=O)=C%22C(C%24=C(CC(CCCC)CC)SC(CC(CCCC)CC)=C%24%23)=O)=C9)=C7C%25=CC(F)=C(CC(CCCC)CC)S%25)S5)=C%26C%27=O)=C%26C(C%28=C(CC(CCCC)CC)SC(CC(CCCC)CC)=C%28%27)=O)=C3)=C(C%29=CC(F)=C(CC(CCCC)CC)S%29)C%30=C2SC=C%30)=C1,CCc1sc(-c2c3cc(-c4ccc(-c5sc(-c6ccc(-c7cc8c(-c9cc(F)c(CC)s9)c9sc(-c%10ccc(-c%11sc(-c%12ccc(-c%13cc%14c(-c%15cc(F)c(CC)s%15)c%15sc(-c%16ccc(-c%17sc(-c%18cccs%18)c%18c%17C(=O)c%17c(CC)sc(CC)c%17C%18=O)s%16)cc%15c(-c%15cc(F)c(CC)s%15)c%14s%13)s%12)c%12c%11C(=O)c%11c(CC)sc(CC)c%11C%12=O)s%10)cc9c(-c9cc(F)c(CC)s9)c8s7)s6)c6c5C(=O)c5c(CC)sc(CC)c5C6=O)s4)sc3c(-c3cc(F)c(CC)s3)c3ccsc23)cc1F,CCCCC(CC1=C(F)C=C(C2=C3C=C(SC3=C(C4=C2SC=C4)C5=CC(F)=C(S5)CC(CCCC)CC)C6=CC=C(S6)C7=C(C(C8=C(SC(CC(CCCC)CC)=C8C9=O)CC(CCCC)CC)=O)C9=C(C%10=CC=CS%10)S7)S1)CC
57,Y6-BO,"Y6-BO, BTP-4F-12, BTP-BO-4F",12,PM6,"PBDB-TF, PM6, PBDB-T-2F, PBDB-T2F, PBDBT-F",10.1007/s11426-022-1394-y,0.845,25.6,77,16.7,16.3,0.5,sm,y,8,polymer,N#C/C(C#N)=C1C(C(C2=CC(F)=C(C=C2\1)F)=O)=CC3=C(CCCCCCCCCCC)C(SC4=C5N(CC(CCCCCC)CCCC)C6=C4C7=NSN=C7C8=C6N(CC(CCCCCC)CCCC)C9=C8SC%10=C9SC(C=C%11C(C%12=CC(F)=C(C=C%12/C%11=C(C#N)/C#N)F)=O)=C%10CCCCCCCCCCC)=C5S3,CCC1=C(SC2=C1SC3=C2N(CC)C4=C3C5=NSN=C5C6=C4N(CC)C7=C6SC8=C7SC(/C=C9C(C%10=C(C\9=C(C#N)/C#N)C=C(F)C(F)=C%10)=O)=C8CC)/C=C%11C(C%12=CC(F)=C(C=C%12C\%11=C(C#N)/C#N)F)=O,FC1=C(CC(CCCC)CC)SC(C2=C3C(SC(C4=CC=C(S4)C(SC(C5=CC=C(C6=CC7=C(S6)C(C8=CC(F)=C(CC(CCCC)CC)S8)=C9C(SC(C%10=CC=C(S%10)C(SC(C%11=CC=C(C%12=CC%13=C(S%12)C(C%14=CC(F)=C(CC(CCCC)CC)S%14)=C%15C(SC(C%16=CC=C(S%16)C(SC(C%17=CC=CS%17)=C%18C%19=O)=C%18C(C%20=C(CC(CCCC)CC)SC(CC(CCCC)CC)=C%20%19)=O)=C%15)=C%13C%21=CC(F)=C(CC(CCCC)CC)S%21)S%11)=C%22C%23=O)=C%22C(C%24=C(CC(CCCC)CC)SC(CC(CCCC)CC)=C%24%23)=O)=C9)=C7C%25=CC(F)=C(CC(CCCC)CC)S%25)S5)=C%26C%27=O)=C%26C(C%28=C(CC(CCCC)CC)SC(CC(CCCC)CC)=C%28%27)=O)=C3)=C(C%29=CC(F)=C(CC(CCCC)CC)S%29)C%30=C2SC=C%30)=C1,CCc1sc(-c2c3cc(-c4ccc(-c5sc(-c6ccc(-c7cc8c(-c9cc(F)c(CC)s9)c9sc(-c%10ccc(-c%11sc(-c%12ccc(-c%13cc%14c(-c%15cc(F)c(CC)s%15)c%15sc(-c%16ccc(-c%17sc(-c%18cccs%18)c%18c%17C(=O)c%17c(CC)sc(CC)c%17C%18=O)s%16)cc%15c(-c%15cc(F)c(CC)s%15)c%14s%13)s%12)c%12c%11C(=O)c%11c(CC)sc(CC)c%11C%12=O)s%10)cc9c(-c9cc(F)c(CC)s9)c8s7)s6)c6c5C(=O)c5c(CC)sc(CC)c5C6=O)s4)sc3c(-c3cc(F)c(CC)s3)c3ccsc23)cc1F,CCCCC(CC1=C(F)C=C(C2=C3C=C(SC3=C(C4=C2SC=C4)C5=CC(F)=C(S5)CC(CCCC)CC)C6=CC=C(S6)C7=C(C(C8=C(SC(CC(CCCC)CC)=C8C9=O)CC(CCCC)CC)=O)C9=C(C%10=CC=CS%10)S7)S1)CC
57,Y6-BO,"Y6-BO, BTP-4F-12, BTP-BO-4F",20,P4T2F-HD,"P4T2F-HD, P5T",10.1002/adfm.202201142,0.75,24.21,74.5,13.6,13.4,0.2,sm,y,8,polymer,N#C/C(C#N)=C1C(C(C2=CC(F)=C(C=C2\1)F)=O)=CC3=C(CCCCCCCCCCC)C(SC4=C5N(CC(CCCCCC)CCCC)C6=C4C7=NSN=C7C8=C6N(CC(CCCCCC)CCCC)C9=C8SC%10=C9SC(C=C%11C(C%12=CC(F)=C(C=C%12/C%11=C(C#N)/C#N)F)=O)=C%10CCCCCCCCCCC)=C5S3,CCC1=C(SC2=C1SC3=C2N(CC)C4=C3C5=NSN=C5C6=C4N(CC)C7=C6SC8=C7SC(/C=C9C(C%10=C(C\9=C(C#N)/C#N)C=C(F)C(F)=C%10)=O)=C8CC)/C=C%11C(C%12=CC(F)=C(C=C%12C\%11=C(C#N)/C#N)F)=O,O=C1C2=C(CC(CCCCCCCCCC)CCCCCCCC)SC(CC(CCCCCCCC)CCCCCCCCCC)=C2C(C3=C(C4=CC=C(C5=CC(F)=C(C(S6)=C(F)C=C6C7=CC=C(C8=C9C(C(C%10=C(CC(CCCCCCCC)CCCCCCCCCC)SC(CC(CCCCCCCCCC)CCCCCCCC)=C%10C9=O)=O)=C(C%11=CC=C(C%12=CC(F)=C(C(S%13)=C(F)C=C%13C%14=CC=C(C%15=C%16C(C(C%17=C(CC(CCCCCCCC)CCCCCCCCCC)SC(CC(CCCCCCCCCC)CCCCCCCC)=C%17C%16=O)=O)=C(C%18=CC=C(C%19=CC(F)=CS%19)S%18)S%15)S%14)S%12)S%11)S8)S7)S5)S4)SC(C%20=CC=C(C%21=CC(F)=CS%21)S%20)=C31)=O,CCc1sc(CC)c2c1C(=O)c1c(-c3ccc(-c4cc(F)cs4)s3)sc(-c3ccc(-c4cc(F)c(-c5sc(-c6ccc(-c7sc(-c8ccc(-c9cc(F)c(-c%10sc(-c%11ccc(-c%12sc(-c%13ccc(-c%14cc(F)cs%14)s%13)c%13c%12C(=O)c%12c(CC)sc(CC)c%12C%13=O)s%11)cc%10F)s9)s8)c8c7C(=O)c7c(CC)sc(CC)c7C8=O)s6)cc5F)s4)s3)c1C2=O,O=C(C1=C(SC(CC(CCCCCCCCCC)CCCCCCCC)=C12)CC(CCCCCCCCCC)CCCCCCCC)C3=C(SC(C4=CC=C(S4)C5=CC=CS5)=C3C2=O)C(S6)=CC=C6C7=CC=CS7
57,Y6-BO,"Y6-BO, BTP-4F-12, BTP-BO-4F",22,P5TCN-2F,P5TCN-2F,10.1002/adfm.202201142,0.87,24.02,75.4,15.8,15.4,0.4,sm,y,8,polymer,N#C/C(C#N)=C1C(C(C2=CC(F)=C(C=C2\1)F)=O)=CC3=C(CCCCCCCCCCC)C(SC4=C5N(CC(CCCCCC)CCCC)C6=C4C7=NSN=C7C8=C6N(CC(CCCCCC)CCCC)C9=C8SC%10=C9SC(C=C%11C(C%12=CC(F)=C(C=C%12/C%11=C(C#N)/C#N)F)=O)=C%10CCCCCCCCCCC)=C5S3,CCC1=C(SC2=C1SC3=C2N(CC)C4=C3C5=NSN=C5C6=C4N(CC)C7=C6SC8=C7SC(/C=C9C(C%10=C(C\9=C(C#N)/C#N)C=C(F)C(F)=C%10)=O)=C8CC)/C=C%11C(C%12=CC(F)=C(C=C%12C\%11=C(C#N)/C#N)F)=O,FC1=C(C2=C(F)C=C(C3=C(CC(CCCCCCCC)CCCCCCCCCC)C=C(C4=CC(C#N)=C(C5=CC(CC(CCCCCCCC)CCCCCCCCCC)=C(C6=CC(F)=C(C7=C(F)C=C(C8=C(CC(CCCCCCCC)CCCCCCCCCC)C=C(C9=CC(C#N)=C(C%10=CC(CC(CCCCCCCC)CCCCCCCCCC)=C(C%11=CC(F)=C(C%12=C(F)C=C(C%13=C(CC(CCCCCCCC)CCCCCCCCCC)C=C(C%14=CC(C#N)=C(C%15=CC(CC(CCCCCCCC)CCCCCCCCCC)=CS%15)S%14)S%13)S%12)S%11)S%10)S9)S8)S7)S6)S5)S4)S3)S2)SC=C1,FC1=C(C2=C(F)C=C(C3=C(CC)C=C(C4=CC(C#N)=C(C5=CC(CC)=C(C6=CC(F)=C(C7=C(F)C=C(C8=C(CC)C=C(C9=CC(C#N)=C(C%10=CC(CC)=C(C%11=CC(F)=C(C%12=C(F)C=C(C%13=C(CC)C=C(C%14=CC(C#N)=C(C%15=CC(CC)=CS%15)S%14)S%13)S%12)S%11)S%10)S9)S8)S7)S6)S5)S4)S3)S2)SC=C1,CCCCCCCCCCC(CC1=CSC(C2=C(C#N)C=C(C3=CC(CC(CCCCCCCCCC)CCCCCCCC)=C(S3)C4=CC(F)=C(S4)C5=C(F)C=CS5)S2)=C1)CCCCCCCC.C
57,Y6-BO,"Y6-BO, BTP-4F-12, BTP-BO-4F",106,PTTz-4HD,PTTz-4HD,10.1002/aenm.202104050,0.8,26.5,70.8,15,14.8,0.2,sm,y,8,polymer,N#C/C(C#N)=C1C(C(C2=CC(F)=C(C=C2\1)F)=O)=CC3=C(CCCCCCCCCCC)C(SC4=C5N(CC(CCCCCC)CCCC)C6=C4C7=NSN=C7C8=C6N(CC(CCCCCC)CCCC)C9=C8SC%10=C9SC(C=C%11C(C%12=CC(F)=C(C=C%12/C%11=C(C#N)/C#N)F)=O)=C%10CCCCCCCCCCC)=C5S3,CCC1=C(SC2=C1SC3=C2N(CC)C4=C3C5=NSN=C5C6=C4N(CC)C7=C6SC8=C7SC(/C=C9C(C%10=C(C\9=C(C#N)/C#N)C=C(F)C(F)=C%10)=O)=C8CC)/C=C%11C(C%12=CC(F)=C(C=C%12C\%11=C(C#N)/C#N)F)=O,CCCCCCCCC(CCCCCC)CC1=C(SC(C2=NC(SC(C3=CC(CC(CCCCCC)CCCCCCCC)=C(C4=CC=C(C5=C(CC(CCCCCC)CCCCCCCC)C=C(C6=NC(SC(C7=CC(CC(CCCCCC)CCCCCCCC)=C(C8=CC=C(C9=C(CC(CCCCCC)CCCCCCCC)C=C(C%10=NC(SC=C%11)=C%11S%10)S9)S8)S7)=C%12)=C%12S6)S5)S4)S3)=C%13)=C%13S2)=C1)C(S%14)=CC=C%14C%15=C(CC(CCCCCC)CCCCCCCC)C=CS%15,CCC1=C(C2=CC=C(C3=C(CC)C=C(C4=NC(SC(C5=CC(CC)=C(C6=CC=C(C7=C(CC)C=C(C8=NC(SC(C9=CC(CC)=C(C%10=CC=C(C%11=C(CC)C=C(C%12=NC(SC=C%13)=C%13S%12)S%11)S%10)S9)=C%14)=C%14S8)S7)S6)S5)=C%15)=C%15S4)S3)S2)SC=C1,CCCCCCCCC(CC1=C(C2=CC=C(S2)C3=C(CC(CCCCCCCC)CCCCCC)C=C(C4=NC5=C(S4)C=CS5)S3)SC=C1)CCCCCC
57,Y6-BO,"Y6-BO, BTP-4F-12, BTP-BO-4F",107,PTTz-3HD,PTTz-3HD,10.1002/aenm.202104050,0.77,27.3,76.5,16.1,15.9,0.2,sm,y,8,polymer,N#C/C(C#N)=C1C(C(C2=CC(F)=C(C=C2\1)F)=O)=CC3=C(CCCCCCCCCCC)C(SC4=C5N(CC(CCCCCC)CCCC)C6=C4C7=NSN=C7C8=C6N(CC(CCCCCC)CCCC)C9=C8SC%10=C9SC(C=C%11C(C%12=CC(F)=C(C=C%12/C%11=C(C#N)/C#N)F)=O)=C%10CCCCCCCCCCC)=C5S3,CCC1=C(SC2=C1SC3=C2N(CC)C4=C3C5=NSN=C5C6=C4N(CC)C7=C6SC8=C7SC(/C=C9C(C%10=C(C\9=C(C#N)/C#N)C=C(F)C(F)=C%10)=O)=C8CC)/C=C%11C(C%12=CC(F)=C(C=C%12C\%11=C(C#N)/C#N)F)=O,CCCCCCCCC(CCCCCC)CC1=C(C2=NC(SC(C3=C(CC(CCCCCC)CCCCCCCC)C=C(C4=CC=C(C5=CC(CC(CCCCCC)CCCCCCCC)=C(C6=NC(SC(C7=C(CC(CCCCCC)CCCCCCCC)C=C(C8=CC=C(C9=CC(CC(CCCCCC)CCCCCCCC)=C(C%10=NC(SC=C%11)=C%11S%10)S9)S8)S7)=C%12)=C%12S6)S5)S4)S3)=C%13)=C%13S2)SC(C(S%14)=CC=C%14C%15=CC(CC(CCCCCC)CCCCCCCC)=CS%15)=C1,CCC1=CSC(C2=CC=C(C3=CC(CC)=C(C4=NC(SC(C5=C(CC)C=C(C6=CC=C(C7=CC(CC)=C(C8=NC(SC(C9=C(CC)C=C(C%10=CC=C(C%11=CC(CC)=C(C%12=NC(SC=C%13)=C%13S%12)S%11)S%10)S9)=C%14)=C%14S8)S7)S6)S5)=C%15)=C%15S4)S3)S2)=C1,CCCCCCC(CCCCCCCC)CC(C=C1C(S2)=CC=C2C3=CC(CC(CCCCCCCC)CCCCCC)=CS3)=C(S1)C4=NC5=C(S4)C=CS5
57,Y6-BO,"Y6-BO, BTP-4F-12, BTP-BO-4F",423,BDT-O,BDT-O,10.1039/D2TA00576J,0.817,23.07,64.02,12.06,11.84,0.18,sm,y,8,sm,N#C/C(C#N)=C1C(C(C2=CC(F)=C(C=C2\1)F)=O)=CC3=C(CCCCCCCCCCC)C(SC4=C5N(CC(CCCCCC)CCCC)C6=C4C7=NSN=C7C8=C6N(CC(CCCCCC)CCCC)C9=C8SC%10=C9SC(C=C%11C(C%12=CC(F)=C(C=C%12/C%11=C(C#N)/C#N)F)=O)=C%10CCCCCCCCCCC)=C5S3,CCC1=C(SC2=C1SC3=C2N(CC)C4=C3C5=NSN=C5C6=C4N(CC)C7=C6SC8=C7SC(/C=C9C(C%10=C(C\9=C(C#N)/C#N)C=C(F)C(F)=C%10)=O)=C8CC)/C=C%11C(C%12=CC(F)=C(C=C%12C\%11=C(C#N)/C#N)F)=O,S=C(C(CC(CCCC)CC)C/1=O)SC1=C\C2=CC=C(S2)C(S3)=C(CCCCCC)C=C3C4=C(CCCCCC)C=C(S4)C5=CC6=C(S5)C(C7=CC=C(OCC(CC)CCCC)C=C7)=C8C(SC(C9=CC(CCCCCC)=C(C%10=CC(CCCCCC)=C(C%11=CC=C(/C=C%12SC(C(CC(CCCC)CC)C/%12=O)=S)S%11)S%10)S9)=C8)=C6C%13=CC=C(OCC(CCCC)CC)C=C%13,S=C(C(CC)C/1=O)SC1=C\C2=CC=C(S2)C(S3)=C(CC)C=C3C4=C(CC)C=C(S4)C5=CC6=C(S5)C(C7=CC=C(OCC)C=C7)=C8C(SC(C9=CC(CC)=C(C%10=CC(CC)=C(C%11=CC=C(/C=C%12SC(C(CC)C/%12=O)=S)S%11)S%10)S9)=C8)=C6C%13=CC=C(OCC)C=C%13,S=C(C(CC(CCCC)CC)C/1=O)SC1=C\C2=CC=C(S2)C(S3)=C(CCCCCC)C=C3C4=C(CCCCCC)C=C(S4)C5=CC6=C(S5)C(C7=CC=C(OCC(CC)CCCC)C=C7)=C8C(SC(C9=CC(CCCCCC)=C(C%10=CC(CCCCCC)=C(C%11=CC=C(/C=C%12SC(C(CC(CCCC)CC)C/%12=O)=S)S%11)S%10)S9)=C8)=C6C%13=CC=C(OCC(CCCC)CC)C=C%13
57,Y6-BO,"Y6-BO, BTP-4F-12, BTP-BO-4F",424,BDT-S,BDT-S,10.1039/D2TA00576J,0.832,24.15,68.3,14.3,14.03,0.17,sm,y,8,sm,N#C/C(C#N)=C1C(C(C2=CC(F)=C(C=C2\1)F)=O)=CC3=C(CCCCCCCCCCC)C(SC4=C5N(CC(CCCCCC)CCCC)C6=C4C7=NSN=C7C8=C6N(CC(CCCCCC)CCCC)C9=C8SC%10=C9SC(C=C%11C(C%12=CC(F)=C(C=C%12/C%11=C(C#N)/C#N)F)=O)=C%10CCCCCCCCCCC)=C5S3,CCC1=C(SC2=C1SC3=C2N(CC)C4=C3C5=NSN=C5C6=C4N(CC)C7=C6SC8=C7SC(/C=C9C(C%10=C(C\9=C(C#N)/C#N)C=C(F)C(F)=C%10)=O)=C8CC)/C=C%11C(C%12=CC(F)=C(C=C%12C\%11=C(C#N)/C#N)F)=O,S=C(C(CC(CCCC)CC)C/1=O)SC1=C\C2=CC=C(S2)C(S3)=C(CCCCCC)C=C3C4=C(CCCCCC)C=C(S4)C5=CC6=C(S5)C(C7=CC=C(SCC(CC)CCCC)C=C7)=C8C(SC(C9=CC(CCCCCC)=C(C%10=CC(CCCCCC)=C(C%11=CC=C(/C=C%12SC(C(CC(CCCC)CC)C/%12=O)=S)S%11)S%10)S9)=C8)=C6C%13=CC=C(SCC(CCCC)CC)C=C%13,S=C(C(CC)C/1=O)SC1=C\C2=CC=C(S2)C(S3)=C(CC)C=C3C4=C(CC)C=C(S4)C5=CC6=C(S5)C(C7=CC=C(SCC)C=C7)=C8C(SC(C9=CC(CC)=C(C%10=CC(CC)=C(C%11=CC=C(/C=C%12SC(C(CC)C/%12=O)=S)S%11)S%10)S9)=C8)=C6C%13=CC=C(SCC)C=C%13,S=C(C(CC(CCCC)CC)C/1=O)SC1=C\C2=CC=C(S2)C(S3)=C(CCCCCC)C=C3C4=C(CCCCCC)C=C(S4)C5=CC6=C(S5)C(C7=CC=C(SCC(CC)CCCC)C=C7)=C8C(SC(C9=CC(CCCCCC)=C(C%10=CC(CCCCCC)=C(C%11=CC=C(/C=C%12SC(C(CC(CCCC)CC)C/%12=O)=S)S%11)S%10)S9)=C8)=C6C%13=CC=C(SCC(CCCC)CC)C=C%13
57,Y6-BO,"Y6-BO, BTP-4F-12, BTP-BO-4F",427,PTAP2,PTAP2,10.31635/ccschem.022.202201839,0.836,24.03,70.7,14.2,13.61,0.27,sm,y,8,polymer,N#C/C(C#N)=C1C(C(C2=CC(F)=C(C=C2\1)F)=O)=CC3=C(CCCCCCCCCCC)C(SC4=C5N(CC(CCCCCC)CCCC)C6=C4C7=NSN=C7C8=C6N(CC(CCCCCC)CCCC)C9=C8SC%10=C9SC(C=C%11C(C%12=CC(F)=C(C=C%12/C%11=C(C#N)/C#N)F)=O)=C%10CCCCCCCCCCC)=C5S3,CCC1=C(SC2=C1SC3=C2N(CC)C4=C3C5=NSN=C5C6=C4N(CC)C7=C6SC8=C7SC(/C=C9C(C%10=C(C\9=C(C#N)/C#N)C=C(F)C(F)=C%10)=O)=C8CC)/C=C%11C(C%12=CC(F)=C(C=C%12C\%11=C(C#N)/C#N)F)=O,FC1=C(CC(CCCCCC)CCCCCCCC)SC(C2=C(S3)C(C=C3C4=CC=C(C(S5)=C(CC(CCCC)CC)C=C5C(SC(C6=CC(CC(CCCC)CC)=C(S6)C7=CC=C(S7)C8=CC(C(C9=CC(F)=C(CC(CCCCCC)CCCCCCCC)S9)=C(S%10)C(C=C%10C%11=CC=C(C(S%12)=C(CC(CCCC)CC)C=C%12C(SC(C%13=CC(CC(CCCC)CC)=C(S%13)C%14=CC=C(S%14)C%15=CC(C(C%16=CC(F)=C(CC(CCCCCC)CCCCCCCC)S%16)=C(S%17)C(C=C%17C%18=CC=CS%18)=C%19C%20=CC(F)=C(CC(CCCCCC)CCCCCCCC)S%20)=C%19S%15)=C%21C%22=CC=C%23C%24=NC%25=C(CCCCCC)C%26=NSN=C%26C(CCCCCC)=C%25N=C%27%24)=C%21C%28=C%22C%23=C%27C=C%28)S%11)=C%29C%30=CC(F)=C(CC(CCCCCC)CCCCCCCC)S%30)=C%29S8)=C%31C%32=CC=C%33C%34=NC%35=C(CCCCCC)C%36=NSN=C%36C(CCCCCC)=C%35N=C%37%34)=C%31C%38=C%32C%33=C%37C=C%38)S4)=C(C%39=CC(F)=C(CC(CCCCCC)CCCCCCCC)S%39)C%40=C2C=C(C%41=CC=C(C(SC(C%42=C(C%43=CC=C%44C%45=NC%46=C(CCCCCC)C%47=NSN=C%47C(CCCCCC)=C%46N=C%48%45)C(C%49=C%43C%44=C%48C=C%49)=C(C%50=CC(CC(CCCC)CC)=CS%50)S%42)=C%51)=C%51CC(CCCC)CC)S%41)S%40)=C1,FC1=C(CC)SC(C2=C(S3)C(C=C3C4=CC=C(C(S5)=C(CC)C=C5C(SC(C6=CC(CC)=C(S6)C7=CC=C(S7)C8=CC(C(C9=CC(F)=C(CC)S9)=C(S%10)C(C=C%10C%11=CC=C(C(S%12)=C(CC)C=C%12C(SC(C%13=CC(CC)=C(S%13)C%14=CC=C(S%14)C%15=CC(C(C%16=CC(F)=C(CC)S%16)=C(S%17)C(C=C%17C%18=CC=CS%18)=C%19C%20=CC(F)=C(CC)S%20)=C%19S%15)=C%21C%22=CC=C%23C%24=NC%25=C(CC)C%26=NSN=C%26C(CC)=C%25N=C%27%24)=C%21C%28=C%22C%23=C%27C=C%28)S%11)=C%29C%30=CC(F)=C(CC)S%30)=C%29S8)=C%31C%32=CC=C%33C%34=NC%35=C(CC)C%36=NSN=C%36C(CC)=C%35N=C%37%34)=C%31C%38=C%32C%33=C%37C=C%38)S4)=C(C%39=CC(F)=C(CC)S%39)C%40=C2C=C(C%41=CC=C(C(SC(C%42=C(C%43=CC=C%44C%45=NC%46=C(CC)C%47=NSN=C%47C(CC)=C%46N=C%48%45)C(C%49=C%43C%44=C%48C=C%49)=C(C%50=CC(CC)=CS%50)S%42)=C%51)=C%51CC)S%41)S%40)=C1,CCCCCCCCC(CC1=C(F)C=C(C2=C3C=C(SC3=C(C4=C2SC(C5=CC=CS5)=C4)C6=CC(F)=C(S6)CC(CCCCCCCC)CCCCCC)C7=CC=C(S7)C8=C(CC(CCCC)CC)C=C(C9=C(C%10=CC=C%11C%12=C%10C%13=CC=C%12C%14=NC%15=C(C%16=NSN=C%16C(CCCCCC)=C%15N=C%14%11)CCCCCC)C%13=C(C%17=CC(CC(CCCC)CC)=CS%17)S9)S8)S1)CCCCCC
57,Y6-BO,"Y6-BO, BTP-4F-12, BTP-BO-4F",428,PTAP1,PTAP1,10.31635/ccschem.022.202201839,0.844,26.78,75.9,17.14,16.62,0.26,sm,y,8,polymer,N#C/C(C#N)=C1C(C(C2=CC(F)=C(C=C2\1)F)=O)=CC3=C(CCCCCCCCCCC)C(SC4=C5N(CC(CCCCCC)CCCC)C6=C4C7=NSN=C7C8=C6N(CC(CCCCCC)CCCC)C9=C8SC%10=C9SC(C=C%11C(C%12=CC(F)=C(C=C%12/C%11=C(C#N)/C#N)F)=O)=C%10CCCCCCCCCCC)=C5S3,CCC1=C(SC2=C1SC3=C2N(CC)C4=C3C5=NSN=C5C6=C4N(CC)C7=C6SC8=C7SC(/C=C9C(C%10=C(C\9=C(C#N)/C#N)C=C(F)C(F)=C%10)=O)=C8CC)/C=C%11C(C%12=CC(F)=C(C=C%12C\%11=C(C#N)/C#N)F)=O,FC1=C(CC(CCCCCC)CCCCCCCC)SC(C2=C(S3)C(C=C3C4=CC=C(C(S5)=C(CC(CCCC)CC)C=C5C(SC(C6=CC(CC(CCCC)CC)=C(S6)C7=CC=C(S7)C8=CC(C(C9=CC(F)=C(CC(CCCCCC)CCCCCCCC)S9)=C(S%10)C(C=C%10C%11=CC=C(C(S%12)=C(CC(CCCC)CC)C=C%12C(SC(C%13=CC(CC(CCCC)CC)=C(S%13)C%14=CC=C(S%14)C%15=CC(C(C%16=CC(F)=C(CC(CCCCCC)CCCCCCCC)S%16)=C(S%17)C(C=C%17C%18=CC=CS%18)=C%19C%20=CC(F)=C(CC(CCCCCC)CCCCCCCC)S%20)=C%19S%15)=C%21C%22=CC=C%23C%24=C%25N=C%26C(C(F)=C(CCCCCC)C(F)=C%26F)=N%24)=C%21C%27=C%22C%23=C%25C=C%27)S%11)=C%28C%29=CC(F)=C(CC(CCCCCC)CCCCCCCC)S%29)=C%28S8)=C%30C%31=CC=C%32C%33=C%34N=C%35C(C(F)=C(CCCCCC)C(F)=C%35F)=N%33)=C%30C%36=C%31C%32=C%34C=C%36)S4)=C(C%37=CC(F)=C(CC(CCCCCC)CCCCCCCC)S%37)C%38=C2C=C(C%39=CC=C(C(SC(C%40=C(C%41=CC=C%42C%43=C%44N=C%45C(C(F)=C(CCCCCC)C(F)=C%45F)=N%43)C(C%46=C%41C%42=C%44C=C%46)=C(C%47=CC(CC(CCCC)CC)=CS%47)S%40)=C%48)=C%48CC(CCCC)CC)S%39)S%38)=C1,FC1=C(CC)SC(C2=C(S3)C(C=C3C4=CC=C(C(S5)=C(CC)C=C5C(SC(C6=CC(CC)=C(S6)C7=CC=C(S7)C8=CC(C(C9=CC(F)=C(CC)S9)=C(S%10)C(C=C%10C%11=CC=C(C(S%12)=C(CC)C=C%12C(SC(C%13=CC(CC)=C(S%13)C%14=CC=C(S%14)C%15=CC(C(C%16=CC(F)=C(CC)S%16)=C(S%17)C(C=C%17C%18=CC=CS%18)=C%19C%20=CC(F)=C(CC)S%20)=C%19S%15)=C%21C%22=CC=C%23C%24=C%25N=C%26C(C(F)=C(C)C(F)=C%26F)=N%24)=C%21C%27=C%22C%23=C%25C=C%27)S%11)=C%28C%29=CC(F)=C(CC)S%29)=C%28S8)=C%30C%31=CC=C%32C%33=C%34N=C%35C(C(F)=C(C)C(F)=C%35F)=N%33)=C%30C%36=C%31C%32=C%34C=C%36)S4)=C(C%37=CC(F)=C(CC)S%37)C%38=C2C=C(C%39=CC=C(C(SC(C%40=C(C%41=CC=C%42C%43=C%44N=C%45C(C(F)=C(C)C(F)=C%45F)=N%43)C(C%46=C%41C%42=C%44C=C%46)=C(C%47=CC(CC)=CS%47)S%40)=C%48)=C%48CC)S%39)S%38)=C1,CCCCCCCCC(CC1=C(F)C=C(C2=C3C=C(SC3=C(C4=C2SC(C5=CC=CS5)=C4)C6=CC(F)=C(S6)CC(CCCCCCCC)CCCCCC)C7=CC=C(S7)C8=C(CC(CCCC)CC)C=C(C9=C(C%10=CC=C%11C%12=C%10C%13=CC=C%12C%14=NC%15=C(C(F)=C(C(F)=C%15N=C%14%11)CCCCCC)F)C%13=C(C%16=CC(CC(CCCC)CC)=CS%16)S9)S8)S1)CCCCCC
58,A1,A1,23,PBDT-Cl,PBDT-Cl,10.1002/adfm.202201150,0.771,24.13,71,13.33,12.92,0.41,sm,y,8,polymer,O=C(C1=CC(Cl)=C(C=C1C/2=C(C#N)\C#N)Cl)C2=C/C(SC3=C4SC5=C3N(CCCCCCOC6=CC=CC=C6)C7=C5C8=NSN=C8C9=C7N(CCCCCCOC%10=CC=CC=C%10)C%11=C9SC%12=C%11SC(/C=C%13C(C%14=C(C\%13=C(C#N)/C#N)C=C(Cl)C(Cl)=C%14)=O)=C%12CCCCCCCCCCC)=C4CCCCCCCCCCC,CCC1=C(SC2=C1SC3=C2N(CC)C4=C3C5=NSN=C5C6=C4N(CC)C7=C6SC8=C7SC(/C=C9C(C%10=C(C\9=C(C#N)/C#N)C=C(Cl)C(Cl)=C%10)=O)=C8CC)/C=C%11C(C%12=CC(Cl)=C(C=C%12C\%11=C(C#N)/C#N)Cl)=O,CCCCC(CC)CC(S1)=C(Cl)C=C1C2=C(SC(C(S3)=C(CCCCCCCC)C(S4)=C3C=C4C(S5)=C(C(N(C6=O)CCCCCCCC)=O)C6=C5C7=CC(S8)=C(S7)C(CCCCCCCC)=C8C9=CC(C(C%10=CC(Cl)=C(S%10)CC(CC)CCCC)=C(SC(C(S%11)=C(CCCCCCCC)C(S%12)=C%11C=C%12C(S%13)=C(C(N(C%14=O)CCCCCCCC)=O)C%14=C%13C%15=CC(S%16)=C(S%15)C(CCCCCCCC)=C%16C%17=CC(C(C%18=CC(Cl)=C(S%18)CC(CC)CCCC)=C(SC=C%19)C%19=C%20C%21=CC(Cl)=C(S%21)CC(CCCC)CC)=C%20S%17)=C%22)C%22=C%23C%24=CC(Cl)=C(S%24)CC(CCCC)CC)=C%23S9)=C%25)C%25=C(C%26=CC(Cl)=C(S%26)CC(CCCC)CC)C%27=C2C=C(C%28=C(C%29=C(S%28)C=C(C%30=C%31C(C(N(C%31=O)CCCCCCCC)=O)=C(S%30)C%32=CC%33=C(S%32)C(CCCCCCCC)=CS%33)S%29)CCCCCCCC)S%27,CCC1=C(Cl)C=C(C2=C(C=CS3)C3=C(C4=CC(Cl)=C(CC)S4)C5=C2SC(C6=C(CC)C(SC(C7=C8C(C(N(CC)C8=O)=O)=C(C9=CC%10=C(C(CC)=C(C(S%11)=CC(C%11=C(C%12=CC(Cl)=C(CC)S%12)C%13=C%14SC(C%15=C(CC)C(SC(C%16=C%17C(C(N(CC)C%17=O)=O)=C(C%18=CC%19=C(C(CC)=C(C(S%20)=CC(C%20=C(C%21=CC(Cl)=C(CC)S%21)C%22=C%23SC(C%24=C(CC)C(SC(C%25=C%26C(C(N(CC)C%26=O)=O)=C(C%27=CC%28=C(C(CC)=CS%28)S%27)S%25)=C%29)=C%29S%24)=C%22)=C%23C%30=CC(Cl)=C(CC)S%30)S%19)S%18)S%16)=C%31)=C%31S%15)=C%13)=C%14C%32=CC(Cl)=C(CC)S%32)S%10)S9)S7)=C%33)=C%33S6)=C5)S1,ClC(C=C1C(C2=C(C(C3=CC(Cl)=C(S3)CC(CCCC)CC)=C4S5)C=CS2)=C4C=C5C(SC6=C7SC(C8=C9C(C(N(C9=O)CCCCCCCC)=O)=C(S8)C%10=CC(SC=C%11CCCCCCCC)=C%11S%10)=C6)=C7CCCCCCCC)=C(S1)CC(CCCC)CC
59,A3,A3,23,PBDT-Cl,PBDT-Cl,10.1002/adfm.202201150,0.84,25.88,76,16.55,16.38,0.17,sm,y,8,polymer,O=C(C1=CC(Cl)=C(C=C1C/2=C(C#N)\C#N)Cl)C2=C/C(SC3=C4SC5=C3N(CCCCCCOC6=CC(Cl)=CC=C6)C7=C5C8=NSN=C8C9=C7N(CCCCCCOC%10=CC=CC(Cl)=C%10)C%11=C9SC%12=C%11SC(/C=C%13C(C%14=C(C\%13=C(C#N)/C#N)C=C(Cl)C(Cl)=C%14)=O)=C%12CCCCCCCCCCC)=C4CCCCCCCCCCC,CCC1=C(SC2=C1SC3=C2N(CC)C4=C3C5=NSN=C5C6=C4N(CC)C7=C6SC8=C7SC(/C=C9C(C%10=C(C\9=C(C#N)/C#N)C=C(Cl)C(Cl)=C%10)=O)=C8CC)/C=C%11C(C%12=CC(Cl)=C(C=C%12C\%11=C(C#N)/C#N)Cl)=O,CCCCC(CC)CC(S1)=C(Cl)C=C1C2=C(SC(C(S3)=C(CCCCCCCC)C(S4)=C3C=C4C(S5)=C(C(N(C6=O)CCCCCCCC)=O)C6=C5C7=CC(S8)=C(S7)C(CCCCCCCC)=C8C9=CC(C(C%10=CC(Cl)=C(S%10)CC(CC)CCCC)=C(SC(C(S%11)=C(CCCCCCCC)C(S%12)=C%11C=C%12C(S%13)=C(C(N(C%14=O)CCCCCCCC)=O)C%14=C%13C%15=CC(S%16)=C(S%15)C(CCCCCCCC)=C%16C%17=CC(C(C%18=CC(Cl)=C(S%18)CC(CC)CCCC)=C(SC=C%19)C%19=C%20C%21=CC(Cl)=C(S%21)CC(CCCC)CC)=C%20S%17)=C%22)C%22=C%23C%24=CC(Cl)=C(S%24)CC(CCCC)CC)=C%23S9)=C%25)C%25=C(C%26=CC(Cl)=C(S%26)CC(CCCC)CC)C%27=C2C=C(C%28=C(C%29=C(S%28)C=C(C%30=C%31C(C(N(C%31=O)CCCCCCCC)=O)=C(S%30)C%32=CC%33=C(S%32)C(CCCCCCCC)=CS%33)S%29)CCCCCCCC)S%27,CCC1=C(Cl)C=C(C2=C(C=CS3)C3=C(C4=CC(Cl)=C(CC)S4)C5=C2SC(C6=C(CC)C(SC(C7=C8C(C(N(CC)C8=O)=O)=C(C9=CC%10=C(C(CC)=C(C(S%11)=CC(C%11=C(C%12=CC(Cl)=C(CC)S%12)C%13=C%14SC(C%15=C(CC)C(SC(C%16=C%17C(C(N(CC)C%17=O)=O)=C(C%18=CC%19=C(C(CC)=C(C(S%20)=CC(C%20=C(C%21=CC(Cl)=C(CC)S%21)C%22=C%23SC(C%24=C(CC)C(SC(C%25=C%26C(C(N(CC)C%26=O)=O)=C(C%27=CC%28=C(C(CC)=CS%28)S%27)S%25)=C%29)=C%29S%24)=C%22)=C%23C%30=CC(Cl)=C(CC)S%30)S%19)S%18)S%16)=C%31)=C%31S%15)=C%13)=C%14C%32=CC(Cl)=C(CC)S%32)S%10)S9)S7)=C%33)=C%33S6)=C5)S1,ClC(C=C1C(C2=C(C(C3=CC(Cl)=C(S3)CC(CCCC)CC)=C4S5)C=CS2)=C4C=C5C(SC6=C7SC(C8=C9C(C(N(C9=O)CCCCCCCC)=O)=C(S8)C%10=CC(SC=C%11CCCCCCCC)=C%11S%10)=C6)=C7CCCCCCCC)=C(S1)CC(CCCC)CC
60,A4,A4,23,PBDT-Cl,PBDT-Cl,10.1002/adfm.202201150,0.84,26.9,76,17.19,16.87,0.32,sm,y,8,polymer,O=C(C1=CC(F)=C(C=C1C/2=C(C#N)\C#N)F)C2=C/C(SC3=C4SC5=C3N(CCCCCCOC6=CC(Cl)=CC=C6)C7=C5C8=NSN=C8C9=C7N(CCCCCCOC%10=CC=CC(Cl)=C%10)C%11=C9SC%12=C%11SC(/C=C%13C(C%14=C(C\%13=C(C#N)/C#N)C=C(F)C(F)=C%14)=O)=C%12CCCCCCCCCCC)=C4CCCCCCCCCCC,CCC1=C(SC2=C1SC3=C2N(CC)C4=C3C5=NSN=C5C6=C4N(CC)C7=C6SC8=C7SC(/C=C9C(C%10=C(C\9=C(C#N)/C#N)C=C(F)C(F)=C%10)=O)=C8CC)/C=C%11C(C%12=CC(F)=C(C=C%12C\%11=C(C#N)/C#N)F)=O,CCCCC(CC)CC(S1)=C(Cl)C=C1C2=C(SC(C(S3)=C(CCCCCCCC)C(S4)=C3C=C4C(S5)=C(C(N(C6=O)CCCCCCCC)=O)C6=C5C7=CC(S8)=C(S7)C(CCCCCCCC)=C8C9=CC(C(C%10=CC(Cl)=C(S%10)CC(CC)CCCC)=C(SC(C(S%11)=C(CCCCCCCC)C(S%12)=C%11C=C%12C(S%13)=C(C(N(C%14=O)CCCCCCCC)=O)C%14=C%13C%15=CC(S%16)=C(S%15)C(CCCCCCCC)=C%16C%17=CC(C(C%18=CC(Cl)=C(S%18)CC(CC)CCCC)=C(SC=C%19)C%19=C%20C%21=CC(Cl)=C(S%21)CC(CCCC)CC)=C%20S%17)=C%22)C%22=C%23C%24=CC(Cl)=C(S%24)CC(CCCC)CC)=C%23S9)=C%25)C%25=C(C%26=CC(Cl)=C(S%26)CC(CCCC)CC)C%27=C2C=C(C%28=C(C%29=C(S%28)C=C(C%30=C%31C(C(N(C%31=O)CCCCCCCC)=O)=C(S%30)C%32=CC%33=C(S%32)C(CCCCCCCC)=CS%33)S%29)CCCCCCCC)S%27,CCC1=C(Cl)C=C(C2=C(C=CS3)C3=C(C4=CC(Cl)=C(CC)S4)C5=C2SC(C6=C(CC)C(SC(C7=C8C(C(N(CC)C8=O)=O)=C(C9=CC%10=C(C(CC)=C(C(S%11)=CC(C%11=C(C%12=CC(Cl)=C(CC)S%12)C%13=C%14SC(C%15=C(CC)C(SC(C%16=C%17C(C(N(CC)C%17=O)=O)=C(C%18=CC%19=C(C(CC)=C(C(S%20)=CC(C%20=C(C%21=CC(Cl)=C(CC)S%21)C%22=C%23SC(C%24=C(CC)C(SC(C%25=C%26C(C(N(CC)C%26=O)=O)=C(C%27=CC%28=C(C(CC)=CS%28)S%27)S%25)=C%29)=C%29S%24)=C%22)=C%23C%30=CC(Cl)=C(CC)S%30)S%19)S%18)S%16)=C%31)=C%31S%15)=C%13)=C%14C%32=CC(Cl)=C(CC)S%32)S%10)S9)S7)=C%33)=C%33S6)=C5)S1,ClC(C=C1C(C2=C(C(C3=CC(Cl)=C(S3)CC(CCCC)CC)=C4S5)C=CS2)=C4C=C5C(SC6=C7SC(C8=C9C(C(N(C9=O)CCCCCCCC)=O)=C(S8)C%10=CC(SC=C%11CCCCCCCC)=C%11S%10)=C6)=C7CCCCCCCC)=C(S1)CC(CCCC)CC
61,PBTIC-y-Tse,PBTIC-y-Tse,24,PBQx-H-TF,PBQx-H-TF,10.1002/adfm.202201828,0.91,23.49,73.76,15.77,15.44,0.2,polymer,,,polymer,O=C1C2=CC=CC=C2C(/C1=C/C3=C(CCCCCCCCCCC)C(SC4=C5N(C6=C4C7=NSN=C7C8=C6N(C9=C8SC%10=C9SC(/C=C%11/C(C%12=C(C%11=O)C=C(C%13=CC=C(C%14=CC=C(C(/C%15=C/C%16=C(CCCCCCCCCCC)C(SC%17=C%18N(C%19=C%17C%20=NSN=C%20C%21=C%19N(C%22=C%21SC%23=C%22SC(/C=C%24/C(C%25=C(C%24=O)C=C(C%26=CC=C[Se]%26)C=C%25)=C(C#N)/C#N)=C%23CCCCCCCCCCC)CC(CCCCCCCC)CCCCCCCCCC)CC(CCCCCCCC)CCCCCCCCCC)=C%18S%16)=C(C#N)/C#N)C(C%15=O)=C%14)[Se]%13)C=C%12)=C(C#N)/C#N)=C%10CCCCCCCCCCC)CC(CCCCCCCC)CCCCCCCCCC)CC(CCCCCCCC)CCCCCCCCCC)=C5S3)=C(C#N)/C#N,O=C1C2=CC=CC=C2C(/C1=C/C3=C(CC)C(SC4=C5N(C6=C4C7=NSN=C7C8=C6N(C9=C8SC%10=C9SC(/C=C%11/C(C%12=C(C%11=O)C=C(C%13=CC=C(C%14=CC=C(C(/C%15=C/C%16=C(CC)C(SC%17=C%18N(C%19=C%17C%20=NSN=C%20C%21=C%19N(C%22=C%21SC%23=C%22SC(/C=C%24/C(C%25=C(C%24=O)C=C(C%26=CC=C[Se]%26)C=C%25)=C(C#N)/C#N)=C%23CC)CC)CC)=C%18S%16)=C(C#N)/C#N)C(C%15=O)=C%14)[Se]%13)C=C%12)=C(C#N)/C#N)=C%10CC)CC)CC)=C5S3)=C(C#N)/C#N,FC1=C(CC(CC)CCCC)SC(C2=C3C(C=C(C4=C(CC(CCCCCC)CCCC)C=C(C5=CC6=C(C(SC(C7=CC(CC(CCCCCC)CCCC)=C(C(S8)=CC9=C8C(C%10=CC(F)=C(CC(CC)CCCC)S%10)=C(C=C(C%11=C(CC(CCCCCC)CCCC)C=C(C%12=CC%13=C(C(SC(C%14=CC(CC(CCCCCC)CCCC)=C(C(S%15)=CC%16=C%15C(C%17=CC(F)=C(CC(CC)CCCC)S%17)=C(C=C(C%18=C(CC(CCCCCC)CCCC)C=C(C%19=CC%20=C(C(SC(C%21=CC(CC(CCCCCC)CCCC)=CS%21)=C%22)=C%22C%23C%20N=CC=N%23)S%19)S%18)S%24)C%24=C%16C%25=CC(F)=C(CC(CC)CCCC)S%25)S%14)=C%26)=C%26C%27C%13N=CC=N%27)S%12)S%11)S%28)C%28=C9C%29=CC(F)=C(CC(CC)CCCC)S%29)S7)=C%30)=C%30C%31C6N=CC=N%31)S5)S4)S3)=C(C%32=CC(F)=C(CC(CC)CCCC)S%32)C%33=C2C=CS%33)=C1,CCc1csc(-c2cc3c(s2)-c2sc(-c4cc(CC)c(-c5cc6c(-c7cc(F)c(CC)s7)c7sc(-c8sc(-c9cc%10c(s9)-c9sc(-c%11cc(CC)c(-c%12cc%13c(-c%14cc(F)c(CC)s%14)c%14sc(-c%15sc(-c%16cc%17c(s%16)-c%16sc(-c%18cc(CC)c(-c%19cc%20c(-c%21cc(F)c(CC)s%21)c%21sccc%21c(-c%21cc(F)c(CC)s%21)c%20s%19)s%18)cc%16[C@H]%16N=CC=N[C@H]%17%16)cc%15CC)cc%14c(-c%14cc(F)c(CC)s%14)c%13s%12)s%11)cc9[C@H]9N=CC=N[C@H]%109)cc8CC)cc7c(-c7cc(F)c(CC)s7)c6s5)s4)cc2[C@H]2N=CC=N[C@H]32)c1,CCCCCCC(CC1=CSC(C2=CC3=C(C4=C(C5N=CC=NC35)C=C(C6=CC(CC(CCCCCC)CCCC)=C(S6)C7=CC8=C(C9=C(C(C%10=CC(F)=C(S%10)CC(CCCC)CC)=C8S7)C=CS9)C%11=CC(F)=C(S%11)CC(CCCC)CC)S4)S2)=C1)CCCC
62,ThPy5,ThPy5,12,PM6,"PBDB-TF, PM6, PBDB-T-2F, PBDB-T2F, PBDBT-F",10.1002/adfm.202203200,0.913,19.33,71,12.54,12.25,0.18,sm,fused,7,polymer,CCCCCCC(C=C1)=CC=C1C2(C3=CC=C(C=C3)CCCCCC)C4=CC(C5=C6C7=C(C=C(/C=C(C(C8=C9C=C(F)C(F)=C8)=O)/C9=C(C#N)\C#N)S7)S5)=C(C6(C%10=CC=C(C=C%10)CCCCCC)C%11=CC=C(C=C%11)CCCCCC)C=C4C%12=C2C(N(C(/C=C%13/C(C%14=C(C%13=O)C=C(F)C(F)=C%14)=C(C#N)\C#N)=C%15)CC(CC)CCCC)=C%15S%12,CCC(C=C1)=CC=C1C2(C3=CC=C(C=C3)CC)C4=CC(C5=C6C7=C(C=C(/C=C(C(C8=C9C=C(F)C(F)=C8)=O)/C9=C(C#N)\C#N)S7)S5)=C(C6(C%10=CC=C(C=C%10)CC)C%11=CC=C(C=C%11)CC)C=C4C%12=C2C(N(C(/C=C%13/C(C%14=C(C%13=O)C=C(F)C(F)=C%14)=C(C#N)\C#N)=C%15)CC)=C%15S%12,FC1=C(CC(CCCC)CC)SC(C2=C3C(SC(C4=CC=C(S4)C(SC(C5=CC=C(C6=CC7=C(S6)C(C8=CC(F)=C(CC(CCCC)CC)S8)=C9C(SC(C%10=CC=C(S%10)C(SC(C%11=CC=C(C%12=CC%13=C(S%12)C(C%14=CC(F)=C(CC(CCCC)CC)S%14)=C%15C(SC(C%16=CC=C(S%16)C(SC(C%17=CC=CS%17)=C%18C%19=O)=C%18C(C%20=C(CC(CCCC)CC)SC(CC(CCCC)CC)=C%20%19)=O)=C%15)=C%13C%21=CC(F)=C(CC(CCCC)CC)S%21)S%11)=C%22C%23=O)=C%22C(C%24=C(CC(CCCC)CC)SC(CC(CCCC)CC)=C%24%23)=O)=C9)=C7C%25=CC(F)=C(CC(CCCC)CC)S%25)S5)=C%26C%27=O)=C%26C(C%28=C(CC(CCCC)CC)SC(CC(CCCC)CC)=C%28%27)=O)=C3)=C(C%29=CC(F)=C(CC(CCCC)CC)S%29)C%30=C2SC=C%30)=C1,CCc1sc(-c2c3cc(-c4ccc(-c5sc(-c6ccc(-c7cc8c(-c9cc(F)c(CC)s9)c9sc(-c%10ccc(-c%11sc(-c%12ccc(-c%13cc%14c(-c%15cc(F)c(CC)s%15)c%15sc(-c%16ccc(-c%17sc(-c%18cccs%18)c%18c%17C(=O)c%17c(CC)sc(CC)c%17C%18=O)s%16)cc%15c(-c%15cc(F)c(CC)s%15)c%14s%13)s%12)c%12c%11C(=O)c%11c(CC)sc(CC)c%11C%12=O)s%10)cc9c(-c9cc(F)c(CC)s9)c8s7)s6)c6c5C(=O)c5c(CC)sc(CC)c5C6=O)s4)sc3c(-c3cc(F)c(CC)s3)c3ccsc23)cc1F,CCCCC(CC1=C(F)C=C(C2=C3C=C(SC3=C(C4=C2SC=C4)C5=CC(F)=C(S5)CC(CCCC)CC)C6=CC=C(S6)C7=C(C(C8=C(SC(CC(CCCC)CC)=C8C9=O)CC(CCCC)CC)=O)C9=C(C%10=CC=CS%10)S7)S1)CC
63,IDTP-4F,"IDTP-4F, TPIC-4F",12,PM6,"PBDB-TF, PM6, PBDB-T-2F, PBDB-T2F, PBDBT-F",10.1002/adfm.202203200,0.885,22.39,75.7,15.02,14.62,0.22,sm,fused,7,polymer,FC1=CC(C2=O)=C(C=C1F)C(/C2=C/C3=CC4=C(C(C=C(C(C5=CC=C(CCCCCC)C=C5)(C6=CC=C(CCCCCC)C=C6)C7=C8SC9=C7N(CC(CCCC)CC)C%10=C9SC(/C=C%11/C(C(C=C(F)C(F)=C%12)=C%12C%11=O)=C(C#N)/C#N)=C%10)C8=C%13)=C%13C4(C%14=CC=C(CCCCCC)C=C%14)C%15=CC=C(CCCCCC)C=C%15)S3)=C(C#N)\C#N,CCc1ccc(C2(c3ccc(CC)cc3)c3cc4c(cc3-c3sc(/C=C5\C(=O)c6cc(F)c(F)cc6C5=C(C#N)C#N)cc32)C(c2ccc(CC)cc2)(c2ccc(CC)cc2)c2c-4sc3c4sc(/C=C5\C(=O)c6cc(F)c(F)cc6C5=C(C#N)C#N)cc4n(CC)c23)cc1,FC1=C(CC(CCCC)CC)SC(C2=C3C(SC(C4=CC=C(S4)C(SC(C5=CC=C(C6=CC7=C(S6)C(C8=CC(F)=C(CC(CCCC)CC)S8)=C9C(SC(C%10=CC=C(S%10)C(SC(C%11=CC=C(C%12=CC%13=C(S%12)C(C%14=CC(F)=C(CC(CCCC)CC)S%14)=C%15C(SC(C%16=CC=C(S%16)C(SC(C%17=CC=CS%17)=C%18C%19=O)=C%18C(C%20=C(CC(CCCC)CC)SC(CC(CCCC)CC)=C%20%19)=O)=C%15)=C%13C%21=CC(F)=C(CC(CCCC)CC)S%21)S%11)=C%22C%23=O)=C%22C(C%24=C(CC(CCCC)CC)SC(CC(CCCC)CC)=C%24%23)=O)=C9)=C7C%25=CC(F)=C(CC(CCCC)CC)S%25)S5)=C%26C%27=O)=C%26C(C%28=C(CC(CCCC)CC)SC(CC(CCCC)CC)=C%28%27)=O)=C3)=C(C%29=CC(F)=C(CC(CCCC)CC)S%29)C%30=C2SC=C%30)=C1,CCc1sc(-c2c3cc(-c4ccc(-c5sc(-c6ccc(-c7cc8c(-c9cc(F)c(CC)s9)c9sc(-c%10ccc(-c%11sc(-c%12ccc(-c%13cc%14c(-c%15cc(F)c(CC)s%15)c%15sc(-c%16ccc(-c%17sc(-c%18cccs%18)c%18c%17C(=O)c%17c(CC)sc(CC)c%17C%18=O)s%16)cc%15c(-c%15cc(F)c(CC)s%15)c%14s%13)s%12)c%12c%11C(=O)c%11c(CC)sc(CC)c%11C%12=O)s%10)cc9c(-c9cc(F)c(CC)s9)c8s7)s6)c6c5C(=O)c5c(CC)sc(CC)c5C6=O)s4)sc3c(-c3cc(F)c(CC)s3)c3ccsc23)cc1F,CCCCC(CC1=C(F)C=C(C2=C3C=C(SC3=C(C4=C2SC=C4)C5=CC(F)=C(S5)CC(CCCC)CC)C6=CC=C(S6)C7=C(C(C8=C(SC(CC(CCCC)CC)=C8C9=O)CC(CCCC)CC)=O)C9=C(C%10=CC=CS%10)S7)S1)CC
63,IDTP-4F,"IDTP-4F, TPIC-4F",12,PBDB-TF,"PBDB-TF, PM6, PBDB-T-2F, PBDB-T2F, PBDBT-F",10.1002/smll.202001942,0.872,22.28,73.7,14.2,13.99,0.22,sm,fused,5,polymer,FC1=CC(C2=O)=C(C(/C2=C/C3=CC4=C(S3)C5=C(C4(C6=CC=C(C=C6)CCCCCC)C7=CC=C(C=C7)CCCCCC)C=C8C(C(C9=CC=C(C=C9)CCCCCC)(C%10=C8SC%11=C%10N(C%12=C%11SC(/C=C%13/C(C%14=C(C%13=O)C=C(F)C(F)=C%14)=C(C#N)\C#N)=C%12)CC(CC)CCCC)C%15=CC=C(C=C%15)CCCCCC)=C5)=C(C#N)/C#N)C=C1F,CCC1=CC=C(C2(C3=C(C4=C2C=C(/C=C5C(C6=C(C\5=C(C#N)/C#N)C=C(F)C(F)=C6)=O)S4)C=C(C(C7=CC=C(CC)C=C7)(C8=C9SC%10=C8N(CC)C%11=C%10SC(/C=C%12C(C%13=C(C\%12=C(C#N)/C#N)C=C(F)C(F)=C%13)=O)=C%11)C%14=CC=C(CC)C=C%14)C9=C3)C%15=CC=C(CC)C=C%15)C=C1,FC1=C(CC(CCCC)CC)SC(C2=C3C(SC(C4=CC=C(S4)C(SC(C5=CC=C(C6=CC7=C(S6)C(C8=CC(F)=C(CC(CCCC)CC)S8)=C9C(SC(C%10=CC=C(S%10)C(SC(C%11=CC=C(C%12=CC%13=C(S%12)C(C%14=CC(F)=C(CC(CCCC)CC)S%14)=C%15C(SC(C%16=CC=C(S%16)C(SC(C%17=CC=CS%17)=C%18C%19=O)=C%18C(C%20=C(CC(CCCC)CC)SC(CC(CCCC)CC)=C%20%19)=O)=C%15)=C%13C%21=CC(F)=C(CC(CCCC)CC)S%21)S%11)=C%22C%23=O)=C%22C(C%24=C(CC(CCCC)CC)SC(CC(CCCC)CC)=C%24%23)=O)=C9)=C7C%25=CC(F)=C(CC(CCCC)CC)S%25)S5)=C%26C%27=O)=C%26C(C%28=C(CC(CCCC)CC)SC(CC(CCCC)CC)=C%28%27)=O)=C3)=C(C%29=CC(F)=C(CC(CCCC)CC)S%29)C%30=C2SC=C%30)=C1,CCc1sc(-c2c3cc(-c4ccc(-c5sc(-c6ccc(-c7cc8c(-c9cc(F)c(CC)s9)c9sc(-c%10ccc(-c%11sc(-c%12ccc(-c%13cc%14c(-c%15cc(F)c(CC)s%15)c%15sc(-c%16ccc(-c%17sc(-c%18cccs%18)c%18c%17C(=O)c%17c(CC)sc(CC)c%17C%18=O)s%16)cc%15c(-c%15cc(F)c(CC)s%15)c%14s%13)s%12)c%12c%11C(=O)c%11c(CC)sc(CC)c%11C%12=O)s%10)cc9c(-c9cc(F)c(CC)s9)c8s7)s6)c6c5C(=O)c5c(CC)sc(CC)c5C6=O)s4)sc3c(-c3cc(F)c(CC)s3)c3ccsc23)cc1F,CCCCC(CC1=C(F)C=C(C2=C3C=C(SC3=C(C4=C2SC=C4)C5=CC(F)=C(S5)CC(CCCC)CC)C6=CC=C(S6)C7=C(C(C8=C(SC(CC(CCCC)CC)=C8C9=O)CC(CCCC)CC)=O)C9=C(C%10=CC=CS%10)S7)S1)CC
63,TPIC-4F,"IDTP-4F, TPIC-4F",16,PBDB-T-2Cl,"PBDB-T-2Cl, PBDB-TCl, PM7, Cl-PBDB-T, PM6",10.1002/solr.202000250,0.901,22.35,74.2,14.9,14.6,0.2,sm,fused,7,polymer,FC1=CC(C2=O)=C(C=C1F)C(/C2=C/C3=CC4=C(C(C=C(C(C5=CC=C(CCCCCC)C=C5)(C6=CC=C(CCCCCC)C=C6)C7=C8SC9=C7N(CC(CCCC)CC)C%10=C9SC(/C=C%11/C(C(C=C(F)C(F)=C%12)=C%12C%11=O)=C(C#N)/C#N)=C%10)C8=C%13)=C%13C4(C%14=CC=C(CCCCCC)C=C%14)C%15=CC=C(CCCCCC)C=C%15)S3)=C(C#N)\C#N,CCc1ccc(C2(c3ccc(CC)cc3)c3cc4c(cc3-c3sc(/C=C5\C(=O)c6cc(F)c(F)cc6C5=C(C#N)C#N)cc32)C(c2ccc(CC)cc2)(c2ccc(CC)cc2)c2c-4sc3c4sc(/C=C5\C(=O)c6cc(F)c(F)cc6C5=C(C#N)C#N)cc4n(CC)c23)cc1,ClC1=C(CC(CCCC)CC)SC(C2=C3C(SC(C4=CC=C(S4)C(SC(C5=CC=C(C6=CC7=C(S6)C(C8=CC(Cl)=C(CC(CCCC)CC)S8)=C9C(SC(C%10=CC=C(S%10)C(SC(C%11=CC=C(C%12=CC%13=C(S%12)C(C%14=CC(Cl)=C(CC(CCCC)CC)S%14)=C%15C(SC(C%16=CC=C(S%16)C(SC(C%17=CC=CS%17)=C%18C%19=O)=C%18C(C%20=C(CC(CCCC)CC)SC(CC(CCCC)CC)=C%20%19)=O)=C%15)=C%13C%21=CC(Cl)=C(CC(CCCC)CC)S%21)S%11)=C%22C%23=O)=C%22C(C%24=C(CC(CCCC)CC)SC(CC(CCCC)CC)=C%24%23)=O)=C9)=C7C%25=CC(Cl)=C(CC(CCCC)CC)S%25)S5)=C%26C%27=O)=C%26C(C%28=C(CC(CCCC)CC)SC(CC(CCCC)CC)=C%28%27)=O)=C3)=C(C%29=CC(Cl)=C(CC(CCCC)CC)S%29)C%30=C2SC=C%30)=C1,CCc1sc(-c2c3cc(-c4ccc(-c5sc(-c6ccc(-c7cc8c(-c9cc(Cl)c(CC)s9)c9sc(-c%10ccc(-c%11sc(-c%12ccc(-c%13cc%14c(-c%15cc(Cl)c(CC)s%15)c%15sc(-c%16ccc(-c%17sc(-c%18cccs%18)c%18c%17C(=O)c%17c(CC)sc(CC)c%17C%18=O)s%16)cc%15c(-c%15cc(Cl)c(CC)s%15)c%14s%13)s%12)c%12c%11C(=O)c%11c(CC)sc(CC)c%11C%12=O)s%10)cc9c(-c9cc(Cl)c(CC)s9)c8s7)s6)c6c5C(=O)c5c(CC)sc(CC)c5C6=O)s4)sc3c(-c3cc(Cl)c(CC)s3)c3ccsc23)cc1Cl,ClC(C=C1C2=C3C=CSC3=C(C4=CC(Cl)=C(S4)CC(CCCC)CC)C5=C2SC(C6=CC=C(S6)C7=C(C(C8=C(SC(CC(CCCC)CC)=C8C9=O)CC(CCCC)CC)=O)C9=C(C%10=CC=CS%10)S7)=C5)=C(S1)CC(CCCC)CC
64,ThPy6,ThPy6,12,PM6,"PBDB-TF, PM6, PBDB-T-2F, PBDB-T2F, PBDBT-F",10.1002/adfm.202203200,0.871,23.43,78.9,16.11,15.62,0.2,sm,fused,7,polymer,CCCCCCC(C=C1)=CC=C1C2(C3=CC=C(C=C3)CCCCCC)C4=CC(C5=C6C7=C(C=C(/C=C(C(C8=C9C=C(F)C(F)=C8)=O)/C9=C(C#N)\C#N)S7)S5)=C(C6(C%10=CC=C(C=C%10)CCCCCC)C%11=CC=C(C=C%11)CCCCCC)C=C4C%12=C2C(SC(/C=C%13/C(C%14=C(C%13=O)C=C(F)C(F)=C%14)=C(C#N)\C#N)=C%15)=C%15N%12CC(CC)CCCC,CCC(C=C1)=CC=C1C2(C3=CC=C(C=C3)CC)C4=CC(C5=C6C7=C(C=C(/C=C(C(C8=C9C=C(F)C(F)=C8)=O)/C9=C(C#N)\C#N)S7)S5)=C(C6(C%10=CC=C(C=C%10)CC)C%11=CC=C(C=C%11)CC)C=C4C%12=C2C(SC(/C=C%13/C(C%14=C(C%13=O)C=C(F)C(F)=C%14)=C(C#N)\C#N)=C%15)=C%15N%12CC,FC1=C(CC(CCCC)CC)SC(C2=C3C(SC(C4=CC=C(S4)C(SC(C5=CC=C(C6=CC7=C(S6)C(C8=CC(F)=C(CC(CCCC)CC)S8)=C9C(SC(C%10=CC=C(S%10)C(SC(C%11=CC=C(C%12=CC%13=C(S%12)C(C%14=CC(F)=C(CC(CCCC)CC)S%14)=C%15C(SC(C%16=CC=C(S%16)C(SC(C%17=CC=CS%17)=C%18C%19=O)=C%18C(C%20=C(CC(CCCC)CC)SC(CC(CCCC)CC)=C%20%19)=O)=C%15)=C%13C%21=CC(F)=C(CC(CCCC)CC)S%21)S%11)=C%22C%23=O)=C%22C(C%24=C(CC(CCCC)CC)SC(CC(CCCC)CC)=C%24%23)=O)=C9)=C7C%25=CC(F)=C(CC(CCCC)CC)S%25)S5)=C%26C%27=O)=C%26C(C%28=C(CC(CCCC)CC)SC(CC(CCCC)CC)=C%28%27)=O)=C3)=C(C%29=CC(F)=C(CC(CCCC)CC)S%29)C%30=C2SC=C%30)=C1,CCc1sc(-c2c3cc(-c4ccc(-c5sc(-c6ccc(-c7cc8c(-c9cc(F)c(CC)s9)c9sc(-c%10ccc(-c%11sc(-c%12ccc(-c%13cc%14c(-c%15cc(F)c(CC)s%15)c%15sc(-c%16ccc(-c%17sc(-c%18cccs%18)c%18c%17C(=O)c%17c(CC)sc(CC)c%17C%18=O)s%16)cc%15c(-c%15cc(F)c(CC)s%15)c%14s%13)s%12)c%12c%11C(=O)c%11c(CC)sc(CC)c%11C%12=O)s%10)cc9c(-c9cc(F)c(CC)s9)c8s7)s6)c6c5C(=O)c5c(CC)sc(CC)c5C6=O)s4)sc3c(-c3cc(F)c(CC)s3)c3ccsc23)cc1F,CCCCC(CC1=C(F)C=C(C2=C3C=C(SC3=C(C4=C2SC=C4)C5=CC(F)=C(S5)CC(CCCC)CC)C6=CC=C(S6)C7=C(C(C8=C(SC(CC(CCCC)CC)=C8C9=O)CC(CCCC)CC)=O)C9=C(C%10=CC=CS%10)S7)S1)CC
65,m-DTC-2Cl,m-DTC-2Cl,25,PTO2,PTO2,10.1002/adfm.202204720,1.05,16.8,63.1,11.1,10.8,0.2,sm,fused,7,polymer,O=C(C(C=CC(Cl)=C1)=C1C/2=C(C#N)/C#N)C2=C/C(S3)=CC4=C3C5=CC(N6C(CCCCCCCC)CCCCCCCC)=C(C=C5C4(C7=CC=C(CCCCCC)C=C7)C8=CC=C(CCCCCC)C=C8)C(C6=C9)=CC%10=C9C(S%11)=C(C%10(C%12=CC=C(CCCCCC)C=C%12)C%13=CC=C(CCCCCC)C=C%13)C=C%11/C=C%14C(C(C=CC(Cl)=C%15)=C%15C\%14=C(C#N)\C#N)=O,CCc1ccc(C2(c3ccc(CC)cc3)c3cc4c5cc6c(cc5n(CC)c4cc3-c3sc(/C=C4\C(=O)c5ccc(Cl)cc5C4=C(C#N)C#N)cc32)-c2sc(/C=C3\C(=O)c4ccc(Cl)cc4C3=C(C#N)C#N)cc2C6(c2ccc(CC)cc2)c2ccc(CC)cc2)cc1,FC1=C(CC(CC)CCCC)SC(C2=C3C(C=C(C4=C(C(OCC)=O)C=C(C(S5)=CC6=C5C(C7=CC(F)=C(CC(CCCC)CC)S7)=C(C=C(C8=C(C(OCC)=O)C=C(C(S9)=CC%10=C9C(C%11=CC(F)=C(CC(CCCC)CC)S%11)=C(C=C(C%12=C(C(OCC)=O)C=CS%12)S%13)C%13=C%10C%14=CC(F)=C(CC(CC)CCCC)S%14)S8)S%15)C%15=C6C%16=CC(F)=C(CC(CC)CCCC)S%16)S4)S3)=C(C%17=CC(F)=C(CC(CCCC)CC)S%17)C%18=C2C=CS%18)=C1,CCOC(=O)c1ccsc1-c1cc2c(-c3cc(F)c(CC)s3)c3sc(-c4cc(C(=O)OCC)c(-c5cc6c(-c7cc(F)c(CC)s7)c7sc(-c8cc(C(=O)OCC)c(-c9cc%10c(-c%11cc(F)c(CC)s%11)c%11sccc%11c(-c%11cc(F)c(CC)s%11)c%10s9)s8)cc7c(-c7cc(F)c(CC)s7)c6s5)s4)cc3c(-c3cc(F)c(CC)s3)c2s1,CCCCC(CC1=C(F)C=C(C2=C3C=C(SC3=C(C4=C2SC=C4)C5=CC(F)=C(S5)CC(CCCC)CC)C6=C(C(OCC)=O)C=CS6)S1)CC
66,m-DTC-Cl-1,m-DTC-Cl-1,25,PTO2,PTO2,10.1002/adfm.202204720,1.06,17.3,64,11.7,11.4,0.2,sm,fused,7,polymer,O=C(C1=C(C/2=C(C#N)\C#N)C=CC(Cl)=C1)C2=C/C3=CC4=C(S3)C5=C(C=C6C7=CC8=C(C9=C(C8(C%10=CC(CCCCCC)=CC=C%10)C%11=CC=CC(CCCCCC)=C%11)C=C(/C=C%12C(C%13=C(C\%12=C(C#N)/C#N)C=CC(Cl)=C%13)=O)S9)C=C7N(C6=C5)CC(CCCCCCCC)CCCCCCCC)C(C%14=CC(CCCCCC)=CC=C%14)4C%15=CC(CCCCCC)=CC=C%15,CCC1=CC=CC(C2(C3=C(C4=C2C=C(/C=C5C(C6=C(C\5=C(C#N)/C#N)C=CC(Cl)=C6)=O)S4)C=C7N(CC)C8=CC(C9=C(C%10(C%11=CC(CC)=CC=C%11)C%12=CC=CC(CC)=C%12)C=C(/C=C%13C(C%14=C(C\%13=C(C#N)/C#N)C=CC(Cl)=C%14)=O)S9)=C%10C=C8C7=C3)C%15=CC(CC)=CC=C%15)=C1,FC1=C(CC(CC)CCCC)SC(C2=C3C(C=C(C4=C(C(OCC)=O)C=C(C(S5)=CC6=C5C(C7=CC(F)=C(CC(CCCC)CC)S7)=C(C=C(C8=C(C(OCC)=O)C=C(C(S9)=CC%10=C9C(C%11=CC(F)=C(CC(CCCC)CC)S%11)=C(C=C(C%12=C(C(OCC)=O)C=CS%12)S%13)C%13=C%10C%14=CC(F)=C(CC(CC)CCCC)S%14)S8)S%15)C%15=C6C%16=CC(F)=C(CC(CC)CCCC)S%16)S4)S3)=C(C%17=CC(F)=C(CC(CCCC)CC)S%17)C%18=C2C=CS%18)=C1,CCOC(=O)c1ccsc1-c1cc2c(-c3cc(F)c(CC)s3)c3sc(-c4cc(C(=O)OCC)c(-c5cc6c(-c7cc(F)c(CC)s7)c7sc(-c8cc(C(=O)OCC)c(-c9cc%10c(-c%11cc(F)c(CC)s%11)c%11sccc%11c(-c%11cc(F)c(CC)s%11)c%10s9)s8)cc7c(-c7cc(F)c(CC)s7)c6s5)s4)cc3c(-c3cc(F)c(CC)s3)c2s1,CCCCC(CC1=C(F)C=C(C2=C3C=C(SC3=C(C4=C2SC=C4)C5=CC(F)=C(S5)CC(CCCC)CC)C6=C(C(OCC)=O)C=CS6)S1)CC
67,m-DTC-Cl-2,m-DTC-Cl-2,25,PTO2,PTO2,10.1002/adfm.202204720,1.05,18.4,73.1,14.1,13.8,0.3,sm,fused,7,polymer,O=C(C1=C(C/2=C(C#N)\C#N)C=C(Cl)C=C1)C2=C/C3=CC4=C(S3)C5=C(C=C6C7=CC8=C(C9=C(C8(C%10=CC(CCCCCC)=CC=C%10)C%11=CC=CC(CCCCCC)=C%11)C=C(/C=C%12C(C%13=C(C\%12=C(C#N)/C#N)C=C(Cl)C=C%13)=O)S9)C=C7N(C6=C5)CC(CCCCCCCC)CCCCCCCC)C(C%14=CC(CCCCCC)=CC=C%14)4C%15=CC(CCCCCC)=CC=C%15,CCC1=CC=CC(C2(C3=C(C4=C2C=C(/C=C5C(C6=C(C\5=C(C#N)/C#N)C=C(Cl)C=C6)=O)S4)C=C7N(CC)C8=CC(C9=C(C%10(C%11=CC(CC)=CC=C%11)C%12=CC=CC(CC)=C%12)C=C(/C=C%13C(C%14=C(C\%13=C(C#N)/C#N)C=C(Cl)C=C%14)=O)S9)=C%10C=C8C7=C3)C%15=CC(CC)=CC=C%15)=C1,FC1=C(CC(CC)CCCC)SC(C2=C3C(C=C(C4=C(C(OCC)=O)C=C(C(S5)=CC6=C5C(C7=CC(F)=C(CC(CCCC)CC)S7)=C(C=C(C8=C(C(OCC)=O)C=C(C(S9)=CC%10=C9C(C%11=CC(F)=C(CC(CCCC)CC)S%11)=C(C=C(C%12=C(C(OCC)=O)C=CS%12)S%13)C%13=C%10C%14=CC(F)=C(CC(CC)CCCC)S%14)S8)S%15)C%15=C6C%16=CC(F)=C(CC(CC)CCCC)S%16)S4)S3)=C(C%17=CC(F)=C(CC(CCCC)CC)S%17)C%18=C2C=CS%18)=C1,CCOC(=O)c1ccsc1-c1cc2c(-c3cc(F)c(CC)s3)c3sc(-c4cc(C(=O)OCC)c(-c5cc6c(-c7cc(F)c(CC)s7)c7sc(-c8cc(C(=O)OCC)c(-c9cc%10c(-c%11cc(F)c(CC)s%11)c%11sccc%11c(-c%11cc(F)c(CC)s%11)c%10s9)s8)cc7c(-c7cc(F)c(CC)s7)c6s5)s4)cc3c(-c3cc(F)c(CC)s3)c2s1,CCCCC(CC1=C(F)C=C(C2=C3C=C(SC3=C(C4=C2SC=C4)C5=CC(F)=C(S5)CC(CCCC)CC)C6=C(C(OCC)=O)C=CS6)S1)CC
68,N3,N3,12,PBDB-TF,"PBDB-TF, PM6, PBDB-T-2F, PBDB-T2F, PBDBT-F",10.1016/j.joule.2019.09.010,0.837,25.81,73.9,15.98,15.79,0.18,sm,y,7,polymer,N#CC(C#N)=C1C(=CC=2SC3=C(SC=4C=5C6=NSN=C6C=7C=8SC9=C(SC(C=C%10C(=O)C%11=CC(F)=C(F)C=C%11C%10=C(C#N)C#N)=C9CCCCCCCCCCC)C8N(C7C5N(C34)CCC(CC)CCCC)CCC(CC)CCCC)C2CCCCCCCCCCC)C(=O)C%12=CC(F)=C(F)C=C%121,CCC1=C(/C=C2C(C3=C(C=C(C(F)=C3)F)C\2=C(C#N)\C#N)=O)SC4=C1SC5=C4N(C6=C5C7=NSN=C7C8=C6N(C9=C8SC%10=C9SC(/C=C%11C(C%12=C(C=C(C(F)=C%12)F)C\%11=C(C#N)\C#N)=O)=C%10CC)CC)CC,FC1=C(CC(CCCC)CC)SC(C2=C3C(SC(C4=CC=C(S4)C(SC(C5=CC=C(C6=CC7=C(S6)C(C8=CC(F)=C(CC(CCCC)CC)S8)=C9C(SC(C%10=CC=C(S%10)C(SC(C%11=CC=C(C%12=CC%13=C(S%12)C(C%14=CC(F)=C(CC(CCCC)CC)S%14)=C%15C(SC(C%16=CC=C(S%16)C(SC(C%17=CC=CS%17)=C%18C%19=O)=C%18C(C%20=C(CC(CCCC)CC)SC(CC(CCCC)CC)=C%20%19)=O)=C%15)=C%13C%21=CC(F)=C(CC(CCCC)CC)S%21)S%11)=C%22C%23=O)=C%22C(C%24=C(CC(CCCC)CC)SC(CC(CCCC)CC)=C%24%23)=O)=C9)=C7C%25=CC(F)=C(CC(CCCC)CC)S%25)S5)=C%26C%27=O)=C%26C(C%28=C(CC(CCCC)CC)SC(CC(CCCC)CC)=C%28%27)=O)=C3)=C(C%29=CC(F)=C(CC(CCCC)CC)S%29)C%30=C2SC=C%30)=C1,CCc1sc(-c2c3cc(-c4ccc(-c5sc(-c6ccc(-c7cc8c(-c9cc(F)c(CC)s9)c9sc(-c%10ccc(-c%11sc(-c%12ccc(-c%13cc%14c(-c%15cc(F)c(CC)s%15)c%15sc(-c%16ccc(-c%17sc(-c%18cccs%18)c%18c%17C(=O)c%17c(CC)sc(CC)c%17C%18=O)s%16)cc%15c(-c%15cc(F)c(CC)s%15)c%14s%13)s%12)c%12c%11C(=O)c%11c(CC)sc(CC)c%11C%12=O)s%10)cc9c(-c9cc(F)c(CC)s9)c8s7)s6)c6c5C(=O)c5c(CC)sc(CC)c5C6=O)s4)sc3c(-c3cc(F)c(CC)s3)c3ccsc23)cc1F,CCCCC(CC1=C(F)C=C(C2=C3C=C(SC3=C(C4=C2SC=C4)C5=CC(F)=C(S5)CC(CCCC)CC)C6=CC=C(S6)C7=C(C(C8=C(SC(CC(CCCC)CC)=C8C9=O)CC(CCCC)CC)=O)C9=C(C%10=CC=CS%10)S7)S1)CC
68,N3,N3,12,PM6,"PBDB-TF, PM6, PBDB-T-2F, PBDB-T2F, PBDBT-F",10.1002/agt2.289,0.84,25.46,74.9,16.17,16.01,0.14,sm,y,8,polymer,N#CC(C#N)=C1C(=CC=2SC3=C(SC=4C=5C6=NSN=C6C=7C=8SC9=C(SC(C=C%10C(=O)C%11=CC(F)=C(F)C=C%11C%10=C(C#N)C#N)=C9CCCCCCCCCCC)C8N(C7C5N(C34)CCC(CC)CCCC)CCC(CC)CCCC)C2CCCCCCCCCCC)C(=O)C%12=CC(F)=C(F)C=C%121,CCC1=C(/C=C2C(C3=C(C=C(C(F)=C3)F)C\2=C(C#N)\C#N)=O)SC4=C1SC5=C4N(C6=C5C7=NSN=C7C8=C6N(C9=C8SC%10=C9SC(/C=C%11C(C%12=C(C=C(C(F)=C%12)F)C\%11=C(C#N)\C#N)=O)=C%10CC)CC)CC,FC1=C(CC(CCCC)CC)SC(C2=C3C(SC(C4=CC=C(S4)C(SC(C5=CC=C(C6=CC7=C(S6)C(C8=CC(F)=C(CC(CCCC)CC)S8)=C9C(SC(C%10=CC=C(S%10)C(SC(C%11=CC=C(C%12=CC%13=C(S%12)C(C%14=CC(F)=C(CC(CCCC)CC)S%14)=C%15C(SC(C%16=CC=C(S%16)C(SC(C%17=CC=CS%17)=C%18C%19=O)=C%18C(C%20=C(CC(CCCC)CC)SC(CC(CCCC)CC)=C%20%19)=O)=C%15)=C%13C%21=CC(F)=C(CC(CCCC)CC)S%21)S%11)=C%22C%23=O)=C%22C(C%24=C(CC(CCCC)CC)SC(CC(CCCC)CC)=C%24%23)=O)=C9)=C7C%25=CC(F)=C(CC(CCCC)CC)S%25)S5)=C%26C%27=O)=C%26C(C%28=C(CC(CCCC)CC)SC(CC(CCCC)CC)=C%28%27)=O)=C3)=C(C%29=CC(F)=C(CC(CCCC)CC)S%29)C%30=C2SC=C%30)=C1,CCc1sc(-c2c3cc(-c4ccc(-c5sc(-c6ccc(-c7cc8c(-c9cc(F)c(CC)s9)c9sc(-c%10ccc(-c%11sc(-c%12ccc(-c%13cc%14c(-c%15cc(F)c(CC)s%15)c%15sc(-c%16ccc(-c%17sc(-c%18cccs%18)c%18c%17C(=O)c%17c(CC)sc(CC)c%17C%18=O)s%16)cc%15c(-c%15cc(F)c(CC)s%15)c%14s%13)s%12)c%12c%11C(=O)c%11c(CC)sc(CC)c%11C%12=O)s%10)cc9c(-c9cc(F)c(CC)s9)c8s7)s6)c6c5C(=O)c5c(CC)sc(CC)c5C6=O)s4)sc3c(-c3cc(F)c(CC)s3)c3ccsc23)cc1F,CCCCC(CC1=C(F)C=C(C2=C3C=C(SC3=C(C4=C2SC=C4)C5=CC(F)=C(S5)CC(CCCC)CC)C6=CC=C(S6)C7=C(C(C8=C(SC(CC(CCCC)CC)=C8C9=O)CC(CCCC)CC)=O)C9=C(C%10=CC=CS%10)S7)S1)CC
