Repository: brigreens/Meta-analysis_OSCs

This repository contains the data files and analysis notebooks to support the paper "Meta-Analysis of Molecular Design Strategies for Non-Fullerene Acceptor Based Organic Solar Cell Materials" (DOI: 10.26434/chemrxiv-2024-w29b1)

File: OSC_dataset_metaanalysis.csv (part 23 of 76)
NFA_ID,reported_acceptor,NFA_other_names,don_ID,reported_donor,don_other_names,DOI,Voc,Jsc,FF,PCE_max,PCE_avg,PCE_std,acceptor_type,acceptor_class,fused_rings_in_core,donor_type,acc_SMILES_sidechains,acc_SMILES_shortened_sidechains,don_SMILES_sidechains,don_SMILES_shortened_sidechains,don_mon_SMILES
68,N3,N3,15,D18,D18,10.1088/1674-4926/42/1/010502,0.86,27.44,78.5,18.56,18.56,,sm,y,7,polymer,N#CC(C#N)=C1C(=CC=2SC3=C(SC=4C=5C6=NSN=C6C=7C=8SC9=C(SC(C=C%10C(=O)C%11=CC(F)=C(F)C=C%11C%10=C(C#N)C#N)=C9CCCCCCCCCCC)C8N(C7C5N(C34)CCC(CC)CCCC)CCC(CC)CCCC)C2CCCCCCCCCCC)C(=O)C%12=CC(F)=C(F)C=C%121,CCC1=C(/C=C2C(C3=C(C=C(C(F)=C3)F)C\2=C(C#N)\C#N)=O)SC4=C1SC5=C4N(C6=C5C7=NSN=C7C8=C6N(C9=C8SC%10=C9SC(/C=C%11C(C%12=C(C=C(C(F)=C%12)F)C\%11=C(C#N)\C#N)=O)=C%10CC)CC)CC,FC1=C(CC)SC(C2=C3C(C=C(C4=C(CC(CCCC)CCCCCC)C=C(C5=CC6=C(C(SC(C7=CC(CC(CCCC)CCCCCC)=C(C(S8)=CC9=C8C(C%10=CC(F)=C(CC)S%10)=C(C=C(C%11=C(CC(CCCC)CCCCCC)C=C(C%12=CC%13=C(C(SC(C%14=CC(CC(CCCC)CCCCCC)=C(C(S%15)=CC%16=C%15C(C%17=CC(F)=C(CC)S%17)=C(C=C(C%18=C(CC(CCCC)CCCCCC)C=C(C%19=CC%20=C(C(SC(C%21=CC(CC(CCCC)CCCCCC)=CS%21)=C%22)=C%22C%23=NSN=C%23%20)S%19)S%18)S%24)C%24=C%16C%25=CC(F)=C(CC)S%25)S%14)=C%26)=C%26C%27=NSN=C%27%13)S%12)S%11)S%28)C%28=C9C%29=CC(F)=C(CC)S%29)S7)=C%30)=C%30C%31=NSN=C%316)S5)S4)S3)=C(C%32=CC(F)=C(CC)S%32)C%33=C2C=CS%33)=C1,CCc1csc(-c2cc3c4nsnc4c4cc(-c5cc(CC)c(-c6cc7c(-c8cc(F)c(CC)s8)c8sc(-c9sc(-c%10cc%11c%12nsnc%12c%12cc(-c%13cc(CC)c(-c%14cc%15c(-c%16cc(F)c(CC)s%16)c%16sc(-c%17sc(-c%18cc%19c%20nsnc%20c%20cc(-c%21cc(CC)c(-c%22cc%23c(-c%24cc(F)c(CC)s%24)c%24sccc%24c(-c%24cc(F)c(CC)s%24)c%23s%22)s%21)sc%20c%19s%18)cc%17CC)cc%16c(-c%16cc(F)c(CC)s%16)c%15s%14)s%13)sc%12c%11s%10)cc9CC)cc8c(-c8cc(F)c(CC)s8)c7s6)s5)sc4c3s2)c1,CCCCCCC(CCCC)CC1=CSC(C2=CC3=C(C4=C(C5=NSN=C35)C=C(C6=CC(CC(CCCC)CCCCCC)=C(C7=CC8=C(C9=CC(F)=C(CC(CC)CCCC)S9)C%10=C(C=CS%10)C(C%11=CC(F)=C(CC(CC)CCCC)S%11)=C8S7)S6)S4)S2)=C1
68,N3,N3,26,T6,T6,10.1002/adfm.202210549,0.848,25.91,72.91,16.03,15.68,0.21,sm,y,8,sm,N#CC(C#N)=C1C(=CC=2SC3=C(SC=4C=5C6=NSN=C6C=7C=8SC9=C(SC(C=C%10C(=O)C%11=CC(F)=C(F)C=C%11C%10=C(C#N)C#N)=C9CCCCCCCCCCC)C8N(C7C5N(C34)CCC(CC)CCCC)CCC(CC)CCCC)C2CCCCCCCCCCC)C(=O)C%12=CC(F)=C(F)C=C%121,CCC1=C(/C=C2C(C3=C(C=C(C(F)=C3)F)C\2=C(C#N)\C#N)=O)SC4=C1SC5=C4N(C6=C5C7=NSN=C7C8=C6N(C9=C8SC%10=C9SC(/C=C%11C(C%12=C(C=C(C(F)=C%12)F)C\%11=C(C#N)\C#N)=O)=C%10CC)CC)CC,O=C(OCC(CC)CCCC)/C(C#N)=C/C(S1)=CC=C1C(S2)=C(CCCCCC)C=C2C(S3)=C(CCCCCC)C=C3C(S4)=CC(C(C5=CC=C([Si](CCC)(CCC)CCC)[Se]5)=C6S7)=C4C(C8=CC=C([Si](CCC)(CCC)CCC)[Se]8)=C6C=C7C(S9)=CC(CCCCCC)=C9C(S%10)=CC(CCCCCC)=C%10C(S%11)=CC=C%11/C=C(C#N)\C(OCC(CCCC)CC)=O,CCOC(/C(C#N)=C\C1=CC=C(C2=C(CC)C=C(C3=C(C=C(S3)C4=CC5=C(C6=CC=C([Si](CC)(CC)CC)[Se]6)C7=C(C=C(S7)C8=CC(CC)=C(C9=CC(CC)=C(C%10=CC=C(S%10)/C=C(C#N)/C(OCC)=O)S9)S8)C(C%11=CC=C([Si](CC)(CC)CC)[Se]%11)=C5S4)CC)S2)S1)=O,O=C(OCC(CC)CCCC)/C(C#N)=C/C(S1)=CC=C1C(S2)=C(CCCCCC)C=C2C(S3)=C(CCCCCC)C=C3C(S4)=CC(C(C5=CC=C([Si](CCC)(CCC)CCC)[Se]5)=C6S7)=C4C(C8=CC=C([Si](CCC)(CCC)CCC)[Se]8)=C6C=C7C(S9)=CC(CCCCCC)=C9C(S%10)=CC(CCCCCC)=C%10C(S%11)=CC=C%11/C=C(C#N)\C(OCC(CCCC)CC)=O
68,N3,N3,27,T4,T4,10.1002/adfm.202210549,0.747,25.14,67.24,12.61,12.33,0.26,sm,y,8,sm,N#CC(C#N)=C1C(=CC=2SC3=C(SC=4C=5C6=NSN=C6C=7C=8SC9=C(SC(C=C%10C(=O)C%11=CC(F)=C(F)C=C%11C%10=C(C#N)C#N)=C9CCCCCCCCCCC)C8N(C7C5N(C34)CCC(CC)CCCC)CCC(CC)CCCC)C2CCCCCCCCCCC)C(=O)C%12=CC(F)=C(F)C=C%121,CCC1=C(/C=C2C(C3=C(C=C(C(F)=C3)F)C\2=C(C#N)\C#N)=O)SC4=C1SC5=C4N(C6=C5C7=NSN=C7C8=C6N(C9=C8SC%10=C9SC(/C=C%11C(C%12=C(C=C(C(F)=C%12)F)C\%11=C(C#N)\C#N)=O)=C%10CC)CC)CC,O=C(OCC(CC)CCCC)/C(C#N)=C/C(S1)=CC=C1C(S2)=C(CCCCCC)C=C2C(S3)=C(CCCCCC)C=C3C(S4)=CC(C(C5=CC=C(CC(CC)CCCC)[Se]5)=C6S7)=C4C(C8=CC=C(CC(CCCC)CC)[Se]8)=C6C=C7C(S9)=CC(CCCCCC)=C9C(S%10)=CC(CCCCCC)=C%10C(S%11)=CC=C%11/C=C(C#N)\C(OCC(CCCC)CC)=O,CCOC(/C(C#N)=C\C1=CC=C(C2=C(CC)C=C(C3=C(C=C(S3)C4=CC5=C(C6=CC=C(CC)[Se]6)C7=C(C=C(S7)C8=CC(CC)=C(C9=CC(CC)=C(C%10=CC=C(S%10)/C=C(C#N)/C(OCC)=O)S9)S8)C(C%11=CC=C(CC)[Se]%11)=C5S4)CC)S2)S1)=O,O=C(OCC(CC)CCCC)/C(C#N)=C/C(S1)=CC=C1C(S2)=C(CCCCCC)C=C2C(S3)=C(CCCCCC)C=C3C(S4)=CC(C(C5=CC=C(CC(CC)CCCC)[Se]5)=C6S7)=C4C(C8=CC=C(CC(CCCC)CC)[Se]8)=C6C=C7C(S9)=CC(CCCCCC)=C9C(S%10)=CC(CCCCCC)=C%10C(S%11)=CC=C%11/C=C(C#N)\C(OCC(CCCC)CC)=O
68,N3,N3,63,SM-ID,SM-ID,10.1002/adma.202202752,0.823,10.54,31.79,2.76,2.56,0.13,sm,y,8,sm,N#CC(C#N)=C1C(=CC=2SC3=C(SC=4C=5C6=NSN=C6C=7C=8SC9=C(SC(C=C%10C(=O)C%11=CC(F)=C(F)C=C%11C%10=C(C#N)C#N)=C9CCCCCCCCCCC)C8N(C7C5N(C34)CCC(CC)CCCC)CCC(CC)CCCC)C2CCCCCCCCCCC)C(=O)C%12=CC(F)=C(F)C=C%121,CCC1=C(/C=C2C(C3=C(C=C(C(F)=C3)F)C\2=C(C#N)\C#N)=O)SC4=C1SC5=C4N(C6=C5C7=NSN=C7C8=C6N(C9=C8SC%10=C9SC(/C=C%11C(C%12=C(C=C(C(F)=C%12)F)C\%11=C(C#N)\C#N)=O)=C%10CC)CC)CC,FC1=C(SC(C2=C3SC(C4=CC(CCCCCC)=C(S4)C5=CC(CCCCCC)=C(S5)C6=CC=C(S6)/C=C7C(C(C=CC=C8)=C8C/7=O)=O)=CC3=C(C9=C2C=C(S9)C%10=CC(CCCCCC)=C(S%10)C%11=CC(CCCCCC)=C(S%11)C%12=CC=C(/C=C%13C(C(C=CC=C%14)=C%14C/%13=O)=O)S%12)C%15=C(C(F)=C(S%15)CC(CCCC)CC)F)=C1F)CC(CCCC)CC,CCC1=C(C2=CC=C(/C=C3C(C(C=CC=C4)=C4C/3=O)=O)S2)SC(C5=C(CC)C=C(S5)C6=CC7=C(S6)C(C8=C(F)C(F)=C(CC)S8)=C9C(SC(C%10=CC(CC)=C(C%11=CC(CC)=C(C%12=CC=C(/C=C%13C(C(C=CC=C%14)=C%14C\%13=O)=O)S%12)S%11)S%10)=C9)=C7C%15=C(F)C(F)=C(CC)S%15)=C1,FC1=C(SC(C2=C3SC(C4=CC(CCCCCC)=C(S4)C5=CC(CCCCCC)=C(S5)C6=CC=C(S6)/C=C7C(C(C=CC=C8)=C8C/7=O)=O)=CC3=C(C9=C2C=C(S9)C%10=CC(CCCCCC)=C(S%10)C%11=CC(CCCCCC)=C(S%11)C%12=CC=C(/C=C%13C(C(C=CC=C%14)=C%14C/%13=O)=O)S%12)C%15=C(C(F)=C(S%15)CC(CCCC)CC)F)=C1F)CC(CCCC)CC
68,N3,N3,64,SM-CA-ID,SM-CA-ID,10.1002/adma.202202752,0.82,21.99,45.49,8.2,7.94,0.18,sm,y,8,sm,N#CC(C#N)=C1C(=CC=2SC3=C(SC=4C=5C6=NSN=C6C=7C=8SC9=C(SC(C=C%10C(=O)C%11=CC(F)=C(F)C=C%11C%10=C(C#N)C#N)=C9CCCCCCCCCCC)C8N(C7C5N(C34)CCC(CC)CCCC)CCC(CC)CCCC)C2CCCCCCCCCCC)C(=O)C%12=CC(F)=C(F)C=C%121,CCC1=C(/C=C2C(C3=C(C=C(C(F)=C3)F)C\2=C(C#N)\C#N)=O)SC4=C1SC5=C4N(C6=C5C7=NSN=C7C8=C6N(C9=C8SC%10=C9SC(/C=C%11C(C%12=C(C=C(C(F)=C%12)F)C\%11=C(C#N)\C#N)=O)=C%10CC)CC)CC,FC1=C(SC(C2=C3SC(C4=CC(CCCCCC)=C(S4)C5=CC(CCCCCC)=C(S5)C6=CC=C(S6)/C=C7C(C(C=CC=C8)=C8C/7=O)=O)=CC3=C(C9=C2C=C(S9)C%10=CC(CCCCCC)=C(S%10)C%11=CC(CCCCCC)=C(S%11)C%12=CC=C(S%12)/C=C(C(OCC(CCCC)CC)=O)\C#N)C%13=C(C(F)=C(S%13)CC(CCCC)CC)F)=C1F)CC(CCCC)CC,CCC1=C(C2=CC=C(/C=C(C#N)/C(OCC)=O)S2)SC(C3=C(CC)C=C(S3)C4=CC5=C(S4)C(C6=C(F)C(F)=C(CC)S6)=C7C(SC(C8=CC(CC)=C(C9=CC(CC)=C(C%10=CC=C(/C=C%11C(C(C=CC=C%12)=C%12C\%11=O)=O)S%10)S9)S8)=C7)=C5C%13=C(F)C(F)=C(CC)S%13)=C1,FC1=C(SC(C2=C3SC(C4=CC(CCCCCC)=C(S4)C5=CC(CCCCCC)=C(S5)C6=CC=C(S6)/C=C7C(C(C=CC=C8)=C8C/7=O)=O)=CC3=C(C9=C2C=C(S9)C%10=CC(CCCCCC)=C(S%10)C%11=CC(CCCCCC)=C(S%11)C%12=CC=C(S%12)/C=C(C(OCC(CCCC)CC)=O)\C#N)C%13=C(C(F)=C(S%13)CC(CCCC)CC)F)=C1F)CC(CCCC)CC
68,N3,N3,65,SM-Reh,SM-Reh,10.1002/adma.202202752,0.834,25.42,69.64,14.76,14.64,0.12,sm,y,8,sm,N#CC(C#N)=C1C(=CC=2SC3=C(SC=4C=5C6=NSN=C6C=7C=8SC9=C(SC(C=C%10C(=O)C%11=CC(F)=C(F)C=C%11C%10=C(C#N)C#N)=C9CCCCCCCCCCC)C8N(C7C5N(C34)CCC(CC)CCCC)CCC(CC)CCCC)C2CCCCCCCCCCC)C(=O)C%12=CC(F)=C(F)C=C%121,CCC1=C(/C=C2C(C3=C(C=C(C(F)=C3)F)C\2=C(C#N)\C#N)=O)SC4=C1SC5=C4N(C6=C5C7=NSN=C7C8=C6N(C9=C8SC%10=C9SC(/C=C%11C(C%12=C(C=C(C(F)=C%12)F)C\%11=C(C#N)\C#N)=O)=C%10CC)CC)CC,FC1=C(CC(CC)CCCC)SC(C2=C(SC(C3=CC(CCCCCC)=C(C4=CC(CCCCCC)=C(C5=CC=C(/C=C6SC(N(CC(CC)CCCC)C\6=O)=S)S5)S4)S3)=C7)C7=C(C8=C(F)C(F)=C(CC(CC)CCCC)S8)C9=C2C=C(C%10=CC(CCCCCC)=C(C%11=CC(CCCCCC)=C(C%12=CC=C(/C=C%13SC(N(CC(CC)CCCC)C/%13=O)=S)S%12)S%11)S%10)S9)=C1F,S=C(N(CC)C/1=O)SC1=C\C2=CC=C(S2)C(S3)=C(CC)C=C3C4=C(CC)C=C(S4)C5=CC6=C(S5)C(C7=C(F)C(F)=C(CC)S7)=C8C(SC(C9=CC(CC)=C(C%10=CC(CC)=C(C%11=CC=C(/C=C%12SC(N(CC)C\%12=O)=S)S%11)S%10)S9)=C8)=C6C%13=C(F)C(F)=C(CC)S%13,FC1=C(CC(CC)CCCC)SC(C2=C(SC(C3=CC(CCCCCC)=C(C4=CC(CCCCCC)=C(C5=CC=C(/C=C6SC(N(CC(CC)CCCC)C\6=O)=S)S5)S4)S3)=C7)C7=C(C8=C(F)C(F)=C(CC(CC)CCCC)S8)C9=C2C=C(C%10=CC(CCCCCC)=C(C%11=CC(CCCCCC)=C(C%12=CC=C(/C=C%13SC(N(CC(CC)CCCC)C/%13=O)=S)S%12)S%11)S%10)S9)=C1F
68,N3,N3,66,SM-CA,SM-CA,10.1002/adma.202202752,0.838,24.33,75.62,15.41,15.27,0.07,sm,y,8,sm,N#CC(C#N)=C1C(=CC=2SC3=C(SC=4C=5C6=NSN=C6C=7C=8SC9=C(SC(C=C%10C(=O)C%11=CC(F)=C(F)C=C%11C%10=C(C#N)C#N)=C9CCCCCCCCCCC)C8N(C7C5N(C34)CCC(CC)CCCC)CCC(CC)CCCC)C2CCCCCCCCCCC)C(=O)C%12=CC(F)=C(F)C=C%121,CCC1=C(/C=C2C(C3=C(C=C(C(F)=C3)F)C\2=C(C#N)\C#N)=O)SC4=C1SC5=C4N(C6=C5C7=NSN=C7C8=C6N(C9=C8SC%10=C9SC(/C=C%11C(C%12=C(C=C(C(F)=C%12)F)C\%11=C(C#N)\C#N)=O)=C%10CC)CC)CC,FC1=C(CC(CC)CCCC)SC(C2=C(SC(C3=CC(CCCCCC)=C(C4=CC(CCCCCC)=C(C5=CC=C(/C=C(C#N)/C(OCC(CCCC)CC)=O)S5)S4)S3)=C6)C6=C(C7=C(F)C(F)=C(CC(CC)CCCC)S7)C8=C2C=C(C9=CC(CCCCCC)=C(C%10=CC(CCCCCC)=C(C%11=CC=C(/C=C(C#N)/C(OCC(CC)CCCC)=O)S%11)S%10)S9)S8)=C1F,CCC1=C(C2=CC=C(/C=C(C#N)/C(OCC)=O)S2)SC(C3=C(CC)C=C(S3)C4=CC5=C(S4)C(C6=C(F)C(F)=C(CC)S6)=C7C(SC(C8=CC(CC)=C(C9=CC(CC)=C(C%10=CC=C(/C=C(C#N)/C(OCC)=O)S%10)S9)S8)=C7)=C5C%11=C(F)C(F)=C(CC)S%11)=C1,FC1=C(CC(CC)CCCC)SC(C2=C(SC(C3=CC(CCCCCC)=C(C4=CC(CCCCCC)=C(C5=CC=C(/C=C(C#N)/C(OCC(CCCC)CC)=O)S5)S4)S3)=C6)C6=C(C7=C(F)C(F)=C(CC(CC)CCCC)S7)C8=C2C=C(C9=CC(CCCCCC)=C(C%10=CC(CCCCCC)=C(C%11=CC=C(/C=C(C#N)/C(OCC(CC)CCCC)=O)S%11)S%10)S9)S8)=C1F
68,N3,N3,67,SM-CA-Reh,SM-CA-Reh,10.1002/adma.202202752,0.842,25.06,77.5,16.34,16.19,0.12,sm,y,8,sm,N#CC(C#N)=C1C(=CC=2SC3=C(SC=4C=5C6=NSN=C6C=7C=8SC9=C(SC(C=C%10C(=O)C%11=CC(F)=C(F)C=C%11C%10=C(C#N)C#N)=C9CCCCCCCCCCC)C8N(C7C5N(C34)CCC(CC)CCCC)CCC(CC)CCCC)C2CCCCCCCCCCC)C(=O)C%12=CC(F)=C(F)C=C%121,CCC1=C(/C=C2C(C3=C(C=C(C(F)=C3)F)C\2=C(C#N)\C#N)=O)SC4=C1SC5=C4N(C6=C5C7=NSN=C7C8=C6N(C9=C8SC%10=C9SC(/C=C%11C(C%12=C(C=C(C(F)=C%12)F)C\%11=C(C#N)\C#N)=O)=C%10CC)CC)CC,FC1=C(CC(CC)CCCC)SC(C2=C(SC(C3=CC(CCCCCC)=C(C4=CC(CCCCCC)=C(C5=CC=C(/C=C6SC(N(CC(CC)CCCC)C\6=O)=S)S5)S4)S3)=C7)C7=C(C8=C(F)C(F)=C(CC(CC)CCCC)S8)C9=C2C=C(C%10=CC(CCCCCC)=C(C%11=CC(CCCCCC)=C(C%12=CC=C(/C=C(C#N)/C(OCC(CC)CCCC)=O)S%12)S%11)S%10)S9)=C1F,CCC1=C(C2=CC=C(/C=C(C#N)/C(OCC)=O)S2)SC(C3=C(CC)C=C(S3)C4=CC5=C(S4)C(C6=C(F)C(F)=C(CC)S6)=C7C(SC(C8=CC(CC)=C(C9=CC(CC)=C(C%10=CC=C(/C=C%11SC(N(CC)C\%11=O)=S)S%10)S9)S8)=C7)=C5C%12=C(F)C(F)=C(CC)S%12)=C1,FC1=C(CC(CC)CCCC)SC(C2=C(SC(C3=CC(CCCCCC)=C(C4=CC(CCCCCC)=C(C5=CC=C(/C=C6SC(N(CC(CC)CCCC)C\6=O)=S)S5)S4)S3)=C7)C7=C(C8=C(F)C(F)=C(CC(CC)CCCC)S8)C9=C2C=C(C%10=CC(CCCCCC)=C(C%11=CC(CCCCCC)=C(C%12=CC=C(/C=C(C#N)/C(OCC(CC)CCCC)=O)S%12)S%11)S%10)S9)=C1F
68,N3,N3,72,BTR-Cl,BTR-Cl,10.1021/acsaem.2c02395,0.828,17.88,66.5,9.85,9.4,0.24,sm,y,8,sm,N#CC(C#N)=C1C(=CC=2SC3=C(SC=4C=5C6=NSN=C6C=7C=8SC9=C(SC(C=C%10C(=O)C%11=CC(F)=C(F)C=C%11C%10=C(C#N)C#N)=C9CCCCCCCCCCC)C8N(C7C5N(C34)CCC(CC)CCCC)CCC(CC)CCCC)C2CCCCCCCCCCC)C(=O)C%12=CC(F)=C(F)C=C%121,CCC1=C(/C=C2C(C3=C(C=C(C(F)=C3)F)C\2=C(C#N)\C#N)=O)SC4=C1SC5=C4N(C6=C5C7=NSN=C7C8=C6N(C9=C8SC%10=C9SC(/C=C%11C(C%12=C(C=C(C(F)=C%12)F)C\%11=C(C#N)\C#N)=O)=C%10CC)CC)CC,S=C(N(CCCCCC)C/1=O)SC1=C\C2=CC=C(S2)C(S3)=C(CCCCCC)C=C3C4=C(CCCCCC)C=C(S4)C5=CC6=C(S5)C(C7=CC(Cl)=C(CCCCCC)S7)=C8C(SC(C9=CC(CCCCCC)=C(C%10=CC(CCCCCC)=C(C%11=CC=C(/C=C%12SC(N(CCCCCC)C/%12=O)=S)S%11)S%10)S9)=C8)=C6C%13=CC(Cl)=C(CCCCCC)S%13,CCc1cc(-c2cc3c(-c4cc(Cl)c(CC)s4)c4sc(-c5cc(CC)c(-c6cc(CC)c(-c7ccc(/C=C8/SC(=S)N(CC)C8=O)s7)s6)s5)cc4c(-c4cc(Cl)c(CC)s4)c3s2)sc1-c1cc(CC)c(-c2ccc(/C=C3\SC(=S)N(CC)C3=O)s2)s1,S=C(N(CCCCCC)C/1=O)SC1=C\C2=CC=C(S2)C(S3)=C(CCCCCC)C=C3C4=C(CCCCCC)C=C(S4)C5=CC6=C(S5)C(C7=CC(Cl)=C(CCCCCC)S7)=C8C(SC(C9=CC(CCCCCC)=C(C%10=CC(CCCCCC)=C(C%11=CC=C(/C=C%12SC(N(CCCCCC)C/%12=O)=S)S%11)S%10)S9)=C8)=C6C%13=CC(Cl)=C(CCCCCC)S%13
68,N3,N3,73,D18-Cl,D18-Cl,10.1021/acsaem.2c02395,0.86,26.74,71.92,16.54,16.36,0.19,sm,y,8,polymer,N#CC(C#N)=C1C(=CC=2SC3=C(SC=4C=5C6=NSN=C6C=7C=8SC9=C(SC(C=C%10C(=O)C%11=CC(F)=C(F)C=C%11C%10=C(C#N)C#N)=C9CCCCCCCCCCC)C8N(C7C5N(C34)CCC(CC)CCCC)CCC(CC)CCCC)C2CCCCCCCCCCC)C(=O)C%12=CC(F)=C(F)C=C%121,CCC1=C(/C=C2C(C3=C(C=C(C(F)=C3)F)C\2=C(C#N)\C#N)=O)SC4=C1SC5=C4N(C6=C5C7=NSN=C7C8=C6N(C9=C8SC%10=C9SC(/C=C%11C(C%12=C(C=C(C(F)=C%12)F)C\%11=C(C#N)\C#N)=O)=C%10CC)CC)CC,ClC1=C(CC(CC)CCCC)SC(C2=C3C(C=C(C4=C(CC(CCCCCC)CCCC)C=C(C5=CC6=C(C(SC(C7=CC(CC(CCCCCC)CCCC)=C(C8=CC9=C(C(C%10=CC(Cl)=C(CC(CCCC)CC)S%10)=C(C=C(C%11=C(CC(CCCCCC)CCCC)C=C(C%12=CC%13=C(C(SC(C%14=CC(CC(CCCCCC)CCCC)=C(C%15=CC%16=C(C(C%17=CC(Cl)=C(CC(CCCC)CC)S%17)=C(C=C(C%18=C(CC(CCCCCC)CCCC)C=C(C%19=CC%20=C(C(SC(C%21=CC(CC(CCCCCC)CCCC)=CS%21)=C%22)=C%22C%23=NSN=C%23%20)S%19)S%18)S%24)C%24=C%16C%25=CC(Cl)=C(CC(CC)CCCC)S%25)S%15)S%14)=C%26)=C%26C%27=NSN=C%27%13)S%12)S%11)S%28)C%28=C9C%29=CC(Cl)=C(CC(CC)CCCC)S%29)S8)S7)=C%30)=C%30C%31=NSN=C%316)S5)S4)S3)=C(C%32=CC(Cl)=C(CC(CCCC)CC)S%32)C%33=C2C=CS%33)=C1,ClC1=C(CC)SC(C2=C3C(C=C(C4=C(CC)C=C(C5=CC6=C(C(SC(C7=CC(CC)=C(C8=CC9=C(C(C%10=CC(Cl)=C(CC)S%10)=C(C=C(C%11=C(CC)C=C(C%12=CC%13=C(C(SC(C%14=CC(CC)=C(C%15=CC%16=C(C(C%17=CC(Cl)=C(CC)S%17)=C(C=C(C%18=C(CC)C=C(C%19=CC%20=C(C(SC(C%21=CC(CC)=CS%21)=C%22)=C%22C%23=NSN=C%23%20)S%19)S%18)S%24)C%24=C%16C%25=CC(Cl)=C(CC)S%25)S%15)S%14)=C%26)=C%26C%27=NSN=C%27%13)S%12)S%11)S%28)C%28=C9C%29=CC(Cl)=C(CC)S%29)S8)S7)=C%30)=C%30C%31=NSN=C%316)S5)S4)S3)=C(C%32=CC(Cl)=C(CC)S%32)C%33=C2C=CS%33)=C1,CCCCCCC(CC1=CSC(C2=CC3=C(S2)C4=C(C=C(S4)C5=CC(CC(CCCCCC)CCCC)=C(S5)C6=CC7=C(C8=C(C(C9=CC(Cl)=C(S9)CC(CCCC)CC)=C7S6)C=CS8)C%10=CC(Cl)=C(S%10)CC(CCCC)CC)C%11=NSN=C3%11)=C1)CCCC
68,N3,N3,149,BTR,BTR,10.1021/acsaem.1c02534,0.796,22.1,64.49,11.34,11.02,0.34,sm,y,7,sm,N#CC(C#N)=C1C(=CC=2SC3=C(SC=4C=5C6=NSN=C6C=7C=8SC9=C(SC(C=C%10C(=O)C%11=CC(F)=C(F)C=C%11C%10=C(C#N)C#N)=C9CCCCCCCCCCC)C8N(C7C5N(C34)CCC(CC)CCCC)CCC(CC)CCCC)C2CCCCCCCCCCC)C(=O)C%12=CC(F)=C(F)C=C%121,CCC1=C(/C=C2C(C3=C(C=C(C(F)=C3)F)C\2=C(C#N)\C#N)=O)SC4=C1SC5=C4N(C6=C5C7=NSN=C7C8=C6N(C9=C8SC%10=C9SC(/C=C%11C(C%12=C(C=C(C(F)=C%12)F)C\%11=C(C#N)\C#N)=O)=C%10CC)CC)CC,S=C(N(CCCCCC)C/1=O)SC1=C\C2=CC=C(S2)C(S3)=C(CCCCCC)C=C3C4=C(CCCCCC)C=C(S4)C5=CC6=C(S5)C(C7=CC(CC(CCCC)CC)=C(CCCCCC)S7)=C8C(SC(C9=CC(CCCCCC)=C(C%10=CC(CCCCCC)=C(C%11=CC=C(/C=C%12SC(N(CCCCCC)C/%12=O)=S)S%11)S%10)S9)=C8)=C6C%13=CC(CC(CC)CCCC)=C(CCCCCC)S%13,CCc1cc(-c2c3cc(-c4cc(CC)c(-c5cc(CC)c(-c6ccc(/C=C7/SC(=S)N(CC)C7=O)s6)s5)s4)sc3c(-c3cc(CC)c(CC)s3)c3cc(-c4cc(CC)c(-c5cc(CC)c(-c6ccc(/C=C7/SC(=S)N(CC)C7=O)s6)s5)s4)sc23)sc1CC,S=C(N(CCCCCC)C/1=O)SC1=C\C2=CC=C(S2)C(S3)=C(CCCCCC)C=C3C4=C(CCCCCC)C=C(S4)C5=CC6=C(S5)C(C7=CC(CC(CCCC)CC)=C(CCCCCC)S7)=C8C(SC(C9=CC(CCCCCC)=C(C%10=CC(CCCCCC)=C(C%11=CC=C(/C=C%12SC(N(CCCCCC)C/%12=O)=S)S%11)S%10)S9)=C8)=C6C%13=CC(CC(CC)CCCC)=C(CCCCCC)S%13
68,N3,N3,261,C-2F,"S35, C-2F",10.1021/acsami.1c24017,0.85,24.87,69.33,14.64,14.64,,sm,y,8,sm,N#CC(C#N)=C1C(=CC=2SC3=C(SC=4C=5C6=NSN=C6C=7C=8SC9=C(SC(C=C%10C(=O)C%11=CC(F)=C(F)C=C%11C%10=C(C#N)C#N)=C9CCCCCCCCCCC)C8N(C7C5N(C34)CCC(CC)CCCC)CCC(CC)CCCC)C2CCCCCCCCCCC)C(=O)C%12=CC(F)=C(F)C=C%121,CCC1=C(/C=C2C(C3=C(C=C(C(F)=C3)F)C\2=C(C#N)\C#N)=O)SC4=C1SC5=C4N(C6=C5C7=NSN=C7C8=C6N(C9=C8SC%10=C9SC(/C=C%11C(C%12=C(C=C(C(F)=C%12)F)C\%11=C(C#N)\C#N)=O)=C%10CC)CC)CC,S=C(N(CCCCCC)C/1=O)SC1=C\C2=CC=C(S2)C(S3)=C(CCCCCC)C=C3C4=C(CCCCCC)C=C(S4)C5=CC6=C(S5)C(C7=CC(F)=C(CC(CCCC)CC)C(F)=C7)=C8C(SC(C9=CC(CCCCCC)=C(C%10=CC(CCCCCC)=C(C%11=CC=C(/C=C%12SC(N(CCCCCC)C\%12=O)=S)S%11)S%10)S9)=C8)=C6C%13=CC(F)=C(CC(CCCC)CC)C(F)=C%13,S=C(N(CC)C/1=O)SC1=C\C2=CC=C(S2)C(S3)=C(CC)C=C3C4=C(CC)C=C(S4)C5=CC6=C(S5)C(C7=CC(F)=C(CC)C(F)=C7)=C8C(SC(C9=CC(CC)=C(C%10=CC(CC)=C(C%11=CC=C(/C=C%12SC(N(CC)C\%12=O)=S)S%11)S%10)S9)=C8)=C6C%13=CC(F)=C(CC)C(F)=C%13,S=C(N(CCCCCC)C/1=O)SC1=C\C2=CC=C(S2)C(S3)=C(CCCCCC)C=C3C4=C(CCCCCC)C=C(S4)C5=CC6=C(S5)C(C7=CC(F)=C(CC(CCCC)CC)C(F)=C7)=C8C(SC(C9=CC(CCCCCC)=C(C%10=CC(CCCCCC)=C(C%11=CC=C(/C=C%12SC(N(CCCCCC)C\%12=O)=S)S%11)S%10)S9)=C8)=C6C%13=CC(F)=C(CC(CCCC)CC)C(F)=C%13
68,N3,N3,270,C-F,C-F,10.1021/acsami.1c24017,0.79,20.51,47.52,7.76,7.76,,sm,y,8,sm,N#CC(C#N)=C1C(=CC=2SC3=C(SC=4C=5C6=NSN=C6C=7C=8SC9=C(SC(C=C%10C(=O)C%11=CC(F)=C(F)C=C%11C%10=C(C#N)C#N)=C9CCCCCCCCCCC)C8N(C7C5N(C34)CCC(CC)CCCC)CCC(CC)CCCC)C2CCCCCCCCCCC)C(=O)C%12=CC(F)=C(F)C=C%121,CCC1=C(/C=C2C(C3=C(C=C(C(F)=C3)F)C\2=C(C#N)\C#N)=O)SC4=C1SC5=C4N(C6=C5C7=NSN=C7C8=C6N(C9=C8SC%10=C9SC(/C=C%11C(C%12=C(C=C(C(F)=C%12)F)C\%11=C(C#N)\C#N)=O)=C%10CC)CC)CC,S=C(N(CCCCCC)C/1=O)SC1=C\C2=CC=C(S2)C(S3)=C(CCCCCC)C=C3C4=C(CCCCCC)C=C(S4)C5=CC6=C(S5)C(C7=CC(F)=C(CC(CCCC)CC)C=C7)=C8C(SC(C9=CC(CCCCCC)=C(C%10=CC(CCCCCC)=C(C%11=CC=C(/C=C%12SC(N(CCCCCC)C\%12=O)=S)S%11)S%10)S9)=C8)=C6C%13=CC(F)=C(CC(CCCC)CC)C=C%13,S=C(N(CC)C/1=O)SC1=C\C2=CC=C(S2)C(S3)=C(CC)C=C3C4=C(CC)C=C(S4)C5=CC6=C(S5)C(C7=CC(F)=C(CC)C=C7)=C8C(SC(C9=CC(CC)=C(C%10=CC(CC)=C(C%11=CC=C(/C=C%12SC(N(CC)C\%12=O)=S)S%11)S%10)S9)=C8)=C6C%13=CC(F)=C(CC)C=C%13,S=C(N(CCCCCC)C/1=O)SC1=C\C2=CC=C(S2)C(S3)=C(CCCCCC)C=C3C4=C(CCCCCC)C=C(S4)C5=CC6=C(S5)C(C7=CC(F)=C(CC(CCCC)CC)C=C7)=C8C(SC(C9=CC(CCCCCC)=C(C%10=CC(CCCCCC)=C(C%11=CC=C(/C=C%12SC(N(CCCCCC)C\%12=O)=S)S%11)S%10)S9)=C8)=C6C%13=CC(F)=C(CC(CCCC)CC)C=C%13
68,N3,N3,281,BDT-DF,BDT-DF,10.1021/acsami.2c07791,0.854,24.3,68.8,14.5,14.3,0.23,sm,y,7,sm,N#CC(C#N)=C1C(=CC=2SC3=C(SC=4C=5C6=NSN=C6C=7C=8SC9=C(SC(C=C%10C(=O)C%11=CC(F)=C(F)C=C%11C%10=C(C#N)C#N)=C9CCCCCCCCCCC)C8N(C7C5N(C34)CCC(CC)CCCC)CCC(CC)CCCC)C2CCCCCCCCCCC)C(=O)C%12=CC(F)=C(F)C=C%121,CCC1=C(/C=C2C(C3=C(C=C(C(F)=C3)F)C\2=C(C#N)\C#N)=O)SC4=C1SC5=C4N(C6=C5C7=NSN=C7C8=C6N(C9=C8SC%10=C9SC(/C=C%11C(C%12=C(C=C(C(F)=C%12)F)C\%11=C(C#N)\C#N)=O)=C%10CC)CC)CC,O=C(CC(CC)CCCC)/C(C#N)=C/C1=CC=C(S1)C(S2)=C(CCCCCC)C=C2C3=C(CCCCCC)C=C(S3)C4=CC5=C(S4)C(C6=C(F)C=C(CC(CC)CCCC)S6)=C7C(SC(C8=CC(CCCCCC)=C(C9=CC(CCCCCC)=C(C%10=CC=C(/C=C(C#N)/C(CC(CCCC)CC)=O)S%10)S9)S8)=C7)=C5C%11=C(F)C=C(CC(CCCC)CC)S%11,CCC1=C(C2=CC=C(/C=C(C#N)/C(CC)=O)S2)SC(C3=C(CC)C=C(S3)C4=CC5=C(S4)C(C6=C(F)C=C(CC)S6)=C7C(SC(C8=CC(CC)=C(C9=CC(CC)=C(C%10=CC=C(/C=C(C#N)/C(CC)=O)S%10)S9)S8)=C7)=C5C%11=C(F)C=C(CC)S%11)=C1,O=C(CC(CC)CCCC)/C(C#N)=C/C1=CC=C(S1)C(S2)=C(CCCCCC)C=C2C3=C(CCCCCC)C=C(S3)C4=CC5=C(S4)C(C6=C(F)C=C(CC(CC)CCCC)S6)=C7C(SC(C8=CC(CCCCCC)=C(C9=CC(CCCCCC)=C(C%10=CC=C(/C=C(C#N)/C(CC(CCCC)CC)=O)S%10)S9)S8)=C7)=C5C%11=C(F)C=C(CC(CCCC)CC)S%11
68,N3,N3,282,BDT-UF,BDT-UF,10.1021/acsami.2c07791,0.855,24.8,69.9,15.1,14.8,0.21,sm,y,7,sm,N#CC(C#N)=C1C(=CC=2SC3=C(SC=4C=5C6=NSN=C6C=7C=8SC9=C(SC(C=C%10C(=O)C%11=CC(F)=C(F)C=C%11C%10=C(C#N)C#N)=C9CCCCCCCCCCC)C8N(C7C5N(C34)CCC(CC)CCCC)CCC(CC)CCCC)C2CCCCCCCCCCC)C(=O)C%12=CC(F)=C(F)C=C%121,CCC1=C(/C=C2C(C3=C(C=C(C(F)=C3)F)C\2=C(C#N)\C#N)=O)SC4=C1SC5=C4N(C6=C5C7=NSN=C7C8=C6N(C9=C8SC%10=C9SC(/C=C%11C(C%12=C(C=C(C(F)=C%12)F)C\%11=C(C#N)\C#N)=O)=C%10CC)CC)CC,O=C(CC(CC)CCCC)/C(C#N)=C/C1=CC=C(S1)C(S2)=C(CCCCCC)C=C2C3=C(CCCCCC)C=C(S3)C4=CC5=C(S4)C(C6=CC(F)=C(CC(CC)CCCC)S6)=C7C(SC(C8=CC(CCCCCC)=C(C9=CC(CCCCCC)=C(C%10=CC=C(/C=C(C#N)/C(CC(CCCC)CC)=O)S%10)S9)S8)=C7)=C5C%11=CC(F)=C(CC(CCCC)CC)S%11,CCC1=C(C2=CC=C(/C=C(C#N)/C(CC)=O)S2)SC(C3=C(CC)C=C(S3)C4=CC5=C(S4)C(C6=CC(F)=C(CC)S6)=C7C(SC(C8=CC(CC)=C(C9=CC(CC)=C(C%10=CC=C(/C=C(C#N)/C(CC)=O)S%10)S9)S8)=C7)=C5C%11=CC(F)=C(CC)S%11)=C1,O=C(CC(CC)CCCC)/C(C#N)=C/C1=CC=C(S1)C(S2)=C(CCCCCC)C=C2C3=C(CCCCCC)C=C(S3)C4=CC5=C(S4)C(C6=CC(F)=C(CC(CC)CCCC)S6)=C7C(SC(C8=CC(CCCCCC)=C(C9=CC(CCCCCC)=C(C%10=CC=C(/C=C(C#N)/C(CC(CCCC)CC)=O)S%10)S9)S8)=C7)=C5C%11=CC(F)=C(CC(CCCC)CC)S%11
68,N3,N3,317,PNTB-OH,PNTB-OH,10.1021/acsmaterialslett.2c00329,0.84,16.21,49.87,6.79,6.54,0.24,sm,y,7,polymer,N#CC(C#N)=C1C(=CC=2SC3=C(SC=4C=5C6=NSN=C6C=7C=8SC9=C(SC(C=C%10C(=O)C%11=CC(F)=C(F)C=C%11C%10=C(C#N)C#N)=C9CCCCCCCCCCC)C8N(C7C5N(C34)CCC(CC)CCCC)CCC(CC)CCCC)C2CCCCCCCCCCC)C(=O)C%12=CC(F)=C(F)C=C%121,CCC1=C(/C=C2C(C3=C(C=C(C(F)=C3)F)C\2=C(C#N)\C#N)=O)SC4=C1SC5=C4N(C6=C5C7=NSN=C7C8=C6N(C9=C8SC%10=C9SC(/C=C%11C(C%12=C(C=C(C(F)=C%12)F)C\%11=C(C#N)\C#N)=O)=C%10CC)CC)CC,O=C(C1=CC=C2C3=C(SC(C4=CC(CC(CC)CCCC)=C(C(S5)=CC=C5C6=CC(C(S6)=C(C7=CC(Cl)=C(S7)CC(CCCCCC)CCCC)C8=C9SC(C(S%10)=CC=C%10C(S%11)=C(CC(CC)CCCC)C=C%11C(SC(C%12=CC(CC(CC)CCCC)=CS%12)=C%13C%14=C%15C%16=C%17C=C%14)=C%13C%15=CC=C%16C(N(C%17=O)CCCCCCO)=O)=C8)=C9C%18=CC(Cl)=C(S%18)CC(CCCCCC)CCCC)S4)=C3C%19=C2C1=C%20C=C%19)C%21=CC(CC(CC)CCCC)=C(S%21)C%22=CC=C(S%22)C%23=CC%24=C(S%23)C(C%25=CC(Cl)=C(S%25)CC(CCCCCC)CCCC)=C%26C(SC(C%27=CC=C(S%27)C%28=C(C=C(C%29=C(C%30=C(S%29)C%31=CC(CC(CC)CCCC)=C(S%31)C%32=CC=C(S%32)C%33=CC%34=C(S%33)C(C%35=CC(Cl)=C(S%35)CC(CCCCCC)CCCC)=C%36C(SC(C%37=CC=CS%37)=C%36)=C%34C%38=CC(Cl)=C(S%38)CC(CCCCCC)CCCC)C%39=C(C%40=C%41C=C%39)C%30=CC=C%40C(N(C%41=O)CCCCCCO)=O)S%28)CC(CC)CCCC)=C%26)=C%24C%42=CC(Cl)=C(S%42)CC(CCCCCC)CCCC)N(C%20=O)CCCCCCO,CCC1=C(SC(C2=C(C3=C(C4=CC=C5C(N(CC)C6=O)=O)C5=C6C=C3)C4=C(C7=CC(CC)=C(C8=CC=C(C9=CC%10=C(C(C%11=CC(Cl)=C(CC)S%11)=C%12C(SC(C%13=CC=C(C%14=C(CC)C=C(S%14)C%15=C(C%16=C(C%17=CC=C%18C(N(CC)C%19=O)=O)C%18=C%19C=C%16)C%17=C(C%20=CC(CC)=C(C%21=CC=C(C%22=CC%23=C(C(C%24=CC(Cl)=C(CC)S%24)=C%25C(SC(C%26=CC=CS%26)=C%25)=C%23C%27=CC(Cl)=C(CC)S%27)S%22)S%21)S%20)S%15)S%13)=C%12)=C%10C%28=CC(Cl)=C(CC)S%28)S9)S8)S7)S2)=C1)C%29=CC=C(C%30=CC%31=C(C%32=CC(Cl)=C(CC)S%32)C(SC(C%33=CC=C(C(SC(C%34=C%35C(C%36=C(C%35=CC=C%37C(N(CC)C%38=O)=O)C%37=C%38C=C%36)=C(C%39=CC(CC)=CS%39)S%34)=C%40)=C%40CC)S%33)=C%41)=C%41C(C%42=CC(Cl)=C(CC)S%42)=C%31S%30)S%29,CCCCCCC(CC1=C(Cl)C=C(C2=C3C=C(SC3=C(C4=C2SC(C5=CC=CS5)=C4)C6=CC(Cl)=C(S6)CC(CCCCCC)CCCC)C7=CC=C(S7)C8=C(CC(CCCC)CC)C=C(C9=C(C%10=CC=C%11C%12=C%10C%13=CC=C%12C(N(C%11=O)CCCCCCO)=O)C%13=C(C%14=CC(CC(CCCC)CC)=CS%14)S9)S8)S1)CCCC
68,N3,N3,318,PNTB-Oac,PNTB-Oac,10.1021/acsmaterialslett.2c00329,0.86,26.08,73.71,16.53,16.14,0.38,sm,y,7,polymer,N#CC(C#N)=C1C(=CC=2SC3=C(SC=4C=5C6=NSN=C6C=7C=8SC9=C(SC(C=C%10C(=O)C%11=CC(F)=C(F)C=C%11C%10=C(C#N)C#N)=C9CCCCCCCCCCC)C8N(C7C5N(C34)CCC(CC)CCCC)CCC(CC)CCCC)C2CCCCCCCCCCC)C(=O)C%12=CC(F)=C(F)C=C%121,CCC1=C(/C=C2C(C3=C(C=C(C(F)=C3)F)C\2=C(C#N)\C#N)=O)SC4=C1SC5=C4N(C6=C5C7=NSN=C7C8=C6N(C9=C8SC%10=C9SC(/C=C%11C(C%12=C(C=C(C(F)=C%12)F)C\%11=C(C#N)\C#N)=O)=C%10CC)CC)CC,O=C(C1=CC=C2C3=C(SC(C4=CC(CC(CC)CCCC)=C(C(S5)=CC=C5C6=CC(C(S6)=C(C7=CC(Cl)=C(S7)CC(CCCCCC)CCCC)C8=C9SC(C(S%10)=CC=C%10C(S%11)=C(CC(CC)CCCC)C=C%11C(SC(C%12=CC(CC(CC)CCCC)=CS%12)=C%13C%14=C%15C%16=C%17C=C%14)=C%13C%15=CC=C%16C(N(C%17=O)CCCCCCOC(C)=O)=O)=C8)=C9C%18=CC(Cl)=C(S%18)CC(CCCCCC)CCCC)S4)=C3C%19=C2C1=C%20C=C%19)C%21=CC(CC(CC)CCCC)=C(S%21)C%22=CC=C(S%22)C%23=CC%24=C(S%23)C(C%25=CC(Cl)=C(S%25)CC(CCCCCC)CCCC)=C%26C(SC(C%27=CC=C(S%27)C%28=C(C=C(C%29=C(C%30=C(S%29)C%31=CC(CC(CC)CCCC)=C(S%31)C%32=CC=C(S%32)C%33=CC%34=C(S%33)C(C%35=CC(Cl)=C(S%35)CC(CCCCCC)CCCC)=C%36C(SC(C%37=CC=CS%37)=C%36)=C%34C%38=CC(Cl)=C(S%38)CC(CCCCCC)CCCC)C%39=C(C%40=C%41C=C%39)C%30=CC=C%40C(N(C%41=O)CCCCCCOC(C)=O)=O)S%28)CC(CC)CCCC)=C%26)=C%24C%42=CC(Cl)=C(S%42)CC(CCCCCC)CCCC)N(C%20=O)CCCCCCOC(C)=O,CCC1=C(SC(C2=C(C3=C(C4=CC=C5C(N(CC)C6=O)=O)C5=C6C=C3)C4=C(C7=CC(CC)=C(C8=CC=C(C9=CC%10=C(C(C%11=CC(Cl)=C(CC)S%11)=C%12C(SC(C%13=CC=C(C%14=C(CC)C=C(S%14)C%15=C(C%16=C(C%17=CC=C%18C(N(CC)C%19=O)=O)C%18=C%19C=C%16)C%17=C(C%20=CC(CC)=C(C%21=CC=C(C%22=CC%23=C(C(C%24=CC(Cl)=C(CC)S%24)=C%25C(SC(C%26=CC=CS%26)=C%25)=C%23C%27=CC(Cl)=C(CC)S%27)S%22)S%21)S%20)S%15)S%13)=C%12)=C%10C%28=CC(Cl)=C(CC)S%28)S9)S8)S7)S2)=C1)C%29=CC=C(C%30=CC%31=C(C%32=CC(Cl)=C(CC)S%32)C(SC(C%33=CC=C(C(SC(C%34=C%35C(C%36=C(C%35=CC=C%37C(N(CC)C%38=O)=O)C%37=C%38C=C%36)=C(C%39=CC(CC)=CS%39)S%34)=C%40)=C%40CC)S%33)=C%41)=C%41C(C%42=CC(Cl)=C(CC)S%42)=C%31S%30)S%29,CCCCCCC(CC1=C(Cl)C=C(C2=C3C=C(SC3=C(C4=C2SC(C5=CC=CS5)=C4)C6=CC(Cl)=C(S6)CC(CCCCCC)CCCC)C7=CC=C(S7)C8=C(CC(CCCC)CC)C=C(C9=C(C%10=CC=C%11C%12=C%10C%13=CC=C%12C(N(C%11=O)CCCCCCOC(C)=O)=O)C%13=C(C%14=CC(CC(CCCC)CC)=CS%14)S9)S8)S1)CCCC
69,FFI-1,FFI-1,0,P3HT,P3HT,10.1002/adma.201103927,0.76,4.4,56,1.86,1.86,,sm,fused,5,polymer,N#CC1=CC=C2C=3C1=CC=CC3C4=C(C=5SC=CC5)C=6C(=O)N(C(=O)C6C(C=7SC=CC7)=C24)CCCCCCCC,CCN1C(=O)c2c(c(-c3cccs3)c3c(c2-c2cccs2)-c2cccc4c(C#N)ccc-3c24)C1=O,CCCCCCC1=CSC(C2=C(CCCCCC)C=C(C3=C(CCCCCC)C=C(C4=C(CCCCCC)C=C(C5=C(CCCCCC)C=C(C6=C(CCCCCC)C=CS6)S5)S4)S3)S2)=C1,CCc1cc(C)sc1-c1sc(-c2cc(CC)c(-c3sc(-c4cc(CC)c(-c5sc(C)cc5CC)s4)cc3CC)s2)cc1CC,CCCCCCC1=CSC=C1
70,P(NDIHD-FT2),P(NDIHD-FT2),7,PBDTT-TT-F,"PTB7-Th, PBDTT-TT-F, PBDTTT-EFT, PBT7-Th",10.1002/adma.201501214,0.8,11.2,55,4.93,4.75,,polymer,,,polymer,O=C(C1=C2C(C3=O)=CC=C(C(N(C4=O)CC(CCCCCC)CCCCCCCC)=O)C2=C4C(C5=CC(F)=C(S5)C6=C(F)C=C(C7=C(C8=O)C9=C(C=C(C%10=C9C(C(N(C%10=O)CC(CCCCCCCC)CCCCCC)=O)=C7)C%11=CC(F)=C(S%11)C%12=C(F)C=C(C%13=C(C%14=O)C%15=C(C=C(C%16=C%15C(C(N(C%16=O)CC(CCCCCCCC)CCCCCC)=O)=C%13)C%17=CC(F)=C(S%17)C%18=C(F)C=CS%18)C(N%14CC(CCCCCC)CCCCCCCC)=O)S%12)C(N8CC(CCCCCCCC)CCCCCC)=O)S6)=C1)N3CC(CCCCCCCC)CCCCCC,CCN1C(C2=C3C(C1=O)=CC=C(C(N(C4=O)CC)=O)C3=C4C(C5=CC(F)=C(S5)C6=C(F)C=C(C7=C(C8=O)C9=C(C=C(C%10=C9C(C(N(C%10=O)CC)=O)=C7)C%11=CC(F)=C(S%11)C%12=C(F)C=C(C%13=C(C%14=O)C%15=C(C=C(C%16=C%15C(C(N(C%16=O)CC)=O)=C%13)C%17=CC(F)=C(S%17)C%18=C(F)C=CS%18)C(N%14CC)=O)S%12)C(N8CC)=O)S6)=C2)=O,CCC(CCCC)CC1=CC=C(S1)C2=C3C(SC(C4=C5C(F)=C(C(OCC(CCCC)CC)=O)SC5=C(S4)C6=CC7=C(S6)C(C8=CC=C(CC(CCCC)CC)S8)=C9C(SC(C%10=C%11C(F)=C(C(OCC(CCCC)CC)=O)SC%11=C(S%10)C%12=CC%13=C(S%12)C(C%14=CC=C(CC(CCCC)CC)S%14)=C%15C(SC=C%15)=C%13C%16=CC=C(CC(CCCC)CC)S%16)=C9)=C7C%17=CC=C(CC(CCCC)CC)S%17)=C3)=C(C%18=CC=C(CC(CCCC)CC)S%18)C%19=C2SC(C%20=C%21SC(C(OCC(CCCC)CC)=O)=C(F)C%21=CS%20)=C%19,CCOC(=O)c1sc2c(-c3cc4c(-c5ccc(CC)s5)c5sc(-c6sc(-c7cc8c(-c9ccc(CC)s9)c9sc(-c%10sc(-c%11cc%12c(-c%13ccc(CC)s%13)c%13sccc%13c(-c%13ccc(CC)s%13)c%12s%11)c%11sc(C(=O)OCC)c(F)c%10%11)cc9c(-c9ccc(CC)s9)c8s7)c7sc(C(=O)OCC)c(F)c67)cc5c(-c5ccc(CC)s5)c4s3)scc2c1F,CCCCC(COC(C1=C(F)C2=CSC(C3=CC4=C(C5=C(C(C6=CC=C(S6)CC(CCCC)CC)=C4S3)C=CS5)C7=CC=C(S7)CC(CCCC)CC)=C2S1)=O)CC
71,N2200,"P(NDI2OD-T2), N2200",3,PBDB-T,PBDB-T,10.1039/D2RA03062D,0.87,11,67.22,6.55,6.45,0.1,polymer,,,polymer,O=C(N(CC(CCCCCCCCCC)CCCCCCCC)C(C1=C(C2=CC=C(C3=CC=C(C(C=C4C(N(CC(CCCCCCCCCC)CCCCCCCC)C(C5=C(C6=CC=C(C7=CC=C(C(C=C8C(N(CC(CCCCCCCCCC)CCCCCCCC)C(C9=CC=C%10C(N%11CC(CCCCCCCCCC)CCCCCCCC)=O)=O)=O)=C(C%10=C89)C%11=O)S7)S6)C=C%12C(N%13CC(CCCCCCCCCC)CCCCCCCC)=O)=O)=O)=C(C%12=C45)C%13=O)S3)S2)C=C%14C(N%15CC(CCCCCCCCCC)CCCCCCCC)=O)=O)C%16=CC(C%17=CC=C(S%17)C%18=CC=CS%18)=C(C%14=C%161)C%15=O,CCN1C(=O)c2ccc3c4c(c(-c5ccc(-c6ccc(-c7cc8c9c(c(-c%10ccc(-c%11ccc(-c%12cc%13c%14c(c(-c%15ccc(-c%16cccs%16)s%15)cc%15c%14c%12C(=O)N(CC)C%15=O)C(=O)N(CC)C%13=O)s%11)s%10)cc%10c9c7C(=O)N(CC)C%10=O)C(=O)N(CC)C8=O)s6)s5)cc(c24)C1=O)C(=O)N(CC)C3=O,CCC(CCCC)CC1=CC=C(S1)C2=C3C(SC(C4=CC=C(S4)C(SC(C5=CC=C(C6=CC7=C(S6)C(C8=CC=C(CC(CCCC)CC)S8)=C9C(SC(C%10=CC=C(S%10)C(SC(C%11=CC=C(C%12=CC%13=C(S%12)C(C%14=CC=C(CC(CCCC)CC)S%14)=C%15C(SC(C%16=CC=C(S%16)C(SC(C%17=CC=CS%17)=C%18C%19=O)=C%18C(C%20=C(CC(CCCC)CC)SC(CC(CCCC)CC)=C%20%19)=O)=C%15)=C%13C%21=CC=C(CC(CCCC)CC)S%21)S%11)=C%22C%23=O)=C%22C(C%24=C(CC(CCCC)CC)SC(CC(CCCC)CC)=C%24%23)=O)=C9)=C7C%25=CC=C(CC(CCCC)CC)S%25)S5)=C%26C%27=O)=C%26C(C%28=C(CC(CCCC)CC)SC(CC(CCCC)CC)=C%28%27)=O)=C3)=C(C%29=CC=C(CC(CCCC)CC)S%29)C%30=C2SC=C%30,CCc1ccc(-c2c3cc(-c4ccc(-c5sc(-c6ccc(-c7cc8c(-c9ccc(CC)s9)c9sc(-c%10ccc(-c%11sc(-c%12ccc(-c%13cc%14c(-c%15ccc(CC)s%15)c%15sc(-c%16ccc(-c%17sc(-c%18cccs%18)c%18c%17C(=O)c%17c(CC)sc(CC)c%17C%18=O)s%16)cc%15c(-c%15ccc(CC)s%15)c%14s%13)s%12)c%12c%11C(=O)c%11c(CC)sc(CC)c%11C%12=O)s%10)cc9c(-c9ccc(CC)s9)c8s7)s6)c6c5C(=O)c5c(CC)sc(CC)c5C6=O)s4)sc3c(-c3ccc(CC)s3)c3ccsc23)s1,CCCCC(CC1=CC=C(S1)C2=C3C=C(SC3=C(C4=C2SC=C4)C5=CC=C(S5)CC(CCCC)CC)C6=CC=C(S6)C7=C(C(C8=C(SC(CC(CCCC)CC)=C8C9=O)CC(CCCC)CC)=O)C9=C(C%10=CC=CS%10)S7)CC
71,N2200,"P(NDI2OD-T2), N2200",3,PBDB-T,PBDB-T,10.1039/D2SE00372D,0.86,14.23,69,8.44,8.18,0.26,polymer,,,polymer,O=C(N(CC(CCCCCCCCCC)CCCCCCCC)C(C1=C(C2=CC=C(C3=CC=C(C(C=C4C(N(CC(CCCCCCCCCC)CCCCCCCC)C(C5=C(C6=CC=C(C7=CC=C(C(C=C8C(N(CC(CCCCCCCCCC)CCCCCCCC)C(C9=CC=C%10C(N%11CC(CCCCCCCCCC)CCCCCCCC)=O)=O)=O)=C(C%10=C89)C%11=O)S7)S6)C=C%12C(N%13CC(CCCCCCCCCC)CCCCCCCC)=O)=O)=O)=C(C%12=C45)C%13=O)S3)S2)C=C%14C(N%15CC(CCCCCCCCCC)CCCCCCCC)=O)=O)C%16=CC(C%17=CC=C(S%17)C%18=CC=CS%18)=C(C%14=C%161)C%15=O,CCN1C(=O)c2ccc3c4c(c(-c5ccc(-c6ccc(-c7cc8c9c(c(-c%10ccc(-c%11ccc(-c%12cc%13c%14c(c(-c%15ccc(-c%16cccs%16)s%15)cc%15c%14c%12C(=O)N(CC)C%15=O)C(=O)N(CC)C%13=O)s%11)s%10)cc%10c9c7C(=O)N(CC)C%10=O)C(=O)N(CC)C8=O)s6)s5)cc(c24)C1=O)C(=O)N(CC)C3=O,CCC(CCCC)CC1=CC=C(S1)C2=C3C(SC(C4=CC=C(S4)C(SC(C5=CC=C(C6=CC7=C(S6)C(C8=CC=C(CC(CCCC)CC)S8)=C9C(SC(C%10=CC=C(S%10)C(SC(C%11=CC=C(C%12=CC%13=C(S%12)C(C%14=CC=C(CC(CCCC)CC)S%14)=C%15C(SC(C%16=CC=C(S%16)C(SC(C%17=CC=CS%17)=C%18C%19=O)=C%18C(C%20=C(CC(CCCC)CC)SC(CC(CCCC)CC)=C%20%19)=O)=C%15)=C%13C%21=CC=C(CC(CCCC)CC)S%21)S%11)=C%22C%23=O)=C%22C(C%24=C(CC(CCCC)CC)SC(CC(CCCC)CC)=C%24%23)=O)=C9)=C7C%25=CC=C(CC(CCCC)CC)S%25)S5)=C%26C%27=O)=C%26C(C%28=C(CC(CCCC)CC)SC(CC(CCCC)CC)=C%28%27)=O)=C3)=C(C%29=CC=C(CC(CCCC)CC)S%29)C%30=C2SC=C%30,CCc1ccc(-c2c3cc(-c4ccc(-c5sc(-c6ccc(-c7cc8c(-c9ccc(CC)s9)c9sc(-c%10ccc(-c%11sc(-c%12ccc(-c%13cc%14c(-c%15ccc(CC)s%15)c%15sc(-c%16ccc(-c%17sc(-c%18cccs%18)c%18c%17C(=O)c%17c(CC)sc(CC)c%17C%18=O)s%16)cc%15c(-c%15ccc(CC)s%15)c%14s%13)s%12)c%12c%11C(=O)c%11c(CC)sc(CC)c%11C%12=O)s%10)cc9c(-c9ccc(CC)s9)c8s7)s6)c6c5C(=O)c5c(CC)sc(CC)c5C6=O)s4)sc3c(-c3ccc(CC)s3)c3ccsc23)s1,CCCCC(CC1=CC=C(S1)C2=C3C=C(SC3=C(C4=C2SC=C4)C5=CC=C(S5)CC(CCCC)CC)C6=CC=C(S6)C7=C(C(C8=C(SC(CC(CCCC)CC)=C8C9=O)CC(CCCC)CC)=O)C9=C(C%10=CC=CS%10)S7)CC
71,P(NDI2OD-T2),"P(NDI2OD-T2), N2200",7,PBDTT-TT-F,"PTB7-Th, PBDTT-TT-F, PBDTTT-EFT, PBT7-Th",10.1002/adma.201501214,0.79,11.92,56,5.28,5.21,,polymer,,,polymer,O=C(C1=C2C(C3=O)=CC=C(C(N(C4=O)CC(CCCCCCCCCC)CCCCCCCC)=O)C2=C4C(C5=CC=C(S5)C6=CC=C(C7=C(C8=O)C9=C(C=C(C%10=C9C(C(N(C%10=O)CC(CCCCCCCC)CCCCCCCCCC)=O)=C7)C%11=CC=C(S%11)C%12=CC=C(C%13=C(C%14=O)C%15=C(C=C(C%16=C%15C(C(N(C%16=O)CC(CCCCCCCC)CCCCCCCCCC)=O)=C%13)C%17=CC=C(S%17)C%18=CC=CS%18)C(N%14CC(CCCCCCCCCC)CCCCCCCC)=O)S%12)C(N8CC(CCCCCCCC)CCCCCCCCCC)=O)S6)=C1)N3CC(CCCCCCCC)CCCCCCCCCC,CCN1C(C2=C3C(C1=O)=CC=C(C(N(C4=O)CC)=O)C3=C4C(C5=CC=C(S5)C6=CC=C(C7=C(C8=O)C9=C(C=C(C%10=C9C(C(N(C%10=O)CC)=O)=C7)C%11=CC=C(S%11)C%12=CC=C(C%13=C(C%14=O)C%15=C(C=C(C%16=C%15C(C(N(C%16=O)CC)=O)=C%13)C%17=CC=C(S%17)C%18=CC=CS%18)C(N%14CC)=O)S%12)C(N8CC)=O)S6)=C2)=O,CCC(CCCC)CC1=CC=C(S1)C2=C3C(SC(C4=C5C(F)=C(C(OCC(CCCC)CC)=O)SC5=C(S4)C6=CC7=C(S6)C(C8=CC=C(CC(CCCC)CC)S8)=C9C(SC(C%10=C%11C(F)=C(C(OCC(CCCC)CC)=O)SC%11=C(S%10)C%12=CC%13=C(S%12)C(C%14=CC=C(CC(CCCC)CC)S%14)=C%15C(SC=C%15)=C%13C%16=CC=C(CC(CCCC)CC)S%16)=C9)=C7C%17=CC=C(CC(CCCC)CC)S%17)=C3)=C(C%18=CC=C(CC(CCCC)CC)S%18)C%19=C2SC(C%20=C%21SC(C(OCC(CCCC)CC)=O)=C(F)C%21=CS%20)=C%19,CCOC(=O)c1sc2c(-c3cc4c(-c5ccc(CC)s5)c5sc(-c6sc(-c7cc8c(-c9ccc(CC)s9)c9sc(-c%10sc(-c%11cc%12c(-c%13ccc(CC)s%13)c%13sccc%13c(-c%13ccc(CC)s%13)c%12s%11)c%11sc(C(=O)OCC)c(F)c%10%11)cc9c(-c9ccc(CC)s9)c8s7)c7sc(C(=O)OCC)c(F)c67)cc5c(-c5ccc(CC)s5)c4s3)scc2c1F,CCCCC(COC(C1=C(F)C2=CSC(C3=CC4=C(C5=C(C(C6=CC=C(S6)CC(CCCC)CC)=C4S3)C=CS5)C7=CC=C(S7)CC(CCCC)CC)=C2S1)=O)CC
71,N2200,"P(NDI2OD-T2), N2200",7,PTB7-Th,"PTB7-Th, PBDTT-TT-F, PBDTTT-EFT, PBT7-Th",10.1002/solr.202000148,0.79,14.12,55.34,6.26,6.18,0.11,polymer,,,polymer,O=C(N(CC(CCCCCCCCCC)CCCCCCCC)C(C1=C(C2=CC=C(C3=CC=C(C(C=C4C(N(CC(CCCCCCCCCC)CCCCCCCC)C(C5=C(C6=CC=C(C7=CC=C(C(C=C8C(N(CC(CCCCCCCCCC)CCCCCCCC)C(C9=CC=C%10C(N%11CC(CCCCCCCCCC)CCCCCCCC)=O)=O)=O)=C(C%10=C89)C%11=O)S7)S6)C=C%12C(N%13CC(CCCCCCCCCC)CCCCCCCC)=O)=O)=O)=C(C%12=C45)C%13=O)S3)S2)C=C%14C(N%15CC(CCCCCCCCCC)CCCCCCCC)=O)=O)C%16=CC(C%17=CC=C(S%17)C%18=CC=CS%18)=C(C%14=C%161)C%15=O,CCN1C(=O)c2ccc3c4c(c(-c5ccc(-c6ccc(-c7cc8c9c(c(-c%10ccc(-c%11ccc(-c%12cc%13c%14c(c(-c%15ccc(-c%16cccs%16)s%15)cc%15c%14c%12C(=O)N(CC)C%15=O)C(=O)N(CC)C%13=O)s%11)s%10)cc%10c9c7C(=O)N(CC)C%10=O)C(=O)N(CC)C8=O)s6)s5)cc(c24)C1=O)C(=O)N(CC)C3=O,FC1=C(C(OCC(CCCC)CC)=O)SC2=C(SC=C21)C(S3)=CC4=C3C(C5=CC=C(CC(CC)CCCC)S5)=C(C=C(C6=C(C(F)=C(C(OCC(CCCC)CC)=O)S7)C7=C(S6)C(S8)=CC9=C8C(C%10=CC=C(CC(CCCC)CC)S%10)=C(C=C(C%11=C(C(F)=C(C(OCC(CCCC)CC)=O)S%12)C%12=C(S%11)C(S%13)=CC%14=C%13C(C%15=CC=C(CC(CC)CCCC)S%15)=C(C=CS%16)C%16=C%14C%17=CC=C(CC(CC)CCCC)S%17)S%18)C%18=C9C%19=CC=C(CC(CCCC)CC)S%19)S%20)C%20=C4C%21=CC=C(CC(CC)CCCC)S%21,CCOC(=O)c1sc2c(-c3cc4c(-c5ccc(CC)s5)c5sc(-c6sc(-c7cc8c(-c9ccc(CC)s9)c9sc(-c%10sc(-c%11cc%12c(-c%13ccc(CC)s%13)c%13sccc%13c(-c%13ccc(CC)s%13)c%12s%11)c%11sc(C(=O)OCC)c(F)c%10%11)cc9c(-c9ccc(CC)s9)c8s7)c7sc(C(=O)OCC)c(F)c67)cc5c(-c5ccc(CC)s5)c4s3)scc2c1F,CCCCC(COC(C1=C(F)C2=CSC(C3=CC4=C(C5=C(C(C6=CC=C(S6)CC(CCCC)CC)=C4S3)C=CS5)C7=CC=C(S7)CC(CCCC)CC)=C2S1)=O)CC
71,N2200,"P(NDI2OD-T2), N2200",10,J52-Cl,"L68, J52-Cl, J52-2Cl, PBT2Cls-Bz, PBZ-Cl",10.1021/acsami.1c19200,0.95,13.71,69.58,9.02,8.81,0.23,poymer,,,polymer,O=C(N(CC(CCCCCCCCCC)CCCCCCCC)C(C1=C(C2=CC=C(C3=CC=C(C(C=C4C(N(CC(CCCCCCCCCC)CCCCCCCC)C(C5=C(C6=CC=C(C7=CC=C(C(C=C8C(N(CC(CCCCCCCCCC)CCCCCCCC)C(C9=CC=C%10C(N%11CC(CCCCCCCCCC)CCCCCCCC)=O)=O)=O)=C(C%10=C89)C%11=O)S7)S6)C=C%12C(N%13CC(CCCCCCCCCC)CCCCCCCC)=O)=O)=O)=C(C%12=C45)C%13=O)S3)S2)C=C%14C(N%15CC(CCCCCCCCCC)CCCCCCCC)=O)=O)C%16=CC(C%17=CC=C(S%17)C%18=CC=CS%18)=C(C%14=C%161)C%15=O,CCN1C(=O)c2ccc3c4c(c(-c5ccc(-c6ccc(-c7cc8c9c(c(-c%10ccc(-c%11ccc(-c%12cc%13c%14c(c(-c%15ccc(-c%16cccs%16)s%15)cc%15c%14c%12C(=O)N(CC)C%15=O)C(=O)N(CC)C%13=O)s%11)s%10)cc%10c9c7C(=O)N(CC)C%10=O)C(=O)N(CC)C8=O)s6)s5)cc(c24)C1=O)C(=O)N(CC)C3=O,ClC1=C(CC(CCCC)CC)SC(C2=C3SC(C4=CC=C(C5=C(C(F)=CC6=NN(CC(CCCCCCCC)CCCCCC)N=C65)F)S4)=CC3=C(C7=CC(Cl)=C(CC(CCCC)CC)S7)C8=C2C=C(S8)C9=CC=C(C(C%10=NN(CC(CCCCCCCC)CCCCCC)N=C%10%11)=C(F)C(F)=C%11C%12=CC=C(S%12)C%13=CC%14=C(C%15=CC(Cl)=C(CC(CCCC)CC)S%15)C%16=C(C(C%17=CC(Cl)=C(CC(CCCC)CC)S%17)=C%14S%13)C=C(S%16)C%18=CC=C(C(C%19=NN(CC(CCCCCCCC)CCCCCC)N=C%19%20)=C(F)C(F)=C%20C%21=CC=C(S%21)C%22=CC%23=C(C%24=CC(Cl)=C(CC(CCCC)CC)S%24)C%25=C(C(C%26=CC(Cl)=C(CC(CCCC)CC)S%26)=C%23S%22)C=C(S%25)C%27=CC=CS%27)S%18)S9)=C1,CCc1sc(-c2c3cc(-c4ccc(-c5c(F)c(F)c(-c6ccc(-c7cc8c(-c9cc(Cl)c(CC)s9)c9sc(-c%10ccc(-c%11c(F)c(F)c(-c%12ccc(-c%13cc%14c(-c%15cc(Cl)c(CC)s%15)c%15sc(-c%16ccc(-c%17c(F)c(F)c(-c%18cccs%18)c%18nn(CC)nc%17%18)s%16)cc%15c(-c%15cc(Cl)c(CC)s%15)c%14s%13)s%12)c%12nn(CC)nc%11%12)s%10)cc9c(-c9cc(Cl)c(CC)s9)c8s7)s6)c6nn(CC)nc56)s4)sc3c(-c3cc(Cl)c(CC)s3)c3ccsc23)cc1Cl,CCCCCCCCC(CN1N=C2C=C(C(F)=C(C2=N1)C3=CC=C(S3)C4=CC5=C(C6=C(C(C7=CC(Cl)=C(S7)CC(CCCC)CC)=C5S4)C=C(C8=CC=CS8)S6)C9=CC(Cl)=C(S9)CC(CCCC)CC)F)CCCCCC
71,N2200,"P(NDI2OD-T2), N2200",16,Cl-PBDB-T,"PBDB-T-2Cl, PBDB-TCl, PM7, Cl-PBDB-T, PM6",10.1039/D2SE00372D,0.96,11.39,55,6.01,5.68,0.33,polymer,,,polymer,O=C(N(CC(CCCCCCCCCC)CCCCCCCC)C(C1=C(C2=CC=C(C3=CC=C(C(C=C4C(N(CC(CCCCCCCCCC)CCCCCCCC)C(C5=C(C6=CC=C(C7=CC=C(C(C=C8C(N(CC(CCCCCCCCCC)CCCCCCCC)C(C9=CC=C%10C(N%11CC(CCCCCCCCCC)CCCCCCCC)=O)=O)=O)=C(C%10=C89)C%11=O)S7)S6)C=C%12C(N%13CC(CCCCCCCCCC)CCCCCCCC)=O)=O)=O)=C(C%12=C45)C%13=O)S3)S2)C=C%14C(N%15CC(CCCCCCCCCC)CCCCCCCC)=O)=O)C%16=CC(C%17=CC=C(S%17)C%18=CC=CS%18)=C(C%14=C%161)C%15=O,CCN1C(=O)c2ccc3c4c(c(-c5ccc(-c6ccc(-c7cc8c9c(c(-c%10ccc(-c%11ccc(-c%12cc%13c%14c(c(-c%15ccc(-c%16cccs%16)s%15)cc%15c%14c%12C(=O)N(CC)C%15=O)C(=O)N(CC)C%13=O)s%11)s%10)cc%10c9c7C(=O)N(CC)C%10=O)C(=O)N(CC)C8=O)s6)s5)cc(c24)C1=O)C(=O)N(CC)C3=O,ClC1=C(CC(CCCC)CC)SC(C2=C3C(SC(C4=CC=C(S4)C(SC(C5=CC=C(C6=CC7=C(S6)C(C8=CC(Cl)=C(CC(CCCC)CC)S8)=C9C(SC(C%10=CC=C(S%10)C(SC(C%11=CC=C(C%12=CC%13=C(S%12)C(C%14=CC(Cl)=C(CC(CCCC)CC)S%14)=C%15C(SC(C%16=CC=C(S%16)C(SC(C%17=CC=CS%17)=C%18C%19=O)=C%18C(C%20=C(CC(CCCC)CC)SC(CC(CCCC)CC)=C%20%19)=O)=C%15)=C%13C%21=CC(Cl)=C(CC(CCCC)CC)S%21)S%11)=C%22C%23=O)=C%22C(C%24=C(CC(CCCC)CC)SC(CC(CCCC)CC)=C%24%23)=O)=C9)=C7C%25=CC(Cl)=C(CC(CCCC)CC)S%25)S5)=C%26C%27=O)=C%26C(C%28=C(CC(CCCC)CC)SC(CC(CCCC)CC)=C%28%27)=O)=C3)=C(C%29=CC(Cl)=C(CC(CCCC)CC)S%29)C%30=C2SC=C%30)=C1,CCc1sc(-c2c3cc(-c4ccc(-c5sc(-c6ccc(-c7cc8c(-c9cc(Cl)c(CC)s9)c9sc(-c%10ccc(-c%11sc(-c%12ccc(-c%13cc%14c(-c%15cc(Cl)c(CC)s%15)c%15sc(-c%16ccc(-c%17sc(-c%18cccs%18)c%18c%17C(=O)c%17c(CC)sc(CC)c%17C%18=O)s%16)cc%15c(-c%15cc(Cl)c(CC)s%15)c%14s%13)s%12)c%12c%11C(=O)c%11c(CC)sc(CC)c%11C%12=O)s%10)cc9c(-c9cc(Cl)c(CC)s9)c8s7)s6)c6c5C(=O)c5c(CC)sc(CC)c5C6=O)s4)sc3c(-c3cc(Cl)c(CC)s3)c3ccsc23)cc1Cl,ClC(C=C1C2=C3C=CSC3=C(C4=CC(Cl)=C(S4)CC(CCCC)CC)C5=C2SC(C6=CC=C(S6)C7=C(C(C8=C(SC(CC(CCCC)CC)=C8C9=O)CC(CCCC)CC)=O)C9=C(C%10=CC=CS%10)S7)=C5)=C(S1)CC(CCCC)CC
71,N2200,"P(NDI2OD-T2), N2200",41,J52,"J52, PBZ",10.1021/acsami.1c19200,0.79,16.23,66.68,8.55,8.34,0.19,polymer,,,polymer,O=C(N(CC(CCCCCCCCCC)CCCCCCCC)C(C1=C(C2=CC=C(C3=CC=C(C(C=C4C(N(CC(CCCCCCCCCC)CCCCCCCC)C(C5=C(C6=CC=C(C7=CC=C(C(C=C8C(N(CC(CCCCCCCCCC)CCCCCCCC)C(C9=CC=C%10C(N%11CC(CCCCCCCCCC)CCCCCCCC)=O)=O)=O)=C(C%10=C89)C%11=O)S7)S6)C=C%12C(N%13CC(CCCCCCCCCC)CCCCCCCC)=O)=O)=O)=C(C%12=C45)C%13=O)S3)S2)C=C%14C(N%15CC(CCCCCCCCCC)CCCCCCCC)=O)=O)C%16=CC(C%17=CC=C(S%17)C%18=CC=CS%18)=C(C%14=C%161)C%15=O,CCN1C(=O)c2ccc3c4c(c(-c5ccc(-c6ccc(-c7cc8c9c(c(-c%10ccc(-c%11ccc(-c%12cc%13c%14c(c(-c%15ccc(-c%16cccs%16)s%15)cc%15c%14c%12C(=O)N(CC)C%15=O)C(=O)N(CC)C%13=O)s%11)s%10)cc%10c9c7C(=O)N(CC)C%10=O)C(=O)N(CC)C8=O)s6)s5)cc(c24)C1=O)C(=O)N(CC)C3=O,CCC(CCCC)CC1=CC=C(S1)C2=C3SC(C4=CC=C(C5=C(C(F)=CC6=NN(CC(CCCCCCCC)CCCCCC)N=C65)F)S4)=CC3=C(C7=CC=C(CC(CCCC)CC)S7)C8=C2C=C(S8)C9=CC=C(C(C%10=NN(CC(CCCCCCCC)CCCCCC)N=C%10%11)=C(F)C(F)=C%11C%12=CC=C(S%12)C%13=CC%14=C(C%15=CC=C(CC(CCCC)CC)S%15)C%16=C(C(C%17=CC=C(CC(CCCC)CC)S%17)=C%14S%13)C=C(S%16)C%18=CC=C(C(C%19=NN(CC(CCCCCCCC)CCCCCC)N=C%19%20)=C(F)C(F)=C%20C%21=CC=C(S%21)C%22=CC%23=C(C%24=CC=C(CC(CCCC)CC)S%24)C%25=C(C(C%26=CC=C(CC(CCCC)CC)S%26)=C%23S%22)C=C(S%25)C%27=CC=CS%27)S%18)S9,CCc1ccc(-c2c3cc(-c4ccc(-c5c(F)c(F)c(-c6ccc(-c7cc8c(-c9ccc(CC)s9)c9sc(-c%10ccc(-c%11c(F)c(F)c(-c%12ccc(-c%13cc%14c(-c%15ccc(CC)s%15)c%15sc(-c%16ccc(-c%17c(F)c(F)c(-c%18cccs%18)c%18nn(CC)nc%17%18)s%16)cc%15c(-c%15ccc(CC)s%15)c%14s%13)s%12)c%12nn(CC)nc%11%12)s%10)cc9c(-c9ccc(CC)s9)c8s7)s6)c6nn(CC)nc56)s4)sc3c(-c3ccc(CC)s3)c3ccsc23)s1,CCCCCCCCC(CN1N=C2C=C(C(F)=C(C2=N1)C3=CC=C(S3)C4=CC5=C(C6=C(C(C7=CC=C(S7)CC(CCCC)CC)=C5S4)C=C(C8=CC=CS8)S6)C9=CC=C(S9)CC(CCCC)CC)F)CCCCCC
71,N2200,"P(NDI2OD-T2), N2200",93,PBBSB,PBBSB,10.1002/aenm.201703291,0.73,7.81,52,3,3,,polymer,,,polymer,O=C(N(CC(CCCCCCCCCC)CCCCCCCC)C(C1=C(C2=CC=C(C3=CC=C(C(C=C4C(N(CC(CCCCCCCCCC)CCCCCCCC)C(C5=C(C6=CC=C(C7=CC=C(C(C=C8C(N(CC(CCCCCCCCCC)CCCCCCCC)C(C9=CC=C%10C(N%11CC(CCCCCCCCCC)CCCCCCCC)=O)=O)=O)=C(C%10=C89)C%11=O)S7)S6)C=C%12C(N%13CC(CCCCCCCCCC)CCCCCCCC)=O)=O)=O)=C(C%12=C45)C%13=O)S3)S2)C=C%14C(N%15CC(CCCCCCCCCC)CCCCCCCC)=O)=O)C%16=CC(C%17=CC=C(S%17)C%18=CC=CS%18)=C(C%14=C%161)C%15=O,CCN1C(=O)c2ccc3c4c(c(-c5ccc(-c6ccc(-c7cc8c9c(c(-c%10ccc(-c%11ccc(-c%12cc%13c%14c(c(-c%15ccc(-c%16cccs%16)s%15)cc%15c%14c%12C(=O)N(CC)C%15=O)C(=O)N(CC)C%13=O)s%11)s%10)cc%10c9c7C(=O)N(CC)C%10=O)C(=O)N(CC)C8=O)s6)s5)cc(c24)C1=O)C(=O)N(CC)C3=O,CCCCC(CCCCCC)CC(S1)=CC=C1C2=C3C(C=C(C4=CC=C(C5=CC6=C(C(SC(C7=CC=C(C(S8)=CC9=C8C(C%10=CC=C(CC(CCCC)CCCCCC)S%10)=C(C=C(C%11=CC=C(C%12=CC%13=C(C(SC(C%14=CC=C(C(S%15)=CC%16=C%15C(C%17=CC=C(CC(CCCC)CCCCCC)S%17)=C(C=C(C%18=CC=C(C%19=CC%20=C(C(SC(C%21=CC=CC%22=NSN=C%22%21)=C%23)=C%23[Si]%20(CC(CC)CCCC)CC(CC)CCCC)S%19)C%24=NSN=C%24%18)S%25)C%25=C%16C%26=CC=C(CC(CCCCCC)CCCC)S%26)C%27=NSN=C%27%14)=C%28)=C%28[Si]%13(CC(CC)CCCC)CC(CC)CCCC)S%12)C%29=NSN=C%29%11)S%30)C%30=C9C%31=CC=C(CC(CCCCCC)CCCC)S%31)C%32=NSN=C%327)=C%33)=C%33[Si]6(CC(CC)CCCC)CC(CC)CCCC)S5)C%34=NSN=C%344)S3)=C(C%35=CC=C(CC(CCCC)CCCCCC)S%35)C%36=C2C=CS%36,CCc1ccc(-c2c3cc(-c4ccc(-c5cc6c(s5)-c5sc(-c7ccc(-c8cc9c(-c%10ccc(CC)s%10)c%10sc(-c%11ccc(-c%12cc%13c(s%12)-c%12sc(-c%14ccc(-c%15cc%16c(-c%17ccc(CC)s%17)c%17sc(-c%18ccc(-c%19cc%20c(s%19)-c%19sc(-c%21cccc%22nsnc%21%22)cc%19[Si]%20(CC)CC)c%19nsnc%18%19)cc%17c(-c%17ccc(CC)s%17)c%16s%15)c%15nsnc%14%15)cc%12[Si]%13(CC)CC)c%12nsnc%11%12)cc%10c(-c%10ccc(CC)s%10)c9s8)c8nsnc78)cc5[Si]6(CC)CC)c5nsnc45)sc3c(-c3ccc(CC)s3)c3ccsc23)s1,CCCCC(CCCCCC)CC(S1)=CC=C1C2=C3C=CSC3=C(C4=CC=C(S4)CC(CCCCCC)CCCC)C5=C2SC(C6=CC=C(C7=NSN=C67)C8=CC9=C(C%10=C([Si]9(CC(CCCC)CC)CC(CCCC)CC)C=C(C%11=CC=CC%12=NSN=C%11%12)S%10)S8)=C5
