Repository: brigreens/Meta-analysis_OSCs

This repository contains the data files and analysis notebooks to support the paper "Meta-Analysis of Molecular Design Strategies for Non-Fullerene Acceptor Based Organic Solar Cell Materials" (DOI: 10.26434/chemrxiv-2024-w29b1)

File: OSC_dataset_metaanalysis.csv (part 24 of 76)
NFA_ID,reported_acceptor,NFA_other_names,don_ID,reported_donor,don_other_names,DOI,Voc,Jsc,FF,PCE_max,PCE_avg,PCE_std,acceptor_type,acceptor_class,fused_rings_in_core,donor_type,acc_SMILES_sidechains,acc_SMILES_shortened_sidechains,don_SMILES_sidechains,don_SMILES_shortened_sidechains,don_mon_SMILES
71,N2200,"P(NDI2OD-T2), N2200",94,PBFSF,PBFSF,10.1002/aenm.201703291,0.83,11.95,61,6,6,,polymer,,,polymer,O=C(N(CC(CCCCCCCCCC)CCCCCCCC)C(C1=C(C2=CC=C(C3=CC=C(C(C=C4C(N(CC(CCCCCCCCCC)CCCCCCCC)C(C5=C(C6=CC=C(C7=CC=C(C(C=C8C(N(CC(CCCCCCCCCC)CCCCCCCC)C(C9=CC=C%10C(N%11CC(CCCCCCCCCC)CCCCCCCC)=O)=O)=O)=C(C%10=C89)C%11=O)S7)S6)C=C%12C(N%13CC(CCCCCCCCCC)CCCCCCCC)=O)=O)=O)=C(C%12=C45)C%13=O)S3)S2)C=C%14C(N%15CC(CCCCCCCCCC)CCCCCCCC)=O)=O)C%16=CC(C%17=CC=C(S%17)C%18=CC=CS%18)=C(C%14=C%161)C%15=O,CCN1C(=O)c2ccc3c4c(c(-c5ccc(-c6ccc(-c7cc8c9c(c(-c%10ccc(-c%11ccc(-c%12cc%13c%14c(c(-c%15ccc(-c%16cccs%16)s%15)cc%15c%14c%12C(=O)N(CC)C%15=O)C(=O)N(CC)C%13=O)s%11)s%10)cc%10c9c7C(=O)N(CC)C%10=O)C(=O)N(CC)C8=O)s6)s5)cc(c24)C1=O)C(=O)N(CC)C3=O,FC(C=C(C1=CC2=C(C(SC(C3=CC(F)=C(C(S4)=CC5=C4C(C6=CC=C(CC(CCCC)CCCCCC)S6)=C(C=C(C7=C(F)C=C(C8=CC9=C(C(SC(C%10=CC(F)=C(C(S%11)=CC%12=C%11C(C%13=CC=C(CC(CCCC)CCCCCC)S%13)=C(C=C(C%14=C(F)C=C(C%15=CC%16=C(C(SC(C%17=CC(F)=CC%18=NSN=C%18%17)=C%19)=C%19[Si]%16(CC(CC)CCCC)CC(CC)CCCC)S%15)C%20=NSN=C%20%14)S%21)C%21=C%12C%22=CC=C(CC(CCCCCC)CCCC)S%22)C%23=NSN=C%23%10)=C%24)=C%24[Si]9(CC(CC)CCCC)CC(CC)CCCC)S8)C%25=NSN=C%257)S%26)C%26=C5C%27=CC=C(CC(CCCCCC)CCCC)S%27)C%28=NSN=C%283)=C%29)=C%29[Si]2(CC(CC)CCCC)CC(CC)CCCC)S1)C%30=NSN=C%30%31)=C%31C%32=CC%33=C(C%34=CC=C(CC(CCCC)CCCCCC)S%34)C%35=C(C=CS%35)C(C%36=CC=C(CC(CCCCCC)CCCC)S%36)=C%33S%32,CCc1ccc(-c2c3cc(-c4c(F)cc(-c5cc6c(s5)-c5sc(-c7cc(F)c(-c8cc9c(-c%10ccc(CC)s%10)c%10sc(-c%11c(F)cc(-c%12cc%13c(s%12)-c%12sc(-c%14cc(F)c(-c%15cc%16c(-c%17ccc(CC)s%17)c%17sc(-c%18c(F)cc(-c%19cc%20c(s%19)-c%19sc(-c%21cc(F)cc%22nsnc%21%22)cc%19[Si]%20(CC)CC)c%19nsnc%18%19)cc%17c(-c%17ccc(CC)s%17)c%16s%15)c%15nsnc%14%15)cc%12[Si]%13(CC)CC)c%12nsnc%11%12)cc%10c(-c%10ccc(CC)s%10)c9s8)c8nsnc78)cc5[Si]6(CC)CC)c5nsnc45)sc3c(-c3ccc(CC)s3)c3ccsc23)s1,CCCCCCC(CC1=CC=C(S1)C2=C3C=C(SC3=C(C4=C2SC=C4)C5=CC=C(S5)CC(CCCCCC)CCCC)C6=C(C=C(C7=NSN=C67)C8=CC9=C(C%10=C([Si]9(CC(CCCC)CC)CC(CCCC)CC)C=C(C%11=CC(F)=CC%12=NSN=C%11%12)S%10)S8)F)CCCC
71,N2200,"P(NDI2OD-T2), N2200",131,PFBZ,PFBZ,10.1039/C8TA05376F,0.9,13.5,67,8.1,7.8,,polymer,,,polymer,O=C(N(CC(CCCCCCCCCC)CCCCCCCC)C(C1=C(C2=CC=C(C3=CC=C(C(C=C4C(N(CC(CCCCCCCCCC)CCCCCCCC)C(C5=C(C6=CC=C(C7=CC=C(C(C=C8C(N(CC(CCCCCCCCCC)CCCCCCCC)C(C9=CC=C%10C(N%11CC(CCCCCCCCCC)CCCCCCCC)=O)=O)=O)=C(C%10=C89)C%11=O)S7)S6)C=C%12C(N%13CC(CCCCCCCCCC)CCCCCCCC)=O)=O)=O)=C(C%12=C45)C%13=O)S3)S2)C=C%14C(N%15CC(CCCCCCCCCC)CCCCCCCC)=O)=O)C%16=CC(C%17=CC=C(S%17)C%18=CC=CS%18)=C(C%14=C%161)C%15=O,CCN1C(=O)c2ccc3c4c(c(-c5ccc(-c6ccc(-c7cc8c9c(c(-c%10ccc(-c%11ccc(-c%12cc%13c%14c(c(-c%15ccc(-c%16cccs%16)s%15)cc%15c%14c%12C(=O)N(CC)C%15=O)C(=O)N(CC)C%13=O)s%11)s%10)cc%10c9c7C(=O)N(CC)C%10=O)C(=O)N(CC)C8=O)s6)s5)cc(c24)C1=O)C(=O)N(CC)C3=O,FC1=C(C2=CC=C(C3=CC4=C(C(C5=CC(F)=C(S5)CC(CCCC)CC)=C6C=CSC6=C4C7=CC(F)=C(S7)CC(CC)CCCC)S3)S2)C8=NN(CC(CCCCCC)CCCCCCCC)N=C8C(C9=CC=C(C(SC%10=C%11C%12=CC(F)=C(S%12)CC(CC)CCCC)=CC%10=C(C%13=CC(F)=C(S%13)CC(CCCC)CC)C%14=C%11C=C(S%14)C(S%15)=CC=C%15C%16=C(C(F)=C(C%17=NN(N=C%17%16)CC(CCCCCC)CCCCCCCC)C%18=CC=C(C(SC%19=C%20C%21=CC(F)=C(S%21)CC(CC)CCCC)=CC%19=C(C%22=CC(F)=C(S%22)CC(CCCC)CC)C%23=C%20C=C(S%23)C(S%24)=CC=C%24C%25=C(C(F)=C(C%26=NN(N=C%26%25)CC(CCCCCC)CCCCCCCC)C%27=CC=CS%27)F)S%18)F)S9)=C1F,CCc1sc(-c2c3cc(-c4ccc(-c5c(F)c(F)c(-c6ccc(-c7cc8c(-c9cc(F)c(CC)s9)c9sc(-c%10ccc(-c%11c(F)c(F)c(-c%12ccc(-c%13cc%14c(-c%15cc(F)c(CC)s%15)c%15sc(-c%16ccc(-c%17c(F)c(F)c(-c%18cccs%18)c%18nn(CC)nc%17%18)s%16)cc%15c(-c%15cc(F)c(CC)s%15)c%14s%13)s%12)c%12nn(CC)nc%11%12)s%10)cc9c(-c9cc(F)c(CC)s9)c8s7)s6)c6nn(CC)nc56)s4)sc3c(-c3cc(F)c(CC)s3)c3ccsc23)cc1F,FC(C(F)=C(C1=NN(N=C21)CC(CCCCCCCC)CCCCCC)C3=CC=C(S3)C4=CC5=C(C6=C(C(C7=CC(F)=C(S7)CC(CCCC)CC)=C5S4)C=CS6)C8=CC(F)=C(S8)CC(CCCC)CC)=C2C9=CC=CS9
72,P(NDI2OD-FT2),P(NDI2OD-FT2),7,PBDTT-TT-F,"PTB7-Th, PBDTT-TT-F, PBDTTT-EFT, PBT7-Th",10.1002/adma.201501214,0.81,12.32,63,6.29,6.08,,polymer,,,polymer,O=C(C1=C2C(C3=O)=CC=C(C(N(C4=O)CC(CCCCCCCCCC)CCCCCCCC)=O)C2=C4C(C5=CC(F)=C(S5)C6=C(F)C=C(C7=C(C8=O)C9=C(C=C(C%10=C9C(C(N(C%10=O)CC(CCCCCCCC)CCCCCCCCCC)=O)=C7)C%11=CC(F)=C(S%11)C%12=C(F)C=C(C%13=C(C%14=O)C%15=C(C=C(C%16=C%15C(C(N(C%16=O)CC(CCCCCCCC)CCCCCCCCCC)=O)=C%13)C%17=CC(F)=C(S%17)C%18=C(F)C=CS%18)C(N%14CC(CCCCCCCCCC)CCCCCCCC)=O)S%12)C(N8CC(CCCCCCCC)CCCCCCCCCC)=O)S6)=C1)N3CC(CCCCCCCC)CCCCCCCCCC,CCN1C(C2=C3C(C1=O)=CC=C(C(N(C4=O)CC)=O)C3=C4C(C5=CC(F)=C(S5)C6=C(F)C=C(C7=C(C8=O)C9=C(C=C(C%10=C9C(C(N(C%10=O)CC)=O)=C7)C%11=CC(F)=C(S%11)C%12=C(F)C=C(C%13=C(C%14=O)C%15=C(C=C(C%16=C%15C(C(N(C%16=O)CC)=O)=C%13)C%17=CC(F)=C(S%17)C%18=C(F)C=CS%18)C(N%14CC)=O)S%12)C(N8CC)=O)S6)=C2)=O,CCC(CCCC)CC1=CC=C(S1)C2=C3C(SC(C4=C5C(F)=C(C(OCC(CCCC)CC)=O)SC5=C(S4)C6=CC7=C(S6)C(C8=CC=C(CC(CCCC)CC)S8)=C9C(SC(C%10=C%11C(F)=C(C(OCC(CCCC)CC)=O)SC%11=C(S%10)C%12=CC%13=C(S%12)C(C%14=CC=C(CC(CCCC)CC)S%14)=C%15C(SC=C%15)=C%13C%16=CC=C(CC(CCCC)CC)S%16)=C9)=C7C%17=CC=C(CC(CCCC)CC)S%17)=C3)=C(C%18=CC=C(CC(CCCC)CC)S%18)C%19=C2SC(C%20=C%21SC(C(OCC(CCCC)CC)=O)=C(F)C%21=CS%20)=C%19,CCOC(=O)c1sc2c(-c3cc4c(-c5ccc(CC)s5)c5sc(-c6sc(-c7cc8c(-c9ccc(CC)s9)c9sc(-c%10sc(-c%11cc%12c(-c%13ccc(CC)s%13)c%13sccc%13c(-c%13ccc(CC)s%13)c%12s%11)c%11sc(C(=O)OCC)c(F)c%10%11)cc9c(-c9ccc(CC)s9)c8s7)c7sc(C(=O)OCC)c(F)c67)cc5c(-c5ccc(CC)s5)c4s3)scc2c1F,CCCCC(COC(C1=C(F)C2=CSC(C3=CC4=C(C5=C(C(C6=CC=C(S6)CC(CCCC)CC)=C4S3)C=CS5)C7=CC=C(S7)CC(CCCC)CC)=C2S1)=O)CC
73,P(NDIDT-FT2),P(NDIDT-FT2),7,PBDTT-TT-F,"PTB7-Th, PBDTT-TT-F, PBDTTT-EFT, PBT7-Th",10.1002/adma.201501214,0.81,13.53,62,6.71,6.58,,polymer,,,polymer,O=C(C1=C2C(C3=O)=CC=C(C(N(C4=O)CC(CCCCCCCCCC)CCCCCCCCCCCC)=O)C2=C4C(C5=CC(F)=C(S5)C6=C(F)C=C(C7=C(C8=O)C9=C(C=C(C%10=C9C(C(N(C%10=O)CC(CCCCCCCCCC)CCCCCCCCCCCC)=O)=C7)C%11=CC(F)=C(S%11)C%12=C(F)C=C(C%13=C(C%14=O)C%15=C(C=C(C%16=C%15C(C(N(C%16=O)CC(CCCCCCCCCCCC)CCCCCCCCCC)=O)=C%13)C%17=CC(F)=C(S%17)C%18=C(F)C=CS%18)C(N%14CC(CCCCCCCCCC)CCCCCCCCCCCC)=O)S%12)C(N8CC(CCCCCCCCCC)CCCCCCCCCCCC)=O)S6)=C1)N3CC(CCCCCCCCCCCC)CCCCCCCCCC,CCN1C(C2=C3C(C1=O)=CC=C(C(N(C4=O)CC)=O)C3=C4C(C5=CC(F)=C(S5)C6=C(F)C=C(C7=C(C8=O)C9=C(C=C(C%10=C9C(C(N(C%10=O)CC)=O)=C7)C%11=CC(F)=C(S%11)C%12=C(F)C=C(C%13=C(C%14=O)C%15=C(C=C(C%16=C%15C(C(N(C%16=O)CC)=O)=C%13)C%17=CC(F)=C(S%17)C%18=C(F)C=CS%18)C(N%14CC)=O)S%12)C(N8CC)=O)S6)=C2)=O,CCC(CCCC)CC1=CC=C(S1)C2=C3C(SC(C4=C5C(F)=C(C(OCC(CCCC)CC)=O)SC5=C(S4)C6=CC7=C(S6)C(C8=CC=C(CC(CCCC)CC)S8)=C9C(SC(C%10=C%11C(F)=C(C(OCC(CCCC)CC)=O)SC%11=C(S%10)C%12=CC%13=C(S%12)C(C%14=CC=C(CC(CCCC)CC)S%14)=C%15C(SC=C%15)=C%13C%16=CC=C(CC(CCCC)CC)S%16)=C9)=C7C%17=CC=C(CC(CCCC)CC)S%17)=C3)=C(C%18=CC=C(CC(CCCC)CC)S%18)C%19=C2SC(C%20=C%21SC(C(OCC(CCCC)CC)=O)=C(F)C%21=CS%20)=C%19,CCOC(=O)c1sc2c(-c3cc4c(-c5ccc(CC)s5)c5sc(-c6sc(-c7cc8c(-c9ccc(CC)s9)c9sc(-c%10sc(-c%11cc%12c(-c%13ccc(CC)s%13)c%13sccc%13c(-c%13ccc(CC)s%13)c%12s%11)c%11sc(C(=O)OCC)c(F)c%10%11)cc9c(-c9ccc(CC)s9)c8s7)c7sc(C(=O)OCC)c(F)c67)cc5c(-c5ccc(CC)s5)c4s3)scc2c1F,CCCCC(COC(C1=C(F)C2=CSC(C3=CC4=C(C5=C(C(C6=CC=C(S6)CC(CCCC)CC)=C4S3)C=CS5)C7=CC=C(S7)CC(CCCC)CC)=C2S1)=O)CC
74,IEIC,IEIC,3,PBDB-T,PBDB-T,10.1021/acsami.9b10243,1.02,15.05,48,7.3,7.1,0.2,sm,fused,5,polymer,N#CC(C#N)=C1C=2C=CC=CC2C(=O)C1=CC=3SC(C=4SC=5C=6C=C7C(=CC6C(C8=CC=C(C=C8)CCCCCC)(C9=CC=C(C=C9)CCCCCC)C5C4)C=%10SC(=CC%10C7(C%11=CC=C(C=C%11)CCCCCC)C%12=CC=C(C=C%12)CCCCCC)C=%13SC(C=C%14C(=O)C=%15C=CC=CC%15C%14=C(C#N)C#N)=CC%13CC(CC)CCCC)=C(C3)CC(CC)CCCC,CCc1ccc(C2(c3ccc(CC)cc3)c3cc4c(cc3-c3sc(-c5sc(/C=C6\C(=O)c7ccccc7C6=C(C#N)C#N)cc5CC)cc32)C(c2ccc(CC)cc2)(c2ccc(CC)cc2)c2cc(-c3sc(/C=C5\C(=O)c6ccccc6C5=C(C#N)C#N)cc3CC)sc2-4)cc1,CCC(CCCC)CC1=CC=C(S1)C2=C3C(SC(C4=CC=C(S4)C(SC(C5=CC=C(C6=CC7=C(S6)C(C8=CC=C(CC(CCCC)CC)S8)=C9C(SC(C%10=CC=C(S%10)C(SC(C%11=CC=C(C%12=CC%13=C(S%12)C(C%14=CC=C(CC(CCCC)CC)S%14)=C%15C(SC(C%16=CC=C(S%16)C(SC(C%17=CC=CS%17)=C%18C%19=O)=C%18C(C%20=C(CC(CCCC)CC)SC(CC(CCCC)CC)=C%20%19)=O)=C%15)=C%13C%21=CC=C(CC(CCCC)CC)S%21)S%11)=C%22C%23=O)=C%22C(C%24=C(CC(CCCC)CC)SC(CC(CCCC)CC)=C%24%23)=O)=C9)=C7C%25=CC=C(CC(CCCC)CC)S%25)S5)=C%26C%27=O)=C%26C(C%28=C(CC(CCCC)CC)SC(CC(CCCC)CC)=C%28%27)=O)=C3)=C(C%29=CC=C(CC(CCCC)CC)S%29)C%30=C2SC=C%30,CCc1ccc(-c2c3cc(-c4ccc(-c5sc(-c6ccc(-c7cc8c(-c9ccc(CC)s9)c9sc(-c%10ccc(-c%11sc(-c%12ccc(-c%13cc%14c(-c%15ccc(CC)s%15)c%15sc(-c%16ccc(-c%17sc(-c%18cccs%18)c%18c%17C(=O)c%17c(CC)sc(CC)c%17C%18=O)s%16)cc%15c(-c%15ccc(CC)s%15)c%14s%13)s%12)c%12c%11C(=O)c%11c(CC)sc(CC)c%11C%12=O)s%10)cc9c(-c9ccc(CC)s9)c8s7)s6)c6c5C(=O)c5c(CC)sc(CC)c5C6=O)s4)sc3c(-c3ccc(CC)s3)c3ccsc23)s1,CCCCC(CC1=CC=C(S1)C2=C3C=C(SC3=C(C4=C2SC=C4)C5=CC=C(S5)CC(CCCC)CC)C6=CC=C(S6)C7=C(C(C8=C(SC(CC(CCCC)CC)=C8C9=O)CC(CCCC)CC)=O)C9=C(C%10=CC=CS%10)S7)CC
74,IEIC,IEIC,7,PTB7-Th,"PTB7-Th, PBDTT-TT-F, PBDTTT-EFT, PBT7-Th",10.1039/C4EE03424D,0.97,13.55,48,6.31,6.08,0.2,sm,fused,5,polymer,N#CC(C#N)=C1C=2C=CC=CC2C(=O)C1=CC=3SC(C=4SC=5C=6C=C7C(=CC6C(C8=CC=C(C=C8)CCCCCC)(C9=CC=C(C=C9)CCCCCC)C5C4)C=%10SC(=CC%10C7(C%11=CC=C(C=C%11)CCCCCC)C%12=CC=C(C=C%12)CCCCCC)C=%13SC(C=C%14C(=O)C=%15C=CC=CC%15C%14=C(C#N)C#N)=CC%13CC(CC)CCCC)=C(C3)CC(CC)CCCC,CCc1ccc(C2(c3ccc(CC)cc3)c3cc4c(cc3-c3sc(-c5sc(/C=C6\C(=O)c7ccccc7C6=C(C#N)C#N)cc5CC)cc32)C(c2ccc(CC)cc2)(c2ccc(CC)cc2)c2cc(-c3sc(/C=C5\C(=O)c6ccccc6C5=C(C#N)C#N)cc3CC)sc2-4)cc1,FC1=C(C(OCC(CCCC)CC)=O)SC2=C(SC=C21)C(S3)=CC4=C3C(C5=CC=C(CC(CC)CCCC)S5)=C(C=C(C6=C(C(F)=C(C(OCC(CCCC)CC)=O)S7)C7=C(S6)C(S8)=CC9=C8C(C%10=CC=C(CC(CCCC)CC)S%10)=C(C=C(C%11=C(C(F)=C(C(OCC(CCCC)CC)=O)S%12)C%12=C(S%11)C(S%13)=CC%14=C%13C(C%15=CC=C(CC(CC)CCCC)S%15)=C(C=CS%16)C%16=C%14C%17=CC=C(CC(CC)CCCC)S%17)S%18)C%18=C9C%19=CC=C(CC(CCCC)CC)S%19)S%20)C%20=C4C%21=CC=C(CC(CC)CCCC)S%21,CCOC(=O)c1sc2c(-c3cc4c(-c5ccc(CC)s5)c5sc(-c6sc(-c7cc8c(-c9ccc(CC)s9)c9sc(-c%10sc(-c%11cc%12c(-c%13ccc(CC)s%13)c%13sccc%13c(-c%13ccc(CC)s%13)c%12s%11)c%11sc(C(=O)OCC)c(F)c%10%11)cc9c(-c9ccc(CC)s9)c8s7)c7sc(C(=O)OCC)c(F)c67)cc5c(-c5ccc(CC)s5)c4s3)scc2c1F,CCCCC(COC(C1=C(F)C2=CSC(C3=CC4=C(C5=C(C(C6=CC=C(S6)CC(CCCC)CC)=C4S3)C=CS5)C7=CC=C(S7)CC(CCCC)CC)=C2S1)=O)CC
74,IEIC,IEIC,12,PBDB-TF,"PBDB-TF, PM6, PBDB-T-2F, PBDB-T2F, PBDBT-F",10.1021/acsami.9b10243,1.11,7.65,45,3.8,3.7,0.1,sm,fused,5,polymer,N#CC(C#N)=C1C=2C=CC=CC2C(=O)C1=CC=3SC(C=4SC=5C=6C=C7C(=CC6C(C8=CC=C(C=C8)CCCCCC)(C9=CC=C(C=C9)CCCCCC)C5C4)C=%10SC(=CC%10C7(C%11=CC=C(C=C%11)CCCCCC)C%12=CC=C(C=C%12)CCCCCC)C=%13SC(C=C%14C(=O)C=%15C=CC=CC%15C%14=C(C#N)C#N)=CC%13CC(CC)CCCC)=C(C3)CC(CC)CCCC,CCc1ccc(C2(c3ccc(CC)cc3)c3cc4c(cc3-c3sc(-c5sc(/C=C6\C(=O)c7ccccc7C6=C(C#N)C#N)cc5CC)cc32)C(c2ccc(CC)cc2)(c2ccc(CC)cc2)c2cc(-c3sc(/C=C5\C(=O)c6ccccc6C5=C(C#N)C#N)cc3CC)sc2-4)cc1,FC1=C(CC(CCCC)CC)SC(C2=C3C(SC(C4=CC=C(S4)C(SC(C5=CC=C(C6=CC7=C(S6)C(C8=CC(F)=C(CC(CCCC)CC)S8)=C9C(SC(C%10=CC=C(S%10)C(SC(C%11=CC=C(C%12=CC%13=C(S%12)C(C%14=CC(F)=C(CC(CCCC)CC)S%14)=C%15C(SC(C%16=CC=C(S%16)C(SC(C%17=CC=CS%17)=C%18C%19=O)=C%18C(C%20=C(CC(CCCC)CC)SC(CC(CCCC)CC)=C%20%19)=O)=C%15)=C%13C%21=CC(F)=C(CC(CCCC)CC)S%21)S%11)=C%22C%23=O)=C%22C(C%24=C(CC(CCCC)CC)SC(CC(CCCC)CC)=C%24%23)=O)=C9)=C7C%25=CC(F)=C(CC(CCCC)CC)S%25)S5)=C%26C%27=O)=C%26C(C%28=C(CC(CCCC)CC)SC(CC(CCCC)CC)=C%28%27)=O)=C3)=C(C%29=CC(F)=C(CC(CCCC)CC)S%29)C%30=C2SC=C%30)=C1,CCc1sc(-c2c3cc(-c4ccc(-c5sc(-c6ccc(-c7cc8c(-c9cc(F)c(CC)s9)c9sc(-c%10ccc(-c%11sc(-c%12ccc(-c%13cc%14c(-c%15cc(F)c(CC)s%15)c%15sc(-c%16ccc(-c%17sc(-c%18cccs%18)c%18c%17C(=O)c%17c(CC)sc(CC)c%17C%18=O)s%16)cc%15c(-c%15cc(F)c(CC)s%15)c%14s%13)s%12)c%12c%11C(=O)c%11c(CC)sc(CC)c%11C%12=O)s%10)cc9c(-c9cc(F)c(CC)s9)c8s7)s6)c6c5C(=O)c5c(CC)sc(CC)c5C6=O)s4)sc3c(-c3cc(F)c(CC)s3)c3ccsc23)cc1F,CCCCC(CC1=C(F)C=C(C2=C3C=C(SC3=C(C4=C2SC=C4)C5=CC(F)=C(S5)CC(CCCC)CC)C6=CC=C(S6)C7=C(C(C8=C(SC(CC(CCCC)CC)=C8C9=O)CC(CCCC)CC)=O)C9=C(C%10=CC=CS%10)S7)S1)CC
74,IEIC,IEIC,28,PffT2-FTAZ-2DT,PffT2-FTAZ-2DT,10.1002/adma.201502775,1,12.7,62,7.3,7.2,0.1,sm,fused,5,polymer,N#CC(C#N)=C1C=2C=CC=CC2C(=O)C1=CC=3SC(C=4SC=5C=6C=C7C(=CC6C(C8=CC=C(C=C8)CCCCCC)(C9=CC=C(C=C9)CCCCCC)C5C4)C=%10SC(=CC%10C7(C%11=CC=C(C=C%11)CCCCCC)C%12=CC=C(C=C%12)CCCCCC)C=%13SC(C=C%14C(=O)C=%15C=CC=CC%15C%14=C(C#N)C#N)=CC%13CC(CC)CCCC)=C(C3)CC(CC)CCCC,CCc1ccc(C2(c3ccc(CC)cc3)c3cc4c(cc3-c3sc(-c5sc(/C=C6\C(=O)c7ccccc7C6=C(C#N)C#N)cc5CC)cc32)C(c2ccc(CC)cc2)(c2ccc(CC)cc2)c2cc(-c3sc(/C=C5\C(=O)c6ccccc6C5=C(C#N)C#N)cc3CC)sc2-4)cc1,FC1=C(C2=C(F)C=C(C3=C(CC(CCCCCCCCCCCC)CCCCCCCCCC)C=C(C4=C(C(F)=C(C5=CC(CC(CCCCCCCCCCCC)CCCCCCCCCC)=C(C6=CC(F)=C(C7=C(F)C=C(C8=C(CC(CCCCCCCCCCCC)CCCCCCCCCC)C=C(C9=C(C(F)=C(C%10=CC(CC(CCCCCCCCCCCC)CCCCCCCCCC)=C(C%11=CC(F)=C(C%12=C(F)C=C(C%13=C(CC(CCCCCCCCCCCC)CCCCCCCCCC)C=C(C%14=C(C(F)=CC%15=NN(CCC)N=C%15%14)F)S%13)S%12)S%11)S%10)C%16=NN(CCC)N=C%169)F)S8)S7)S6)S5)C%17=NN(CCC)N=C%174)F)S3)S2)SC(C%18=C(CC(CCCCCCCCCCCC)CCCCCCCCCC)C=CS%18)=C1,CCc1csc(-c2c(F)c(F)c(-c3cc(CC)c(-c4cc(F)c(-c5sc(-c6sc(-c7c(F)c(F)c(-c8cc(CC)c(-c9cc(F)c(-c%10sc(-c%11sc(-c%12c(F)c(F)c(-c%13cc(CC)c(-c%14cc(F)c(-c%15sccc%15F)s%14)s%13)c%13nn(CC)nc%12%13)cc%11CC)cc%10F)s9)s8)c8nn(CC)nc78)cc6CC)cc5F)s4)s3)c3nn(CC)nc23)c1,CCCCCCCCCCCCC(CC1=C(C2=CC(F)=C(S2)C3=C(F)C=C(C4=C(CC(CCCCCCCCCCCC)CCCCCCCCCC)C=C(C5=C(C(F)=C(C6=NN(N=C56)CCC)C)F)S4)S3)SC=C1)CCCCCCCCCC.C
74,IEIC,IEIC,32,PBDTTT-E-T,"PBDTTT-E-T, PBDTTT-C-T",10.1002/adma.201602642,0.9,11.7,47,4.9,4.7,,sm,fused,5,polymer,N#CC(C#N)=C1C=2C=CC=CC2C(=O)C1=CC=3SC(C=4SC=5C=6C=C7C(=CC6C(C8=CC=C(C=C8)CCCCCC)(C9=CC=C(C=C9)CCCCCC)C5C4)C=%10SC(=CC%10C7(C%11=CC=C(C=C%11)CCCCCC)C%12=CC=C(C=C%12)CCCCCC)C=%13SC(C=C%14C(=O)C=%15C=CC=CC%15C%14=C(C#N)C#N)=CC%13CC(CC)CCCC)=C(C3)CC(CC)CCCC,CCc1ccc(C2(c3ccc(CC)cc3)c3cc4c(cc3-c3sc(-c5sc(/C=C6\C(=O)c7ccccc7C6=C(C#N)C#N)cc5CC)cc32)C(c2ccc(CC)cc2)(c2ccc(CC)cc2)c2cc(-c3sc(/C=C5\C(=O)c6ccccc6C5=C(C#N)C#N)cc3CC)sc2-4)cc1,CCC(CCCC)CC1=CC=C(S1)C2=C3C(SC(C4=C5C=C(C(OCC(CCCC)CC)=O)SC5=C(S4)C6=CC7=C(S6)C(C8=CC=C(CC(CCCC)CC)S8)=C9C(SC(C%10=C%11C=C(C(OCC(CCCC)CC)=O)SC%11=C(S%10)C%12=CC%13=C(S%12)C(C%14=CC=C(CC(CCCC)CC)S%14)=C%15C(SC=C%15)=C%13C%16=CC=C(CC(CCCC)CC)S%16)=C9)=C7C%17=CC=C(CC(CCCC)CC)S%17)=C3)=C(C%18=CC=C(CC(CCCC)CC)S%18)C%19=C2SC(C%20=C%21SC(C(OCC(CCCC)CC)=O)=CC%21=CS%20)=C%19,CCOC(=O)c1cc2csc(-c3cc4c(-c5ccc(CC)s5)c5sc(-c6sc(-c7cc8c(-c9ccc(CC)s9)c9sc(-c%10sc(-c%11cc%12c(-c%13ccc(CC)s%13)c%13sccc%13c(-c%13ccc(CC)s%13)c%12s%11)c%11sc(C(=O)OCC)cc%10%11)cc9c(-c9ccc(CC)s9)c8s7)c7sc(C(=O)OCC)cc67)cc5c(-c5ccc(CC)s5)c4s3)c2s1,CCCCC(COC(C1=CC2=CSC(C3=CC4=C(C5=C(C(C6=CC=C(S6)CC(CCCC)CC)=C4S3)C=CS5)C7=CC=C(S7)CC(CCCC)CC)=C2S1)=O)CC
74,IEIC,IEIC,331,BDT-2DPP,BDT-2DPP,10.1039/C5TA10424F,0.9,8.24,54,4,3.81,,sm,fused,5,sm,N#CC(C#N)=C1C=2C=CC=CC2C(=O)C1=CC=3SC(C=4SC=5C=6C=C7C(=CC6C(C8=CC=C(C=C8)CCCCCC)(C9=CC=C(C=C9)CCCCCC)C5C4)C=%10SC(=CC%10C7(C%11=CC=C(C=C%11)CCCCCC)C%12=CC=C(C=C%12)CCCCCC)C=%13SC(C=C%14C(=O)C=%15C=CC=CC%15C%14=C(C#N)C#N)=CC%13CC(CC)CCCC)=C(C3)CC(CC)CCCC,CCc1ccc(C2(c3ccc(CC)cc3)c3cc4c(cc3-c3sc(-c5sc(/C=C6\C(=O)c7ccccc7C6=C(C#N)C#N)cc5CC)cc32)C(c2ccc(CC)cc2)(c2ccc(CC)cc2)c2cc(-c3sc(/C=C5\C(=O)c6ccccc6C5=C(C#N)C#N)cc3CC)sc2-4)cc1,O=C1C=2C(C(=O)N(C2C=3SC=CC3)CC(CC)CCCC)=C(C=4SC(=CC4)C=5SC=6C(C5)=C(C=7SC(=CC7)CC(CC)CCCC)C=8SC(=CC8C6C=9SC(=CC9)CC(CC)CCCC)C=%10SC(=CC%10)C%11=C%12C(=O)N(C(C=%13SC=CC%13)=C%12C(=O)N%11CC(CC)CCCC)CC(CC)CCCC)N1CC(CC)CCCC,CCc1ccc(-c2c3cc(-c4ccc(C5=C6C(=O)N(CC)C(c7cccs7)=C6C(=O)N5CC)s4)sc3c(-c3ccc(CC)s3)c3cc(-c4ccc(C5=C6C(=O)N(CC)C(c7cccs7)=C6C(=O)N5CC)s4)sc23)s1,O=C1C=2C(C(=O)N(C2C=3SC=CC3)CC(CC)CCCC)=C(C=4SC(=CC4)C=5SC=6C(C5)=C(C=7SC(=CC7)CC(CC)CCCC)C=8SC(=CC8C6C=9SC(=CC9)CC(CC)CCCC)C=%10SC(=CC%10)C%11=C%12C(=O)N(C(C=%13SC=CC%13)=C%12C(=O)N%11CC(CC)CCCC)CC(CC)CCCC)N1CC(CC)CCCC
74,IEIC,IEIC,332,BDTS-2DPP,BDTS-2DPP,10.1039/C5TA10424F,0.94,10.87,59,6.03,5.69,,sm,fused,5,sm,N#CC(C#N)=C1C=2C=CC=CC2C(=O)C1=CC=3SC(C=4SC=5C=6C=C7C(=CC6C(C8=CC=C(C=C8)CCCCCC)(C9=CC=C(C=C9)CCCCCC)C5C4)C=%10SC(=CC%10C7(C%11=CC=C(C=C%11)CCCCCC)C%12=CC=C(C=C%12)CCCCCC)C=%13SC(C=C%14C(=O)C=%15C=CC=CC%15C%14=C(C#N)C#N)=CC%13CC(CC)CCCC)=C(C3)CC(CC)CCCC,CCc1ccc(C2(c3ccc(CC)cc3)c3cc4c(cc3-c3sc(-c5sc(/C=C6\C(=O)c7ccccc7C6=C(C#N)C#N)cc5CC)cc32)C(c2ccc(CC)cc2)(c2ccc(CC)cc2)c2cc(-c3sc(/C=C5\C(=O)c6ccccc6C5=C(C#N)C#N)cc3CC)sc2-4)cc1,O=C1C=2C(C(=O)N(C2C=3SC(=CC3)C=4SC=5C(C4)=C(C=6SC(SCCCCCCCC)=CC6)C=7SC(=CC7C5C=8SC(SCCCCCCCC)=CC8)C=9SC(=CC9)C%10=C%11C(=O)N(C(C=%12SC=CC%12)=C%11C(=O)N%10CC(CC)CCCC)CC(CC)CCCC)CC(CC)CCCC)=C(C=%13SC=CC%13)N1CC(CC)CCCC,CCSc1ccc(-c2c3cc(-c4ccc(C5=C6C(=O)N(CC)C(c7cccs7)=C6C(=O)N5CC)s4)sc3c(-c3ccc(SCC)s3)c3cc(-c4ccc(C5=C6C(=O)N(CC)C(c7cccs7)=C6C(=O)N5CC)s4)sc23)s1,O=C1C=2C(C(=O)N(C2C=3SC(=CC3)C=4SC=5C(C4)=C(C=6SC(SCCCCCCCC)=CC6)C=7SC(=CC7C5C=8SC(SCCCCCCCC)=CC8)C=9SC(=CC9)C%10=C%11C(=O)N(C(C=%12SC=CC%12)=C%11C(=O)N%10CC(CC)CCCC)CC(CC)CCCC)CC(CC)CCCC)=C(C=%13SC=CC%13)N1CC(CC)CCCC
75,FPDI-F,FPDI-F,7,PTB7-Th,"PTB7-Th, PBDTT-TT-F, PBDTTT-EFT, PBT7-Th",10.1002/adma.201504120,0.92,8.71,40,3.29,3.2,0.07,sm,PDI,17,polymer,O=C(N(C1=O)C(CCCCC)CCCCC)C2=CC(C3=C4C5=C(C(C=C6C(N(C(CCCCC)CCCCC)C7=O)=O)=C8C9=C5C=C%10C%11=C9C(CC=C%11C(N(C(CCCCC)CCCCC)C%10=O)=O)=C%12C8C6=C7C=C%12)O3)=C%13C%14=C4C=C%15C%16=C(C(N(C%15=O)C(CCCCC)CCCCC)=O)C=CC(C%17=CC=C1C2=C%13%17)=C%14%16,O=C(N(C1=O)CC)C2=CC(C3=C4C5=C(C(C=C6C(N(CC)C7=O)=O)=C8C9=C5C=C%10C%11=C9C(CC=C%11C(N(CC)C%10=O)=O)=C%12C8C6=C7C=C%12)O3)=C%13C%14=C4C=C%15C%16=C(C(N(C%15=O)CC)=O)C=CC(C%17=CC=C1C2=C%13%17)=C%14%16,FC1=C(C(OCC(CCCC)CC)=O)SC2=C(SC=C21)C(S3)=CC4=C3C(C5=CC=C(CC(CC)CCCC)S5)=C(C=C(C6=C(C(F)=C(C(OCC(CCCC)CC)=O)S7)C7=C(S6)C(S8)=CC9=C8C(C%10=CC=C(CC(CCCC)CC)S%10)=C(C=C(C%11=C(C(F)=C(C(OCC(CCCC)CC)=O)S%12)C%12=C(S%11)C(S%13)=CC%14=C%13C(C%15=CC=C(CC(CC)CCCC)S%15)=C(C=CS%16)C%16=C%14C%17=CC=C(CC(CC)CCCC)S%17)S%18)C%18=C9C%19=CC=C(CC(CCCC)CC)S%19)S%20)C%20=C4C%21=CC=C(CC(CC)CCCC)S%21,CCOC(=O)c1sc2c(-c3cc4c(-c5ccc(CC)s5)c5sc(-c6sc(-c7cc8c(-c9ccc(CC)s9)c9sc(-c%10sc(-c%11cc%12c(-c%13ccc(CC)s%13)c%13sccc%13c(-c%13ccc(CC)s%13)c%12s%11)c%11sc(C(=O)OCC)c(F)c%10%11)cc9c(-c9ccc(CC)s9)c8s7)c7sc(C(=O)OCC)c(F)c67)cc5c(-c5ccc(CC)s5)c4s3)scc2c1F,CCCCC(COC(C1=C(F)C2=CSC(C3=CC4=C(C5=C(C(C6=CC=C(S6)CC(CCCC)CC)=C4S3)C=CS5)C7=CC=C(S7)CC(CCCC)CC)=C2S1)=O)CC
76,PDI-T,PDI-T,7,PTB7-Th,"PTB7-Th, PBDTT-TT-F, PBDTTT-EFT, PBT7-Th",10.1002/adma.201504120,0.88,9.74,41,3.68,3.54,0.1,sm,PDI,7,polymer,O=C(N(C1=O)C(CCCCC)CCCCC)C2=CC=C3C4=C(C=C5C6=C(C(N(C5=O)C(CCCCC)CCCCC)=O)C=CC(C7=CC=C1C2=C37)=C46)C8=CC=C(C9=C%10C%11=CC=C(C%12=O)C%13=C(C=CC(C%14=CC=C%15C(C(C(N(C%15=O)C(CCCCC)CCCCC)=O)=C9)=C%10%14)=C%13%11)C(N%12C(CCCCC)CCCCC)=O)S8,O=C(N(C1=O)CC)C2=CC=C3C4=C(C=C5C6=C(C(N(C5=O)CC)=O)C=CC(C7=CC=C1C2=C37)=C46)C8=CC=C(C9=C%10C%11=CC=C(C%12=O)C%13=C(C=CC(C%14=CC=C%15C(C(C(N(C%15=O)CC)=O)=C9)=C%10%14)=C%13%11)C(N%12CC)=O)S8,FC1=C(C(OCC(CCCC)CC)=O)SC2=C(SC=C21)C(S3)=CC4=C3C(C5=CC=C(CC(CC)CCCC)S5)=C(C=C(C6=C(C(F)=C(C(OCC(CCCC)CC)=O)S7)C7=C(S6)C(S8)=CC9=C8C(C%10=CC=C(CC(CCCC)CC)S%10)=C(C=C(C%11=C(C(F)=C(C(OCC(CCCC)CC)=O)S%12)C%12=C(S%11)C(S%13)=CC%14=C%13C(C%15=CC=C(CC(CC)CCCC)S%15)=C(C=CS%16)C%16=C%14C%17=CC=C(CC(CC)CCCC)S%17)S%18)C%18=C9C%19=CC=C(CC(CCCC)CC)S%19)S%20)C%20=C4C%21=CC=C(CC(CC)CCCC)S%21,CCOC(=O)c1sc2c(-c3cc4c(-c5ccc(CC)s5)c5sc(-c6sc(-c7cc8c(-c9ccc(CC)s9)c9sc(-c%10sc(-c%11cc%12c(-c%13ccc(CC)s%13)c%13sccc%13c(-c%13ccc(CC)s%13)c%12s%11)c%11sc(C(=O)OCC)c(F)c%10%11)cc9c(-c9ccc(CC)s9)c8s7)c7sc(C(=O)OCC)c(F)c67)cc5c(-c5ccc(CC)s5)c4s3)scc2c1F,CCCCC(COC(C1=C(F)C2=CSC(C3=CC4=C(C5=C(C(C6=CC=C(S6)CC(CCCC)CC)=C4S3)C=CS5)C7=CC=C(S7)CC(CCCC)CC)=C2S1)=O)CC
77,FPDI-Se,FPDI-Se,7,PTB7-Th,"PTB7-Th, PBDTT-TT-F, PBDTTT-EFT, PBT7-Th",10.1002/adma.201504120,0.92,11.19,55,5.77,5.59,0.1,sm,PDI,17,polymer,O=C(N(C1=O)C(CCCCC)CCCCC)C2=CC(C3=C4C5=C(C(C=C6C(N(C(CCCCC)CCCCC)C7=O)=O)=C8C9=C5C=C%10C%11=C9C(CC=C%11C(N(C(CCCCC)CCCCC)C%10=O)=O)=C%12C8C6=C7C=C%12)[Se]3)=C%13C%14=C4C=C%15C%16=C(C(N(C%15=O)C(CCCCC)CCCCC)=O)C=CC(C%17=CC=C1C2=C%13%17)=C%14%16,O=C(N(C1=O)CC)C2=CC(C3=C4C5=C(C(C=C6C(N(CC)C7=O)=O)=C8C9=C5C=C%10C%11=C9C(CC=C%11C(N(CC)C%10=O)=O)=C%12C8C6=C7C=C%12)[Se]3)=C%13C%14=C4C=C%15C%16=C(C(N(C%15=O)CC)=O)C=CC(C%17=CC=C1C2=C%13%17)=C%14%16,FC1=C(C(OCC(CCCC)CC)=O)SC2=C(SC=C21)C(S3)=CC4=C3C(C5=CC=C(CC(CC)CCCC)S5)=C(C=C(C6=C(C(F)=C(C(OCC(CCCC)CC)=O)S7)C7=C(S6)C(S8)=CC9=C8C(C%10=CC=C(CC(CCCC)CC)S%10)=C(C=C(C%11=C(C(F)=C(C(OCC(CCCC)CC)=O)S%12)C%12=C(S%11)C(S%13)=CC%14=C%13C(C%15=CC=C(CC(CC)CCCC)S%15)=C(C=CS%16)C%16=C%14C%17=CC=C(CC(CC)CCCC)S%17)S%18)C%18=C9C%19=CC=C(CC(CCCC)CC)S%19)S%20)C%20=C4C%21=CC=C(CC(CC)CCCC)S%21,CCOC(=O)c1sc2c(-c3cc4c(-c5ccc(CC)s5)c5sc(-c6sc(-c7cc8c(-c9ccc(CC)s9)c9sc(-c%10sc(-c%11cc%12c(-c%13ccc(CC)s%13)c%13sccc%13c(-c%13ccc(CC)s%13)c%12s%11)c%11sc(C(=O)OCC)c(F)c%10%11)cc9c(-c9ccc(CC)s9)c8s7)c7sc(C(=O)OCC)c(F)c67)cc5c(-c5ccc(CC)s5)c4s3)scc2c1F,CCCCC(COC(C1=C(F)C2=CSC(C3=CC4=C(C5=C(C(C6=CC=C(S6)CC(CCCC)CC)=C4S3)C=CS5)C7=CC=C(S7)CC(CCCC)CC)=C2S1)=O)CC
78,FPDI-T,FPDI-T,7,PTB7-Th,"PTB7-Th, PBDTT-TT-F, PBDTTT-EFT, PBT7-Th",10.1002/adma.201504120,0.93,11.95,58,6.72,6.48,0.21,sm,PDI,17,polymer,O=C(N(C1=O)C(CCCCC)CCCCC)C2=CC(C3=C4C5=C(C(C=C6C(N(C(CCCCC)CCCCC)C7=O)=O)=C8C9=C5C=C%10C%11=C9C(CC=C%11C(N(C(CCCCC)CCCCC)C%10=O)=O)=C%12C8C6=C7C=C%12)S3)=C%13C%14=C4C=C%15C%16=C(C(N(C%15=O)C(CCCCC)CCCCC)=O)C=CC(C%17=CC=C1C2=C%13%17)=C%14%16,O=C(N(C1=O)CC)C2=CC(C3=C4C5=C(C(C=C6C(N(CC)C7=O)=O)=C8C9=C5C=C%10C%11=C9C(CC=C%11C(N(CC)C%10=O)=O)=C%12C8C6=C7C=C%12)S3)=C%13C%14=C4C=C%15C%16=C(C(N(C%15=O)CC)=O)C=CC(C%17=CC=C1C2=C%13%17)=C%14%16,FC1=C(C(OCC(CCCC)CC)=O)SC2=C(SC=C21)C(S3)=CC4=C3C(C5=CC=C(CC(CC)CCCC)S5)=C(C=C(C6=C(C(F)=C(C(OCC(CCCC)CC)=O)S7)C7=C(S6)C(S8)=CC9=C8C(C%10=CC=C(CC(CCCC)CC)S%10)=C(C=C(C%11=C(C(F)=C(C(OCC(CCCC)CC)=O)S%12)C%12=C(S%11)C(S%13)=CC%14=C%13C(C%15=CC=C(CC(CC)CCCC)S%15)=C(C=CS%16)C%16=C%14C%17=CC=C(CC(CC)CCCC)S%17)S%18)C%18=C9C%19=CC=C(CC(CCCC)CC)S%19)S%20)C%20=C4C%21=CC=C(CC(CC)CCCC)S%21,CCOC(=O)c1sc2c(-c3cc4c(-c5ccc(CC)s5)c5sc(-c6sc(-c7cc8c(-c9ccc(CC)s9)c9sc(-c%10sc(-c%11cc%12c(-c%13ccc(CC)s%13)c%13sccc%13c(-c%13ccc(CC)s%13)c%12s%11)c%11sc(C(=O)OCC)c(F)c%10%11)cc9c(-c9ccc(CC)s9)c8s7)c7sc(C(=O)OCC)c(F)c67)cc5c(-c5ccc(CC)s5)c4s3)scc2c1F,CCCCC(COC(C1=C(F)C2=CSC(C3=CC4=C(C5=C(C(C6=CC=C(S6)CC(CCCC)CC)=C4S3)C=CS5)C7=CC=C(S7)CC(CCCC)CC)=C2S1)=O)CC
79,IEICO,IEICO,32,PBDTTT-E-T,"PBDTTT-E-T, PBDTTT-C-T",10.1002/adma.201602642,0.82,17.7,58,8.4,8.3,,sm,fused,5,polymer,N#CC(C#N)=C1C=2C=CC=CC2C(=O)C1=CC=3SC(=C(OCC(CC)CCCC)C3)C=4SC=5C=6C=C7C(=CC6C(C8=CC=C(C=C8)CCCCCC)(C9=CC=C(C=C9)CCCCCC)C5C4)C=%10SC(=CC%10C7(C%11=CC=C(C=C%11)CCCCCC)C%12=CC=C(C=C%12)CCCCCC)C=%13SC(=CC%13OCC(CC)CCCC)C=C%14C(=O)C=%15C=CC=CC%15C%14=C(C#N)C#N,CCOc1cc(/C=C2\C(=O)c3ccccc3C2=C(C#N)C#N)sc1-c1cc2c(s1)-c1cc3c(cc1C2(c1ccc(CC)cc1)c1ccc(CC)cc1)-c1sc(-c2sc(/C=C4\C(=O)c5ccccc5C4=C(C#N)C#N)cc2OCC)cc1C3(c1ccc(CC)cc1)c1ccc(CC)cc1,CCC(CCCC)CC1=CC=C(S1)C2=C3C(SC(C4=C5C=C(C(OCC(CCCC)CC)=O)SC5=C(S4)C6=CC7=C(S6)C(C8=CC=C(CC(CCCC)CC)S8)=C9C(SC(C%10=C%11C=C(C(OCC(CCCC)CC)=O)SC%11=C(S%10)C%12=CC%13=C(S%12)C(C%14=CC=C(CC(CCCC)CC)S%14)=C%15C(SC=C%15)=C%13C%16=CC=C(CC(CCCC)CC)S%16)=C9)=C7C%17=CC=C(CC(CCCC)CC)S%17)=C3)=C(C%18=CC=C(CC(CCCC)CC)S%18)C%19=C2SC(C%20=C%21SC(C(OCC(CCCC)CC)=O)=CC%21=CS%20)=C%19,CCOC(=O)c1cc2csc(-c3cc4c(-c5ccc(CC)s5)c5sc(-c6sc(-c7cc8c(-c9ccc(CC)s9)c9sc(-c%10sc(-c%11cc%12c(-c%13ccc(CC)s%13)c%13sccc%13c(-c%13ccc(CC)s%13)c%12s%11)c%11sc(C(=O)OCC)cc%10%11)cc9c(-c9ccc(CC)s9)c8s7)c7sc(C(=O)OCC)cc67)cc5c(-c5ccc(CC)s5)c4s3)c2s1,CCCCC(COC(C1=CC2=CSC(C3=CC4=C(C5=C(C(C6=CC=C(S6)CC(CCCC)CC)=C4S3)C=CS5)C7=CC=C(S7)CC(CCCC)CC)=C2S1)=O)CC
79,IEICO,IEICO,32,PBDTTT-E-T,"PBDTTT-E-T, PBDTTT-C-T",10.1002/adma.201606340,0.81,17.98,64,9.32,9.32,,sm,fused,5,polymer,N#CC(C#N)=C1C=2C=CC=CC2C(=O)C1=CC=3SC(=C(OCC(CC)CCCC)C3)C=4SC=5C=6C=C7C(=CC6C(C8=CC=C(C=C8)CCCCCC)(C9=CC=C(C=C9)CCCCCC)C5C4)C=%10SC(=CC%10C7(C%11=CC=C(C=C%11)CCCCCC)C%12=CC=C(C=C%12)CCCCCC)C=%13SC(=CC%13OCC(CC)CCCC)C=C%14C(=O)C=%15C=CC=CC%15C%14=C(C#N)C#N,CCOc1cc(/C=C2\C(=O)c3ccccc3C2=C(C#N)C#N)sc1-c1cc2c(s1)-c1cc3c(cc1C2(c1ccc(CC)cc1)c1ccc(CC)cc1)-c1sc(-c2sc(/C=C4\C(=O)c5ccccc5C4=C(C#N)C#N)cc2OCC)cc1C3(c1ccc(CC)cc1)c1ccc(CC)cc1,CCC(CCCC)CC1=CC=C(S1)C2=C3C(SC(C4=C5C=C(C(OCC(CCCC)CC)=O)SC5=C(S4)C6=CC7=C(S6)C(C8=CC=C(CC(CCCC)CC)S8)=C9C(SC(C%10=C%11C=C(C(OCC(CCCC)CC)=O)SC%11=C(S%10)C%12=CC%13=C(S%12)C(C%14=CC=C(CC(CCCC)CC)S%14)=C%15C(SC=C%15)=C%13C%16=CC=C(CC(CCCC)CC)S%16)=C9)=C7C%17=CC=C(CC(CCCC)CC)S%17)=C3)=C(C%18=CC=C(CC(CCCC)CC)S%18)C%19=C2SC(C%20=C%21SC(C(OCC(CCCC)CC)=O)=CC%21=CS%20)=C%19,CCOC(=O)c1cc2csc(-c3cc4c(-c5ccc(CC)s5)c5sc(-c6sc(-c7cc8c(-c9ccc(CC)s9)c9sc(-c%10sc(-c%11cc%12c(-c%13ccc(CC)s%13)c%13sccc%13c(-c%13ccc(CC)s%13)c%12s%11)c%11sc(C(=O)OCC)cc%10%11)cc9c(-c9ccc(CC)s9)c8s7)c7sc(C(=O)OCC)cc67)cc5c(-c5ccc(CC)s5)c4s3)c2s1,CCCCC(COC(C1=CC2=CSC(C3=CC4=C(C5=C(C(C6=CC=C(S6)CC(CCCC)CC)=C4S3)C=CS5)C7=CC=C(S7)CC(CCCC)CC)=C2S1)=O)CC
79,IEICO,IEICO,32,PBDTTT-E-T,"PBDTTT-E-T, PBDTTT-C-T",10.1021/jacs.7b01493,0.823,18.8,66.7,10.3,9.91,0.25,sm,fused,5,polymer,N#CC(C#N)=C1C=2C=CC=CC2C(=O)C1=CC=3SC(=C(OCC(CC)CCCC)C3)C=4SC=5C=6C=C7C(=CC6C(C8=CC=C(C=C8)CCCCCC)(C9=CC=C(C=C9)CCCCCC)C5C4)C=%10SC(=CC%10C7(C%11=CC=C(C=C%11)CCCCCC)C%12=CC=C(C=C%12)CCCCCC)C=%13SC(=CC%13OCC(CC)CCCC)C=C%14C(=O)C=%15C=CC=CC%15C%14=C(C#N)C#N,CCOc1cc(/C=C2\C(=O)c3ccccc3C2=C(C#N)C#N)sc1-c1cc2c(s1)-c1cc3c(cc1C2(c1ccc(CC)cc1)c1ccc(CC)cc1)-c1sc(-c2sc(/C=C4\C(=O)c5ccccc5C4=C(C#N)C#N)cc2OCC)cc1C3(c1ccc(CC)cc1)c1ccc(CC)cc1,CCC(CCCC)CC1=CC=C(S1)C2=C3C(SC(C4=C5C=C(C(OCC(CCCC)CC)=O)SC5=C(S4)C6=CC7=C(S6)C(C8=CC=C(CC(CCCC)CC)S8)=C9C(SC(C%10=C%11C=C(C(OCC(CCCC)CC)=O)SC%11=C(S%10)C%12=CC%13=C(S%12)C(C%14=CC=C(CC(CCCC)CC)S%14)=C%15C(SC=C%15)=C%13C%16=CC=C(CC(CCCC)CC)S%16)=C9)=C7C%17=CC=C(CC(CCCC)CC)S%17)=C3)=C(C%18=CC=C(CC(CCCC)CC)S%18)C%19=C2SC(C%20=C%21SC(C(OCC(CCCC)CC)=O)=CC%21=CS%20)=C%19,CCOC(=O)c1cc2csc(-c3cc4c(-c5ccc(CC)s5)c5sc(-c6sc(-c7cc8c(-c9ccc(CC)s9)c9sc(-c%10sc(-c%11cc%12c(-c%13ccc(CC)s%13)c%13sccc%13c(-c%13ccc(CC)s%13)c%12s%11)c%11sc(C(=O)OCC)cc%10%11)cc9c(-c9ccc(CC)s9)c8s7)c7sc(C(=O)OCC)cc67)cc5c(-c5ccc(CC)s5)c4s3)c2s1,CCCCC(COC(C1=CC2=CSC(C3=CC4=C(C5=C(C(C6=CC=C(S6)CC(CCCC)CC)=C4S3)C=CS5)C7=CC=C(S7)CC(CCCC)CC)=C2S1)=O)CC
80,IT-DM,IT-DM,3,PBDB-T,PBDB-T,10.1002/adma.201602776,0.97,16.48,71,11.29,10.79,0.34,sm,fused,7,polymer,N#CC(C#N)=C1C(=CC=2SC3=C(SC=4C=5C=C6C(=CC5C(C7=CC=C(C=C7)CCCCCC)(C8=CC=C(C=C8)CCCCCC)C34)C=9SC=%10C=C(SC%10C9C6(C%11=CC=C(C=C%11)CCCCCC)C%12=CC=C(C=C%12)CCCCCC)C=C%13C(=O)C=%14C=C(C(=CC%14C%13=C(C#N)C#N)C)C)C2)C(=O)C=%15C=C(C(=CC%151)C)C,CCc1ccc(C2(c3ccc(CC)cc3)c3cc4c(cc3-c3sc5cc(/C=C6\C(=O)c7cc(C)c(C)cc7C6=C(C#N)C#N)sc5c32)C(c2ccc(CC)cc2)(c2ccc(CC)cc2)c2c-4sc3cc(/C=C4\C(=O)c5cc(C)c(C)cc5C4=C(C#N)C#N)sc23)cc1,CCC(CCCC)CC1=CC=C(S1)C2=C3C(SC(C4=CC=C(S4)C(SC(C5=CC=C(C6=CC7=C(S6)C(C8=CC=C(CC(CCCC)CC)S8)=C9C(SC(C%10=CC=C(S%10)C(SC(C%11=CC=C(C%12=CC%13=C(S%12)C(C%14=CC=C(CC(CCCC)CC)S%14)=C%15C(SC(C%16=CC=C(S%16)C(SC(C%17=CC=CS%17)=C%18C%19=O)=C%18C(C%20=C(CC(CCCC)CC)SC(CC(CCCC)CC)=C%20%19)=O)=C%15)=C%13C%21=CC=C(CC(CCCC)CC)S%21)S%11)=C%22C%23=O)=C%22C(C%24=C(CC(CCCC)CC)SC(CC(CCCC)CC)=C%24%23)=O)=C9)=C7C%25=CC=C(CC(CCCC)CC)S%25)S5)=C%26C%27=O)=C%26C(C%28=C(CC(CCCC)CC)SC(CC(CCCC)CC)=C%28%27)=O)=C3)=C(C%29=CC=C(CC(CCCC)CC)S%29)C%30=C2SC=C%30,CCc1ccc(-c2c3cc(-c4ccc(-c5sc(-c6ccc(-c7cc8c(-c9ccc(CC)s9)c9sc(-c%10ccc(-c%11sc(-c%12ccc(-c%13cc%14c(-c%15ccc(CC)s%15)c%15sc(-c%16ccc(-c%17sc(-c%18cccs%18)c%18c%17C(=O)c%17c(CC)sc(CC)c%17C%18=O)s%16)cc%15c(-c%15ccc(CC)s%15)c%14s%13)s%12)c%12c%11C(=O)c%11c(CC)sc(CC)c%11C%12=O)s%10)cc9c(-c9ccc(CC)s9)c8s7)s6)c6c5C(=O)c5c(CC)sc(CC)c5C6=O)s4)sc3c(-c3ccc(CC)s3)c3ccsc23)s1,CCCCC(CC1=CC=C(S1)C2=C3C=C(SC3=C(C4=C2SC=C4)C5=CC=C(S5)CC(CCCC)CC)C6=CC=C(S6)C7=C(C(C8=C(SC(CC(CCCC)CC)=C8C9=O)CC(CCCC)CC)=O)C9=C(C%10=CC=CS%10)S7)CC
80,IT-DM,IT-DM,49,J71,J71,10.1021/acs.chemmater.8b05327,1.015,16.74,70.9,12.05,11.91,0.15,sm,fused,7,polymer,N#CC(C#N)=C1C(=CC=2SC3=C(SC=4C=5C=C6C(=CC5C(C7=CC=C(C=C7)CCCCCC)(C8=CC=C(C=C8)CCCCCC)C34)C=9SC=%10C=C(SC%10C9C6(C%11=CC=C(C=C%11)CCCCCC)C%12=CC=C(C=C%12)CCCCCC)C=C%13C(=O)C=%14C=C(C(=CC%14C%13=C(C#N)C#N)C)C)C2)C(=O)C=%15C=C(C(=CC%151)C)C,CCc1ccc(C2(c3ccc(CC)cc3)c3cc4c(cc3-c3sc5cc(/C=C6\C(=O)c7cc(C)c(C)cc7C6=C(C#N)C#N)sc5c32)C(c2ccc(CC)cc2)(c2ccc(CC)cc2)c2c-4sc3cc(/C=C4\C(=O)c5cc(C)c(C)cc5C4=C(C#N)C#N)sc23)cc1,CCC[Si](CCC)(CCC)C1=CC=C(S1)C2=C3SC(C4=CC=C(C5=C(C(F)=CC6=NN(CC(CCCCCCCC)CCCCCC)N=C65)F)S4)=CC3=C(C7=CC=C([Si](CCC)(CCC)CCC)S7)C8=C2C=C(S8)C9=CC=C(C(C%10=NN(CC(CCCCCCCC)CCCCCC)N=C%10%11)=C(F)C(F)=C%11C%12=CC=C(S%12)C%13=CC%14=C(C%15=CC=C([Si](CCC)(CCC)CCC)S%15)C%16=C(C(C%17=CC=C([Si](CCC)(CCC)CCC)S%17)=C%14S%13)C=C(S%16)C%18=CC=C(C(C%19=NN(CC(CCCCCCCC)CCCCCC)N=C%19%20)=C(F)C(F)=C%20C%21=CC=C(S%21)C%22=CC%23=C(C%24=CC=C([Si](CCC)(CCC)CCC)S%24)C%25=C(C(C%26=CC=C([Si](CCC)(CCC)CCC)S%26)=C%23S%22)C=C(S%25)C%27=CC=CS%27)S%18)S9,CCN1N=C2C(C3=CC=CS3)=C(C(F)=C(C2=N1)C4=CC=C(S4)C5=CC6=C(C7=C(C(C8=CC=C(S8)[Si](CC)(CC)CC)=C6S5)C=C(C9=CC=C(S9)C%10=C(C(F)=C(C%11=NN(N=C%10%11)CC)C%12=CC=C(S%12)C%13=CC%14=C(C%15=C(C(C%16=CC=C(S%16)[Si](CC)(CC)CC)=C%14S%13)C=C(C%17=CC=C(S%17)C%18=C(C(F)=C(C%19=NN(N=C%18%19)CC)C%20=CC=C(S%20)C%21=CC%22=C(C%23=C(C(C%24=CC=C(S%24)[Si](CC)(CC)CC)=C%22S%21)C=CS%23)C%25=CC=C(S%25)[Si](CC)(CC)CC)F)S%15)C%26=CC=C(S%26)[Si](CC)(CC)CC)F)S7)C%27=CC=C(S%27)[Si](CC)(CC)CC)F,CCCCCCCCC(CN1N=C2C=C(C(F)=C(C2=N1)C3=CC=C(S3)C4=CC5=C(C6=C(C(C7=CC=C(S7)[Si](CCC)(CCC)CCC)=C5S4)C=C(C8=CC=CS8)S6)C9=CC=C(S9)[Si](CCC)(CCC)CCC)F)CCCCCC
81,IT-M,IT-M,3,PBDB-T,PBDB-T,10.1002/adma.201602776,0.94,17.44,74,12.05,11.48,0.25,sm,fused,7,polymer,N#CC(C#N)=C1C(=CC=2SC3=C(SC=4C=5C=C6C(=CC5C(C7=CC=C(C=C7)CCCCCC)(C8=CC=C(C=C8)CCCCCC)C34)C=9SC=%10C=C(SC%10C9C6(C%11=CC=C(C=C%11)CCCCCC)C%12=CC=C(C=C%12)CCCCCC)C=C%13C(=O)C%14=CC=C(C=C%14C%13=C(C#N)C#N)C)C2)C(=O)C%15=CC=C(C=C%151)C,CCc1ccc(C2(c3ccc(CC)cc3)c3cc4c(cc3-c3sc5cc(/C=C6\C(=O)c7ccc(C)cc7C6=C(C#N)C#N)sc5c32)C(c2ccc(CC)cc2)(c2ccc(CC)cc2)c2c-4sc3cc(/C=C4\C(=O)c5ccc(C)cc5C4=C(C#N)C#N)sc23)cc1,CCC(CCCC)CC1=CC=C(S1)C2=C3C(SC(C4=CC=C(S4)C(SC(C5=CC=C(C6=CC7=C(S6)C(C8=CC=C(CC(CCCC)CC)S8)=C9C(SC(C%10=CC=C(S%10)C(SC(C%11=CC=C(C%12=CC%13=C(S%12)C(C%14=CC=C(CC(CCCC)CC)S%14)=C%15C(SC(C%16=CC=C(S%16)C(SC(C%17=CC=CS%17)=C%18C%19=O)=C%18C(C%20=C(CC(CCCC)CC)SC(CC(CCCC)CC)=C%20%19)=O)=C%15)=C%13C%21=CC=C(CC(CCCC)CC)S%21)S%11)=C%22C%23=O)=C%22C(C%24=C(CC(CCCC)CC)SC(CC(CCCC)CC)=C%24%23)=O)=C9)=C7C%25=CC=C(CC(CCCC)CC)S%25)S5)=C%26C%27=O)=C%26C(C%28=C(CC(CCCC)CC)SC(CC(CCCC)CC)=C%28%27)=O)=C3)=C(C%29=CC=C(CC(CCCC)CC)S%29)C%30=C2SC=C%30,CCc1ccc(-c2c3cc(-c4ccc(-c5sc(-c6ccc(-c7cc8c(-c9ccc(CC)s9)c9sc(-c%10ccc(-c%11sc(-c%12ccc(-c%13cc%14c(-c%15ccc(CC)s%15)c%15sc(-c%16ccc(-c%17sc(-c%18cccs%18)c%18c%17C(=O)c%17c(CC)sc(CC)c%17C%18=O)s%16)cc%15c(-c%15ccc(CC)s%15)c%14s%13)s%12)c%12c%11C(=O)c%11c(CC)sc(CC)c%11C%12=O)s%10)cc9c(-c9ccc(CC)s9)c8s7)s6)c6c5C(=O)c5c(CC)sc(CC)c5C6=O)s4)sc3c(-c3ccc(CC)s3)c3ccsc23)s1,CCCCC(CC1=CC=C(S1)C2=C3C=C(SC3=C(C4=C2SC=C4)C5=CC=C(S5)CC(CCCC)CC)C6=CC=C(S6)C7=C(C(C8=C(SC(CC(CCCC)CC)=C8C9=O)CC(CCCC)CC)=O)C9=C(C%10=CC=CS%10)S7)CC
81,IT-M,IT-M,3,PBDB-T,PBDB-T,10.1016/j.joule.2018.11.011,0.91,16.3,71.4,11,10.6,0.3,sm,fused,7,polymer,N#CC(C#N)=C1C(=CC=2SC3=C(SC=4C=5C=C6C(=CC5C(C7=CC=C(C=C7)CCCCCC)(C8=CC=C(C=C8)CCCCCC)C34)C=9SC=%10C=C(SC%10C9C6(C%11=CC=C(C=C%11)CCCCCC)C%12=CC=C(C=C%12)CCCCCC)C=C%13C(=O)C%14=CC=C(C=C%14C%13=C(C#N)C#N)C)C2)C(=O)C%15=CC=C(C=C%151)C,CCc1ccc(C2(c3ccc(CC)cc3)c3cc4c(cc3-c3sc5cc(/C=C6\C(=O)c7ccc(C)cc7C6=C(C#N)C#N)sc5c32)C(c2ccc(CC)cc2)(c2ccc(CC)cc2)c2c-4sc3cc(/C=C4\C(=O)c5ccc(C)cc5C4=C(C#N)C#N)sc23)cc1,CCC(CCCC)CC1=CC=C(S1)C2=C3C(SC(C4=CC=C(S4)C(SC(C5=CC=C(C6=CC7=C(S6)C(C8=CC=C(CC(CCCC)CC)S8)=C9C(SC(C%10=CC=C(S%10)C(SC(C%11=CC=C(C%12=CC%13=C(S%12)C(C%14=CC=C(CC(CCCC)CC)S%14)=C%15C(SC(C%16=CC=C(S%16)C(SC(C%17=CC=CS%17)=C%18C%19=O)=C%18C(C%20=C(CC(CCCC)CC)SC(CC(CCCC)CC)=C%20%19)=O)=C%15)=C%13C%21=CC=C(CC(CCCC)CC)S%21)S%11)=C%22C%23=O)=C%22C(C%24=C(CC(CCCC)CC)SC(CC(CCCC)CC)=C%24%23)=O)=C9)=C7C%25=CC=C(CC(CCCC)CC)S%25)S5)=C%26C%27=O)=C%26C(C%28=C(CC(CCCC)CC)SC(CC(CCCC)CC)=C%28%27)=O)=C3)=C(C%29=CC=C(CC(CCCC)CC)S%29)C%30=C2SC=C%30,CCc1ccc(-c2c3cc(-c4ccc(-c5sc(-c6ccc(-c7cc8c(-c9ccc(CC)s9)c9sc(-c%10ccc(-c%11sc(-c%12ccc(-c%13cc%14c(-c%15ccc(CC)s%15)c%15sc(-c%16ccc(-c%17sc(-c%18cccs%18)c%18c%17C(=O)c%17c(CC)sc(CC)c%17C%18=O)s%16)cc%15c(-c%15ccc(CC)s%15)c%14s%13)s%12)c%12c%11C(=O)c%11c(CC)sc(CC)c%11C%12=O)s%10)cc9c(-c9ccc(CC)s9)c8s7)s6)c6c5C(=O)c5c(CC)sc(CC)c5C6=O)s4)sc3c(-c3ccc(CC)s3)c3ccsc23)s1,CCCCC(CC1=CC=C(S1)C2=C3C=C(SC3=C(C4=C2SC=C4)C5=CC=C(S5)CC(CCCC)CC)C6=CC=C(S6)C7=C(C(C8=C(SC(CC(CCCC)CC)=C8C9=O)CC(CCCC)CC)=O)C9=C(C%10=CC=CS%10)S7)CC
81,IT-M,IT-M,3,PBDB-T,PBDB-T,10.1021/acsami.1c19943,0.92,18.3,66.4,11.3,11.1,0.1,sm,fused,7,polymer,N#CC(C#N)=C1C(=CC=2SC3=C(SC=4C=5C=C6C(=CC5C(C7=CC=C(C=C7)CCCCCC)(C8=CC=C(C=C8)CCCCCC)C34)C=9SC=%10C=C(SC%10C9C6(C%11=CC=C(C=C%11)CCCCCC)C%12=CC=C(C=C%12)CCCCCC)C=C%13C(=O)C%14=CC=C(C=C%14C%13=C(C#N)C#N)C)C2)C(=O)C%15=CC=C(C=C%151)C,CCc1ccc(C2(c3ccc(CC)cc3)c3cc4c(cc3-c3sc5cc(/C=C6\C(=O)c7ccc(C)cc7C6=C(C#N)C#N)sc5c32)C(c2ccc(CC)cc2)(c2ccc(CC)cc2)c2c-4sc3cc(/C=C4\C(=O)c5ccc(C)cc5C4=C(C#N)C#N)sc23)cc1,CCC(CCCC)CC1=CC=C(S1)C2=C3C(SC(C4=CC=C(S4)C(SC(C5=CC=C(C6=CC7=C(S6)C(C8=CC=C(CC(CCCC)CC)S8)=C9C(SC(C%10=CC=C(S%10)C(SC(C%11=CC=C(C%12=CC%13=C(S%12)C(C%14=CC=C(CC(CCCC)CC)S%14)=C%15C(SC(C%16=CC=C(S%16)C(SC(C%17=CC=CS%17)=C%18C%19=O)=C%18C(C%20=C(CC(CCCC)CC)SC(CC(CCCC)CC)=C%20%19)=O)=C%15)=C%13C%21=CC=C(CC(CCCC)CC)S%21)S%11)=C%22C%23=O)=C%22C(C%24=C(CC(CCCC)CC)SC(CC(CCCC)CC)=C%24%23)=O)=C9)=C7C%25=CC=C(CC(CCCC)CC)S%25)S5)=C%26C%27=O)=C%26C(C%28=C(CC(CCCC)CC)SC(CC(CCCC)CC)=C%28%27)=O)=C3)=C(C%29=CC=C(CC(CCCC)CC)S%29)C%30=C2SC=C%30,CCc1ccc(-c2c3cc(-c4ccc(-c5sc(-c6ccc(-c7cc8c(-c9ccc(CC)s9)c9sc(-c%10ccc(-c%11sc(-c%12ccc(-c%13cc%14c(-c%15ccc(CC)s%15)c%15sc(-c%16ccc(-c%17sc(-c%18cccs%18)c%18c%17C(=O)c%17c(CC)sc(CC)c%17C%18=O)s%16)cc%15c(-c%15ccc(CC)s%15)c%14s%13)s%12)c%12c%11C(=O)c%11c(CC)sc(CC)c%11C%12=O)s%10)cc9c(-c9ccc(CC)s9)c8s7)s6)c6c5C(=O)c5c(CC)sc(CC)c5C6=O)s4)sc3c(-c3ccc(CC)s3)c3ccsc23)s1,CCCCC(CC1=CC=C(S1)C2=C3C=C(SC3=C(C4=C2SC=C4)C5=CC=C(S5)CC(CCCC)CC)C6=CC=C(S6)C7=C(C(C8=C(SC(CC(CCCC)CC)=C8C9=O)CC(CCCC)CC)=O)C9=C(C%10=CC=CS%10)S7)CC
81,IT-M,IT-M,4,PB2T,PB2T,10.1039/C6EE03489F,0.56,0.08,26,0.01,0.01,,sm,fused,7,polymer,N#CC(C#N)=C1C(=CC=2SC3=C(SC=4C=5C=C6C(=CC5C(C7=CC=C(C=C7)CCCCCC)(C8=CC=C(C=C8)CCCCCC)C34)C=9SC=%10C=C(SC%10C9C6(C%11=CC=C(C=C%11)CCCCCC)C%12=CC=C(C=C%12)CCCCCC)C=C%13C(=O)C%14=CC=C(C=C%14C%13=C(C#N)C#N)C)C2)C(=O)C%15=CC=C(C=C%151)C,CCc1ccc(C2(c3ccc(CC)cc3)c3cc4c(cc3-c3sc5cc(/C=C6\C(=O)c7ccc(C)cc7C6=C(C#N)C#N)sc5c32)C(c2ccc(CC)cc2)(c2ccc(CC)cc2)c2c-4sc3cc(/C=C4\C(=O)c5ccc(C)cc5C4=C(C#N)C#N)sc23)cc1,O=C(OCC(CCCC)CC)C1=C(SC(C(SC2=C(C3=CC=C(SCCCCCCCC)S3)C4=C5SC=C4)=CC2=C5C6=CC=C(SCCCCCCCC)S6)=C1)C7=C(C(OCC(CCCC)CC)=O)C=C(C8=CC9=C(S8)C(C%10=CC=C(SCCCCCCCC)S%10)=C%11C(SC(C%12=CC(C(OCC(CCCC)CC)=O)=C(S%12)C%13=C(C(OCC(CCCC)CC)=O)C=C(C%14=CC%15=C(S%14)C(C%16=CC=C(SCCCCCCCC)S%16)=C%17C(SC(C%18=CC(C(OCC(CCCC)CC)=O)=C(S%18)C%19=C(C(OCC(CCCC)CC)=O)C=CS%19)=C%17)=C%15C%20=CC=C(SCCCCCCCC)S%20)S%13)=C%11)=C9C%21=CC=C(SCCCCCCCC)S%21)S7,CCOC(=O)c1ccsc1-c1cc(C(=O)OCC)c(-c2cc3c(-c4ccc(CC)s4)c4sc(-c5cc(C(=O)OCC)c(-c6cc(C(=O)OCC)c(-c7cc8c(-c9ccc(CC)s9)c9sc(-c%10cc(C(=O)OCC)c(-c%11cc(C(=O)OCC)c(-c%12cc%13c(-c%14ccc(CC)s%14)c%14sccc%14c(-c%14ccc(CC)s%14)c%13s%12)s%11)s%10)cc9c(-c9ccc(CC)s9)c8s7)s6)s5)cc4c(-c4ccc(CC)s4)c3s2)s1,CCCCCCCCSC1=CC=C(S1)C2=C3C=C(SC3=C(C4=C2SC=C4)C5=CC=C(S5)SCCCCCCCC)C6=CC(C(OCC(CCCC)CC)=O)=C(S6)C7=C(C(OCC(CCCC)CC)=O)C=CS7
81,IT-M,IT-M,12,PBDB-TF,"PBDB-TF, PM6, PBDB-T-2F, PBDB-T2F, PBDBT-F",10.1002/adma.201707170,0.87,20.38,77,13.7,13.3,0.2,sm,fused,7,polymer,N#CC(C#N)=C1C(=CC=2SC3=C(SC=4C=5C=C6C(=CC5C(C7=CC=C(C=C7)CCCCCC)(C8=CC=C(C=C8)CCCCCC)C34)C=9SC=%10C=C(SC%10C9C6(C%11=CC=C(C=C%11)CCCCCC)C%12=CC=C(C=C%12)CCCCCC)C=C%13C(=O)C%14=CC=C(C=C%14C%13=C(C#N)C#N)C)C2)C(=O)C%15=CC=C(C=C%151)C,CCc1ccc(C2(c3ccc(CC)cc3)c3cc4c(cc3-c3sc5cc(/C=C6\C(=O)c7ccc(C)cc7C6=C(C#N)C#N)sc5c32)C(c2ccc(CC)cc2)(c2ccc(CC)cc2)c2c-4sc3cc(/C=C4\C(=O)c5ccc(C)cc5C4=C(C#N)C#N)sc23)cc1,FC1=C(CC(CCCC)CC)SC(C2=C3C(SC(C4=CC=C(S4)C(SC(C5=CC=C(C6=CC7=C(S6)C(C8=CC(F)=C(CC(CCCC)CC)S8)=C9C(SC(C%10=CC=C(S%10)C(SC(C%11=CC=C(C%12=CC%13=C(S%12)C(C%14=CC(F)=C(CC(CCCC)CC)S%14)=C%15C(SC(C%16=CC=C(S%16)C(SC(C%17=CC=CS%17)=C%18C%19=O)=C%18C(C%20=C(CC(CCCC)CC)SC(CC(CCCC)CC)=C%20%19)=O)=C%15)=C%13C%21=CC(F)=C(CC(CCCC)CC)S%21)S%11)=C%22C%23=O)=C%22C(C%24=C(CC(CCCC)CC)SC(CC(CCCC)CC)=C%24%23)=O)=C9)=C7C%25=CC(F)=C(CC(CCCC)CC)S%25)S5)=C%26C%27=O)=C%26C(C%28=C(CC(CCCC)CC)SC(CC(CCCC)CC)=C%28%27)=O)=C3)=C(C%29=CC(F)=C(CC(CCCC)CC)S%29)C%30=C2SC=C%30)=C1,CCc1sc(-c2c3cc(-c4ccc(-c5sc(-c6ccc(-c7cc8c(-c9cc(F)c(CC)s9)c9sc(-c%10ccc(-c%11sc(-c%12ccc(-c%13cc%14c(-c%15cc(F)c(CC)s%15)c%15sc(-c%16ccc(-c%17sc(-c%18cccs%18)c%18c%17C(=O)c%17c(CC)sc(CC)c%17C%18=O)s%16)cc%15c(-c%15cc(F)c(CC)s%15)c%14s%13)s%12)c%12c%11C(=O)c%11c(CC)sc(CC)c%11C%12=O)s%10)cc9c(-c9cc(F)c(CC)s9)c8s7)s6)c6c5C(=O)c5c(CC)sc(CC)c5C6=O)s4)sc3c(-c3cc(F)c(CC)s3)c3ccsc23)cc1F,CCCCC(CC1=C(F)C=C(C2=C3C=C(SC3=C(C4=C2SC=C4)C5=CC(F)=C(S5)CC(CCCC)CC)C6=CC=C(S6)C7=C(C(C8=C(SC(CC(CCCC)CC)=C8C9=O)CC(CCCC)CC)=O)C9=C(C%10=CC=CS%10)S7)S1)CC
81,IT-M,IT-M,39,FTAZ,FTAZ,10.1002/aenm.202000823,0.95,16.3,64,9.8,9.8,,sm,fused,7,polymer,N#CC(C#N)=C1C(=CC=2SC3=C(SC=4C=5C=C6C(=CC5C(C7=CC=C(C=C7)CCCCCC)(C8=CC=C(C=C8)CCCCCC)C34)C=9SC=%10C=C(SC%10C9C6(C%11=CC=C(C=C%11)CCCCCC)C%12=CC=C(C=C%12)CCCCCC)C=C%13C(=O)C%14=CC=C(C=C%14C%13=C(C#N)C#N)C)C2)C(=O)C%15=CC=C(C=C%151)C,CCc1ccc(C2(c3ccc(CC)cc3)c3cc4c(cc3-c3sc5cc(/C=C6\C(=O)c7ccc(C)cc7C6=C(C#N)C#N)sc5c32)C(c2ccc(CC)cc2)(c2ccc(CC)cc2)c2c-4sc3cc(/C=C4\C(=O)c5ccc(C)cc5C4=C(C#N)C#N)sc23)cc1,CCCCC(CCCCCC)CCC1=C2C=C(C3=CC=C(C4=C(C(F)=C(C5=CC=C(C6=CC(C(CCC(CCCCCC)CCCC)=C7SC(C8=CC=C(C9=C(C(F)=CC%10=NN(CC(CCCCCC)CC)N=C%109)F)S8)=CC7=C%11CCC(CCCCCC)CCCC)=C%11S6)S5)C%12=NN(CC(CCCCCC)CCCC)N=C%124)F)S3)SC2=C(CCC(CCCCCC)CCCC)C%13=C1SC(C%14=CC=C(C(C%15=NN(CC(CCCCCC)CCCC)N=C%15%16)=C(F)C(F)=C%16C%17=CC=C(S%17)C%18=CC%19=C(CCC(CCCCCC)CCCC)C%20=C(C(CCC(CCCCCC)CCCC)=C%19S%18)C=C(S%20)C%21=CC=CS%21)S%14)=C%13,CCc1c2cc(-c3ccc(-c4c(F)c(F)c(-c5ccc(-c6cc7c(CC)c8sc(-c9ccc(-c%10c(F)c(F)c(-c%11ccc(-c%12cc%13c(CC)c%14sc(-c%15ccc(-c%16c(F)c(F)c(-c%17cccs%17)c%17nn(CC)nc%16%17)s%15)cc%14c(CC)c%13s%12)s%11)c%11nn(CC)nc%10%11)s9)cc8c(CC)c7s6)s5)c5nn(CC)nc45)s3)sc2c(CC)c2ccsc12,CCCCCCC(CCC1=C2C=C(SC2=C(C3=C1SC(C4=CC=CS4)=C3)CCC(CCCCCC)CCCC)C5=CC=C(S5)C6=C(C(F)=CC7=NN(N=C67)CC(CCCCCC)CCCC)F)CCCC
81,IT-M,IT-M,174,PDTH-TZNT,PDTH-TZNT,10.1016/j.nanoen.2018.08.059,0.75,10.15,58.1,4.42,4.05,0.37,sm,fused,7,polymer,N#CC(C#N)=C1C(=CC=2SC3=C(SC=4C=5C=C6C(=CC5C(C7=CC=C(C=C7)CCCCCC)(C8=CC=C(C=C8)CCCCCC)C34)C=9SC=%10C=C(SC%10C9C6(C%11=CC=C(C=C%11)CCCCCC)C%12=CC=C(C=C%12)CCCCCC)C=C%13C(=O)C%14=CC=C(C=C%14C%13=C(C#N)C#N)C)C2)C(=O)C%15=CC=C(C=C%151)C,CCc1ccc(C2(c3ccc(CC)cc3)c3cc4c(cc3-c3sc5cc(/C=C6\C(=O)c7ccc(C)cc7C6=C(C#N)C#N)sc5c32)C(c2ccc(CC)cc2)(c2ccc(CC)cc2)c2c-4sc3cc(/C=C4\C(=O)c5ccc(C)cc5C4=C(C#N)C#N)sc23)cc1,CCCCC(CCCCCC)CC1=C(SC(C2=CC3=C(C4=NN(CCCCCCCC)N=C42)C=CC5=NN(CCCCCCCC)N=C35)=C1)C6=CC=C(S6)C7=CC=C(S7)C8=C(CC(CCCCCC)CCCC)C=C(C9=CC(C%10=NN(CCCCCCCC)N=C%10%11)=C(C%12=NN(CCCCCCCC)N=C%129)C=C%11C%13=CC(CC(CCCCCC)CCCC)=C(S%13)C%14=CC=C(S%14)C%15=CC=C(S%15)C%16=C(CC(CCCCCC)CCCC)C=C(C%17=CC(C%18=NN(CCCCCCCC)N=C%18%19)=C(C%20=NN(CCCCCCCC)N=C%20%17)C=C%19C%21=CC(CC(CCCCCC)CCCC)=C(S%21)C%22=CC=C(S%22)C%23=CC=C(S%23)C%24=C(CC(CCCCCC)CCCC)C=CS%24)S%16)S8,CCc1csc(-c2cc3c(cc(-c4cc(CC)c(-c5ccc(-c6ccc(-c7sc(-c8cc9c(cc(-c%10cc(CC)c(-c%11ccc(-c%12ccc(-c%13sc(-c%14cc%15c(cc(-c%16cc(CC)c(-c%17ccc(-c%18cccs%18)s%17)s%16)c%16nn(CC)nc%16%15)c%15nn(CC)nc%14%15)cc%13CC)s%12)s%11)s%10)c%10nn(CC)nc%109)c9nn(CC)nc89)cc7CC)s6)s5)s4)c4nn(CC)nc43)c3nn(CC)nc23)c1,CCCCC(CCCCCC)CC(C=C1C(C2=NN(N=C23)CCCCCCCC)=CC4=C3C=CC5=NN(CCCCCCCC)N=C45)=C(S1)C6=CC=C(S6)C7=CC=C(S7)C8=C(CC(CCCCCC)CCCC)C=CS8
