Repository: brigreens/Meta-analysis_OSCs

This repository contains the data files and analysis notebooks to support the paper "Meta-Analysis of Molecular Design Strategies for Non-Fullerene Acceptor Based Organic Solar Cell Materials" (DOI: 10.26434/chemrxiv-2024-w29b1)

File: OSC_dataset_metaanalysis.csv (part 25 of 76)
NFA_ID,reported_acceptor,NFA_other_names,don_ID,reported_donor,don_other_names,DOI,Voc,Jsc,FF,PCE_max,PCE_avg,PCE_std,acceptor_type,acceptor_class,fused_rings_in_core,donor_type,acc_SMILES_sidechains,acc_SMILES_shortened_sidechains,don_SMILES_sidechains,don_SMILES_shortened_sidechains,don_mon_SMILES
81,IT-M,IT-M,175,PDTF-TZNT,PDTF-TZNT,10.1016/j.nanoen.2018.08.059,0.8,17.33,72.5,10.05,9.74,0.31,sm,fused,7,polymer,N#CC(C#N)=C1C(=CC=2SC3=C(SC=4C=5C=C6C(=CC5C(C7=CC=C(C=C7)CCCCCC)(C8=CC=C(C=C8)CCCCCC)C34)C=9SC=%10C=C(SC%10C9C6(C%11=CC=C(C=C%11)CCCCCC)C%12=CC=C(C=C%12)CCCCCC)C=C%13C(=O)C%14=CC=C(C=C%14C%13=C(C#N)C#N)C)C2)C(=O)C%15=CC=C(C=C%151)C,CCc1ccc(C2(c3ccc(CC)cc3)c3cc4c(cc3-c3sc5cc(/C=C6\C(=O)c7ccc(C)cc7C6=C(C#N)C#N)sc5c32)C(c2ccc(CC)cc2)(c2ccc(CC)cc2)c2c-4sc3cc(/C=C4\C(=O)c5ccc(C)cc5C4=C(C#N)C#N)sc23)cc1,FC1=C(C2=C(F)C=C(C3=C(CC(CCCCCC)CCCC)C=C(C4=CC5=C(C6=NN(CCCCCCCC)N=C64)C=CC7=NN(CCCCCCCC)N=C57)S3)S2)SC(C8=C(CC(CCCCCC)CCCC)C=C(C9=CC(C%10=NN(CCCCCCCC)N=C%10%11)=C(C%12=NN(CCCCCCCC)N=C%129)C=C%11C%13=CC(CC(CCCCCC)CCCC)=C(S%13)C%14=CC(F)=C(S%14)C(SC(C%15=C(CC(CCCCCC)CCCC)C=C(C%16=CC(C%17=NN(CCCCCCCC)N=C%17%18)=C(C%19=NN(CCCCCCCC)N=C%19%16)C=C%18C%20=CC(CC(CCCCCC)CCCC)=C(S%20)C%21=CC(F)=C(S%21)C(SC(C%22=C(CC(CCCCCC)CCCC)C=CS%22)=C%23)=C%23F)S%15)=C%24)=C%24F)S8)=C1,CCc1csc(-c2cc3c(cc(-c4cc(CC)c(-c5cc(F)c(-c6sc(-c7sc(-c8cc9c(cc(-c%10cc(CC)c(-c%11cc(F)c(-c%12sc(-c%13sc(-c%14cc%15c(cc(-c%16cc(CC)c(-c%17cc(F)c(-c%18sccc%18F)s%17)s%16)c%16nn(CC)nc%16%15)c%15nn(CC)nc%14%15)cc%13CC)cc%12F)s%11)s%10)c%10nn(CC)nc%109)c9nn(CC)nc89)cc7CC)cc6F)s5)s4)c4nn(CC)nc43)c3nn(CC)nc23)c1,CCCCC(CCCCCC)CC(C=C1C(C2=NN(N=C23)CCCCCCCC)=CC4=C3C=CC5=NN(CCCCCCCC)N=C45)=C(S1)C6=CC(F)=C(S6)C7=C(F)C=C(C8=C(CC(CCCCCC)CCCC)C=CS8)S7
81,IT-M,IT-M,236,PDCBT-2F,PDCBT-2F,10.1039/C6TA07672F,1.13,10.43,55.7,6.6,6.6,,sm,fused,7,polymer,N#CC(C#N)=C1C(=CC=2SC3=C(SC=4C=5C=C6C(=CC5C(C7=CC=C(C=C7)CCCCCC)(C8=CC=C(C=C8)CCCCCC)C34)C=9SC=%10C=C(SC%10C9C6(C%11=CC=C(C=C%11)CCCCCC)C%12=CC=C(C=C%12)CCCCCC)C=C%13C(=O)C%14=CC=C(C=C%14C%13=C(C#N)C#N)C)C2)C(=O)C%15=CC=C(C=C%151)C,CCc1ccc(C2(c3ccc(CC)cc3)c3cc4c(cc3-c3sc5cc(/C=C6\C(=O)c7ccc(C)cc7C6=C(C#N)C#N)sc5c32)C(c2ccc(CC)cc2)(c2ccc(CC)cc2)c2c-4sc3cc(/C=C4\C(=O)c5ccc(C)cc5C4=C(C#N)C#N)sc23)cc1,O=C(OCC(CCCCCC)CCCC)C1=C(SC(C2=CC(C(OCC(CCCCCC)CCCC)=O)=C(C3=CC(F)=C(C4=C(F)C=C(C5=C(C(OCC(CCCCCC)CCCC)=O)C=C(C6=CC(C(OCC(CCCCCC)CCCC)=O)=C(C7=CC(F)=C(C8=C(F)C=C(C9=C(C(OCC(CCCCCC)CCCC)=O)C=CS9)S8)S7)S6)S5)S4)S3)S2)=C1)C%10=CC(F)=C(S%10)C%11=C(F)C=C(S%11)C%12=C(C(OCC(CCCCCC)CCCC)=O)C=CS%12,CCOC(=O)c1cc(-c2cc(C(=O)OCC)c(-c3cc(F)c(-c4sc(-c5sc(-c6cc(C(=O)OCC)c(-c7cc(F)c(-c8sc(-c9sc(-c%10cc(C(=O)OCC)c(-c%11cc(F)cs%11)s%10)cc9C(=O)OCC)cc8F)s7)s6)cc5C(=O)OCC)cc4F)s3)s2)sc1-c1cc(F)cs1,CCCCCCC(COC(C1=C(C2=CC(F)=C(S2)C3=C(F)C=C(C4=C(C(OCC(CCCCCC)CCCC)=O)C=CS4)S3)SC=C1)=O)CCCC
81,ITIC-M,ITIC-M,243,PBDPD,PBDPD,10.1021/acsaem.2c01807,1,17.1,66,11.24,11.09,0.15,sm,fused,7,polymer,O=C(C1=C(C/2=C(C#N)\C#N)C=C(C)C=C1)C2=C/C3=CC(SC4=C5C(C6=CC=C(CCCCCC)C=C6)(C7=C4C=C(C(C8=CC=C(CCCCCC)C=C8)(C9=C%10SC%11=C9SC(/C=C%12C(C%13=C(C\%12=C(C#N)/C#N)C=C(C)C=C%13)=O)=C%11)C%14=CC=C(CCCCCC)C=C%14)C%10=C7)C%15=CC=C(C=C%15)CCCCCC)=C5S3,CCC1=CC=C(C2(C3=C(C4=C2C5=C(C=C(S5)/C=C6C(C7=C(C\6=C(C#N)/C#N)C=C(C)C=C7)=O)S4)C=C(C(C8=CC=C(CC)C=C8)(C9=C%10SC%11=C9SC(/C=C%12C(C%13=C(C\%12=C(C#N)/C#N)C=C(C)C=C%13)=O)=C%11)C%14=CC=C(CC)C=C%14)C%10=C3)C%15=CC=C(CC)C=C%15)C=C1,O=C1N(CCCCCCCC)C(C2=C(C3=CC=C(C(SC4=C5C6=CC=C(S6)CC(CC)CCCC)=CC4=C(C7=CC=C(S7)CC(CCCC)CC)C(S8)=C5C=C8C9=CC=C(C%10=C%11C(C(N(CCCCCCCC)C%11=O)=O)=C(C%12=CC=C(C(SC%13=C%14C%15=CC=C(S%15)CC(CC)CCCC)=CC%13=C(C%16=CC=C(S%16)CC(CCCC)CC)C(S%17)=C%14C=C%17C%18=CC=C(C%19=C%20C(C(N(CCCCCCCC)C%20=O)=O)=C(C%21=CC=CS%21)N%19CCCCCCCC)S%18)S%12)N%10CCCCCCCC)S9)S3)N(CCCCCCCC)C(C%22=CC=C(S%22)C%23=CC%24=C(S%23)C(C%25=CC=C(S%25)CC(CCCC)CC)=C%26C=CSC%26=C%24C%27=CC=C(S%27)CC(CC)CCCC)=C21)=O,CCC(S1)=CC=C1C2=C3C=CSC3=C(C4=CC=C(S4)CC)C5=C2SC(C6=CC=C(C7=C8C(C(N(CC)C8=O)=O)=C(C9=CC=C(C(SC%10=C%11C%12=CC=C(S%12)CC)=CC%10=C(C%13=CC=C(S%13)CC)C(S%14)=C%11C=C%14C%15=CC=C(C%16=C%17C(C(N(CC)C%17=O)=O)=C(C%18=CC=C(C(SC%19=C%20C%21=CC=C(S%21)CC)=CC%19=C(C%22=CC=C(S%22)CC)C(S%23)=C%20C=C%23C%24=CC=C(C%25=C%26C(C(N(CC)C%26=O)=O)=C(C%27=CC=CS%27)N%25CC)S%24)S%18)N%16CC)S%15)S9)N7CC)S6)=C5,CCC(CCCC)CC(S1)=CC=C1C(C2=C(C(C3=CC=C(S3)CC(CCCC)CC)=C4S5)C=CS2)=C4C=C5C(S6)=CC=C6C(N7CCCCCCCC)=C(C(N(C8=O)CCCCCCCC)=O)C8=C7C9=CC=CS9
81,IT-M,IT-M,333,PB3T,PB3T,10.1039/C6EE03489F,1,18.9,63,11.9,11.4,0.23,sm,fused,7,polymer,N#CC(C#N)=C1C(=CC=2SC3=C(SC=4C=5C=C6C(=CC5C(C7=CC=C(C=C7)CCCCCC)(C8=CC=C(C=C8)CCCCCC)C34)C=9SC=%10C=C(SC%10C9C6(C%11=CC=C(C=C%11)CCCCCC)C%12=CC=C(C=C%12)CCCCCC)C=C%13C(=O)C%14=CC=C(C=C%14C%13=C(C#N)C#N)C)C2)C(=O)C%15=CC=C(C=C%151)C,CCc1ccc(C2(c3ccc(CC)cc3)c3cc4c(cc3-c3sc5cc(/C=C6\C(=O)c7ccc(C)cc7C6=C(C#N)C#N)sc5c32)C(c2ccc(CC)cc2)(c2ccc(CC)cc2)c2c-4sc3cc(/C=C4\C(=O)c5ccc(C)cc5C4=C(C#N)C#N)sc23)cc1,O=C(OCC(CCCC)CC)C1=C(SC(C(SC2=C(C3=CC=C(SCCCCCCCC)S3)C4=C5SC=C4)=CC2=C5C6=CC=C(SCCCCCCCC)S6)=C1)C7=CC=C(S7)C8=C(C(OCC(CCCC)CC)=O)C=C(C9=CC%10=C(S9)C(C%11=CC=C(SCCCCCCCC)S%11)=C%12C(SC(C%13=CC(C(OCC(CCCC)CC)=O)=C(S%13)C%14=CC=C(S%14)C%15=C(C(OCC(CCCC)CC)=O)C=C(C%16=CC%17=C(S%16)C(C%18=CC=C(SCCCCCCCC)S%18)=C%19C(SC(C%20=CC(C(OCC(CCCC)CC)=O)=C(S%20)C%21=CC=C(S%21)C%22=C(C(OCC(CCCC)CC)=O)C=CS%22)=C%19)=C%17C%23=CC=C(SCCCCCCCC)S%23)S%15)=C%12)=C%10C%24=CC=C(SCCCCCCCC)S%24)S8,CCOC(=O)c1ccsc1-c1ccc(-c2sc(-c3cc4c(-c5ccc(SCC)s5)c5sc(-c6cc(C(=O)OCC)c(-c7ccc(-c8sc(-c9cc%10c(-c%11ccc(SCC)s%11)c%11sc(-c%12cc(C(=O)OCC)c(-c%13ccc(-c%14sc(-c%15cc%16c(-c%17ccc(SCC)s%17)c%17sccc%17c(-c%17ccc(SCC)s%17)c%16s%15)cc%14C(=O)OCC)s%13)s%12)cc%11c(-c%11ccc(SCC)s%11)c%10s9)cc8C(=O)OCC)s7)s6)cc5c(-c5ccc(SCC)s5)c4s3)cc2C(=O)OCC)s1,CCCCCCCCSC(S1)=CC=C1C2=C3C=CSC3=C(C4=CC=C(S4)SCCCCCCCC)C5=C2SC(C6=CC(C(OCC(CCCC)CC)=O)=C(S6)C7=CC=C(S7)C8=C(C(OCC(CCCC)CC)=O)C=CS8)=C5
81,IT-M,IT-M,358,PBDB-T-BO,PBDB-T-BO,10.1039/C8TA00368H,0.97,15.77,71,10.78,10.64,0.08,sm,fused,7,polymer,N#CC(C#N)=C1C(=CC=2SC3=C(SC=4C=5C=C6C(=CC5C(C7=CC=C(C=C7)CCCCCC)(C8=CC=C(C=C8)CCCCCC)C34)C=9SC=%10C=C(SC%10C9C6(C%11=CC=C(C=C%11)CCCCCC)C%12=CC=C(C=C%12)CCCCCC)C=C%13C(=O)C%14=CC=C(C=C%14C%13=C(C#N)C#N)C)C2)C(=O)C%15=CC=C(C=C%151)C,CCc1ccc(C2(c3ccc(CC)cc3)c3cc4c(cc3-c3sc5cc(/C=C6\C(=O)c7ccc(C)cc7C6=C(C#N)C#N)sc5c32)C(c2ccc(CC)cc2)(c2ccc(CC)cc2)c2c-4sc3cc(/C=C4\C(=O)c5ccc(C)cc5C4=C(C#N)C#N)sc23)cc1,O=C(C1=C(SC(CC(CCCC)CC)=C12)CC(CC)CCCC)C3=C(SC(C4=CC=C(C5=CC6=C(C(C(S7)=CC=C7CC(CCCC)CCCCCC)=C8C=C(SC8=C6C9=CC=C(S9)CC(CCCC)CCCCCC)C%10=CC=C(S%10)C%11=C(C(C%12=C(SC(CC(CCCC)CC)=C%12C%13=O)CC(CC)CCCC)=O)C%13=C(C%14=CC=C(C%15=CC%16=C(C(C(S%17)=CC=C%17CC(CCCC)CCCCCC)=C%18C=C(SC%18=C%16C%19=CC=C(S%19)CC(CCCC)CCCCCC)C%20=CC=C(S%20)C%21=C(C(C%22=C(SC(CC(CCCC)CC)=C%22C%23=O)CC(CC)CCCC)=O)C%23=C(C%24=CC=CS%24)S%21)S%15)S%14)S%11)S5)S4)=C3C2=O)C(S%25)=CC=C%25C(SC%26=C(C%27=C%28SC=C%27)C%29=CC=C(S%29)CC(CCCC)CCCCCC)=CC%26=C%28C(S%30)=CC=C%30CC(CCCC)CCCCCC,CCc1ccc(-c2c3cc(-c4ccc(-c5sc(-c6ccc(-c7cc8c(-c9ccc(CC)s9)c9sc(-c%10ccc(-c%11sc(-c%12ccc(-c%13cc%14c(-c%15ccc(CC)s%15)c%15sc(-c%16ccc(-c%17sc(-c%18cccs%18)c%18c%17C(=O)c%17c(CC)sc(CC)c%17C%18=O)s%16)cc%15c(-c%15ccc(CC)s%15)c%14s%13)s%12)c%12c%11C(=O)c%11c(CC)sc(CC)c%11C%12=O)s%10)cc9c(-c9ccc(CC)s9)c8s7)s6)c6c5C(=O)c5c(CC)sc(CC)c5C6=O)s4)sc3c(-c3ccc(CC)s3)c3ccsc23)s1,CCCCC(CCCCCC)CC(S1)=CC=C1C2=C3C=CSC3=C(C4=CC=C(S4)CC(CCCCCC)CCCC)C5=C2SC(C6=CC=C(S6)C7=C(C(C8=C(SC(CC(CCCC)CC)=C8C9=O)CC(CCCC)CC)=O)C9=C(C%10=CC=CS%10)S7)=C5
81,IT-M,IT-M,359,PBDB-BzT,PBDB-BzT,10.1039/C8TA00368H,0.96,17.97,70,12.1,11.68,0.12,sm,fused,7,polymer,N#CC(C#N)=C1C(=CC=2SC3=C(SC=4C=5C=C6C(=CC5C(C7=CC=C(C=C7)CCCCCC)(C8=CC=C(C=C8)CCCCCC)C34)C=9SC=%10C=C(SC%10C9C6(C%11=CC=C(C=C%11)CCCCCC)C%12=CC=C(C=C%12)CCCCCC)C=C%13C(=O)C%14=CC=C(C=C%14C%13=C(C#N)C#N)C)C2)C(=O)C%15=CC=C(C=C%151)C,CCc1ccc(C2(c3ccc(CC)cc3)c3cc4c(cc3-c3sc5cc(/C=C6\C(=O)c7ccc(C)cc7C6=C(C#N)C#N)sc5c32)C(c2ccc(CC)cc2)(c2ccc(CC)cc2)c2c-4sc3cc(/C=C4\C(=O)c5ccc(C)cc5C4=C(C#N)C#N)sc23)cc1,CCCCC(CCCCCC)CC1=CC2=C(C=C1)SC(C3=C4C(SC(C5=CC=C(S5)C(SC(C6=CC=C(C7=CC8=C(S7)C(C9=CC%10=C(C=CC(CC(CCCCCC)CCCC)=C%10)S9)=C%11C(SC(C%12=CC=C(S%12)C(SC(C%13=CC=C(C%14=CC%15=C(S%14)C(C%16=CC%17=C(C=CC(CC(CCCCCC)CCCC)=C%17)S%16)=C%18C(SC(C%19=CC=C(S%19)C(SC(C%20=CC=CS%20)=C%21C%22=O)=C%21C(C%23=C(CC(CCCC)CC)SC(CC(CCCC)CC)=C%23%22)=O)=C%18)=C%15C%24=CC%25=C(C=CC(CC(CCCCCC)CCCC)=C%25)S%24)S%13)=C%26C%27=O)=C%26C(C%28=C(CC(CCCC)CC)SC(CC(CCCC)CC)=C%28%27)=O)=C%11)=C8C%29=CC%30=C(C=CC(CC(CCCCCC)CCCC)=C%30)S%29)S6)=C%31C%32=O)=C%31C(C%33=C(CC(CCCC)CC)SC(CC(CCCC)CC)=C%33%32)=O)=C4)=C(C%34=CC%35=C(C=CC(CC(CCCCCC)CCCC)=C%35)S%34)C%36=C3SC=C%36)=C2,CCc1ccc2sc(-c3c4cc(-c5ccc(-c6sc(-c7ccc(-c8cc9c(-c%10cc%11cc(CC)ccc%11s%10)c%10sc(-c%11ccc(-c%12sc(-c%13ccc(-c%14cc%15c(-c%16cc%17cc(CC)ccc%17s%16)c%16sc(-c%17ccc(-c%18sc(-c%19cccs%19)c%19c%18C(=O)c%18c(CC)sc(CC)c%18C%19=O)s%17)cc%16c(-c%16cc%17cc(CC)ccc%17s%16)c%15s%14)s%13)c%13c%12C(=O)c%12c(CC)sc(CC)c%12C%13=O)s%11)cc%10c(-c%10cc%11cc(CC)ccc%11s%10)c9s8)s7)c7c6C(=O)c6c(CC)sc(CC)c6C7=O)s5)sc4c(-c4cc5cc(CC)ccc5s4)c4ccsc34)cc2c1,CCCCCCC(CC1=CC2=C(SC(C3=C4C=C(SC4=C(C5=C3SC=C5)C6=CC7=CC(CC(CCCCCC)CCCC)=CC=C7S6)C8=CC=C(S8)C9=C(C(C%10=C(SC(CC(CCCC)CC)=C%10C%11=O)CC(CCCC)CC)=O)C%11=C(C%12=CC=CS%12)S9)=C2)C=C1)CCCC
82,DICTF,DICTF,3,PBDB-T,PBDB-T,10.1002/adma.201604964,0.93,10.3,59,5.93,5.65,0.28,sm,unfused,3,polymer,N#CC(C#N)=C1C=2C=CC=CC2C(=O)C1=CC=3SC(=CC3)C=4C=CC=5C=6C=CC(=CC6C(C5C4)(CCCCCCCC)CCCCCCCC)C=7SC(=CC7)C=C8C(=O)C=9C=CC=CC9C8=C(C#N)C#N,CCC1(CC)c2cc(-c3ccc(/C=C4\C(=O)c5ccccc5C4=C(C#N)C#N)s3)ccc2-c2ccc(-c3ccc(/C=C4\C(=O)c5ccccc5C4=C(C#N)C#N)s3)cc21,CCC(CCCC)CC1=CC=C(S1)C2=C3C(SC(C4=CC=C(S4)C(SC(C5=CC=C(C6=CC7=C(S6)C(C8=CC=C(CC(CCCC)CC)S8)=C9C(SC(C%10=CC=C(S%10)C(SC(C%11=CC=C(C%12=CC%13=C(S%12)C(C%14=CC=C(CC(CCCC)CC)S%14)=C%15C(SC(C%16=CC=C(S%16)C(SC(C%17=CC=CS%17)=C%18C%19=O)=C%18C(C%20=C(CC(CCCC)CC)SC(CC(CCCC)CC)=C%20%19)=O)=C%15)=C%13C%21=CC=C(CC(CCCC)CC)S%21)S%11)=C%22C%23=O)=C%22C(C%24=C(CC(CCCC)CC)SC(CC(CCCC)CC)=C%24%23)=O)=C9)=C7C%25=CC=C(CC(CCCC)CC)S%25)S5)=C%26C%27=O)=C%26C(C%28=C(CC(CCCC)CC)SC(CC(CCCC)CC)=C%28%27)=O)=C3)=C(C%29=CC=C(CC(CCCC)CC)S%29)C%30=C2SC=C%30,CCc1ccc(-c2c3cc(-c4ccc(-c5sc(-c6ccc(-c7cc8c(-c9ccc(CC)s9)c9sc(-c%10ccc(-c%11sc(-c%12ccc(-c%13cc%14c(-c%15ccc(CC)s%15)c%15sc(-c%16ccc(-c%17sc(-c%18cccs%18)c%18c%17C(=O)c%17c(CC)sc(CC)c%17C%18=O)s%16)cc%15c(-c%15ccc(CC)s%15)c%14s%13)s%12)c%12c%11C(=O)c%11c(CC)sc(CC)c%11C%12=O)s%10)cc9c(-c9ccc(CC)s9)c8s7)s6)c6c5C(=O)c5c(CC)sc(CC)c5C6=O)s4)sc3c(-c3ccc(CC)s3)c3ccsc23)s1,CCCCC(CC1=CC=C(S1)C2=C3C=C(SC3=C(C4=C2SC=C4)C5=CC=C(S5)CC(CCCC)CC)C6=CC=C(S6)C7=C(C(C8=C(SC(CC(CCCC)CC)=C8C9=O)CC(CCCC)CC)=O)C9=C(C%10=CC=CS%10)S7)CC
82,DICTF,DICTF,7,PTB7-Th,"PTB7-Th, PBDTT-TT-F, PBDTTT-EFT, PBT7-Th",10.1039/C6TA04358E,0.86,16.61,56,7.93,7.63,0.3,sm,unfused,3,polymer,N#CC(C#N)=C1C=2C=CC=CC2C(=O)C1=CC=3SC(=CC3)C=4C=CC=5C=6C=CC(=CC6C(C5C4)(CCCCCCCC)CCCCCCCC)C=7SC(=CC7)C=C8C(=O)C=9C=CC=CC9C8=C(C#N)C#N,CCC1(CC)c2cc(-c3ccc(/C=C4\C(=O)c5ccccc5C4=C(C#N)C#N)s3)ccc2-c2ccc(-c3ccc(/C=C4\C(=O)c5ccccc5C4=C(C#N)C#N)s3)cc21,FC1=C(C(OCC(CCCC)CC)=O)SC2=C(SC=C21)C(S3)=CC4=C3C(C5=CC=C(CC(CC)CCCC)S5)=C(C=C(C6=C(C(F)=C(C(OCC(CCCC)CC)=O)S7)C7=C(S6)C(S8)=CC9=C8C(C%10=CC=C(CC(CCCC)CC)S%10)=C(C=C(C%11=C(C(F)=C(C(OCC(CCCC)CC)=O)S%12)C%12=C(S%11)C(S%13)=CC%14=C%13C(C%15=CC=C(CC(CC)CCCC)S%15)=C(C=CS%16)C%16=C%14C%17=CC=C(CC(CC)CCCC)S%17)S%18)C%18=C9C%19=CC=C(CC(CCCC)CC)S%19)S%20)C%20=C4C%21=CC=C(CC(CC)CCCC)S%21,CCOC(=O)c1sc2c(-c3cc4c(-c5ccc(CC)s5)c5sc(-c6sc(-c7cc8c(-c9ccc(CC)s9)c9sc(-c%10sc(-c%11cc%12c(-c%13ccc(CC)s%13)c%13sccc%13c(-c%13ccc(CC)s%13)c%12s%11)c%11sc(C(=O)OCC)c(F)c%10%11)cc9c(-c9ccc(CC)s9)c8s7)c7sc(C(=O)OCC)c(F)c67)cc5c(-c5ccc(CC)s5)c4s3)scc2c1F,CCCCC(COC(C1=C(F)C2=CSC(C3=CC4=C(C5=C(C(C6=CC=C(S6)CC(CCCC)CC)=C4S3)C=CS5)C7=CC=C(S7)CC(CCCC)CC)=C2S1)=O)CC
83,FDICTF,"FDICTF, F-H, F-0Cl",3,PBDB-T,PBDB-T,10.1002/adma.201604964,0.94,15.81,66,10.06,9.81,0.25,sm,fused,7,polymer,N#CC(C#N)=C1C=2C=CC=CC2C(=O)C1=CC=3SC=4C=5C=C6C(=CC5C(C4C3)(CCCCCCCC)CCCCCCCC)C=7C=C8C(=CC7C6(CCCCCCCC)CCCCCCCC)C=9SC(C=C%10C(=O)C=%11C=CC=CC%11C%10=C(C#N)C#N)=CC9C8(CCCCCCCC)CCCCCCCC,CCC1(CC)c2cc3c(cc2-c2cc4c(cc21)-c1sc(/C=C2\C(=O)c5ccccc5C2=C(C#N)C#N)cc1C4(CC)CC)C(CC)(CC)c1cc(/C=C2\C(=O)c4ccccc4C2=C(C#N)C#N)sc1-3,CCC(CCCC)CC1=CC=C(S1)C2=C3C(SC(C4=CC=C(S4)C(SC(C5=CC=C(C6=CC7=C(S6)C(C8=CC=C(CC(CCCC)CC)S8)=C9C(SC(C%10=CC=C(S%10)C(SC(C%11=CC=C(C%12=CC%13=C(S%12)C(C%14=CC=C(CC(CCCC)CC)S%14)=C%15C(SC(C%16=CC=C(S%16)C(SC(C%17=CC=CS%17)=C%18C%19=O)=C%18C(C%20=C(CC(CCCC)CC)SC(CC(CCCC)CC)=C%20%19)=O)=C%15)=C%13C%21=CC=C(CC(CCCC)CC)S%21)S%11)=C%22C%23=O)=C%22C(C%24=C(CC(CCCC)CC)SC(CC(CCCC)CC)=C%24%23)=O)=C9)=C7C%25=CC=C(CC(CCCC)CC)S%25)S5)=C%26C%27=O)=C%26C(C%28=C(CC(CCCC)CC)SC(CC(CCCC)CC)=C%28%27)=O)=C3)=C(C%29=CC=C(CC(CCCC)CC)S%29)C%30=C2SC=C%30,CCc1ccc(-c2c3cc(-c4ccc(-c5sc(-c6ccc(-c7cc8c(-c9ccc(CC)s9)c9sc(-c%10ccc(-c%11sc(-c%12ccc(-c%13cc%14c(-c%15ccc(CC)s%15)c%15sc(-c%16ccc(-c%17sc(-c%18cccs%18)c%18c%17C(=O)c%17c(CC)sc(CC)c%17C%18=O)s%16)cc%15c(-c%15ccc(CC)s%15)c%14s%13)s%12)c%12c%11C(=O)c%11c(CC)sc(CC)c%11C%12=O)s%10)cc9c(-c9ccc(CC)s9)c8s7)s6)c6c5C(=O)c5c(CC)sc(CC)c5C6=O)s4)sc3c(-c3ccc(CC)s3)c3ccsc23)s1,CCCCC(CC1=CC=C(S1)C2=C3C=C(SC3=C(C4=C2SC=C4)C5=CC=C(S5)CC(CCCC)CC)C6=CC=C(S6)C7=C(C(C8=C(SC(CC(CCCC)CC)=C8C9=O)CC(CCCC)CC)=O)C9=C(C%10=CC=CS%10)S7)CC
83,F-H,"FDICTF, F-H, F-0Cl",3,PBDB-T,PBDB-T,10.1002/aenm.201702870,0.94,15.02,67,9.59,9.38,,sm,fused,7,polymer,N#C/C(C#N)=C1C(C(C2=CC=CC=C2\1)=O)=CC3=CC4=C(C5=C(C4(CCCCCCCC)CCCCCCCC)C=C(C6=C(C7(CCCCCCCC)CCCCCCCC)C=C(C8=C(C9(CCCCCCCC)CCCCCCCC)C=C(C=C%10C(C%11=CC=CC=C%11/C%10=C(C#N)\C#N)=O)S8)C9=C6)C7=C5)S3,CCC1(CC)c2cc3c(cc2-c2cc4c(cc21)-c1sc(/C=C2\C(=O)c5ccccc5C2=C(C#N)C#N)cc1C4(CC)CC)C(CC)(CC)c1cc(/C=C2\C(=O)c4ccccc4C2=C(C#N)C#N)sc1-3,CCC(CCCC)CC1=CC=C(S1)C2=C3C(SC(C4=CC=C(S4)C(SC(C5=CC=C(C6=CC7=C(S6)C(C8=CC=C(CC(CCCC)CC)S8)=C9C(SC(C%10=CC=C(S%10)C(SC(C%11=CC=C(C%12=CC%13=C(S%12)C(C%14=CC=C(CC(CCCC)CC)S%14)=C%15C(SC(C%16=CC=C(S%16)C(SC(C%17=CC=CS%17)=C%18C%19=O)=C%18C(C%20=C(CC(CCCC)CC)SC(CC(CCCC)CC)=C%20%19)=O)=C%15)=C%13C%21=CC=C(CC(CCCC)CC)S%21)S%11)=C%22C%23=O)=C%22C(C%24=C(CC(CCCC)CC)SC(CC(CCCC)CC)=C%24%23)=O)=C9)=C7C%25=CC=C(CC(CCCC)CC)S%25)S5)=C%26C%27=O)=C%26C(C%28=C(CC(CCCC)CC)SC(CC(CCCC)CC)=C%28%27)=O)=C3)=C(C%29=CC=C(CC(CCCC)CC)S%29)C%30=C2SC=C%30,CCc1ccc(-c2c3cc(-c4ccc(-c5sc(-c6ccc(-c7cc8c(-c9ccc(CC)s9)c9sc(-c%10ccc(-c%11sc(-c%12ccc(-c%13cc%14c(-c%15ccc(CC)s%15)c%15sc(-c%16ccc(-c%17sc(-c%18cccs%18)c%18c%17C(=O)c%17c(CC)sc(CC)c%17C%18=O)s%16)cc%15c(-c%15ccc(CC)s%15)c%14s%13)s%12)c%12c%11C(=O)c%11c(CC)sc(CC)c%11C%12=O)s%10)cc9c(-c9ccc(CC)s9)c8s7)s6)c6c5C(=O)c5c(CC)sc(CC)c5C6=O)s4)sc3c(-c3ccc(CC)s3)c3ccsc23)s1,CCCCC(CC1=CC=C(S1)C2=C3C=C(SC3=C(C4=C2SC=C4)C5=CC=C(S5)CC(CCCC)CC)C6=CC=C(S6)C7=C(C(C8=C(SC(CC(CCCC)CC)=C8C9=O)CC(CCCC)CC)=O)C9=C(C%10=CC=CS%10)S7)CC
83,FDICTF,"FDICTF, F-H, F-0Cl",3,PBDB-T,PBDB-T,10.1021/acs.chemmater.7b02811,0.94,15.8,66,10,9.7,0.2,sm,fused,7,polymer,N#CC(C#N)=C1C=2C=CC=CC2C(=O)C1=CC=3SC=4C=5C=C6C(=CC5C(C4C3)(CCCCCCCC)CCCCCCCC)C=7C=C8C(=CC7C6(CCCCCCCC)CCCCCCCC)C=9SC(C=C%10C(=O)C=%11C=CC=CC%11C%10=C(C#N)C#N)=CC9C8(CCCCCCCC)CCCCCCCC,CCC1(CC)c2cc3c(cc2-c2cc4c(cc21)-c1sc(/C=C2\C(=O)c5ccccc5C2=C(C#N)C#N)cc1C4(CC)CC)C(CC)(CC)c1cc(/C=C2\C(=O)c4ccccc4C2=C(C#N)C#N)sc1-3,CCC(CCCC)CC1=CC=C(S1)C2=C3C(SC(C4=CC=C(S4)C(SC(C5=CC=C(C6=CC7=C(S6)C(C8=CC=C(CC(CCCC)CC)S8)=C9C(SC(C%10=CC=C(S%10)C(SC(C%11=CC=C(C%12=CC%13=C(S%12)C(C%14=CC=C(CC(CCCC)CC)S%14)=C%15C(SC(C%16=CC=C(S%16)C(SC(C%17=CC=CS%17)=C%18C%19=O)=C%18C(C%20=C(CC(CCCC)CC)SC(CC(CCCC)CC)=C%20%19)=O)=C%15)=C%13C%21=CC=C(CC(CCCC)CC)S%21)S%11)=C%22C%23=O)=C%22C(C%24=C(CC(CCCC)CC)SC(CC(CCCC)CC)=C%24%23)=O)=C9)=C7C%25=CC=C(CC(CCCC)CC)S%25)S5)=C%26C%27=O)=C%26C(C%28=C(CC(CCCC)CC)SC(CC(CCCC)CC)=C%28%27)=O)=C3)=C(C%29=CC=C(CC(CCCC)CC)S%29)C%30=C2SC=C%30,CCc1ccc(-c2c3cc(-c4ccc(-c5sc(-c6ccc(-c7cc8c(-c9ccc(CC)s9)c9sc(-c%10ccc(-c%11sc(-c%12ccc(-c%13cc%14c(-c%15ccc(CC)s%15)c%15sc(-c%16ccc(-c%17sc(-c%18cccs%18)c%18c%17C(=O)c%17c(CC)sc(CC)c%17C%18=O)s%16)cc%15c(-c%15ccc(CC)s%15)c%14s%13)s%12)c%12c%11C(=O)c%11c(CC)sc(CC)c%11C%12=O)s%10)cc9c(-c9ccc(CC)s9)c8s7)s6)c6c5C(=O)c5c(CC)sc(CC)c5C6=O)s4)sc3c(-c3ccc(CC)s3)c3ccsc23)s1,CCCCC(CC1=CC=C(S1)C2=C3C=C(SC3=C(C4=C2SC=C4)C5=CC=C(S5)CC(CCCC)CC)C6=CC=C(S6)C7=C(C(C8=C(SC(CC(CCCC)CC)=C8C9=O)CC(CCCC)CC)=O)C9=C(C%10=CC=CS%10)S7)CC
83,F-H,"FDICTF, F-H, F-0Cl",12,PBDB-TF,"PBDB-TF, PM6, PBDB-T-2F, PBDB-T2F, PBDBT-F",10.1039/D0TA03087B,0.94,15.81,66,10.06,9.81,,sm,fused,7,polymer,N#C/C(C#N)=C1C(C(C2=CC=CC=C2\1)=O)=CC3=CC4=C(C5=C(C4(CCCCCCCC)CCCCCCCC)C=C(C6=C(C7(CCCCCCCC)CCCCCCCC)C=C(C8=C(C9(CCCCCCCC)CCCCCCCC)C=C(C=C%10C(C%11=CC=CC=C%11/C%10=C(C#N)\C#N)=O)S8)C9=C6)C7=C5)S3,CCC1(CC)c2cc3c(cc2-c2cc4c(cc21)-c1sc(/C=C2\C(=O)c5ccccc5C2=C(C#N)C#N)cc1C4(CC)CC)C(CC)(CC)c1cc(/C=C2\C(=O)c4ccccc4C2=C(C#N)C#N)sc1-3,FC1=C(CC(CCCC)CC)SC(C2=C3C(SC(C4=CC=C(S4)C(SC(C5=CC=C(C6=CC7=C(S6)C(C8=CC(F)=C(CC(CCCC)CC)S8)=C9C(SC(C%10=CC=C(S%10)C(SC(C%11=CC=C(C%12=CC%13=C(S%12)C(C%14=CC(F)=C(CC(CCCC)CC)S%14)=C%15C(SC(C%16=CC=C(S%16)C(SC(C%17=CC=CS%17)=C%18C%19=O)=C%18C(C%20=C(CC(CCCC)CC)SC(CC(CCCC)CC)=C%20%19)=O)=C%15)=C%13C%21=CC(F)=C(CC(CCCC)CC)S%21)S%11)=C%22C%23=O)=C%22C(C%24=C(CC(CCCC)CC)SC(CC(CCCC)CC)=C%24%23)=O)=C9)=C7C%25=CC(F)=C(CC(CCCC)CC)S%25)S5)=C%26C%27=O)=C%26C(C%28=C(CC(CCCC)CC)SC(CC(CCCC)CC)=C%28%27)=O)=C3)=C(C%29=CC(F)=C(CC(CCCC)CC)S%29)C%30=C2SC=C%30)=C1,CCc1sc(-c2c3cc(-c4ccc(-c5sc(-c6ccc(-c7cc8c(-c9cc(F)c(CC)s9)c9sc(-c%10ccc(-c%11sc(-c%12ccc(-c%13cc%14c(-c%15cc(F)c(CC)s%15)c%15sc(-c%16ccc(-c%17sc(-c%18cccs%18)c%18c%17C(=O)c%17c(CC)sc(CC)c%17C%18=O)s%16)cc%15c(-c%15cc(F)c(CC)s%15)c%14s%13)s%12)c%12c%11C(=O)c%11c(CC)sc(CC)c%11C%12=O)s%10)cc9c(-c9cc(F)c(CC)s9)c8s7)s6)c6c5C(=O)c5c(CC)sc(CC)c5C6=O)s4)sc3c(-c3cc(F)c(CC)s3)c3ccsc23)cc1F,CCCCC(CC1=C(F)C=C(C2=C3C=C(SC3=C(C4=C2SC=C4)C5=CC(F)=C(S5)CC(CCCC)CC)C6=CC=C(S6)C7=C(C(C8=C(SC(CC(CCCC)CC)=C8C9=O)CC(CCCC)CC)=O)C9=C(C%10=CC=CS%10)S7)S1)CC
83,F-0Cl,"FDICTF, F-H, F-0Cl",97,DRCN5T,DRCN5T,10.1002/aenm.201802021,1.09,9.64,52.3,5.49,5.17,,sm,fused,7,sm,N#CC(C#N)=C1C=2C=CC=CC2C(=O)C1=CC=3SC=4C=5C=C6C(=CC5C(C4C3)(CCCCCCCC)CCCCCCCC)C=7C=C8C(=CC7C6(CCCCCCCC)CCCCCCCC)C=9SC(C=C%10C(=O)C=%11C=CC=CC%11C%10=C(C#N)C#N)=CC9C8(CCCCCCCC)CCCCCCCC,CCC1(CC)c2cc3c(cc2-c2cc4c(cc21)-c1sc(/C=C2\C(=O)c5ccccc5C2=C(C#N)C#N)cc1C4(CC)CC)C(CC)(CC)c1cc(/C=C2\C(=O)c4ccccc4C2=C(C#N)C#N)sc1-3,N#CC(C#N)=C1SC(=CC=2SC(C=3SC(C=4SC(=CC4)C=5SC(=CC5CCCCCCCC)C=6SC(C=C7SC(=C(C#N)C#N)N(C7=O)CC)=CC6CCCCCCCC)=C(C3)CCCCCCCC)=C(C2)CCCCCCCC)C(=O)N1CC,CCc1cc(/C=c2\sc(=C(C#N)C#N)n(CC)c2=O)sc1-c1cc(CC)c(-c2ccc(-c3sc(-c4sc(/C=c5\sc(=C(C#N)C#N)n(CC)c5=O)cc4CC)cc3CC)s2)s1,N#CC(C#N)=C1SC(=CC=2SC(C=3SC(C=4SC(=CC4)C=5SC(=CC5CCCCCCCC)C=6SC(C=C7SC(=C(C#N)C#N)N(C7=O)CC)=CC6CCCCCCCC)=C(C3)CCCCCCCC)=C(C2)CCCCCCCC)C(=O)N1CC
84,SFBRCN,SFBRCN,3,PBDB-T,PBDB-T,10.1002/adma.201704271,0.97,13.65,70.9,9.39,9.17,,sm,unfused,3,polymer,N#CC(C#N)=C1SC(=CC2=CC=C(C=3C=CC=4C=5C=CC(=CC5C6(C7=CC=C(OCCCCCCCC)C=C7C=8C=C(OCCCCCCCC)C=CC86)C4C3)C9=CC=C(C=C%10SC(=C(C#N)C#N)N(C%10=O)CC)C%11=NSN=C%119)C%12=NSN=C2%12)C(=O)N1CC,CCOc1ccc2c(c1)-c1cc(OCC)ccc1C21c2cc(-c3ccc(/C=c4\sc(=C(C#N)C#N)n(CC)c4=O)c4nsnc34)ccc2-c2ccc(-c3ccc(/C=c4/sc(=C(C#N)C#N)n(CC)c4=O)c4nsnc34)cc21,CCC(CCCC)CC1=CC=C(S1)C2=C3C(SC(C4=CC=C(S4)C(SC(C5=CC=C(C6=CC7=C(S6)C(C8=CC=C(CC(CCCC)CC)S8)=C9C(SC(C%10=CC=C(S%10)C(SC(C%11=CC=C(C%12=CC%13=C(S%12)C(C%14=CC=C(CC(CCCC)CC)S%14)=C%15C(SC(C%16=CC=C(S%16)C(SC(C%17=CC=CS%17)=C%18C%19=O)=C%18C(C%20=C(CC(CCCC)CC)SC(CC(CCCC)CC)=C%20%19)=O)=C%15)=C%13C%21=CC=C(CC(CCCC)CC)S%21)S%11)=C%22C%23=O)=C%22C(C%24=C(CC(CCCC)CC)SC(CC(CCCC)CC)=C%24%23)=O)=C9)=C7C%25=CC=C(CC(CCCC)CC)S%25)S5)=C%26C%27=O)=C%26C(C%28=C(CC(CCCC)CC)SC(CC(CCCC)CC)=C%28%27)=O)=C3)=C(C%29=CC=C(CC(CCCC)CC)S%29)C%30=C2SC=C%30,CCc1ccc(-c2c3cc(-c4ccc(-c5sc(-c6ccc(-c7cc8c(-c9ccc(CC)s9)c9sc(-c%10ccc(-c%11sc(-c%12ccc(-c%13cc%14c(-c%15ccc(CC)s%15)c%15sc(-c%16ccc(-c%17sc(-c%18cccs%18)c%18c%17C(=O)c%17c(CC)sc(CC)c%17C%18=O)s%16)cc%15c(-c%15ccc(CC)s%15)c%14s%13)s%12)c%12c%11C(=O)c%11c(CC)sc(CC)c%11C%12=O)s%10)cc9c(-c9ccc(CC)s9)c8s7)s6)c6c5C(=O)c5c(CC)sc(CC)c5C6=O)s4)sc3c(-c3ccc(CC)s3)c3ccsc23)s1,CCCCC(CC1=CC=C(S1)C2=C3C=C(SC3=C(C4=C2SC=C4)C5=CC=C(S5)CC(CCCC)CC)C6=CC=C(S6)C7=C(C(C8=C(SC(CC(CCCC)CC)=C8C9=O)CC(CCCC)CC)=O)C9=C(C%10=CC=CS%10)S7)CC
84,SFBRCN,SFBRCN,7,PTB7-Th,"PTB7-Th, PBDTT-TT-F, PBDTTT-EFT, PBT7-Th",10.1002/adma.201606054,0.9,17.24,64,9.9,9.9,0.4,sm,unfused,3,polymer,N#CC(C#N)=C1SC(=CC2=CC=C(C=3C=CC=4C=5C=CC(=CC5C6(C7=CC=C(OCCCCCCCC)C=C7C=8C=C(OCCCCCCCC)C=CC86)C4C3)C9=CC=C(C=C%10SC(=C(C#N)C#N)N(C%10=O)CC)C%11=NSN=C%119)C%12=NSN=C2%12)C(=O)N1CC,CCOc1ccc2c(c1)-c1cc(OCC)ccc1C21c2cc(-c3ccc(/C=c4\sc(=C(C#N)C#N)n(CC)c4=O)c4nsnc34)ccc2-c2ccc(-c3ccc(/C=c4/sc(=C(C#N)C#N)n(CC)c4=O)c4nsnc34)cc21,FC1=C(C(OCC(CCCC)CC)=O)SC2=C(SC=C21)C(S3)=CC4=C3C(C5=CC=C(CC(CC)CCCC)S5)=C(C=C(C6=C(C(F)=C(C(OCC(CCCC)CC)=O)S7)C7=C(S6)C(S8)=CC9=C8C(C%10=CC=C(CC(CCCC)CC)S%10)=C(C=C(C%11=C(C(F)=C(C(OCC(CCCC)CC)=O)S%12)C%12=C(S%11)C(S%13)=CC%14=C%13C(C%15=CC=C(CC(CC)CCCC)S%15)=C(C=CS%16)C%16=C%14C%17=CC=C(CC(CC)CCCC)S%17)S%18)C%18=C9C%19=CC=C(CC(CCCC)CC)S%19)S%20)C%20=C4C%21=CC=C(CC(CC)CCCC)S%21,CCOC(=O)c1sc2c(-c3cc4c(-c5ccc(CC)s5)c5sc(-c6sc(-c7cc8c(-c9ccc(CC)s9)c9sc(-c%10sc(-c%11cc%12c(-c%13ccc(CC)s%13)c%13sccc%13c(-c%13ccc(CC)s%13)c%12s%11)c%11sc(C(=O)OCC)c(F)c%10%11)cc9c(-c9ccc(CC)s9)c8s7)c7sc(C(=O)OCC)c(F)c67)cc5c(-c5ccc(CC)s5)c4s3)scc2c1F,CCCCC(COC(C1=C(F)C2=CSC(C3=CC4=C(C5=C(C(C6=CC=C(S6)CC(CCCC)CC)=C4S3)C=CS5)C7=CC=C(S7)CC(CCCC)CC)=C2S1)=O)CC
84,SFBRCN,SFBRCN,7,PTB7-Th,"PTB7-Th, PBDTT-TT-F, PBDTTT-EFT, PBT7-Th",10.1002/adma.201704271,0.91,17.11,64.9,10.1,9.87,,sm,unfused,3,polymer,N#CC(C#N)=C1SC(=CC2=CC=C(C=3C=CC=4C=5C=CC(=CC5C6(C7=CC=C(OCCCCCCCC)C=C7C=8C=C(OCCCCCCCC)C=CC86)C4C3)C9=CC=C(C=C%10SC(=C(C#N)C#N)N(C%10=O)CC)C%11=NSN=C%119)C%12=NSN=C2%12)C(=O)N1CC,CCOc1ccc2c(c1)-c1cc(OCC)ccc1C21c2cc(-c3ccc(/C=c4\sc(=C(C#N)C#N)n(CC)c4=O)c4nsnc34)ccc2-c2ccc(-c3ccc(/C=c4/sc(=C(C#N)C#N)n(CC)c4=O)c4nsnc34)cc21,FC1=C(C(OCC(CCCC)CC)=O)SC2=C(SC=C21)C(S3)=CC4=C3C(C5=CC=C(CC(CC)CCCC)S5)=C(C=C(C6=C(C(F)=C(C(OCC(CCCC)CC)=O)S7)C7=C(S6)C(S8)=CC9=C8C(C%10=CC=C(CC(CCCC)CC)S%10)=C(C=C(C%11=C(C(F)=C(C(OCC(CCCC)CC)=O)S%12)C%12=C(S%11)C(S%13)=CC%14=C%13C(C%15=CC=C(CC(CC)CCCC)S%15)=C(C=CS%16)C%16=C%14C%17=CC=C(CC(CC)CCCC)S%17)S%18)C%18=C9C%19=CC=C(CC(CCCC)CC)S%19)S%20)C%20=C4C%21=CC=C(CC(CC)CCCC)S%21,CCOC(=O)c1sc2c(-c3cc4c(-c5ccc(CC)s5)c5sc(-c6sc(-c7cc8c(-c9ccc(CC)s9)c9sc(-c%10sc(-c%11cc%12c(-c%13ccc(CC)s%13)c%13sccc%13c(-c%13ccc(CC)s%13)c%12s%11)c%11sc(C(=O)OCC)c(F)c%10%11)cc9c(-c9ccc(CC)s9)c8s7)c7sc(C(=O)OCC)c(F)c67)cc5c(-c5ccc(CC)s5)c4s3)scc2c1F,CCCCC(COC(C1=C(F)C2=CSC(C3=CC4=C(C5=C(C(C6=CC=C(S6)CC(CCCC)CC)=C4S3)C=CS5)C7=CC=C(S7)CC(CCCC)CC)=C2S1)=O)CC
84,SFBRCN,SFBRCN,7,PTB7-Th,"PTB7-Th, PBDTT-TT-F, PBDTTT-EFT, PBT7-Th",10.1039/C7TA10391C,0.9,17.25,65,10.12,10.12,,sm,unfused,3,polymer,N#CC(C#N)=C1SC(=CC2=CC=C(C=3C=CC=4C=5C=CC(=CC5C6(C7=CC=C(OCCCCCCCC)C=C7C=8C=C(OCCCCCCCC)C=CC86)C4C3)C9=CC=C(C=C%10SC(=C(C#N)C#N)N(C%10=O)CC)C%11=NSN=C%119)C%12=NSN=C2%12)C(=O)N1CC,CCOc1ccc2c(c1)-c1cc(OCC)ccc1C21c2cc(-c3ccc(/C=c4\sc(=C(C#N)C#N)n(CC)c4=O)c4nsnc34)ccc2-c2ccc(-c3ccc(/C=c4/sc(=C(C#N)C#N)n(CC)c4=O)c4nsnc34)cc21,FC1=C(C(OCC(CCCC)CC)=O)SC2=C(SC=C21)C(S3)=CC4=C3C(C5=CC=C(CC(CC)CCCC)S5)=C(C=C(C6=C(C(F)=C(C(OCC(CCCC)CC)=O)S7)C7=C(S6)C(S8)=CC9=C8C(C%10=CC=C(CC(CCCC)CC)S%10)=C(C=C(C%11=C(C(F)=C(C(OCC(CCCC)CC)=O)S%12)C%12=C(S%11)C(S%13)=CC%14=C%13C(C%15=CC=C(CC(CC)CCCC)S%15)=C(C=CS%16)C%16=C%14C%17=CC=C(CC(CC)CCCC)S%17)S%18)C%18=C9C%19=CC=C(CC(CCCC)CC)S%19)S%20)C%20=C4C%21=CC=C(CC(CC)CCCC)S%21,CCOC(=O)c1sc2c(-c3cc4c(-c5ccc(CC)s5)c5sc(-c6sc(-c7cc8c(-c9ccc(CC)s9)c9sc(-c%10sc(-c%11cc%12c(-c%13ccc(CC)s%13)c%13sccc%13c(-c%13ccc(CC)s%13)c%12s%11)c%11sc(C(=O)OCC)c(F)c%10%11)cc9c(-c9ccc(CC)s9)c8s7)c7sc(C(=O)OCC)c(F)c67)cc5c(-c5ccc(CC)s5)c4s3)scc2c1F,CCCCC(COC(C1=C(F)C2=CSC(C3=CC4=C(C5=C(C(C6=CC=C(S6)CC(CCCC)CC)=C4S3)C=CS5)C7=CC=C(S7)CC(CCCC)CC)=C2S1)=O)CC
84,SFBRCN,SFBRCN,36,PTB7,PTB7,10.1002/adma.201606054,0.85,13.85,60.7,7.34,7.34,0.3,sm,unfused,3,polymer,N#CC(C#N)=C1SC(=CC2=CC=C(C=3C=CC=4C=5C=CC(=CC5C6(C7=CC=C(OCCCCCCCC)C=C7C=8C=C(OCCCCCCCC)C=CC86)C4C3)C9=CC=C(C=C%10SC(=C(C#N)C#N)N(C%10=O)CC)C%11=NSN=C%119)C%12=NSN=C2%12)C(=O)N1CC,CCOc1ccc2c(c1)-c1cc(OCC)ccc1C21c2cc(-c3ccc(/C=c4\sc(=C(C#N)C#N)n(CC)c4=O)c4nsnc34)ccc2-c2ccc(-c3ccc(/C=c4/sc(=C(C#N)C#N)n(CC)c4=O)c4nsnc34)cc21,FC(C1=C(C(SC2=C3OCC(CCCC)CC)=CC2=C(OCC(CCCC)CC)C4=C3C=C(S4)C5=C6C(C(F)=C(S6)C(OCC(CC)CCCC)=O)=C(C(SC7=C8OCC(CCCC)CC)=CC7=C(OCC(CCCC)CC)C9=C8C=C(S9)C%10=C%11C(C(F)=C(S%11)C(OCC(CC)CCCC)=O)=CS%10)S5)SC(C%12=CC%13=C(C(OCC(CCCC)CC)=C%14C=CSC%14=C%13OCC(CCCC)CC)S%12)=C1S%15)=C%15C(OCC(CC)CCCC)=O,CCOC(=O)c1sc2csc(-c3cc4c(OCC)c5sc(-c6sc(-c7cc8c(OCC)c9sc(-c%10sc(-c%11cc%12c(OCC)c%13sccc%13c(OCC)c%12s%11)c%11c(F)c(C(=O)OCC)sc%10%11)cc9c(OCC)c8s7)c7c(F)c(C(=O)OCC)sc67)cc5c(OCC)c4s3)c2c1F,CCC(CCCC)COC(C1=C(C(OCC(CCCC)CC)=C2S3)C=CS1)=C2C=C3C(SC=C45)=C5SC(C(OCC(CCCC)CC)=O)=C4F
85,ATT-2,ATT-2,7,PTB7-Th,"PTB7-Th, PBDTT-TT-F, PBDTTT-EFT, PBT7-Th",10.1002/adma.201606574,0.73,20.75,63,9.58,9.39,,sm,fused,5,polymer,N#CC(C#N)=C1C=2C=CC=CC2C(=O)C1=CC=3SC(C=4SC=5C=6C=C7C(=CC6C(C8=CC=C(C=C8)CCCCCC)(C9=CC=C(C=C9)CCCCCC)C5C4)C=%10SC(=CC%10C7(C%11=CC=C(C=C%11)CCCCCC)C%12=CC=C(C=C%12)CCCCCC)C=%13SC(C=C%14C(=O)C=%15C=CC=CC%15C%14=C(C#N)C#N)=C%16C=C(SC%13%16)C(=O)OCCCCCCCC)=C%17SC(=CC3%17)C(=O)OCCCCCCCC,CCOC(=O)c1cc2c(/C=C3\C(=O)c4ccccc4C3=C(C#N)C#N)sc(-c3cc4c(s3)-c3cc5c(cc3C4(c3ccc(CC)cc3)c3ccc(CC)cc3)-c3sc(-c4sc(/C=C6\C(=O)c7ccccc7C6=C(C#N)C#N)c6cc(C(=O)OCC)sc46)cc3C5(c3ccc(CC)cc3)c3ccc(CC)cc3)c2s1,FC1=C(C(OCC(CCCC)CC)=O)SC2=C(SC=C21)C(S3)=CC4=C3C(C5=CC=C(CC(CC)CCCC)S5)=C(C=C(C6=C(C(F)=C(C(OCC(CCCC)CC)=O)S7)C7=C(S6)C(S8)=CC9=C8C(C%10=CC=C(CC(CCCC)CC)S%10)=C(C=C(C%11=C(C(F)=C(C(OCC(CCCC)CC)=O)S%12)C%12=C(S%11)C(S%13)=CC%14=C%13C(C%15=CC=C(CC(CC)CCCC)S%15)=C(C=CS%16)C%16=C%14C%17=CC=C(CC(CC)CCCC)S%17)S%18)C%18=C9C%19=CC=C(CC(CCCC)CC)S%19)S%20)C%20=C4C%21=CC=C(CC(CC)CCCC)S%21,CCOC(=O)c1sc2c(-c3cc4c(-c5ccc(CC)s5)c5sc(-c6sc(-c7cc8c(-c9ccc(CC)s9)c9sc(-c%10sc(-c%11cc%12c(-c%13ccc(CC)s%13)c%13sccc%13c(-c%13ccc(CC)s%13)c%12s%11)c%11sc(C(=O)OCC)c(F)c%10%11)cc9c(-c9ccc(CC)s9)c8s7)c7sc(C(=O)OCC)c(F)c67)cc5c(-c5ccc(CC)s5)c4s3)scc2c1F,CCCCC(COC(C1=C(F)C2=CSC(C3=CC4=C(C5=C(C(C6=CC=C(S6)CC(CCCC)CC)=C4S3)C=CS5)C7=CC=C(S7)CC(CCCC)CC)=C2S1)=O)CC
86,ITCC,"ITCC, ITCT",3,PBDB-T,PBDB-T,10.1002/adma.201700254,1.01,15.9,71,11.4,11,,sm,fused,7,polymer,N#CC(C#N)=C1C=2C=CSC2C(=O)C1=CC=3SC4=C(SC=5C=6C=C7C(=CC6C(C8=CC=C(C=C8)CCCCCC)(C9=CC=C(C=C9)CCCCCC)C45)C=%10SC=%11C=C(SC%11C%10C7(C%12=CC=C(C=C%12)CCCCCC)C%13=CC=C(C=C%13)CCCCCC)C=C%14C(=O)C=%15SC=CC%15C%14=C(C#N)C#N)C3,CCc1ccc(C2(c3ccc(CC)cc3)c3cc4c(cc3-c3sc5cc(/C=C6\C(=O)c7sccc7C6=C(C#N)C#N)sc5c32)C(c2ccc(CC)cc2)(c2ccc(CC)cc2)c2c-4sc3cc(/C=C4\C(=O)c5sccc5C4=C(C#N)C#N)sc23)cc1,CCC(CCCC)CC1=CC=C(S1)C2=C3C(SC(C4=CC=C(S4)C(SC(C5=CC=C(C6=CC7=C(S6)C(C8=CC=C(CC(CCCC)CC)S8)=C9C(SC(C%10=CC=C(S%10)C(SC(C%11=CC=C(C%12=CC%13=C(S%12)C(C%14=CC=C(CC(CCCC)CC)S%14)=C%15C(SC(C%16=CC=C(S%16)C(SC(C%17=CC=CS%17)=C%18C%19=O)=C%18C(C%20=C(CC(CCCC)CC)SC(CC(CCCC)CC)=C%20%19)=O)=C%15)=C%13C%21=CC=C(CC(CCCC)CC)S%21)S%11)=C%22C%23=O)=C%22C(C%24=C(CC(CCCC)CC)SC(CC(CCCC)CC)=C%24%23)=O)=C9)=C7C%25=CC=C(CC(CCCC)CC)S%25)S5)=C%26C%27=O)=C%26C(C%28=C(CC(CCCC)CC)SC(CC(CCCC)CC)=C%28%27)=O)=C3)=C(C%29=CC=C(CC(CCCC)CC)S%29)C%30=C2SC=C%30,CCc1ccc(-c2c3cc(-c4ccc(-c5sc(-c6ccc(-c7cc8c(-c9ccc(CC)s9)c9sc(-c%10ccc(-c%11sc(-c%12ccc(-c%13cc%14c(-c%15ccc(CC)s%15)c%15sc(-c%16ccc(-c%17sc(-c%18cccs%18)c%18c%17C(=O)c%17c(CC)sc(CC)c%17C%18=O)s%16)cc%15c(-c%15ccc(CC)s%15)c%14s%13)s%12)c%12c%11C(=O)c%11c(CC)sc(CC)c%11C%12=O)s%10)cc9c(-c9ccc(CC)s9)c8s7)s6)c6c5C(=O)c5c(CC)sc(CC)c5C6=O)s4)sc3c(-c3ccc(CC)s3)c3ccsc23)s1,CCCCC(CC1=CC=C(S1)C2=C3C=C(SC3=C(C4=C2SC=C4)C5=CC=C(S5)CC(CCCC)CC)C6=CC=C(S6)C7=C(C(C8=C(SC(CC(CCCC)CC)=C8C9=O)CC(CCCC)CC)=O)C9=C(C%10=CC=CS%10)S7)CC
86,ITCT,"ITCC, ITCT",7,PTB7-Th,"PTB7-Th, PBDTT-TT-F, PBDTTT-EFT, PBT7-Th",10.1039/C7TA10391C,0.95,15.13,72,10.42,10.21,,sm,fused,7,polymer,N#C/C(C#N)=C1C(C(C2=C/1C=CS2)=O)=CC3=CC(SC4=C5C(C6=CC=C(CCCCCC)C=C6)(C7=CC=C(CCCCCC)C=C7)C8=C4C=C9C(C%10=C(C9(C%11=CC=C(CCCCCC)C=C%11)C%12=CC=C(CCCCCC)C=C%12)C%13=C(C=C(C=C%14C(C%15=C(/C%14=C(C#N)\C#N)C=CS%15)=O)S%13)S%10)=C8)=C5S3,CCC1=CC=C(C2(C3=C(C4=C2C5=C(C=C(S5)/C=C6C(C7=C(C\6=C(C#N)/C#N)C=CS7)=O)S4)C=C(C(C8=CC=C(CC)C=C8)(C9=C%10SC%11=C9SC(/C=C%12C(C%13=C(C\%12=C(C#N)/C#N)C=CS%13)=O)=C%11)C%14=CC=C(CC)C=C%14)C%10=C3)C%15=CC=C(CC)C=C%15)C=C1,FC1=C(C(OCC(CCCC)CC)=O)SC2=C(SC=C21)C(S3)=CC4=C3C(C5=CC=C(CC(CC)CCCC)S5)=C(C=C(C6=C(C(F)=C(C(OCC(CCCC)CC)=O)S7)C7=C(S6)C(S8)=CC9=C8C(C%10=CC=C(CC(CCCC)CC)S%10)=C(C=C(C%11=C(C(F)=C(C(OCC(CCCC)CC)=O)S%12)C%12=C(S%11)C(S%13)=CC%14=C%13C(C%15=CC=C(CC(CC)CCCC)S%15)=C(C=CS%16)C%16=C%14C%17=CC=C(CC(CC)CCCC)S%17)S%18)C%18=C9C%19=CC=C(CC(CCCC)CC)S%19)S%20)C%20=C4C%21=CC=C(CC(CC)CCCC)S%21,CCOC(=O)c1sc2c(-c3cc4c(-c5ccc(CC)s5)c5sc(-c6sc(-c7cc8c(-c9ccc(CC)s9)c9sc(-c%10sc(-c%11cc%12c(-c%13ccc(CC)s%13)c%13sccc%13c(-c%13ccc(CC)s%13)c%12s%11)c%11sc(C(=O)OCC)c(F)c%10%11)cc9c(-c9ccc(CC)s9)c8s7)c7sc(C(=O)OCC)c(F)c67)cc5c(-c5ccc(CC)s5)c4s3)scc2c1F,CCCCC(COC(C1=C(F)C2=CSC(C3=CC4=C(C5=C(C(C6=CC=C(S6)CC(CCCC)CC)=C4S3)C=CS5)C7=CC=C(S7)CC(CCCC)CC)=C2S1)=O)CC
86,ITCC,"ITCC, ITCT",68,PB2,PB2,10.1002/adma.202207009,1.08,15.7,65.4,11,10.7,0.3,sm,fused,7,polymer,N#CC(C#N)=C1C=2C=CSC2C(=O)C1=CC=3SC4=C(SC=5C=6C=C7C(=CC6C(C8=CC=C(C=C8)CCCCCC)(C9=CC=C(C=C9)CCCCCC)C45)C=%10SC=%11C=C(SC%11C%10C7(C%12=CC=C(C=C%12)CCCCCC)C%13=CC=C(C=C%13)CCCCCC)C=C%14C(=O)C=%15SC=CC%15C%14=C(C#N)C#N)C3,CCc1ccc(C2(c3ccc(CC)cc3)c3cc4c(cc3-c3sc5cc(/C=C6\C(=O)c7sccc7C6=C(C#N)C#N)sc5c32)C(c2ccc(CC)cc2)(c2ccc(CC)cc2)c2c-4sc3cc(/C=C4\C(=O)c5sccc5C4=C(C#N)C#N)sc23)cc1,CCC(CCCC)CC(S1)=CC=C1C2=C(S3)C(C=C3C(S4)=CC(CC(CC)CCCC)=C4C(S5)=NN=C5C6=C(CC(CC)CCCC)C=C(C7=CC(C(C8=CC=C(S8)CC(CCCC)CC)=C9S%10)=C(S7)C(C%11=CC=C(S%11)CC(CCCC)CC)=C9C=C%10C(S%12)=CC(CC(CC)CCCC)=C%12C(S%13)=NN=C%13C%14=C(CC(CC)CCCC)C=C(C%15=CC(C(C%16=CC=C(S%16)CC(CCCC)CC)=C%17S%18)=C(S%15)C(C%19=CC=C(S%19)CC(CCCC)CC)=C%17C=C%18C(S%20)=CC(CC(CC)CCCC)=C%20C(S%21)=NN=C%21C%22=C(CC(CC)CCCC)C=CS%22)S%14)S6)=C(C%23=C2C=CS%23)C%24=CC=C(S%24)CC(CCCC)CC,CCC(C=C(S1)C2=CC3=C(C4=C(C(C5=CC=C(S5)CC)=C3S2)C=CS4)C6=CC=C(S6)CC)=C1C(S7)=NN=C7C8=C(CC)C=C(C9=CC(C(C%10=CC=C(S%10)CC)=C%11S%12)=C(S9)C(C%13=CC=C(S%13)CC)=C%11C=C%12C(S%14)=CC(CC)=C%14C(S%15)=NN=C%15C%16=C(CC)C=C(C%17=CC(C(C%18=CC=C(S%18)CC)=C%19S%20)=C(S%17)C(C%21=CC=C(S%21)CC)=C%19C=C%20C(S%22)=CC(CC)=C%22C(S%23)=NN=C%23C%24=C(CC)C=CS%24)S%16)S8,CCC(CCCC)CC(S1)=CC=C1C2=C3C=CSC3=C(C4=CC=C(S4)CC(CCCC)CC)C5=C2SC(C6=CC(CC(CCCC)CC)=C(S6)C7=NN=C(S7)C8=C(CC(CCCC)CC)C=CS8)=C5
87,TTIC,TTIC,3,PBDB-T,PBDB-T,10.1007/s40843-017-9084-x,0.8,20.58,66,10.87,10.73,0.14,sm,fused,6,polymer,N#CC(C#N)=C1C=2C=CC=CC2C(=O)C1=CC=3SC=4C=5SC6=C(SC=7C=8SC(C=C9C(=O)C=%10C=CC=CC%10C9=C(C#N)C#N)=CC8C(C%11=CC=C(C=C%11)CCCCCC)(C%12=CC=C(C=C%12)CCCCCC)C76)C5C(C%13=CC=C(C=C%13)CCCCCC)(C%14=CC=C(C=C%14)CCCCCC)C4C3,CCc1ccc(C2(c3ccc(CC)cc3)c3cc(/C=C4\C(=O)c5ccccc5C4=C(C#N)C#N)sc3-c3sc4c5c(sc4c32)-c2sc(/C=C3\C(=O)c4ccccc4C3=C(C#N)C#N)cc2C5(c2ccc(CC)cc2)c2ccc(CC)cc2)cc1,CCC(CCCC)CC1=CC=C(S1)C2=C3C(SC(C4=CC=C(S4)C(SC(C5=CC=C(C6=CC7=C(S6)C(C8=CC=C(CC(CCCC)CC)S8)=C9C(SC(C%10=CC=C(S%10)C(SC(C%11=CC=C(C%12=CC%13=C(S%12)C(C%14=CC=C(CC(CCCC)CC)S%14)=C%15C(SC(C%16=CC=C(S%16)C(SC(C%17=CC=CS%17)=C%18C%19=O)=C%18C(C%20=C(CC(CCCC)CC)SC(CC(CCCC)CC)=C%20%19)=O)=C%15)=C%13C%21=CC=C(CC(CCCC)CC)S%21)S%11)=C%22C%23=O)=C%22C(C%24=C(CC(CCCC)CC)SC(CC(CCCC)CC)=C%24%23)=O)=C9)=C7C%25=CC=C(CC(CCCC)CC)S%25)S5)=C%26C%27=O)=C%26C(C%28=C(CC(CCCC)CC)SC(CC(CCCC)CC)=C%28%27)=O)=C3)=C(C%29=CC=C(CC(CCCC)CC)S%29)C%30=C2SC=C%30,CCc1ccc(-c2c3cc(-c4ccc(-c5sc(-c6ccc(-c7cc8c(-c9ccc(CC)s9)c9sc(-c%10ccc(-c%11sc(-c%12ccc(-c%13cc%14c(-c%15ccc(CC)s%15)c%15sc(-c%16ccc(-c%17sc(-c%18cccs%18)c%18c%17C(=O)c%17c(CC)sc(CC)c%17C%18=O)s%16)cc%15c(-c%15ccc(CC)s%15)c%14s%13)s%12)c%12c%11C(=O)c%11c(CC)sc(CC)c%11C%12=O)s%10)cc9c(-c9ccc(CC)s9)c8s7)s6)c6c5C(=O)c5c(CC)sc(CC)c5C6=O)s4)sc3c(-c3ccc(CC)s3)c3ccsc23)s1,CCCCC(CC1=CC=C(S1)C2=C3C=C(SC3=C(C4=C2SC=C4)C5=CC=C(S5)CC(CCCC)CC)C6=CC=C(S6)C7=C(C(C8=C(SC(CC(CCCC)CC)=C8C9=O)CC(CCCC)CC)=O)C9=C(C%10=CC=CS%10)S7)CC
87,IHIC,"IHIC, 4TIC",7,PTB7-Th,"PTB7-Th, PBDTT-TT-F, PBDTTT-EFT, PBT7-Th",10.1002/adma.201701308,0.754,19.01,68.1,9.77,9.41,0.23,sm,fused,6,polymer,O=C(C1=C(C/2=C(C#N)\C#N)C=CC=C1)C2=C/C3=CC4=C(C(S5)=C(C(S6)=C5C7=C6C8=C(C7(C9=CC=C(CCCCCC)C=C9)C%10=CC=C(CCCCCC)C=C%10)C=C(/C=C%11C(C%12=C(C\%11=C(C#N)/C#N)C=CC=C%12)=O)S8)C4(C%13=CC=C(CCCCCC)C=C%13)C%14=CC=C(CCCCCC)C=C%14)S3,O=C(C1=C(C/2=C(C#N)\C#N)C=CC=C1)C2=C/C3=CC4=C(C(S5)=C(C(S6)=C5C7=C6C8=C(C7(C9=CC=C(CC)C=C9)C%10=CC=C(CC)C=C%10)C=C(/C=C%11C(C%12=C(C\%11=C(C#N)/C#N)C=CC=C%12)=O)S8)C4(C%13=CC=C(CC)C=C%13)C%14=CC=C(CC)C=C%14)S3,FC1=C(C(OCC(CCCC)CC)=O)SC2=C(SC=C21)C(S3)=CC4=C3C(C5=CC=C(CC(CC)CCCC)S5)=C(C=C(C6=C(C(F)=C(C(OCC(CCCC)CC)=O)S7)C7=C(S6)C(S8)=CC9=C8C(C%10=CC=C(CC(CCCC)CC)S%10)=C(C=C(C%11=C(C(F)=C(C(OCC(CCCC)CC)=O)S%12)C%12=C(S%11)C(S%13)=CC%14=C%13C(C%15=CC=C(CC(CC)CCCC)S%15)=C(C=CS%16)C%16=C%14C%17=CC=C(CC(CC)CCCC)S%17)S%18)C%18=C9C%19=CC=C(CC(CCCC)CC)S%19)S%20)C%20=C4C%21=CC=C(CC(CC)CCCC)S%21,CCOC(=O)c1sc2c(-c3cc4c(-c5ccc(CC)s5)c5sc(-c6sc(-c7cc8c(-c9ccc(CC)s9)c9sc(-c%10sc(-c%11cc%12c(-c%13ccc(CC)s%13)c%13sccc%13c(-c%13ccc(CC)s%13)c%12s%11)c%11sc(C(=O)OCC)c(F)c%10%11)cc9c(-c9ccc(CC)s9)c8s7)c7sc(C(=O)OCC)c(F)c67)cc5c(-c5ccc(CC)s5)c4s3)scc2c1F,CCCCC(COC(C1=C(F)C2=CSC(C3=CC4=C(C5=C(C(C6=CC=C(S6)CC(CCCC)CC)=C4S3)C=CS5)C7=CC=C(S7)CC(CCCC)CC)=C2S1)=O)CC
87,4TIC,"IHIC, 4TIC",7,PTB7-Th,"PTB7-Th, PBDTT-TT-F, PBDTTT-EFT, PBT7-Th",10.1002/adma.201706816,0.77,18.71,71,10.36,9.9,0.22,sm,fused,6,polymer,O=C(C(C=CC=C1)=C1C/2=C(C#N)/C#N)C2=C/C3=CC4=C(S3)C(S5)=C(C6=C5C7=C(C(SC(/C=C8C(C(C=CC=C9)=C9C\8=C(C#N)\C#N)=O)=C%10)=C%10C7(C%11=CC=C(CCCCCC)C=C%11)C%12=CC=C(CCCCCC)C=C%12)S6)C4(C%13=CC=C(CCCCCC)C=C%13)C%14=CC=C(CCCCCC)C=C%14,CCc1ccc(C2(c3ccc(CC)cc3)c3cc(/C=C4\C(=O)c5ccccc5C4=C(C#N)C#N)sc3-c3sc4c5c(sc4c32)-c2sc(/C=C3\C(=O)c4ccccc4C3=C(C#N)C#N)cc2C5(c2ccc(CC)cc2)c2ccc(CC)cc2)cc1,FC1=C(C(OCC(CCCC)CC)=O)SC2=C(SC=C21)C(S3)=CC4=C3C(C5=CC=C(CC(CC)CCCC)S5)=C(C=C(C6=C(C(F)=C(C(OCC(CCCC)CC)=O)S7)C7=C(S6)C(S8)=CC9=C8C(C%10=CC=C(CC(CCCC)CC)S%10)=C(C=C(C%11=C(C(F)=C(C(OCC(CCCC)CC)=O)S%12)C%12=C(S%11)C(S%13)=CC%14=C%13C(C%15=CC=C(CC(CC)CCCC)S%15)=C(C=CS%16)C%16=C%14C%17=CC=C(CC(CC)CCCC)S%17)S%18)C%18=C9C%19=CC=C(CC(CCCC)CC)S%19)S%20)C%20=C4C%21=CC=C(CC(CC)CCCC)S%21,CCOC(=O)c1sc2c(-c3cc4c(-c5ccc(CC)s5)c5sc(-c6sc(-c7cc8c(-c9ccc(CC)s9)c9sc(-c%10sc(-c%11cc%12c(-c%13ccc(CC)s%13)c%13sccc%13c(-c%13ccc(CC)s%13)c%12s%11)c%11sc(C(=O)OCC)c(F)c%10%11)cc9c(-c9ccc(CC)s9)c8s7)c7sc(C(=O)OCC)c(F)c67)cc5c(-c5ccc(CC)s5)c4s3)scc2c1F,CCCCC(COC(C1=C(F)C2=CSC(C3=CC4=C(C5=C(C(C6=CC=C(S6)CC(CCCC)CC)=C4S3)C=CS5)C7=CC=C(S7)CC(CCCC)CC)=C2S1)=O)CC
87,4TIC,"IHIC, 4TIC",7,PTB7-Th,"PTB7-Th, PBDTT-TT-F, PBDTTT-EFT, PBT7-Th",10.1016/j.cej.2022.135020,0.78,17.3,66,8.91,8.66,0.21,sm,fused,6,polymer,O=C(C(C=CC=C1)=C1C/2=C(C#N)/C#N)C2=C/C3=CC4=C(S3)C(S5)=C(C6=C5C7=C(C(SC(/C=C8C(C(C=CC=C9)=C9C\8=C(C#N)\C#N)=O)=C%10)=C%10C7(C%11=CC=C(CCCCCC)C=C%11)C%12=CC=C(CCCCCC)C=C%12)S6)C4(C%13=CC=C(CCCCCC)C=C%13)C%14=CC=C(CCCCCC)C=C%14,CCc1ccc(C2(c3ccc(CC)cc3)c3cc(/C=C4\C(=O)c5ccccc5C4=C(C#N)C#N)sc3-c3sc4c5c(sc4c32)-c2sc(/C=C3\C(=O)c4ccccc4C3=C(C#N)C#N)cc2C5(c2ccc(CC)cc2)c2ccc(CC)cc2)cc1,FC1=C(C(OCC(CCCC)CC)=O)SC2=C(SC=C21)C(S3)=CC4=C3C(C5=CC=C(CC(CC)CCCC)S5)=C(C=C(C6=C(C(F)=C(C(OCC(CCCC)CC)=O)S7)C7=C(S6)C(S8)=CC9=C8C(C%10=CC=C(CC(CCCC)CC)S%10)=C(C=C(C%11=C(C(F)=C(C(OCC(CCCC)CC)=O)S%12)C%12=C(S%11)C(S%13)=CC%14=C%13C(C%15=CC=C(CC(CC)CCCC)S%15)=C(C=CS%16)C%16=C%14C%17=CC=C(CC(CC)CCCC)S%17)S%18)C%18=C9C%19=CC=C(CC(CCCC)CC)S%19)S%20)C%20=C4C%21=CC=C(CC(CC)CCCC)S%21,CCOC(=O)c1sc2c(-c3cc4c(-c5ccc(CC)s5)c5sc(-c6sc(-c7cc8c(-c9ccc(CC)s9)c9sc(-c%10sc(-c%11cc%12c(-c%13ccc(CC)s%13)c%13sccc%13c(-c%13ccc(CC)s%13)c%12s%11)c%11sc(C(=O)OCC)c(F)c%10%11)cc9c(-c9ccc(CC)s9)c8s7)c7sc(C(=O)OCC)c(F)c67)cc5c(-c5ccc(CC)s5)c4s3)scc2c1F,CCCCC(COC(C1=C(F)C2=CSC(C3=CC4=C(C5=C(C(C6=CC=C(S6)CC(CCCC)CC)=C4S3)C=CS5)C7=CC=C(S7)CC(CCCC)CC)=C2S1)=O)CC
87,4TIC,"IHIC, 4TIC",7,PTB7-Th,"PTB7-Th, PBDTT-TT-F, PBDTTT-EFT, PBT7-Th",10.1021/acs.chemmater.7b02853,0.78,18.8,72,10.43,9.97,0.25,sm,fused,6,polymer,O=C(C(C=CC=C1)=C1C/2=C(C#N)/C#N)C2=C/C3=CC4=C(S3)C(S5)=C(C6=C5C7=C(C(SC(/C=C8C(C(C=CC=C9)=C9C\8=C(C#N)\C#N)=O)=C%10)=C%10C7(C%11=CC=C(CCCCCC)C=C%11)C%12=CC=C(CCCCCC)C=C%12)S6)C4(C%13=CC=C(CCCCCC)C=C%13)C%14=CC=C(CCCCCC)C=C%14,CCc1ccc(C2(c3ccc(CC)cc3)c3cc(/C=C4\C(=O)c5ccccc5C4=C(C#N)C#N)sc3-c3sc4c5c(sc4c32)-c2sc(/C=C3\C(=O)c4ccccc4C3=C(C#N)C#N)cc2C5(c2ccc(CC)cc2)c2ccc(CC)cc2)cc1,FC1=C(C(OCC(CCCC)CC)=O)SC2=C(SC=C21)C(S3)=CC4=C3C(C5=CC=C(CC(CC)CCCC)S5)=C(C=C(C6=C(C(F)=C(C(OCC(CCCC)CC)=O)S7)C7=C(S6)C(S8)=CC9=C8C(C%10=CC=C(CC(CCCC)CC)S%10)=C(C=C(C%11=C(C(F)=C(C(OCC(CCCC)CC)=O)S%12)C%12=C(S%11)C(S%13)=CC%14=C%13C(C%15=CC=C(CC(CC)CCCC)S%15)=C(C=CS%16)C%16=C%14C%17=CC=C(CC(CC)CCCC)S%17)S%18)C%18=C9C%19=CC=C(CC(CCCC)CC)S%19)S%20)C%20=C4C%21=CC=C(CC(CC)CCCC)S%21,CCOC(=O)c1sc2c(-c3cc4c(-c5ccc(CC)s5)c5sc(-c6sc(-c7cc8c(-c9ccc(CC)s9)c9sc(-c%10sc(-c%11cc%12c(-c%13ccc(CC)s%13)c%13sccc%13c(-c%13ccc(CC)s%13)c%12s%11)c%11sc(C(=O)OCC)c(F)c%10%11)cc9c(-c9ccc(CC)s9)c8s7)c7sc(C(=O)OCC)c(F)c67)cc5c(-c5ccc(CC)s5)c4s3)scc2c1F,CCCCC(COC(C1=C(F)C2=CSC(C3=CC4=C(C5=C(C(C6=CC=C(S6)CC(CCCC)CC)=C4S3)C=CS5)C7=CC=C(S7)CC(CCCC)CC)=C2S1)=O)CC
87,IHIC,"IHIC, 4TIC",7,PTB7-Th,"PTB7-Th, PBDTT-TT-F, PBDTTT-EFT, PBT7-Th",10.1021/acs.chemmater.7b04499,0.752,19.4,72.5,10.6,10.2,0.3,sm,fused,6,polymer,O=C(C1=C(/C2=C(C#N)\C#N)C=CC=C1)C2=CC3=CC(C4(C5=CC=C(CCCCCC)C=C5)C6=CC=C(CCCCCC)C=C6)=C(S3)C7=C4C(S8)=C(S7)C9=C8C%10=C(C9(C%11=CC=C(CCCCCC)C=C%11)C%12=CC=C(CCCCCC)C=C%12)C=C(S%10)/C=C%13C(C%14=C(C\%13=C(C#N)/C#N)C=CC=C%14)=O,O=C(C1=C(/C2=C(C#N)\C#N)C=CC=C1)C2=CC3=CC(C4(C5=CC=C(CC)C=C5)C6=CC=C(CC)C=C6)=C(S3)C7=C4C(S8)=C(S7)C9=C8C%10=C(C9(C%11=CC=C(CC)C=C%11)C%12=CC=C(CC)C=C%12)C=C(S%10)/C=C%13C(C%14=C(C\%13=C(C#N)/C#N)C=CC=C%14)=O,FC1=C(C(OCC(CCCC)CC)=O)SC2=C(SC=C21)C(S3)=CC4=C3C(C5=CC=C(CC(CC)CCCC)S5)=C(C=C(C6=C(C(F)=C(C(OCC(CCCC)CC)=O)S7)C7=C(S6)C(S8)=CC9=C8C(C%10=CC=C(CC(CCCC)CC)S%10)=C(C=C(C%11=C(C(F)=C(C(OCC(CCCC)CC)=O)S%12)C%12=C(S%11)C(S%13)=CC%14=C%13C(C%15=CC=C(CC(CC)CCCC)S%15)=C(C=CS%16)C%16=C%14C%17=CC=C(CC(CC)CCCC)S%17)S%18)C%18=C9C%19=CC=C(CC(CCCC)CC)S%19)S%20)C%20=C4C%21=CC=C(CC(CC)CCCC)S%21,CCOC(=O)c1sc2c(-c3cc4c(-c5ccc(CC)s5)c5sc(-c6sc(-c7cc8c(-c9ccc(CC)s9)c9sc(-c%10sc(-c%11cc%12c(-c%13ccc(CC)s%13)c%13sccc%13c(-c%13ccc(CC)s%13)c%12s%11)c%11sc(C(=O)OCC)c(F)c%10%11)cc9c(-c9ccc(CC)s9)c8s7)c7sc(C(=O)OCC)c(F)c67)cc5c(-c5ccc(CC)s5)c4s3)scc2c1F,CCCCC(COC(C1=C(F)C2=CSC(C3=CC4=C(C5=C(C(C6=CC=C(S6)CC(CCCC)CC)=C4S3)C=CS5)C7=CC=C(S7)CC(CCCC)CC)=C2S1)=O)CC
88,BDCPDT-IC,"BDT-IC, BDCPDT-IC",3,PBDB-T,PBDB-T,10.1021/acsami.9b08462,0.86,16.56,65.52,9.33,9.14,0.08,sm,fused,7,polymer,O=C(C(C=CC=C1)=C1C/2=C(C#N)/C#N)C2=C/C3=CC(C4(C5=CC=C(CCCCCC)C=C5)C6=CC=C(C=C6)CCCCCC)=C(C7=C4C8=CC9=C(C%10=C(C%11=C(C%10(C%12=CC=C(CCCCCC)C=C%12)C%13=CC=C(CCCCCC)C=C%13)C=C(/C=C%14C(C(C=CC=C%15)=C%15C\%14=C(C#N)\C#N)=O)S%11)S9)C=C8S7)S3,CCC1=CC=C(C2(C3=C(C4=C2C5=CC6=C(C7=C(C8=C(C7(C9=CC=C(CC)C=C9)C%10=CC=C(CC)C=C%10)C=C(/C=C%11C(C(C=CC=C%12)=C%12C\%11=C(C#N)\C#N)=O)S8)S6)C=C5S4)SC(/C=C%13C(C(C=CC=C%14)=C%14C\%13=C(C#N)\C#N)=O)=C3)C%15=CC=C(CC)C=C%15)C=C1,CCC(CCCC)CC1=CC=C(S1)C2=C3C(SC(C4=CC=C(S4)C(SC(C5=CC=C(C6=CC7=C(S6)C(C8=CC=C(CC(CCCC)CC)S8)=C9C(SC(C%10=CC=C(S%10)C(SC(C%11=CC=C(C%12=CC%13=C(S%12)C(C%14=CC=C(CC(CCCC)CC)S%14)=C%15C(SC(C%16=CC=C(S%16)C(SC(C%17=CC=CS%17)=C%18C%19=O)=C%18C(C%20=C(CC(CCCC)CC)SC(CC(CCCC)CC)=C%20%19)=O)=C%15)=C%13C%21=CC=C(CC(CCCC)CC)S%21)S%11)=C%22C%23=O)=C%22C(C%24=C(CC(CCCC)CC)SC(CC(CCCC)CC)=C%24%23)=O)=C9)=C7C%25=CC=C(CC(CCCC)CC)S%25)S5)=C%26C%27=O)=C%26C(C%28=C(CC(CCCC)CC)SC(CC(CCCC)CC)=C%28%27)=O)=C3)=C(C%29=CC=C(CC(CCCC)CC)S%29)C%30=C2SC=C%30,CCc1ccc(-c2c3cc(-c4ccc(-c5sc(-c6ccc(-c7cc8c(-c9ccc(CC)s9)c9sc(-c%10ccc(-c%11sc(-c%12ccc(-c%13cc%14c(-c%15ccc(CC)s%15)c%15sc(-c%16ccc(-c%17sc(-c%18cccs%18)c%18c%17C(=O)c%17c(CC)sc(CC)c%17C%18=O)s%16)cc%15c(-c%15ccc(CC)s%15)c%14s%13)s%12)c%12c%11C(=O)c%11c(CC)sc(CC)c%11C%12=O)s%10)cc9c(-c9ccc(CC)s9)c8s7)s6)c6c5C(=O)c5c(CC)sc(CC)c5C6=O)s4)sc3c(-c3ccc(CC)s3)c3ccsc23)s1,CCCCC(CC1=CC=C(S1)C2=C3C=C(SC3=C(C4=C2SC=C4)C5=CC=C(S5)CC(CCCC)CC)C6=CC=C(S6)C7=C(C(C8=C(SC(CC(CCCC)CC)=C8C9=O)CC(CCCC)CC)=O)C9=C(C%10=CC=CS%10)S7)CC
