Repository: brigreens/Meta-analysis_OSCs

This repository contains the data files and analysis notebooks to support the paper "Meta-Analysis of Molecular Design Strategies for Non-Fullerene Acceptor Based Organic Solar Cell Materials" (DOI: 10.26434/chemrxiv-2024-w29b1)

File: OSC_dataset_metaanalysis.csv (part 27 of 76)
NFA_ID,reported_acceptor,NFA_other_names,don_ID,reported_donor,don_other_names,DOI,Voc,Jsc,FF,PCE_max,PCE_avg,PCE_std,acceptor_type,acceptor_class,fused_rings_in_core,donor_type,acc_SMILES_sidechains,acc_SMILES_shortened_sidechains,don_SMILES_sidechains,don_SMILES_shortened_sidechains,don_mon_SMILES
90,IDIC,"IDIC, IC-C6IDT-IC",292,P[DTffBT-TbT(5)]-2OD,P[DTffBT-TbT(5)]-2OD,10.1021/acsami.8b19449,0.899,17.5,53.7,8.5,7.8,0.74,sm,fused,5,polymer,N#CC(C#N)=C1C=2C=CC=CC2C(=O)C1=CC=3SC=4C=5C=C6C(=CC5C(C4C3)(CCCCCC)CCCCCC)C=7SC(C=C8C(=O)C=9C=CC=CC9C8=C(C#N)C#N)=CC7C6(CCCCCC)CCCCCC,CCC1(CC)c2cc3c(cc2-c2sc(/C=C4\C(=O)c5ccccc5C4=C(C#N)C#N)cc21)C(CC)(CC)c1cc(/C=C2\C(=O)c4ccccc4C2=C(C#N)C#N)sc1-3,FC1=C(C2=CC(C(CCCCCCCC)CCCCCCCCCC)=CS2)C3=NSN=C3C(C4=CC(C(CCCCCCCCCC)CCCCCCCC)=C(C5=CC=C(C6=CC=C(SC(C7=C(C(CCCCCCCC)CCCCCCCCCC)C=C(S7)C8=C(F)C(F)=C(C9=CC(C(CCCCCCCCCC)CCCCCCCC)=C(C%10=CC=C(C%11=CC=C(SC(C%12=C(C(CCCCCCCC)CCCCCCCCCC)C=C(S%12)C%13=C(F)C(F)=C(C%14=CC(C(CCCCCCCCCC)CCCCCCCC)=C(C%15=CC=C(C%16=CC=C(SC=C%17)C%17=C%16)S%15)S%14)C%18=NSN=C%18%13)=C%19)C%19=C%11)S%10)S9)C%20=NSN=C%208)=C%21)C%21=C6)S5)S4)=C1F,CCC1=CSC(C2=C(F)C(F)=C(C3=CC(CC)=C(C4=CC=C(C5=CC=C(SC(C6=C(CC)C=C(S6)C7=C(F)C(F)=C(C8=CC(CC)=C(C9=CC=C(C%10=CC=C(SC(C%11=C(CC)C=C(S%11)C%12=C(F)C(F)=C(C%13=CC(CC)=C(C%14=CC=C(C%15=CC=C(SC=C%16)C%16=C%15)S%14)S%13)C%17=NSN=C%17%12)=C%18)C%18=C%10)S9)S8)C%19=NSN=C%197)=C%20)C%20=C5)S4)S3)C%21=NSN=C%212)=C1,FC(C(F)=C(C1=NSN=C21)C3=CC(C(CCCCCCCCCC)CCCCCCCC)=C(S3)C4=CC=C(S4)C5=CC6=C(SC=C6)C=C5)=C2C7=CC(C(CCCCCCCCCC)CCCCCCCC)=CS7
90,IDIC,"IDIC, IC-C6IDT-IC",296,SM-Cl,SM-Cl,10.1021/acsami.9b16900,0.972,12.61,63.08,7.73,7.32,0.3,sm,fused,5,sm,N#CC(C#N)=C1C=2C=CC=CC2C(=O)C1=CC=3SC=4C=5C=C6C(=CC5C(C4C3)(CCCCCC)CCCCCC)C=7SC(C=C8C(=O)C=9C=CC=CC9C8=C(C#N)C#N)=CC7C6(CCCCCC)CCCCCC,CCC1(CC)c2cc3c(cc2-c2sc(/C=C4\C(=O)c5ccccc5C4=C(C#N)C#N)cc21)C(CC)(CC)c1cc(/C=C2\C(=O)c4ccccc4C2=C(C#N)C#N)sc1-3,N#CC(C(OCC(CCCC)CC)=O)=CC1=CC(CCCCCCCC)=C(C2=CC=C(C3=C(CCCCCCCC)C=C(C(SC4=C(C5=CC(Cl)=C(CC(CCCC)CC)S5)C6=C7SC(C8=CC(CCCCCCCC)=C(C9=CC=C(C%10=C(CCCCCCCC)C=C(C=C(C(OCC(CCCC)CC)=O)C#N)S%10)S9)S8)=C6)=CC4=C7C%11=CC(Cl)=C(CC(CCCC)CC)S%11)S3)S2)S1,CCOC(=O)/C(C#N)=C\c1cc(CC)c(-c2ccc(-c3sc(-c4cc5c(-c6cc(Cl)c(CC)s6)c6sc(-c7cc(CC)c(-c8ccc(-c9sc(/C=C(\C#N)C(=O)OCC)cc9CC)s8)s7)cc6c(-c6cc(Cl)c(CC)s6)c5s4)cc3CC)s2)s1,N#CC(C(OCC(CCCC)CC)=O)=CC1=CC(CCCCCCCC)=C(C2=CC=C(C3=C(CCCCCCCC)C=C(C(SC4=C(C5=CC(Cl)=C(CC(CCCC)CC)S5)C6=C7SC(C8=CC(CCCCCCCC)=C(C9=CC=C(C%10=C(CCCCCCCC)C=C(C=C(C(OCC(CCCC)CC)=O)C#N)S%10)S9)S8)=C6)=CC4=C7C%11=CC(Cl)=C(CC(CCCC)CC)S%11)S3)S2)S1
90,IC-C6IDT-IC,"IDIC, IC-C6IDT-IC",319,PBDB-T1,"PBDB-T1, PDBT-T1",10.1021/jacs.6b00853,0.89,15.05,65,8.71,8.52,,sm,fused,5,polymer,N#CC(C#N)=C1C=2C=CC=CC2C(=O)C1=CC=3SC=4C=5C=C6C(=CC5C(C4C3)(CCCCCC)CCCCCC)C=7SC(C=C8C(=O)C=9C=CC=CC9C8=C(C#N)C#N)=CC7C6(CCCCCC)CCCCCC,O=C(C1=C(C/2=C(C#N)\C#N)C=CC=C1)C2=C/C3=CC4=C(S3)C5=C(C=C6C(C(CC)(C7=C6SC(/C=C8C(C9=C(C\8=C(C#N)/C#N)C=CC=C9)=O)=C7)CC)=C5)C(CC)4CC,O=C(C1=C(SC(CC(CCCC)CC)=C12)CC(CC)CCCC)C3=C(SC(C4=CC=C(C5=CC6=C(S5)C7=C(C8=C(C(C9=CC=C(S9)CCCCCCCC)=C7S6)C(SC(C%10=CC=C(S%10)C%11=C(C(C%12=C(SC(CC(CCCC)CC)=C%12C%13=O)CC(CC)CCCC)=O)C%13=C(C%14=CC=C(C%15=CC%16=C(S%15)C%17=C(C%18=C(C(C%19=CC=C(S%19)CCCCCCCC)=C%17S%16)C(SC(C%20=CC=C(S%20)C%21=C(C(C%22=C(SC(CC(CCCC)CC)=C%22C%23=O)CC(CC)CCCC)=O)C%23=C(C%24=CC=CS%24)S%21)=C%25)=C%25S%18)C%26=CC=C(S%26)CCCCCCCC)S%14)S%11)=C%27)=C%27S8)C%28=CC=C(S%28)CCCCCCCC)S4)=C3C2=O)C%29=CC=C(C%30=CC%31=C(S%30)C%32=C(S%31)C(C%33=CC=C(S%33)CCCCCCCC)=C%34C(SC=C%35)=C%35SC%34=C%32C%36=CC=C(S%36)CCCCCCCC)S%29,O=C(C1=C(SC(CC)=C12)CC)C3=C(SC(C4=CC=C(C5=CC6=C(S5)C7=C(C8=C(C(C9=CC=C(S9)CC)=C7S6)C(SC(C%10=CC=C(S%10)C%11=C(C(C%12=C(SC(CC)=C%12C%13=O)CC)=O)C%13=C(C%14=CC=C(C%15=CC%16=C(S%15)C%17=C(C%18=C(C(C%19=CC=C(S%19)CC)=C%17S%16)C(SC(C%20=CC=C(S%20)C%21=C(C(C%22=C(SC(CC)=C%22C%23=O)CC)=O)C%23=C(C%24=CC=CS%24)S%21)=C%25)=C%25S%18)C%26=CC=C(S%26)CC)S%14)S%11)=C%27)=C%27S8)C%28=CC=C(S%28)CC)S4)=C3C2=O)C%29=CC=C(C%30=CC%31=C(S%30)C%32=C(S%31)C(C%33=CC=C(S%33)CC)=C%34C(SC=C%35)=C%35SC%34=C%32C%36=CC=C(S%36)CC)S%29,CCCCCCCCC1=CC=C(S1)C2=C3C4=C(C=CS4)SC3=C(C5=CC=C(S5)CCCCCCCC)C6=C2SC7=C6SC(C8=CC=C(S8)C9=C(C(C%10=C(SC(CC(CCCC)CC)=C%10C%11=O)CC(CCCC)CC)=O)C%11=C(C%12=CC=CS%12)S9)=C7
90,IC-C6IDT-IC,"IDIC, IC-C6IDT-IC",321,DRTB-T,DRTB-T,10.1021/jacs.6b11612,0.98,14.23,65,9.08,8.85,0.08,sm,fused,5,sm,N#CC(C#N)=C1C=2C=CC=CC2C(=O)C1=CC=3SC=4C=5C=C6C(=CC5C(C4C3)(CCCCCC)CCCCCC)C=7SC(C=C8C(=O)C=9C=CC=CC9C8=C(C#N)C#N)=CC7C6(CCCCCC)CCCCCC,O=C(C1=C(C/2=C(C#N)\C#N)C=CC=C1)C2=C/C3=CC4=C(S3)C5=C(C=C6C(C(CC)(C7=C6SC(/C=C8C(C9=C(C\8=C(C#N)/C#N)C=CC=C9)=O)=C7)CC)=C5)C(CC)4CC,O=C1C(SC(=S)N1CC)=CC=2SC=3C(C2)=C(C=4SC(=CC4)CC(CC)CCCC)C=5SC(=CC5C3C=6SC(=CC6)CC(CC)CCCC)C=7SC=8C(C7)=C(C=9SC(=CC9)CC(CC)CCCC)C=%10SC(=CC%10C8C=%11SC(=CC%11)CC(CC)CCCC)C=%12SC=%13C(C%12)=C(C=%14SC(=CC%14)CC(CC)CCCC)C=%15SC(C=C%16SC(=S)N(C%16=O)CC)=CC%15C%13C=%17SC(=CC%17)CC(CC)CCCC,CCc1ccc(-c2c3cc(-c4cc5c(-c6ccc(CC)s6)c6sc(-c7cc8c(-c9ccc(CC)s9)c9sc(/C=C%10/SC(=S)N(CC)C%10=O)cc9c(-c9ccc(CC)s9)c8s7)cc6c(-c6ccc(CC)s6)c5s4)sc3c(-c3ccc(CC)s3)c3cc(/C=C4\SC(=S)N(CC)C4=O)sc23)s1,O=C1C(SC(=S)N1CC)=CC=2SC=3C(C2)=C(C=4SC(=CC4)CC(CC)CCCC)C=5SC(=CC5C3C=6SC(=CC6)CC(CC)CCCC)C=7SC=8C(C7)=C(C=9SC(=CC9)CC(CC)CCCC)C=%10SC(=CC%10C8C=%11SC(=CC%11)CC(CC)CCCC)C=%12SC=%13C(C%12)=C(C=%14SC(=CC%14)CC(CC)CCCC)C=%15SC(C=C%16SC(=S)N(C%16=O)CC)=CC%15C%13C=%17SC(=CC%17)CC(CC)CCCC
90,IDIC,"IDIC, IC-C6IDT-IC",322,H12,H12,10.1021/jacs.6b12826,0.955,10.51,54.89,5.51,5.39,0.07,sm,fused,5,sm,N#CC(C#N)=C1C=2C=CC=CC2C(=O)C1=CC=3SC=4C=5C=C6C(=CC5C(C4C3)(CCCCCC)CCCCCC)C=7SC(C=C8C(=O)C=9C=CC=CC9C8=C(C#N)C#N)=CC7C6(CCCCCC)CCCCCC,CCC1(CC)c2cc3c(cc2-c2sc(/C=C4\C(=O)c5ccccc5C4=C(C#N)C#N)cc21)C(CC)(CC)c1cc(/C=C2\C(=O)c4ccccc4C2=C(C#N)C#N)sc1-3,N#CC(=CC=1SC(=CC1)C2=C(F)C(F)=C(C3=NN(N=C32)CC(CCCCCC)CCCCCCCC)C=4SC(=CC4)C=5SC=6C(OCC(CC)CCCC)=C7C=C(SC7=C(OCC(CC)CCCC)C6C5)C=8SC(=CC8)C9=C(F)C(F)=C(C%10=NN(N=C%109)CC(CCCCCC)CCCCCCCC)C=%11SC(=CC%11)C=C(C#N)C(=O)OCC(CC)CCCC)C(=O)OCC(CC)CCCC,CCOC(=O)/C(C#N)=C\c1ccc(-c2c(F)c(F)c(-c3ccc(-c4cc5c(OCC)c6sc(-c7ccc(-c8c(F)c(F)c(-c9ccc(/C=C(\C#N)C(=O)OCC)s9)c9nn(CC)nc89)s7)cc6c(OCC)c5s4)s3)c3nn(CC)nc23)s1,N#CC(=CC=1SC(=CC1)C2=C(F)C(F)=C(C3=NN(N=C32)CC(CCCCCC)CCCCCCCC)C=4SC(=CC4)C=5SC=6C(OCC(CC)CCCC)=C7C=C(SC7=C(OCC(CC)CCCC)C6C5)C=8SC(=CC8)C9=C(F)C(F)=C(C%10=NN(N=C%109)CC(CCCCCC)CCCCCCCC)C=%11SC(=CC%11)C=C(C#N)C(=O)OCC(CC)CCCC)C(=O)OCC(CC)CCCC
90,IDIC,"IDIC, IC-C6IDT-IC",341,NDTR,NDTR,10.1039/C7QM00397H,0.89,13.2,56.6,6.6,6.6,,sm,fused,5,sm,N#CC(C#N)=C1C=2C=CC=CC2C(=O)C1=CC=3SC=4C=5C=C6C(=CC5C(C4C3)(CCCCCC)CCCCCC)C=7SC(C=C8C(=O)C=9C=CC=CC9C8=C(C#N)C#N)=CC7C6(CCCCCC)CCCCCC,CCC1(CC)c2cc3c(cc2-c2sc(/C=C4\C(=O)c5ccccc5C4=C(C#N)C#N)cc21)C(CC)(CC)c1cc(/C=C2\C(=O)c4ccccc4C2=C(C#N)C#N)sc1-3,CCCCCCCCC1=C(SC(C2=C(CCCCCCCC)C=C(C(SC3=C4C=C5C6=CC=C(CC(CCCC)CC)S6)=CC3=C(C7=CC=C(CC(CCCC)CC)S7)C=C4C8=C5C=C(C9=CC(CCCCCCCC)=C(C%10=CC(CCCCCCCC)=C(C%11=CC=C(/C=C%12SC(N(CC)C/%12=O)=S)S%11)S%10)S9)S8)S2)=C1)C%13=CC=C(S%13)/C=C%14SC(N(CC)C\%14=O)=S,CCc1ccc(-c2cc3c4cc(-c5cc(CC)c(-c6cc(CC)c(-c7ccc(/C=C8/SC(=S)N(CC)C8=O)s7)s6)s5)sc4c(-c4ccc(CC)s4)cc3c3sc(-c4cc(CC)c(-c5cc(CC)c(-c6ccc(/C=C7\SC(=S)N(CC)C7=O)s6)s5)s4)cc23)s1,CCCCCCCCC1=C(SC(C2=C(CCCCCCCC)C=C(C(SC3=C4C=C5C6=CC=C(CC(CCCC)CC)S6)=CC3=C(C7=CC=C(CC(CCCC)CC)S7)C=C4C8=C5C=C(C9=CC(CCCCCCCC)=C(C%10=CC(CCCCCCCC)=C(C%11=CC=C(/C=C%12SC(N(CC)C/%12=O)=S)S%11)S%10)S9)S8)S2)=C1)C%13=CC=C(S%13)/C=C%14SC(N(CC)C\%14=O)=S
90,IDIC,"IDIC, IC-C6IDT-IC",372,PT4FB,PT4FB,10.1039/C8TA08769E,0.97,13.72,71,9.81,9.37,0.25,sm,fused,5,polymer,N#CC(C#N)=C1C=2C=CC=CC2C(=O)C1=CC=3SC=4C=5C=C6C(=CC5C(C4C3)(CCCCCC)CCCCCC)C=7SC(C=C8C(=O)C=9C=CC=CC9C8=C(C#N)C#N)=CC7C6(CCCCCC)CCCCCC,CCC1(CC)c2cc3c(cc2-c2sc(/C=C4\C(=O)c5ccccc5C4=C(C#N)C#N)cc21)C(CC)(CC)c1cc(/C=C2\C(=O)c4ccccc4C2=C(C#N)C#N)sc1-3,FC(C(C1=CC=C(S1)C2=C(CC(CCCCCCCCCCCC)CCCCCCCCCC)C=C(C(C3=NN(CCCCCCCC)N=C34)=C(F)C(F)=C4C5=CC(CC(CCCCCCCCCCCC)CCCCCCCCCC)=C(S5)C6=CC=C(S6)C(C(F)=C(F)C(C7=CC=C(S7)C8=C(CC(CCCCCCCCCCCC)CCCCCCCCCC)C=C(C(C9=NN(CCCCCCCC)N=C9%10)=C(F)C(F)=C%10C%11=CC(CC(CCCCCCCCCCCC)CCCCCCCCCC)=C(S%11)C%12=CC=C(S%12)C(C(F)=C(F)C(C%13=CC=C(S%13)C%14=C(CC(CCCCCCCCCCCC)CCCCCCCCCC)C=CS%14)=C%15F)=C%15F)S8)=C%16F)=C%16F)S2)=C(F)C(F)=C%17C%18=CC=C(C%19=C(CC(CCCCCCCCCCCC)CCCCCCCCCC)C=C(C%20=C(C(F)=CC%21=NN(CCCCCCCC)N=C%21%20)F)S%19)S%18)=C%17F,CCc1csc(-c2c(F)c(F)c(-c3cc(CC)c(-c4ccc(-c5c(F)c(F)c(-c6ccc(-c7sc(-c8c(F)c(F)c(-c9cc(CC)c(-c%10ccc(-c%11c(F)c(F)c(-c%12ccc(-c%13sc(-c%14c(F)c(F)c(-c%15cc(CC)c(-c%16ccc(-c%17c(F)c(F)c(-c%18cccs%18)c(F)c%17F)s%16)s%15)c%15nn(CC)nc%14%15)cc%13CC)s%12)c(F)c%11F)s%10)s9)c9nn(CC)nc89)cc7CC)s6)c(F)c5F)s4)s3)c3nn(CC)nc23)c1,CCCCCCCCCCCCC(CC1=C(C2=CC=C(S2)C3=C(F)C(F)=C(C4=CC=C(S4)C5=C(CC(CCCCCCCCCCCC)CCCCCCCCCC)C=C(C6=C(C(F)=CC7=NN(N=C67)CCCCCCCC)F)S5)C(F)=C3F)SC=C1)CCCCCCCCCC
90,IDIC,"IDIC, IC-C6IDT-IC",373,PTT4FB,PTT4FB,10.1039/C8TA08769E,0.96,16.24,67,10.6,10.36,0.18,sm,fused,5,polymer,N#CC(C#N)=C1C=2C=CC=CC2C(=O)C1=CC=3SC=4C=5C=C6C(=CC5C(C4C3)(CCCCCC)CCCCCC)C=7SC(C=C8C(=O)C=9C=CC=CC9C8=C(C#N)C#N)=CC7C6(CCCCCC)CCCCCC,CCC1(CC)c2cc3c(cc2-c2sc(/C=C4\C(=O)c5ccccc5C4=C(C#N)C#N)cc21)C(CC)(CC)c1cc(/C=C2\C(=O)c4ccccc4C2=C(C#N)C#N)sc1-3,FC(C(C1=CC=C(S1)C2=C(C3=CC=C(CC(CCCCCCCCCCCC)CCCCCCCCCC)S3)C=C(C(C4=NN(CCCCCCCC)N=C45)=C(F)C(F)=C5C6=CC(C7=CC=C(CC(CCCCCCCCCCCC)CCCCCCCCCC)S7)=C(S6)C8=CC=C(S8)C(C(F)=C(F)C(C9=CC=C(S9)C%10=C(C%11=CC=C(CC(CCCCCCCCCCCC)CCCCCCCCCC)S%11)C=C(C(C%12=NN(CCCCCCCC)N=C%12%13)=C(F)C(F)=C%13C%14=CC(C%15=CC=C(CC(CCCCCCCCCCCC)CCCCCCCCCC)S%15)=C(S%14)C%16=CC=C(S%16)C(C(F)=C(F)C(C%17=CC=C(S%17)C%18=C(C%19=CC=C(CC(CCCCCCCCCCCC)CCCCCCCCCC)S%19)C=CS%18)=C%20F)=C%20F)S%10)=C%21F)=C%21F)S2)=C(F)C(F)=C%22C%23=CC=C(C%24=C(C%25=CC=C(CC(CCCCCCCCCCCC)CCCCCCCCCC)S%25)C=C(C%26=C(C(F)=CC%27=NN(CCCCCCCC)N=C%27%26)F)S%24)S%23)=C%22F,CCc1ccc(-c2csc(-c3c(F)c(F)c(-c4cc(-c5ccc(CC)s5)c(-c5ccc(-c6c(F)c(F)c(-c7ccc(-c8sc(-c9c(F)c(F)c(-c%10cc(-c%11ccc(CC)s%11)c(-c%11ccc(-c%12c(F)c(F)c(-c%13ccc(-c%14sc(-c%15c(F)c(F)c(-c%16cc(-c%17ccc(CC)s%17)c(-c%17ccc(-c%18c(F)c(F)c(-c%19cccs%19)c(F)c%18F)s%17)s%16)c%16nn(CC)nc%15%16)cc%14-c%14ccc(CC)s%14)s%13)c(F)c%12F)s%11)s%10)c%10nn(CC)nc9%10)cc8-c8ccc(CC)s8)s7)c(F)c6F)s5)s4)c4nn(CC)nc34)c2)s1,CCCCCCCCCCC(CCCCCCCCCCCC)CC(S1)=CC=C1C(C=CS2)=C2C3=CC=C(S3)C4=C(F)C(F)=C(C5=CC=C(S5)C6=C(C7=CC=C(S7)CC(CCCCCCCCCCCC)CCCCCCCCCC)C=C(C8=C(C(F)=CC9=NN(N=C89)CCCCCCCC)F)S6)C(F)=C4F
91,IEICO-4Cl,IEICO-4Cl,3,PBDB-T,PBDB-T,10.1002/adma.201703080,0.744,20.8,62.5,9.67,9.43,0.13,sm,fused,5,polymer,N#CC(C#N)=C1C(=CC=2SC(=C(OCC(CC)CCCC)C2)C=3SC=4C=5C=C6C(=CC5C(C7=CC=C(C=C7)CCCCCC)(C8=CC=C(C=C8)CCCCCC)C4C3)C=9SC(=CC9C6(C%10=CC=C(C=C%10)CCCCCC)C%11=CC=C(C=C%11)CCCCCC)C=%12SC(=CC%12OCC(CC)CCCC)C=C%13C(=O)C%14=CC(Cl)=C(Cl)C=C%14C%13=C(C#N)C#N)C(=O)C%15=CC(Cl)=C(Cl)C=C%151,CCOc1cc(/C=C2\C(=O)c3cc(Cl)c(Cl)cc3C2=C(C#N)C#N)sc1-c1cc2c(s1)-c1cc3c(cc1C2(c1ccc(CC)cc1)c1ccc(CC)cc1)-c1sc(-c2sc(/C=C4\C(=O)c5cc(Cl)c(Cl)cc5C4=C(C#N)C#N)cc2OCC)cc1C3(c1ccc(CC)cc1)c1ccc(CC)cc1,CCC(CCCC)CC1=CC=C(S1)C2=C3C(SC(C4=CC=C(S4)C(SC(C5=CC=C(C6=CC7=C(S6)C(C8=CC=C(CC(CCCC)CC)S8)=C9C(SC(C%10=CC=C(S%10)C(SC(C%11=CC=C(C%12=CC%13=C(S%12)C(C%14=CC=C(CC(CCCC)CC)S%14)=C%15C(SC(C%16=CC=C(S%16)C(SC(C%17=CC=CS%17)=C%18C%19=O)=C%18C(C%20=C(CC(CCCC)CC)SC(CC(CCCC)CC)=C%20%19)=O)=C%15)=C%13C%21=CC=C(CC(CCCC)CC)S%21)S%11)=C%22C%23=O)=C%22C(C%24=C(CC(CCCC)CC)SC(CC(CCCC)CC)=C%24%23)=O)=C9)=C7C%25=CC=C(CC(CCCC)CC)S%25)S5)=C%26C%27=O)=C%26C(C%28=C(CC(CCCC)CC)SC(CC(CCCC)CC)=C%28%27)=O)=C3)=C(C%29=CC=C(CC(CCCC)CC)S%29)C%30=C2SC=C%30,CCc1ccc(-c2c3cc(-c4ccc(-c5sc(-c6ccc(-c7cc8c(-c9ccc(CC)s9)c9sc(-c%10ccc(-c%11sc(-c%12ccc(-c%13cc%14c(-c%15ccc(CC)s%15)c%15sc(-c%16ccc(-c%17sc(-c%18cccs%18)c%18c%17C(=O)c%17c(CC)sc(CC)c%17C%18=O)s%16)cc%15c(-c%15ccc(CC)s%15)c%14s%13)s%12)c%12c%11C(=O)c%11c(CC)sc(CC)c%11C%12=O)s%10)cc9c(-c9ccc(CC)s9)c8s7)s6)c6c5C(=O)c5c(CC)sc(CC)c5C6=O)s4)sc3c(-c3ccc(CC)s3)c3ccsc23)s1,CCCCC(CC1=CC=C(S1)C2=C3C=C(SC3=C(C4=C2SC=C4)C5=CC=C(S5)CC(CCCC)CC)C6=CC=C(S6)C7=C(C(C8=C(SC(CC(CCCC)CC)=C8C9=O)CC(CCCC)CC)=O)C9=C(C%10=CC=CS%10)S7)CC
91,IEICO-4Cl,IEICO-4Cl,7,PTB7-Th,"PTB7-Th, PBDTT-TT-F, PBDTTT-EFT, PBT7-Th",10.1002/adma.201703080,0.727,22.8,62,10.3,10,0.2,sm,fused,5,polymer,N#CC(C#N)=C1C(=CC=2SC(=C(OCC(CC)CCCC)C2)C=3SC=4C=5C=C6C(=CC5C(C7=CC=C(C=C7)CCCCCC)(C8=CC=C(C=C8)CCCCCC)C4C3)C=9SC(=CC9C6(C%10=CC=C(C=C%10)CCCCCC)C%11=CC=C(C=C%11)CCCCCC)C=%12SC(=CC%12OCC(CC)CCCC)C=C%13C(=O)C%14=CC(Cl)=C(Cl)C=C%14C%13=C(C#N)C#N)C(=O)C%15=CC(Cl)=C(Cl)C=C%151,CCOc1cc(/C=C2\C(=O)c3cc(Cl)c(Cl)cc3C2=C(C#N)C#N)sc1-c1cc2c(s1)-c1cc3c(cc1C2(c1ccc(CC)cc1)c1ccc(CC)cc1)-c1sc(-c2sc(/C=C4\C(=O)c5cc(Cl)c(Cl)cc5C4=C(C#N)C#N)cc2OCC)cc1C3(c1ccc(CC)cc1)c1ccc(CC)cc1,FC1=C(C(OCC(CCCC)CC)=O)SC2=C(SC=C21)C(S3)=CC4=C3C(C5=CC=C(CC(CC)CCCC)S5)=C(C=C(C6=C(C(F)=C(C(OCC(CCCC)CC)=O)S7)C7=C(S6)C(S8)=CC9=C8C(C%10=CC=C(CC(CCCC)CC)S%10)=C(C=C(C%11=C(C(F)=C(C(OCC(CCCC)CC)=O)S%12)C%12=C(S%11)C(S%13)=CC%14=C%13C(C%15=CC=C(CC(CC)CCCC)S%15)=C(C=CS%16)C%16=C%14C%17=CC=C(CC(CC)CCCC)S%17)S%18)C%18=C9C%19=CC=C(CC(CCCC)CC)S%19)S%20)C%20=C4C%21=CC=C(CC(CC)CCCC)S%21,CCOC(=O)c1sc2c(-c3cc4c(-c5ccc(CC)s5)c5sc(-c6sc(-c7cc8c(-c9ccc(CC)s9)c9sc(-c%10sc(-c%11cc%12c(-c%13ccc(CC)s%13)c%13sccc%13c(-c%13ccc(CC)s%13)c%12s%11)c%11sc(C(=O)OCC)c(F)c%10%11)cc9c(-c9ccc(CC)s9)c8s7)c7sc(C(=O)OCC)c(F)c67)cc5c(-c5ccc(CC)s5)c4s3)scc2c1F,CCCCC(COC(C1=C(F)C2=CSC(C3=CC4=C(C5=C(C(C6=CC=C(S6)CC(CCCC)CC)=C4S3)C=CS5)C7=CC=C(S7)CC(CCCC)CC)=C2S1)=O)CC
91,IEICO-4Cl,IEICO-4Cl,41,J52,"J52, PBZ",10.1002/adma.201703080,0.7,23.8,60.7,10.1,9.65,0.33,sm,fused,5,polymer,N#CC(C#N)=C1C(=CC=2SC(=C(OCC(CC)CCCC)C2)C=3SC=4C=5C=C6C(=CC5C(C7=CC=C(C=C7)CCCCCC)(C8=CC=C(C=C8)CCCCCC)C4C3)C=9SC(=CC9C6(C%10=CC=C(C=C%10)CCCCCC)C%11=CC=C(C=C%11)CCCCCC)C=%12SC(=CC%12OCC(CC)CCCC)C=C%13C(=O)C%14=CC(Cl)=C(Cl)C=C%14C%13=C(C#N)C#N)C(=O)C%15=CC(Cl)=C(Cl)C=C%151,CCOc1cc(/C=C2\C(=O)c3cc(Cl)c(Cl)cc3C2=C(C#N)C#N)sc1-c1cc2c(s1)-c1cc3c(cc1C2(c1ccc(CC)cc1)c1ccc(CC)cc1)-c1sc(-c2sc(/C=C4\C(=O)c5cc(Cl)c(Cl)cc5C4=C(C#N)C#N)cc2OCC)cc1C3(c1ccc(CC)cc1)c1ccc(CC)cc1,CCC(CCCC)CC1=CC=C(S1)C2=C3SC(C4=CC=C(C5=C(C(F)=CC6=NN(CC(CCCCCCCC)CCCCCC)N=C65)F)S4)=CC3=C(C7=CC=C(CC(CCCC)CC)S7)C8=C2C=C(S8)C9=CC=C(C(C%10=NN(CC(CCCCCCCC)CCCCCC)N=C%10%11)=C(F)C(F)=C%11C%12=CC=C(S%12)C%13=CC%14=C(C%15=CC=C(CC(CCCC)CC)S%15)C%16=C(C(C%17=CC=C(CC(CCCC)CC)S%17)=C%14S%13)C=C(S%16)C%18=CC=C(C(C%19=NN(CC(CCCCCCCC)CCCCCC)N=C%19%20)=C(F)C(F)=C%20C%21=CC=C(S%21)C%22=CC%23=C(C%24=CC=C(CC(CCCC)CC)S%24)C%25=C(C(C%26=CC=C(CC(CCCC)CC)S%26)=C%23S%22)C=C(S%25)C%27=CC=CS%27)S%18)S9,CCc1ccc(-c2c3cc(-c4ccc(-c5c(F)c(F)c(-c6ccc(-c7cc8c(-c9ccc(CC)s9)c9sc(-c%10ccc(-c%11c(F)c(F)c(-c%12ccc(-c%13cc%14c(-c%15ccc(CC)s%15)c%15sc(-c%16ccc(-c%17c(F)c(F)c(-c%18cccs%18)c%18nn(CC)nc%17%18)s%16)cc%15c(-c%15ccc(CC)s%15)c%14s%13)s%12)c%12nn(CC)nc%11%12)s%10)cc9c(-c9ccc(CC)s9)c8s7)s6)c6nn(CC)nc56)s4)sc3c(-c3ccc(CC)s3)c3ccsc23)s1,CCCCCCCCC(CN1N=C2C=C(C(F)=C(C2=N1)C3=CC=C(S3)C4=CC5=C(C6=C(C(C7=CC=C(S7)CC(CCCC)CC)=C5S4)C=C(C8=CC=CS8)S6)C9=CC=C(S9)CC(CCCC)CC)F)CCCCCC
92,m-ITIC,m-ITIC,9,J91,J91,10.1002/adma.201703344,0.98,18.03,65.5,11.63,11.32,0.21,sm,fused,7,polymer,N#CC(C#N)=C1C=2C=CC=CC2C(=O)C1=CC=3SC4=C(SC=5C=6C=C7C(=CC6C(C=8C=CC=C(C8)CCCCCC)(C=9C=CC=C(C9)CCCCCC)C45)C=%10SC=%11C=C(SC%11C%10C7(C=%12C=CC=C(C%12)CCCCCC)C=%13C=CC=C(C%13)CCCCCC)C=C%14C(=O)C=%15C=CC=CC%15C%14=C(C#N)C#N)C3,CCc1cccc(C2(c3cccc(CC)c3)c3cc4c(cc3-c3sc5cc(/C=C6\C(=O)c7ccccc7C6=C(C#N)C#N)sc5c32)C(c2cccc(CC)c2)(c2cccc(CC)c2)c2c-4sc3cc(/C=C4\C(=O)c5ccccc5C4=C(C#N)C#N)sc23)c1,FC1=C(CC(CCCC)CC)SC(C2=C3SC(C4=CC=C(C5=C(C(F)=CC6=NN(CC(CCCCCCCC)CCCCCC)N=C65)F)S4)=CC3=C(C7=C(F)C(F)=C(CC(CCCC)CC)S7)C8=C2C=C(S8)C9=CC=C(C(C%10=NN(CC(CCCCCCCC)CCCCCC)N=C%10%11)=C(F)C(F)=C%11C%12=CC=C(S%12)C%13=CC%14=C(C%15=C(F)C(F)=C(CC(CCCC)CC)S%15)C%16=C(C(C%17=C(F)C(F)=C(CC(CCCC)CC)S%17)=C%14S%13)C=C(S%16)C%18=CC=C(C(C%19=NN(CC(CCCCCCCC)CCCCCC)N=C%19%20)=C(F)C(F)=C%20C%21=CC=C(S%21)C%22=CC%23=C(C%24=C(F)C(F)=C(CC(CCCC)CC)S%24)C%25=C(C(C%26=C(F)C(F)=C(CC(CCCC)CC)S%26)=C%23S%22)C=C(S%25)C%27=CC=CS%27)S%18)S9)=C1F,CCc1sc(-c2c3cc(-c4ccc(-c5c(F)c(F)c(-c6ccc(-c7cc8c(-c9sc(CC)c(F)c9F)c9sc(-c%10ccc(-c%11c(F)c(F)c(-c%12ccc(-c%13cc%14c(-c%15sc(CC)c(F)c%15F)c%15sc(-c%16ccc(-c%17c(F)c(F)c(-c%18cccs%18)c%18nn(CC)nc%17%18)s%16)cc%15c(-c%15sc(CC)c(F)c%15F)c%14s%13)s%12)c%12nn(CC)nc%11%12)s%10)cc9c(-c9sc(CC)c(F)c9F)c8s7)s6)c6nn(CC)nc56)s4)sc3c(-c3sc(CC)c(F)c3F)c3ccsc23)c(F)c1F,FC1=CC2=NN(CC(CCCCCCCC)CCCCCC)N=C2C(C3=CC=C(S3)C4=CC5=C(C6=C(C(C7=C(F)C(F)=C(CC(CCCC)CC)S7)=C5S4)C=C(C8=CC=CS8)S6)C9=C(F)C(F)=C(CC(CCCC)CC)S9)=C1F
92,m-ITIC,m-ITIC,41,J52,"J52, PBZ",10.1002/adma.201703344,0.701,17.16,49.73,5.98,5.89,0.12,sm,fused,7,polymer,N#CC(C#N)=C1C=2C=CC=CC2C(=O)C1=CC=3SC4=C(SC=5C=6C=C7C(=CC6C(C=8C=CC=C(C8)CCCCCC)(C=9C=CC=C(C9)CCCCCC)C45)C=%10SC=%11C=C(SC%11C%10C7(C=%12C=CC=C(C%12)CCCCCC)C=%13C=CC=C(C%13)CCCCCC)C=C%14C(=O)C=%15C=CC=CC%15C%14=C(C#N)C#N)C3,CCc1cccc(C2(c3cccc(CC)c3)c3cc4c(cc3-c3sc5cc(/C=C6\C(=O)c7ccccc7C6=C(C#N)C#N)sc5c32)C(c2cccc(CC)c2)(c2cccc(CC)c2)c2c-4sc3cc(/C=C4\C(=O)c5ccccc5C4=C(C#N)C#N)sc23)c1,CCC(CCCC)CC1=CC=C(S1)C2=C3SC(C4=CC=C(C5=C(C(F)=CC6=NN(CC(CCCCCCCC)CCCCCC)N=C65)F)S4)=CC3=C(C7=CC=C(CC(CCCC)CC)S7)C8=C2C=C(S8)C9=CC=C(C(C%10=NN(CC(CCCCCCCC)CCCCCC)N=C%10%11)=C(F)C(F)=C%11C%12=CC=C(S%12)C%13=CC%14=C(C%15=CC=C(CC(CCCC)CC)S%15)C%16=C(C(C%17=CC=C(CC(CCCC)CC)S%17)=C%14S%13)C=C(S%16)C%18=CC=C(C(C%19=NN(CC(CCCCCCCC)CCCCCC)N=C%19%20)=C(F)C(F)=C%20C%21=CC=C(S%21)C%22=CC%23=C(C%24=CC=C(CC(CCCC)CC)S%24)C%25=C(C(C%26=CC=C(CC(CCCC)CC)S%26)=C%23S%22)C=C(S%25)C%27=CC=CS%27)S%18)S9,CCc1ccc(-c2c3cc(-c4ccc(-c5c(F)c(F)c(-c6ccc(-c7cc8c(-c9ccc(CC)s9)c9sc(-c%10ccc(-c%11c(F)c(F)c(-c%12ccc(-c%13cc%14c(-c%15ccc(CC)s%15)c%15sc(-c%16ccc(-c%17c(F)c(F)c(-c%18cccs%18)c%18nn(CC)nc%17%18)s%16)cc%15c(-c%15ccc(CC)s%15)c%14s%13)s%12)c%12nn(CC)nc%11%12)s%10)cc9c(-c9ccc(CC)s9)c8s7)s6)c6nn(CC)nc56)s4)sc3c(-c3ccc(CC)s3)c3ccsc23)s1,CCCCCCCCC(CN1N=C2C=C(C(F)=C(C2=N1)C3=CC=C(S3)C4=CC5=C(C6=C(C(C7=CC=C(S7)CC(CCCC)CC)=C5S4)C=C(C8=CC=CS8)S6)C9=CC=C(S9)CC(CCCC)CC)F)CCCCCC
92,m-ITIC,m-ITIC,49,J71,J71,10.1002/aenm.201702324,0.94,18.09,70.6,12.05,11.77,0.15,sm,fused,7,polymer,N#CC(C#N)=C1C=2C=CC=CC2C(=O)C1=CC=3SC4=C(SC=5C=6C=C7C(=CC6C(C=8C=CC=C(C8)CCCCCC)(C=9C=CC=C(C9)CCCCCC)C45)C=%10SC=%11C=C(SC%11C%10C7(C=%12C=CC=C(C%12)CCCCCC)C=%13C=CC=C(C%13)CCCCCC)C=C%14C(=O)C=%15C=CC=CC%15C%14=C(C#N)C#N)C3,CCc1cccc(C2(c3cccc(CC)c3)c3cc4c(cc3-c3sc5cc(/C=C6\C(=O)c7ccccc7C6=C(C#N)C#N)sc5c32)C(c2cccc(CC)c2)(c2cccc(CC)c2)c2c-4sc3cc(/C=C4\C(=O)c5ccccc5C4=C(C#N)C#N)sc23)c1,CCC[Si](CCC)(CCC)C1=CC=C(S1)C2=C3SC(C4=CC=C(C5=C(C(F)=CC6=NN(CC(CCCCCCCC)CCCCCC)N=C65)F)S4)=CC3=C(C7=CC=C([Si](CCC)(CCC)CCC)S7)C8=C2C=C(S8)C9=CC=C(C(C%10=NN(CC(CCCCCCCC)CCCCCC)N=C%10%11)=C(F)C(F)=C%11C%12=CC=C(S%12)C%13=CC%14=C(C%15=CC=C([Si](CCC)(CCC)CCC)S%15)C%16=C(C(C%17=CC=C([Si](CCC)(CCC)CCC)S%17)=C%14S%13)C=C(S%16)C%18=CC=C(C(C%19=NN(CC(CCCCCCCC)CCCCCC)N=C%19%20)=C(F)C(F)=C%20C%21=CC=C(S%21)C%22=CC%23=C(C%24=CC=C([Si](CCC)(CCC)CCC)S%24)C%25=C(C(C%26=CC=C([Si](CCC)(CCC)CCC)S%26)=C%23S%22)C=C(S%25)C%27=CC=CS%27)S%18)S9,CCN1N=C2C(C3=CC=CS3)=C(C(F)=C(C2=N1)C4=CC=C(S4)C5=CC6=C(C7=C(C(C8=CC=C(S8)[Si](CC)(CC)CC)=C6S5)C=C(C9=CC=C(S9)C%10=C(C(F)=C(C%11=NN(N=C%10%11)CC)C%12=CC=C(S%12)C%13=CC%14=C(C%15=C(C(C%16=CC=C(S%16)[Si](CC)(CC)CC)=C%14S%13)C=C(C%17=CC=C(S%17)C%18=C(C(F)=C(C%19=NN(N=C%18%19)CC)C%20=CC=C(S%20)C%21=CC%22=C(C%23=C(C(C%24=CC=C(S%24)[Si](CC)(CC)CC)=C%22S%21)C=CS%23)C%25=CC=C(S%25)[Si](CC)(CC)CC)F)S%15)C%26=CC=C(S%26)[Si](CC)(CC)CC)F)S7)C%27=CC=C(S%27)[Si](CC)(CC)CC)F,CCCCCCCCC(CN1N=C2C=C(C(F)=C(C2=N1)C3=CC=C(S3)C4=CC5=C(C6=C(C(C7=CC=C(S7)[Si](CCC)(CCC)CCC)=C5S4)C=C(C8=CC=CS8)S6)C9=CC=C(S9)[Si](CCC)(CCC)CCC)F)CCCCCC
92,m-ITIC,m-ITIC,50,J61,J61,10.1021/jacs.6b09110,0.91,18.31,71,11.77,11.49,0.16,sm,fused,7,polymer,N#CC(C#N)=C1C=2C=CC=CC2C(=O)C1=CC=3SC4=C(SC=5C=6C=C7C(=CC6C(C=8C=CC=C(C8)CCCCCC)(C=9C=CC=C(C9)CCCCCC)C45)C=%10SC=%11C=C(SC%11C%10C7(C=%12C=CC=C(C%12)CCCCCC)C=%13C=CC=C(C%13)CCCCCC)C=C%14C(=O)C=%15C=CC=CC%15C%14=C(C#N)C#N)C3,CCc1cccc(C2(c3cccc(CC)c3)c3cc4c(cc3-c3sc5cc(/C=C6\C(=O)c7ccccc7C6=C(C#N)C#N)sc5c32)C(c2cccc(CC)c2)(c2cccc(CC)c2)c2c-4sc3cc(/C=C4\C(=O)c5ccccc5C4=C(C#N)C#N)sc23)c1,CCCCCCCCC(CCCCCC)CN(N=C1C(C2=CC=C(C3=CC4=C(C5=C(C=CS5)C(C6=CC=C(SCCCCCCCCCCCC)S6)=C4S3)C7=CC=C(S7)SCCCCCCCCCCCC)S2)=C8F)N=C1C(C9=CC=C(C(S%10)=CC(C(C%11=CC=C(SCCCCCCCCCCCC)S%11)=C%12S%13)=C%10C(C%14=CC=C(S%14)SCCCCCCCCCCCC)=C%12C=C%13C(S%15)=CC=C%15C%16=C(F)C(F)=C(C%17=NN(N=C%17%16)CC(CCCCCC)CCCCCCCC)C%18=CC=C(C(S%19)=CC(C(C%20=CC=C(SCCCCCCCCCCCC)S%20)=C%21S%22)=C%19C(C%23=CC=C(S%23)SCCCCCCCCCCCC)=C%21C=C%22C(S%24)=CC=C%24C%25=C(F)C(F)=C(C%26=NN(N=C%26%25)CC(CCCCCC)CCCCCCCC)C%27=CC=CS%27)S%18)S9)=C8F,CCN(N=C1C(C2=CC=C(C3=CC4=C(C5=C(C=CS5)C(C6=CC=C(SCC)S6)=C4S3)C7=CC=C(S7)SCC)S2)=C8F)N=C1C(C9=CC=C(C(S%10)=CC(C(C%11=CC=C(SCC)S%11)=C%12S%13)=C%10C(C%14=CC=C(S%14)SCC)=C%12C=C%13C(S%15)=CC=C%15C%16=C(F)C(F)=C(C%17=NN(N=C%17%16)CC)C%18=CC=C(C(S%19)=CC(C(C%20=CC=C(SCC)S%20)=C%21S%22)=C%19C(C%23=CC=C(S%23)SCC)=C%21C=C%22C(S%24)=CC=C%24C%25=C(F)C(F)=C(C%26=NN(N=C%26%25)CC)C%27=CC=CS%27)S%18)S9)=C8F,CCCCCCCCCCCCSC1=CC=C(S1)C2=C3C=C(SC3=C(C4=C2SC=C4)C5=CC=C(S5)SCCCCCCCCCCCC)C6=CC=C(S6)C7=C(C(F)=C(C8=NN(N=C78)CC(CCCCCCCC)CCCCCC)C9=CC=CS9)F
92,m-ITIC,m-ITIC,82,J81,J81,10.1002/aenm.201700746,0.96,16.48,69.8,11.05,11.05,,sm,fused,7,polymer,N#CC(C#N)=C1C=2C=CC=CC2C(=O)C1=CC=3SC4=C(SC=5C=6C=C7C(=CC6C(C=8C=CC=C(C8)CCCCCC)(C=9C=CC=C(C9)CCCCCC)C45)C=%10SC=%11C=C(SC%11C%10C7(C=%12C=CC=C(C%12)CCCCCC)C=%13C=CC=C(C%13)CCCCCC)C=C%14C(=O)C=%15C=CC=CC%15C%14=C(C#N)C#N)C3,CCc1cccc(C2(c3cccc(CC)c3)c3cc4c(cc3-c3sc5cc(/C=C6\C(=O)c7ccccc7C6=C(C#N)C#N)sc5c32)C(c2cccc(CC)c2)(c2cccc(CC)c2)c2c-4sc3cc(/C=C4\C(=O)c5ccccc5C4=C(C#N)C#N)sc23)c1,CCC[Si](CCC)(CCC)C1=CC=C(S1)C2=C3OC(C4=CC=C(C5=C(C(F)=CC6=NN(CC(CCCCCCCC)CCCCCC)N=C65)F)S4)=CC3=C(C7=CC=C([Si](CCC)(CCC)CCC)S7)C8=C2C=C(O8)C9=CC=C(C(C%10=NN(CC(CCCCCCCC)CCCCCC)N=C%10%11)=C(F)C(F)=C%11C%12=CC=C(S%12)C%13=CC%14=C(C%15=CC=C([Si](CCC)(CCC)CCC)S%15)C%16=C(C(C%17=CC=C([Si](CCC)(CCC)CCC)S%17)=C%14O%13)C=C(O%16)C%18=CC=C(C(C%19=NN(CC(CCCCCCCC)CCCCCC)N=C%19%20)=C(F)C(F)=C%20C%21=CC=C(S%21)C%22=CC%23=C(C%24=CC=C([Si](CCC)(CCC)CCC)S%24)C%25=C(C(C%26=CC=C([Si](CCC)(CCC)CCC)S%26)=C%23O%22)C=C(O%25)C%27=CC=CS%27)S%18)S9,CCn1nc2c(-c3cccs3)c(F)c(F)c(-c3ccc(-c4cc5c(-c6ccc([Si](CC)(CC)CC)s6)c6oc(-c7ccc(-c8c(F)c(F)c(-c9ccc(-c%10cc%11c(-c%12ccc([Si](CC)(CC)CC)s%12)c%12oc(-c%13ccc(-c%14c(F)c(F)c(-c%15ccc(-c%16cc%17c(-c%18ccc([Si](CC)(CC)CC)s%18)c%18occc%18c(-c%18ccc([Si](CC)(CC)CC)s%18)c%17o%16)s%15)c%15nn(CC)nc%14%15)s%13)cc%12c(-c%12ccc([Si](CC)(CC)CC)s%12)c%11o%10)s9)c9nn(CC)nc89)s7)cc6c(-c6ccc([Si](CC)(CC)CC)s6)c5o4)s3)c2n1,CCCCCCCCC(CN1N=C2C=C(C(F)=C(C2=N1)C3=CC=C(S3)C4=CC5=C(C6=C(C(C7=CC=C(S7)[Si](CCC)(CCC)CCC)=C5O4)C=C(C8=CC=CS8)O6)C9=CC=C(S9)[Si](CCC)(CCC)CCC)F)CCCCCC
92,m-ITIC,m-ITIC,85,J74,J74,10.1002/aenm.201702324,0.99,15.89,61.2,9.63,9.47,0.12,sm,fused,7,polymer,N#CC(C#N)=C1C=2C=CC=CC2C(=O)C1=CC=3SC4=C(SC=5C=6C=C7C(=CC6C(C=8C=CC=C(C8)CCCCCC)(C=9C=CC=C(C9)CCCCCC)C45)C=%10SC=%11C=C(SC%11C%10C7(C=%12C=CC=C(C%12)CCCCCC)C=%13C=CC=C(C%13)CCCCCC)C=C%14C(=O)C=%15C=CC=CC%15C%14=C(C#N)C#N)C3,CCc1cccc(C2(c3cccc(CC)c3)c3cc4c(cc3-c3sc5cc(/C=C6\C(=O)c7ccccc7C6=C(C#N)C#N)sc5c32)C(c2cccc(CC)c2)(c2cccc(CC)c2)c2c-4sc3cc(/C=C4\C(=O)c5ccccc5C4=C(C#N)C#N)sc23)c1,C[Si](C)(C1=CC=C(C2=C3SC(C4=CC=C(S4)C5=C(F)C(F)=CC6=NN(N=C65)CC(CCCCCC)CCCCCCCC)=CC3=C(C7=C2C=C(C8=CC=C(S8)C(C9=NN(N=C9C(C%10=CC=C(C%11=CC%12=C(C%13=C(C=C(C%14=CC=C(S%14)C(C%15=NN(N=C%15C(C%16=CC=C(C%17=CC%18=C(C%19=C(C=C(C%20=CC=CS%20)S%19)C(C%21=CC=C(S%21)[Si](CCCCCCCC)(C)C)=C%18S%17)C%22=CC=C(S%22)[Si](CCCCCCCC)(C)C)S%16)=C%23F)CC(CCCCCC)CCCCCCCC)=C%23F)S%13)C(C%24=CC=C(S%24)[Si](CCCCCCCC)(C)C)=C%12S%11)C%25=CC=C(S%25)[Si](CCCCCCCC)(C)C)S%10)=C%26F)CC(CCCCCC)CCCCCCCC)=C%26F)S7)C%27=CC=C(S%27)[Si](CCCCCCCC)(C)C)S1)CCCCCCCC,CCN1N=C2C(C3=CC=CS3)=C(C(F)=C(C2=N1)C4=CC=C(S4)C5=CC6=C(C7=C(C(C8=CC=C(S8)[Si](CC)(CC)CC)=C6S5)C=C(C9=CC=C(S9)C%10=C(C(F)=C(C%11=NN(N=C%10%11)CC)C%12=CC=C(S%12)C%13=CC%14=C(C%15=C(C(C%16=CC=C(S%16)[Si](CC)(CC)CC)=C%14S%13)C=C(C%17=CC=C(S%17)C%18=C(C(F)=C(C%19=NN(N=C%18%19)CC)C%20=CC=C(S%20)C%21=CC%22=C(C%23=C(C(C%24=CC=C(S%24)[Si](CC)(CC)CC)=C%22S%21)C=CS%23)C%25=CC=C(S%25)[Si](CC)(CC)CC)F)S%15)C%26=CC=C(S%26)[Si](CC)(CC)CC)F)S7)C%27=CC=C(S%27)[Si](CC)(CC)CC)F,CCCCCCCCC(CN1N=C2C=C(C(F)=C(C2=N1)C3=CC=C(S3)C4=CC5=C(C6=C(C(C7=CC=C(S7)[Si](C)(CCCCCCCC)C)=C5S4)C=C(C8=CC=CS8)S6)C9=CC=C(S9)[Si](C)(CCCCCCCC)C)F)CCCCCC
92,m-ITIC,m-ITIC,86,J72,J72,10.1002/aenm.201702324,0.96,16.35,65,10.23,9.95,0.22,sm,fused,7,polymer,N#CC(C#N)=C1C=2C=CC=CC2C(=O)C1=CC=3SC4=C(SC=5C=6C=C7C(=CC6C(C=8C=CC=C(C8)CCCCCC)(C=9C=CC=C(C9)CCCCCC)C45)C=%10SC=%11C=C(SC%11C%10C7(C=%12C=CC=C(C%12)CCCCCC)C=%13C=CC=C(C%13)CCCCCC)C=C%14C(=O)C=%15C=CC=CC%15C%14=C(C#N)C#N)C3,CCc1cccc(C2(c3cccc(CC)c3)c3cc4c(cc3-c3sc5cc(/C=C6\C(=O)c7ccccc7C6=C(C#N)C#N)sc5c32)C(c2cccc(CC)c2)(c2cccc(CC)c2)c2c-4sc3cc(/C=C4\C(=O)c5ccccc5C4=C(C#N)C#N)sc23)c1,CC(C)[Si](C(C)C)(C1=CC=C(C2=C3SC(C4=CC=C(S4)C5=C(F)C(F)=CC6=NN(N=C65)CC(CCCCCC)CCCCCCCC)=CC3=C(C7=C2C=C(C8=CC=C(S8)C(C9=NN(N=C9C(C%10=CC=C(C%11=CC%12=C(C%13=C(C=C(C%14=CC=C(S%14)C(C%15=NN(N=C%15C(C%16=CC=C(C%17=CC%18=C(C%19=C(C=C(C%20=CC=CS%20)S%19)C(C%21=CC=C(S%21)[Si](C(C)C)(C(C)C)C(C)C)=C%18S%17)C%22=CC=C(S%22)[Si](C(C)C)(C(C)C)C(C)C)S%16)=C%23F)CC(CCCCCC)CCCCCCCC)=C%23F)S%13)C(C%24=CC=C(S%24)[Si](C(C)C)(C(C)C)C(C)C)=C%12S%11)C%25=CC=C(S%25)[Si](C(C)C)(C(C)C)C(C)C)S%10)=C%26F)CC(CCCCCC)CCCCCCCC)=C%26F)S7)C%27=CC=C(S%27)[Si](C(C)C)(C(C)C)C(C)C)S1)C(C)C,CCN1N=C2C(C3=CC=CS3)=C(C(F)=C(C2=N1)C4=CC=C(S4)C5=CC6=C(C7=C(C(C8=CC=C(S8)[Si](CC)(CC)CC)=C6S5)C=C(C9=CC=C(S9)C%10=C(C(F)=C(C%11=NN(N=C%10%11)CC)C%12=CC=C(S%12)C%13=CC%14=C(C%15=C(C(C%16=CC=C(S%16)[Si](CC)(CC)CC)=C%14S%13)C=C(C%17=CC=C(S%17)C%18=C(C(F)=C(C%19=NN(N=C%18%19)CC)C%20=CC=C(S%20)C%21=CC%22=C(C%23=C(C(C%24=CC=C(S%24)[Si](CC)(CC)CC)=C%22S%21)C=CS%23)C%25=CC=C(S%25)[Si](CC)(CC)CC)F)S%15)C%26=CC=C(S%26)[Si](CC)(CC)CC)F)S7)C%27=CC=C(S%27)[Si](CC)(CC)CC)F,CCCCCCCCC(CN1N=C2C=C(C(F)=C(C2=N1)C3=CC=C(S3)C4=CC5=C(C6=C(C(C7=CC=C(S7)[Si](C(C)C)(C(C)C)C(C)C)=C5S4)C=C(C8=CC=CS8)S6)C9=CC=C(S9)[Si](C(C)C)(C(C)C)C(C)C)F)CCCCCC
92,m-ITIC,m-ITIC,87,J73,J73,10.1002/aenm.201702324,0.97,16.45,66.9,10.71,10.43,0.16,sm,fused,7,polymer,N#CC(C#N)=C1C=2C=CC=CC2C(=O)C1=CC=3SC4=C(SC=5C=6C=C7C(=CC6C(C=8C=CC=C(C8)CCCCCC)(C=9C=CC=C(C9)CCCCCC)C45)C=%10SC=%11C=C(SC%11C%10C7(C=%12C=CC=C(C%12)CCCCCC)C=%13C=CC=C(C%13)CCCCCC)C=C%14C(=O)C=%15C=CC=CC%15C%14=C(C#N)C#N)C3,CCc1cccc(C2(c3cccc(CC)c3)c3cc4c(cc3-c3sc5cc(/C=C6\C(=O)c7ccccc7C6=C(C#N)C#N)sc5c32)C(c2cccc(CC)c2)(c2cccc(CC)c2)c2c-4sc3cc(/C=C4\C(=O)c5ccccc5C4=C(C#N)C#N)sc23)c1,FC(C(F)=C1C(S2)=CC=C2C3=CC(C(S3)=C4C(S5)=CC=C5[Si](CCCC)(CCCC)CCCC)=C(C6=C4C=C(C7=CC=C(S7)C(C8=NN(N=C8C(C9=CC=C(C%10=CC%11=C(C%12=C(C=C(C%13=CC=C(S%13)C(C%14=NN(N=C%14C(C%15=CC=C(C%16=CC%17=C(C%18=C(C=C(C%19=CC=CS%19)S%18)C(C%20=CC=C(S%20)[Si](CCCC)(CCCC)CCCC)=C%17S%16)C%21=CC=C(S%21)[Si](CCCC)(CCCC)CCCC)S%15)=C%22F)CC(CCCCCC)CCCCCCCC)=C%22F)S%12)C(C%23=CC=C(S%23)[Si](CCCC)(CCCC)CCCC)=C%11S%10)C%24=CC=C(S%24)[Si](CCCC)(CCCC)CCCC)S9)=C%25F)CC(CCCCCC)CCCCCCCC)=C%25F)S6)C%26=CC=C(S%26)[Si](CCCC)(CCCC)CCCC)=CC%27=NN(N=C%271)CC(CCCCCC)CCCCCCCC,CCN1N=C2C(C3=CC=CS3)=C(C(F)=C(C2=N1)C4=CC=C(S4)C5=CC6=C(C7=C(C(C8=CC=C(S8)[Si](CC)(CC)CC)=C6S5)C=C(C9=CC=C(S9)C%10=C(C(F)=C(C%11=NN(N=C%10%11)CC)C%12=CC=C(S%12)C%13=CC%14=C(C%15=C(C(C%16=CC=C(S%16)[Si](CC)(CC)CC)=C%14S%13)C=C(C%17=CC=C(S%17)C%18=C(C(F)=C(C%19=NN(N=C%18%19)CC)C%20=CC=C(S%20)C%21=CC%22=C(C%23=C(C(C%24=CC=C(S%24)[Si](CC)(CC)CC)=C%22S%21)C=CS%23)C%25=CC=C(S%25)[Si](CC)(CC)CC)F)S%15)C%26=CC=C(S%26)[Si](CC)(CC)CC)F)S7)C%27=CC=C(S%27)[Si](CC)(CC)CC)F,CCCCCCCCC(CN1N=C2C=C(C(F)=C(C2=N1)C3=CC=C(S3)C4=CC5=C(C6=C(C(C7=CC=C(S7)[Si](CCCC)(CCCC)CCCC)=C5S4)C=C(C8=CC=CS8)S6)C9=CC=C(S9)[Si](CCCC)(CCCC)CCCC)F)CCCCCC
92,m-ITIC,m-ITIC,88,J70,J70,10.1002/aenm.201702324,0.92,18.09,69.8,11.62,11.4,0.18,sm,fused,7,polymer,N#CC(C#N)=C1C=2C=CC=CC2C(=O)C1=CC=3SC4=C(SC=5C=6C=C7C(=CC6C(C=8C=CC=C(C8)CCCCCC)(C=9C=CC=C(C9)CCCCCC)C45)C=%10SC=%11C=C(SC%11C%10C7(C=%12C=CC=C(C%12)CCCCCC)C=%13C=CC=C(C%13)CCCCCC)C=C%14C(=O)C=%15C=CC=CC%15C%14=C(C#N)C#N)C3,CCc1cccc(C2(c3cccc(CC)c3)c3cc4c(cc3-c3sc5cc(/C=C6\C(=O)c7ccccc7C6=C(C#N)C#N)sc5c32)C(c2cccc(CC)c2)(c2cccc(CC)c2)c2c-4sc3cc(/C=C4\C(=O)c5ccccc5C4=C(C#N)C#N)sc23)c1,CC[Si](CC)(C1=CC=C(C2=C3SC(C4=CC=C(S4)C5=C(F)C(F)=CC6=NN(N=C65)CC(CCCCCC)CCCCCCCC)=CC3=C(C7=C2C=C(C8=CC=C(S8)C(C9=NN(N=C9C(C%10=CC=C(C%11=CC%12=C(C%13=C(C=C(C%14=CC=C(S%14)C(C%15=NN(N=C%15C(C%16=CC=C(C%17=CC%18=C(C%19=C(C=C(C%20=CC=CS%20)S%19)C(C%21=CC=C(S%21)[Si](CC)(CC)CC)=C%18S%17)C%22=CC=C(S%22)[Si](CC)(CC)CC)S%16)=C%23F)CC(CCCCCC)CCCCCCCC)=C%23F)S%13)C(C%24=CC=C(S%24)[Si](CC)(CC)CC)=C%12S%11)C%25=CC=C(S%25)[Si](CC)(CC)CC)S%10)=C%26F)CC(CCCCCC)CCCCCCCC)=C%26F)S7)C%27=CC=C(S%27)[Si](CC)(CC)CC)S1)CC,CCN1N=C2C(C3=CC=CS3)=C(C(F)=C(C2=N1)C4=CC=C(S4)C5=CC6=C(C7=C(C(C8=CC=C(S8)[Si](CC)(CC)CC)=C6S5)C=C(C9=CC=C(S9)C%10=C(C(F)=C(C%11=NN(N=C%10%11)CC)C%12=CC=C(S%12)C%13=CC%14=C(C%15=C(C(C%16=CC=C(S%16)[Si](CC)(CC)CC)=C%14S%13)C=C(C%17=CC=C(S%17)C%18=C(C(F)=C(C%19=NN(N=C%18%19)CC)C%20=CC=C(S%20)C%21=CC%22=C(C%23=C(C(C%24=CC=C(S%24)[Si](CC)(CC)CC)=C%22S%21)C=CS%23)C%25=CC=C(S%25)[Si](CC)(CC)CC)F)S%15)C%26=CC=C(S%26)[Si](CC)(CC)CC)F)S7)C%27=CC=C(S%27)[Si](CC)(CC)CC)F,CCCCCCCCC(CN1N=C2C=C(C(F)=C(C2=N1)C3=CC=C(S3)C4=CC5=C(C6=C(C(C7=CC=C(S7)[Si](CC)(CC)CC)=C5S4)C=C(C8=CC=CS8)S6)C9=CC=C(S9)[Si](CC)(CC)CC)F)CCCCCC
92,m-ITIC,m-ITIC,233,2TC-TT-BDTFT,2TC-TT-BDTFT,10.1021/acs.macromol.8b02360,1.06,15.25,59.31,9.65,9.46,0.13,sm,fused,7,polymer,N#CC(C#N)=C1C=2C=CC=CC2C(=O)C1=CC=3SC4=C(SC=5C=6C=C7C(=CC6C(C=8C=CC=C(C8)CCCCCC)(C=9C=CC=C(C9)CCCCCC)C45)C=%10SC=%11C=C(SC%11C%10C7(C=%12C=CC=C(C%12)CCCCCC)C=%13C=CC=C(C%13)CCCCCC)C=C%14C(=O)C=%15C=CC=CC%15C%14=C(C#N)C#N)C3,CCc1cccc(C2(c3cccc(CC)c3)c3cc4c(cc3-c3sc5cc(/C=C6\C(=O)c7ccccc7C6=C(C#N)C#N)sc5c32)C(c2cccc(CC)c2)(c2cccc(CC)c2)c2c-4sc3cc(/C=C4\C(=O)c5ccccc5C4=C(C#N)C#N)sc23)c1,FC1=C(CC(CCCC)CC)SC(C2=C3C(SC(C4=CC=C(S4)C5=C(C(OCC(CCCCCC)CCCC)=O)C(SC(C6=CC=C(C7=CC8=C(S7)C(C9=CC(F)=C(CC(CCCC)CC)S9)=C%10C(SC(C%11=CC=C(S%11)C%12=C(C(OCC(CCCCCC)CCCC)=O)C(SC(C%13=CC=C(C%14=CC%15=C(S%14)C(C%16=CC(F)=C(CC(CCCC)CC)S%16)=C%17C(SC(C%18=CC=C(S%18)C%19=C(C(OCC(CCCCCC)CCCC)=O)C(SC(C%20=CC=CS%20)=C%21C(OCC(CCCCCC)CCCC)=O)=C%21S%19)=C%17)=C%15C%22=CC(F)=C(CC(CCCC)CC)S%22)S%13)=C%23C(OCC(CCCCCC)CCCC)=O)=C%23S%12)=C%10)=C8C%24=CC(F)=C(CC(CCCC)CC)S%24)S6)=C%25C(OCC(CCCCCC)CCCC)=O)=C%25S5)=C3)=C(C%26=CC(F)=C(CC(CCCC)CC)S%26)C%27=C2SC=C%27)=C1,CCOC(=O)c1ccsc1-c1cc2sc(-c3sc(-c4cc5c(-c6cc(F)c(CC)s6)c6sc(-c7cc(C(=O)OCC)c(-c8cc9sc(-c%10sc(-c%11cc%12c(-c%13cc(F)c(CC)s%13)c%13sc(-c%14cc(C(=O)OCC)c(-c%15cc%16sc(-c%17sc(-c%18cc%19c(-c%20cc(F)c(CC)s%20)c%20sccc%20c(-c%20cc(F)c(CC)s%20)c%19s%18)cc%17C(=O)OCC)cc%16s%15)s%14)cc%13c(-c%13cc(F)c(CC)s%13)c%12s%11)cc%10C(=O)OCC)cc9s8)s7)cc6c(-c6cc(F)c(CC)s6)c5s4)cc3C(=O)OCC)cc2s1,O=C(OCC(CCCCCC)CCCC)C(C(SC(C1=CC=CS1)=C2C(OCC(CCCCCC)CCCC)=O)=C2S3)=C3C4=CC=C(S4)C5=CC6=C(C7=C(C(C8=CC(F)=C(S8)CC(CCCC)CC)=C6S5)C=CS7)C9=CC(F)=C(S9)CC(CCCC)CC
92,m-ITIC,m-ITIC,234,2T-TCC-BDTFT,2T-TCC-BDTFT,10.1021/acs.macromol.8b02360,0.97,16.57,69.37,11.15,10.91,0.16,sm,fused,7,polymer,N#CC(C#N)=C1C=2C=CC=CC2C(=O)C1=CC=3SC4=C(SC=5C=6C=C7C(=CC6C(C=8C=CC=C(C8)CCCCCC)(C=9C=CC=C(C9)CCCCCC)C45)C=%10SC=%11C=C(SC%11C%10C7(C=%12C=CC=C(C%12)CCCCCC)C=%13C=CC=C(C%13)CCCCCC)C=C%14C(=O)C=%15C=CC=CC%15C%14=C(C#N)C#N)C3,CCc1cccc(C2(c3cccc(CC)c3)c3cc4c(cc3-c3sc5cc(/C=C6\C(=O)c7ccccc7C6=C(C#N)C#N)sc5c32)C(c2cccc(CC)c2)(c2cccc(CC)c2)c2c-4sc3cc(/C=C4\C(=O)c5ccccc5C4=C(C#N)C#N)sc23)c1,O=C(OCC(CCCCCC)CCCC)C1=C(SC(C(SC2=C(C3=CC(F)=C(CC(CCCC)CC)S3)C4=C5SC=C4)=CC2=C5C6=CC(F)=C(CC(CCCC)CC)S6)=C1)C7=CC(SC(C8=C(C(OCC(CCCCCC)CCCC)=O)C=C(C9=CC%10=C(S9)C(C%11=CC(F)=C(CC(CCCC)CC)S%11)=C%12C(SC(C%13=CC(C(OCC(CCCCCC)CCCC)=O)=C(S%13)C%14=CC(SC(C%15=C(C(OCC(CCCCCC)CCCC)=O)C=C(C%16=CC%17=C(S%16)C(C%18=CC(F)=C(CC(CCCC)CC)S%18)=C%19C(SC(C%20=CC(C(OCC(CCCCCC)CCCC)=O)=C(S%20)C%21=CC(SC(C%22=C(C(OCC(CCCCCC)CCCC)=O)C=CS%22)=C%23)=C%23S%21)=C%19)=C%17C%24=CC(F)=C(CC(CCCC)CC)S%24)S%15)=C%25)=C%25S%14)=C%12)=C%10C%26=CC(F)=C(CC(CCCC)CC)S%26)S8)=C%27)=C%27S7,CCOC(=O)c1c(-c2cccs2)sc2c(C(=O)OCC)c(-c3ccc(-c4cc5c(-c6cc(F)c(CC)s6)c6sc(-c7ccc(-c8sc9c(C(=O)OCC)c(-c%10ccc(-c%11cc%12c(-c%13cc(F)c(CC)s%13)c%13sc(-c%14ccc(-c%15sc%16c(C(=O)OCC)c(-c%17ccc(-c%18cc%19c(-c%20cc(F)c(CC)s%20)c%20sccc%20c(-c%20cc(F)c(CC)s%20)c%19s%18)s%17)sc%16c%15C(=O)OCC)s%14)cc%13c(-c%13cc(F)c(CC)s%13)c%12s%11)s%10)sc9c8C(=O)OCC)s7)cc6c(-c6cc(F)c(CC)s6)c5s4)s3)sc12,O=C(OCC(CCCCCC)CCCC)C(C=CS1)=C1C2=CC3=C(S2)C=C(C4=C(C(OCC(CCCCCC)CCCC)=O)C=C(C5=CC6=C(C7=C(C(C8=CC(F)=C(S8)CC(CCCC)CC)=C6S5)C=CS7)C9=CC(F)=C(S9)CC(CCCC)CC)S4)S3
92,m-ITIC,m-ITIC,257,P-P,P-P,10.1021/acsami.1c00327,0.8,16.25,56.29,7.32,7.32,0.59,sm,fused,7,polymer,N#CC(C#N)=C1C=2C=CC=CC2C(=O)C1=CC=3SC4=C(SC=5C=6C=C7C(=CC6C(C=8C=CC=C(C8)CCCCCC)(C=9C=CC=C(C9)CCCCCC)C45)C=%10SC=%11C=C(SC%11C%10C7(C=%12C=CC=C(C%12)CCCCCC)C=%13C=CC=C(C%13)CCCCCC)C=C%14C(=O)C=%15C=CC=CC%15C%14=C(C#N)C#N)C3,CCc1cccc(C2(c3cccc(CC)c3)c3cc4c(cc3-c3sc5cc(/C=C6\C(=O)c7ccccc7C6=C(C#N)C#N)sc5c32)C(c2cccc(CC)c2)(c2cccc(CC)c2)c2c-4sc3cc(/C=C4\C(=O)c5ccccc5C4=C(C#N)C#N)sc23)c1,CCC(CCCC)CC(C=C1)=CC=C1C2=C3OC(C4=CC=C(C5=C(C(F)=CC6=NN(CC(CCCCCC)CCCC)N=C65)F)S4)=CC3=C(C7=CC=C(CC(CCCC)CC)C=C7)C8=C2C=C(O8)C9=CC=C(C(C%10=NN(CC(CCCCCC)CCCC)N=C%10%11)=C(F)C(F)=C%11C%12=CC=C(S%12)C%13=CC%14=C(C%15=CC=C(CC(CCCC)CC)C=C%15)C%16=C(C(C%17=CC=C(CC(CCCC)CC)C=C%17)=C%14O%13)C=C(O%16)C%18=CC=C(C(C%19=NN(CC(CCCCCC)CCCC)N=C%19%20)=C(F)C(F)=C%20C%21=CC=C(S%21)C%22=CC%23=C(C%24=CC=C(CC(CCCC)CC)C=C%24)C%25=C(C(C%26=CC=C(CC(CCCC)CC)C=C%26)=C%23O%22)C=C(O%25)C%27=CC=CS%27)S%18)S9,CCc1ccc(-c2c3cc(-c4ccc(-c5c(F)c(F)c(-c6ccc(-c7cc8c(-c9ccc(CC)cc9)c9oc(-c%10ccc(-c%11c(F)c(F)c(-c%12ccc(-c%13cc%14c(-c%15ccc(CC)cc%15)c%15oc(-c%16ccc(-c%17c(F)c(F)c(-c%18cccs%18)c%18nn(CC)nc%17%18)s%16)cc%15c(-c%15ccc(CC)cc%15)c%14o%13)s%12)c%12nn(CC)nc%11%12)s%10)cc9c(-c9ccc(CC)cc9)c8o7)s6)c6nn(CC)nc56)s4)oc3c(-c3ccc(CC)cc3)c3ccoc23)cc1,CCCCCCC(CN1N=C2C=C(C(F)=C(C2=N1)C3=CC=C(S3)C4=CC5=C(C6=C(C(C7=CC=C(CC(CCCC)CC)C=C7)=C5O4)C=C(C8=CC=CS8)O6)C9=CC=C(CC(CCCC)CC)C=C9)F)CCCC
92,m-ITIC,m-ITIC,258,P-4FP,P-4FP,10.1021/acsami.1c00327,0.96,15.72,57.66,8.7,8.7,0.26,sm,fused,7,polymer,N#CC(C#N)=C1C=2C=CC=CC2C(=O)C1=CC=3SC4=C(SC=5C=6C=C7C(=CC6C(C=8C=CC=C(C8)CCCCCC)(C=9C=CC=C(C9)CCCCCC)C45)C=%10SC=%11C=C(SC%11C%10C7(C=%12C=CC=C(C%12)CCCCCC)C=%13C=CC=C(C%13)CCCCCC)C=C%14C(=O)C=%15C=CC=CC%15C%14=C(C#N)C#N)C3,CCc1cccc(C2(c3cccc(CC)c3)c3cc4c(cc3-c3sc5cc(/C=C6\C(=O)c7ccccc7C6=C(C#N)C#N)sc5c32)C(c2cccc(CC)c2)(c2cccc(CC)c2)c2c-4sc3cc(/C=C4\C(=O)c5ccccc5C4=C(C#N)C#N)sc23)c1,FC1=C(CC(CCCC)CC)C(F)=CC(C2=C3OC(C4=CC=C(C5=C(C(F)=CC6=NN(CC(CCCCCC)CCCC)N=C65)F)S4)=CC3=C(C7=CC(F)=C(CC(CCCC)CC)C(F)=C7)C8=C2C=C(O8)C9=CC=C(C(C%10=NN(CC(CCCCCC)CCCC)N=C%10%11)=C(F)C(F)=C%11C%12=CC=C(S%12)C%13=CC%14=C(C%15=CC(F)=C(CC(CCCC)CC)C(F)=C%15)C%16=C(C(C%17=CC(F)=C(CC(CCCC)CC)C(F)=C%17)=C%14O%13)C=C(O%16)C%18=CC=C(C(C%19=NN(CC(CCCCCC)CCCC)N=C%19%20)=C(F)C(F)=C%20C%21=CC=C(S%21)C%22=CC%23=C(C%24=CC(F)=C(CC(CCCC)CC)C(F)=C%24)C%25=C(C(C%26=CC(F)=C(CC(CCCC)CC)C(F)=C%26)=C%23O%22)C=C(O%25)C%27=CC=CS%27)S%18)S9)=C1,CCc1c(F)cc(-c2c3cc(-c4ccc(-c5c(F)c(F)c(-c6ccc(-c7cc8c(-c9cc(F)c(CC)c(F)c9)c9oc(-c%10ccc(-c%11c(F)c(F)c(-c%12ccc(-c%13cc%14c(-c%15cc(F)c(CC)c(F)c%15)c%15oc(-c%16ccc(-c%17c(F)c(F)c(-c%18cccs%18)c%18nn(CC)nc%17%18)s%16)cc%15c(-c%15cc(F)c(CC)c(F)c%15)c%14o%13)s%12)c%12nn(CC)nc%11%12)s%10)cc9c(-c9cc(F)c(CC)c(F)c9)c8o7)s6)c6nn(CC)nc56)s4)oc3c(-c3cc(F)c(CC)c(F)c3)c3ccoc23)cc1F,CCCCCCC(CN1N=C2C=C(C(F)=C(C2=N1)C3=CC=C(S3)C4=CC5=C(C6=C(C(C7=CC(F)=C(CC(CCCC)CC)C(F)=C7)=C5O4)C=C(C8=CC=CS8)O6)C9=CC(F)=C(CC(CCCC)CC)C(F)=C9)F)CCCC
92,m-ITIC,m-ITIC,259,P-CIT,P-CIT,10.1021/acsami.1c00327,0.92,16.7,71.56,11.04,11.04,0.55,sm,fused,7,polymer,N#CC(C#N)=C1C=2C=CC=CC2C(=O)C1=CC=3SC4=C(SC=5C=6C=C7C(=CC6C(C=8C=CC=C(C8)CCCCCC)(C=9C=CC=C(C9)CCCCCC)C45)C=%10SC=%11C=C(SC%11C%10C7(C=%12C=CC=C(C%12)CCCCCC)C=%13C=CC=C(C%13)CCCCCC)C=C%14C(=O)C=%15C=CC=CC%15C%14=C(C#N)C#N)C3,CCc1cccc(C2(c3cccc(CC)c3)c3cc4c(cc3-c3sc5cc(/C=C6\C(=O)c7ccccc7C6=C(C#N)C#N)sc5c32)C(c2cccc(CC)c2)(c2cccc(CC)c2)c2c-4sc3cc(/C=C4\C(=O)c5ccccc5C4=C(C#N)C#N)sc23)c1,ClC1=C(CC(CCCC)CC)SC(C2=C3OC(C4=CC=C(C5=C(C(F)=CC6=NN(CC(CCCCCC)CCCC)N=C65)F)S4)=CC3=C(C7=CC(Cl)=C(CC(CCCC)CC)S7)C8=C2C=C(O8)C9=CC=C(C(C%10=NN(CC(CCCCCC)CCCC)N=C%10%11)=C(F)C(F)=C%11C%12=CC=C(S%12)C%13=CC%14=C(C%15=CC(Cl)=C(CC(CCCC)CC)S%15)C%16=C(C(C%17=CC(Cl)=C(CC(CCCC)CC)S%17)=C%14O%13)C=C(O%16)C%18=CC=C(C(C%19=NN(CC(CCCCCC)CCCC)N=C%19%20)=C(F)C(F)=C%20C%21=CC=C(S%21)C%22=CC%23=C(C%24=CC(Cl)=C(CC(CCCC)CC)S%24)C%25=C(C(C%26=CC(Cl)=C(CC(CCCC)CC)S%26)=C%23O%22)C=C(O%25)C%27=CC=CS%27)S%18)S9)=C1,CCc1sc(-c2c3cc(-c4ccc(-c5c(F)c(F)c(-c6ccc(-c7cc8c(-c9cc(Cl)c(CC)s9)c9oc(-c%10ccc(-c%11c(F)c(F)c(-c%12ccc(-c%13cc%14c(-c%15cc(Cl)c(CC)s%15)c%15oc(-c%16ccc(-c%17c(F)c(F)c(-c%18cccs%18)c%18nn(CC)nc%17%18)s%16)cc%15c(-c%15cc(Cl)c(CC)s%15)c%14o%13)s%12)c%12nn(CC)nc%11%12)s%10)cc9c(-c9cc(Cl)c(CC)s9)c8o7)s6)c6nn(CC)nc56)s4)oc3c(-c3cc(Cl)c(CC)s3)c3ccoc23)cc1Cl,CCCCCCC(CN1N=C2C=C(C(F)=C(C2=N1)C3=CC=C(S3)C4=CC5=C(C6=C(C(C7=CC(Cl)=C(S7)CC(CCCC)CC)=C5O4)C=C(C8=CC=CS8)O6)C9=CC(Cl)=C(S9)CC(CCCC)CC)F)CCCC
92,m-ITIC,m-ITIC,412,P-FP,P-FP,10.1039/D1TA04214A,0.995,14.94,60.55,8.86,8.7,,sm,fused,7,polymer,N#CC(C#N)=C1C=2C=CC=CC2C(=O)C1=CC=3SC4=C(SC=5C=6C=C7C(=CC6C(C=8C=CC=C(C8)CCCCCC)(C=9C=CC=C(C9)CCCCCC)C45)C=%10SC=%11C=C(SC%11C%10C7(C=%12C=CC=C(C%12)CCCCCC)C=%13C=CC=C(C%13)CCCCCC)C=C%14C(=O)C=%15C=CC=CC%15C%14=C(C#N)C#N)C3,CCc1cccc(C2(c3cccc(CC)c3)c3cc4c(cc3-c3sc5cc(/C=C6\C(=O)c7ccccc7C6=C(C#N)C#N)sc5c32)C(c2cccc(CC)c2)(c2cccc(CC)c2)c2c-4sc3cc(/C=C4\C(=O)c5ccccc5C4=C(C#N)C#N)sc23)c1,FC(C(F)=C(C1=CC=C(C(O2)=CC3=C2C(C4=CC(F)=C(CC(CCCC)CC)C(F)=C4)=C(C=C(C5=CC=C(C6=C(F)C(F)=C(C7=CC=C(C(O8)=CC9=C8C(C%10=CC(F)=C(CC(CCCC)CC)C(F)=C%10)=C(C=C(C%11=CC=C(C%12=C(F)C(F)=C(C%13=CC=CS%13)C%14=NN(CC(CCCCCCCC)CCCCCC)N=C%14%12)S%11)O%15)C%15=C9C%16=CC(F)=C(CC(CC)CCCC)C(F)=C%16)S7)C%17=NN(CC(CCCCCCCC)CCCCCC)N=C%176)S5)O%18)C%18=C3C%19=CC(F)=C(CC(CC)CCCC)C(F)=C%19)S1)C%20=NN(CC(CCCCCCCC)CCCCCC)N=C%20%21)=C%21C(S%22)=CC=C%22C%23=CC%24=C(C%25=CC(F)=C(CC(CCCC)CC)C(F)=C%25)C%26=C(C=CO%26)C(C%27=CC(F)=C(CC(CC)CCCC)C(F)=C%27)=C%24O%23,CCc1c(F)cc(-c2c3cc(-c4ccc(-c5c(F)c(F)c(-c6ccc(-c7cc8c(-c9cc(F)c(CC)c(F)c9)c9oc(-c%10ccc(-c%11c(F)c(F)c(-c%12ccc(-c%13cc%14c(-c%15cc(F)c(CC)c(F)c%15)c%15oc(-c%16ccc(-c%17c(F)c(F)c(-c%18cccs%18)c%18nn(CC)nc%17%18)s%16)cc%15c(-c%15cc(F)c(CC)c(F)c%15)c%14o%13)s%12)c%12nn(CC)nc%11%12)s%10)cc9c(-c9cc(F)c(CC)c(F)c9)c8o7)s6)c6nn(CC)nc56)s4)oc3c(-c3cc(F)c(CC)c(F)c3)c3ccoc23)cc1F,FC(C(F)=C(C1=NN(N=C21)CC(CCCCCCCC)CCCCCC)C3=CC=C(S3)C4=CC5=C(C6=C(C(C7=CC(F)=C(CC(CCCC)CC)C(F)=C7)=C5O4)C=CO6)C8=CC(F)=C(CC(CCCC)CC)C(F)=C8)=C2C9=CC=CS9
92,m-ITIC,m-ITIC,413,P-FT,P-FT,10.1039/D1TA04214A,0.924,17.64,70.1,11.43,10.87,,sm,fused,7,polymer,N#CC(C#N)=C1C=2C=CC=CC2C(=O)C1=CC=3SC4=C(SC=5C=6C=C7C(=CC6C(C=8C=CC=C(C8)CCCCCC)(C=9C=CC=C(C9)CCCCCC)C45)C=%10SC=%11C=C(SC%11C%10C7(C=%12C=CC=C(C%12)CCCCCC)C=%13C=CC=C(C%13)CCCCCC)C=C%14C(=O)C=%15C=CC=CC%15C%14=C(C#N)C#N)C3,CCc1cccc(C2(c3cccc(CC)c3)c3cc4c(cc3-c3sc5cc(/C=C6\C(=O)c7ccccc7C6=C(C#N)C#N)sc5c32)C(c2cccc(CC)c2)(c2cccc(CC)c2)c2c-4sc3cc(/C=C4\C(=O)c5ccccc5C4=C(C#N)C#N)sc23)c1,FC1=C(CC(CCCC)CC)SC(C2=C3OC(C4=CC=C(C5=C(C(F)=CC6=NN(CC(CCCCCC)CCCC)N=C65)F)S4)=CC3=C(C7=CC(F)=C(CC(CCCC)CC)S7)C8=C2C=C(O8)C9=CC=C(C(C%10=NN(CC(CCCCCC)CCCC)N=C%10%11)=C(F)C(F)=C%11C%12=CC=C(S%12)C%13=CC%14=C(C%15=CC(F)=C(CC(CCCC)CC)S%15)C%16=C(C(C%17=CC(F)=C(CC(CCCC)CC)S%17)=C%14O%13)C=C(O%16)C%18=CC=C(C(C%19=NN(CC(CCCCCC)CCCC)N=C%19%20)=C(F)C(F)=C%20C%21=CC=C(S%21)C%22=CC%23=C(C%24=CC(F)=C(CC(CCCC)CC)S%24)C%25=C(C(C%26=CC(F)=C(CC(CCCC)CC)S%26)=C%23O%22)C=C(O%25)C%27=CC=CS%27)S%18)S9)=C1,CCc1sc(-c2c3cc(-c4ccc(-c5c(F)c(F)c(-c6ccc(-c7cc8c(-c9cc(F)c(CC)s9)c9oc(-c%10ccc(-c%11c(F)c(F)c(-c%12ccc(-c%13cc%14c(-c%15cc(F)c(CC)s%15)c%15oc(-c%16ccc(-c%17c(F)c(F)c(-c%18cccs%18)c%18nn(CC)nc%17%18)s%16)cc%15c(-c%15cc(F)c(CC)s%15)c%14o%13)s%12)c%12nn(CC)nc%11%12)s%10)cc9c(-c9cc(F)c(CC)s9)c8o7)s6)c6nn(CC)nc56)s4)oc3c(-c3cc(F)c(CC)s3)c3ccoc23)cc1F,FC1=CC2=NN(CC(CCCCCC)CCCC)N=C2C(C3=CC=C(S3)C4=CC5=C(C6=C(C(C7=CC(F)=C(S7)CC(CCCC)CC)=C5O4)C=C(C8=CC=CS8)O6)C9=CC(F)=C(S9)CC(CCCC)CC)=C1F
