Repository: brigreens/Meta-analysis_OSCs

This repository contains the data files and analysis notebooks to support the paper "Meta-Analysis of Molecular Design Strategies for Non-Fullerene Acceptor Based Organic Solar Cell Materials" (DOI: 10.26434/chemrxiv-2024-w29b1)

File: OSC_dataset_metaanalysis.csv (part 28 of 76)
NFA_ID,reported_acceptor,NFA_other_names,don_ID,reported_donor,don_other_names,DOI,Voc,Jsc,FF,PCE_max,PCE_avg,PCE_std,acceptor_type,acceptor_class,fused_rings_in_core,donor_type,acc_SMILES_sidechains,acc_SMILES_shortened_sidechains,don_SMILES_sidechains,don_SMILES_shortened_sidechains,don_mon_SMILES
93,IDT-2B,IDT-2B,3,PBDB-T,PBDB-T,10.1002/adma.201703527,0.89,13.3,53.9,6.42,6.31,,sm,fused,5,polymer,O=C1C2=C(C=C(C)C=C2)C(/C1=C/C3=CC4=C(C(C=C(C(C5=CC=C(CCCCCC)C=C5)(C6=CC=C(CCCCCC)C=C6)C7=C8SC(/C=C9/C(C(C=C(C)C=C%10)=C%10C9=O)=C(C#N)/C#N)=C7)C8=C%11)=C%11C4(C%12=CC=C(CCCCCC)C=C%12)C%13=CC=C(CCCCCC)C=C%13)S3)=C(C#N)\C#N,CCc1ccc(C2(c3ccc(CC)cc3)c3cc4c(cc3-c3sc(/C=C5\C(=O)c6ccc(C)cc6C5=C(C#N)C#N)cc32)C(c2ccc(CC)cc2)(c2ccc(CC)cc2)c2cc(/C=C3\C(=O)c5ccc(C)cc5C3=C(C#N)C#N)sc2-4)cc1,CCC(CCCC)CC1=CC=C(S1)C2=C3C(SC(C4=CC=C(S4)C(SC(C5=CC=C(C6=CC7=C(S6)C(C8=CC=C(CC(CCCC)CC)S8)=C9C(SC(C%10=CC=C(S%10)C(SC(C%11=CC=C(C%12=CC%13=C(S%12)C(C%14=CC=C(CC(CCCC)CC)S%14)=C%15C(SC(C%16=CC=C(S%16)C(SC(C%17=CC=CS%17)=C%18C%19=O)=C%18C(C%20=C(CC(CCCC)CC)SC(CC(CCCC)CC)=C%20%19)=O)=C%15)=C%13C%21=CC=C(CC(CCCC)CC)S%21)S%11)=C%22C%23=O)=C%22C(C%24=C(CC(CCCC)CC)SC(CC(CCCC)CC)=C%24%23)=O)=C9)=C7C%25=CC=C(CC(CCCC)CC)S%25)S5)=C%26C%27=O)=C%26C(C%28=C(CC(CCCC)CC)SC(CC(CCCC)CC)=C%28%27)=O)=C3)=C(C%29=CC=C(CC(CCCC)CC)S%29)C%30=C2SC=C%30,CCc1ccc(-c2c3cc(-c4ccc(-c5sc(-c6ccc(-c7cc8c(-c9ccc(CC)s9)c9sc(-c%10ccc(-c%11sc(-c%12ccc(-c%13cc%14c(-c%15ccc(CC)s%15)c%15sc(-c%16ccc(-c%17sc(-c%18cccs%18)c%18c%17C(=O)c%17c(CC)sc(CC)c%17C%18=O)s%16)cc%15c(-c%15ccc(CC)s%15)c%14s%13)s%12)c%12c%11C(=O)c%11c(CC)sc(CC)c%11C%12=O)s%10)cc9c(-c9ccc(CC)s9)c8s7)s6)c6c5C(=O)c5c(CC)sc(CC)c5C6=O)s4)sc3c(-c3ccc(CC)s3)c3ccsc23)s1,CCCCC(CC1=CC=C(S1)C2=C3C=C(SC3=C(C4=C2SC=C4)C5=CC=C(S5)CC(CCCC)CC)C6=CC=C(S6)C7=C(C(C8=C(SC(CC(CCCC)CC)=C8C9=O)CC(CCCC)CC)=O)C9=C(C%10=CC=CS%10)S7)CC
94,IDT-2O,IDT-2O,3,PBDB-T,PBDB-T,10.1002/adma.201703527,0.86,15.64,72.3,9.68,9.58,,sm,fused,5,polymer,O=C1C2=C(C=C(C)C=C2)C(/C1=C/C3=CC4=C(C(C=C(C(CCCCCCCC)(CCCCCCCC)C5=C6SC(/C=C7/C(C(C=C(C)C=C8)=C8C7=O)=C(C#N)/C#N)=C5)C6=C9)=C9C4(CCCCCCCC)CCCCCCCC)S3)=C(C#N)\C#N,CCC1(CC)c2cc3c(cc2-c2sc(/C=C4\C(=O)c5ccc(C)cc5C4=C(C#N)C#N)cc21)C(CC)(CC)c1cc(/C=C2\C(=O)c4ccc(C)cc4C2=C(C#N)C#N)sc1-3,CCC(CCCC)CC1=CC=C(S1)C2=C3C(SC(C4=CC=C(S4)C(SC(C5=CC=C(C6=CC7=C(S6)C(C8=CC=C(CC(CCCC)CC)S8)=C9C(SC(C%10=CC=C(S%10)C(SC(C%11=CC=C(C%12=CC%13=C(S%12)C(C%14=CC=C(CC(CCCC)CC)S%14)=C%15C(SC(C%16=CC=C(S%16)C(SC(C%17=CC=CS%17)=C%18C%19=O)=C%18C(C%20=C(CC(CCCC)CC)SC(CC(CCCC)CC)=C%20%19)=O)=C%15)=C%13C%21=CC=C(CC(CCCC)CC)S%21)S%11)=C%22C%23=O)=C%22C(C%24=C(CC(CCCC)CC)SC(CC(CCCC)CC)=C%24%23)=O)=C9)=C7C%25=CC=C(CC(CCCC)CC)S%25)S5)=C%26C%27=O)=C%26C(C%28=C(CC(CCCC)CC)SC(CC(CCCC)CC)=C%28%27)=O)=C3)=C(C%29=CC=C(CC(CCCC)CC)S%29)C%30=C2SC=C%30,CCc1ccc(-c2c3cc(-c4ccc(-c5sc(-c6ccc(-c7cc8c(-c9ccc(CC)s9)c9sc(-c%10ccc(-c%11sc(-c%12ccc(-c%13cc%14c(-c%15ccc(CC)s%15)c%15sc(-c%16ccc(-c%17sc(-c%18cccs%18)c%18c%17C(=O)c%17c(CC)sc(CC)c%17C%18=O)s%16)cc%15c(-c%15ccc(CC)s%15)c%14s%13)s%12)c%12c%11C(=O)c%11c(CC)sc(CC)c%11C%12=O)s%10)cc9c(-c9ccc(CC)s9)c8s7)s6)c6c5C(=O)c5c(CC)sc(CC)c5C6=O)s4)sc3c(-c3ccc(CC)s3)c3ccsc23)s1,CCCCC(CC1=CC=C(S1)C2=C3C=C(SC3=C(C4=C2SC=C4)C5=CC=C(S5)CC(CCCC)CC)C6=CC=C(S6)C7=C(C(C8=C(SC(CC(CCCC)CC)=C8C9=O)CC(CCCC)CC)=O)C9=C(C%10=CC=CS%10)S7)CC
94,IDIC8-M,IDIC8-M,97,DRCN5T,DRCN5T,10.1021/acsaem.8b00205,1.002,10.36,60.7,6.31,6.06,0.23,sm,fused,5,sm,N#C/C(C#N)=C1C2=C(C(C\1=CC3=CC4=C(C5=C(C4(CCCCCCCC)CCCCCCCC)C=C(C6=C(C7(CCCCCCCC)CCCCCCCC)C=C(C=C8C(C9=C(/C8=C(C#N)/C#N)C=C(C)C=C9)=O)S6)C7=C5)S3)=O)C=CC(C)=C2,CCC1(CC)c2cc3c(cc2-c2sc(/C=C4\C(=O)c5ccc(C)cc5C4=C(C#N)C#N)cc21)C(CC)(CC)c1cc(/C=C2\C(=O)c4ccc(C)cc4C2=C(C#N)C#N)sc1-3,N#CC(C#N)=C1SC(=CC=2SC(C=3SC(C=4SC(=CC4)C=5SC(=CC5CCCCCCCC)C=6SC(C=C7SC(=C(C#N)C#N)N(C7=O)CC)=CC6CCCCCCCC)=C(C3)CCCCCCCC)=C(C2)CCCCCCCC)C(=O)N1CC,CCc1cc(/C=c2\sc(=C(C#N)C#N)n(CC)c2=O)sc1-c1cc(CC)c(-c2ccc(-c3sc(-c4sc(/C=c5\sc(=C(C#N)C#N)n(CC)c5=O)cc4CC)cc3CC)s2)s1,N#CC(C#N)=C1SC(=CC=2SC(C=3SC(C=4SC(=CC4)C=5SC(=CC5CCCCCCCC)C=6SC(C=C7SC(=C(C#N)C#N)N(C7=O)CC)=CC6CCCCCCCC)=C(C3)CCCCCCCC)=C(C2)CCCCCCCC)C(=O)N1CC
95,IDT-OB,IDT-OB,3,PBDB-T,PBDB-T,10.1002/adma.201703527,0.88,16.18,71.1,10.12,9.91,,sm,fused,5,polymer,O=C1C2=C(C=C(C)C=C2)C(/C1=C/C3=CC4=C(C(C=C(C(C5=CC=C(CCCCCC)C=C5)(CCCCCCCC)C6=C7SC(/C=C8/C(C(C=C(C)C=C9)=C9C8=O)=C(C#N)/C#N)=C6)C7=C%10)=C%10C4(CCCCCCCC)C%11=CC=C(CCCCCC)C=C%11)S3)=C(C#N)\C#N,CCc1ccc(C2(CC)c3cc4c(cc3-c3sc(/C=C5\C(=O)c6ccc(C)cc6C5=C(C#N)C#N)cc32)C(CC)(c2ccc(CC)cc2)c2cc(/C=C3\C(=O)c5ccc(C)cc5C3=C(C#N)C#N)sc2-4)cc1,CCC(CCCC)CC1=CC=C(S1)C2=C3C(SC(C4=CC=C(S4)C(SC(C5=CC=C(C6=CC7=C(S6)C(C8=CC=C(CC(CCCC)CC)S8)=C9C(SC(C%10=CC=C(S%10)C(SC(C%11=CC=C(C%12=CC%13=C(S%12)C(C%14=CC=C(CC(CCCC)CC)S%14)=C%15C(SC(C%16=CC=C(S%16)C(SC(C%17=CC=CS%17)=C%18C%19=O)=C%18C(C%20=C(CC(CCCC)CC)SC(CC(CCCC)CC)=C%20%19)=O)=C%15)=C%13C%21=CC=C(CC(CCCC)CC)S%21)S%11)=C%22C%23=O)=C%22C(C%24=C(CC(CCCC)CC)SC(CC(CCCC)CC)=C%24%23)=O)=C9)=C7C%25=CC=C(CC(CCCC)CC)S%25)S5)=C%26C%27=O)=C%26C(C%28=C(CC(CCCC)CC)SC(CC(CCCC)CC)=C%28%27)=O)=C3)=C(C%29=CC=C(CC(CCCC)CC)S%29)C%30=C2SC=C%30,CCc1ccc(-c2c3cc(-c4ccc(-c5sc(-c6ccc(-c7cc8c(-c9ccc(CC)s9)c9sc(-c%10ccc(-c%11sc(-c%12ccc(-c%13cc%14c(-c%15ccc(CC)s%15)c%15sc(-c%16ccc(-c%17sc(-c%18cccs%18)c%18c%17C(=O)c%17c(CC)sc(CC)c%17C%18=O)s%16)cc%15c(-c%15ccc(CC)s%15)c%14s%13)s%12)c%12c%11C(=O)c%11c(CC)sc(CC)c%11C%12=O)s%10)cc9c(-c9ccc(CC)s9)c8s7)s6)c6c5C(=O)c5c(CC)sc(CC)c5C6=O)s4)sc3c(-c3ccc(CC)s3)c3ccsc23)s1,CCCCC(CC1=CC=C(S1)C2=C3C=C(SC3=C(C4=C2SC=C4)C5=CC=C(S5)CC(CCCC)CC)C6=CC=C(S6)C7=C(C(C8=C(SC(CC(CCCC)CC)=C8C9=O)CC(CCCC)CC)=O)C9=C(C%10=CC=CS%10)S7)CC
96,IDIC-PhC6,"IDTI, IDIC-PhC6, IDT-IC",3,PBDB-T,PBDB-T,10.1002/adma.201807832,0.869,12.2,57.9,6.14,5.92,2,sm,fused,,polymer,N#C/C(C#N)=C1C2=C(C(C\1=CC3=CC4=C(C5=C(C4(C6=CC=C(CCCCCC)C=C6)C7=CC=C(CCCCCC)C=C7)C=C(C8=C(C9(C%10=CC=C(CCCCCC)C=C%10)C%11=CC=C(CCCCCC)C=C%11)C=C(C=C%12C(C%13=C(/C%12=C(C#N)/C#N)C=CC=C%13)=O)S8)C9=C5)S3)=O)C=CC=C2,N#C/C(C#N)=C1C2=C(C(C\1=CC3=CC4=C(C5=C(C4(C6=CC=C(CC)C=C6)C7=CC=C(CC)C=C7)C=C(C8=C(C9(C%10=CC=C(CC)C=C%10)C%11=CC=C(CC)C=C%11)C=C(C=C%12C(C%13=C(/C%12=C(C#N)/C#N)C=CC=C%13)=O)S8)C9=C5)S3)=O)C=CC=C2,CCC(CCCC)CC1=CC=C(S1)C2=C3C(SC(C4=CC=C(S4)C(SC(C5=CC=C(C6=CC7=C(S6)C(C8=CC=C(CC(CCCC)CC)S8)=C9C(SC(C%10=CC=C(S%10)C(SC(C%11=CC=C(C%12=CC%13=C(S%12)C(C%14=CC=C(CC(CCCC)CC)S%14)=C%15C(SC(C%16=CC=C(S%16)C(SC(C%17=CC=CS%17)=C%18C%19=O)=C%18C(C%20=C(CC(CCCC)CC)SC(CC(CCCC)CC)=C%20%19)=O)=C%15)=C%13C%21=CC=C(CC(CCCC)CC)S%21)S%11)=C%22C%23=O)=C%22C(C%24=C(CC(CCCC)CC)SC(CC(CCCC)CC)=C%24%23)=O)=C9)=C7C%25=CC=C(CC(CCCC)CC)S%25)S5)=C%26C%27=O)=C%26C(C%28=C(CC(CCCC)CC)SC(CC(CCCC)CC)=C%28%27)=O)=C3)=C(C%29=CC=C(CC(CCCC)CC)S%29)C%30=C2SC=C%30,CCc1ccc(-c2c3cc(-c4ccc(-c5sc(-c6ccc(-c7cc8c(-c9ccc(CC)s9)c9sc(-c%10ccc(-c%11sc(-c%12ccc(-c%13cc%14c(-c%15ccc(CC)s%15)c%15sc(-c%16ccc(-c%17sc(-c%18cccs%18)c%18c%17C(=O)c%17c(CC)sc(CC)c%17C%18=O)s%16)cc%15c(-c%15ccc(CC)s%15)c%14s%13)s%12)c%12c%11C(=O)c%11c(CC)sc(CC)c%11C%12=O)s%10)cc9c(-c9ccc(CC)s9)c8s7)s6)c6c5C(=O)c5c(CC)sc(CC)c5C6=O)s4)sc3c(-c3ccc(CC)s3)c3ccsc23)s1,CCCCC(CC1=CC=C(S1)C2=C3C=C(SC3=C(C4=C2SC=C4)C5=CC=C(S5)CC(CCCC)CC)C6=CC=C(S6)C7=C(C(C8=C(SC(CC(CCCC)CC)=C8C9=O)CC(CCCC)CC)=O)C9=C(C%10=CC=CS%10)S7)CC
96,IDT-IC,"IDTI, IDIC-PhC6, IDT-IC",7,PTB7-Th,"PTB7-Th, PBDTT-TT-F, PBDTTT-EFT, PBT7-Th",10.1039/C6TA00612D,0.83,9.53,40,3.16,3.05,0.1,sm,fused,5,polymer,N#CC(C#N)=C1C=2C=CC=CC2C(=O)C1=CC=3SC=4C=5C=C6C(=CC5C(C7=CC=C(C=C7)CCCCCC)(C8=CC=C(C=C8)CCCCCC)C4C3)C=9SC(C=C%10C(=O)C=%11C=CC=CC%11C%10=C(C#N)C#N)=CC9C6(C%12=CC=C(C=C%12)CCCCCC)C%13=CC=C(C=C%13)CCCCCC,CCc1ccc(C2(c3ccc(CC)cc3)c3cc4c(cc3-c3sc(/C=C5\C(=O)c6ccccc6C5=C(C#N)C#N)cc32)C(c2ccc(CC)cc2)(c2ccc(CC)cc2)c2cc(/C=C3\C(=O)c5ccccc5C3=C(C#N)C#N)sc2-4)cc1,FC1=C(C(OCC(CCCC)CC)=O)SC2=C(SC=C21)C(S3)=CC4=C3C(C5=CC=C(CC(CC)CCCC)S5)=C(C=C(C6=C(C(F)=C(C(OCC(CCCC)CC)=O)S7)C7=C(S6)C(S8)=CC9=C8C(C%10=CC=C(CC(CCCC)CC)S%10)=C(C=C(C%11=C(C(F)=C(C(OCC(CCCC)CC)=O)S%12)C%12=C(S%11)C(S%13)=CC%14=C%13C(C%15=CC=C(CC(CC)CCCC)S%15)=C(C=CS%16)C%16=C%14C%17=CC=C(CC(CC)CCCC)S%17)S%18)C%18=C9C%19=CC=C(CC(CCCC)CC)S%19)S%20)C%20=C4C%21=CC=C(CC(CC)CCCC)S%21,CCOC(=O)c1sc2c(-c3cc4c(-c5ccc(CC)s5)c5sc(-c6sc(-c7cc8c(-c9ccc(CC)s9)c9sc(-c%10sc(-c%11cc%12c(-c%13ccc(CC)s%13)c%13sccc%13c(-c%13ccc(CC)s%13)c%12s%11)c%11sc(C(=O)OCC)c(F)c%10%11)cc9c(-c9ccc(CC)s9)c8s7)c7sc(C(=O)OCC)c(F)c67)cc5c(-c5ccc(CC)s5)c4s3)scc2c1F,CCCCC(COC(C1=C(F)C2=CSC(C3=CC4=C(C5=C(C(C6=CC=C(S6)CC(CCCC)CC)=C4S3)C=CS5)C7=CC=C(S7)CC(CCCC)CC)=C2S1)=O)CC
96,IDTI,"IDTI, IDIC-PhC6, IDT-IC",12,PBDB-TF,"PBDB-TF, PM6, PBDB-T-2F, PBDB-T2F, PBDBT-F",10.1002/adma.201704051,0.993,13.01,57,7.4,6.9,0.2,sm,fused,5,polymer,O=C(C/1=CC2=CC(C3(C4=CC=C(C=C4)CCCCCC)C5=CC=C(C=C5)CCCCCC)=C(C6=C3C=C(C7=C6)C8=C(C7(C9=CC=C(C=C9)CCCCCC)C%10=CC=C(C=C%10)CCCCCC)C=C(C=C(C%11=O)/C(C%12=C%11C=CC=C%12)=C(C#N)\C#N)S8)S2)C%13=C(C=CC=C%13)C1=C(C#N)/C#N,CCc1ccc(C2(c3ccc(CC)cc3)c3cc4c(cc3-c3sc(/C=C5\C(=O)c6ccccc6C5=C(C#N)C#N)cc32)C(c2ccc(CC)cc2)(c2ccc(CC)cc2)c2cc(/C=C3\C(=O)c5ccccc5C3=C(C#N)C#N)sc2-4)cc1,FC1=C(CC(CCCC)CC)SC(C2=C3C(SC(C4=CC=C(S4)C(SC(C5=CC=C(C6=CC7=C(S6)C(C8=CC(F)=C(CC(CCCC)CC)S8)=C9C(SC(C%10=CC=C(S%10)C(SC(C%11=CC=C(C%12=CC%13=C(S%12)C(C%14=CC(F)=C(CC(CCCC)CC)S%14)=C%15C(SC(C%16=CC=C(S%16)C(SC(C%17=CC=CS%17)=C%18C%19=O)=C%18C(C%20=C(CC(CCCC)CC)SC(CC(CCCC)CC)=C%20%19)=O)=C%15)=C%13C%21=CC(F)=C(CC(CCCC)CC)S%21)S%11)=C%22C%23=O)=C%22C(C%24=C(CC(CCCC)CC)SC(CC(CCCC)CC)=C%24%23)=O)=C9)=C7C%25=CC(F)=C(CC(CCCC)CC)S%25)S5)=C%26C%27=O)=C%26C(C%28=C(CC(CCCC)CC)SC(CC(CCCC)CC)=C%28%27)=O)=C3)=C(C%29=CC(F)=C(CC(CCCC)CC)S%29)C%30=C2SC=C%30)=C1,CCc1sc(-c2c3cc(-c4ccc(-c5sc(-c6ccc(-c7cc8c(-c9cc(F)c(CC)s9)c9sc(-c%10ccc(-c%11sc(-c%12ccc(-c%13cc%14c(-c%15cc(F)c(CC)s%15)c%15sc(-c%16ccc(-c%17sc(-c%18cccs%18)c%18c%17C(=O)c%17c(CC)sc(CC)c%17C%18=O)s%16)cc%15c(-c%15cc(F)c(CC)s%15)c%14s%13)s%12)c%12c%11C(=O)c%11c(CC)sc(CC)c%11C%12=O)s%10)cc9c(-c9cc(F)c(CC)s9)c8s7)s6)c6c5C(=O)c5c(CC)sc(CC)c5C6=O)s4)sc3c(-c3cc(F)c(CC)s3)c3ccsc23)cc1F,CCCCC(CC1=C(F)C=C(C2=C3C=C(SC3=C(C4=C2SC=C4)C5=CC(F)=C(S5)CC(CCCC)CC)C6=CC=C(S6)C7=C(C(C8=C(SC(CC(CCCC)CC)=C8C9=O)CC(CCCC)CC)=O)C9=C(C%10=CC=CS%10)S7)S1)CC
96,IDIC,"IDIC, IC-C6IDT-IC",39,FTAZ,FTAZ,10.1039/C9QM00314B,0.954,10.79,50.6,5.21,5.21,0.19,sm,fused,5,polymer,O=C(C/1=C\C2=CC3=C(C4=C(C3(C5=CC=C(C=C5)CCCCCC)C6=CC=C(C=C6)CCCCCC)C=C7C(C(C8=CC=C(C=C8)CCCCCC)(C9=C7SC(/C=C%10C(C%11=C(C=CC=C%11)C\%10=C(C#N)\C#N)=O)=C9)C%12=CC=C(C=C%12)CCCCCC)=C4)S2)C%13=C(C=CC=C%13)C1=C(C#N)\C#N,O=C(C1=C(C/2=C(C#N)\C#N)C=CC=C1)C2=C/C3=CC4=C(S3)C5=C(C=C6C(C(C7=CC=C(CC)C=C7)(C8=CC=C(CC)C=C8)C9=C6SC(/C=C%10C(C%11=C(C\%10=C(C#N)/C#N)C=CC=C%11)=O)=C9)=C5)C4(C%12=CC=C(CC)C=C%12)C%13=CC=C(CC)C=C%13,CCCCC(CCCCCC)CCC1=C2C=C(C3=CC=C(C4=C(C(F)=C(C5=CC=C(C6=CC(C(CCC(CCCCCC)CCCC)=C7SC(C8=CC=C(C9=C(C(F)=CC%10=NN(CC(CCCCCC)CC)N=C%109)F)S8)=CC7=C%11CCC(CCCCCC)CCCC)=C%11S6)S5)C%12=NN(CC(CCCCCC)CCCC)N=C%124)F)S3)SC2=C(CCC(CCCCCC)CCCC)C%13=C1SC(C%14=CC=C(C(C%15=NN(CC(CCCCCC)CCCC)N=C%15%16)=C(F)C(F)=C%16C%17=CC=C(S%17)C%18=CC%19=C(CCC(CCCCCC)CCCC)C%20=C(C(CCC(CCCCCC)CCCC)=C%19S%18)C=C(S%20)C%21=CC=CS%21)S%14)=C%13,CCc1c2cc(-c3ccc(-c4c(F)c(F)c(-c5ccc(-c6cc7c(CC)c8sc(-c9ccc(-c%10c(F)c(F)c(-c%11ccc(-c%12cc%13c(CC)c%14sc(-c%15ccc(-c%16c(F)c(F)c(-c%17cccs%17)c%17nn(CC)nc%16%17)s%15)cc%14c(CC)c%13s%12)s%11)c%11nn(CC)nc%10%11)s9)cc8c(CC)c7s6)s5)c5nn(CC)nc45)s3)sc2c(CC)c2ccsc12,CCCCCCC(CCC1=C2C=C(SC2=C(C3=C1SC(C4=CC=CS4)=C3)CCC(CCCCCC)CCCC)C5=CC=C(S5)C6=C(C(F)=CC7=NN(N=C67)CC(CCCCCC)CCCC)F)CCCC
96,ITIC-2T,"ITIC-2T, IDIC",45,PBDTsTh-BDD,PBDTsTh-BDD,10.1039/C8TA11363G,0.982,12.28,55.6,6.7,6.58,,sm,fused,5,polymer,O=C1C2=C(C=CC=C2)C(/C1=C/C3=CC4=C(C(C=C(C(C5=CC=C(CCCCCC)C=C5)(C6=CC=C(CCCCCC)C=C6)C7=C8SC(/C=C9/C(C(C=CC=C%10)=C%10C9=O)=C(C#N)/C#N)=C7)C8=C%11)=C%11C4(C%12=CC=C(CCCCCC)C=C%12)C%13=CC=C(CCCCCC)C=C%13)S3)=C(C#N)\C#N,O=C1C2=C(C=CC=C2)C(/C1=C/C3=CC4=C(C(C=C(C(C5=CC=C(CC)C=C5)(C6=CC=C(CC)C=C6)C7=C8SC(/C=C9/C(C(C=CC=C%10)=C%10C9=O)=C(C#N)/C#N)=C7)C8=C%11)=C%11C4(C%12=CC=C(CC)C=C%12)C%13=CC=C(CC)C=C%13)S3)=C(C#N)\C#N,O=C1C2=C(SC(CC(CC)CCCC)=C2C(C3=C(C4=CC=C(S4)C5=CC(C(OCC(CCCCCCCC)CCCCCCC)=C6SC(C7=CC=C(C8=C9C(C(C%10=C(CC(CC)CCCC)SC(CC(CCCC)CC)=C%10C9=O)=O)=C(C%11=CC=C(S%11)C%12=CC(C(OCC(CCCCCCCC)CCCCCCC)=C%13SC(C%14=CC=C(C%15=C%16C(C(C%17=C(CC(CC)CCCC)SC(CC(CCCC)CC)=C%17C%16=O)=O)=C(C%18=CC=CS%18)S%15)S%14)=CC%13=C%19C%20=CC=C(S%20)SCC(CC)CCCC)=C%19S%12)S8)S7)=CC6=C%21C%22=CC=C(S%22)SCC(CC)CCCC)=C%21S5)SC(C%23=CC=C(S%23)C%24=CC%25=C(C%26=C(C=CS%26)C(OCC(CCCCCCCC)CCCCCCC)=C%25S%24)C%27=CC=C(S%27)SCC(CC)CCCC)=C31)=O)CC(CCCC)CC,CCC(SC(CC)=C1C2=O)=C1C(C(C2=C(C3=CC=C(C4=CC5=C(C6=CC=C(SCC)S6)C7=C(C(OCC)=C5S4)C=CS7)S3)S8)=C8C9=CC=C(C(S%10)=CC(C(OCC)=C%11S%12)=C%10C(C%13=CC=C(SCC)S%13)=C%11C=C%12C%14=CC=C(S%14)C(S%15)=C%16C(C(C%17=C(SC(CC)=C%17C%16=O)CC)=O)=C%15C%18=CC=C(C(S%19)=CC(C(OCC)=C%20S%21)=C%19C(C%22=CC=C(SCC)S%22)=C%20C=C%21C%23=CC=C(S%23)C(S%24)=C%25C(C(C%26=C(SC(CC)=C%26C%25=O)CC)=O)=C%24C%27=CC=CS%27)S%18)S9)=O,CCCCCCCC(CCCCCCCC)COC1=C2C=CSC2=C(C3=CC=C(S3)SCC(CCCC)CC)C4=C1SC(C5=CC=C(S5)C6=C(C(C7=C(SC(CC(CCCC)CC)=C7C8=O)CC(CCCC)CC)=O)C8=C(C9=CC=CS9)S6)=C4
96,IDT-IC,"IDTI, IDIC-PhC6, IDT-IC",50,J61,J61,10.1039/C7TA07049G,0.88,13.7,57.3,6.95,6.95,,sm,fused,5,polymer,N#CC(C#N)=C1C=2C=CC=CC2C(=O)C1=CC=3SC=4C=5C=C6C(=CC5C(C7=CC=C(C=C7)CCCCCC)(C8=CC=C(C=C8)CCCCCC)C4C3)C=9SC(C=C%10C(=O)C=%11C=CC=CC%11C%10=C(C#N)C#N)=CC9C6(C%12=CC=C(C=C%12)CCCCCC)C%13=CC=C(C=C%13)CCCCCC,CCc1ccc(C2(c3ccc(CC)cc3)c3cc4c(cc3-c3sc(/C=C5\C(=O)c6ccccc6C5=C(C#N)C#N)cc32)C(c2ccc(CC)cc2)(c2ccc(CC)cc2)c2cc(/C=C3\C(=O)c5ccccc5C3=C(C#N)C#N)sc2-4)cc1,CCCCCCCCC(CCCCCC)CN(N=C1C(C2=CC=C(C3=CC4=C(C5=C(C=CS5)C(C6=CC=C(SCCCCCCCCCCCC)S6)=C4S3)C7=CC=C(S7)SCCCCCCCCCCCC)S2)=C8F)N=C1C(C9=CC=C(C(S%10)=CC(C(C%11=CC=C(SCCCCCCCCCCCC)S%11)=C%12S%13)=C%10C(C%14=CC=C(S%14)SCCCCCCCCCCCC)=C%12C=C%13C(S%15)=CC=C%15C%16=C(F)C(F)=C(C%17=NN(N=C%17%16)CC(CCCCCC)CCCCCCCC)C%18=CC=C(C(S%19)=CC(C(C%20=CC=C(SCCCCCCCCCCCC)S%20)=C%21S%22)=C%19C(C%23=CC=C(S%23)SCCCCCCCCCCCC)=C%21C=C%22C(S%24)=CC=C%24C%25=C(F)C(F)=C(C%26=NN(N=C%26%25)CC(CCCCCC)CCCCCCCC)C%27=CC=CS%27)S%18)S9)=C8F,CCN(N=C1C(C2=CC=C(C3=CC4=C(C5=C(C=CS5)C(C6=CC=C(SCC)S6)=C4S3)C7=CC=C(S7)SCC)S2)=C8F)N=C1C(C9=CC=C(C(S%10)=CC(C(C%11=CC=C(SCC)S%11)=C%12S%13)=C%10C(C%14=CC=C(S%14)SCC)=C%12C=C%13C(S%15)=CC=C%15C%16=C(F)C(F)=C(C%17=NN(N=C%17%16)CC)C%18=CC=C(C(S%19)=CC(C(C%20=CC=C(SCC)S%20)=C%21S%22)=C%19C(C%23=CC=C(S%23)SCC)=C%21C=C%22C(S%24)=CC=C%24C%25=C(F)C(F)=C(C%26=NN(N=C%26%25)CC)C%27=CC=CS%27)S%18)S9)=C8F,CCCCCCCCCCCCSC1=CC=C(S1)C2=C3C=C(SC3=C(C4=C2SC=C4)C5=CC=C(S5)SCCCCCCCCCCCC)C6=CC=C(S6)C7=C(C(F)=C(C8=NN(N=C78)CC(CCCCCCCC)CCCCCC)C9=CC=CS9)F
96,ITIC-2T,"ITIC-2T, IDIC",380,PBDTBDD-PhPh,PBDTBDD-PhPh,10.1039/C8TA11363G,0.929,12.3,46.1,5.27,5.11,,sm,fused,5,polymer,O=C1C2=C(C=CC=C2)C(/C1=C/C3=CC4=C(C(C=C(C(C5=CC=C(CCCCCC)C=C5)(C6=CC=C(CCCCCC)C=C6)C7=C8SC(/C=C9/C(C(C=CC=C%10)=C%10C9=O)=C(C#N)/C#N)=C7)C8=C%11)=C%11C4(C%12=CC=C(CCCCCC)C=C%12)C%13=CC=C(CCCCCC)C=C%13)S3)=C(C#N)\C#N,O=C1C2=C(C=CC=C2)C(/C1=C/C3=CC4=C(C(C=C(C(C5=CC=C(CC)C=C5)(C6=CC=C(CC)C=C6)C7=C8SC(/C=C9/C(C(C=CC=C%10)=C%10C9=O)=C(C#N)/C#N)=C7)C8=C%11)=C%11C4(C%12=CC=C(CC)C=C%12)C%13=CC=C(CC)C=C%13)S3)=C(C#N)\C#N,O=C1C2=C(SC(CC(CC)CCCC)=C2C(C3=C(C4=CC=C(C(S5)=CC(C(C6=CC=C(C7=CC=CC=C7)C=C6)=C8S9)=C5C(C%10=CC=C(S%10)SCC(CCCCCCCCCC)CCCCCCCCCCCC)=C8C=C9C(S%11)=CC=C%11C%12=C(C(C%13=C(SC(CC(CC)CCCC)=C%13C%14=O)CC(CCCC)CC)=O)C%14=C(C%15=CC=C(C(S%16)=CC(C(C%17=CC=C(C%18=CC=CC=C%18)C=C%17)=C%19S%20)=C%16C(C%21=CC=C(S%21)SCC(CCCCCCCCCC)CCCCCCCCCCCC)=C%19C=C%20C(S%22)=CC=C%22C%23=C(C(C%24=C(SC(CC(CC)CCCC)=C%24C%25=O)CC(CCCC)CC)=O)C%25=C(C%26=CC=CS%26)S%23)S%15)S%12)S4)SC(C%27=CC=C(S%27)C%28=CC%29=C(C%30=C(C=CS%30)C(C%31=CC=C(C%32=CC=CC=C%32)C=C%31)=C%29S%28)C%33=CC=C(S%33)SCC(CCCCCCCCCC)CCCCCCCCCCCC)=C31)=O)CC(CCCC)CC,O=C1C2=C(SC(CC)=C2C(C3=C(C4=CC=C(C(S5)=CC(C(C6=CC=C(C7=CC=CC=C7)C=C6)=C8S9)=C5C(C%10=CC=C(S%10)SCC)=C8C=C9C(S%11)=CC=C%11C%12=C(C(C%13=C(SC(CC)=C%13C%14=O)CC)=O)C%14=C(C%15=CC=C(C(S%16)=CC(C(C%17=CC=C(C%18=CC=CC=C%18)C=C%17)=C%19S%20)=C%16C(C%21=CC=C(S%21)SCC)=C%19C=C%20C(S%22)=CC=C%22C%23=C(C(C%24=C(SC(CC)=C%24C%25=O)CC)=O)C%25=C(C%26=CC=CS%26)S%23)S%15)S%12)S4)SC(C%27=CC=C(S%27)C%28=CC%29=C(C%30=C(C=CS%30)C(C%31=CC=C(C%32=CC=CC=C%32)C=C%31)=C%29S%28)C%33=CC=C(S%33)SCC)=C31)=O)CC,O=C(C1=C(SC(CC(CCCC)CC)=C12)CC(CCCC)CC)C3=C(SC(C4=CC=CS4)=C3C2=O)C(S5)=CC=C5C6=CC7=C(S6)C(C8=CC=C(C9=CC=CC=C9)C=C8)=C%10C=CSC%10=C7C%11=CC=C(S%11)SCC(CCCCCCCCCCCC)CCCCCCCCCC
96,ITIC-2T,"ITIC-2T, IDIC",381,PBDTBDD-Ph,PBDTBDD-Ph,10.1039/C8TA11363G,0.92,13.56,50.2,6.26,6.18,,sm,fused,5,polymer,O=C1C2=C(C=CC=C2)C(/C1=C/C3=CC4=C(C(C=C(C(C5=CC=C(CCCCCC)C=C5)(C6=CC=C(CCCCCC)C=C6)C7=C8SC(/C=C9/C(C(C=CC=C%10)=C%10C9=O)=C(C#N)/C#N)=C7)C8=C%11)=C%11C4(C%12=CC=C(CCCCCC)C=C%12)C%13=CC=C(CCCCCC)C=C%13)S3)=C(C#N)\C#N,O=C1C2=C(C=CC=C2)C(/C1=C/C3=CC4=C(C(C=C(C(C5=CC=C(CC)C=C5)(C6=CC=C(CC)C=C6)C7=C8SC(/C=C9/C(C(C=CC=C%10)=C%10C9=O)=C(C#N)/C#N)=C7)C8=C%11)=C%11C4(C%12=CC=C(CC)C=C%12)C%13=CC=C(CC)C=C%13)S3)=C(C#N)\C#N,O=C1C2=C(SC(CC(CC)CCCC)=C2C(C3=C(C4=CC=C(C(S5)=CC(C(C6=CC=CC=C6)=C7S8)=C5C(C9=CC=C(S9)SCC(CCCCCCCCCC)CCCCCCCCCCCC)=C7C=C8C(S%10)=CC=C%10C%11=C(C(C%12=C(SC(CC(CC)CCCC)=C%12C%13=O)CC(CCCC)CC)=O)C%13=C(C%14=CC=C(C(S%15)=CC(C(C%16=CC=CC=C%16)=C%17S%18)=C%15C(C%19=CC=C(S%19)SCC(CCCCCCCCCC)CCCCCCCCCCCC)=C%17C=C%18C(S%20)=CC=C%20C%21=C(C(C%22=C(SC(CC(CC)CCCC)=C%22C%23=O)CC(CCCC)CC)=O)C%23=C(C%24=CC=CS%24)S%21)S%14)S%11)S4)SC(C%25=CC=C(S%25)C%26=CC%27=C(C%28=C(C=CS%28)C(C%29=CC=CC=C%29)=C%27S%26)C%30=CC=C(S%30)SCC(CCCCCCCCCC)CCCCCCCCCCCC)=C31)=O)CC(CCCC)CC,O=C1C2=C(SC(CC)=C2C(C3=C(C4=CC=C(C(S5)=CC(C(C6=CC=CC=C6)=C7S8)=C5C(C9=CC=C(S9)SCC)=C7C=C8C(S%10)=CC=C%10C%11=C(C(C%12=C(SC(CC)=C%12C%13=O)CC)=O)C%13=C(C%14=CC=C(C(S%15)=CC(C(C%16=CC=CC=C%16)=C%17S%18)=C%15C(C%19=CC=C(S%19)SCC)=C%17C=C%18C(S%20)=CC=C%20C%21=C(C(C%22=C(SC(CC)=C%22C%23=O)CC)=O)C%23=C(C%24=CC=CS%24)S%21)S%14)S%11)S4)SC(C%25=CC=C(S%25)C%26=CC%27=C(C%28=C(C=CS%28)C(C%29=CC=CC=C%29)=C%27S%26)C%30=CC=C(S%30)SCC)=C31)=O)CC,O=C(C1=C(SC(CC(CCCC)CC)=C12)CC(CCCC)CC)C3=C(SC(C4=CC=CS4)=C3C2=O)C(S5)=CC=C5C6=CC7=C(S6)C(C8=CC=CC=C8)=C9C=CSC9=C7C%10=CC=C(S%10)SCC(CCCCCCCCCCCC)CCCCCCCCCC
97,IDT-N,IDT-N,3,PBDB-T,PBDB-T,10.1039/C7TA06631G,0.79,15.88,71.91,9,9,,sm,fused,5,polymer,N#CC(C#N)=C1C(=CC=2SC=3C=4C=C5C(=CC4C(C6=CC=C(C=C6)CCCCCC)(C7=CC=C(C=C7)CCCCCC)C3C2)C=8SC(C=C9C(=O)C%10=CC=%11C=CC=CC%11C=C%10C9=C(C#N)C#N)=CC8C5(C%12=CC=C(C=C%12)CCCCCC)C%13=CC=C(C=C%13)CCCCCC)C(=O)C%14=CC=%15C=CC=CC%15C=C%141,CCc1ccc(C2(c3ccc(CC)cc3)c3cc4c(cc3-c3sc(/C=C5\C(=O)c6cc7ccccc7cc6C5=C(C#N)C#N)cc32)C(c2ccc(CC)cc2)(c2ccc(CC)cc2)c2cc(/C=C3\C(=O)c5cc6ccccc6cc5C3=C(C#N)C#N)sc2-4)cc1,CCC(CCCC)CC1=CC=C(S1)C2=C3C(SC(C4=CC=C(S4)C(SC(C5=CC=C(C6=CC7=C(S6)C(C8=CC=C(CC(CCCC)CC)S8)=C9C(SC(C%10=CC=C(S%10)C(SC(C%11=CC=C(C%12=CC%13=C(S%12)C(C%14=CC=C(CC(CCCC)CC)S%14)=C%15C(SC(C%16=CC=C(S%16)C(SC(C%17=CC=CS%17)=C%18C%19=O)=C%18C(C%20=C(CC(CCCC)CC)SC(CC(CCCC)CC)=C%20%19)=O)=C%15)=C%13C%21=CC=C(CC(CCCC)CC)S%21)S%11)=C%22C%23=O)=C%22C(C%24=C(CC(CCCC)CC)SC(CC(CCCC)CC)=C%24%23)=O)=C9)=C7C%25=CC=C(CC(CCCC)CC)S%25)S5)=C%26C%27=O)=C%26C(C%28=C(CC(CCCC)CC)SC(CC(CCCC)CC)=C%28%27)=O)=C3)=C(C%29=CC=C(CC(CCCC)CC)S%29)C%30=C2SC=C%30,CCc1ccc(-c2c3cc(-c4ccc(-c5sc(-c6ccc(-c7cc8c(-c9ccc(CC)s9)c9sc(-c%10ccc(-c%11sc(-c%12ccc(-c%13cc%14c(-c%15ccc(CC)s%15)c%15sc(-c%16ccc(-c%17sc(-c%18cccs%18)c%18c%17C(=O)c%17c(CC)sc(CC)c%17C%18=O)s%16)cc%15c(-c%15ccc(CC)s%15)c%14s%13)s%12)c%12c%11C(=O)c%11c(CC)sc(CC)c%11C%12=O)s%10)cc9c(-c9ccc(CC)s9)c8s7)s6)c6c5C(=O)c5c(CC)sc(CC)c5C6=O)s4)sc3c(-c3ccc(CC)s3)c3ccsc23)s1,CCCCC(CC1=CC=C(S1)C2=C3C=C(SC3=C(C4=C2SC=C4)C5=CC=C(S5)CC(CCCC)CC)C6=CC=C(S6)C7=C(C(C8=C(SC(CC(CCCC)CC)=C8C9=O)CC(CCCC)CC)=O)C9=C(C%10=CC=CS%10)S7)CC
97,IDT-N,IDT-N,7,PTB7-Th,"PTB7-Th, PBDTT-TT-F, PBDTTT-EFT, PBT7-Th",10.1039/C7TA06631G,0.73,13.02,57.7,5.5,5.5,,sm,fused,5,polymer,N#CC(C#N)=C1C(=CC=2SC=3C=4C=C5C(=CC4C(C6=CC=C(C=C6)CCCCCC)(C7=CC=C(C=C7)CCCCCC)C3C2)C=8SC(C=C9C(=O)C%10=CC=%11C=CC=CC%11C=C%10C9=C(C#N)C#N)=CC8C5(C%12=CC=C(C=C%12)CCCCCC)C%13=CC=C(C=C%13)CCCCCC)C(=O)C%14=CC=%15C=CC=CC%15C=C%141,CCc1ccc(C2(c3ccc(CC)cc3)c3cc4c(cc3-c3sc(/C=C5\C(=O)c6cc7ccccc7cc6C5=C(C#N)C#N)cc32)C(c2ccc(CC)cc2)(c2ccc(CC)cc2)c2cc(/C=C3\C(=O)c5cc6ccccc6cc5C3=C(C#N)C#N)sc2-4)cc1,FC1=C(C(OCC(CCCC)CC)=O)SC2=C(SC=C21)C(S3)=CC4=C3C(C5=CC=C(CC(CC)CCCC)S5)=C(C=C(C6=C(C(F)=C(C(OCC(CCCC)CC)=O)S7)C7=C(S6)C(S8)=CC9=C8C(C%10=CC=C(CC(CCCC)CC)S%10)=C(C=C(C%11=C(C(F)=C(C(OCC(CCCC)CC)=O)S%12)C%12=C(S%11)C(S%13)=CC%14=C%13C(C%15=CC=C(CC(CC)CCCC)S%15)=C(C=CS%16)C%16=C%14C%17=CC=C(CC(CC)CCCC)S%17)S%18)C%18=C9C%19=CC=C(CC(CCCC)CC)S%19)S%20)C%20=C4C%21=CC=C(CC(CC)CCCC)S%21,CCOC(=O)c1sc2c(-c3cc4c(-c5ccc(CC)s5)c5sc(-c6sc(-c7cc8c(-c9ccc(CC)s9)c9sc(-c%10sc(-c%11cc%12c(-c%13ccc(CC)s%13)c%13sccc%13c(-c%13ccc(CC)s%13)c%12s%11)c%11sc(C(=O)OCC)c(F)c%10%11)cc9c(-c9ccc(CC)s9)c8s7)c7sc(C(=O)OCC)c(F)c67)cc5c(-c5ccc(CC)s5)c4s3)scc2c1F,CCCCC(COC(C1=C(F)C2=CSC(C3=CC4=C(C5=C(C(C6=CC=C(S6)CC(CCCC)CC)=C4S3)C=CS5)C7=CC=C(S7)CC(CCCC)CC)=C2S1)=O)CC
97,IDTN,IDTN,12,PBDB-TF,"PBDB-TF, PM6, PBDB-T-2F, PBDB-T2F, PBDBT-F",10.1002/adma.201704051,0.94,16.58,78,12.2,12,0.2,sm,fused,5,polymer,O=C(C1=C(C/2=C(C#N)\C#N)C=C3C=CC=CC3=C1)C2=C/C4=CC5=C(S4)C6=C(C=C7C(C(C8=CC=C(CCCCCC)C=C8)(C9=C7SC(/C=C%10C(C%11=C(C\%10=C(C#N)/C#N)C=C%12C=CC=CC%12=C%11)=O)=C9)C%13=CC=C(CCCCCC)C=C%13)=C6)C(C%14=CC=C(CCCCCC)C=C%14)5C%15=CC=C(C=C%15)CCCCCC,CCc1ccc(C2(c3ccc(CC)cc3)c3cc4c(cc3-c3sc(/C=C5\C(=O)c6cc7ccccc7cc6C5=C(C#N)C#N)cc32)C(c2ccc(CC)cc2)(c2ccc(CC)cc2)c2cc(/C=C3\C(=O)c5cc6ccccc6cc5C3=C(C#N)C#N)sc2-4)cc1,FC1=C(CC(CCCC)CC)SC(C2=C3C(SC(C4=CC=C(S4)C(SC(C5=CC=C(C6=CC7=C(S6)C(C8=CC(F)=C(CC(CCCC)CC)S8)=C9C(SC(C%10=CC=C(S%10)C(SC(C%11=CC=C(C%12=CC%13=C(S%12)C(C%14=CC(F)=C(CC(CCCC)CC)S%14)=C%15C(SC(C%16=CC=C(S%16)C(SC(C%17=CC=CS%17)=C%18C%19=O)=C%18C(C%20=C(CC(CCCC)CC)SC(CC(CCCC)CC)=C%20%19)=O)=C%15)=C%13C%21=CC(F)=C(CC(CCCC)CC)S%21)S%11)=C%22C%23=O)=C%22C(C%24=C(CC(CCCC)CC)SC(CC(CCCC)CC)=C%24%23)=O)=C9)=C7C%25=CC(F)=C(CC(CCCC)CC)S%25)S5)=C%26C%27=O)=C%26C(C%28=C(CC(CCCC)CC)SC(CC(CCCC)CC)=C%28%27)=O)=C3)=C(C%29=CC(F)=C(CC(CCCC)CC)S%29)C%30=C2SC=C%30)=C1,CCc1sc(-c2c3cc(-c4ccc(-c5sc(-c6ccc(-c7cc8c(-c9cc(F)c(CC)s9)c9sc(-c%10ccc(-c%11sc(-c%12ccc(-c%13cc%14c(-c%15cc(F)c(CC)s%15)c%15sc(-c%16ccc(-c%17sc(-c%18cccs%18)c%18c%17C(=O)c%17c(CC)sc(CC)c%17C%18=O)s%16)cc%15c(-c%15cc(F)c(CC)s%15)c%14s%13)s%12)c%12c%11C(=O)c%11c(CC)sc(CC)c%11C%12=O)s%10)cc9c(-c9cc(F)c(CC)s9)c8s7)s6)c6c5C(=O)c5c(CC)sc(CC)c5C6=O)s4)sc3c(-c3cc(F)c(CC)s3)c3ccsc23)cc1F,CCCCC(CC1=C(F)C=C(C2=C3C=C(SC3=C(C4=C2SC=C4)C5=CC(F)=C(S5)CC(CCCC)CC)C6=CC=C(S6)C7=C(C(C8=C(SC(CC(CCCC)CC)=C8C9=O)CC(CCCC)CC)=O)C9=C(C%10=CC=CS%10)S7)S1)CC
97,IDTN,IDTN,49,J71,J71,10.1039/D0TA10953C,0.88,16.7,74.4,10.9,10.6,,sm,fused,5,polymer,O=C(C1=C(C/2=C(C#N)\C#N)C=C3C=CC=CC3=C1)C2=C/C4=CC5=C(S4)C6=C(C=C7C(C(C8=CC=C(CCCCCC)C=C8)(C9=C7SC(/C=C%10C(C%11=C(C\%10=C(C#N)/C#N)C=C%12C=CC=CC%12=C%11)=O)=C9)C%13=CC=C(CCCCCC)C=C%13)=C6)C(C%14=CC=C(CCCCCC)C=C%14)5C%15=CC=C(C=C%15)CCCCCC,CCc1ccc(C2(c3ccc(CC)cc3)c3cc4c(cc3-c3sc(/C=C5\C(=O)c6cc7ccccc7cc6C5=C(C#N)C#N)cc32)C(c2ccc(CC)cc2)(c2ccc(CC)cc2)c2cc(/C=C3\C(=O)c5cc6ccccc6cc5C3=C(C#N)C#N)sc2-4)cc1,CCC[Si](CCC)(CCC)C1=CC=C(S1)C2=C3SC(C4=CC=C(C5=C(C(F)=CC6=NN(CC(CCCCCCCC)CCCCCC)N=C65)F)S4)=CC3=C(C7=CC=C([Si](CCC)(CCC)CCC)S7)C8=C2C=C(S8)C9=CC=C(C(C%10=NN(CC(CCCCCCCC)CCCCCC)N=C%10%11)=C(F)C(F)=C%11C%12=CC=C(S%12)C%13=CC%14=C(C%15=CC=C([Si](CCC)(CCC)CCC)S%15)C%16=C(C(C%17=CC=C([Si](CCC)(CCC)CCC)S%17)=C%14S%13)C=C(S%16)C%18=CC=C(C(C%19=NN(CC(CCCCCCCC)CCCCCC)N=C%19%20)=C(F)C(F)=C%20C%21=CC=C(S%21)C%22=CC%23=C(C%24=CC=C([Si](CCC)(CCC)CCC)S%24)C%25=C(C(C%26=CC=C([Si](CCC)(CCC)CCC)S%26)=C%23S%22)C=C(S%25)C%27=CC=CS%27)S%18)S9,CCN1N=C2C(C3=CC=CS3)=C(C(F)=C(C2=N1)C4=CC=C(S4)C5=CC6=C(C7=C(C(C8=CC=C(S8)[Si](CC)(CC)CC)=C6S5)C=C(C9=CC=C(S9)C%10=C(C(F)=C(C%11=NN(N=C%10%11)CC)C%12=CC=C(S%12)C%13=CC%14=C(C%15=C(C(C%16=CC=C(S%16)[Si](CC)(CC)CC)=C%14S%13)C=C(C%17=CC=C(S%17)C%18=C(C(F)=C(C%19=NN(N=C%18%19)CC)C%20=CC=C(S%20)C%21=CC%22=C(C%23=C(C(C%24=CC=C(S%24)[Si](CC)(CC)CC)=C%22S%21)C=CS%23)C%25=CC=C(S%25)[Si](CC)(CC)CC)F)S%15)C%26=CC=C(S%26)[Si](CC)(CC)CC)F)S7)C%27=CC=C(S%27)[Si](CC)(CC)CC)F,CCCCCCCCC(CN1N=C2C=C(C(F)=C(C2=N1)C3=CC=C(S3)C4=CC5=C(C6=C(C(C7=CC=C(S7)[Si](CCC)(CCC)CCC)=C5S4)C=C(C8=CC=CS8)S6)C9=CC=C(S9)[Si](CCC)(CCC)CCC)F)CCCCCC
98,IHIC2,IHIC2,39,FTAZ,FTAZ,10.1002/adma.201704713,0.775,15.7,61.2,7.45,7.3,0.18,sm,fused,6,polymer,N#CC(C#N)=C1C(=CC=2SC=3C=4C=CC5=C(C=CC=6C=7SC(C=C8C(=O)C9=CC(F)=C(F)C=C9C8=C(C#N)C#N)=CC7C(C%10=CC=C(C=C%10)CCCCCC)(C%11=CC=C(C=C%11)CCCCCC)C65)C4C(C%12=CC=C(C=C%12)CCCCCC)(C%13=CC=C(C=C%13)CCCCCC)C3C2)C(=O)C%14=CC(F)=C(F)C=C%141,CCC1(CC)c2cc(/C=C3\C(=O)c4cc(F)c(F)cc4C3=C(C#N)C#N)sc2-c2c1ccc1c3c(ccc21)C(CC)(CC)c1cc(/C=C2\C(=O)c4cc(F)c(F)cc4C2=C(C#N)C#N)sc1-3,CCCCC(CCCCCC)CCC1=C2C=C(C3=CC=C(C4=C(C(F)=C(C5=CC=C(C6=CC(C(CCC(CCCCCC)CCCC)=C7SC(C8=CC=C(C9=C(C(F)=CC%10=NN(CC(CCCCCC)CC)N=C%109)F)S8)=CC7=C%11CCC(CCCCCC)CCCC)=C%11S6)S5)C%12=NN(CC(CCCCCC)CCCC)N=C%124)F)S3)SC2=C(CCC(CCCCCC)CCCC)C%13=C1SC(C%14=CC=C(C(C%15=NN(CC(CCCCCC)CCCC)N=C%15%16)=C(F)C(F)=C%16C%17=CC=C(S%17)C%18=CC%19=C(CCC(CCCCCC)CCCC)C%20=C(C(CCC(CCCCCC)CCCC)=C%19S%18)C=C(S%20)C%21=CC=CS%21)S%14)=C%13,CCc1c2cc(-c3ccc(-c4c(F)c(F)c(-c5ccc(-c6cc7c(CC)c8sc(-c9ccc(-c%10c(F)c(F)c(-c%11ccc(-c%12cc%13c(CC)c%14sc(-c%15ccc(-c%16c(F)c(F)c(-c%17cccs%17)c%17nn(CC)nc%16%17)s%15)cc%14c(CC)c%13s%12)s%11)c%11nn(CC)nc%10%11)s9)cc8c(CC)c7s6)s5)c5nn(CC)nc45)s3)sc2c(CC)c2ccsc12,CCCCCCC(CCC1=C2C=C(SC2=C(C3=C1SC(C4=CC=CS4)=C3)CCC(CCCCCC)CCCC)C5=CC=C(S5)C6=C(C(F)=CC7=NN(N=C67)CC(CCCCCC)CCCC)F)CCCC
99,IOIC2,IOIC2,7,PTB7-Th,"PTB7-Th, PBDTT-TT-F, PBDTTT-EFT, PBT7-Th",10.1021/acs.chemmater.8b01677,0.826,17.2,65.8,9.33,9.12,0.19,sm,fused,8,polymer,N#CC(C#N)=C1C(=CC=2SC=3C=4SC5=C6C=C(C7=C(SC=8C=9SC(C=C%10C(=O)C%11=CC(F)=C(F)C=C%11C%10=C(C#N)C#N)=CC9C(C%12=CC=C(C=C%12)CCCCCC)(C%13=CC=C(C=C%13)CCCCCC)C87)C6=CC(=C5C4C(C%14=CC=C(C=C%14)CCCCCC)(C%15=CC=C(C=C%15)CCCCCC)C3C2)CCCCCC)CCCCCC)C(=O)C%16=CC(F)=C(F)C=C%161,CCc1ccc(C2(c3ccc(CC)cc3)c3cc(/C=C4\C(=O)c5cc(F)c(F)cc5C4=C(C#N)C#N)sc3-c3sc4c(c(CC)cc5c4cc(CC)c4c6c(sc45)-c4sc(/C=C5\C(=O)c7cc(F)c(F)cc7C5=C(C#N)C#N)cc4C6(c4ccc(CC)cc4)c4ccc(CC)cc4)c32)cc1,FC1=C(C(OCC(CCCC)CC)=O)SC2=C(SC=C21)C(S3)=CC4=C3C(C5=CC=C(CC(CC)CCCC)S5)=C(C=C(C6=C(C(F)=C(C(OCC(CCCC)CC)=O)S7)C7=C(S6)C(S8)=CC9=C8C(C%10=CC=C(CC(CCCC)CC)S%10)=C(C=C(C%11=C(C(F)=C(C(OCC(CCCC)CC)=O)S%12)C%12=C(S%11)C(S%13)=CC%14=C%13C(C%15=CC=C(CC(CC)CCCC)S%15)=C(C=CS%16)C%16=C%14C%17=CC=C(CC(CC)CCCC)S%17)S%18)C%18=C9C%19=CC=C(CC(CCCC)CC)S%19)S%20)C%20=C4C%21=CC=C(CC(CC)CCCC)S%21,CCOC(=O)c1sc2c(-c3cc4c(-c5ccc(CC)s5)c5sc(-c6sc(-c7cc8c(-c9ccc(CC)s9)c9sc(-c%10sc(-c%11cc%12c(-c%13ccc(CC)s%13)c%13sccc%13c(-c%13ccc(CC)s%13)c%12s%11)c%11sc(C(=O)OCC)c(F)c%10%11)cc9c(-c9ccc(CC)s9)c8s7)c7sc(C(=O)OCC)c(F)c67)cc5c(-c5ccc(CC)s5)c4s3)scc2c1F,CCCCC(COC(C1=C(F)C2=CSC(C3=CC4=C(C5=C(C(C6=CC=C(S6)CC(CCCC)CC)=C4S3)C=CS5)C7=CC=C(S7)CC(CCCC)CC)=C2S1)=O)CC
99,IOIC2,IOIC2,39,FTAZ,FTAZ,10.1002/adma.201704713,0.9,19.7,69.3,12.3,12.1,0.2,sm,fused,8,polymer,N#CC(C#N)=C1C(=CC=2SC=3C=4SC5=C6C=C(C7=C(SC=8C=9SC(C=C%10C(=O)C%11=CC(F)=C(F)C=C%11C%10=C(C#N)C#N)=CC9C(C%12=CC=C(C=C%12)CCCCCC)(C%13=CC=C(C=C%13)CCCCCC)C87)C6=CC(=C5C4C(C%14=CC=C(C=C%14)CCCCCC)(C%15=CC=C(C=C%15)CCCCCC)C3C2)CCCCCC)CCCCCC)C(=O)C%16=CC(F)=C(F)C=C%161,CCc1ccc(C2(c3ccc(CC)cc3)c3cc(/C=C4\C(=O)c5cc(F)c(F)cc5C4=C(C#N)C#N)sc3-c3sc4c(c(CC)cc5c4cc(CC)c4c6c(sc45)-c4sc(/C=C5\C(=O)c7cc(F)c(F)cc7C5=C(C#N)C#N)cc4C6(c4ccc(CC)cc4)c4ccc(CC)cc4)c32)cc1,CCCCC(CCCCCC)CCC1=C2C=C(C3=CC=C(C4=C(C(F)=C(C5=CC=C(C6=CC(C(CCC(CCCCCC)CCCC)=C7SC(C8=CC=C(C9=C(C(F)=CC%10=NN(CC(CCCCCC)CC)N=C%109)F)S8)=CC7=C%11CCC(CCCCCC)CCCC)=C%11S6)S5)C%12=NN(CC(CCCCCC)CCCC)N=C%124)F)S3)SC2=C(CCC(CCCCCC)CCCC)C%13=C1SC(C%14=CC=C(C(C%15=NN(CC(CCCCCC)CCCC)N=C%15%16)=C(F)C(F)=C%16C%17=CC=C(S%17)C%18=CC%19=C(CCC(CCCCCC)CCCC)C%20=C(C(CCC(CCCCCC)CCCC)=C%19S%18)C=C(S%20)C%21=CC=CS%21)S%14)=C%13,CCc1c2cc(-c3ccc(-c4c(F)c(F)c(-c5ccc(-c6cc7c(CC)c8sc(-c9ccc(-c%10c(F)c(F)c(-c%11ccc(-c%12cc%13c(CC)c%14sc(-c%15ccc(-c%16c(F)c(F)c(-c%17cccs%17)c%17nn(CC)nc%16%17)s%15)cc%14c(CC)c%13s%12)s%11)c%11nn(CC)nc%10%11)s9)cc8c(CC)c7s6)s5)c5nn(CC)nc45)s3)sc2c(CC)c2ccsc12,CCCCCCC(CCC1=C2C=C(SC2=C(C3=C1SC(C4=CC=CS4)=C3)CCC(CCCCCC)CCCC)C5=CC=C(S5)C6=C(C(F)=CC7=NN(N=C67)CC(CCCCCC)CCCC)F)CCCC
100,NCBDT,NCBDT,3,PBDB-T,PBDB-T,10.1002/adma.201704904,0.839,20.33,71,12.12,11.62,0.21,sm,fused,7,polymer,O=C(C(C=CC(F)=C1)=C1C/2=C(C#N)/C#N)C2=C/C3=CC(C4(C5=CC=C(CCCCCC)C=C5)C6=CC=C(CCCCCC)C=C6)=C(S3)C7=C4C8=C(CCCCCCCC)C(SC9=C%10C(C%11=CC=C(CCCCCC)C=C%11)(C%12=CC=C(CCCCCC)C=C%12)C%13=C9SC(/C=C%14C(C(C=CC(F)=C%15)=C%15C\%14=C(C#N)\C#N)=O)=C%13)=C%10C(CCCCCCCC)=C8S7,CCc1ccc(C2(c3ccc(CC)cc3)c3cc(/C=C4\C(=O)c5ccc(F)cc5C4=C(C#N)C#N)sc3-c3sc4c(CC)c5c6c(sc5c(CC)c4c32)-c2sc(/C=C3\C(=O)c4ccc(F)cc4C3=C(C#N)C#N)cc2C6(c2ccc(CC)cc2)c2ccc(CC)cc2)cc1,CCC(CCCC)CC1=CC=C(S1)C2=C3C(SC(C4=CC=C(S4)C(SC(C5=CC=C(C6=CC7=C(S6)C(C8=CC=C(CC(CCCC)CC)S8)=C9C(SC(C%10=CC=C(S%10)C(SC(C%11=CC=C(C%12=CC%13=C(S%12)C(C%14=CC=C(CC(CCCC)CC)S%14)=C%15C(SC(C%16=CC=C(S%16)C(SC(C%17=CC=CS%17)=C%18C%19=O)=C%18C(C%20=C(CC(CCCC)CC)SC(CC(CCCC)CC)=C%20%19)=O)=C%15)=C%13C%21=CC=C(CC(CCCC)CC)S%21)S%11)=C%22C%23=O)=C%22C(C%24=C(CC(CCCC)CC)SC(CC(CCCC)CC)=C%24%23)=O)=C9)=C7C%25=CC=C(CC(CCCC)CC)S%25)S5)=C%26C%27=O)=C%26C(C%28=C(CC(CCCC)CC)SC(CC(CCCC)CC)=C%28%27)=O)=C3)=C(C%29=CC=C(CC(CCCC)CC)S%29)C%30=C2SC=C%30,CCc1ccc(-c2c3cc(-c4ccc(-c5sc(-c6ccc(-c7cc8c(-c9ccc(CC)s9)c9sc(-c%10ccc(-c%11sc(-c%12ccc(-c%13cc%14c(-c%15ccc(CC)s%15)c%15sc(-c%16ccc(-c%17sc(-c%18cccs%18)c%18c%17C(=O)c%17c(CC)sc(CC)c%17C%18=O)s%16)cc%15c(-c%15ccc(CC)s%15)c%14s%13)s%12)c%12c%11C(=O)c%11c(CC)sc(CC)c%11C%12=O)s%10)cc9c(-c9ccc(CC)s9)c8s7)s6)c6c5C(=O)c5c(CC)sc(CC)c5C6=O)s4)sc3c(-c3ccc(CC)s3)c3ccsc23)s1,CCCCC(CC1=CC=C(S1)C2=C3C=C(SC3=C(C4=C2SC=C4)C5=CC=C(S5)CC(CCCC)CC)C6=CC=C(S6)C7=C(C(C8=C(SC(CC(CCCC)CC)=C8C9=O)CC(CCCC)CC)=O)C9=C(C%10=CC=CS%10)S7)CC
101,DF-PCIC,DF-PCIC,3,PBDB-T,PBDB-T,10.1002/adma.201705208,0.91,15.66,72,10.14,10.12,,sm,unfused,3,polymer,N#CC(C#N)=C1C(=CC=2SC=3C=4SC(=CC4C(C3C2)(CC(CC)CCCC)CC(CC)CCCC)C=5C=C(F)C(=CC5F)C=6SC=7C=8SC(C=C9C(=O)C=%10C=CC=CC%10C9=C(C#N)C#N)=CC8C(C7C6)(CC(CC)CCCC)CC(CC)CCCC)C(=O)C=%11C=CC=CC%111,CCC1(CC)c2cc(/C=C3\C(=O)c4ccccc4C3=C(C#N)C#N)sc2-c2sc(-c3cc(F)c(-c4cc5c(s4)-c4sc(/C=C6\C(=O)c7ccccc7C6=C(C#N)C#N)cc4C5(CC)CC)cc3F)cc21,CCC(CCCC)CC1=CC=C(S1)C2=C3C(SC(C4=CC=C(S4)C(SC(C5=CC=C(C6=CC7=C(S6)C(C8=CC=C(CC(CCCC)CC)S8)=C9C(SC(C%10=CC=C(S%10)C(SC(C%11=CC=C(C%12=CC%13=C(S%12)C(C%14=CC=C(CC(CCCC)CC)S%14)=C%15C(SC(C%16=CC=C(S%16)C(SC(C%17=CC=CS%17)=C%18C%19=O)=C%18C(C%20=C(CC(CCCC)CC)SC(CC(CCCC)CC)=C%20%19)=O)=C%15)=C%13C%21=CC=C(CC(CCCC)CC)S%21)S%11)=C%22C%23=O)=C%22C(C%24=C(CC(CCCC)CC)SC(CC(CCCC)CC)=C%24%23)=O)=C9)=C7C%25=CC=C(CC(CCCC)CC)S%25)S5)=C%26C%27=O)=C%26C(C%28=C(CC(CCCC)CC)SC(CC(CCCC)CC)=C%28%27)=O)=C3)=C(C%29=CC=C(CC(CCCC)CC)S%29)C%30=C2SC=C%30,CCc1ccc(-c2c3cc(-c4ccc(-c5sc(-c6ccc(-c7cc8c(-c9ccc(CC)s9)c9sc(-c%10ccc(-c%11sc(-c%12ccc(-c%13cc%14c(-c%15ccc(CC)s%15)c%15sc(-c%16ccc(-c%17sc(-c%18cccs%18)c%18c%17C(=O)c%17c(CC)sc(CC)c%17C%18=O)s%16)cc%15c(-c%15ccc(CC)s%15)c%14s%13)s%12)c%12c%11C(=O)c%11c(CC)sc(CC)c%11C%12=O)s%10)cc9c(-c9ccc(CC)s9)c8s7)s6)c6c5C(=O)c5c(CC)sc(CC)c5C6=O)s4)sc3c(-c3ccc(CC)s3)c3ccsc23)s1,CCCCC(CC1=CC=C(S1)C2=C3C=C(SC3=C(C4=C2SC=C4)C5=CC=C(S5)CC(CCCC)CC)C6=CC=C(S6)C7=C(C(C8=C(SC(CC(CCCC)CC)=C8C9=O)CC(CCCC)CC)=O)C9=C(C%10=CC=CS%10)S7)CC
102,C8-ITIC,C8-ITIC,3,PBDB-T,PBDB-T,10.1002/adma.201705209,0.87,19.7,73,12.41,11.9,0.4,sm,fused,7,polymer,N#CC(C#N)=C1C(=CC=2SC3=C(SC=4C=5C=C6C(=CC5C(C34)(CCCCCCCC)CCCCCCCC)C=7SC=8C=C(SC8C7C6(CCCCCCCC)CCCCCCCC)C=C9C(=O)C=%10C=CC=CC%10C9=C(C#N)C#N)C2)C(=O)C=%11C=CC=CC%111,CCC1(CC)c2cc3c(cc2-c2sc4cc(/C=C5\C(=O)c6ccccc6C5=C(C#N)C#N)sc4c21)C(CC)(CC)c1c-3sc2cc(/C=C3\C(=O)c4ccccc4C3=C(C#N)C#N)sc12,CCC(CCCC)CC1=CC=C(S1)C2=C3C(SC(C4=CC=C(S4)C(SC(C5=CC=C(C6=CC7=C(S6)C(C8=CC=C(CC(CCCC)CC)S8)=C9C(SC(C%10=CC=C(S%10)C(SC(C%11=CC=C(C%12=CC%13=C(S%12)C(C%14=CC=C(CC(CCCC)CC)S%14)=C%15C(SC(C%16=CC=C(S%16)C(SC(C%17=CC=CS%17)=C%18C%19=O)=C%18C(C%20=C(CC(CCCC)CC)SC(CC(CCCC)CC)=C%20%19)=O)=C%15)=C%13C%21=CC=C(CC(CCCC)CC)S%21)S%11)=C%22C%23=O)=C%22C(C%24=C(CC(CCCC)CC)SC(CC(CCCC)CC)=C%24%23)=O)=C9)=C7C%25=CC=C(CC(CCCC)CC)S%25)S5)=C%26C%27=O)=C%26C(C%28=C(CC(CCCC)CC)SC(CC(CCCC)CC)=C%28%27)=O)=C3)=C(C%29=CC=C(CC(CCCC)CC)S%29)C%30=C2SC=C%30,CCc1ccc(-c2c3cc(-c4ccc(-c5sc(-c6ccc(-c7cc8c(-c9ccc(CC)s9)c9sc(-c%10ccc(-c%11sc(-c%12ccc(-c%13cc%14c(-c%15ccc(CC)s%15)c%15sc(-c%16ccc(-c%17sc(-c%18cccs%18)c%18c%17C(=O)c%17c(CC)sc(CC)c%17C%18=O)s%16)cc%15c(-c%15ccc(CC)s%15)c%14s%13)s%12)c%12c%11C(=O)c%11c(CC)sc(CC)c%11C%12=O)s%10)cc9c(-c9ccc(CC)s9)c8s7)s6)c6c5C(=O)c5c(CC)sc(CC)c5C6=O)s4)sc3c(-c3ccc(CC)s3)c3ccsc23)s1,CCCCC(CC1=CC=C(S1)C2=C3C=C(SC3=C(C4=C2SC=C4)C5=CC=C(S5)CC(CCCC)CC)C6=CC=C(S6)C7=C(C(C8=C(SC(CC(CCCC)CC)=C8C9=O)CC(CCCC)CC)=O)C9=C(C%10=CC=CS%10)S7)CC
102,C8-ITIC,C8-ITIC,44,PFBDB-T,PFBDB-T,10.1002/adma.201705209,0.94,19.6,72,13.2,12.4,0.4,sm,fused,7,polymer,N#CC(C#N)=C1C(=CC=2SC3=C(SC=4C=5C=C6C(=CC5C(C34)(CCCCCCCC)CCCCCCCC)C=7SC=8C=C(SC8C7C6(CCCCCCCC)CCCCCCCC)C=C9C(=O)C=%10C=CC=CC%10C9=C(C#N)C#N)C2)C(=O)C=%11C=CC=CC%111,CCC1(CC)c2cc3c(cc2-c2sc4cc(/C=C5\C(=O)c6ccccc6C5=C(C#N)C#N)sc4c21)C(CC)(CC)c1c-3sc2cc(/C=C3\C(=O)c4ccccc4C3=C(C#N)C#N)sc12,CCC(CCCC)CC1=CC=C(S1)C2=C3C(SC(C(SC(C(SC(C4=CC(F)=C(S4)C5=CC6=C(S5)C(C7=CC=C(CC(CCCC)CC)S7)=C8C(SC(C(SC(C(SC(C9=CC(F)=C(S9)C%10=CC%11=C(S%10)C(C%12=CC=C(CC(CCCC)CC)S%12)=C%13C(SC=C%13)=C%11C%14=CC=C(CC(CCCC)CC)S%14)=C%15C%16=O)=C%15C(C%17=C(CC(CCCC)CC)SC(CC(CCCC)CC)=C%17%16)=O)=C%18)=C%18F)=C8)=C6C%19=CC=C(CC(CCCC)CC)S%19)=C%20C%21=O)=C%20C(C%22=C(CC(CCCC)CC)SC(CC(CCCC)CC)=C%22%21)=O)=C%23)=C%23F)=C3)=C(C%24=CC=C(CC(CCCC)CC)S%24)C%25=C2SC(C%26=C(F)C=C(C(SC(C%27=CC(F)=CS%27)=C%28C(C%29=C(CC(CCCC)CC)SC(CC(CCCC)CC)=C%29%30)=O)=C%28C%30=O)S%26)=C%25,CCc1ccc(-c2c3cc(-c4sc(-c5sc(-c6cc(F)c(-c7cc8c(-c9ccc(CC)s9)c9sc(-c%10sc(-c%11sc(-c%12cc(F)c(-c%13cc%14c(-c%15ccc(CC)s%15)c%15sc(-c%16sc(-c%17sc(-c%18cc(F)cs%18)c%18c%17C(=O)c%17c(CC)sc(CC)c%17C%18=O)cc%16F)cc%15c(-c%15ccc(CC)s%15)c%14s%13)s%12)c%12c%11C(=O)c%11c(CC)sc(CC)c%11C%12=O)cc%10F)cc9c(-c9ccc(CC)s9)c8s7)s6)c6c5C(=O)c5c(CC)sc(CC)c5C6=O)cc4F)sc3c(-c3ccc(CC)s3)c3ccsc23)s1,CCCCC(CC1=CC=C(S1)C2=C3C=C(SC3=C(C4=C2SC=C4)C5=CC=C(S5)CC(CCCC)CC)C6=C(F)C=C(C7=C(C(C8=C(SC(CC(CCCC)CC)=C8C9=O)CC(CCCC)CC)=O)C9=C(C%10=CC(F)=C(S%10)C)S7)S6)CC
103,ITIC3,"ITIC3, IT-F",7,PTB7-Th,"PTB7-Th, PBDTT-TT-F, PBDTTT-EFT, PBT7-Th",10.1002/adma.201705969,0.763,16.8,63.1,8.09,7.98,0.25,sm,fused,7,polymer,N#C/C(C#N)=C1C2=C(C(C\1=CC3=CC(SC4=C5C(C6=CC=C(CCCCCC)C=C6)(C7=CC=C(CCCCCC)C=C7)C8=C4C=C9C(C%10=C(C9(C%11=CC=C(CCCCCC)C=C%11)C%12=CC=C(CCCCCC)C=C%12)C%13=C(C=C(C=C%14C(C%15=C(/C%14=C(C#N)\C#N)C=C(F)C=C%15)=O)S%13)S%10)=C8)=C5S3)=O)C=CC(F)=C2,CCC1=CC=C(C2(C3=C(C4=C2C5=C(C=C(S5)/C=C6C(C7=C(C\6=C(C#N)/C#N)C=C(F)C=C7)=O)S4)C=C(C(C8=CC=C(CC)C=C8)(C9=C%10SC%11=C9SC(/C=C%12C(C%13=C(C\%12=C(C#N)/C#N)C=C(F)C=C%13)=O)=C%11)C%14=CC=C(CC)C=C%14)C%10=C3)C%15=CC=C(CC)C=C%15)C=C1,FC1=C(C(OCC(CCCC)CC)=O)SC2=C(SC=C21)C(S3)=CC4=C3C(C5=CC=C(CC(CC)CCCC)S5)=C(C=C(C6=C(C(F)=C(C(OCC(CCCC)CC)=O)S7)C7=C(S6)C(S8)=CC9=C8C(C%10=CC=C(CC(CCCC)CC)S%10)=C(C=C(C%11=C(C(F)=C(C(OCC(CCCC)CC)=O)S%12)C%12=C(S%11)C(S%13)=CC%14=C%13C(C%15=CC=C(CC(CC)CCCC)S%15)=C(C=CS%16)C%16=C%14C%17=CC=C(CC(CC)CCCC)S%17)S%18)C%18=C9C%19=CC=C(CC(CCCC)CC)S%19)S%20)C%20=C4C%21=CC=C(CC(CC)CCCC)S%21,CCOC(=O)c1sc2c(-c3cc4c(-c5ccc(CC)s5)c5sc(-c6sc(-c7cc8c(-c9ccc(CC)s9)c9sc(-c%10sc(-c%11cc%12c(-c%13ccc(CC)s%13)c%13sccc%13c(-c%13ccc(CC)s%13)c%12s%11)c%11sc(C(=O)OCC)c(F)c%10%11)cc9c(-c9ccc(CC)s9)c8s7)c7sc(C(=O)OCC)c(F)c67)cc5c(-c5ccc(CC)s5)c4s3)scc2c1F,CCCCC(COC(C1=C(F)C2=CSC(C3=CC4=C(C5=C(C(C6=CC=C(S6)CC(CCCC)CC)=C4S3)C=CS5)C7=CC=C(S7)CC(CCCC)CC)=C2S1)=O)CC
103,ITIC-2F_lee,"ITIC-2F_lee, F-ITIC",7,PTB7-Th,"PTB7-Th, PBDTT-TT-F, PBDTTT-EFT, PBT7-Th",10.1002/aenm.201801209,0.748,16.2,80,8.7,8.5,0.2,sm,fused,7,polymer,O=C1C2=C(C(/C1=C/C3=CC4=C(C5=C(S4)C(C=C6C(C7=CC=C(C=C7)CCCCCC)(C8=C(SC9=C8SC(/C=C%10/C(C%11=C(C%10=O)C=CC(F)=C%11)=C(C#N)/C#N)=C9)C6=C%12)C%13=CC=C(C=C%13)CCCCCC)=C%12C5(C%14=CC=C(C=C%14)CCCCCC)C%15=CC=C(C=C%15)CCCCCC)S3)=C(C#N)\C#N)C=C(F)C=C2,CCc1ccc(C2(c3ccc(CC)cc3)c3cc4c(cc3-c3sc5cc(/C=C6\C(=O)c7ccc(F)cc7C6=C(C#N)C#N)sc5c32)C(c2ccc(CC)cc2)(c2ccc(CC)cc2)c2c-4sc3cc(/C=C4\C(=O)c5ccc(F)cc5C4=C(C#N)C#N)sc23)cc1,FC1=C(C(OCC(CCCC)CC)=O)SC2=C(SC=C21)C(S3)=CC4=C3C(C5=CC=C(CC(CC)CCCC)S5)=C(C=C(C6=C(C(F)=C(C(OCC(CCCC)CC)=O)S7)C7=C(S6)C(S8)=CC9=C8C(C%10=CC=C(CC(CCCC)CC)S%10)=C(C=C(C%11=C(C(F)=C(C(OCC(CCCC)CC)=O)S%12)C%12=C(S%11)C(S%13)=CC%14=C%13C(C%15=CC=C(CC(CC)CCCC)S%15)=C(C=CS%16)C%16=C%14C%17=CC=C(CC(CC)CCCC)S%17)S%18)C%18=C9C%19=CC=C(CC(CCCC)CC)S%19)S%20)C%20=C4C%21=CC=C(CC(CC)CCCC)S%21,CCOC(=O)c1sc2c(-c3cc4c(-c5ccc(CC)s5)c5sc(-c6sc(-c7cc8c(-c9ccc(CC)s9)c9sc(-c%10sc(-c%11cc%12c(-c%13ccc(CC)s%13)c%13sccc%13c(-c%13ccc(CC)s%13)c%12s%11)c%11sc(C(=O)OCC)c(F)c%10%11)cc9c(-c9ccc(CC)s9)c8s7)c7sc(C(=O)OCC)c(F)c67)cc5c(-c5ccc(CC)s5)c4s3)scc2c1F,CCCCC(COC(C1=C(F)C2=CSC(C3=CC4=C(C5=C(C(C6=CC=C(S6)CC(CCCC)CC)=C4S3)C=CS5)C7=CC=C(S7)CC(CCCC)CC)=C2S1)=O)CC
103,IT-F,"ITIC3, IT-F",148,P2F-EHp,"P2F-Ehp, P2F-EHp",10.1038/s41560-018-0263-4,0.959,16.91,61.93,10.06,9.69,0.32,sm,fused,7,polymer,N#C/C(C#N)=C1C(C(C2=CC=C(C=C2/1)F)=O)=CC3=CC(SC4=C5C(C6=CC=C(CCCCCC)C=C6)(C7=CC=C(CCCCCC)C=C7)C8=C4C=C9C(C%10=C(C9(C%11=CC=C(CCCCCC)C=C%11)C%12=CC=C(CCCCCC)C=C%12)C%13=C(C=C(C=C%14C(C%15=CC=C(C=C%15/C%14=C(C#N)\C#N)F)=O)S%13)S%10)=C8)=C5S3,CCc1ccc(C2(c3ccc(CC)cc3)c3cc4c(cc3-c3sc5cc(/C=C6\C(=O)c7ccc(F)cc7C6=C(C#N)C#N)sc5c32)C(c2ccc(CC)cc2)(c2ccc(CC)cc2)c2c-4sc3cc(/C=C4\C(=O)c5ccc(F)cc5C4=C(C#N)C#N)sc23)cc1,FC1=CC(C2=C3C(SC(C4=CC=C(S4)C(C5=NN(CCC(CCCC)CC)N=C5C(C6=CC=C(C7=CC8=C(S7)C(C9=CC(F)=C(CC(CCCC)CC)C(F)=C9)=C%10C(SC(C%11=CC=C(S%11)C(C%12=NN(CCC(CCCC)CC)N=C%12C(C%13=CC=C(C%14=CC%15=C(S%14)C(C%16=CC(F)=C(CC(CCCC)CC)C(F)=C%16)=C%17C(SC(C%18=CC=C(S%18)C(C%19=NN(CCC(CCCC)CC)N=C%19C(C%20=CC=CS%20)=C%21C%22=O)=C%21C(N%22CCCCCCCC)=O)=C%17)=C%15C%23=CC(F)=C(CC(CCCC)CC)C(F)=C%23)S%13)=C%24C%25=O)=C%24C(N%25CCCCCCCC)=O)=C%10)=C8C%26=CC(F)=C(CC(CCCC)CC)C(F)=C%26)S6)=C%27C%28=O)=C%27C(N%28CCCCCCCC)=O)=C3)=C(C%29=CC(F)=C(CC(CCCC)CC)C(F)=C%29)C%30=C2SC=C%30)=CC(F)=C1CC(CCCC)CC,CCc1c(F)cc(-c2c3cc(-c4ccc(-c5c6c(c(-c7ccc(-c8cc9c(-c%10cc(F)c(CC)c(F)c%10)c%10sc(-c%11ccc(-c%12c%13c(c(-c%14ccc(-c%15cc%16c(-c%17cc(F)c(CC)c(F)c%17)c%17sc(-c%18ccc(-c%19c%20c(c(-c%21cccs%21)c%21nn(CC)nc%19%21)C(=O)N(CC)C%20=O)s%18)cc%17c(-c%17cc(F)c(CC)c(F)c%17)c%16s%15)s%14)c%14nn(CC)nc%12%14)C(=O)N(CC)C%13=O)s%11)cc%10c(-c%10cc(F)c(CC)c(F)c%10)c9s8)s7)c7nn(CC)nc57)C(=O)N(CC)C6=O)s4)sc3c(-c3cc(F)c(CC)c(F)c3)c3ccsc23)cc1F,FC1=CC(C(C2=C(C(C3=CC(F)=C(CC(CCCC)CC)C(F)=C3)=C4S5)C=CS2)=C4C=C5C(S6)=CC=C6C(C7=NN(N=C87)CCC(CCCC)CC)=C(C(N(C9=O)CCCCCCCC)=O)C9=C8C%10=CC=CS%10)=CC(F)=C1CC(CCCC)CC
103,F-ITIC,"ITIC-2F_lee, F-ITIC",340,PTPDBDT,PTPDBDT,10.1039/C7QM00025A,0.94,14.1,66,8.8,8.3,,sm,fused,7,polymer,O=C1C2=C(C=C(C=C2)F)C(/C1=C/C3=CC4=C(S3)C5=C(C6=C(C5(C7=CC=C(CCCCCC)C=C7)C8=CC=C(CCCCCC)C=C8)C=C9C(SC%10=C%11SC(/C=C%12/C(C%13=C(C=CC(F)=C%13)C%12=O)=C(C#N)/C#N)=C%10)=C%11C(C%14=CC=C(CCCCCC)C=C%14)(C%15=CC=C(CCCCCC)C=C%15)C9=C6)S4)=C(C#N)/C#N,CCc1ccc(C2(c3ccc(CC)cc3)c3cc4c(cc3-c3sc5cc(/C=C6\C(=O)c7ccc(F)cc7C6=C(C#N)C#N)sc5c32)C(c2ccc(CC)cc2)(c2ccc(CC)cc2)c2c-4sc3cc(/C=C4\C(=O)c5ccc(F)cc5C4=C(C#N)C#N)sc23)cc1,O=C(N1CCCCCCCC)C2=CSC(C(S3)=CC4=C3C(C5=CC=C(CC(CC)CCCC)S5)=C(C=C(C6=C(C(N(CCCCCCCC)C7=O)=O)C7=C(C(S8)=CC9=C8C(C%10=CC=C(CC(CC)CCCC)S%10)=C(C=C(C%11=C(C(N(CCCCCCCC)C%12=O)=O)C%12=C(C(S%13)=CC%14=C%13C(C%15=CC=C(CC(CC)CCCC)S%15)=C(C=CS%16)C%16=C%14C%17=CC=C(CC(CCCC)CC)S%17)S%11)S%18)C%18=C9C%19=CC=C(CC(CCCC)CC)S%19)S6)S%20)C%20=C4C%21=CC=C(CC(CCCC)CC)S%21)=C2C1=O,CCc1ccc(-c2c3cc(-c4sc(-c5cc6c(-c7ccc(CC)s7)c7sc(-c8sc(-c9cc%10c(-c%11ccc(CC)s%11)c%11sc(-c%12scc%13c%12C(=O)N(CC)C%13=O)cc%11c(-c%11ccc(CC)s%11)c%10s9)c9c8C(=O)N(CC)C9=O)cc7c(-c7ccc(CC)s7)c6s5)c5c4C(=O)N(CC)C5=O)sc3c(-c3ccc(CC)s3)c3ccsc23)s1,CCCCCCCCN1C(C2=CSC(C3=CC4=C(C5=C(C(C6=CC=C(S6)CC(CCCC)CC)=C4S3)C=CS5)C7=CC=C(S7)CC(CCCC)CC)=C2C1=O)=O
