Repository: brigreens/Meta-analysis_OSCs

This repository contains the data files and analysis notebooks to support the paper "Meta-Analysis of Molecular Design Strategies for Non-Fullerene Acceptor Based Organic Solar Cell Materials" (DOI: 10.26434/chemrxiv-2024-w29b1)

File: OSC_dataset_metaanalysis.csv (part 29 of 76)
NFA_ID,reported_acceptor,NFA_other_names,don_ID,reported_donor,don_other_names,DOI,Voc,Jsc,FF,PCE_max,PCE_avg,PCE_std,acceptor_type,acceptor_class,fused_rings_in_core,donor_type,acc_SMILES_sidechains,acc_SMILES_shortened_sidechains,don_SMILES_sidechains,don_SMILES_shortened_sidechains,don_mon_SMILES
104,FOIC,FOIC,7,PTB7-Th,"PTB7-Th, PBDTT-TT-F, PBDTTT-EFT, PBT7-Th",10.1002/adma.201705969,0.743,24,67.1,12,11.6,0.3,sm,fused,8,polymer,O=C1C2=C(C=C(F)C=C2)C(/C1=C/C3=CC(S4)=C(S3)C5=C4C(SC6=C7SC8=C6C(C9=CC=C(CCCCCC)C=C9)(C%10=CC=C(CCCCCC)C=C%10)C%11=C8SC%12=C%11SC(/C=C%13/C(C(C=C(F)C=C%14)=C%14C%13=O)=C(C#N)/C#N)=C%12)=C7C5(C%15=CC=C(CCCCCC)C=C%15)C%16=CC=C(CCCCCC)C=C%16)=C(C#N)\C#N,CCc1ccc(C2(c3ccc(CC)cc3)c3c(sc4cc(/C=C5\C(=O)c6ccc(F)cc6C5=C(C#N)C#N)sc34)-c3sc4c5c(sc4c32)-c2sc3cc(/C=C4\C(=O)c6ccc(F)cc6C4=C(C#N)C#N)sc3c2C5(c2ccc(CC)cc2)c2ccc(CC)cc2)cc1,FC1=C(C(OCC(CCCC)CC)=O)SC2=C(SC=C21)C(S3)=CC4=C3C(C5=CC=C(CC(CC)CCCC)S5)=C(C=C(C6=C(C(F)=C(C(OCC(CCCC)CC)=O)S7)C7=C(S6)C(S8)=CC9=C8C(C%10=CC=C(CC(CCCC)CC)S%10)=C(C=C(C%11=C(C(F)=C(C(OCC(CCCC)CC)=O)S%12)C%12=C(S%11)C(S%13)=CC%14=C%13C(C%15=CC=C(CC(CC)CCCC)S%15)=C(C=CS%16)C%16=C%14C%17=CC=C(CC(CC)CCCC)S%17)S%18)C%18=C9C%19=CC=C(CC(CCCC)CC)S%19)S%20)C%20=C4C%21=CC=C(CC(CC)CCCC)S%21,CCOC(=O)c1sc2c(-c3cc4c(-c5ccc(CC)s5)c5sc(-c6sc(-c7cc8c(-c9ccc(CC)s9)c9sc(-c%10sc(-c%11cc%12c(-c%13ccc(CC)s%13)c%13sccc%13c(-c%13ccc(CC)s%13)c%12s%11)c%11sc(C(=O)OCC)c(F)c%10%11)cc9c(-c9ccc(CC)s9)c8s7)c7sc(C(=O)OCC)c(F)c67)cc5c(-c5ccc(CC)s5)c4s3)scc2c1F,CCCCC(COC(C1=C(F)C2=CSC(C3=CC4=C(C5=C(C(C6=CC=C(S6)CC(CCCC)CC)=C4S3)C=CS5)C7=CC=C(S7)CC(CCCC)CC)=C2S1)=O)CC
104,FOIC,FOIC,7,PTB7-Th,"PTB7-Th, PBDTT-TT-F, PBDTTT-EFT, PBT7-Th",10.1016/j.joule.2018.11.011,0.75,20.5,69.5,11,10.7,0.2,sm,fused,8,polymer,O=C1C2=C(C=C(F)C=C2)C(/C1=C/C3=CC(S4)=C(S3)C5=C4C(SC6=C7SC8=C6C(C9=CC=C(CCCCCC)C=C9)(C%10=CC=C(CCCCCC)C=C%10)C%11=C8SC%12=C%11SC(/C=C%13/C(C(C=C(F)C=C%14)=C%14C%13=O)=C(C#N)/C#N)=C%12)=C7C5(C%15=CC=C(CCCCCC)C=C%15)C%16=CC=C(CCCCCC)C=C%16)=C(C#N)\C#N,CCc1ccc(C2(c3ccc(CC)cc3)c3c(sc4cc(/C=C5\C(=O)c6ccc(F)cc6C5=C(C#N)C#N)sc34)-c3sc4c5c(sc4c32)-c2sc3cc(/C=C4\C(=O)c6ccc(F)cc6C4=C(C#N)C#N)sc3c2C5(c2ccc(CC)cc2)c2ccc(CC)cc2)cc1,FC1=C(C(OCC(CCCC)CC)=O)SC2=C(SC=C21)C(S3)=CC4=C3C(C5=CC=C(CC(CC)CCCC)S5)=C(C=C(C6=C(C(F)=C(C(OCC(CCCC)CC)=O)S7)C7=C(S6)C(S8)=CC9=C8C(C%10=CC=C(CC(CCCC)CC)S%10)=C(C=C(C%11=C(C(F)=C(C(OCC(CCCC)CC)=O)S%12)C%12=C(S%11)C(S%13)=CC%14=C%13C(C%15=CC=C(CC(CC)CCCC)S%15)=C(C=CS%16)C%16=C%14C%17=CC=C(CC(CC)CCCC)S%17)S%18)C%18=C9C%19=CC=C(CC(CCCC)CC)S%19)S%20)C%20=C4C%21=CC=C(CC(CC)CCCC)S%21,CCOC(=O)c1sc2c(-c3cc4c(-c5ccc(CC)s5)c5sc(-c6sc(-c7cc8c(-c9ccc(CC)s9)c9sc(-c%10sc(-c%11cc%12c(-c%13ccc(CC)s%13)c%13sccc%13c(-c%13ccc(CC)s%13)c%12s%11)c%11sc(C(=O)OCC)c(F)c%10%11)cc9c(-c9ccc(CC)s9)c8s7)c7sc(C(=O)OCC)c(F)c67)cc5c(-c5ccc(CC)s5)c4s3)scc2c1F,CCCCC(COC(C1=C(F)C2=CSC(C3=CC4=C(C5=C(C(C6=CC=C(S6)CC(CCCC)CC)=C4S3)C=CS5)C7=CC=C(S7)CC(CCCC)CC)=C2S1)=O)CC
104,FOIC,FOIC,12,PBDB-T-2F,"PBDB-TF, PM6, PBDB-T-2F, PBDB-T2F, PBDBT-F",10.1021/acsaem.1c03447,0.92,19.73,69.2,12.56,12.56,0.18,sm,fused,8,polymer,O=C1C2=C(C=C(F)C=C2)C(/C1=C/C3=CC(S4)=C(S3)C5=C4C(SC6=C7SC8=C6C(C9=CC=C(CCCCCC)C=C9)(C%10=CC=C(CCCCCC)C=C%10)C%11=C8SC%12=C%11SC(/C=C%13/C(C(C=C(F)C=C%14)=C%14C%13=O)=C(C#N)/C#N)=C%12)=C7C5(C%15=CC=C(CCCCCC)C=C%15)C%16=CC=C(CCCCCC)C=C%16)=C(C#N)\C#N,CCc1ccc(C2(c3ccc(CC)cc3)c3c(sc4cc(/C=C5\C(=O)c6ccc(F)cc6C5=C(C#N)C#N)sc34)-c3sc4c5c(sc4c32)-c2sc3cc(/C=C4\C(=O)c6ccc(F)cc6C4=C(C#N)C#N)sc3c2C5(c2ccc(CC)cc2)c2ccc(CC)cc2)cc1,FC1=C(CC(CCCC)CC)SC(C2=C3C(SC(C4=CC=C(S4)C(SC(C5=CC=C(C6=CC7=C(S6)C(C8=CC(F)=C(CC(CCCC)CC)S8)=C9C(SC(C%10=CC=C(S%10)C(SC(C%11=CC=C(C%12=CC%13=C(S%12)C(C%14=CC(F)=C(CC(CCCC)CC)S%14)=C%15C(SC(C%16=CC=C(S%16)C(SC(C%17=CC=CS%17)=C%18C%19=O)=C%18C(C%20=C(CC(CCCC)CC)SC(CC(CCCC)CC)=C%20%19)=O)=C%15)=C%13C%21=CC(F)=C(CC(CCCC)CC)S%21)S%11)=C%22C%23=O)=C%22C(C%24=C(CC(CCCC)CC)SC(CC(CCCC)CC)=C%24%23)=O)=C9)=C7C%25=CC(F)=C(CC(CCCC)CC)S%25)S5)=C%26C%27=O)=C%26C(C%28=C(CC(CCCC)CC)SC(CC(CCCC)CC)=C%28%27)=O)=C3)=C(C%29=CC(F)=C(CC(CCCC)CC)S%29)C%30=C2SC=C%30)=C1,CCc1sc(-c2c3cc(-c4ccc(-c5sc(-c6ccc(-c7cc8c(-c9cc(F)c(CC)s9)c9sc(-c%10ccc(-c%11sc(-c%12ccc(-c%13cc%14c(-c%15cc(F)c(CC)s%15)c%15sc(-c%16ccc(-c%17sc(-c%18cccs%18)c%18c%17C(=O)c%17c(CC)sc(CC)c%17C%18=O)s%16)cc%15c(-c%15cc(F)c(CC)s%15)c%14s%13)s%12)c%12c%11C(=O)c%11c(CC)sc(CC)c%11C%12=O)s%10)cc9c(-c9cc(F)c(CC)s9)c8s7)s6)c6c5C(=O)c5c(CC)sc(CC)c5C6=O)s4)sc3c(-c3cc(F)c(CC)s3)c3ccsc23)cc1F,CCCCC(CC1=C(F)C=C(C2=C3C=C(SC3=C(C4=C2SC=C4)C5=CC(F)=C(S5)CC(CCCC)CC)C6=CC=C(S6)C7=C(C(C8=C(SC(CC(CCCC)CC)=C8C9=O)CC(CCCC)CC)=O)C9=C(C%10=CC=CS%10)S7)S1)CC
105,ITCT,"ITCC, ITCT",3,PBDB-T,PBDB-T,10.1016/j.cclet.2017.11.018,0.85,17.88,72.3,11.27,10.99,0.28,sm,fused,7,polymer,N#CC(C#N)=C1C2=CSC=C2C(=O)C1=CC=3SC4=C(SC=5C=6C=C7C(=CC6C(C8=CC=C(C=C8)CCCCCC)(C9=CC=C(C=C9)CCCCCC)C45)C=%10SC=%11C=C(SC%11C%10C7(C%12=CC=C(C=C%12)CCCCCC)C%13=CC=C(C=C%13)CCCCCC)C=C%14C(=O)C%15=CSC=C%15C%14=C(C#N)C#N)C3,CCc1ccc(C2(c3ccc(CC)cc3)c3cc4c(cc3-c3sc5cc(/C=C6\C(=O)c7cscc7C6=C(C#N)C#N)sc5c32)C(c2ccc(CC)cc2)(c2ccc(CC)cc2)c2c-4sc3cc(/C=C4\C(=O)c5cscc5C4=C(C#N)C#N)sc23)cc1,CCC(CCCC)CC1=CC=C(S1)C2=C3C(SC(C4=CC=C(S4)C(SC(C5=CC=C(C6=CC7=C(S6)C(C8=CC=C(CC(CCCC)CC)S8)=C9C(SC(C%10=CC=C(S%10)C(SC(C%11=CC=C(C%12=CC%13=C(S%12)C(C%14=CC=C(CC(CCCC)CC)S%14)=C%15C(SC(C%16=CC=C(S%16)C(SC(C%17=CC=CS%17)=C%18C%19=O)=C%18C(C%20=C(CC(CCCC)CC)SC(CC(CCCC)CC)=C%20%19)=O)=C%15)=C%13C%21=CC=C(CC(CCCC)CC)S%21)S%11)=C%22C%23=O)=C%22C(C%24=C(CC(CCCC)CC)SC(CC(CCCC)CC)=C%24%23)=O)=C9)=C7C%25=CC=C(CC(CCCC)CC)S%25)S5)=C%26C%27=O)=C%26C(C%28=C(CC(CCCC)CC)SC(CC(CCCC)CC)=C%28%27)=O)=C3)=C(C%29=CC=C(CC(CCCC)CC)S%29)C%30=C2SC=C%30,CCc1ccc(-c2c3cc(-c4ccc(-c5sc(-c6ccc(-c7cc8c(-c9ccc(CC)s9)c9sc(-c%10ccc(-c%11sc(-c%12ccc(-c%13cc%14c(-c%15ccc(CC)s%15)c%15sc(-c%16ccc(-c%17sc(-c%18cccs%18)c%18c%17C(=O)c%17c(CC)sc(CC)c%17C%18=O)s%16)cc%15c(-c%15ccc(CC)s%15)c%14s%13)s%12)c%12c%11C(=O)c%11c(CC)sc(CC)c%11C%12=O)s%10)cc9c(-c9ccc(CC)s9)c8s7)s6)c6c5C(=O)c5c(CC)sc(CC)c5C6=O)s4)sc3c(-c3ccc(CC)s3)c3ccsc23)s1,CCCCC(CC1=CC=C(S1)C2=C3C=C(SC3=C(C4=C2SC=C4)C5=CC=C(S5)CC(CCCC)CC)C6=CC=C(S6)C7=C(C(C8=C(SC(CC(CCCC)CC)=C8C9=O)CC(CCCC)CC)=O)C9=C(C%10=CC=CS%10)S7)CC
105,ITCPTC,"ITCPTC, ITCT, ITTC, TTTIC",12,PBDB-TF,"PBDB-TF, PM6, PBDB-T-2F, PBDB-T2F, PBDBT-F",10.1002/aenm.201900041,0.95,17.6,73.4,12.3,12.13,0.13,sm,fused,7,polymer,N#CC(C#N)=C1C2=CSC=C2C(=O)C1=CC=3SC4=C(SC=5C=6C=C7C(=CC6C(C8=CC=C(C=C8)CCCCCC)(C9=CC=C(C=C9)CCCCCC)C45)C=%10SC=%11C=C(SC%11C%10C7(C%12=CC=C(C=C%12)CCCCCC)C%13=CC=C(C=C%13)CCCCCC)C=C%14C(=O)C%15=CSC=C%15C%14=C(C#N)C#N)C3,CCc1ccc(C2(c3ccc(CC)cc3)c3cc4c(cc3-c3sc5cc(/C=C6\C(=O)c7cscc7C6=C(C#N)C#N)sc5c32)C(c2ccc(CC)cc2)(c2ccc(CC)cc2)c2c-4sc3cc(/C=C4\C(=O)c5cscc5C4=C(C#N)C#N)sc23)cc1,FC1=C(CC(CCCC)CC)SC(C2=C3C(SC(C4=CC=C(S4)C(SC(C5=CC=C(C6=CC7=C(S6)C(C8=CC(F)=C(CC(CCCC)CC)S8)=C9C(SC(C%10=CC=C(S%10)C(SC(C%11=CC=C(C%12=CC%13=C(S%12)C(C%14=CC(F)=C(CC(CCCC)CC)S%14)=C%15C(SC(C%16=CC=C(S%16)C(SC(C%17=CC=CS%17)=C%18C%19=O)=C%18C(C%20=C(CC(CCCC)CC)SC(CC(CCCC)CC)=C%20%19)=O)=C%15)=C%13C%21=CC(F)=C(CC(CCCC)CC)S%21)S%11)=C%22C%23=O)=C%22C(C%24=C(CC(CCCC)CC)SC(CC(CCCC)CC)=C%24%23)=O)=C9)=C7C%25=CC(F)=C(CC(CCCC)CC)S%25)S5)=C%26C%27=O)=C%26C(C%28=C(CC(CCCC)CC)SC(CC(CCCC)CC)=C%28%27)=O)=C3)=C(C%29=CC(F)=C(CC(CCCC)CC)S%29)C%30=C2SC=C%30)=C1,CCc1sc(-c2c3cc(-c4ccc(-c5sc(-c6ccc(-c7cc8c(-c9cc(F)c(CC)s9)c9sc(-c%10ccc(-c%11sc(-c%12ccc(-c%13cc%14c(-c%15cc(F)c(CC)s%15)c%15sc(-c%16ccc(-c%17sc(-c%18cccs%18)c%18c%17C(=O)c%17c(CC)sc(CC)c%17C%18=O)s%16)cc%15c(-c%15cc(F)c(CC)s%15)c%14s%13)s%12)c%12c%11C(=O)c%11c(CC)sc(CC)c%11C%12=O)s%10)cc9c(-c9cc(F)c(CC)s9)c8s7)s6)c6c5C(=O)c5c(CC)sc(CC)c5C6=O)s4)sc3c(-c3cc(F)c(CC)s3)c3ccsc23)cc1F,CCCCC(CC1=C(F)C=C(C2=C3C=C(SC3=C(C4=C2SC=C4)C5=CC(F)=C(S5)CC(CCCC)CC)C6=CC=C(S6)C7=C(C(C8=C(SC(CC(CCCC)CC)=C8C9=O)CC(CCCC)CC)=O)C9=C(C%10=CC=CS%10)S7)S1)CC
105,ITCPTC,"ITCPTC, ITCT, ITTC, TTTIC",12,PBDB-TF,"PBDB-TF, PM6, PBDB-T-2F, PBDB-T2F, PBDBT-F",10.1021/acsenergylett.0c01364,0.964,17.285,73.8,12.31,12.04,0.22,sm,fused,7,polymer,N#CC(C#N)=C1C2=CSC=C2C(=O)C1=CC=3SC4=C(SC=5C=6C=C7C(=CC6C(C8=CC=C(C=C8)CCCCCC)(C9=CC=C(C=C9)CCCCCC)C45)C=%10SC=%11C=C(SC%11C%10C7(C%12=CC=C(C=C%12)CCCCCC)C%13=CC=C(C=C%13)CCCCCC)C=C%14C(=O)C%15=CSC=C%15C%14=C(C#N)C#N)C3,CCc1ccc(C2(c3ccc(CC)cc3)c3cc4c(cc3-c3sc5cc(/C=C6\C(=O)c7cscc7C6=C(C#N)C#N)sc5c32)C(c2ccc(CC)cc2)(c2ccc(CC)cc2)c2c-4sc3cc(/C=C4\C(=O)c5cscc5C4=C(C#N)C#N)sc23)cc1,FC1=C(CC(CCCC)CC)SC(C2=C3C(SC(C4=CC=C(S4)C(SC(C5=CC=C(C6=CC7=C(S6)C(C8=CC(F)=C(CC(CCCC)CC)S8)=C9C(SC(C%10=CC=C(S%10)C(SC(C%11=CC=C(C%12=CC%13=C(S%12)C(C%14=CC(F)=C(CC(CCCC)CC)S%14)=C%15C(SC(C%16=CC=C(S%16)C(SC(C%17=CC=CS%17)=C%18C%19=O)=C%18C(C%20=C(CC(CCCC)CC)SC(CC(CCCC)CC)=C%20%19)=O)=C%15)=C%13C%21=CC(F)=C(CC(CCCC)CC)S%21)S%11)=C%22C%23=O)=C%22C(C%24=C(CC(CCCC)CC)SC(CC(CCCC)CC)=C%24%23)=O)=C9)=C7C%25=CC(F)=C(CC(CCCC)CC)S%25)S5)=C%26C%27=O)=C%26C(C%28=C(CC(CCCC)CC)SC(CC(CCCC)CC)=C%28%27)=O)=C3)=C(C%29=CC(F)=C(CC(CCCC)CC)S%29)C%30=C2SC=C%30)=C1,CCc1sc(-c2c3cc(-c4ccc(-c5sc(-c6ccc(-c7cc8c(-c9cc(F)c(CC)s9)c9sc(-c%10ccc(-c%11sc(-c%12ccc(-c%13cc%14c(-c%15cc(F)c(CC)s%15)c%15sc(-c%16ccc(-c%17sc(-c%18cccs%18)c%18c%17C(=O)c%17c(CC)sc(CC)c%17C%18=O)s%16)cc%15c(-c%15cc(F)c(CC)s%15)c%14s%13)s%12)c%12c%11C(=O)c%11c(CC)sc(CC)c%11C%12=O)s%10)cc9c(-c9cc(F)c(CC)s9)c8s7)s6)c6c5C(=O)c5c(CC)sc(CC)c5C6=O)s4)sc3c(-c3cc(F)c(CC)s3)c3ccsc23)cc1F,CCCCC(CC1=C(F)C=C(C2=C3C=C(SC3=C(C4=C2SC=C4)C5=CC(F)=C(S5)CC(CCCC)CC)C6=CC=C(S6)C7=C(C(C8=C(SC(CC(CCCC)CC)=C8C9=O)CC(CCCC)CC)=O)C9=C(C%10=CC=CS%10)S7)S1)CC
105,TTTIC,"ITCPTC, ITCT, ITTC, TTTIC",12,PBDB-T-2F,"PBDB-TF, PM6, PBDB-T-2F, PBDB-T2F, PBDBT-F",10.1039/C9TA08328F,0.94,18.29,70.1,12.05,11.71,0.34,sm,fused,6,polymer,N#C/C(C#N)=C1C2=CSC=C2C(C\1=CC3=CC4=C(S3)C(C(C5=CC=C(C=C5)CCCCCC)(C6=C7C=C8C(C9=C(C%10=C(S9)C=C(S%10)C=C%11C(C%12=CSC=C%12/C%11=C(C#N)\C#N)=O)C8(C%13=CC=C(C=C%13)CCCCCC)C%14=CC=C(C=C%14)CCCCCC)=C6)C%15=CC=C(C=C%15)CCCCCC)=C7S4)=O,CCC1=CC=C(C2(C3=C(C4=C2C5=C(C=C(S5)/C=C6C(C7=CSC=C7C\6=C(C#N)/C#N)=O)S4)C=C(C(C8=CC=C(CC)C=C8)(C9=C%10SC%11=C9SC(/C=C%12C(C%13=CSC=C%13C\%12=C(C#N)/C#N)=O)=C%11)C%14=CC=C(CC)C=C%14)C%10=C3)C%15=CC=C(CC)C=C%15)C=C1,FC1=C(CC(CCCC)CC)SC(C2=C3C(SC(C4=CC=C(S4)C(SC(C5=CC=C(C6=CC7=C(S6)C(C8=CC(F)=C(CC(CCCC)CC)S8)=C9C(SC(C%10=CC=C(S%10)C(SC(C%11=CC=C(C%12=CC%13=C(S%12)C(C%14=CC(F)=C(CC(CCCC)CC)S%14)=C%15C(SC(C%16=CC=C(S%16)C(SC(C%17=CC=CS%17)=C%18C%19=O)=C%18C(C%20=C(CC(CCCC)CC)SC(CC(CCCC)CC)=C%20%19)=O)=C%15)=C%13C%21=CC(F)=C(CC(CCCC)CC)S%21)S%11)=C%22C%23=O)=C%22C(C%24=C(CC(CCCC)CC)SC(CC(CCCC)CC)=C%24%23)=O)=C9)=C7C%25=CC(F)=C(CC(CCCC)CC)S%25)S5)=C%26C%27=O)=C%26C(C%28=C(CC(CCCC)CC)SC(CC(CCCC)CC)=C%28%27)=O)=C3)=C(C%29=CC(F)=C(CC(CCCC)CC)S%29)C%30=C2SC=C%30)=C1,CCc1sc(-c2c3cc(-c4ccc(-c5sc(-c6ccc(-c7cc8c(-c9cc(F)c(CC)s9)c9sc(-c%10ccc(-c%11sc(-c%12ccc(-c%13cc%14c(-c%15cc(F)c(CC)s%15)c%15sc(-c%16ccc(-c%17sc(-c%18cccs%18)c%18c%17C(=O)c%17c(CC)sc(CC)c%17C%18=O)s%16)cc%15c(-c%15cc(F)c(CC)s%15)c%14s%13)s%12)c%12c%11C(=O)c%11c(CC)sc(CC)c%11C%12=O)s%10)cc9c(-c9cc(F)c(CC)s9)c8s7)s6)c6c5C(=O)c5c(CC)sc(CC)c5C6=O)s4)sc3c(-c3cc(F)c(CC)s3)c3ccsc23)cc1F,CCCCC(CC1=C(F)C=C(C2=C3C=C(SC3=C(C4=C2SC=C4)C5=CC(F)=C(S5)CC(CCCC)CC)C6=CC=C(S6)C7=C(C(C8=C(SC(CC(CCCC)CC)=C8C9=O)CC(CCCC)CC)=O)C9=C(C%10=CC=CS%10)S7)S1)CC
105,ITCPTC,"ITCPTC, ITCT, ITTC, TTTIC",49,J71,J71,10.1002/adma.201706124,0.896,17.52,74.1,11.63,11.23,0.2,sm,fused,7,polymer,N#CC(C#N)=C1C2=CSC=C2C(=O)C1=CC=3SC4=C(SC=5C=6C=C7C(=CC6C(C8=CC=C(C=C8)CCCCCC)(C9=CC=C(C=C9)CCCCCC)C45)C=%10SC=%11C=C(SC%11C%10C7(C%12=CC=C(C=C%12)CCCCCC)C%13=CC=C(C=C%13)CCCCCC)C=C%14C(=O)C%15=CSC=C%15C%14=C(C#N)C#N)C3,CCc1ccc(C2(c3ccc(CC)cc3)c3cc4c(cc3-c3sc5cc(/C=C6\C(=O)c7cscc7C6=C(C#N)C#N)sc5c32)C(c2ccc(CC)cc2)(c2ccc(CC)cc2)c2c-4sc3cc(/C=C4\C(=O)c5cscc5C4=C(C#N)C#N)sc23)cc1,CCC[Si](CCC)(CCC)C1=CC=C(S1)C2=C3SC(C4=CC=C(C5=C(C(F)=CC6=NN(CC(CCCCCCCC)CCCCCC)N=C65)F)S4)=CC3=C(C7=CC=C([Si](CCC)(CCC)CCC)S7)C8=C2C=C(S8)C9=CC=C(C(C%10=NN(CC(CCCCCCCC)CCCCCC)N=C%10%11)=C(F)C(F)=C%11C%12=CC=C(S%12)C%13=CC%14=C(C%15=CC=C([Si](CCC)(CCC)CCC)S%15)C%16=C(C(C%17=CC=C([Si](CCC)(CCC)CCC)S%17)=C%14S%13)C=C(S%16)C%18=CC=C(C(C%19=NN(CC(CCCCCCCC)CCCCCC)N=C%19%20)=C(F)C(F)=C%20C%21=CC=C(S%21)C%22=CC%23=C(C%24=CC=C([Si](CCC)(CCC)CCC)S%24)C%25=C(C(C%26=CC=C([Si](CCC)(CCC)CCC)S%26)=C%23S%22)C=C(S%25)C%27=CC=CS%27)S%18)S9,CCN1N=C2C(C3=CC=CS3)=C(C(F)=C(C2=N1)C4=CC=C(S4)C5=CC6=C(C7=C(C(C8=CC=C(S8)[Si](CC)(CC)CC)=C6S5)C=C(C9=CC=C(S9)C%10=C(C(F)=C(C%11=NN(N=C%10%11)CC)C%12=CC=C(S%12)C%13=CC%14=C(C%15=C(C(C%16=CC=C(S%16)[Si](CC)(CC)CC)=C%14S%13)C=C(C%17=CC=C(S%17)C%18=C(C(F)=C(C%19=NN(N=C%18%19)CC)C%20=CC=C(S%20)C%21=CC%22=C(C%23=C(C(C%24=CC=C(S%24)[Si](CC)(CC)CC)=C%22S%21)C=CS%23)C%25=CC=C(S%25)[Si](CC)(CC)CC)F)S%15)C%26=CC=C(S%26)[Si](CC)(CC)CC)F)S7)C%27=CC=C(S%27)[Si](CC)(CC)CC)F,CCCCCCCCC(CN1N=C2C=C(C(F)=C(C2=N1)C3=CC=C(S3)C4=CC5=C(C6=C(C(C7=CC=C(S7)[Si](CCC)(CCC)CCC)=C5S4)C=C(C8=CC=CS8)S6)C9=CC=C(S9)[Si](CCC)(CCC)CCC)F)CCCCCC
105,ITCPTC,"ITCPTC, ITCT, ITTC, TTTIC",98,PTBB-o,PTBB-o,10.1002/aenm.201802686,1,8.43,36.6,3.09,2.64,,sm,fused,7,polymer,N#CC(C#N)=C1C2=CSC=C2C(=O)C1=CC=3SC4=C(SC=5C=6C=C7C(=CC6C(C8=CC=C(C=C8)CCCCCC)(C9=CC=C(C=C9)CCCCCC)C45)C=%10SC=%11C=C(SC%11C%10C7(C%12=CC=C(C=C%12)CCCCCC)C%13=CC=C(C=C%13)CCCCCC)C=C%14C(=O)C%15=CSC=C%15C%14=C(C#N)C#N)C3,CCc1ccc(C2(c3ccc(CC)cc3)c3cc4c(cc3-c3sc5cc(/C=C6\C(=O)c7cscc7C6=C(C#N)C#N)sc5c32)C(c2ccc(CC)cc2)(c2ccc(CC)cc2)c2c-4sc3cc(/C=C4\C(=O)c5cscc5C4=C(C#N)C#N)sc23)cc1,O=C(C1=C(CC(CC)CCCC)SC(CC(CCCC)CC)=C12)C3=C(C4=CC=C(C(S5)=CC6=C5C(C7=C(SCC(CCCC)CC)C=CC=C7)=C(C=C(C8=CC=C(C9=C%10C(C(C%11=C(CC(CC)CCCC)SC(CC(CCCC)CC)=C%11C%10=O)=O)=C(C%12=CC=C(C(S%13)=CC%14=C%13C(C%15=C(SCC(CCCC)CC)C=CC=C%15)=C(C=C(C%16=CC=C(C%17=C%18C(C(C%19=C(CC(CC)CCCC)SC(CC(CCCC)CC)=C%19C%18=O)=O)=C(C%20=CC=CS%20)S%17)S%16)S%21)C%21=C%14C%22=C(SCC(CCCC)CC)C=CC=C%22)S%12)S9)S8)S%23)C%23=C6C%24=C(SCC(CCCC)CC)C=CC=C%24)S4)SC(C(S%25)=CC=C%25C%26=CC%27=C(C%28=C(SCC(CCCC)CC)C=CC=C%28)C%29=C(C=CS%29)C(C%30=C(SCC(CCCC)CC)C=CC=C%30)=C%27S%26)=C3C2=O,CCSc1cccc(-c2c3cc(-c4ccc(-c5sc(-c6ccc(-c7cc8c(-c9cccc(SCC)c9)c9sc(-c%10ccc(-c%11sc(-c%12ccc(-c%13cc%14c(-c%15cccc(SCC)c%15)c%15sc(-c%16ccc(-c%17sc(-c%18cccs%18)c%18c%17C(=O)c%17c(CC)sc(CC)c%17C%18=O)s%16)cc%15c(-c%15cccc(SCC)c%15)c%14s%13)s%12)c%12c%11C(=O)c%11c(CC)sc(CC)c%11C%12=O)s%10)cc9c(-c9cccc(SCC)c9)c8s7)s6)c6c5C(=O)c5c(CC)sc(CC)c5C6=O)s4)sc3c(-c3cccc(SCC)c3)c3ccsc23)c1,CCC(CCCC)CSC1=C(C=CC=C1)C2=C3C=CSC3=C(C4=C(SCC(CCCC)CC)C=CC=C4)C5=C2SC(C6=CC=C(S6)C7=C(C(C8=C(SC(CC(CCCC)CC)=C8C9=O)CC(CCCC)CC)=O)C9=C(C%10=CC=CS%10)S7)=C5
105,ITCPTC,"ITCPTC, ITCT, ITTC, TTTIC",99,PTBB-p,PTBB-p,10.1002/aenm.201802686,0.91,15.76,65.2,9.36,9.15,,sm,fused,7,polymer,N#CC(C#N)=C1C2=CSC=C2C(=O)C1=CC=3SC4=C(SC=5C=6C=C7C(=CC6C(C8=CC=C(C=C8)CCCCCC)(C9=CC=C(C=C9)CCCCCC)C45)C=%10SC=%11C=C(SC%11C%10C7(C%12=CC=C(C=C%12)CCCCCC)C%13=CC=C(C=C%13)CCCCCC)C=C%14C(=O)C%15=CSC=C%15C%14=C(C#N)C#N)C3,CCc1ccc(C2(c3ccc(CC)cc3)c3cc4c(cc3-c3sc5cc(/C=C6\C(=O)c7cscc7C6=C(C#N)C#N)sc5c32)C(c2ccc(CC)cc2)(c2ccc(CC)cc2)c2c-4sc3cc(/C=C4\C(=O)c5cscc5C4=C(C#N)C#N)sc23)cc1,O=C(C1=C(CC(CC)CCCC)SC(CC(CCCC)CC)=C12)C3=C(C4=CC=C(C(S5)=CC6=C5C(C7=CC=C(SCC(CCCC)CC)C=C7)=C(C=C(C8=CC=C(C9=C%10C(C(C%11=C(CC(CC)CCCC)SC(CC(CCCC)CC)=C%11C%10=O)=O)=C(C%12=CC=C(C(S%13)=CC%14=C%13C(C%15=CC=C(SCC(CCCC)CC)C=C%15)=C(C=C(C%16=CC=C(C%17=C%18C(C(C%19=C(CC(CC)CCCC)SC(CC(CCCC)CC)=C%19C%18=O)=O)=C(C%20=CC=CS%20)S%17)S%16)S%21)C%21=C%14C%22=CC=C(SCC(CCCC)CC)C=C%22)S%12)S9)S8)S%23)C%23=C6C%24=CC=C(SCC(CCCC)CC)C=C%24)S4)SC(C(S%25)=CC=C%25C%26=CC%27=C(C%28=CC=C(SCC(CCCC)CC)C=C%28)C%29=C(C=CS%29)C(C%30=CC=C(SCC(CCCC)CC)C=C%30)=C%27S%26)=C3C2=O,CCSc1ccc(-c2c3cc(-c4ccc(-c5sc(-c6ccc(-c7cc8c(-c9ccc(SCC)cc9)c9sc(-c%10ccc(-c%11sc(-c%12ccc(-c%13cc%14c(-c%15ccc(SCC)cc%15)c%15sc(-c%16ccc(-c%17sc(-c%18cccs%18)c%18c%17C(=O)c%17c(CC)sc(CC)c%17C%18=O)s%16)cc%15c(-c%15ccc(SCC)cc%15)c%14s%13)s%12)c%12c%11C(=O)c%11c(CC)sc(CC)c%11C%12=O)s%10)cc9c(-c9ccc(SCC)cc9)c8s7)s6)c6c5C(=O)c5c(CC)sc(CC)c5C6=O)s4)sc3c(-c3ccc(SCC)cc3)c3ccsc23)cc1,CCCCC(CSC1=CC=C(C2=C3C=C(SC3=C(C4=C2SC=C4)C5=CC=C(SCC(CCCC)CC)C=C5)C6=CC=C(S6)C7=C(C(C8=C(SC(CC(CCCC)CC)=C8C9=O)CC(CCCC)CC)=O)C9=C(C%10=CC=CS%10)S7)C=C1)CC
105,ITCPTC,"ITCPTC, ITCT, ITTC, TTTIC",100,PTBB-m,PTBB-m,10.1002/aenm.201802686,0.96,18.11,70.2,12.22,11.92,,sm,fused,7,polymer,N#CC(C#N)=C1C2=CSC=C2C(=O)C1=CC=3SC4=C(SC=5C=6C=C7C(=CC6C(C8=CC=C(C=C8)CCCCCC)(C9=CC=C(C=C9)CCCCCC)C45)C=%10SC=%11C=C(SC%11C%10C7(C%12=CC=C(C=C%12)CCCCCC)C%13=CC=C(C=C%13)CCCCCC)C=C%14C(=O)C%15=CSC=C%15C%14=C(C#N)C#N)C3,CCc1ccc(C2(c3ccc(CC)cc3)c3cc4c(cc3-c3sc5cc(/C=C6\C(=O)c7cscc7C6=C(C#N)C#N)sc5c32)C(c2ccc(CC)cc2)(c2ccc(CC)cc2)c2c-4sc3cc(/C=C4\C(=O)c5cscc5C4=C(C#N)C#N)sc23)cc1,O=C(C1=C(CC(CC)CCCC)SC(CC(CCCC)CC)=C12)C3=C(C4=CC=C(C(S5)=CC6=C5C(C7=CC(SCC(CCCC)CC)=CC=C7)=C(C=C(C8=CC=C(C9=C%10C(C(C%11=C(CC(CC)CCCC)SC(CC(CCCC)CC)=C%11C%10=O)=O)=C(C%12=CC=C(C(S%13)=CC%14=C%13C(C%15=CC(SCC(CCCC)CC)=CC=C%15)=C(C=C(C%16=CC=C(C%17=C%18C(C(C%19=C(CC(CC)CCCC)SC(CC(CCCC)CC)=C%19C%18=O)=O)=C(C%20=CC=CS%20)S%17)S%16)S%21)C%21=C%14C%22=CC(SCC(CCCC)CC)=CC=C%22)S%12)S9)S8)S%23)C%23=C6C%24=CC(SCC(CCCC)CC)=CC=C%24)S4)SC(C(S%25)=CC=C%25C%26=CC%27=C(C%28=CC(SCC(CCCC)CC)=CC=C%28)C%29=C(C=CS%29)C(C%30=CC(SCC(CCCC)CC)=CC=C%30)=C%27S%26)=C3C2=O,CCSc1cccc(-c2c3cc(-c4ccc(-c5sc(-c6ccc(-c7cc8c(-c9cccc(SCC)c9)c9sc(-c%10ccc(-c%11sc(-c%12ccc(-c%13cc%14c(-c%15cccc(SCC)c%15)c%15sc(-c%16ccc(-c%17sc(-c%18cccs%18)c%18c%17C(=O)c%17c(CC)sc(CC)c%17C%18=O)s%16)cc%15c(-c%15cccc(SCC)c%15)c%14s%13)s%12)c%12c%11C(=O)c%11c(CC)sc(CC)c%11C%12=O)s%10)cc9c(-c9cccc(SCC)c9)c8s7)s6)c6c5C(=O)c5c(CC)sc(CC)c5C6=O)s4)sc3c(-c3cccc(SCC)c3)c3ccsc23)c1,CCC(CCCC)CSC1=CC=CC(C2=C3C=CSC3=C(C4=CC(SCC(CCCC)CC)=CC=C4)C5=C2SC(C6=CC=C(S6)C7=C(C(C8=C(SC(CC(CCCC)CC)=C8C9=O)CC(CCCC)CC)=O)C9=C(C%10=CC=CS%10)S7)=C5)=C1
105,ITCPTC,"ITCPTC, ITCT, ITTC, TTTIC",132,PBT1-EH,PBT1-EH,10.1002/solr.201700044,0.95,16.5,75.1,11.8,11.4,0.2,sm,fused,7,polymer,N#CC(C#N)=C1C2=CSC=C2C(=O)C1=CC=3SC4=C(SC=5C=6C=C7C(=CC6C(C8=CC=C(C=C8)CCCCCC)(C9=CC=C(C=C9)CCCCCC)C45)C=%10SC=%11C=C(SC%11C%10C7(C%12=CC=C(C=C%12)CCCCCC)C%13=CC=C(C=C%13)CCCCCC)C=C%14C(=O)C%15=CSC=C%15C%14=C(C#N)C#N)C3,CCc1ccc(C2(c3ccc(CC)cc3)c3cc4c(cc3-c3sc5cc(/C=C6\C(=O)c7cscc7C6=C(C#N)C#N)sc5c32)C(c2ccc(CC)cc2)(c2ccc(CC)cc2)c2c-4sc3cc(/C=C4\C(=O)c5cscc5C4=C(C#N)C#N)sc23)cc1,O=C(C1=C(CC(CCCCCC)CCCC)SC(CC(CCCC)CCCCCC)=C12)C3=C(C4=CC=C(C(S5)=CC6=C5C(C7=CC=C(SCC(CC)CCCC)S7)=C(C=C(C8=CC=C(C9=C%10C(C(C%11=C(CC(CCCCCC)CCCC)SC(CC(CCCC)CCCCCC)=C%11C%10=O)=O)=C(C%12=CC=C(C(S%13)=CC%14=C%13C(C%15=CC=C(SCC(CC)CCCC)S%15)=C(C=C(C%16=CC=C(C%17=C%18C(C(C%19=C(CC(CCCCCC)CCCC)SC(CC(CCCC)CCCCCC)=C%19C%18=O)=O)=C(C%20=CC=CS%20)S%17)S%16)S%21)C%21=C%14C%22=CC=C(SCC(CC)CCCC)S%22)S%12)S9)S8)S%23)C%23=C6C%24=CC=C(SCC(CC)CCCC)S%24)S4)SC(C(S%25)=CC=C%25C%26=CC%27=C(C%28=CC=C(SCC(CC)CCCC)S%28)C%29=C(C=CS%29)C(C%30=CC=C(SCC(CC)CCCC)S%30)=C%27S%26)=C3C2=O,CCSc1ccc(-c2c3cc(-c4ccc(-c5sc(-c6ccc(-c7cc8c(-c9ccc(SCC)s9)c9sc(-c%10ccc(-c%11sc(-c%12ccc(-c%13cc%14c(-c%15ccc(SCC)s%15)c%15sc(-c%16ccc(-c%17sc(-c%18cccs%18)c%18c%17C(=O)c%17c(CC)sc(CC)c%17C%18=O)s%16)cc%15c(-c%15ccc(SCC)s%15)c%14s%13)s%12)c%12c%11C(=O)c%11c(CC)sc(CC)c%11C%12=O)s%10)cc9c(-c9ccc(SCC)s9)c8s7)s6)c6c5C(=O)c5c(CC)sc(CC)c5C6=O)s4)sc3c(-c3ccc(SCC)s3)c3ccsc23)s1,CCCCCCC(CC1=C(C(C2=C(SC(C3=CC=C(S3)C4=CC5=C(C6=C(C(C7=CC=C(S7)SCC(CCCC)CC)=C5S4)C=CS6)C8=CC=C(S8)SCC(CCCC)CC)=C2C9=O)C%10=CC=CS%10)=O)C9=C(CC(CCCCCC)CCCC)S1)CCCC
105,ITCPTC,"ITCPTC, ITCT, ITTC, TTTIC",189,PBDT-3T,PBDT-3T,10.1016/j.polymer.2022.124639,0.95,13.92,56.61,7.51,7.38,,sm,fused,7,polymer,N#CC(C#N)=C1C2=CSC=C2C(=O)C1=CC=3SC4=C(SC=5C=6C=C7C(=CC6C(C8=CC=C(C=C8)CCCCCC)(C9=CC=C(C=C9)CCCCCC)C45)C=%10SC=%11C=C(SC%11C%10C7(C%12=CC=C(C=C%12)CCCCCC)C%13=CC=C(C=C%13)CCCCCC)C=C%14C(=O)C%15=CSC=C%15C%14=C(C#N)C#N)C3,CCc1ccc(C2(c3ccc(CC)cc3)c3cc4c(cc3-c3sc5cc(/C=C6\C(=O)c7cscc7C6=C(C#N)C#N)sc5c32)C(c2ccc(CC)cc2)(c2ccc(CC)cc2)c2c-4sc3cc(/C=C4\C(=O)c5cscc5C4=C(C#N)C#N)sc23)cc1,O=C(OCC(CCCCCC)CCCCCCCC)C1=C(SC(C(S2)=CC(C2=C3)=CC4=C3C=C(S4)C(S5)=CC(C(OCC(CCCCCC)CCCCCCCC)=O)=C5C6=CC=C(S6)C7=C(C(OCC(CCCCCC)CCCCCCCC)=O)C=C(C(S8)=CC(C8=C9)=CC%10=C9C=C(S%10)C(S%11)=CC(C(OCC(CCCCCC)CCCCCCCC)=O)=C%11C%12=CC=C(S%12)C%13=C(C(OCC(CCCCCC)CCCCCCCC)=O)C=CS%13)S7)=C1)C%14=CC=C(C%15=C(C(OCC(CCCCCC)CCCCCCCC)=O)C=C(C%16=CC%17=C(C=C(C=CS%18)C%18=C%17)S%16)S%15)S%14,O=C(OCC)C1=C(SC(C(S2)=CC(C2=C3)=CC4=C3C=C(S4)C(S5)=CC(C(OCC)=O)=C5C6=CC=C(S6)C7=C(C(OCC)=O)C=C(C(S8)=CC(C8=C9)=CC%10=C9C=C(S%10)C(S%11)=CC(C(OCC)=O)=C%11C%12=CC=C(S%12)C%13=C(C(OCC)=O)C=CS%13)S7)=C1)C%14=CC=C(C%15=C(C(OCC)=O)C=C(C%16=CC%17=C(C=C(C=CS%18)C%18=C%17)S%16)S%15)S%14,O=C(OCC(CCCCCCCC)CCCCCC)C(C=CS1)=C1C2=CC=C(S2)C3=C(C(OCC(CCCCCCCC)CCCCCC)=O)C=C(C4=CC5=CC6=C(C=C5S4)C=CS6)S3
105,ITCPTC,"ITCPTC, ITCT, ITTC, TTTIC",190,PNDT-3T,PNDT-3T,10.1016/j.polymer.2022.124639,0.96,15.9,63.7,9.72,9.65,,sm,fused,7,polymer,N#CC(C#N)=C1C2=CSC=C2C(=O)C1=CC=3SC4=C(SC=5C=6C=C7C(=CC6C(C8=CC=C(C=C8)CCCCCC)(C9=CC=C(C=C9)CCCCCC)C45)C=%10SC=%11C=C(SC%11C%10C7(C%12=CC=C(C=C%12)CCCCCC)C%13=CC=C(C=C%13)CCCCCC)C=C%14C(=O)C%15=CSC=C%15C%14=C(C#N)C#N)C3,CCc1ccc(C2(c3ccc(CC)cc3)c3cc4c(cc3-c3sc5cc(/C=C6\C(=O)c7cscc7C6=C(C#N)C#N)sc5c32)C(c2ccc(CC)cc2)(c2ccc(CC)cc2)c2c-4sc3cc(/C=C4\C(=O)c5cscc5C4=C(C#N)C#N)sc23)cc1,O=C(OCC(CCCCCC)CCCCCCCC)C1=C(SC(C(S2)=CC(C2=C3)=CC(C3=C4)=CC5=C4C=C(S5)C(S6)=CC(C(OCC(CCCCCC)CCCCCCCC)=O)=C6C7=CC=C(S7)C8=C(C(OCC(CCCCCC)CCCCCCCC)=O)C=C(C(S9)=CC(C9=C%10)=CC(C%10=C%11)=CC%12=C%11C=C(S%12)C(S%13)=CC(C(OCC(CCCCCC)CCCCCCCC)=O)=C%13C%14=CC=C(S%14)C%15=C(C(OCC(CCCCCC)CCCCCCCC)=O)C=CS%15)S8)=C1)C%16=CC=C(C%17=C(C(OCC(CCCCCC)CCCCCCCC)=O)C=C(C%18=CC%19=C(C=C(C=C(C=CS%20)C%20=C%21)C%21=C%19)S%18)S%17)S%16,O=C(OCC)C1=C(SC(C(S2)=CC(C2=C3)=CC(C3=C4)=CC5=C4C=C(S5)C(S6)=CC(C(OCC)=O)=C6C7=CC=C(S7)C8=C(C(OCC)=O)C=C(C(S9)=CC(C9=C%10)=CC(C%10=C%11)=CC%12=C%11C=C(S%12)C(S%13)=CC(C(OCC)=O)=C%13C%14=CC=C(S%14)C%15=C(C(OCC)=O)C=CS%15)S8)=C1)C%16=CC=C(C%17=C(C(OCC)=O)C=C(C%18=CC%19=C(C=C(C=C(C=CS%20)C%20=C%21)C%21=C%19)S%18)S%17)S%16,CCCCCCCCC(COC(C1=C(C2=CC=C(S2)C3=C(C(OCC(CCCCCCCC)CCCCCC)=O)C=C(C4=CC5=CC6=CC7=C(C=C6C=C5S4)C=CS7)S3)SC=C1)=O)CCCCCC
105,ITTC,"ITCPTC, ITCT, ITTC, TTTIC",283,HFQx-T,HFQx-T,10.1039/C7TA02486J,0.88,16.49,71,10.4,10.11,,sm,fused,7,polymer,N#CC(C#N)=C1C2=CSC=C2C(=O)C1=CC=3SC4=C(SC=5C=6C=C7C(=CC6C(C8=CC=C(C=C8)CCCCCC)(C9=CC=C(C=C9)CCCCCC)C45)C=%10SC=%11C=C(SC%11C%10C7(C%12=CC=C(C=C%12)CCCCCC)C%13=CC=C(C=C%13)CCCCCC)C=C%14C(=O)C%15=CSC=C%15C%14=C(C#N)C#N)C3,CCc1ccc(C2(c3ccc(CC)cc3)c3cc4c(cc3-c3sc5cc(/C=C6\C(=O)c7cscc7C6=C(C#N)C#N)sc5c32)C(c2ccc(CC)cc2)(c2ccc(CC)cc2)c2c-4sc3cc(/C=C4\C(=O)c5cscc5C4=C(C#N)C#N)sc23)cc1,CCC(CCCC)CC1=CC=C(S1)C2=C3C(SC(C4=CC=C(C(C5=NC(C6=CC(F)=C(C(F)=C6)OCC(CCCC)CC)=C(C7=CC(F)=C(OCC(CCCC)CC)C(F)=C7)N=C58)=C(F)C(F)=C8C9=CC=C(S9)C%10=CC%11=C(S%10)C(C%12=CC=C(CC(CCCC)CC)S%12)=C%13C(SC(C%14=CC=C(C(C%15=NC(C%16=CC(F)=C(C(F)=C%16)OCC(CCCC)CC)=C(C%17=CC(F)=C(OCC(CCCC)CC)C(F)=C%17)N=C%15%18)=C(F)C(F)=C%18C%19=CC=C(S%19)C%20=CC%21=C(S%20)C(C%22=CC=C(CC(CCCC)CC)S%22)=C%23C(SC(C%24=CC=CS%24)=C%23)=C%21C%25=CC=C(CC(CCCC)CC)S%25)S%14)=C%13)=C%11C%26=CC=C(CC(CCCC)CC)S%26)S4)=C3)=C(C%27=CC=C(CC(CCCC)CC)S%27)C%28=C2SC(C%29=CC=C(C%30=C(C(F)=CC%31=NC(C%32=CC(F)=C(C(F)=C%32)OCC(CCCC)CC)=C(C%33=CC(F)=C(OCC(CCCC)CC)C(F)=C%33)N=C%31%30)F)S%29)=C%28,CCOc1c(F)cc(-c2nc3c(-c4cccs4)c(F)c(F)c(-c4ccc(-c5cc6c(-c7ccc(CC)s7)c7sc(-c8ccc(-c9c(F)c(F)c(-c%10ccc(-c%11cc%12c(-c%13ccc(CC)s%13)c%13sc(-c%14ccc(-c%15c(F)c(F)c(-c%16ccc(-c%17cc%18c(-c%19ccc(CC)s%19)c%19sccc%19c(-c%19ccc(CC)s%19)c%18s%17)s%16)c%16nc(-c%17cc(F)c(OCC)c(F)c%17)c(-c%17cc(F)c(OCC)c(F)c%17)nc%15%16)s%14)cc%13c(-c%13ccc(CC)s%13)c%12s%11)s%10)c%10nc(-c%11cc(F)c(OCC)c(F)c%11)c(-c%11cc(F)c(OCC)c(F)c%11)nc9%10)s8)cc7c(-c7ccc(CC)s7)c6s5)s4)c3nc2-c2cc(F)c(OCC)c(F)c2)cc1F,CCCCC(COC1=C(F)C=C(C2=NC3=CC(F)=C(C(C4=CC=C(S4)C5=CC6=C(C7=C(C(C8=CC=C(S8)CC(CCCC)CC)=C6S5)C=C(C9=CC=CS9)S7)C%10=CC=C(S%10)CC(CCCC)CC)=C3N=C2C%11=CC(F)=C(OCC(CCCC)CC)C(F)=C%11)F)C=C1F)CC
106,MeIC,MeIC,49,J71,J71,10.1002/adma.201706124,0.918,18.41,74.2,12.54,12.13,0.19,sm,fused,7,polymer,N#CC(C#N)=C1C2=CSC(=C2C(=O)C1=CC=3SC4=C(SC=5C=6C=C7C(=CC6C(C8=CC=C(C=C8)CCCCCC)(C9=CC=C(C=C9)CCCCCC)C45)C=%10SC=%11C=C(SC%11C%10C7(C%12=CC=C(C=C%12)CCCCCC)C%13=CC=C(C=C%13)CCCCCC)C=C%14C(=O)C=%15C(=CSC%15C)C%14=C(C#N)C#N)C3)C,CCc1ccc(C2(c3ccc(CC)cc3)c3cc4c(cc3-c3sc5cc(/C=C6\C(=O)c7c(csc7C)C6=C(C#N)C#N)sc5c32)C(c2ccc(CC)cc2)(c2ccc(CC)cc2)c2c-4sc3cc(/C=C4\C(=O)c5c(csc5C)C4=C(C#N)C#N)sc23)cc1,CCC[Si](CCC)(CCC)C1=CC=C(S1)C2=C3SC(C4=CC=C(C5=C(C(F)=CC6=NN(CC(CCCCCCCC)CCCCCC)N=C65)F)S4)=CC3=C(C7=CC=C([Si](CCC)(CCC)CCC)S7)C8=C2C=C(S8)C9=CC=C(C(C%10=NN(CC(CCCCCCCC)CCCCCC)N=C%10%11)=C(F)C(F)=C%11C%12=CC=C(S%12)C%13=CC%14=C(C%15=CC=C([Si](CCC)(CCC)CCC)S%15)C%16=C(C(C%17=CC=C([Si](CCC)(CCC)CCC)S%17)=C%14S%13)C=C(S%16)C%18=CC=C(C(C%19=NN(CC(CCCCCCCC)CCCCCC)N=C%19%20)=C(F)C(F)=C%20C%21=CC=C(S%21)C%22=CC%23=C(C%24=CC=C([Si](CCC)(CCC)CCC)S%24)C%25=C(C(C%26=CC=C([Si](CCC)(CCC)CCC)S%26)=C%23S%22)C=C(S%25)C%27=CC=CS%27)S%18)S9,CCN1N=C2C(C3=CC=CS3)=C(C(F)=C(C2=N1)C4=CC=C(S4)C5=CC6=C(C7=C(C(C8=CC=C(S8)[Si](CC)(CC)CC)=C6S5)C=C(C9=CC=C(S9)C%10=C(C(F)=C(C%11=NN(N=C%10%11)CC)C%12=CC=C(S%12)C%13=CC%14=C(C%15=C(C(C%16=CC=C(S%16)[Si](CC)(CC)CC)=C%14S%13)C=C(C%17=CC=C(S%17)C%18=C(C(F)=C(C%19=NN(N=C%18%19)CC)C%20=CC=C(S%20)C%21=CC%22=C(C%23=C(C(C%24=CC=C(S%24)[Si](CC)(CC)CC)=C%22S%21)C=CS%23)C%25=CC=C(S%25)[Si](CC)(CC)CC)F)S%15)C%26=CC=C(S%26)[Si](CC)(CC)CC)F)S7)C%27=CC=C(S%27)[Si](CC)(CC)CC)F,CCCCCCCCC(CN1N=C2C=C(C(F)=C(C2=N1)C3=CC=C(S3)C4=CC5=C(C6=C(C(C7=CC=C(S7)[Si](CCC)(CCC)CCC)=C5S4)C=C(C8=CC=CS8)S6)C9=CC=C(S9)[Si](CCC)(CCC)CCC)F)CCCCCC
106,MeIC,MeIC,207,PffBT-DPP,PffBT-DPP,10.1021/acs.chemmater.0c02133,0.78,4.5,58,2,2,,sm,fused,7,polymer,N#CC(C#N)=C1C2=CSC(=C2C(=O)C1=CC=3SC4=C(SC=5C=6C=C7C(=CC6C(C8=CC=C(C=C8)CCCCCC)(C9=CC=C(C=C9)CCCCCC)C45)C=%10SC=%11C=C(SC%11C%10C7(C%12=CC=C(C=C%12)CCCCCC)C%13=CC=C(C=C%13)CCCCCC)C=C%14C(=O)C=%15C(=CSC%15C)C%14=C(C#N)C#N)C3)C,CCc1ccc(C2(c3ccc(CC)cc3)c3cc4c(cc3-c3sc5cc(/C=C6\C(=O)c7c(csc7C)C6=C(C#N)C#N)sc5c32)C(c2ccc(CC)cc2)(c2ccc(CC)cc2)c2c-4sc3cc(/C=C4\C(=O)c5c(csc5C)C4=C(C#N)C#N)sc23)cc1,O=C1C(C(C(N2CC(CC)CCCC)=O)=C(C3=CC=C(C4=C(CC(CCCCCC)CCCCCCCC)C=CS4)S3)N1CC(CCCC)CC)=C2C5=CC=C(C6=C(CC(CCCCCC)CCCCCCCC)C=C(C7=C(F)C(F)=C(C(S8)=CC(CC(CCCCCC)CCCCCCCC)=C8C9=CC=C(C%10=C(C(N%11CC(CC)CCCC)=O)C(C(N%10CC(CCCC)CC)=O)=C%11C%12=CC=C(C%13=C(CC(CCCCCC)CCCCCCCC)C=C(C%14=C(F)C(F)=C(C(S%15)=CC(CC(CCCCCC)CCCCCCCC)=C%15C%16=CC=C(C%17=C(C(N%18CC(CC)CCCC)=O)C(C(N%17CC(CCCC)CC)=O)=C%18C%19=CC=C(C%20=C(CC(CCCCCC)CCCCCCCC)C=C(C%21=C(F)C(F)=CC%22=NSN=C%22%21)S%20)S%19)S%16)C%23=NSN=C%23%14)S%13)S%12)S9)C%24=NSN=C%247)S6)S5,CCc1ccsc1-c1ccc(C2=C3C(=O)N(CC)C(c4ccc(-c5sc(-c6c(F)c(F)c(-c7cc(CC)c(-c8ccc(C9=C%10C(=O)N(CC)C(c%11ccc(-c%12sc(-c%13c(F)c(F)c(-c%14cc(CC)c(-c%15ccc(C%16=C%17C(=O)N(CC)C(c%18ccc(-c%19sc(-c%20c(F)c(F)cc%21nsnc%20%21)cc%19CC)s%18)=C%17C(=O)N%16CC)s%15)s%14)c%14nsnc%13%14)cc%12CC)s%11)=C%10C(=O)N9CC)s8)s7)c7nsnc67)cc5CC)s4)=C3C(=O)N2CC)s1,CCCCCCCCC(CC1=C(C2=CC=C(S2)C3=C4C(N(C(C5=CC=C(S5)C6=C(CC(CCCCCCCC)CCCCCC)C=C(C7=C(C(F)=CC8=NSN=C78)F)S6)=C4C(N3CC(CCCC)CC)=O)CC(CCCC)CC)=O)SC=C1)CCCCCC
107,6TBA,6TBA,7,PTB7-Th,"PTB7-Th, PBDTT-TT-F, PBDTTT-EFT, PBT7-Th",10.1002/adma.201706816,0.98,15.2,68,10.13,9.7,0.3,sm,fused,8,polymer,O=C(N(CC)C(N(CC)C/1=O)=S)C1=C/C2=CC(S3)=C(S2)C4=C3C(SC5=C6SC7=C5C(C8=CC=C(CCCCCC)C=C8)(C9=CC=C(CCCCCC)C=C9)C%10=C7SC%11=C%10SC(/C=C%12C(N(CC)C(N(CC)C/%12=O)=S)=O)=C%11)=C6C4(C%13=CC=C(CCCCCC)C=C%13)C%14=CC=C(CCCCCC)C=C%14,CCc1ccc(C2(c3ccc(CC)cc3)c3c(sc4cc(C=C5C(=O)N(CC)C(=S)N(CC)C5=O)sc34)-c3sc4c5c(sc4c32)-c2sc3cc(C=C4C(=O)N(CC)C(=S)N(CC)C4=O)sc3c2C5(c2ccc(CC)cc2)c2ccc(CC)cc2)cc1,FC1=C(C(OCC(CCCC)CC)=O)SC2=C(SC=C21)C(S3)=CC4=C3C(C5=CC=C(CC(CC)CCCC)S5)=C(C=C(C6=C(C(F)=C(C(OCC(CCCC)CC)=O)S7)C7=C(S6)C(S8)=CC9=C8C(C%10=CC=C(CC(CCCC)CC)S%10)=C(C=C(C%11=C(C(F)=C(C(OCC(CCCC)CC)=O)S%12)C%12=C(S%11)C(S%13)=CC%14=C%13C(C%15=CC=C(CC(CC)CCCC)S%15)=C(C=CS%16)C%16=C%14C%17=CC=C(CC(CC)CCCC)S%17)S%18)C%18=C9C%19=CC=C(CC(CCCC)CC)S%19)S%20)C%20=C4C%21=CC=C(CC(CC)CCCC)S%21,CCOC(=O)c1sc2c(-c3cc4c(-c5ccc(CC)s5)c5sc(-c6sc(-c7cc8c(-c9ccc(CC)s9)c9sc(-c%10sc(-c%11cc%12c(-c%13ccc(CC)s%13)c%13sccc%13c(-c%13ccc(CC)s%13)c%12s%11)c%11sc(C(=O)OCC)c(F)c%10%11)cc9c(-c9ccc(CC)s9)c8s7)c7sc(C(=O)OCC)c(F)c67)cc5c(-c5ccc(CC)s5)c4s3)scc2c1F,CCCCC(COC(C1=C(F)C2=CSC(C3=CC4=C(C5=C(C(C6=CC=C(S6)CC(CCCC)CC)=C4S3)C=CS5)C7=CC=C(S7)CC(CCCC)CC)=C2S1)=O)CC
108,INPIC,INPIC,3,PBDB-T,PBDB-T,10.1002/adma.201707150,0.96,8.55,52.5,4.31,4.26,,sm,fused,9,polymer,N#CC(C#N)=C1C=2C=CC=CC2C(=O)C1=CC=3SC=4C=5SC=6C=7C=C8C(=CC7C(C9=CC=C(C=C9)CCCCCC)(C%10=CC=C(C=C%10)CCCCCC)C6C5N(C4C3)CCCCCCCC)C=%11SC=%12C=%13SC(C=C%14C(=O)C=%15C=CC=CC%15C%14=C(C#N)C#N)=CC%13N(C%12C%11C8(C%16=CC=C(C=C%16)CCCCCC)C%17=CC=C(C=C%17)CCCCCC)CCCCCCCC,CCc1ccc(C2(c3ccc(CC)cc3)c3cc4c(cc3-c3sc5c6sc(/C=C7\C(=O)c8ccccc8C7=C(C#N)C#N)cc6n(CC)c5c32)C(c2ccc(CC)cc2)(c2ccc(CC)cc2)c2c-4sc3c4sc(/C=C5\C(=O)c6ccccc6C5=C(C#N)C#N)cc4n(CC)c23)cc1,CCC(CCCC)CC1=CC=C(S1)C2=C3C(SC(C4=CC=C(S4)C(SC(C5=CC=C(C6=CC7=C(S6)C(C8=CC=C(CC(CCCC)CC)S8)=C9C(SC(C%10=CC=C(S%10)C(SC(C%11=CC=C(C%12=CC%13=C(S%12)C(C%14=CC=C(CC(CCCC)CC)S%14)=C%15C(SC(C%16=CC=C(S%16)C(SC(C%17=CC=CS%17)=C%18C%19=O)=C%18C(C%20=C(CC(CCCC)CC)SC(CC(CCCC)CC)=C%20%19)=O)=C%15)=C%13C%21=CC=C(CC(CCCC)CC)S%21)S%11)=C%22C%23=O)=C%22C(C%24=C(CC(CCCC)CC)SC(CC(CCCC)CC)=C%24%23)=O)=C9)=C7C%25=CC=C(CC(CCCC)CC)S%25)S5)=C%26C%27=O)=C%26C(C%28=C(CC(CCCC)CC)SC(CC(CCCC)CC)=C%28%27)=O)=C3)=C(C%29=CC=C(CC(CCCC)CC)S%29)C%30=C2SC=C%30,CCc1ccc(-c2c3cc(-c4ccc(-c5sc(-c6ccc(-c7cc8c(-c9ccc(CC)s9)c9sc(-c%10ccc(-c%11sc(-c%12ccc(-c%13cc%14c(-c%15ccc(CC)s%15)c%15sc(-c%16ccc(-c%17sc(-c%18cccs%18)c%18c%17C(=O)c%17c(CC)sc(CC)c%17C%18=O)s%16)cc%15c(-c%15ccc(CC)s%15)c%14s%13)s%12)c%12c%11C(=O)c%11c(CC)sc(CC)c%11C%12=O)s%10)cc9c(-c9ccc(CC)s9)c8s7)s6)c6c5C(=O)c5c(CC)sc(CC)c5C6=O)s4)sc3c(-c3ccc(CC)s3)c3ccsc23)s1,CCCCC(CC1=CC=C(S1)C2=C3C=C(SC3=C(C4=C2SC=C4)C5=CC=C(S5)CC(CCCC)CC)C6=CC=C(S6)C7=C(C(C8=C(SC(CC(CCCC)CC)=C8C9=O)CC(CCCC)CC)=O)C9=C(C%10=CC=CS%10)S7)CC
109,F-M,F-M,3,PBDB-T,PBDB-T,10.1002/adma.201707508,0.98,15.56,71,10.29,10.08,,sm,fused,7,polymer,O=C1C2=C(C(/C1=C/C3=CC4=C(C5=CC(C(CCCCCCCC)(C6=C7C=C8C(C9=C(C=C(/C=C%10/C(C%11=C(C%10=O)C=C(C)C=C%11)=C(C#N)\C#N)S9)C8(CCCCCCCC)CCCCCCCC)=C6)CCCCCCCC)=C7C=C5C4(CCCCCCCC)CCCCCCCC)S3)=C(C#N)/C#N)C=CC(C)=C2,CCC1(CC)c2cc3c(cc2-c2cc4c(cc21)-c1sc(/C=C2\C(=O)c5cc(C)ccc5C2=C(C#N)C#N)cc1C4(CC)CC)C(CC)(CC)c1cc(/C=C2\C(=O)c4cc(C)ccc4C2=C(C#N)C#N)sc1-3,CCC(CCCC)CC1=CC=C(S1)C2=C3C(SC(C4=CC=C(S4)C(SC(C5=CC=C(C6=CC7=C(S6)C(C8=CC=C(CC(CCCC)CC)S8)=C9C(SC(C%10=CC=C(S%10)C(SC(C%11=CC=C(C%12=CC%13=C(S%12)C(C%14=CC=C(CC(CCCC)CC)S%14)=C%15C(SC(C%16=CC=C(S%16)C(SC(C%17=CC=CS%17)=C%18C%19=O)=C%18C(C%20=C(CC(CCCC)CC)SC(CC(CCCC)CC)=C%20%19)=O)=C%15)=C%13C%21=CC=C(CC(CCCC)CC)S%21)S%11)=C%22C%23=O)=C%22C(C%24=C(CC(CCCC)CC)SC(CC(CCCC)CC)=C%24%23)=O)=C9)=C7C%25=CC=C(CC(CCCC)CC)S%25)S5)=C%26C%27=O)=C%26C(C%28=C(CC(CCCC)CC)SC(CC(CCCC)CC)=C%28%27)=O)=C3)=C(C%29=CC=C(CC(CCCC)CC)S%29)C%30=C2SC=C%30,CCc1ccc(-c2c3cc(-c4ccc(-c5sc(-c6ccc(-c7cc8c(-c9ccc(CC)s9)c9sc(-c%10ccc(-c%11sc(-c%12ccc(-c%13cc%14c(-c%15ccc(CC)s%15)c%15sc(-c%16ccc(-c%17sc(-c%18cccs%18)c%18c%17C(=O)c%17c(CC)sc(CC)c%17C%18=O)s%16)cc%15c(-c%15ccc(CC)s%15)c%14s%13)s%12)c%12c%11C(=O)c%11c(CC)sc(CC)c%11C%12=O)s%10)cc9c(-c9ccc(CC)s9)c8s7)s6)c6c5C(=O)c5c(CC)sc(CC)c5C6=O)s4)sc3c(-c3ccc(CC)s3)c3ccsc23)s1,CCCCC(CC1=CC=C(S1)C2=C3C=C(SC3=C(C4=C2SC=C4)C5=CC=C(S5)CC(CCCC)CC)C6=CC=C(S6)C7=C(C(C8=C(SC(CC(CCCC)CC)=C8C9=O)CC(CCCC)CC)=O)C9=C(C%10=CC=CS%10)S7)CC
109,F-M,F-M,3,PBDB-T,PBDB-T,10.1002/adma.201804723,0.99,14.6,72.7,10.49,10.18,0.13,sm,fused,7,polymer,O=C1C2=C(C(/C1=C/C3=CC4=C(C5=CC(C(CCCCCCCC)(C6=C7C=C8C(C9=C(C=C(/C=C%10/C(C%11=C(C%10=O)C=C(C)C=C%11)=C(C#N)\C#N)S9)C8(CCCCCCCC)CCCCCCCC)=C6)CCCCCCCC)=C7C=C5C4(CCCCCCCC)CCCCCCCC)S3)=C(C#N)/C#N)C=CC(C)=C2,CCC1(CC)c2cc3c(cc2-c2cc4c(cc21)-c1sc(/C=C2\C(=O)c5cc(C)ccc5C2=C(C#N)C#N)cc1C4(CC)CC)C(CC)(CC)c1cc(/C=C2\C(=O)c4cc(C)ccc4C2=C(C#N)C#N)sc1-3,CCC(CCCC)CC1=CC=C(S1)C2=C3C(SC(C4=CC=C(S4)C(SC(C5=CC=C(C6=CC7=C(S6)C(C8=CC=C(CC(CCCC)CC)S8)=C9C(SC(C%10=CC=C(S%10)C(SC(C%11=CC=C(C%12=CC%13=C(S%12)C(C%14=CC=C(CC(CCCC)CC)S%14)=C%15C(SC(C%16=CC=C(S%16)C(SC(C%17=CC=CS%17)=C%18C%19=O)=C%18C(C%20=C(CC(CCCC)CC)SC(CC(CCCC)CC)=C%20%19)=O)=C%15)=C%13C%21=CC=C(CC(CCCC)CC)S%21)S%11)=C%22C%23=O)=C%22C(C%24=C(CC(CCCC)CC)SC(CC(CCCC)CC)=C%24%23)=O)=C9)=C7C%25=CC=C(CC(CCCC)CC)S%25)S5)=C%26C%27=O)=C%26C(C%28=C(CC(CCCC)CC)SC(CC(CCCC)CC)=C%28%27)=O)=C3)=C(C%29=CC=C(CC(CCCC)CC)S%29)C%30=C2SC=C%30,CCc1ccc(-c2c3cc(-c4ccc(-c5sc(-c6ccc(-c7cc8c(-c9ccc(CC)s9)c9sc(-c%10ccc(-c%11sc(-c%12ccc(-c%13cc%14c(-c%15ccc(CC)s%15)c%15sc(-c%16ccc(-c%17sc(-c%18cccs%18)c%18c%17C(=O)c%17c(CC)sc(CC)c%17C%18=O)s%16)cc%15c(-c%15ccc(CC)s%15)c%14s%13)s%12)c%12c%11C(=O)c%11c(CC)sc(CC)c%11C%12=O)s%10)cc9c(-c9ccc(CC)s9)c8s7)s6)c6c5C(=O)c5c(CC)sc(CC)c5C6=O)s4)sc3c(-c3ccc(CC)s3)c3ccsc23)s1,CCCCC(CC1=CC=C(S1)C2=C3C=C(SC3=C(C4=C2SC=C4)C5=CC=C(S5)CC(CCCC)CC)C6=CC=C(S6)C7=C(C(C8=C(SC(CC(CCCC)CC)=C8C9=O)CC(CCCC)CC)=O)C9=C(C%10=CC=CS%10)S7)CC
110,NOBDT,NOBDT,7,PTB7-Th,"PTB7-Th, PBDTT-TT-F, PBDTTT-EFT, PBT7-Th",10.1002/adma.201707508,0.77,19.16,70,10.55,10.26,,sm,fused,7,polymer,N#C/C(C#N)=C1C2=C(C(C/1=CC3=CC4=C(C5=C(C(C6=CC=C(CCCCCC)C=C6)4C7=CC=C(CCCCCC)C=C7)C8=C(C(OCCCCCCCC)=C9C(SC%10=C9C(C%11=CC=C(CCCCCC)C=C%11)(C%12=CC=C(CCCCCC)C=C%12)C%13=C%10SC(C=C%14C(C%15=C(/C%14=C(C#N)/C#N)C=CC(F)=C%15)=O)=C%13)=C8OCCCCCCCC)S5)S3)=O)C=C(F)C=C2,CCOc1c2sc3c(c2c(OCC)c2sc4c(c12)C(c1ccc(CC)cc1)(c1ccc(CC)cc1)c1cc(/C=C2\C(=O)c5ccc(F)cc5C2=C(C#N)C#N)sc1-4)C(c1ccc(CC)cc1)(c1ccc(CC)cc1)c1cc(/C=C2\C(=O)c4ccc(F)cc4C2=C(C#N)C#N)sc1-3,FC1=C(C(OCC(CCCC)CC)=O)SC2=C(SC=C21)C(S3)=CC4=C3C(C5=CC=C(CC(CC)CCCC)S5)=C(C=C(C6=C(C(F)=C(C(OCC(CCCC)CC)=O)S7)C7=C(S6)C(S8)=CC9=C8C(C%10=CC=C(CC(CCCC)CC)S%10)=C(C=C(C%11=C(C(F)=C(C(OCC(CCCC)CC)=O)S%12)C%12=C(S%11)C(S%13)=CC%14=C%13C(C%15=CC=C(CC(CC)CCCC)S%15)=C(C=CS%16)C%16=C%14C%17=CC=C(CC(CC)CCCC)S%17)S%18)C%18=C9C%19=CC=C(CC(CCCC)CC)S%19)S%20)C%20=C4C%21=CC=C(CC(CC)CCCC)S%21,CCOC(=O)c1sc2c(-c3cc4c(-c5ccc(CC)s5)c5sc(-c6sc(-c7cc8c(-c9ccc(CC)s9)c9sc(-c%10sc(-c%11cc%12c(-c%13ccc(CC)s%13)c%13sccc%13c(-c%13ccc(CC)s%13)c%12s%11)c%11sc(C(=O)OCC)c(F)c%10%11)cc9c(-c9ccc(CC)s9)c8s7)c7sc(C(=O)OCC)c(F)c67)cc5c(-c5ccc(CC)s5)c4s3)scc2c1F,CCCCC(COC(C1=C(F)C2=CSC(C3=CC4=C(C5=C(C(C6=CC=C(S6)CC(CCCC)CC)=C4S3)C=CS5)C7=CC=C(S7)CC(CCCC)CC)=C2S1)=O)CC
111,ZITI,ZITI,3,PBDB-T,PBDB-T,10.1002/adma.201800403,0.89,19.8,74.04,13.03,12.87,0.1,sm,fused,8,polymer,N#CC(C#N)=C1C2=CC=C(F)C=C2C(=O)C1=CC=3SC=4C5=CC6=C(C=C5CC4C3)C7=C(C8=CC9=C(C=C8C7(CC(CCCC)CCCCCC)CC(CCCC)CCCCCC)C=%10SC(C=C%11C(=O)C%12=CC=C(F)C=C%12C%11=C(C#N)C#N)=CC%10C9)C6(CC(CCCC)CCCCCC)CC(CCCC)CCCCCC,CCC1(CC)C2=C(c3cc4c(cc31)-c1sc(/C=C3\C(=O)c5ccc(F)cc5C3=C(C#N)C#N)cc1C4)C(CC)(CC)c1cc3c(cc12)Cc1cc(/C=C2\C(=O)c4ccc(F)cc4C2=C(C#N)C#N)sc1-3,CCC(CCCC)CC1=CC=C(S1)C2=C3C(SC(C4=CC=C(S4)C(SC(C5=CC=C(C6=CC7=C(S6)C(C8=CC=C(CC(CCCC)CC)S8)=C9C(SC(C%10=CC=C(S%10)C(SC(C%11=CC=C(C%12=CC%13=C(S%12)C(C%14=CC=C(CC(CCCC)CC)S%14)=C%15C(SC(C%16=CC=C(S%16)C(SC(C%17=CC=CS%17)=C%18C%19=O)=C%18C(C%20=C(CC(CCCC)CC)SC(CC(CCCC)CC)=C%20%19)=O)=C%15)=C%13C%21=CC=C(CC(CCCC)CC)S%21)S%11)=C%22C%23=O)=C%22C(C%24=C(CC(CCCC)CC)SC(CC(CCCC)CC)=C%24%23)=O)=C9)=C7C%25=CC=C(CC(CCCC)CC)S%25)S5)=C%26C%27=O)=C%26C(C%28=C(CC(CCCC)CC)SC(CC(CCCC)CC)=C%28%27)=O)=C3)=C(C%29=CC=C(CC(CCCC)CC)S%29)C%30=C2SC=C%30,CCc1ccc(-c2c3cc(-c4ccc(-c5sc(-c6ccc(-c7cc8c(-c9ccc(CC)s9)c9sc(-c%10ccc(-c%11sc(-c%12ccc(-c%13cc%14c(-c%15ccc(CC)s%15)c%15sc(-c%16ccc(-c%17sc(-c%18cccs%18)c%18c%17C(=O)c%17c(CC)sc(CC)c%17C%18=O)s%16)cc%15c(-c%15ccc(CC)s%15)c%14s%13)s%12)c%12c%11C(=O)c%11c(CC)sc(CC)c%11C%12=O)s%10)cc9c(-c9ccc(CC)s9)c8s7)s6)c6c5C(=O)c5c(CC)sc(CC)c5C6=O)s4)sc3c(-c3ccc(CC)s3)c3ccsc23)s1,CCCCC(CC1=CC=C(S1)C2=C3C=C(SC3=C(C4=C2SC=C4)C5=CC=C(S5)CC(CCCC)CC)C6=CC=C(S6)C7=C(C(C8=C(SC(CC(CCCC)CC)=C8C9=O)CC(CCCC)CC)=O)C9=C(C%10=CC=CS%10)S7)CC
111,ZITI,ZITI,49,J71,J71,10.1002/adma.201800403,0.93,20.37,69.49,13.24,13.04,0.14,sm,fused,8,polymer,N#CC(C#N)=C1C2=CC=C(F)C=C2C(=O)C1=CC=3SC=4C5=CC6=C(C=C5CC4C3)C7=C(C8=CC9=C(C=C8C7(CC(CCCC)CCCCCC)CC(CCCC)CCCCCC)C=%10SC(C=C%11C(=O)C%12=CC=C(F)C=C%12C%11=C(C#N)C#N)=CC%10C9)C6(CC(CCCC)CCCCCC)CC(CCCC)CCCCCC,CCC1(CC)C2=C(c3cc4c(cc31)-c1sc(/C=C3\C(=O)c5ccc(F)cc5C3=C(C#N)C#N)cc1C4)C(CC)(CC)c1cc3c(cc12)Cc1cc(/C=C2\C(=O)c4ccc(F)cc4C2=C(C#N)C#N)sc1-3,CCC[Si](CCC)(CCC)C1=CC=C(S1)C2=C3SC(C4=CC=C(C5=C(C(F)=CC6=NN(CC(CCCCCCCC)CCCCCC)N=C65)F)S4)=CC3=C(C7=CC=C([Si](CCC)(CCC)CCC)S7)C8=C2C=C(S8)C9=CC=C(C(C%10=NN(CC(CCCCCCCC)CCCCCC)N=C%10%11)=C(F)C(F)=C%11C%12=CC=C(S%12)C%13=CC%14=C(C%15=CC=C([Si](CCC)(CCC)CCC)S%15)C%16=C(C(C%17=CC=C([Si](CCC)(CCC)CCC)S%17)=C%14S%13)C=C(S%16)C%18=CC=C(C(C%19=NN(CC(CCCCCCCC)CCCCCC)N=C%19%20)=C(F)C(F)=C%20C%21=CC=C(S%21)C%22=CC%23=C(C%24=CC=C([Si](CCC)(CCC)CCC)S%24)C%25=C(C(C%26=CC=C([Si](CCC)(CCC)CCC)S%26)=C%23S%22)C=C(S%25)C%27=CC=CS%27)S%18)S9,CCN1N=C2C(C3=CC=CS3)=C(C(F)=C(C2=N1)C4=CC=C(S4)C5=CC6=C(C7=C(C(C8=CC=C(S8)[Si](CC)(CC)CC)=C6S5)C=C(C9=CC=C(S9)C%10=C(C(F)=C(C%11=NN(N=C%10%11)CC)C%12=CC=C(S%12)C%13=CC%14=C(C%15=C(C(C%16=CC=C(S%16)[Si](CC)(CC)CC)=C%14S%13)C=C(C%17=CC=C(S%17)C%18=C(C(F)=C(C%19=NN(N=C%18%19)CC)C%20=CC=C(S%20)C%21=CC%22=C(C%23=C(C(C%24=CC=C(S%24)[Si](CC)(CC)CC)=C%22S%21)C=CS%23)C%25=CC=C(S%25)[Si](CC)(CC)CC)F)S%15)C%26=CC=C(S%26)[Si](CC)(CC)CC)F)S7)C%27=CC=C(S%27)[Si](CC)(CC)CC)F,CCCCCCCCC(CN1N=C2C=C(C(F)=C(C2=N1)C3=CC=C(S3)C4=CC5=C(C6=C(C(C7=CC=C(S7)[Si](CCC)(CCC)CCC)=C5S4)C=C(C8=CC=CS8)S6)C9=CC=C(S9)[Si](CCC)(CCC)CCC)F)CCCCCC
111,ZITI,ZITI,49,J71,J71,10.1039/C9TA03272J,0.912,20.23,69.49,12.82,12.68,,sm,fused,8,polymer,N#CC(C#N)=C1C2=CC=C(F)C=C2C(=O)C1=CC=3SC=4C5=CC6=C(C=C5CC4C3)C7=C(C8=CC9=C(C=C8C7(CC(CCCC)CCCCCC)CC(CCCC)CCCCCC)C=%10SC(C=C%11C(=O)C%12=CC=C(F)C=C%12C%11=C(C#N)C#N)=CC%10C9)C6(CC(CCCC)CCCCCC)CC(CCCC)CCCCCC,CCC1(CC)C2=C(c3cc4c(cc31)-c1sc(/C=C3\C(=O)c5ccc(F)cc5C3=C(C#N)C#N)cc1C4)C(CC)(CC)c1cc3c(cc12)Cc1cc(/C=C2\C(=O)c4ccc(F)cc4C2=C(C#N)C#N)sc1-3,CCC[Si](CCC)(CCC)C1=CC=C(S1)C2=C3SC(C4=CC=C(C5=C(C(F)=CC6=NN(CC(CCCCCCCC)CCCCCC)N=C65)F)S4)=CC3=C(C7=CC=C([Si](CCC)(CCC)CCC)S7)C8=C2C=C(S8)C9=CC=C(C(C%10=NN(CC(CCCCCCCC)CCCCCC)N=C%10%11)=C(F)C(F)=C%11C%12=CC=C(S%12)C%13=CC%14=C(C%15=CC=C([Si](CCC)(CCC)CCC)S%15)C%16=C(C(C%17=CC=C([Si](CCC)(CCC)CCC)S%17)=C%14S%13)C=C(S%16)C%18=CC=C(C(C%19=NN(CC(CCCCCCCC)CCCCCC)N=C%19%20)=C(F)C(F)=C%20C%21=CC=C(S%21)C%22=CC%23=C(C%24=CC=C([Si](CCC)(CCC)CCC)S%24)C%25=C(C(C%26=CC=C([Si](CCC)(CCC)CCC)S%26)=C%23S%22)C=C(S%25)C%27=CC=CS%27)S%18)S9,CCN1N=C2C(C3=CC=CS3)=C(C(F)=C(C2=N1)C4=CC=C(S4)C5=CC6=C(C7=C(C(C8=CC=C(S8)[Si](CC)(CC)CC)=C6S5)C=C(C9=CC=C(S9)C%10=C(C(F)=C(C%11=NN(N=C%10%11)CC)C%12=CC=C(S%12)C%13=CC%14=C(C%15=C(C(C%16=CC=C(S%16)[Si](CC)(CC)CC)=C%14S%13)C=C(C%17=CC=C(S%17)C%18=C(C(F)=C(C%19=NN(N=C%18%19)CC)C%20=CC=C(S%20)C%21=CC%22=C(C%23=C(C(C%24=CC=C(S%24)[Si](CC)(CC)CC)=C%22S%21)C=CS%23)C%25=CC=C(S%25)[Si](CC)(CC)CC)F)S%15)C%26=CC=C(S%26)[Si](CC)(CC)CC)F)S7)C%27=CC=C(S%27)[Si](CC)(CC)CC)F,CCCCCCCCC(CN1N=C2C=C(C(F)=C(C2=N1)C3=CC=C(S3)C4=CC5=C(C6=C(C(C7=CC=C(S7)[Si](CCC)(CCC)CCC)=C5S4)C=C(C8=CC=CS8)S6)C9=CC=C(S9)[Si](CCC)(CCC)CCC)F)CCCCCC
111,ZITI,ZITI,393,J100,J100,10.1039/C9TA03272J,0.937,21.25,72.48,14.43,14.12,,sm,fused,8,polymer,N#CC(C#N)=C1C2=CC=C(F)C=C2C(=O)C1=CC=3SC=4C5=CC6=C(C=C5CC4C3)C7=C(C8=CC9=C(C=C8C7(CC(CCCC)CCCCCC)CC(CCCC)CCCCCC)C=%10SC(C=C%11C(=O)C%12=CC=C(F)C=C%12C%11=C(C#N)C#N)=CC%10C9)C6(CC(CCCC)CCCCCC)CC(CCCC)CCCCCC,CCC1(CC)C2=C(c3cc4c(cc31)-c1sc(/C=C3\C(=O)c5ccc(F)cc5C3=C(C#N)C#N)cc1C4)C(CC)(CC)c1cc3c(cc12)Cc1cc(/C=C2\C(=O)c4ccc(F)cc4C2=C(C#N)C#N)sc1-3,CCC[Si](CCC)(CCC)C1=CC=C(S1)C2=C3SC(C4=CC=C(C5=C(C(Cl)=CC6=NN(CC(CCCCCCCC)CCCCCC)N=C65)Cl)S4)=CC3=C(C7=CC=C([Si](CCC)(CCC)CCC)S7)C8=C2C=C(S8)C9=CC=C(C(C%10=NN(CC(CCCCCCCC)CCCCCC)N=C%10%11)=C(Cl)C(Cl)=C%11C%12=CC=C(S%12)C%13=CC%14=C(C%15=CC=C([Si](CCC)(CCC)CCC)S%15)C%16=C(C(C%17=CC=C([Si](CCC)(CCC)CCC)S%17)=C%14S%13)C=C(S%16)C%18=CC=C(C(C%19=NN(CC(CCCCCCCC)CCCCCC)N=C%19%20)=C(Cl)C(Cl)=C%20C%21=CC=C(S%21)C%22=CC%23=C(C%24=CC=C([Si](CCC)(CCC)CCC)S%24)C%25=C(C(C%26=CC=C([Si](CCC)(CCC)CCC)S%26)=C%23S%22)C=C(S%25)C%27=CC=CS%27)S%18)S9,CCn1nc2c(-c3cccs3)c(Cl)c(Cl)c(-c3ccc(-c4cc5c(-c6ccc([Si](CC)(CC)CC)s6)c6sc(-c7ccc(-c8c(Cl)c(Cl)c(-c9ccc(-c%10cc%11c(-c%12ccc([Si](CC)(CC)CC)s%12)c%12sc(-c%13ccc(-c%14c(Cl)c(Cl)c(-c%15ccc(-c%16cc%17c(-c%18ccc([Si](CC)(CC)CC)s%18)c%18sccc%18c(-c%18ccc([Si](CC)(CC)CC)s%18)c%17s%16)s%15)c%15nn(CC)nc%14%15)s%13)cc%12c(-c%12ccc([Si](CC)(CC)CC)s%12)c%11s%10)s9)c9nn(CC)nc89)s7)cc6c(-c6ccc([Si](CC)(CC)CC)s6)c5s4)s3)c2n1,CCCCCCCCC(CN1N=C2C=C(C(Cl)=C(C2=N1)C3=CC=C(S3)C4=CC5=C(C6=C(C(C7=CC=C(S7)[Si](CCC)(CCC)CCC)=C5S4)C=C(C8=CC=CS8)S6)C9=CC=C(S9)[Si](CCC)(CCC)CCC)Cl)CCCCCC
