Repository: brigreens/Meta-analysis_OSCs

This repository contains the data files and analysis notebooks to support the paper "Meta-Analysis of Molecular Design Strategies for Non-Fullerene Acceptor Based Organic Solar Cell Materials" (DOI: 10.26434/chemrxiv-2024-w29b1)

File: OSC_dataset_metaanalysis.csv (part 30 of 76)
NFA_ID,reported_acceptor,NFA_other_names,don_ID,reported_donor,don_other_names,DOI,Voc,Jsc,FF,PCE_max,PCE_avg,PCE_std,acceptor_type,acceptor_class,fused_rings_in_core,donor_type,acc_SMILES_sidechains,acc_SMILES_shortened_sidechains,don_SMILES_sidechains,don_SMILES_shortened_sidechains,don_mon_SMILES
112,IT-2Cl,IT-2Cl,12,PBDB-TF,"PBDB-TF, PM6, PBDB-T-2F, PBDB-T2F, PBDBT-F",10.1002/adma.201800613,0.922,19.08,74.8,13.16,13.03,,sm,fused,7,polymer,N#C/C(C#N)=C1C(C(C2=CC=C(C=C2/1)Cl)=O)=CC3=CC(SC4=C5C(C6=CC=C(CCCCCC)C=C6)(C7=CC=C(CCCCCC)C=C7)C8=C4C=C9C(C%10=C(C9(C%11=CC=C(CCCCCC)C=C%11)C%12=CC=C(CCCCCC)C=C%12)C%13=C(C=C(C=C%14C(C%15=CC=C(C=C%15/C%14=C(C#N)\C#N)Cl)=O)S%13)S%10)=C8)=C5S3,CCC1=CC=C(C2(C3=C(C4=C2C5=C(C=C(S5)/C=C6C(C7=C(C\6=C(C#N)/C#N)C=C(Cl)C=C7)=O)S4)C=C(C(C8=CC=C(CC)C=C8)(C9=C%10SC%11=C9SC(/C=C%12C(C%13=C(C\%12=C(C#N)/C#N)C=C(Cl)C=C%13)=O)=C%11)C%14=CC=C(CC)C=C%14)C%10=C3)C%15=CC=C(CC)C=C%15)C=C1,FC1=C(CC(CCCC)CC)SC(C2=C3C(SC(C4=CC=C(S4)C(SC(C5=CC=C(C6=CC7=C(S6)C(C8=CC(F)=C(CC(CCCC)CC)S8)=C9C(SC(C%10=CC=C(S%10)C(SC(C%11=CC=C(C%12=CC%13=C(S%12)C(C%14=CC(F)=C(CC(CCCC)CC)S%14)=C%15C(SC(C%16=CC=C(S%16)C(SC(C%17=CC=CS%17)=C%18C%19=O)=C%18C(C%20=C(CC(CCCC)CC)SC(CC(CCCC)CC)=C%20%19)=O)=C%15)=C%13C%21=CC(F)=C(CC(CCCC)CC)S%21)S%11)=C%22C%23=O)=C%22C(C%24=C(CC(CCCC)CC)SC(CC(CCCC)CC)=C%24%23)=O)=C9)=C7C%25=CC(F)=C(CC(CCCC)CC)S%25)S5)=C%26C%27=O)=C%26C(C%28=C(CC(CCCC)CC)SC(CC(CCCC)CC)=C%28%27)=O)=C3)=C(C%29=CC(F)=C(CC(CCCC)CC)S%29)C%30=C2SC=C%30)=C1,CCc1sc(-c2c3cc(-c4ccc(-c5sc(-c6ccc(-c7cc8c(-c9cc(F)c(CC)s9)c9sc(-c%10ccc(-c%11sc(-c%12ccc(-c%13cc%14c(-c%15cc(F)c(CC)s%15)c%15sc(-c%16ccc(-c%17sc(-c%18cccs%18)c%18c%17C(=O)c%17c(CC)sc(CC)c%17C%18=O)s%16)cc%15c(-c%15cc(F)c(CC)s%15)c%14s%13)s%12)c%12c%11C(=O)c%11c(CC)sc(CC)c%11C%12=O)s%10)cc9c(-c9cc(F)c(CC)s9)c8s7)s6)c6c5C(=O)c5c(CC)sc(CC)c5C6=O)s4)sc3c(-c3cc(F)c(CC)s3)c3ccsc23)cc1F,CCCCC(CC1=C(F)C=C(C2=C3C=C(SC3=C(C4=C2SC=C4)C5=CC(F)=C(S5)CC(CCCC)CC)C6=CC=C(S6)C7=C(C(C8=C(SC(CC(CCCC)CC)=C8C9=O)CC(CCCC)CC)=O)C9=C(C%10=CC=CS%10)S7)S1)CC
112,Cl-ITIC,Cl-ITIC,340,PTPDBDT,PTPDBDT,10.1039/C7QM00025A,0.94,15.6,65,9.5,9,,sm,fused,7,polymer,O=C1C2=C(C=C(C=C2)Cl)C(/C1=C/C3=CC4=C(S3)C5=C(C6=C(C5(C7=CC=C(CCCCCC)C=C7)C8=CC=C(CCCCCC)C=C8)C=C9C(SC%10=C%11SC(/C=C%12/C(C%13=C(C=CC(Cl)=C%13)C%12=O)=C(C#N)/C#N)=C%10)=C%11C(C%14=CC=C(CCCCCC)C=C%14)(C%15=CC=C(CCCCCC)C=C%15)C9=C6)S4)=C(C#N)/C#N,CCc1ccc(C2(c3ccc(CC)cc3)c3cc4c(cc3-c3sc5cc(/C=C6\C(=O)c7ccc(Cl)cc7C6=C(C#N)C#N)sc5c32)C(c2ccc(CC)cc2)(c2ccc(CC)cc2)c2c-4sc3cc(/C=C4\C(=O)c5ccc(Cl)cc5C4=C(C#N)C#N)sc23)cc1,O=C(N1CCCCCCCC)C2=CSC(C(S3)=CC4=C3C(C5=CC=C(CC(CC)CCCC)S5)=C(C=C(C6=C(C(N(CCCCCCCC)C7=O)=O)C7=C(C(S8)=CC9=C8C(C%10=CC=C(CC(CC)CCCC)S%10)=C(C=C(C%11=C(C(N(CCCCCCCC)C%12=O)=O)C%12=C(C(S%13)=CC%14=C%13C(C%15=CC=C(CC(CC)CCCC)S%15)=C(C=CS%16)C%16=C%14C%17=CC=C(CC(CCCC)CC)S%17)S%11)S%18)C%18=C9C%19=CC=C(CC(CCCC)CC)S%19)S6)S%20)C%20=C4C%21=CC=C(CC(CCCC)CC)S%21)=C2C1=O,CCc1ccc(-c2c3cc(-c4sc(-c5cc6c(-c7ccc(CC)s7)c7sc(-c8sc(-c9cc%10c(-c%11ccc(CC)s%11)c%11sc(-c%12scc%13c%12C(=O)N(CC)C%13=O)cc%11c(-c%11ccc(CC)s%11)c%10s9)c9c8C(=O)N(CC)C9=O)cc7c(-c7ccc(CC)s7)c6s5)c5c4C(=O)N(CC)C5=O)sc3c(-c3ccc(CC)s3)c3ccsc23)s1,CCCCCCCCN1C(C2=CSC(C3=CC4=C(C5=C(C(C6=CC=C(S6)CC(CCCC)CC)=C4S3)C=CS5)C7=CC=C(S7)CC(CCCC)CC)=C2C1=O)=O
113,ITIC-Cl4,"IT-4Cl, ITIC-Cl4",3,PBDB-T,PBDB-T,10.1039/C8TC02701C,0.74,21.5,60,9.6,9.1,0.5,sm,fused,7,polymer,N#CC(C#N)=C1C(=CC=2SC3=C(SC=4C=5C=C6C(=CC5C(C7=CC=C(C=C7)CCCCCC)(C8=CC=C(C=C8)CCCCCC)C34)C=9SC=%10C=C(SC%10C9C6(C%11=CC=C(C=C%11)CCCCCC)C%12=CC=C(C=C%12)CCCCCC)C=C%13C(=O)C%14=CC(Cl)=C(Cl)C=C%14C%13=C(C#N)C#N)C2)C(=O)C%15=CC(Cl)=C(Cl)C=C%151,CCc1ccc(C2(c3ccc(CC)cc3)c3cc4c(cc3-c3sc5cc(/C=C6\C(=O)c7cc(Cl)c(Cl)cc7C6=C(C#N)C#N)sc5c32)C(c2ccc(CC)cc2)(c2ccc(CC)cc2)c2c-4sc3cc(/C=C4\C(=O)c5cc(Cl)c(Cl)cc5C4=C(C#N)C#N)sc23)cc1,CCC(CCCC)CC1=CC=C(S1)C2=C3C(SC(C4=CC=C(S4)C(SC(C5=CC=C(C6=CC7=C(S6)C(C8=CC=C(CC(CCCC)CC)S8)=C9C(SC(C%10=CC=C(S%10)C(SC(C%11=CC=C(C%12=CC%13=C(S%12)C(C%14=CC=C(CC(CCCC)CC)S%14)=C%15C(SC(C%16=CC=C(S%16)C(SC(C%17=CC=CS%17)=C%18C%19=O)=C%18C(C%20=C(CC(CCCC)CC)SC(CC(CCCC)CC)=C%20%19)=O)=C%15)=C%13C%21=CC=C(CC(CCCC)CC)S%21)S%11)=C%22C%23=O)=C%22C(C%24=C(CC(CCCC)CC)SC(CC(CCCC)CC)=C%24%23)=O)=C9)=C7C%25=CC=C(CC(CCCC)CC)S%25)S5)=C%26C%27=O)=C%26C(C%28=C(CC(CCCC)CC)SC(CC(CCCC)CC)=C%28%27)=O)=C3)=C(C%29=CC=C(CC(CCCC)CC)S%29)C%30=C2SC=C%30,CCc1ccc(-c2c3cc(-c4ccc(-c5sc(-c6ccc(-c7cc8c(-c9ccc(CC)s9)c9sc(-c%10ccc(-c%11sc(-c%12ccc(-c%13cc%14c(-c%15ccc(CC)s%15)c%15sc(-c%16ccc(-c%17sc(-c%18cccs%18)c%18c%17C(=O)c%17c(CC)sc(CC)c%17C%18=O)s%16)cc%15c(-c%15ccc(CC)s%15)c%14s%13)s%12)c%12c%11C(=O)c%11c(CC)sc(CC)c%11C%12=O)s%10)cc9c(-c9ccc(CC)s9)c8s7)s6)c6c5C(=O)c5c(CC)sc(CC)c5C6=O)s4)sc3c(-c3ccc(CC)s3)c3ccsc23)s1,CCCCC(CC1=CC=C(S1)C2=C3C=C(SC3=C(C4=C2SC=C4)C5=CC=C(S5)CC(CCCC)CC)C6=CC=C(S6)C7=C(C(C8=C(SC(CC(CCCC)CC)=C8C9=O)CC(CCCC)CC)=O)C9=C(C%10=CC=CS%10)S7)CC
113,IT-4Cl,"IT-4Cl, ITIC-Cl4",12,PBDB-TF,"PBDB-TF, PM6, PBDB-T-2F, PBDB-T2F, PBDBT-F",10.1002/adma.201800613,0.79,22.67,75.2,13.45,13.18,,sm,fused,7,polymer,N#CC(C#N)=C1C(=CC=2SC3=C(SC=4C=5C=C6C(=CC5C(C7=CC=C(C=C7)CCCCCC)(C8=CC=C(C=C8)CCCCCC)C34)C=9SC=%10C=C(SC%10C9C6(C%11=CC=C(C=C%11)CCCCCC)C%12=CC=C(C=C%12)CCCCCC)C=C%13C(=O)C%14=CC(Cl)=C(Cl)C=C%14C%13=C(C#N)C#N)C2)C(=O)C%15=CC(Cl)=C(Cl)C=C%151,CCc1ccc(C2(c3ccc(CC)cc3)c3cc4c(cc3-c3sc5cc(/C=C6\C(=O)c7cc(Cl)c(Cl)cc7C6=C(C#N)C#N)sc5c32)C(c2ccc(CC)cc2)(c2ccc(CC)cc2)c2c-4sc3cc(/C=C4\C(=O)c5cc(Cl)c(Cl)cc5C4=C(C#N)C#N)sc23)cc1,FC1=C(CC(CCCC)CC)SC(C2=C3C(SC(C4=CC=C(S4)C(SC(C5=CC=C(C6=CC7=C(S6)C(C8=CC(F)=C(CC(CCCC)CC)S8)=C9C(SC(C%10=CC=C(S%10)C(SC(C%11=CC=C(C%12=CC%13=C(S%12)C(C%14=CC(F)=C(CC(CCCC)CC)S%14)=C%15C(SC(C%16=CC=C(S%16)C(SC(C%17=CC=CS%17)=C%18C%19=O)=C%18C(C%20=C(CC(CCCC)CC)SC(CC(CCCC)CC)=C%20%19)=O)=C%15)=C%13C%21=CC(F)=C(CC(CCCC)CC)S%21)S%11)=C%22C%23=O)=C%22C(C%24=C(CC(CCCC)CC)SC(CC(CCCC)CC)=C%24%23)=O)=C9)=C7C%25=CC(F)=C(CC(CCCC)CC)S%25)S5)=C%26C%27=O)=C%26C(C%28=C(CC(CCCC)CC)SC(CC(CCCC)CC)=C%28%27)=O)=C3)=C(C%29=CC(F)=C(CC(CCCC)CC)S%29)C%30=C2SC=C%30)=C1,CCc1sc(-c2c3cc(-c4ccc(-c5sc(-c6ccc(-c7cc8c(-c9cc(F)c(CC)s9)c9sc(-c%10ccc(-c%11sc(-c%12ccc(-c%13cc%14c(-c%15cc(F)c(CC)s%15)c%15sc(-c%16ccc(-c%17sc(-c%18cccs%18)c%18c%17C(=O)c%17c(CC)sc(CC)c%17C%18=O)s%16)cc%15c(-c%15cc(F)c(CC)s%15)c%14s%13)s%12)c%12c%11C(=O)c%11c(CC)sc(CC)c%11C%12=O)s%10)cc9c(-c9cc(F)c(CC)s9)c8s7)s6)c6c5C(=O)c5c(CC)sc(CC)c5C6=O)s4)sc3c(-c3cc(F)c(CC)s3)c3ccsc23)cc1F,CCCCC(CC1=C(F)C=C(C2=C3C=C(SC3=C(C4=C2SC=C4)C5=CC(F)=C(S5)CC(CCCC)CC)C6=CC=C(S6)C7=C(C(C8=C(SC(CC(CCCC)CC)=C8C9=O)CC(CCCC)CC)=O)C9=C(C%10=CC=CS%10)S7)S1)CC
113,IT-4Cl,"IT-4Cl, ITIC-Cl4",12,PBDB-TF,"PBDB-TF, PM6, PBDB-T-2F, PBDB-T2F, PBDBT-F",10.1002/aenm.201900041,0.8,21.3,74.2,12.7,12.29,0.16,sm,fused,7,polymer,N#CC(C#N)=C1C(=CC=2SC3=C(SC=4C=5C=C6C(=CC5C(C7=CC=C(C=C7)CCCCCC)(C8=CC=C(C=C8)CCCCCC)C34)C=9SC=%10C=C(SC%10C9C6(C%11=CC=C(C=C%11)CCCCCC)C%12=CC=C(C=C%12)CCCCCC)C=C%13C(=O)C%14=CC(Cl)=C(Cl)C=C%14C%13=C(C#N)C#N)C2)C(=O)C%15=CC(Cl)=C(Cl)C=C%151,CCc1ccc(C2(c3ccc(CC)cc3)c3cc4c(cc3-c3sc5cc(/C=C6\C(=O)c7cc(Cl)c(Cl)cc7C6=C(C#N)C#N)sc5c32)C(c2ccc(CC)cc2)(c2ccc(CC)cc2)c2c-4sc3cc(/C=C4\C(=O)c5cc(Cl)c(Cl)cc5C4=C(C#N)C#N)sc23)cc1,FC1=C(CC(CCCC)CC)SC(C2=C3C(SC(C4=CC=C(S4)C(SC(C5=CC=C(C6=CC7=C(S6)C(C8=CC(F)=C(CC(CCCC)CC)S8)=C9C(SC(C%10=CC=C(S%10)C(SC(C%11=CC=C(C%12=CC%13=C(S%12)C(C%14=CC(F)=C(CC(CCCC)CC)S%14)=C%15C(SC(C%16=CC=C(S%16)C(SC(C%17=CC=CS%17)=C%18C%19=O)=C%18C(C%20=C(CC(CCCC)CC)SC(CC(CCCC)CC)=C%20%19)=O)=C%15)=C%13C%21=CC(F)=C(CC(CCCC)CC)S%21)S%11)=C%22C%23=O)=C%22C(C%24=C(CC(CCCC)CC)SC(CC(CCCC)CC)=C%24%23)=O)=C9)=C7C%25=CC(F)=C(CC(CCCC)CC)S%25)S5)=C%26C%27=O)=C%26C(C%28=C(CC(CCCC)CC)SC(CC(CCCC)CC)=C%28%27)=O)=C3)=C(C%29=CC(F)=C(CC(CCCC)CC)S%29)C%30=C2SC=C%30)=C1,CCc1sc(-c2c3cc(-c4ccc(-c5sc(-c6ccc(-c7cc8c(-c9cc(F)c(CC)s9)c9sc(-c%10ccc(-c%11sc(-c%12ccc(-c%13cc%14c(-c%15cc(F)c(CC)s%15)c%15sc(-c%16ccc(-c%17sc(-c%18cccs%18)c%18c%17C(=O)c%17c(CC)sc(CC)c%17C%18=O)s%16)cc%15c(-c%15cc(F)c(CC)s%15)c%14s%13)s%12)c%12c%11C(=O)c%11c(CC)sc(CC)c%11C%12=O)s%10)cc9c(-c9cc(F)c(CC)s9)c8s7)s6)c6c5C(=O)c5c(CC)sc(CC)c5C6=O)s4)sc3c(-c3cc(F)c(CC)s3)c3ccsc23)cc1F,CCCCC(CC1=C(F)C=C(C2=C3C=C(SC3=C(C4=C2SC=C4)C5=CC(F)=C(S5)CC(CCCC)CC)C6=CC=C(S6)C7=C(C(C8=C(SC(CC(CCCC)CC)=C8C9=O)CC(CCCC)CC)=O)C9=C(C%10=CC=CS%10)S7)S1)CC
113,IT-4Cl,"IT-4Cl, ITIC-Cl4",12,PBDB-TF,"PBDB-TF, PM6, PBDB-T-2F, PBDB-T2F, PBDBT-F",10.1007/s11426-018-9260-2,0.78,22.25,73,12.67,12.39,0.02,sm,fused,7,polymer,N#CC(C#N)=C1C(=CC=2SC3=C(SC=4C=5C=C6C(=CC5C(C7=CC=C(C=C7)CCCCCC)(C8=CC=C(C=C8)CCCCCC)C34)C=9SC=%10C=C(SC%10C9C6(C%11=CC=C(C=C%11)CCCCCC)C%12=CC=C(C=C%12)CCCCCC)C=C%13C(=O)C%14=CC(Cl)=C(Cl)C=C%14C%13=C(C#N)C#N)C2)C(=O)C%15=CC(Cl)=C(Cl)C=C%151,CCc1ccc(C2(c3ccc(CC)cc3)c3cc4c(cc3-c3sc5cc(/C=C6\C(=O)c7cc(Cl)c(Cl)cc7C6=C(C#N)C#N)sc5c32)C(c2ccc(CC)cc2)(c2ccc(CC)cc2)c2c-4sc3cc(/C=C4\C(=O)c5cc(Cl)c(Cl)cc5C4=C(C#N)C#N)sc23)cc1,FC1=C(CC(CCCC)CC)SC(C2=C3C(SC(C4=CC=C(S4)C(SC(C5=CC=C(C6=CC7=C(S6)C(C8=CC(F)=C(CC(CCCC)CC)S8)=C9C(SC(C%10=CC=C(S%10)C(SC(C%11=CC=C(C%12=CC%13=C(S%12)C(C%14=CC(F)=C(CC(CCCC)CC)S%14)=C%15C(SC(C%16=CC=C(S%16)C(SC(C%17=CC=CS%17)=C%18C%19=O)=C%18C(C%20=C(CC(CCCC)CC)SC(CC(CCCC)CC)=C%20%19)=O)=C%15)=C%13C%21=CC(F)=C(CC(CCCC)CC)S%21)S%11)=C%22C%23=O)=C%22C(C%24=C(CC(CCCC)CC)SC(CC(CCCC)CC)=C%24%23)=O)=C9)=C7C%25=CC(F)=C(CC(CCCC)CC)S%25)S5)=C%26C%27=O)=C%26C(C%28=C(CC(CCCC)CC)SC(CC(CCCC)CC)=C%28%27)=O)=C3)=C(C%29=CC(F)=C(CC(CCCC)CC)S%29)C%30=C2SC=C%30)=C1,CCc1sc(-c2c3cc(-c4ccc(-c5sc(-c6ccc(-c7cc8c(-c9cc(F)c(CC)s9)c9sc(-c%10ccc(-c%11sc(-c%12ccc(-c%13cc%14c(-c%15cc(F)c(CC)s%15)c%15sc(-c%16ccc(-c%17sc(-c%18cccs%18)c%18c%17C(=O)c%17c(CC)sc(CC)c%17C%18=O)s%16)cc%15c(-c%15cc(F)c(CC)s%15)c%14s%13)s%12)c%12c%11C(=O)c%11c(CC)sc(CC)c%11C%12=O)s%10)cc9c(-c9cc(F)c(CC)s9)c8s7)s6)c6c5C(=O)c5c(CC)sc(CC)c5C6=O)s4)sc3c(-c3cc(F)c(CC)s3)c3ccsc23)cc1F,CCCCC(CC1=C(F)C=C(C2=C3C=C(SC3=C(C4=C2SC=C4)C5=CC(F)=C(S5)CC(CCCC)CC)C6=CC=C(S6)C7=C(C(C8=C(SC(CC(CCCC)CC)=C8C9=O)CC(CCCC)CC)=O)C9=C(C%10=CC=CS%10)S7)S1)CC
113,IT-4Cl,"IT-4Cl, ITIC-Cl4",16,PBDB-T-2Cl,"PBDB-T-2Cl, PBDB-TCl, PM7, Cl-PBDB-T, PM6",10.1007/s11426-018-9260-2,0.81,22.01,74,13.37,13.19,0.08,sm,fused,7,polymer,N#CC(C#N)=C1C(=CC=2SC3=C(SC=4C=5C=C6C(=CC5C(C7=CC=C(C=C7)CCCCCC)(C8=CC=C(C=C8)CCCCCC)C34)C=9SC=%10C=C(SC%10C9C6(C%11=CC=C(C=C%11)CCCCCC)C%12=CC=C(C=C%12)CCCCCC)C=C%13C(=O)C%14=CC(Cl)=C(Cl)C=C%14C%13=C(C#N)C#N)C2)C(=O)C%15=CC(Cl)=C(Cl)C=C%151,CCc1ccc(C2(c3ccc(CC)cc3)c3cc4c(cc3-c3sc5cc(/C=C6\C(=O)c7cc(Cl)c(Cl)cc7C6=C(C#N)C#N)sc5c32)C(c2ccc(CC)cc2)(c2ccc(CC)cc2)c2c-4sc3cc(/C=C4\C(=O)c5cc(Cl)c(Cl)cc5C4=C(C#N)C#N)sc23)cc1,ClC1=C(CC(CCCC)CC)SC(C2=C3C(SC(C4=CC=C(S4)C(SC(C5=CC=C(C6=CC7=C(S6)C(C8=CC(Cl)=C(CC(CCCC)CC)S8)=C9C(SC(C%10=CC=C(S%10)C(SC(C%11=CC=C(C%12=CC%13=C(S%12)C(C%14=CC(Cl)=C(CC(CCCC)CC)S%14)=C%15C(SC(C%16=CC=C(S%16)C(SC(C%17=CC=CS%17)=C%18C%19=O)=C%18C(C%20=C(CC(CCCC)CC)SC(CC(CCCC)CC)=C%20%19)=O)=C%15)=C%13C%21=CC(Cl)=C(CC(CCCC)CC)S%21)S%11)=C%22C%23=O)=C%22C(C%24=C(CC(CCCC)CC)SC(CC(CCCC)CC)=C%24%23)=O)=C9)=C7C%25=CC(Cl)=C(CC(CCCC)CC)S%25)S5)=C%26C%27=O)=C%26C(C%28=C(CC(CCCC)CC)SC(CC(CCCC)CC)=C%28%27)=O)=C3)=C(C%29=CC(Cl)=C(CC(CCCC)CC)S%29)C%30=C2SC=C%30)=C1,CCc1sc(-c2c3cc(-c4ccc(-c5sc(-c6ccc(-c7cc8c(-c9cc(Cl)c(CC)s9)c9sc(-c%10ccc(-c%11sc(-c%12ccc(-c%13cc%14c(-c%15cc(Cl)c(CC)s%15)c%15sc(-c%16ccc(-c%17sc(-c%18cccs%18)c%18c%17C(=O)c%17c(CC)sc(CC)c%17C%18=O)s%16)cc%15c(-c%15cc(Cl)c(CC)s%15)c%14s%13)s%12)c%12c%11C(=O)c%11c(CC)sc(CC)c%11C%12=O)s%10)cc9c(-c9cc(Cl)c(CC)s9)c8s7)s6)c6c5C(=O)c5c(CC)sc(CC)c5C6=O)s4)sc3c(-c3cc(Cl)c(CC)s3)c3ccsc23)cc1Cl,ClC(C=C1C2=C3C=CSC3=C(C4=CC(Cl)=C(S4)CC(CCCC)CC)C5=C2SC(C6=CC=C(S6)C7=C(C(C8=C(SC(CC(CCCC)CC)=C8C9=O)CC(CCCC)CC)=O)C9=C(C%10=CC=CS%10)S7)=C5)=C(S1)CC(CCCC)CC
113,IT-4Cl,"IT-4Cl, ITIC-Cl4",386,PBFTT,PBFTT,10.1039/C9CP01101C,0.76,18.8,73.9,11.1,10.7,,sm,fused,7,polymer,N#CC(C#N)=C1C(=CC=2SC3=C(SC=4C=5C=C6C(=CC5C(C7=CC=C(C=C7)CCCCCC)(C8=CC=C(C=C8)CCCCCC)C34)C=9SC=%10C=C(SC%10C9C6(C%11=CC=C(C=C%11)CCCCCC)C%12=CC=C(C=C%12)CCCCCC)C=C%13C(=O)C%14=CC(Cl)=C(Cl)C=C%14C%13=C(C#N)C#N)C2)C(=O)C%15=CC(Cl)=C(Cl)C=C%151,CCc1ccc(C2(c3ccc(CC)cc3)c3cc4c(cc3-c3sc5cc(/C=C6\C(=O)c7cc(Cl)c(Cl)cc7C6=C(C#N)C#N)sc5c32)C(c2ccc(CC)cc2)(c2ccc(CC)cc2)c2c-4sc3cc(/C=C4\C(=O)c5cc(Cl)c(Cl)cc5C4=C(C#N)C#N)sc23)cc1,FC1=C(C(OCCCCCCCC)=O)SC2=C(SC(C3=CC4=C(C5=CC(F)=C(CC(CCCC)CC)S5)C6=C(C=C(C7=C8C(C(F)=C(C(OCCCCCCCC)=O)S8)=C(C9=CC%10=C(C%11=CC(F)=C(CC(CCCC)CC)S%11)C%12=C(C=C(C%13=C%14C(C(F)=C(C(OCCCCCCCC)=O)S%14)=CS%13)S%12)C(C%15=CC(F)=C(CC(CCCC)CC)S%15)=C%10S9)S7)S6)C(C%16=CC(F)=C(CC(CCCC)CC)S%16)=C4S3)=C21)C(S%17)=CC%18=C%17C(C%19=CC(F)=C(CC(CCCC)CC)S%19)=C(C=CS%20)C%20=C%18C%21=CC(F)=C(CC(CCCC)CC)S%21,CCOC(=O)c1sc2c(-c3cc4c(-c5cc(F)c(CC)s5)c5sc(-c6sc(-c7cc8c(-c9cc(F)c(CC)s9)c9sc(-c%10sc(-c%11cc%12c(-c%13cc(F)c(CC)s%13)c%13sccc%13c(-c%13cc(F)c(CC)s%13)c%12s%11)c%11sc(C(=O)OCC)c(F)c%10%11)cc9c(-c9cc(F)c(CC)s9)c8s7)c7sc(C(=O)OCC)c(F)c67)cc5c(-c5cc(F)c(CC)s5)c4s3)scc2c1F,FC(C=C1C(C2=C(C(C3=CC(F)=C(S3)CC(CCCC)CC)=C4S5)C=CS2)=C4C=C5C(SC=C67)=C7SC(C(OCCCCCCCC)=O)=C6F)=C(S1)CC(CCCC)CC
114,BT-CIC,BT-CIC,7,PTB7-Th,"PTB7-Th, PBDTT-TT-F, PBDTTT-EFT, PBT7-Th",10.1002/adma.201804416,0.695,22.3,70,10.8,10.8,0.2,sm,fused,7,polymer,N#C/C(C#N)=C1C2=C(C=C(Cl)C(Cl)=C2)C(C/1=C\C(S3)=CC(C4(C5=CC=C(C=C5)CCCCCC)C(C=C6)=CC=C6CCCCCC)=C3C7=C4C(C(OCC(CC)CCCC)=C(C8=C9OCC(CCCC)CC)SC%10=C8C(C%11=CC=C(C=C%11)CCCCCC)(C%12=CC=C(C=C%12)CCCCCC)C%13=C%10SC(/C=C%14C(C(C=C(Cl)C(Cl)=C%15)=C%15C\%14=C(C#N)\C#N)=O)=C%13)=C9S7)=O,CCC1=CC=C(C2(C3=CC=C(C=C3)CC)C(C=C(/C=C4C(C(C=C(Cl)C(Cl)=C5)=C5C\4=C(C#N)\C#N)=O)S6)=C6C7=C2C(C(OCC)=C(C8=C9OCC)SC%10=C8C(C%11=CC=C(C=C%11)CC)(C%12=CC=C(C=C%12)CC)C%13=C%10SC(/C=C%14C(C(C=C(Cl)C(Cl)=C%15)=C%15C\%14=C(C#N)\C#N)=O)=C%13)=C9S7)C=C1,FC1=C(C(OCC(CCCC)CC)=O)SC2=C(SC=C21)C(S3)=CC4=C3C(C5=CC=C(CC(CC)CCCC)S5)=C(C=C(C6=C(C(F)=C(C(OCC(CCCC)CC)=O)S7)C7=C(S6)C(S8)=CC9=C8C(C%10=CC=C(CC(CCCC)CC)S%10)=C(C=C(C%11=C(C(F)=C(C(OCC(CCCC)CC)=O)S%12)C%12=C(S%11)C(S%13)=CC%14=C%13C(C%15=CC=C(CC(CC)CCCC)S%15)=C(C=CS%16)C%16=C%14C%17=CC=C(CC(CC)CCCC)S%17)S%18)C%18=C9C%19=CC=C(CC(CCCC)CC)S%19)S%20)C%20=C4C%21=CC=C(CC(CC)CCCC)S%21,CCOC(=O)c1sc2c(-c3cc4c(-c5ccc(CC)s5)c5sc(-c6sc(-c7cc8c(-c9ccc(CC)s9)c9sc(-c%10sc(-c%11cc%12c(-c%13ccc(CC)s%13)c%13sccc%13c(-c%13ccc(CC)s%13)c%12s%11)c%11sc(C(=O)OCC)c(F)c%10%11)cc9c(-c9ccc(CC)s9)c8s7)c7sc(C(=O)OCC)c(F)c67)cc5c(-c5ccc(CC)s5)c4s3)scc2c1F,CCCCC(COC(C1=C(F)C2=CSC(C3=CC4=C(C5=C(C(C6=CC=C(S6)CC(CCCC)CC)=C4S3)C=CS5)C7=CC=C(S7)CC(CCCC)CC)=C2S1)=O)CC
114,BT-CIC,BT-CIC,7,PTB7-Th,"PTB7-Th, PBDTT-TT-F, PBDTTT-EFT, PBT7-Th",10.1021/jacs.7b11278,0.7,22.5,71,11.2,11.2,0.4,sm,fused,7,polymer,N#C/C(C#N)=C1C2=C(C=C(Cl)C(Cl)=C2)C(C/1=C\C(S3)=CC(C4(C5=CC=C(C=C5)CCCCCC)C(C=C6)=CC=C6CCCCCC)=C3C7=C4C(C(OCC(CC)CCCC)=C(C8=C9OCC(CCCC)CC)SC%10=C8C(C%11=CC=C(C=C%11)CCCCCC)(C%12=CC=C(C=C%12)CCCCCC)C%13=C%10SC(/C=C%14C(C(C=C(Cl)C(Cl)=C%15)=C%15C\%14=C(C#N)\C#N)=O)=C%13)=C9S7)=O,CCC1=CC=C(C2(C3=CC=C(C=C3)CC)C(C=C(/C=C4C(C(C=C(Cl)C(Cl)=C5)=C5C\4=C(C#N)\C#N)=O)S6)=C6C7=C2C(C(OCC)=C(C8=C9OCC)SC%10=C8C(C%11=CC=C(C=C%11)CC)(C%12=CC=C(C=C%12)CC)C%13=C%10SC(/C=C%14C(C(C=C(Cl)C(Cl)=C%15)=C%15C\%14=C(C#N)\C#N)=O)=C%13)=C9S7)C=C1,FC1=C(C(OCC(CCCC)CC)=O)SC2=C(SC=C21)C(S3)=CC4=C3C(C5=CC=C(CC(CC)CCCC)S5)=C(C=C(C6=C(C(F)=C(C(OCC(CCCC)CC)=O)S7)C7=C(S6)C(S8)=CC9=C8C(C%10=CC=C(CC(CCCC)CC)S%10)=C(C=C(C%11=C(C(F)=C(C(OCC(CCCC)CC)=O)S%12)C%12=C(S%11)C(S%13)=CC%14=C%13C(C%15=CC=C(CC(CC)CCCC)S%15)=C(C=CS%16)C%16=C%14C%17=CC=C(CC(CC)CCCC)S%17)S%18)C%18=C9C%19=CC=C(CC(CCCC)CC)S%19)S%20)C%20=C4C%21=CC=C(CC(CC)CCCC)S%21,CCOC(=O)c1sc2c(-c3cc4c(-c5ccc(CC)s5)c5sc(-c6sc(-c7cc8c(-c9ccc(CC)s9)c9sc(-c%10sc(-c%11cc%12c(-c%13ccc(CC)s%13)c%13sccc%13c(-c%13ccc(CC)s%13)c%12s%11)c%11sc(C(=O)OCC)c(F)c%10%11)cc9c(-c9ccc(CC)s9)c8s7)c7sc(C(=O)OCC)c(F)c67)cc5c(-c5ccc(CC)s5)c4s3)scc2c1F,CCCCC(COC(C1=C(F)C2=CSC(C3=CC4=C(C5=C(C(C6=CC=C(S6)CC(CCCC)CC)=C4S3)C=CS5)C7=CC=C(S7)CC(CCCC)CC)=C2S1)=O)CC
115,TT-FIC,"TT-FIC, 6TIC-4F, F8IC",7,PTB7-Th,"PTB7-Th, PBDTT-TT-F, PBDTTT-EFT, PBT7-Th",10.1002/adma.201804416,0.65,24.7,67,10.8,10.8,0.2,sm,fused,8,polymer,O=C1C2=C(C=C(F)C(F)=C2)C(/C1=C/C3=CC(S4)=C(S3)C5=C4C(SC6=C7SC8=C6C(C9=CC=C(CCCCCC)C=C9)(C%10=CC=C(CCCCCC)C=C%10)C%11=C8SC%12=C%11SC(/C=C%13/C(C(C=C(F)C(F)=C%14)=C%14C%13=O)=C(C#N)/C#N)=C%12)=C7C5(C%15=CC=C(CCCCCC)C=C%15)C%16=CC=C(CCCCCC)C=C%16)=C(C#N)\C#N,O=C1C2=C(C=C(F)C(F)=C2)C(/C1=C/C3=CC(S4)=C(S3)C5=C4C(SC6=C7SC8=C6C(C9=CC=C(CC)C=C9)(C%10=CC=C(CC)C=C%10)C%11=C8SC%12=C%11SC(/C=C%13/C(C(C=C(F)C(F)=C%14)=C%14C%13=O)=C(C#N)/C#N)=C%12)=C7C5(C%15=CC=C(CC)C=C%15)C%16=CC=C(CC)C=C%16)=C(C#N)\C#N,FC1=C(C(OCC(CCCC)CC)=O)SC2=C(SC=C21)C(S3)=CC4=C3C(C5=CC=C(CC(CC)CCCC)S5)=C(C=C(C6=C(C(F)=C(C(OCC(CCCC)CC)=O)S7)C7=C(S6)C(S8)=CC9=C8C(C%10=CC=C(CC(CCCC)CC)S%10)=C(C=C(C%11=C(C(F)=C(C(OCC(CCCC)CC)=O)S%12)C%12=C(S%11)C(S%13)=CC%14=C%13C(C%15=CC=C(CC(CC)CCCC)S%15)=C(C=CS%16)C%16=C%14C%17=CC=C(CC(CC)CCCC)S%17)S%18)C%18=C9C%19=CC=C(CC(CCCC)CC)S%19)S%20)C%20=C4C%21=CC=C(CC(CC)CCCC)S%21,CCOC(=O)c1sc2c(-c3cc4c(-c5ccc(CC)s5)c5sc(-c6sc(-c7cc8c(-c9ccc(CC)s9)c9sc(-c%10sc(-c%11cc%12c(-c%13ccc(CC)s%13)c%13sccc%13c(-c%13ccc(CC)s%13)c%12s%11)c%11sc(C(=O)OCC)c(F)c%10%11)cc9c(-c9ccc(CC)s9)c8s7)c7sc(C(=O)OCC)c(F)c67)cc5c(-c5ccc(CC)s5)c4s3)scc2c1F,CCCCC(COC(C1=C(F)C2=CSC(C3=CC4=C(C5=C(C(C6=CC=C(S6)CC(CCCC)CC)=C4S3)C=CS5)C7=CC=C(S7)CC(CCCC)CC)=C2S1)=O)CC
115,6TIC-4F,"TT-FIC, 6TIC-4F, F8IC",7,PTB7-Th,"PTB7-Th, PBDTT-TT-F, PBDTTT-EFT, PBT7-Th",10.1016/j.cej.2022.135020,0.67,24.4,71,11.61,11.22,0.28,sm,fused,8,polymer,O=C1C2=C(C=C(F)C(F)=C2)C(/C1=C/C3=CC(S4)=C(S3)C5=C4C(SC6=C7SC8=C6C(C9=CC=C(CCCCCC)C=C9)(C%10=CC=C(CCCCCC)C=C%10)C%11=C8SC%12=C%11SC(/C=C%13/C(C(C=C(F)C(F)=C%14)=C%14C%13=O)=C(C#N)/C#N)=C%12)=C7C5(C%15=CC=C(CCCCCC)C=C%15)C%16=CC=C(CCCCCC)C=C%16)=C(C#N)\C#N,O=C1C2=C(C=C(F)C(F)=C2)C(/C1=C/C3=CC(S4)=C(S3)C5=C4C(SC6=C7SC8=C6C(C9=CC=C(CC)C=C9)(C%10=CC=C(CC)C=C%10)C%11=C8SC%12=C%11SC(/C=C%13/C(C(C=C(F)C(F)=C%14)=C%14C%13=O)=C(C#N)/C#N)=C%12)=C7C5(C%15=CC=C(CC)C=C%15)C%16=CC=C(CC)C=C%16)=C(C#N)\C#N,FC1=C(C(OCC(CCCC)CC)=O)SC2=C(SC=C21)C(S3)=CC4=C3C(C5=CC=C(CC(CC)CCCC)S5)=C(C=C(C6=C(C(F)=C(C(OCC(CCCC)CC)=O)S7)C7=C(S6)C(S8)=CC9=C8C(C%10=CC=C(CC(CCCC)CC)S%10)=C(C=C(C%11=C(C(F)=C(C(OCC(CCCC)CC)=O)S%12)C%12=C(S%11)C(S%13)=CC%14=C%13C(C%15=CC=C(CC(CC)CCCC)S%15)=C(C=CS%16)C%16=C%14C%17=CC=C(CC(CC)CCCC)S%17)S%18)C%18=C9C%19=CC=C(CC(CCCC)CC)S%19)S%20)C%20=C4C%21=CC=C(CC(CC)CCCC)S%21,CCOC(=O)c1sc2c(-c3cc4c(-c5ccc(CC)s5)c5sc(-c6sc(-c7cc8c(-c9ccc(CC)s9)c9sc(-c%10sc(-c%11cc%12c(-c%13ccc(CC)s%13)c%13sccc%13c(-c%13ccc(CC)s%13)c%12s%11)c%11sc(C(=O)OCC)c(F)c%10%11)cc9c(-c9ccc(CC)s9)c8s7)c7sc(C(=O)OCC)c(F)c67)cc5c(-c5ccc(CC)s5)c4s3)scc2c1F,CCCCC(COC(C1=C(F)C2=CSC(C3=CC4=C(C5=C(C(C6=CC=C(S6)CC(CCCC)CC)=C4S3)C=CS5)C7=CC=C(S7)CC(CCCC)CC)=C2S1)=O)CC
115,F8IC,"TT-FIC, 6TIC-4F, F8IC",7,PTB7-Th,"PTB7-Th, PBDTT-TT-F, PBDTTT-EFT, PBT7-Th",10.1016/j.joule.2018.11.011,0.67,22.7,69.5,10.9,10.6,0.2,sm,fused,8,polymer,O=C1C2=C(C=C(F)C(F)=C2)C(/C1=C/C3=CC(S4)=C(S3)C5=C4C(SC6=C7SC8=C6C(C9=CC=C(CCCCCC)C=C9)(C%10=CC=C(CCCCCC)C=C%10)C%11=C8SC%12=C%11SC(/C=C%13/C(C(C=C(F)C(F)=C%14)=C%14C%13=O)=C(C#N)/C#N)=C%12)=C7C5(C%15=CC=C(CCCCCC)C=C%15)C%16=CC=C(CCCCCC)C=C%16)=C(C#N)\C#N,CCc1ccc(C2(c3ccc(CC)cc3)c3c(sc4cc(/C=C5\C(=O)c6cc(F)c(F)cc6C5=C(C#N)C#N)sc34)-c3sc4c5c(sc4c32)-c2sc3cc(/C=C4\C(=O)c6cc(F)c(F)cc6C4=C(C#N)C#N)sc3c2C5(c2ccc(CC)cc2)c2ccc(CC)cc2)cc1,FC1=C(C(OCC(CCCC)CC)=O)SC2=C(SC=C21)C(S3)=CC4=C3C(C5=CC=C(CC(CC)CCCC)S5)=C(C=C(C6=C(C(F)=C(C(OCC(CCCC)CC)=O)S7)C7=C(S6)C(S8)=CC9=C8C(C%10=CC=C(CC(CCCC)CC)S%10)=C(C=C(C%11=C(C(F)=C(C(OCC(CCCC)CC)=O)S%12)C%12=C(S%11)C(S%13)=CC%14=C%13C(C%15=CC=C(CC(CC)CCCC)S%15)=C(C=CS%16)C%16=C%14C%17=CC=C(CC(CC)CCCC)S%17)S%18)C%18=C9C%19=CC=C(CC(CCCC)CC)S%19)S%20)C%20=C4C%21=CC=C(CC(CC)CCCC)S%21,CCOC(=O)c1sc2c(-c3cc4c(-c5ccc(CC)s5)c5sc(-c6sc(-c7cc8c(-c9ccc(CC)s9)c9sc(-c%10sc(-c%11cc%12c(-c%13ccc(CC)s%13)c%13sccc%13c(-c%13ccc(CC)s%13)c%12s%11)c%11sc(C(=O)OCC)c(F)c%10%11)cc9c(-c9ccc(CC)s9)c8s7)c7sc(C(=O)OCC)c(F)c67)cc5c(-c5ccc(CC)s5)c4s3)scc2c1F,CCCCC(COC(C1=C(F)C2=CSC(C3=CC4=C(C5=C(C(C6=CC=C(S6)CC(CCCC)CC)=C4S3)C=CS5)C7=CC=C(S7)CC(CCCC)CC)=C2S1)=O)CC
116,NNBDT,NNBDT,3,PBDB-T,PBDB-T,10.1002/aenm.201800424,0.88,18.63,71.7,11.7,11.5,0.1,sm,fused,7,polymer,N#CC(C#N)=C1C(=CC=2SC=3C=4SC=5C(=C(C=6SC=7C=8SC(C=C9C(=O)C%10=CC=%11C=CC=CC%11C=C%10C9=C(C#N)C#N)=CC8C(C%12=CC=C(C=C%12)CCCCCC)(C%13=CC=C(C=C%13)CCCCCC)C7C6C5CCCCCCCC)CCCCCCCC)C4C(C%14=CC=C(C=C%14)CCCCCC)(C%15=CC=C(C=C%15)CCCCCC)C3C2)C(=O)C%16=CC=%17C=CC=CC%17C=C%161,CCc1ccc(C2(c3ccc(CC)cc3)c3cc(/C=C4\C(=O)c5cc6ccccc6cc5C4=C(C#N)C#N)sc3-c3sc4c(CC)c5c6c(sc5c(CC)c4c32)-c2sc(/C=C3\C(=O)c4cc5ccccc5cc4C3=C(C#N)C#N)cc2C6(c2ccc(CC)cc2)c2ccc(CC)cc2)cc1,CCC(CCCC)CC1=CC=C(S1)C2=C3C(SC(C4=CC=C(S4)C(SC(C5=CC=C(C6=CC7=C(S6)C(C8=CC=C(CC(CCCC)CC)S8)=C9C(SC(C%10=CC=C(S%10)C(SC(C%11=CC=C(C%12=CC%13=C(S%12)C(C%14=CC=C(CC(CCCC)CC)S%14)=C%15C(SC(C%16=CC=C(S%16)C(SC(C%17=CC=CS%17)=C%18C%19=O)=C%18C(C%20=C(CC(CCCC)CC)SC(CC(CCCC)CC)=C%20%19)=O)=C%15)=C%13C%21=CC=C(CC(CCCC)CC)S%21)S%11)=C%22C%23=O)=C%22C(C%24=C(CC(CCCC)CC)SC(CC(CCCC)CC)=C%24%23)=O)=C9)=C7C%25=CC=C(CC(CCCC)CC)S%25)S5)=C%26C%27=O)=C%26C(C%28=C(CC(CCCC)CC)SC(CC(CCCC)CC)=C%28%27)=O)=C3)=C(C%29=CC=C(CC(CCCC)CC)S%29)C%30=C2SC=C%30,CCc1ccc(-c2c3cc(-c4ccc(-c5sc(-c6ccc(-c7cc8c(-c9ccc(CC)s9)c9sc(-c%10ccc(-c%11sc(-c%12ccc(-c%13cc%14c(-c%15ccc(CC)s%15)c%15sc(-c%16ccc(-c%17sc(-c%18cccs%18)c%18c%17C(=O)c%17c(CC)sc(CC)c%17C%18=O)s%16)cc%15c(-c%15ccc(CC)s%15)c%14s%13)s%12)c%12c%11C(=O)c%11c(CC)sc(CC)c%11C%12=O)s%10)cc9c(-c9ccc(CC)s9)c8s7)s6)c6c5C(=O)c5c(CC)sc(CC)c5C6=O)s4)sc3c(-c3ccc(CC)s3)c3ccsc23)s1,CCCCC(CC1=CC=C(S1)C2=C3C=C(SC3=C(C4=C2SC=C4)C5=CC=C(S5)CC(CCCC)CC)C6=CC=C(S6)C7=C(C(C8=C(SC(CC(CCCC)CC)=C8C9=O)CC(CCCC)CC)=O)C9=C(C%10=CC=CS%10)S7)CC
116,NNBDT,NNBDT,12,PBDB-TF,"PBDB-TF, PM6, PBDB-T-2F, PBDB-T2F, PBDBT-F",10.1002/adma.201804723,0.86,20.07,69.7,12.03,11.87,0.11,sm,fused,7,polymer,N#CC(C#N)=C1C(=CC=2SC=3C=4SC=5C(=C(C=6SC=7C=8SC(C=C9C(=O)C%10=CC=%11C=CC=CC%11C=C%10C9=C(C#N)C#N)=CC8C(C%12=CC=C(C=C%12)CCCCCC)(C%13=CC=C(C=C%13)CCCCCC)C7C6C5CCCCCCCC)CCCCCCCC)C4C(C%14=CC=C(C=C%14)CCCCCC)(C%15=CC=C(C=C%15)CCCCCC)C3C2)C(=O)C%16=CC=%17C=CC=CC%17C=C%161,CCc1ccc(C2(c3ccc(CC)cc3)c3cc(/C=C4\C(=O)c5cc6ccccc6cc5C4=C(C#N)C#N)sc3-c3sc4c(CC)c5c6c(sc5c(CC)c4c32)-c2sc(/C=C3\C(=O)c4cc5ccccc5cc4C3=C(C#N)C#N)cc2C6(c2ccc(CC)cc2)c2ccc(CC)cc2)cc1,FC1=C(CC(CCCC)CC)SC(C2=C3C(SC(C4=CC=C(S4)C(SC(C5=CC=C(C6=CC7=C(S6)C(C8=CC(F)=C(CC(CCCC)CC)S8)=C9C(SC(C%10=CC=C(S%10)C(SC(C%11=CC=C(C%12=CC%13=C(S%12)C(C%14=CC(F)=C(CC(CCCC)CC)S%14)=C%15C(SC(C%16=CC=C(S%16)C(SC(C%17=CC=CS%17)=C%18C%19=O)=C%18C(C%20=C(CC(CCCC)CC)SC(CC(CCCC)CC)=C%20%19)=O)=C%15)=C%13C%21=CC(F)=C(CC(CCCC)CC)S%21)S%11)=C%22C%23=O)=C%22C(C%24=C(CC(CCCC)CC)SC(CC(CCCC)CC)=C%24%23)=O)=C9)=C7C%25=CC(F)=C(CC(CCCC)CC)S%25)S5)=C%26C%27=O)=C%26C(C%28=C(CC(CCCC)CC)SC(CC(CCCC)CC)=C%28%27)=O)=C3)=C(C%29=CC(F)=C(CC(CCCC)CC)S%29)C%30=C2SC=C%30)=C1,CCc1sc(-c2c3cc(-c4ccc(-c5sc(-c6ccc(-c7cc8c(-c9cc(F)c(CC)s9)c9sc(-c%10ccc(-c%11sc(-c%12ccc(-c%13cc%14c(-c%15cc(F)c(CC)s%15)c%15sc(-c%16ccc(-c%17sc(-c%18cccs%18)c%18c%17C(=O)c%17c(CC)sc(CC)c%17C%18=O)s%16)cc%15c(-c%15cc(F)c(CC)s%15)c%14s%13)s%12)c%12c%11C(=O)c%11c(CC)sc(CC)c%11C%12=O)s%10)cc9c(-c9cc(F)c(CC)s9)c8s7)s6)c6c5C(=O)c5c(CC)sc(CC)c5C6=O)s4)sc3c(-c3cc(F)c(CC)s3)c3ccsc23)cc1F,CCCCC(CC1=C(F)C=C(C2=C3C=C(SC3=C(C4=C2SC=C4)C5=CC(F)=C(S5)CC(CCCC)CC)C6=CC=C(S6)C7=C(C(C8=C(SC(CC(CCCC)CC)=C8C9=O)CC(CCCC)CC)=O)C9=C(C%10=CC=CS%10)S7)S1)CC
117,IEICO-4F,"IEICO-4F, p-IO2",3,PBDB-T,PBDB-T,10.1021/acsenergylett.8b00928,0.77,20.1,56,8.66,8.66,,sm,fused,5,polymer,N#CC(C#N)=C1C(=CC=2SC(=C(OCC(CC)CCCC)C2)C=3SC=4C=5C=C6C(=CC5C(C7=CC=C(C=C7)CCCCCC)(C8=CC=C(C=C8)CCCCCC)C4C3)C=9SC(=CC9C6(C%10=CC=C(C=C%10)CCCCCC)C%11=CC=C(C=C%11)CCCCCC)C=%12SC(=CC%12OCC(CC)CCCC)C=C%13C(=O)C%14=CC(F)=C(F)C=C%14C%13=C(C#N)C#N)C(=O)C%15=CC(F)=C(F)C=C%151,CCOc1cc(/C=C2\C(=O)c3cc(F)c(F)cc3C2=C(C#N)C#N)sc1-c1cc2c(s1)-c1cc3c(cc1C2(c1ccc(CC)cc1)c1ccc(CC)cc1)-c1sc(-c2sc(/C=C4\C(=O)c5cc(F)c(F)cc5C4=C(C#N)C#N)cc2OCC)cc1C3(c1ccc(CC)cc1)c1ccc(CC)cc1,CCC(CCCC)CC1=CC=C(S1)C2=C3C(SC(C4=CC=C(S4)C(SC(C5=CC=C(C6=CC7=C(S6)C(C8=CC=C(CC(CCCC)CC)S8)=C9C(SC(C%10=CC=C(S%10)C(SC(C%11=CC=C(C%12=CC%13=C(S%12)C(C%14=CC=C(CC(CCCC)CC)S%14)=C%15C(SC(C%16=CC=C(S%16)C(SC(C%17=CC=CS%17)=C%18C%19=O)=C%18C(C%20=C(CC(CCCC)CC)SC(CC(CCCC)CC)=C%20%19)=O)=C%15)=C%13C%21=CC=C(CC(CCCC)CC)S%21)S%11)=C%22C%23=O)=C%22C(C%24=C(CC(CCCC)CC)SC(CC(CCCC)CC)=C%24%23)=O)=C9)=C7C%25=CC=C(CC(CCCC)CC)S%25)S5)=C%26C%27=O)=C%26C(C%28=C(CC(CCCC)CC)SC(CC(CCCC)CC)=C%28%27)=O)=C3)=C(C%29=CC=C(CC(CCCC)CC)S%29)C%30=C2SC=C%30,CCc1ccc(-c2c3cc(-c4ccc(-c5sc(-c6ccc(-c7cc8c(-c9ccc(CC)s9)c9sc(-c%10ccc(-c%11sc(-c%12ccc(-c%13cc%14c(-c%15ccc(CC)s%15)c%15sc(-c%16ccc(-c%17sc(-c%18cccs%18)c%18c%17C(=O)c%17c(CC)sc(CC)c%17C%18=O)s%16)cc%15c(-c%15ccc(CC)s%15)c%14s%13)s%12)c%12c%11C(=O)c%11c(CC)sc(CC)c%11C%12=O)s%10)cc9c(-c9ccc(CC)s9)c8s7)s6)c6c5C(=O)c5c(CC)sc(CC)c5C6=O)s4)sc3c(-c3ccc(CC)s3)c3ccsc23)s1,CCCCC(CC1=CC=C(S1)C2=C3C=C(SC3=C(C4=C2SC=C4)C5=CC=C(S5)CC(CCCC)CC)C6=CC=C(S6)C7=C(C(C8=C(SC(CC(CCCC)CC)=C8C9=O)CC(CCCC)CC)=O)C9=C(C%10=CC=CS%10)S7)CC
117,IEICO-4F,"IEICO-4F, p-IO2",3,PBDB-T,PBDB-T,10.1039/C8TA08410F,0.77,20.83,51.5,8.29,8.29,,sm,fused,5,polymer,N#CC(C#N)=C1C(=CC=2SC(=C(OCC(CC)CCCC)C2)C=3SC=4C=5C=C6C(=CC5C(C7=CC=C(C=C7)CCCCCC)(C8=CC=C(C=C8)CCCCCC)C4C3)C=9SC(=CC9C6(C%10=CC=C(C=C%10)CCCCCC)C%11=CC=C(C=C%11)CCCCCC)C=%12SC(=CC%12OCC(CC)CCCC)C=C%13C(=O)C%14=CC(F)=C(F)C=C%14C%13=C(C#N)C#N)C(=O)C%15=CC(F)=C(F)C=C%151,CCOc1cc(/C=C2\C(=O)c3cc(F)c(F)cc3C2=C(C#N)C#N)sc1-c1cc2c(s1)-c1cc3c(cc1C2(c1ccc(CC)cc1)c1ccc(CC)cc1)-c1sc(-c2sc(/C=C4\C(=O)c5cc(F)c(F)cc5C4=C(C#N)C#N)cc2OCC)cc1C3(c1ccc(CC)cc1)c1ccc(CC)cc1,CCC(CCCC)CC1=CC=C(S1)C2=C3C(SC(C4=CC=C(S4)C(SC(C5=CC=C(C6=CC7=C(S6)C(C8=CC=C(CC(CCCC)CC)S8)=C9C(SC(C%10=CC=C(S%10)C(SC(C%11=CC=C(C%12=CC%13=C(S%12)C(C%14=CC=C(CC(CCCC)CC)S%14)=C%15C(SC(C%16=CC=C(S%16)C(SC(C%17=CC=CS%17)=C%18C%19=O)=C%18C(C%20=C(CC(CCCC)CC)SC(CC(CCCC)CC)=C%20%19)=O)=C%15)=C%13C%21=CC=C(CC(CCCC)CC)S%21)S%11)=C%22C%23=O)=C%22C(C%24=C(CC(CCCC)CC)SC(CC(CCCC)CC)=C%24%23)=O)=C9)=C7C%25=CC=C(CC(CCCC)CC)S%25)S5)=C%26C%27=O)=C%26C(C%28=C(CC(CCCC)CC)SC(CC(CCCC)CC)=C%28%27)=O)=C3)=C(C%29=CC=C(CC(CCCC)CC)S%29)C%30=C2SC=C%30,CCc1ccc(-c2c3cc(-c4ccc(-c5sc(-c6ccc(-c7cc8c(-c9ccc(CC)s9)c9sc(-c%10ccc(-c%11sc(-c%12ccc(-c%13cc%14c(-c%15ccc(CC)s%15)c%15sc(-c%16ccc(-c%17sc(-c%18cccs%18)c%18c%17C(=O)c%17c(CC)sc(CC)c%17C%18=O)s%16)cc%15c(-c%15ccc(CC)s%15)c%14s%13)s%12)c%12c%11C(=O)c%11c(CC)sc(CC)c%11C%12=O)s%10)cc9c(-c9ccc(CC)s9)c8s7)s6)c6c5C(=O)c5c(CC)sc(CC)c5C6=O)s4)sc3c(-c3ccc(CC)s3)c3ccsc23)s1,CCCCC(CC1=CC=C(S1)C2=C3C=C(SC3=C(C4=C2SC=C4)C5=CC=C(S5)CC(CCCC)CC)C6=CC=C(S6)C7=C(C(C8=C(SC(CC(CCCC)CC)=C8C9=O)CC(CCCC)CC)=O)C9=C(C%10=CC=CS%10)S7)CC
117,IEICO-4F,"IEICO-4F, p-IO2",7,PTB7-Th,"PTB7-Th, PBDTT-TT-F, PBDTTT-EFT, PBT7-Th",10.1002/adma.201806616,0.7,27.2,69,13.2,13.2,,sm,fused,5,polymer,N#CC(C#N)=C1C(=CC=2SC(=C(OCC(CC)CCCC)C2)C=3SC=4C=5C=C6C(=CC5C(C7=CC=C(C=C7)CCCCCC)(C8=CC=C(C=C8)CCCCCC)C4C3)C=9SC(=CC9C6(C%10=CC=C(C=C%10)CCCCCC)C%11=CC=C(C=C%11)CCCCCC)C=%12SC(=CC%12OCC(CC)CCCC)C=C%13C(=O)C%14=CC(F)=C(F)C=C%14C%13=C(C#N)C#N)C(=O)C%15=CC(F)=C(F)C=C%151,CCOc1cc(/C=C2\C(=O)c3cc(F)c(F)cc3C2=C(C#N)C#N)sc1-c1cc2c(s1)-c1cc3c(cc1C2(c1ccc(CC)cc1)c1ccc(CC)cc1)-c1sc(-c2sc(/C=C4\C(=O)c5cc(F)c(F)cc5C4=C(C#N)C#N)cc2OCC)cc1C3(c1ccc(CC)cc1)c1ccc(CC)cc1,FC1=C(C(OCC(CCCC)CC)=O)SC2=C(SC=C21)C(S3)=CC4=C3C(C5=CC=C(CC(CC)CCCC)S5)=C(C=C(C6=C(C(F)=C(C(OCC(CCCC)CC)=O)S7)C7=C(S6)C(S8)=CC9=C8C(C%10=CC=C(CC(CCCC)CC)S%10)=C(C=C(C%11=C(C(F)=C(C(OCC(CCCC)CC)=O)S%12)C%12=C(S%11)C(S%13)=CC%14=C%13C(C%15=CC=C(CC(CC)CCCC)S%15)=C(C=CS%16)C%16=C%14C%17=CC=C(CC(CC)CCCC)S%17)S%18)C%18=C9C%19=CC=C(CC(CCCC)CC)S%19)S%20)C%20=C4C%21=CC=C(CC(CC)CCCC)S%21,CCOC(=O)c1sc2c(-c3cc4c(-c5ccc(CC)s5)c5sc(-c6sc(-c7cc8c(-c9ccc(CC)s9)c9sc(-c%10sc(-c%11cc%12c(-c%13ccc(CC)s%13)c%13sccc%13c(-c%13ccc(CC)s%13)c%12s%11)c%11sc(C(=O)OCC)c(F)c%10%11)cc9c(-c9ccc(CC)s9)c8s7)c7sc(C(=O)OCC)c(F)c67)cc5c(-c5ccc(CC)s5)c4s3)scc2c1F,CCCCC(COC(C1=C(F)C2=CSC(C3=CC4=C(C5=C(C(C6=CC=C(S6)CC(CCCC)CC)=C4S3)C=CS5)C7=CC=C(S7)CC(CCCC)CC)=C2S1)=O)CC
117,IEICO-4F,"IEICO-4F, p-IO2",7,PTB7-Th,"PTB7-Th, PBDTT-TT-F, PBDTTT-EFT, PBT7-Th",10.1002/aenm.201903800,0.69,21.6,64,10.2,9.5,0.2,sm,fused,5,polymer,N#CC(C#N)=C1C(=CC=2SC(=C(OCC(CC)CCCC)C2)C=3SC=4C=5C=C6C(=CC5C(C7=CC=C(C=C7)CCCCCC)(C8=CC=C(C=C8)CCCCCC)C4C3)C=9SC(=CC9C6(C%10=CC=C(C=C%10)CCCCCC)C%11=CC=C(C=C%11)CCCCCC)C=%12SC(=CC%12OCC(CC)CCCC)C=C%13C(=O)C%14=CC(F)=C(F)C=C%14C%13=C(C#N)C#N)C(=O)C%15=CC(F)=C(F)C=C%151,CCOc1cc(/C=C2\C(=O)c3cc(F)c(F)cc3C2=C(C#N)C#N)sc1-c1cc2c(s1)-c1cc3c(cc1C2(c1ccc(CC)cc1)c1ccc(CC)cc1)-c1sc(-c2sc(/C=C4\C(=O)c5cc(F)c(F)cc5C4=C(C#N)C#N)cc2OCC)cc1C3(c1ccc(CC)cc1)c1ccc(CC)cc1,FC1=C(C(OCC(CCCC)CC)=O)SC2=C(SC=C21)C(S3)=CC4=C3C(C5=CC=C(CC(CC)CCCC)S5)=C(C=C(C6=C(C(F)=C(C(OCC(CCCC)CC)=O)S7)C7=C(S6)C(S8)=CC9=C8C(C%10=CC=C(CC(CCCC)CC)S%10)=C(C=C(C%11=C(C(F)=C(C(OCC(CCCC)CC)=O)S%12)C%12=C(S%11)C(S%13)=CC%14=C%13C(C%15=CC=C(CC(CC)CCCC)S%15)=C(C=CS%16)C%16=C%14C%17=CC=C(CC(CC)CCCC)S%17)S%18)C%18=C9C%19=CC=C(CC(CCCC)CC)S%19)S%20)C%20=C4C%21=CC=C(CC(CC)CCCC)S%21,CCOC(=O)c1sc2c(-c3cc4c(-c5ccc(CC)s5)c5sc(-c6sc(-c7cc8c(-c9ccc(CC)s9)c9sc(-c%10sc(-c%11cc%12c(-c%13ccc(CC)s%13)c%13sccc%13c(-c%13ccc(CC)s%13)c%12s%11)c%11sc(C(=O)OCC)c(F)c%10%11)cc9c(-c9ccc(CC)s9)c8s7)c7sc(C(=O)OCC)c(F)c67)cc5c(-c5ccc(CC)s5)c4s3)scc2c1F,CCCCC(COC(C1=C(F)C2=CSC(C3=CC4=C(C5=C(C(C6=CC=C(S6)CC(CCCC)CC)=C4S3)C=CS5)C7=CC=C(S7)CC(CCCC)CC)=C2S1)=O)CC
117,IEICO-4F,"IEICO-4F, p-IO2",7,PTB7-Th,"PTB7-Th, PBDTT-TT-F, PBDTTT-EFT, PBT7-Th",10.1002/aenm.202000823,0.73,20.1,68,9.9,9.9,,sm,fused,5,polymer,N#CC(C#N)=C1C(=CC=2SC(=C(OCC(CC)CCCC)C2)C=3SC=4C=5C=C6C(=CC5C(C7=CC=C(C=C7)CCCCCC)(C8=CC=C(C=C8)CCCCCC)C4C3)C=9SC(=CC9C6(C%10=CC=C(C=C%10)CCCCCC)C%11=CC=C(C=C%11)CCCCCC)C=%12SC(=CC%12OCC(CC)CCCC)C=C%13C(=O)C%14=CC(F)=C(F)C=C%14C%13=C(C#N)C#N)C(=O)C%15=CC(F)=C(F)C=C%151,CCOc1cc(/C=C2\C(=O)c3cc(F)c(F)cc3C2=C(C#N)C#N)sc1-c1cc2c(s1)-c1cc3c(cc1C2(c1ccc(CC)cc1)c1ccc(CC)cc1)-c1sc(-c2sc(/C=C4\C(=O)c5cc(F)c(F)cc5C4=C(C#N)C#N)cc2OCC)cc1C3(c1ccc(CC)cc1)c1ccc(CC)cc1,FC1=C(C(OCC(CCCC)CC)=O)SC2=C(SC=C21)C(S3)=CC4=C3C(C5=CC=C(CC(CC)CCCC)S5)=C(C=C(C6=C(C(F)=C(C(OCC(CCCC)CC)=O)S7)C7=C(S6)C(S8)=CC9=C8C(C%10=CC=C(CC(CCCC)CC)S%10)=C(C=C(C%11=C(C(F)=C(C(OCC(CCCC)CC)=O)S%12)C%12=C(S%11)C(S%13)=CC%14=C%13C(C%15=CC=C(CC(CC)CCCC)S%15)=C(C=CS%16)C%16=C%14C%17=CC=C(CC(CC)CCCC)S%17)S%18)C%18=C9C%19=CC=C(CC(CCCC)CC)S%19)S%20)C%20=C4C%21=CC=C(CC(CC)CCCC)S%21,CCOC(=O)c1sc2c(-c3cc4c(-c5ccc(CC)s5)c5sc(-c6sc(-c7cc8c(-c9ccc(CC)s9)c9sc(-c%10sc(-c%11cc%12c(-c%13ccc(CC)s%13)c%13sccc%13c(-c%13ccc(CC)s%13)c%12s%11)c%11sc(C(=O)OCC)c(F)c%10%11)cc9c(-c9ccc(CC)s9)c8s7)c7sc(C(=O)OCC)c(F)c67)cc5c(-c5ccc(CC)s5)c4s3)scc2c1F,CCCCC(COC(C1=C(F)C2=CSC(C3=CC4=C(C5=C(C(C6=CC=C(S6)CC(CCCC)CC)=C4S3)C=CS5)C7=CC=C(S7)CC(CCCC)CC)=C2S1)=O)CC
117,IEICO-4F,"IEICO-4F, p-IO2",7,PBDTTT-EFT,"PTB7-Th, PBDTT-TT-F, PBDTTT-EFT, PBT7-Th",10.1002/anie.201610944,0.739,22.8,59.4,10,9.7,,sm,fused,5,polymer,N#CC(C#N)=C1C(=CC=2SC(=C(OCC(CC)CCCC)C2)C=3SC=4C=5C=C6C(=CC5C(C7=CC=C(C=C7)CCCCCC)(C8=CC=C(C=C8)CCCCCC)C4C3)C=9SC(=CC9C6(C%10=CC=C(C=C%10)CCCCCC)C%11=CC=C(C=C%11)CCCCCC)C=%12SC(=CC%12OCC(CC)CCCC)C=C%13C(=O)C%14=CC(F)=C(F)C=C%14C%13=C(C#N)C#N)C(=O)C%15=CC(F)=C(F)C=C%151,CCOc1cc(/C=C2\C(=O)c3cc(F)c(F)cc3C2=C(C#N)C#N)sc1-c1cc2c(s1)-c1cc3c(cc1C2(c1ccc(CC)cc1)c1ccc(CC)cc1)-c1sc(-c2sc(/C=C4\C(=O)c5cc(F)c(F)cc5C4=C(C#N)C#N)cc2OCC)cc1C3(c1ccc(CC)cc1)c1ccc(CC)cc1,FC1=C(C(OCC(CCCC)CC)=O)SC2=C(SC=C21)C(S3)=CC4=C3C(C5=CC=C(CC(CC)CCCC)S5)=C(C=C(C6=C(C(F)=C(C(OCC(CCCC)CC)=O)S7)C7=C(S6)C(S8)=CC9=C8C(C%10=CC=C(CC(CCCC)CC)S%10)=C(C=C(C%11=C(C(F)=C(C(OCC(CCCC)CC)=O)S%12)C%12=C(S%11)C(S%13)=CC%14=C%13C(C%15=CC=C(CC(CC)CCCC)S%15)=C(C=CS%16)C%16=C%14C%17=CC=C(CC(CC)CCCC)S%17)S%18)C%18=C9C%19=CC=C(CC(CCCC)CC)S%19)S%20)C%20=C4C%21=CC=C(CC(CC)CCCC)S%21,CCOC(=O)c1sc2c(-c3cc4c(-c5ccc(CC)s5)c5sc(-c6sc(-c7cc8c(-c9ccc(CC)s9)c9sc(-c%10sc(-c%11cc%12c(-c%13ccc(CC)s%13)c%13sccc%13c(-c%13ccc(CC)s%13)c%12s%11)c%11sc(C(=O)OCC)c(F)c%10%11)cc9c(-c9ccc(CC)s9)c8s7)c7sc(C(=O)OCC)c(F)c67)cc5c(-c5ccc(CC)s5)c4s3)scc2c1F,CCCCC(COC(C1=C(F)C2=CSC(C3=CC4=C(C5=C(C(C6=CC=C(S6)CC(CCCC)CC)=C4S3)C=CS5)C7=CC=C(S7)CC(CCCC)CC)=C2S1)=O)CC
117,IEICO-4F,"IEICO-4F, p-IO2",7,PTB7-Th,"PTB7-Th, PBDTT-TT-F, PBDTTT-EFT, PBT7-Th",10.1021/acsaem.2c01807,0.72,24.47,72,12.63,12.42,0.21,sm,fused,5,polymer,N#CC(C#N)=C1C(=CC=2SC(=C(OCC(CC)CCCC)C2)C=3SC=4C=5C=C6C(=CC5C(C7=CC=C(C=C7)CCCCCC)(C8=CC=C(C=C8)CCCCCC)C4C3)C=9SC(=CC9C6(C%10=CC=C(C=C%10)CCCCCC)C%11=CC=C(C=C%11)CCCCCC)C=%12SC(=CC%12OCC(CC)CCCC)C=C%13C(=O)C%14=CC(F)=C(F)C=C%14C%13=C(C#N)C#N)C(=O)C%15=CC(F)=C(F)C=C%151,CCOc1cc(/C=C2\C(=O)c3cc(F)c(F)cc3C2=C(C#N)C#N)sc1-c1cc2c(s1)-c1cc3c(cc1C2(c1ccc(CC)cc1)c1ccc(CC)cc1)-c1sc(-c2sc(/C=C4\C(=O)c5cc(F)c(F)cc5C4=C(C#N)C#N)cc2OCC)cc1C3(c1ccc(CC)cc1)c1ccc(CC)cc1,FC1=C(C(OCC(CCCC)CC)=O)SC2=C(SC=C21)C(S3)=CC4=C3C(C5=CC=C(CC(CC)CCCC)S5)=C(C=C(C6=C(C(F)=C(C(OCC(CCCC)CC)=O)S7)C7=C(S6)C(S8)=CC9=C8C(C%10=CC=C(CC(CCCC)CC)S%10)=C(C=C(C%11=C(C(F)=C(C(OCC(CCCC)CC)=O)S%12)C%12=C(S%11)C(S%13)=CC%14=C%13C(C%15=CC=C(CC(CC)CCCC)S%15)=C(C=CS%16)C%16=C%14C%17=CC=C(CC(CC)CCCC)S%17)S%18)C%18=C9C%19=CC=C(CC(CCCC)CC)S%19)S%20)C%20=C4C%21=CC=C(CC(CC)CCCC)S%21,CCOC(=O)c1sc2c(-c3cc4c(-c5ccc(CC)s5)c5sc(-c6sc(-c7cc8c(-c9ccc(CC)s9)c9sc(-c%10sc(-c%11cc%12c(-c%13ccc(CC)s%13)c%13sccc%13c(-c%13ccc(CC)s%13)c%12s%11)c%11sc(C(=O)OCC)c(F)c%10%11)cc9c(-c9ccc(CC)s9)c8s7)c7sc(C(=O)OCC)c(F)c67)cc5c(-c5ccc(CC)s5)c4s3)scc2c1F,CCCCC(COC(C1=C(F)C2=CSC(C3=CC4=C(C5=C(C(C6=CC=C(S6)CC(CCCC)CC)=C4S3)C=CS5)C7=CC=C(S7)CC(CCCC)CC)=C2S1)=O)CC
117,p-IO2,"IEICO-4F, p-IO2",7,PTB7-Th,"PTB7-Th, PBDTT-TT-F, PBDTTT-EFT, PBT7-Th",10.1021/acsmaterialslett.9b00512,0.7,23,67,10.8,10.24,0.38,sm,fused,5,polymer,N#C/C(C#N)=C1C(C(C2=CC(F)=C(C=C2\1)F)=O)=CC3=CC(OCC(CCCC)CC)=C(C4=CC5=C(C6=C(C(C7=CC=C(CCCCCC)C=C7)5C8=CC=C(CCCCCC)C=C8)C=C(C9=C(C%10(C%11=CC=C(CCCCCC)C=C%11)C%12=CC=C(CCCCCC)C=C%12)C=C(C%13=C(OCC(CCCC)CC)C=C(C=C%14C(C%15=CC(F)=C(C=C%15/C%14=C(C#N)/C#N)F)=O)S%13)S9)C%10=C6)S4)S3,CCOC1=C(C2=CC3=C(C4=C(C3(C5=CC=C(CC)C=C5)C6=CC=C(CC)C=C6)C=C(C7=C(C8(C9=CC=C(CC)C=C9)C%10=CC=C(CC)C=C%10)C=C(C%11=C(OCC)C=C(/C=C%12C(C%13=C(C\%12=C(C#N)/C#N)C=C(F)C(F)=C%13)=O)S%11)S7)C8=C4)S2)SC(/C=C%14C(C%15=C(C\%14=C(C#N)/C#N)C=C(F)C(F)=C%15)=O)=C1,FC1=C(C(OCC(CCCC)CC)=O)SC2=C(SC=C21)C(S3)=CC4=C3C(C5=CC=C(CC(CC)CCCC)S5)=C(C=C(C6=C(C(F)=C(C(OCC(CCCC)CC)=O)S7)C7=C(S6)C(S8)=CC9=C8C(C%10=CC=C(CC(CCCC)CC)S%10)=C(C=C(C%11=C(C(F)=C(C(OCC(CCCC)CC)=O)S%12)C%12=C(S%11)C(S%13)=CC%14=C%13C(C%15=CC=C(CC(CC)CCCC)S%15)=C(C=CS%16)C%16=C%14C%17=CC=C(CC(CC)CCCC)S%17)S%18)C%18=C9C%19=CC=C(CC(CCCC)CC)S%19)S%20)C%20=C4C%21=CC=C(CC(CC)CCCC)S%21,CCOC(=O)c1sc2c(-c3cc4c(-c5ccc(CC)s5)c5sc(-c6sc(-c7cc8c(-c9ccc(CC)s9)c9sc(-c%10sc(-c%11cc%12c(-c%13ccc(CC)s%13)c%13sccc%13c(-c%13ccc(CC)s%13)c%12s%11)c%11sc(C(=O)OCC)c(F)c%10%11)cc9c(-c9ccc(CC)s9)c8s7)c7sc(C(=O)OCC)c(F)c67)cc5c(-c5ccc(CC)s5)c4s3)scc2c1F,CCCCC(COC(C1=C(F)C2=CSC(C3=CC4=C(C5=C(C(C6=CC=C(S6)CC(CCCC)CC)=C4S3)C=CS5)C7=CC=C(S7)CC(CCCC)CC)=C2S1)=O)CC
117,IEICO-4F,"IEICO-4F, p-IO2",7,PTB7-Th,"PTB7-Th, PBDTT-TT-F, PBDTTT-EFT, PBT7-Th",10.1039/C7TA10391C,0.74,22.8,59,10,10,,sm,fused,5,polymer,N#CC(C#N)=C1C(=CC=2SC(=C(OCC(CC)CCCC)C2)C=3SC=4C=5C=C6C(=CC5C(C7=CC=C(C=C7)CCCCCC)(C8=CC=C(C=C8)CCCCCC)C4C3)C=9SC(=CC9C6(C%10=CC=C(C=C%10)CCCCCC)C%11=CC=C(C=C%11)CCCCCC)C=%12SC(=CC%12OCC(CC)CCCC)C=C%13C(=O)C%14=CC(F)=C(F)C=C%14C%13=C(C#N)C#N)C(=O)C%15=CC(F)=C(F)C=C%151,CCOc1cc(/C=C2\C(=O)c3cc(F)c(F)cc3C2=C(C#N)C#N)sc1-c1cc2c(s1)-c1cc3c(cc1C2(c1ccc(CC)cc1)c1ccc(CC)cc1)-c1sc(-c2sc(/C=C4\C(=O)c5cc(F)c(F)cc5C4=C(C#N)C#N)cc2OCC)cc1C3(c1ccc(CC)cc1)c1ccc(CC)cc1,FC1=C(C(OCC(CCCC)CC)=O)SC2=C(SC=C21)C(S3)=CC4=C3C(C5=CC=C(CC(CC)CCCC)S5)=C(C=C(C6=C(C(F)=C(C(OCC(CCCC)CC)=O)S7)C7=C(S6)C(S8)=CC9=C8C(C%10=CC=C(CC(CCCC)CC)S%10)=C(C=C(C%11=C(C(F)=C(C(OCC(CCCC)CC)=O)S%12)C%12=C(S%11)C(S%13)=CC%14=C%13C(C%15=CC=C(CC(CC)CCCC)S%15)=C(C=CS%16)C%16=C%14C%17=CC=C(CC(CC)CCCC)S%17)S%18)C%18=C9C%19=CC=C(CC(CCCC)CC)S%19)S%20)C%20=C4C%21=CC=C(CC(CC)CCCC)S%21,CCOC(=O)c1sc2c(-c3cc4c(-c5ccc(CC)s5)c5sc(-c6sc(-c7cc8c(-c9ccc(CC)s9)c9sc(-c%10sc(-c%11cc%12c(-c%13ccc(CC)s%13)c%13sccc%13c(-c%13ccc(CC)s%13)c%12s%11)c%11sc(C(=O)OCC)c(F)c%10%11)cc9c(-c9ccc(CC)s9)c8s7)c7sc(C(=O)OCC)c(F)c67)cc5c(-c5ccc(CC)s5)c4s3)scc2c1F,CCCCC(COC(C1=C(F)C2=CSC(C3=CC4=C(C5=C(C(C6=CC=C(S6)CC(CCCC)CC)=C4S3)C=CS5)C7=CC=C(S7)CC(CCCC)CC)=C2S1)=O)CC
117,IEICO-4F,"IEICO-4F, p-IO2",41,J52,"J52, PBZ",10.1002/anie.201610944,0.734,21.9,58.5,9.4,9.3,,sm,fused,5,polymer,N#CC(C#N)=C1C(=CC=2SC(=C(OCC(CC)CCCC)C2)C=3SC=4C=5C=C6C(=CC5C(C7=CC=C(C=C7)CCCCCC)(C8=CC=C(C=C8)CCCCCC)C4C3)C=9SC(=CC9C6(C%10=CC=C(C=C%10)CCCCCC)C%11=CC=C(C=C%11)CCCCCC)C=%12SC(=CC%12OCC(CC)CCCC)C=C%13C(=O)C%14=CC(F)=C(F)C=C%14C%13=C(C#N)C#N)C(=O)C%15=CC(F)=C(F)C=C%151,CCOc1cc(/C=C2\C(=O)c3cc(F)c(F)cc3C2=C(C#N)C#N)sc1-c1cc2c(s1)-c1cc3c(cc1C2(c1ccc(CC)cc1)c1ccc(CC)cc1)-c1sc(-c2sc(/C=C4\C(=O)c5cc(F)c(F)cc5C4=C(C#N)C#N)cc2OCC)cc1C3(c1ccc(CC)cc1)c1ccc(CC)cc1,CCC(CCCC)CC1=CC=C(S1)C2=C3SC(C4=CC=C(C5=C(C(F)=CC6=NN(CC(CCCCCCCC)CCCCCC)N=C65)F)S4)=CC3=C(C7=CC=C(CC(CCCC)CC)S7)C8=C2C=C(S8)C9=CC=C(C(C%10=NN(CC(CCCCCCCC)CCCCCC)N=C%10%11)=C(F)C(F)=C%11C%12=CC=C(S%12)C%13=CC%14=C(C%15=CC=C(CC(CCCC)CC)S%15)C%16=C(C(C%17=CC=C(CC(CCCC)CC)S%17)=C%14S%13)C=C(S%16)C%18=CC=C(C(C%19=NN(CC(CCCCCCCC)CCCCCC)N=C%19%20)=C(F)C(F)=C%20C%21=CC=C(S%21)C%22=CC%23=C(C%24=CC=C(CC(CCCC)CC)S%24)C%25=C(C(C%26=CC=C(CC(CCCC)CC)S%26)=C%23S%22)C=C(S%25)C%27=CC=CS%27)S%18)S9,CCc1ccc(-c2c3cc(-c4ccc(-c5c(F)c(F)c(-c6ccc(-c7cc8c(-c9ccc(CC)s9)c9sc(-c%10ccc(-c%11c(F)c(F)c(-c%12ccc(-c%13cc%14c(-c%15ccc(CC)s%15)c%15sc(-c%16ccc(-c%17c(F)c(F)c(-c%18cccs%18)c%18nn(CC)nc%17%18)s%16)cc%15c(-c%15ccc(CC)s%15)c%14s%13)s%12)c%12nn(CC)nc%11%12)s%10)cc9c(-c9ccc(CC)s9)c8s7)s6)c6nn(CC)nc56)s4)sc3c(-c3ccc(CC)s3)c3ccsc23)s1,CCCCCCCCC(CN1N=C2C=C(C(F)=C(C2=N1)C3=CC=C(S3)C4=CC5=C(C6=C(C(C7=CC=C(S7)CC(CCCC)CC)=C5S4)C=C(C8=CC=CS8)S6)C9=CC=C(S9)CC(CCCC)CC)F)CCCCCC
117,IEICO-4F,"IEICO-4F, p-IO2",205,P4_liu,P4_liu,10.1016/j.synthmet.2022.117038,0.91,17.1,65.5,10.19,9.81,0.41,sm,fused,5,polymer,N#CC(C#N)=C1C(=CC=2SC(=C(OCC(CC)CCCC)C2)C=3SC=4C=5C=C6C(=CC5C(C7=CC=C(C=C7)CCCCCC)(C8=CC=C(C=C8)CCCCCC)C4C3)C=9SC(=CC9C6(C%10=CC=C(C=C%10)CCCCCC)C%11=CC=C(C=C%11)CCCCCC)C=%12SC(=CC%12OCC(CC)CCCC)C=C%13C(=O)C%14=CC(F)=C(F)C=C%14C%13=C(C#N)C#N)C(=O)C%15=CC(F)=C(F)C=C%151,CCOc1cc(/C=C2\C(=O)c3cc(F)c(F)cc3C2=C(C#N)C#N)sc1-c1cc2c(s1)-c1cc3c(cc1C2(c1ccc(CC)cc1)c1ccc(CC)cc1)-c1sc(-c2sc(/C=C4\C(=O)c5cc(F)c(F)cc5C4=C(C#N)C#N)cc2OCC)cc1C3(c1ccc(CC)cc1)c1ccc(CC)cc1,FC(C(F)=C(C1=CC(CCCCCCCCCC)=C(C(S2)=CC3=C2C(C4=CC=C(OCC(CCCCCCCCCC)CCCCCCCC)C=C4)=C(C=C(C5=C(CCCCCCCCCC)C=C(C6=C(F)C(F)=C(C7=CC(CCCCCCCCCC)=C(C(S8)=CC9=C8C(C%10=CC=C(OCC(CCCCCCCCCC)CCCCCCCC)C=C%10)=C(C=C(C%11=C(CCCCCCCCCC)C=C(C%12=C(F)C(F)=C(C%13=CC(CCCCCCCCCC)=CS%13)C%14=NSN=C%14%12)S%11)S%15)C%15=C9C%16=CC=C(OCC(CCCCCCCCCC)CCCCCCCC)C=C%16)S7)C%17=NSN=C%176)S5)S%18)C%18=C3C%19=CC=C(OCC(CCCCCCCCCC)CCCCCCCC)C=C%19)S1)C%20=NSN=C%20%21)=C%21C(S%22)=CC(CCCCCCCCCC)=C%22C%23=CC%24=C(C%25=CC=C(OCC(CCCCCCCCCC)CCCCCCCC)C=C%25)C%26=C(C=CS%26)C(C%27=CC=C(OCC(CCCCCCCCCC)CCCCCCCC)C=C%27)=C%24S%23,FC(C(F)=C(C1=CC(CC)=C(C(S2)=CC3=C2C(C4=CC=C(OCC)C=C4)=C(C=C(C5=C(CC)C=C(C6=C(F)C(F)=C(C7=CC(CC)=C(C(S8)=CC9=C8C(C%10=CC=C(OCC)C=C%10)=C(C=C(C%11=C(CC)C=C(C%12=C(F)C(F)=C(C%13=CC(CC)=CS%13)C%14=NSN=C%14%12)S%11)S%15)C%15=C9C%16=CC=C(OCC)C=C%16)S7)C%17=NSN=C%176)S5)S%18)C%18=C3C%19=CC=C(OCC)C=C%19)S1)C%20=NSN=C%20%21)=C%21C(S%22)=CC(CC)=C%22C%23=CC%24=C(C%25=CC=C(OCC)C=C%25)C%26=C(C=CS%26)C(C%27=CC=C(OCC)C=C%27)=C%24S%23,CCCCCCCCCCC1=CSC(C2=C(C(F)=C(C3=NSN=C23)C4=CC(CCCCCCCCCC)=C(S4)C5=CC6=C(C7=C(C(C8=CC=C(OCC(CCCCCCCCCC)CCCCCCCC)C=C8)=C6S5)C=CS7)C9=CC=C(OCC(CCCCCCCCCC)CCCCCCCC)C=C9)F)=C1
