Repository: brigreens/Meta-analysis_OSCs

This repository contains the data files and analysis notebooks to support the paper "Meta-Analysis of Molecular Design Strategies for Non-Fullerene Acceptor Based Organic Solar Cell Materials" (DOI: 10.26434/chemrxiv-2024-w29b1)

File: OSC_dataset_metaanalysis.csv (part 31 of 76)
NFA_ID,reported_acceptor,NFA_other_names,don_ID,reported_donor,don_other_names,DOI,Voc,Jsc,FF,PCE_max,PCE_avg,PCE_std,acceptor_type,acceptor_class,fused_rings_in_core,donor_type,acc_SMILES_sidechains,acc_SMILES_shortened_sidechains,don_SMILES_sidechains,don_SMILES_shortened_sidechains,don_mon_SMILES
117,IEICO-4F,"IEICO-4F, p-IO2",206,P3_liu,P3_liu,10.1016/j.synthmet.2022.117038,0.887,17.44,69,10.67,10.35,0.36,sm,fused,5,polymer,N#CC(C#N)=C1C(=CC=2SC(=C(OCC(CC)CCCC)C2)C=3SC=4C=5C=C6C(=CC5C(C7=CC=C(C=C7)CCCCCC)(C8=CC=C(C=C8)CCCCCC)C4C3)C=9SC(=CC9C6(C%10=CC=C(C=C%10)CCCCCC)C%11=CC=C(C=C%11)CCCCCC)C=%12SC(=CC%12OCC(CC)CCCC)C=C%13C(=O)C%14=CC(F)=C(F)C=C%14C%13=C(C#N)C#N)C(=O)C%15=CC(F)=C(F)C=C%151,CCOc1cc(/C=C2\C(=O)c3cc(F)c(F)cc3C2=C(C#N)C#N)sc1-c1cc2c(s1)-c1cc3c(cc1C2(c1ccc(CC)cc1)c1ccc(CC)cc1)-c1sc(-c2sc(/C=C4\C(=O)c5cc(F)c(F)cc5C4=C(C#N)C#N)cc2OCC)cc1C3(c1ccc(CC)cc1)c1ccc(CC)cc1,FC(C(F)=C(C1=CC(CCCCCC)=C(C(S2)=CC3=C2C(C4=CC(CCCCCCCC)=C(CCCCCCCC)S4)=C(C=C(C5=C(CCCCCC)C=C(C6=C(F)C(F)=C(C7=CC(CCCCCC)=C(C(S8)=CC9=C8C(C%10=CC(CCCCCCCC)=C(CCCCCCCC)S%10)=C(C=C(C%11=C(CCCCCC)C=C(C%12=C(F)C(F)=C(C%13=CC(CCCCCC)=CS%13)C%14=NSN=C%14%12)S%11)S%15)C%15=C9C%16=CC(CCCCCCCC)=C(CCCCCCCC)S%16)S7)C%17=NSN=C%176)S5)S%18)C%18=C3C%19=CC(CCCCCCCC)=C(CCCCCCCC)S%19)S1)C%20=NSN=C%20%21)=C%21C(S%22)=CC(CCCCCC)=C%22C%23=CC%24=C(C%25=CC(CCCCCCCC)=C(CCCCCCCC)S%25)C%26=C(C=CS%26)C(C%27=CC(CCCCCCCC)=C(CCCCCCCC)S%27)=C%24S%23,CCC(S1)=C(CC)C=C1C2=C(C=C(C3=C(CC)C=C(C4=C(F)C(F)=C(C5=CC(CC)=C(C(S6)=CC7=C6C(C8=CC(CC)=C(CC)S8)=C(C=C(C9=C(CC)C=C(C%10=C(F)C(F)=C(C%11=CC(CC)=C(C(S%12)=CC%13=C%12C(C%14=CC(CC)=C(CC)S%14)=C(C=C(C%15=C(CC)C=C(C%16=C(F)C(F)=C(C%17=CC(CC)=CS%17)C%18=NSN=C%18%16)S%15)S%19)C%19=C%13C%20=CC(CC)=C(CC)S%20)S%11)C%21=NSN=C%21%10)S9)S%22)C%22=C7C%23=CC(CC)=C(CC)S%23)S5)C%24=NSN=C%244)S3)S%25)C%25=C(C%26=CC(CC)=C(CC)S%26)C%27=C2SC=C%27,CCCCCCCCC(C=C1C2=C3C=CSC3=C(C4=CC(CCCCCCCC)=C(S4)CCCCCCCC)C5=C2SC(C6=C(CCCCCC)C=C(C7=C(C(F)=C(C8=NSN=C78)C9=CC(CCCCCC)=CS9)F)S6)=C5)=C(S1)CCCCCCCC
118,Y5,"Y5, BTP",0,P3HT,P3HT,10.1021/acs.jpcc.0c07162,0.59,12.17,50.42,3.6,3.44,0.12,sm,y,8,polymer,N#CC(C#N)=C1C(=CC=2SC3=C(SC=4C=5C6=NSN=C6C=7C=8SC9=C(SC(C=C%10C(=O)C=%11C=CC=CC%11C%10=C(C#N)C#N)=C9CCCCCCCCCCC)C8N(C7C5N(C34)CC(CC)CCCC)CC(CC)CCCC)C2CCCCCCCCCCC)C(=O)C=%12C=CC=CC%121,CCC1=C(SC2=C1SC3=C2N(CC)C4=C3C5=NSN=C5C6=C4N(CC)C7=C6SC8=C7SC(/C=C9C(C%10=C(C\9=C(C#N)/C#N)C=CC=C%10)=O)=C8CC)/C=C%11C(C%12=C(C\%11=C(C#N)/C#N)C=CC=C%12)=O,CCCCCCC1=CSC(C2=C(CCCCCC)C=C(C3=C(CCCCCC)C=C(C4=C(CCCCCC)C=C(C5=C(CCCCCC)C=C(C6=C(CCCCCC)C=CS6)S5)S4)S3)S2)=C1,CCc1cc(C)sc1-c1sc(-c2cc(CC)c(-c3sc(-c4cc(CC)c(-c5sc(C)cc5CC)s4)cc3CC)s2)cc1CC,CCCCCCC1=CSC=C1
118,Y5,"Y5, BTP",3,PBDB-T,PBDB-T,10.1002/adma.201807577,0.88,22.8,70.2,14.1,13.9,,sm,y,8,polymer,N#CC(C#N)=C1C(=CC=2SC3=C(SC=4C=5C6=NSN=C6C=7C=8SC9=C(SC(C=C%10C(=O)C=%11C=CC=CC%11C%10=C(C#N)C#N)=C9CCCCCCCCCCC)C8N(C7C5N(C34)CC(CC)CCCC)CC(CC)CCCC)C2CCCCCCCCCCC)C(=O)C=%12C=CC=CC%121,CCC1=C(SC2=C1SC3=C2N(CC)C4=C3C5=NSN=C5C6=C4N(CC)C7=C6SC8=C7SC(/C=C9C(C%10=C(C\9=C(C#N)/C#N)C=CC=C%10)=O)=C8CC)/C=C%11C(C%12=C(C\%11=C(C#N)/C#N)C=CC=C%12)=O,CCC(CCCC)CC1=CC=C(S1)C2=C3C(SC(C4=CC=C(S4)C(SC(C5=CC=C(C6=CC7=C(S6)C(C8=CC=C(CC(CCCC)CC)S8)=C9C(SC(C%10=CC=C(S%10)C(SC(C%11=CC=C(C%12=CC%13=C(S%12)C(C%14=CC=C(CC(CCCC)CC)S%14)=C%15C(SC(C%16=CC=C(S%16)C(SC(C%17=CC=CS%17)=C%18C%19=O)=C%18C(C%20=C(CC(CCCC)CC)SC(CC(CCCC)CC)=C%20%19)=O)=C%15)=C%13C%21=CC=C(CC(CCCC)CC)S%21)S%11)=C%22C%23=O)=C%22C(C%24=C(CC(CCCC)CC)SC(CC(CCCC)CC)=C%24%23)=O)=C9)=C7C%25=CC=C(CC(CCCC)CC)S%25)S5)=C%26C%27=O)=C%26C(C%28=C(CC(CCCC)CC)SC(CC(CCCC)CC)=C%28%27)=O)=C3)=C(C%29=CC=C(CC(CCCC)CC)S%29)C%30=C2SC=C%30,CCc1ccc(-c2c3cc(-c4ccc(-c5sc(-c6ccc(-c7cc8c(-c9ccc(CC)s9)c9sc(-c%10ccc(-c%11sc(-c%12ccc(-c%13cc%14c(-c%15ccc(CC)s%15)c%15sc(-c%16ccc(-c%17sc(-c%18cccs%18)c%18c%17C(=O)c%17c(CC)sc(CC)c%17C%18=O)s%16)cc%15c(-c%15ccc(CC)s%15)c%14s%13)s%12)c%12c%11C(=O)c%11c(CC)sc(CC)c%11C%12=O)s%10)cc9c(-c9ccc(CC)s9)c8s7)s6)c6c5C(=O)c5c(CC)sc(CC)c5C6=O)s4)sc3c(-c3ccc(CC)s3)c3ccsc23)s1,CCCCC(CC1=CC=C(S1)C2=C3C=C(SC3=C(C4=C2SC=C4)C5=CC=C(S5)CC(CCCC)CC)C6=CC=C(S6)C7=C(C(C8=C(SC(CC(CCCC)CC)=C8C9=O)CC(CCCC)CC)=O)C9=C(C%10=CC=CS%10)S7)CC
118,Y5,"Y5, BTP",3,PBDB-T,PBDB-T,10.1021/jacs.1c00211,0.86,22.7,61.2,11.9,11.7,0.3,sm,y,8,polymer,N#CC(C#N)=C1C(=CC=2SC3=C(SC=4C=5C6=NSN=C6C=7C=8SC9=C(SC(C=C%10C(=O)C=%11C=CC=CC%11C%10=C(C#N)C#N)=C9CCCCCCCCCCC)C8N(C7C5N(C34)CC(CC)CCCC)CC(CC)CCCC)C2CCCCCCCCCCC)C(=O)C=%12C=CC=CC%121,CCC1=C(SC2=C1SC3=C2N(CC)C4=C3C5=NSN=C5C6=C4N(CC)C7=C6SC8=C7SC(/C=C9C(C%10=C(C\9=C(C#N)/C#N)C=CC=C%10)=O)=C8CC)/C=C%11C(C%12=C(C\%11=C(C#N)/C#N)C=CC=C%12)=O,CCC(CCCC)CC1=CC=C(S1)C2=C3C(SC(C4=CC=C(S4)C(SC(C5=CC=C(C6=CC7=C(S6)C(C8=CC=C(CC(CCCC)CC)S8)=C9C(SC(C%10=CC=C(S%10)C(SC(C%11=CC=C(C%12=CC%13=C(S%12)C(C%14=CC=C(CC(CCCC)CC)S%14)=C%15C(SC(C%16=CC=C(S%16)C(SC(C%17=CC=CS%17)=C%18C%19=O)=C%18C(C%20=C(CC(CCCC)CC)SC(CC(CCCC)CC)=C%20%19)=O)=C%15)=C%13C%21=CC=C(CC(CCCC)CC)S%21)S%11)=C%22C%23=O)=C%22C(C%24=C(CC(CCCC)CC)SC(CC(CCCC)CC)=C%24%23)=O)=C9)=C7C%25=CC=C(CC(CCCC)CC)S%25)S5)=C%26C%27=O)=C%26C(C%28=C(CC(CCCC)CC)SC(CC(CCCC)CC)=C%28%27)=O)=C3)=C(C%29=CC=C(CC(CCCC)CC)S%29)C%30=C2SC=C%30,CCc1ccc(-c2c3cc(-c4ccc(-c5sc(-c6ccc(-c7cc8c(-c9ccc(CC)s9)c9sc(-c%10ccc(-c%11sc(-c%12ccc(-c%13cc%14c(-c%15ccc(CC)s%15)c%15sc(-c%16ccc(-c%17sc(-c%18cccs%18)c%18c%17C(=O)c%17c(CC)sc(CC)c%17C%18=O)s%16)cc%15c(-c%15ccc(CC)s%15)c%14s%13)s%12)c%12c%11C(=O)c%11c(CC)sc(CC)c%11C%12=O)s%10)cc9c(-c9ccc(CC)s9)c8s7)s6)c6c5C(=O)c5c(CC)sc(CC)c5C6=O)s4)sc3c(-c3ccc(CC)s3)c3ccsc23)s1,CCCCC(CC1=CC=C(S1)C2=C3C=C(SC3=C(C4=C2SC=C4)C5=CC=C(S5)CC(CCCC)CC)C6=CC=C(S6)C7=C(C(C8=C(SC(CC(CCCC)CC)=C8C9=O)CC(CCCC)CC)=O)C9=C(C%10=CC=CS%10)S7)CC
118,Y5,"Y5, BTP",3,PBDB-T,PBDB-T,10.1039/C9TA11285E,0.89,22.31,69,13.78,13.58,0.17,sm,y,8,polymer,N#CC(C#N)=C1C(=CC=2SC3=C(SC=4C=5C6=NSN=C6C=7C=8SC9=C(SC(C=C%10C(=O)C=%11C=CC=CC%11C%10=C(C#N)C#N)=C9CCCCCCCCCCC)C8N(C7C5N(C34)CC(CC)CCCC)CC(CC)CCCC)C2CCCCCCCCCCC)C(=O)C=%12C=CC=CC%121,CCC1=C(SC2=C1SC3=C2N(CC)C4=C3C5=NSN=C5C6=C4N(CC)C7=C6SC8=C7SC(/C=C9C(C%10=C(C\9=C(C#N)/C#N)C=CC=C%10)=O)=C8CC)/C=C%11C(C%12=C(C\%11=C(C#N)/C#N)C=CC=C%12)=O,CCC(CCCC)CC1=CC=C(S1)C2=C3C(SC(C4=CC=C(S4)C(SC(C5=CC=C(C6=CC7=C(S6)C(C8=CC=C(CC(CCCC)CC)S8)=C9C(SC(C%10=CC=C(S%10)C(SC(C%11=CC=C(C%12=CC%13=C(S%12)C(C%14=CC=C(CC(CCCC)CC)S%14)=C%15C(SC(C%16=CC=C(S%16)C(SC(C%17=CC=CS%17)=C%18C%19=O)=C%18C(C%20=C(CC(CCCC)CC)SC(CC(CCCC)CC)=C%20%19)=O)=C%15)=C%13C%21=CC=C(CC(CCCC)CC)S%21)S%11)=C%22C%23=O)=C%22C(C%24=C(CC(CCCC)CC)SC(CC(CCCC)CC)=C%24%23)=O)=C9)=C7C%25=CC=C(CC(CCCC)CC)S%25)S5)=C%26C%27=O)=C%26C(C%28=C(CC(CCCC)CC)SC(CC(CCCC)CC)=C%28%27)=O)=C3)=C(C%29=CC=C(CC(CCCC)CC)S%29)C%30=C2SC=C%30,CCc1ccc(-c2c3cc(-c4ccc(-c5sc(-c6ccc(-c7cc8c(-c9ccc(CC)s9)c9sc(-c%10ccc(-c%11sc(-c%12ccc(-c%13cc%14c(-c%15ccc(CC)s%15)c%15sc(-c%16ccc(-c%17sc(-c%18cccs%18)c%18c%17C(=O)c%17c(CC)sc(CC)c%17C%18=O)s%16)cc%15c(-c%15ccc(CC)s%15)c%14s%13)s%12)c%12c%11C(=O)c%11c(CC)sc(CC)c%11C%12=O)s%10)cc9c(-c9ccc(CC)s9)c8s7)s6)c6c5C(=O)c5c(CC)sc(CC)c5C6=O)s4)sc3c(-c3ccc(CC)s3)c3ccsc23)s1,CCCCC(CC1=CC=C(S1)C2=C3C=C(SC3=C(C4=C2SC=C4)C5=CC=C(S5)CC(CCCC)CC)C6=CC=C(S6)C7=C(C(C8=C(SC(CC(CCCC)CC)=C8C9=O)CC(CCCC)CC)=O)C9=C(C%10=CC=CS%10)S7)CC
118,BTP,"Y5, BTP",12,PBDB-TF,"PBDB-TF, PM6, PBDB-T-2F, PBDB-T2F, PBDBT-F",10.1021/acsami.0c16389,0.96,16.3,56.6,8.8,8.7,0.16,sm,y,8,polymer,N#C/C(C#N)=C1C(C(C2=CC=CC=C2\1)=O)=CC3=C(CCCCCCCCCCC)C(SC4=C5N(CC(CCCC)CC)C6=C4C7=NSN=C7C8=C6N(CC(CCCC)CC)C9=C8SC%10=C9SC(C=C%11C(C%12=CC=CC=C%12/C%11=C(C#N)/C#N)=O)=C%10CCCCCCCCCCC)=C5S3,O=C1C2=CC=CC=C2C(/C1=C/C3=C(CC)C(SC4=C5N(C6=C4C7=NSN=C7C8=C6N(C9=C8SC%10=C9SC(/C=C%11/C(C%12=C(C%11=O)C=CC=C%12)=C(C#N)\C#N)=C%10CC)CC)CC)=C5S3)=C(C#N)\C#N,FC1=C(CC(CCCC)CC)SC(C2=C3C(SC(C4=CC=C(S4)C(SC(C5=CC=C(C6=CC7=C(S6)C(C8=CC(F)=C(CC(CCCC)CC)S8)=C9C(SC(C%10=CC=C(S%10)C(SC(C%11=CC=C(C%12=CC%13=C(S%12)C(C%14=CC(F)=C(CC(CCCC)CC)S%14)=C%15C(SC(C%16=CC=C(S%16)C(SC(C%17=CC=CS%17)=C%18C%19=O)=C%18C(C%20=C(CC(CCCC)CC)SC(CC(CCCC)CC)=C%20%19)=O)=C%15)=C%13C%21=CC(F)=C(CC(CCCC)CC)S%21)S%11)=C%22C%23=O)=C%22C(C%24=C(CC(CCCC)CC)SC(CC(CCCC)CC)=C%24%23)=O)=C9)=C7C%25=CC(F)=C(CC(CCCC)CC)S%25)S5)=C%26C%27=O)=C%26C(C%28=C(CC(CCCC)CC)SC(CC(CCCC)CC)=C%28%27)=O)=C3)=C(C%29=CC(F)=C(CC(CCCC)CC)S%29)C%30=C2SC=C%30)=C1,CCc1sc(-c2c3cc(-c4ccc(-c5sc(-c6ccc(-c7cc8c(-c9cc(F)c(CC)s9)c9sc(-c%10ccc(-c%11sc(-c%12ccc(-c%13cc%14c(-c%15cc(F)c(CC)s%15)c%15sc(-c%16ccc(-c%17sc(-c%18cccs%18)c%18c%17C(=O)c%17c(CC)sc(CC)c%17C%18=O)s%16)cc%15c(-c%15cc(F)c(CC)s%15)c%14s%13)s%12)c%12c%11C(=O)c%11c(CC)sc(CC)c%11C%12=O)s%10)cc9c(-c9cc(F)c(CC)s9)c8s7)s6)c6c5C(=O)c5c(CC)sc(CC)c5C6=O)s4)sc3c(-c3cc(F)c(CC)s3)c3ccsc23)cc1F,CCCCC(CC1=C(F)C=C(C2=C3C=C(SC3=C(C4=C2SC=C4)C5=CC(F)=C(S5)CC(CCCC)CC)C6=CC=C(S6)C7=C(C(C8=C(SC(CC(CCCC)CC)=C8C9=O)CC(CCCC)CC)=O)C9=C(C%10=CC=CS%10)S7)S1)CC
118,Y5,"Y5, BTP",12,PM6,"PBDB-TF, PM6, PBDB-T-2F, PBDB-T2F, PBDBT-F",10.1021/acsami.1c04273,0.94,12.8,58.9,7.2,7.1,0.1,sm,y,8,polymer,N#CC(C#N)=C1C(=CC=2SC3=C(SC=4C=5C6=NSN=C6C=7C=8SC9=C(SC(C=C%10C(=O)C=%11C=CC=CC%11C%10=C(C#N)C#N)=C9CCCCCCCCCCC)C8N(C7C5N(C34)CC(CC)CCCC)CC(CC)CCCC)C2CCCCCCCCCCC)C(=O)C=%12C=CC=CC%121,CCC1=C(SC2=C1SC3=C2N(CC)C4=C3C5=NSN=C5C6=C4N(CC)C7=C6SC8=C7SC(/C=C9C(C%10=C(C\9=C(C#N)/C#N)C=CC=C%10)=O)=C8CC)/C=C%11C(C%12=C(C\%11=C(C#N)/C#N)C=CC=C%12)=O,FC1=C(CC(CCCC)CC)SC(C2=C3C(SC(C4=CC=C(S4)C(SC(C5=CC=C(C6=CC7=C(S6)C(C8=CC(F)=C(CC(CCCC)CC)S8)=C9C(SC(C%10=CC=C(S%10)C(SC(C%11=CC=C(C%12=CC%13=C(S%12)C(C%14=CC(F)=C(CC(CCCC)CC)S%14)=C%15C(SC(C%16=CC=C(S%16)C(SC(C%17=CC=CS%17)=C%18C%19=O)=C%18C(C%20=C(CC(CCCC)CC)SC(CC(CCCC)CC)=C%20%19)=O)=C%15)=C%13C%21=CC(F)=C(CC(CCCC)CC)S%21)S%11)=C%22C%23=O)=C%22C(C%24=C(CC(CCCC)CC)SC(CC(CCCC)CC)=C%24%23)=O)=C9)=C7C%25=CC(F)=C(CC(CCCC)CC)S%25)S5)=C%26C%27=O)=C%26C(C%28=C(CC(CCCC)CC)SC(CC(CCCC)CC)=C%28%27)=O)=C3)=C(C%29=CC(F)=C(CC(CCCC)CC)S%29)C%30=C2SC=C%30)=C1,CCc1sc(-c2c3cc(-c4ccc(-c5sc(-c6ccc(-c7cc8c(-c9cc(F)c(CC)s9)c9sc(-c%10ccc(-c%11sc(-c%12ccc(-c%13cc%14c(-c%15cc(F)c(CC)s%15)c%15sc(-c%16ccc(-c%17sc(-c%18cccs%18)c%18c%17C(=O)c%17c(CC)sc(CC)c%17C%18=O)s%16)cc%15c(-c%15cc(F)c(CC)s%15)c%14s%13)s%12)c%12c%11C(=O)c%11c(CC)sc(CC)c%11C%12=O)s%10)cc9c(-c9cc(F)c(CC)s9)c8s7)s6)c6c5C(=O)c5c(CC)sc(CC)c5C6=O)s4)sc3c(-c3cc(F)c(CC)s3)c3ccsc23)cc1F,CCCCC(CC1=C(F)C=C(C2=C3C=C(SC3=C(C4=C2SC=C4)C5=CC(F)=C(S5)CC(CCCC)CC)C6=CC=C(S6)C7=C(C(C8=C(SC(CC(CCCC)CC)=C8C9=O)CC(CCCC)CC)=O)C9=C(C%10=CC=CS%10)S7)S1)CC
118,Y5,"Y5, BTP",12,PBDB-TF,"PBDB-TF, PM6, PBDB-T-2F, PBDB-T2F, PBDBT-F",10.1039/D2CC00593J,0.95,13.89,57.26,7.56,7.39,0.17,sm,y,8,polymer,N#CC(C#N)=C1C(=CC=2SC3=C(SC=4C=5C6=NSN=C6C=7C=8SC9=C(SC(C=C%10C(=O)C=%11C=CC=CC%11C%10=C(C#N)C#N)=C9CCCCCCCCCCC)C8N(C7C5N(C34)CC(CC)CCCC)CC(CC)CCCC)C2CCCCCCCCCCC)C(=O)C=%12C=CC=CC%121,CCC1=C(SC2=C1SC3=C2N(CC)C4=C3C5=NSN=C5C6=C4N(CC)C7=C6SC8=C7SC(/C=C9C(C%10=C(C\9=C(C#N)/C#N)C=CC=C%10)=O)=C8CC)/C=C%11C(C%12=C(C\%11=C(C#N)/C#N)C=CC=C%12)=O,FC1=C(CC(CCCC)CC)SC(C2=C3C(SC(C4=CC=C(S4)C(SC(C5=CC=C(C6=CC7=C(S6)C(C8=CC(F)=C(CC(CCCC)CC)S8)=C9C(SC(C%10=CC=C(S%10)C(SC(C%11=CC=C(C%12=CC%13=C(S%12)C(C%14=CC(F)=C(CC(CCCC)CC)S%14)=C%15C(SC(C%16=CC=C(S%16)C(SC(C%17=CC=CS%17)=C%18C%19=O)=C%18C(C%20=C(CC(CCCC)CC)SC(CC(CCCC)CC)=C%20%19)=O)=C%15)=C%13C%21=CC(F)=C(CC(CCCC)CC)S%21)S%11)=C%22C%23=O)=C%22C(C%24=C(CC(CCCC)CC)SC(CC(CCCC)CC)=C%24%23)=O)=C9)=C7C%25=CC(F)=C(CC(CCCC)CC)S%25)S5)=C%26C%27=O)=C%26C(C%28=C(CC(CCCC)CC)SC(CC(CCCC)CC)=C%28%27)=O)=C3)=C(C%29=CC(F)=C(CC(CCCC)CC)S%29)C%30=C2SC=C%30)=C1,CCc1sc(-c2c3cc(-c4ccc(-c5sc(-c6ccc(-c7cc8c(-c9cc(F)c(CC)s9)c9sc(-c%10ccc(-c%11sc(-c%12ccc(-c%13cc%14c(-c%15cc(F)c(CC)s%15)c%15sc(-c%16ccc(-c%17sc(-c%18cccs%18)c%18c%17C(=O)c%17c(CC)sc(CC)c%17C%18=O)s%16)cc%15c(-c%15cc(F)c(CC)s%15)c%14s%13)s%12)c%12c%11C(=O)c%11c(CC)sc(CC)c%11C%12=O)s%10)cc9c(-c9cc(F)c(CC)s9)c8s7)s6)c6c5C(=O)c5c(CC)sc(CC)c5C6=O)s4)sc3c(-c3cc(F)c(CC)s3)c3ccsc23)cc1F,CCCCC(CC1=C(F)C=C(C2=C3C=C(SC3=C(C4=C2SC=C4)C5=CC(F)=C(S5)CC(CCCC)CC)C6=CC=C(S6)C7=C(C(C8=C(SC(CC(CCCC)CC)=C8C9=O)CC(CCCC)CC)=O)C9=C(C%10=CC=CS%10)S7)S1)CC
118,Y5,"Y5, BTP",50,J61,J61,10.1002/adma.201807577,0.9,21.1,58.3,11,10.8,,sm,y,8,polymer,N#CC(C#N)=C1C(=CC=2SC3=C(SC=4C=5C6=NSN=C6C=7C=8SC9=C(SC(C=C%10C(=O)C=%11C=CC=CC%11C%10=C(C#N)C#N)=C9CCCCCCCCCCC)C8N(C7C5N(C34)CC(CC)CCCC)CC(CC)CCCC)C2CCCCCCCCCCC)C(=O)C=%12C=CC=CC%121,CCC1=C(SC2=C1SC3=C2N(CC)C4=C3C5=NSN=C5C6=C4N(CC)C7=C6SC8=C7SC(/C=C9C(C%10=C(C\9=C(C#N)/C#N)C=CC=C%10)=O)=C8CC)/C=C%11C(C%12=C(C\%11=C(C#N)/C#N)C=CC=C%12)=O,CCCCCCCCC(CCCCCC)CN(N=C1C(C2=CC=C(C3=CC4=C(C5=C(C=CS5)C(C6=CC=C(SCCCCCCCCCCCC)S6)=C4S3)C7=CC=C(S7)SCCCCCCCCCCCC)S2)=C8F)N=C1C(C9=CC=C(C(S%10)=CC(C(C%11=CC=C(SCCCCCCCCCCCC)S%11)=C%12S%13)=C%10C(C%14=CC=C(S%14)SCCCCCCCCCCCC)=C%12C=C%13C(S%15)=CC=C%15C%16=C(F)C(F)=C(C%17=NN(N=C%17%16)CC(CCCCCC)CCCCCCCC)C%18=CC=C(C(S%19)=CC(C(C%20=CC=C(SCCCCCCCCCCCC)S%20)=C%21S%22)=C%19C(C%23=CC=C(S%23)SCCCCCCCCCCCC)=C%21C=C%22C(S%24)=CC=C%24C%25=C(F)C(F)=C(C%26=NN(N=C%26%25)CC(CCCCCC)CCCCCCCC)C%27=CC=CS%27)S%18)S9)=C8F,CCN(N=C1C(C2=CC=C(C3=CC4=C(C5=C(C=CS5)C(C6=CC=C(SCC)S6)=C4S3)C7=CC=C(S7)SCC)S2)=C8F)N=C1C(C9=CC=C(C(S%10)=CC(C(C%11=CC=C(SCC)S%11)=C%12S%13)=C%10C(C%14=CC=C(S%14)SCC)=C%12C=C%13C(S%15)=CC=C%15C%16=C(F)C(F)=C(C%17=NN(N=C%17%16)CC)C%18=CC=C(C(S%19)=CC(C(C%20=CC=C(SCC)S%20)=C%21S%22)=C%19C(C%23=CC=C(S%23)SCC)=C%21C=C%22C(S%24)=CC=C%24C%25=C(F)C(F)=C(C%26=NN(N=C%26%25)CC)C%27=CC=CS%27)S%18)S9)=C8F,CCCCCCCCCCCCSC1=CC=C(S1)C2=C3C=C(SC3=C(C4=C2SC=C4)C5=CC=C(S5)SCCCCCCCCCCCC)C6=CC=C(S6)C7=C(C(F)=C(C8=NN(N=C78)CC(CCCCCCCC)CCCCCC)C9=CC=CS9)F
118,Y5,"Y5, BTP",51,TTFQx-T1,TTFQx-T1,10.1002/adma.201807577,0.89,21.2,69.6,13.1,12.9,,sm,y,8,polymer,N#CC(C#N)=C1C(=CC=2SC3=C(SC=4C=5C6=NSN=C6C=7C=8SC9=C(SC(C=C%10C(=O)C=%11C=CC=CC%11C%10=C(C#N)C#N)=C9CCCCCCCCCCC)C8N(C7C5N(C34)CC(CC)CCCC)CC(CC)CCCC)C2CCCCCCCCCCC)C(=O)C=%12C=CC=CC%121,CCC1=C(SC2=C1SC3=C2N(CC)C4=C3C5=NSN=C5C6=C4N(CC)C7=C6SC8=C7SC(/C=C9C(C%10=C(C\9=C(C#N)/C#N)C=CC=C%10)=O)=C8CC)/C=C%11C(C%12=C(C\%11=C(C#N)/C#N)C=CC=C%12)=O,CCC(CCCC)CC1=CC=C(S1)C2=C3C(SC(C4=CC=C(C(C5=NC(C6=CC(F)=C(CC(CCCC)CC)S6)=C(C7=CC(F)=C(CC(CCCC)CC)S7)N=C58)=C(F)C(F)=C8C9=CC=C(S9)C%10=CC%11=C(S%10)C(C%12=CC=C(CC(CCCC)CC)S%12)=C%13C(SC(C%14=CC=C(C(C%15=NC(C%16=CC(F)=C(CC(CCCC)CC)S%16)=C(C%17=CC(F)=C(CC(CCCC)CC)S%17)N=C%15%18)=C(F)C(F)=C%18C%19=CC=C(S%19)C%20=CC%21=C(S%20)C(C%22=CC=C(CC(CCCC)CC)S%22)=C%23C(SC(C%24=CC=CS%24)=C%23)=C%21C%25=CC=C(CC(CCCC)CC)S%25)S%14)=C%13)=C%11C%26=CC=C(CC(CCCC)CC)S%26)S4)=C3)=C(C%27=CC=C(CC(CCCC)CC)S%27)C%28=C2SC(C%29=CC=C(C%30=C(C(F)=CC%31=NC(C%32=CC(F)=C(CC(CCCC)CC)S%32)=C(C%33=CC(F)=C(CC(CCCC)CC)S%33)N=C%31%30)F)S%29)=C%28,CCc1ccc(-c2c3cc(-c4ccc(-c5c(F)c(F)c(-c6ccc(-c7cc8c(-c9ccc(CC)s9)c9sc(-c%10ccc(-c%11c(F)c(F)c(-c%12ccc(-c%13cc%14c(-c%15ccc(CC)s%15)c%15sc(-c%16ccc(-c%17c(F)c(F)c(-c%18cccs%18)c%18nc(-c%19cc(F)c(CC)s%19)c(-c%19cc(F)c(CC)s%19)nc%17%18)s%16)cc%15c(-c%15ccc(CC)s%15)c%14s%13)s%12)c%12nc(-c%13cc(F)c(CC)s%13)c(-c%13cc(F)c(CC)s%13)nc%11%12)s%10)cc9c(-c9ccc(CC)s9)c8s7)s6)c6nc(-c7cc(F)c(CC)s7)c(-c7cc(F)c(CC)s7)nc56)s4)sc3c(-c3ccc(CC)s3)c3ccsc23)s1,CCCCC(CC1=CC=C(S1)C2=C3C=C(SC3=C(C4=C2SC(C5=CC=CS5)=C4)C6=CC=C(S6)CC(CCCC)CC)C7=CC=C(S7)C8=C(C(F)=CC9=NC(C%10=CC(F)=C(S%10)CC(CCCC)CC)=C(N=C89)C%11=CC(F)=C(S%11)CC(CCCC)CC)F)CC
119,IDIC-C4Ph,IDIC-C4Ph,12,PBDB-TF,"PBDB-TF, PM6, PBDB-T-2F, PBDB-T2F, PBDBT-F",10.1002/adma.201807832,0.941,19.06,78.32,14.04,13.72,0.26,sm,fused,5,polymer,N#C/C(C#N)=C1C2=C(C=CC=C2)C(C/1=CC3=CC4=C(S3)C5=C(C=C(C6=C5)C7=C(C=C(S7)C=C8C(C9=C(C=CC=C9)/C8=C(C#N)\C#N)=O)C6(C%10=CC=C(C=C%10)CCCCC%11=CC=CC=C%11)C%12=CC=C(C=C%12)CCCCC%13=CC=CC=C%13)C4(C%14=CC=C(C=C%14)CCCCC%15=CC=CC=C%15)C%16=CC=C(C=C%16)CCCCC%17=CC=CC=C%17)=O,CCC1(CC)c2cc3c(cc2-c2sc(/C=C4\C(=O)c5ccccc5C4=C(C#N)C#N)cc21)C(CC)(CC)c1cc(/C=C2\C(=O)c4ccccc4C2=C(C#N)C#N)sc1-3,FC1=C(CC(CCCC)CC)SC(C2=C3C(SC(C4=CC=C(S4)C(SC(C5=CC=C(C6=CC7=C(S6)C(C8=CC(F)=C(CC(CCCC)CC)S8)=C9C(SC(C%10=CC=C(S%10)C(SC(C%11=CC=C(C%12=CC%13=C(S%12)C(C%14=CC(F)=C(CC(CCCC)CC)S%14)=C%15C(SC(C%16=CC=C(S%16)C(SC(C%17=CC=CS%17)=C%18C%19=O)=C%18C(C%20=C(CC(CCCC)CC)SC(CC(CCCC)CC)=C%20%19)=O)=C%15)=C%13C%21=CC(F)=C(CC(CCCC)CC)S%21)S%11)=C%22C%23=O)=C%22C(C%24=C(CC(CCCC)CC)SC(CC(CCCC)CC)=C%24%23)=O)=C9)=C7C%25=CC(F)=C(CC(CCCC)CC)S%25)S5)=C%26C%27=O)=C%26C(C%28=C(CC(CCCC)CC)SC(CC(CCCC)CC)=C%28%27)=O)=C3)=C(C%29=CC(F)=C(CC(CCCC)CC)S%29)C%30=C2SC=C%30)=C1,CCc1sc(-c2c3cc(-c4ccc(-c5sc(-c6ccc(-c7cc8c(-c9cc(F)c(CC)s9)c9sc(-c%10ccc(-c%11sc(-c%12ccc(-c%13cc%14c(-c%15cc(F)c(CC)s%15)c%15sc(-c%16ccc(-c%17sc(-c%18cccs%18)c%18c%17C(=O)c%17c(CC)sc(CC)c%17C%18=O)s%16)cc%15c(-c%15cc(F)c(CC)s%15)c%14s%13)s%12)c%12c%11C(=O)c%11c(CC)sc(CC)c%11C%12=O)s%10)cc9c(-c9cc(F)c(CC)s9)c8s7)s6)c6c5C(=O)c5c(CC)sc(CC)c5C6=O)s4)sc3c(-c3cc(F)c(CC)s3)c3ccsc23)cc1F,CCCCC(CC1=C(F)C=C(C2=C3C=C(SC3=C(C4=C2SC=C4)C5=CC(F)=C(S5)CC(CCCC)CC)C6=CC=C(S6)C7=C(C(C8=C(SC(CC(CCCC)CC)=C8C9=O)CC(CCCC)CC)=O)C9=C(C%10=CC=CS%10)S7)S1)CC
120,Y1,Y1,3,PBDB-T,PBDB-T,10.1002/adma.201904215,0.88,21.4,69.5,13.4,13,0.4,sm,y,8,polymer,N#CC(C#N)=C1C(=CC=2SC3=C(SC=4C=5C6=NN(N=C6C=7C=8SC=9C=C(SC9C8N(C7C5N(C34)CC(CC)CCCC)CC(CC)CCCC)C=C%10C(=O)C=%11C=CC=CC%11C%10=C(C#N)C#N)CC(CC)CCCC)C2)C(=O)C=%12C=CC=CC%121,CCN1N=C2C(C3=C(C4=C2C5=C(N4CC)C6=C(C=C(S6)/C=C7C(C8=C(C\7=C(C#N)/C#N)C=CC=C8)=O)S5)N(CC)C9=C3SC%10=C9SC(/C=C%11C(C%12=C(C/%11=C(C#N)/C#N)C=CC=C%12)=O)=C%10)=N1,CCC(CCCC)CC1=CC=C(S1)C2=C3C(SC(C4=CC=C(S4)C(SC(C5=CC=C(C6=CC7=C(S6)C(C8=CC=C(CC(CCCC)CC)S8)=C9C(SC(C%10=CC=C(S%10)C(SC(C%11=CC=C(C%12=CC%13=C(S%12)C(C%14=CC=C(CC(CCCC)CC)S%14)=C%15C(SC(C%16=CC=C(S%16)C(SC(C%17=CC=CS%17)=C%18C%19=O)=C%18C(C%20=C(CC(CCCC)CC)SC(CC(CCCC)CC)=C%20%19)=O)=C%15)=C%13C%21=CC=C(CC(CCCC)CC)S%21)S%11)=C%22C%23=O)=C%22C(C%24=C(CC(CCCC)CC)SC(CC(CCCC)CC)=C%24%23)=O)=C9)=C7C%25=CC=C(CC(CCCC)CC)S%25)S5)=C%26C%27=O)=C%26C(C%28=C(CC(CCCC)CC)SC(CC(CCCC)CC)=C%28%27)=O)=C3)=C(C%29=CC=C(CC(CCCC)CC)S%29)C%30=C2SC=C%30,CCc1ccc(-c2c3cc(-c4ccc(-c5sc(-c6ccc(-c7cc8c(-c9ccc(CC)s9)c9sc(-c%10ccc(-c%11sc(-c%12ccc(-c%13cc%14c(-c%15ccc(CC)s%15)c%15sc(-c%16ccc(-c%17sc(-c%18cccs%18)c%18c%17C(=O)c%17c(CC)sc(CC)c%17C%18=O)s%16)cc%15c(-c%15ccc(CC)s%15)c%14s%13)s%12)c%12c%11C(=O)c%11c(CC)sc(CC)c%11C%12=O)s%10)cc9c(-c9ccc(CC)s9)c8s7)s6)c6c5C(=O)c5c(CC)sc(CC)c5C6=O)s4)sc3c(-c3ccc(CC)s3)c3ccsc23)s1,CCCCC(CC1=CC=C(S1)C2=C3C=C(SC3=C(C4=C2SC=C4)C5=CC=C(S5)CC(CCCC)CC)C6=CC=C(S6)C7=C(C(C8=C(SC(CC(CCCC)CC)=C8C9=O)CC(CCCC)CC)=O)C9=C(C%10=CC=CS%10)S7)CC
120,Y1,Y1,3,PBDB-T,PBDB-T,10.1038/s41467-019-08386-9,0.87,22.44,69.1,13.42,13.22,0.35,sm,y,8,polymer,N#CC(C#N)=C1C(=CC=2SC3=C(SC=4C=5C6=NN(N=C6C=7C=8SC=9C=C(SC9C8N(C7C5N(C34)CC(CC)CCCC)CC(CC)CCCC)C=C%10C(=O)C=%11C=CC=CC%11C%10=C(C#N)C#N)CC(CC)CCCC)C2)C(=O)C=%12C=CC=CC%121,CCN1N=C2C(C3=C(C4=C2C5=C(N4CC)C6=C(C=C(S6)/C=C7C(C8=C(C\7=C(C#N)/C#N)C=CC=C8)=O)S5)N(CC)C9=C3SC%10=C9SC(/C=C%11C(C%12=C(C/%11=C(C#N)/C#N)C=CC=C%12)=O)=C%10)=N1,CCC(CCCC)CC1=CC=C(S1)C2=C3C(SC(C4=CC=C(S4)C(SC(C5=CC=C(C6=CC7=C(S6)C(C8=CC=C(CC(CCCC)CC)S8)=C9C(SC(C%10=CC=C(S%10)C(SC(C%11=CC=C(C%12=CC%13=C(S%12)C(C%14=CC=C(CC(CCCC)CC)S%14)=C%15C(SC(C%16=CC=C(S%16)C(SC(C%17=CC=CS%17)=C%18C%19=O)=C%18C(C%20=C(CC(CCCC)CC)SC(CC(CCCC)CC)=C%20%19)=O)=C%15)=C%13C%21=CC=C(CC(CCCC)CC)S%21)S%11)=C%22C%23=O)=C%22C(C%24=C(CC(CCCC)CC)SC(CC(CCCC)CC)=C%24%23)=O)=C9)=C7C%25=CC=C(CC(CCCC)CC)S%25)S5)=C%26C%27=O)=C%26C(C%28=C(CC(CCCC)CC)SC(CC(CCCC)CC)=C%28%27)=O)=C3)=C(C%29=CC=C(CC(CCCC)CC)S%29)C%30=C2SC=C%30,CCc1ccc(-c2c3cc(-c4ccc(-c5sc(-c6ccc(-c7cc8c(-c9ccc(CC)s9)c9sc(-c%10ccc(-c%11sc(-c%12ccc(-c%13cc%14c(-c%15ccc(CC)s%15)c%15sc(-c%16ccc(-c%17sc(-c%18cccs%18)c%18c%17C(=O)c%17c(CC)sc(CC)c%17C%18=O)s%16)cc%15c(-c%15ccc(CC)s%15)c%14s%13)s%12)c%12c%11C(=O)c%11c(CC)sc(CC)c%11C%12=O)s%10)cc9c(-c9ccc(CC)s9)c8s7)s6)c6c5C(=O)c5c(CC)sc(CC)c5C6=O)s4)sc3c(-c3ccc(CC)s3)c3ccsc23)s1,CCCCC(CC1=CC=C(S1)C2=C3C=C(SC3=C(C4=C2SC=C4)C5=CC=C(S5)CC(CCCC)CC)C6=CC=C(S6)C7=C(C(C8=C(SC(CC(CCCC)CC)=C8C9=O)CC(CCCC)CC)=O)C9=C(C%10=CC=CS%10)S7)CC
120,Y1,Y1,12,PBDB-TF,"PBDB-TF, PM6, PBDB-T-2F, PBDB-T2F, PBDBT-F",10.1002/adma.201904215,0.92,12.9,55.5,7.1,6.6,0.4,sm,y,8,polymer,N#CC(C#N)=C1C(=CC=2SC3=C(SC=4C=5C6=NN(N=C6C=7C=8SC=9C=C(SC9C8N(C7C5N(C34)CC(CC)CCCC)CC(CC)CCCC)C=C%10C(=O)C=%11C=CC=CC%11C%10=C(C#N)C#N)CC(CC)CCCC)C2)C(=O)C=%12C=CC=CC%121,CCN1N=C2C(C3=C(C4=C2C5=C(N4CC)C6=C(C=C(S6)/C=C7C(C8=C(C\7=C(C#N)/C#N)C=CC=C8)=O)S5)N(CC)C9=C3SC%10=C9SC(/C=C%11C(C%12=C(C/%11=C(C#N)/C#N)C=CC=C%12)=O)=C%10)=N1,FC1=C(CC(CCCC)CC)SC(C2=C3C(SC(C4=CC=C(S4)C(SC(C5=CC=C(C6=CC7=C(S6)C(C8=CC(F)=C(CC(CCCC)CC)S8)=C9C(SC(C%10=CC=C(S%10)C(SC(C%11=CC=C(C%12=CC%13=C(S%12)C(C%14=CC(F)=C(CC(CCCC)CC)S%14)=C%15C(SC(C%16=CC=C(S%16)C(SC(C%17=CC=CS%17)=C%18C%19=O)=C%18C(C%20=C(CC(CCCC)CC)SC(CC(CCCC)CC)=C%20%19)=O)=C%15)=C%13C%21=CC(F)=C(CC(CCCC)CC)S%21)S%11)=C%22C%23=O)=C%22C(C%24=C(CC(CCCC)CC)SC(CC(CCCC)CC)=C%24%23)=O)=C9)=C7C%25=CC(F)=C(CC(CCCC)CC)S%25)S5)=C%26C%27=O)=C%26C(C%28=C(CC(CCCC)CC)SC(CC(CCCC)CC)=C%28%27)=O)=C3)=C(C%29=CC(F)=C(CC(CCCC)CC)S%29)C%30=C2SC=C%30)=C1,CCc1sc(-c2c3cc(-c4ccc(-c5sc(-c6ccc(-c7cc8c(-c9cc(F)c(CC)s9)c9sc(-c%10ccc(-c%11sc(-c%12ccc(-c%13cc%14c(-c%15cc(F)c(CC)s%15)c%15sc(-c%16ccc(-c%17sc(-c%18cccs%18)c%18c%17C(=O)c%17c(CC)sc(CC)c%17C%18=O)s%16)cc%15c(-c%15cc(F)c(CC)s%15)c%14s%13)s%12)c%12c%11C(=O)c%11c(CC)sc(CC)c%11C%12=O)s%10)cc9c(-c9cc(F)c(CC)s9)c8s7)s6)c6c5C(=O)c5c(CC)sc(CC)c5C6=O)s4)sc3c(-c3cc(F)c(CC)s3)c3ccsc23)cc1F,CCCCC(CC1=C(F)C=C(C2=C3C=C(SC3=C(C4=C2SC=C4)C5=CC(F)=C(S5)CC(CCCC)CC)C6=CC=C(S6)C7=C(C(C8=C(SC(CC(CCCC)CC)=C8C9=O)CC(CCCC)CC)=O)C9=C(C%10=CC=CS%10)S7)S1)CC
121,Y1-4F,Y1-4F,3,PBDB-T,PBDB-T,10.1002/adma.201904215,0.74,22.7,57.4,9.9,9.6,0.2,sm,y,8,polymer,N#CC(C#N)=C1C(=CC=2SC3=C(SC=4C=5C6=NN(N=C6C=7C=8SC=9C=C(SC9C8N(C7C5N(C34)CC(CC)CCCC)CC(CC)CCCC)C=C%10C(=O)C%11=CC(F)=C(F)C=C%11C%10=C(C#N)C#N)CC(CC)CCCC)C2)C(=O)C%12=CC(F)=C(F)C=C%121,CCN1N=C2C(C3=C(C4=C2C5=C(N4CC)C6=C(C=C(S6)/C=C7C(C8=C(C\7=C(C#N)/C#N)C=C(F)C(F)=C8)=O)S5)N(CC)C9=C3SC%10=C9SC(/C=C%11C(C%12=C(C\%11=C(C#N)/C#N)C=C(F)C(F)=C%12)=O)=C%10)=N1,CCC(CCCC)CC1=CC=C(S1)C2=C3C(SC(C4=CC=C(S4)C(SC(C5=CC=C(C6=CC7=C(S6)C(C8=CC=C(CC(CCCC)CC)S8)=C9C(SC(C%10=CC=C(S%10)C(SC(C%11=CC=C(C%12=CC%13=C(S%12)C(C%14=CC=C(CC(CCCC)CC)S%14)=C%15C(SC(C%16=CC=C(S%16)C(SC(C%17=CC=CS%17)=C%18C%19=O)=C%18C(C%20=C(CC(CCCC)CC)SC(CC(CCCC)CC)=C%20%19)=O)=C%15)=C%13C%21=CC=C(CC(CCCC)CC)S%21)S%11)=C%22C%23=O)=C%22C(C%24=C(CC(CCCC)CC)SC(CC(CCCC)CC)=C%24%23)=O)=C9)=C7C%25=CC=C(CC(CCCC)CC)S%25)S5)=C%26C%27=O)=C%26C(C%28=C(CC(CCCC)CC)SC(CC(CCCC)CC)=C%28%27)=O)=C3)=C(C%29=CC=C(CC(CCCC)CC)S%29)C%30=C2SC=C%30,CCc1ccc(-c2c3cc(-c4ccc(-c5sc(-c6ccc(-c7cc8c(-c9ccc(CC)s9)c9sc(-c%10ccc(-c%11sc(-c%12ccc(-c%13cc%14c(-c%15ccc(CC)s%15)c%15sc(-c%16ccc(-c%17sc(-c%18cccs%18)c%18c%17C(=O)c%17c(CC)sc(CC)c%17C%18=O)s%16)cc%15c(-c%15ccc(CC)s%15)c%14s%13)s%12)c%12c%11C(=O)c%11c(CC)sc(CC)c%11C%12=O)s%10)cc9c(-c9ccc(CC)s9)c8s7)s6)c6c5C(=O)c5c(CC)sc(CC)c5C6=O)s4)sc3c(-c3ccc(CC)s3)c3ccsc23)s1,CCCCC(CC1=CC=C(S1)C2=C3C=C(SC3=C(C4=C2SC=C4)C5=CC=C(S5)CC(CCCC)CC)C6=CC=C(S6)C7=C(C(C8=C(SC(CC(CCCC)CC)=C8C9=O)CC(CCCC)CC)=O)C9=C(C%10=CC=CS%10)S7)CC
121,Y1-4F,Y1-4F,12,PBDB-TF,"PBDB-TF, PM6, PBDB-T-2F, PBDB-T2F, PBDBT-F",10.1002/adma.201904215,0.83,25.2,68.5,14.8,14.4,0.4,sm,y,8,polymer,N#CC(C#N)=C1C(=CC=2SC3=C(SC=4C=5C6=NN(N=C6C=7C=8SC=9C=C(SC9C8N(C7C5N(C34)CC(CC)CCCC)CC(CC)CCCC)C=C%10C(=O)C%11=CC(F)=C(F)C=C%11C%10=C(C#N)C#N)CC(CC)CCCC)C2)C(=O)C%12=CC(F)=C(F)C=C%121,CCN1N=C2C(C3=C(C4=C2C5=C(N4CC)C6=C(C=C(S6)/C=C7C(C8=C(C\7=C(C#N)/C#N)C=C(F)C(F)=C8)=O)S5)N(CC)C9=C3SC%10=C9SC(/C=C%11C(C%12=C(C\%11=C(C#N)/C#N)C=C(F)C(F)=C%12)=O)=C%10)=N1,FC1=C(CC(CCCC)CC)SC(C2=C3C(SC(C4=CC=C(S4)C(SC(C5=CC=C(C6=CC7=C(S6)C(C8=CC(F)=C(CC(CCCC)CC)S8)=C9C(SC(C%10=CC=C(S%10)C(SC(C%11=CC=C(C%12=CC%13=C(S%12)C(C%14=CC(F)=C(CC(CCCC)CC)S%14)=C%15C(SC(C%16=CC=C(S%16)C(SC(C%17=CC=CS%17)=C%18C%19=O)=C%18C(C%20=C(CC(CCCC)CC)SC(CC(CCCC)CC)=C%20%19)=O)=C%15)=C%13C%21=CC(F)=C(CC(CCCC)CC)S%21)S%11)=C%22C%23=O)=C%22C(C%24=C(CC(CCCC)CC)SC(CC(CCCC)CC)=C%24%23)=O)=C9)=C7C%25=CC(F)=C(CC(CCCC)CC)S%25)S5)=C%26C%27=O)=C%26C(C%28=C(CC(CCCC)CC)SC(CC(CCCC)CC)=C%28%27)=O)=C3)=C(C%29=CC(F)=C(CC(CCCC)CC)S%29)C%30=C2SC=C%30)=C1,CCc1sc(-c2c3cc(-c4ccc(-c5sc(-c6ccc(-c7cc8c(-c9cc(F)c(CC)s9)c9sc(-c%10ccc(-c%11sc(-c%12ccc(-c%13cc%14c(-c%15cc(F)c(CC)s%15)c%15sc(-c%16ccc(-c%17sc(-c%18cccs%18)c%18c%17C(=O)c%17c(CC)sc(CC)c%17C%18=O)s%16)cc%15c(-c%15cc(F)c(CC)s%15)c%14s%13)s%12)c%12c%11C(=O)c%11c(CC)sc(CC)c%11C%12=O)s%10)cc9c(-c9cc(F)c(CC)s9)c8s7)s6)c6c5C(=O)c5c(CC)sc(CC)c5C6=O)s4)sc3c(-c3cc(F)c(CC)s3)c3ccsc23)cc1F,CCCCC(CC1=C(F)C=C(C2=C3C=C(SC3=C(C4=C2SC=C4)C5=CC(F)=C(S5)CC(CCCC)CC)C6=CC=C(S6)C7=C(C(C8=C(SC(CC(CCCC)CC)=C8C9=O)CC(CCCC)CC)=O)C9=C(C%10=CC=CS%10)S7)S1)CC
121,Y3,Y3,12,PBDB-TF,"PBDB-TF, PM6, PBDB-T-2F, PBDB-T2F, PBDBT-F",10.1039/D0TA01260B,0.81,24.1,66.4,13.24,13.24,,sm,y,8,polymer,O=C(C1=C(C/2=C(C#N)\C#N)C=C(F)C(F)=C1)C2=C/C3=CC(SC4=C5N(CC(CCCC)CC)C6=C4C7=NN(CC(CCCC)CC)N=C7C8=C6N(CC(CCCC)CC)C9=C8SC%10=C9SC(/C=C%11C(C%12=C(C\%11=C(C#N)/C#N)C=C(F)C(F)=C%12)=O)=C%10)=C5S3,O=C(C1=C(C/2=C(C#N)\C#N)C=C(F)C(F)=C1)C2=C/C3=CC(SC4=C5N(CC)C6=C4C7=NN(CC)N=C7C8=C6N(CC)C9=C8SC%10=C9SC(/C=C%11C(C%12=C(C\%11=C(C#N)/C#N)C=C(F)C(F)=C%12)=O)=C%10)=C5S3,FC1=C(CC(CCCC)CC)SC(C2=C3C(SC(C4=CC=C(S4)C(SC(C5=CC=C(C6=CC7=C(S6)C(C8=CC(F)=C(CC(CCCC)CC)S8)=C9C(SC(C%10=CC=C(S%10)C(SC(C%11=CC=C(C%12=CC%13=C(S%12)C(C%14=CC(F)=C(CC(CCCC)CC)S%14)=C%15C(SC(C%16=CC=C(S%16)C(SC(C%17=CC=CS%17)=C%18C%19=O)=C%18C(C%20=C(CC(CCCC)CC)SC(CC(CCCC)CC)=C%20%19)=O)=C%15)=C%13C%21=CC(F)=C(CC(CCCC)CC)S%21)S%11)=C%22C%23=O)=C%22C(C%24=C(CC(CCCC)CC)SC(CC(CCCC)CC)=C%24%23)=O)=C9)=C7C%25=CC(F)=C(CC(CCCC)CC)S%25)S5)=C%26C%27=O)=C%26C(C%28=C(CC(CCCC)CC)SC(CC(CCCC)CC)=C%28%27)=O)=C3)=C(C%29=CC(F)=C(CC(CCCC)CC)S%29)C%30=C2SC=C%30)=C1,CCc1sc(-c2c3cc(-c4ccc(-c5sc(-c6ccc(-c7cc8c(-c9cc(F)c(CC)s9)c9sc(-c%10ccc(-c%11sc(-c%12ccc(-c%13cc%14c(-c%15cc(F)c(CC)s%15)c%15sc(-c%16ccc(-c%17sc(-c%18cccs%18)c%18c%17C(=O)c%17c(CC)sc(CC)c%17C%18=O)s%16)cc%15c(-c%15cc(F)c(CC)s%15)c%14s%13)s%12)c%12c%11C(=O)c%11c(CC)sc(CC)c%11C%12=O)s%10)cc9c(-c9cc(F)c(CC)s9)c8s7)s6)c6c5C(=O)c5c(CC)sc(CC)c5C6=O)s4)sc3c(-c3cc(F)c(CC)s3)c3ccsc23)cc1F,CCCCC(CC1=C(F)C=C(C2=C3C=C(SC3=C(C4=C2SC=C4)C5=CC(F)=C(S5)CC(CCCC)CC)C6=CC=C(S6)C7=C(C(C8=C(SC(CC(CCCC)CC)=C8C9=O)CC(CCCC)CC)=O)C9=C(C%10=CC=CS%10)S7)S1)CC
122,AQx,AQx,12,PBDB-TF,"PBDB-TF, PM6, PBDB-T-2F, PBDB-T2F, PBDBT-F",10.1002/adma.201906324,0.89,22.18,67.14,13.31,13.06,0.18,sm,y,8,polymer,N#CC(C#N)=C1C(=CC=2SC3=C(SC=4C=5C=6N=C(C(=NC6C=7C=8SC9=C(SC(C=C%10C(=O)C%11=CC(F)=C(F)C=C%11C%10=C(C#N)C#N)=C9CCCCCCCCCCC)C8N(C7C5N(C34)CC(CC)CCCC)CC(CC)CCCC)C)C)C2CCCCCCCCCCC)C(=O)C%12=CC(F)=C(F)C=C%121,CCC1=C(SC2=C1SC3=C2N(CC)C4=C5N(CC)C6=C(SC7=C6SC(/C=C8C(C9=C(C\8=C(C#N)/C#N)C=C(F)C(F)=C9)=O)=C7CC)C5=C%10N=C(C)C(C)=NC%10=C34)/C=C%11C(C%12=CC(F)=C(C=C%12C\%11=C(C#N)/C#N)F)=O,FC1=C(CC(CCCC)CC)SC(C2=C3C(SC(C4=CC=C(S4)C(SC(C5=CC=C(C6=CC7=C(S6)C(C8=CC(F)=C(CC(CCCC)CC)S8)=C9C(SC(C%10=CC=C(S%10)C(SC(C%11=CC=C(C%12=CC%13=C(S%12)C(C%14=CC(F)=C(CC(CCCC)CC)S%14)=C%15C(SC(C%16=CC=C(S%16)C(SC(C%17=CC=CS%17)=C%18C%19=O)=C%18C(C%20=C(CC(CCCC)CC)SC(CC(CCCC)CC)=C%20%19)=O)=C%15)=C%13C%21=CC(F)=C(CC(CCCC)CC)S%21)S%11)=C%22C%23=O)=C%22C(C%24=C(CC(CCCC)CC)SC(CC(CCCC)CC)=C%24%23)=O)=C9)=C7C%25=CC(F)=C(CC(CCCC)CC)S%25)S5)=C%26C%27=O)=C%26C(C%28=C(CC(CCCC)CC)SC(CC(CCCC)CC)=C%28%27)=O)=C3)=C(C%29=CC(F)=C(CC(CCCC)CC)S%29)C%30=C2SC=C%30)=C1,CCc1sc(-c2c3cc(-c4ccc(-c5sc(-c6ccc(-c7cc8c(-c9cc(F)c(CC)s9)c9sc(-c%10ccc(-c%11sc(-c%12ccc(-c%13cc%14c(-c%15cc(F)c(CC)s%15)c%15sc(-c%16ccc(-c%17sc(-c%18cccs%18)c%18c%17C(=O)c%17c(CC)sc(CC)c%17C%18=O)s%16)cc%15c(-c%15cc(F)c(CC)s%15)c%14s%13)s%12)c%12c%11C(=O)c%11c(CC)sc(CC)c%11C%12=O)s%10)cc9c(-c9cc(F)c(CC)s9)c8s7)s6)c6c5C(=O)c5c(CC)sc(CC)c5C6=O)s4)sc3c(-c3cc(F)c(CC)s3)c3ccsc23)cc1F,CCCCC(CC1=C(F)C=C(C2=C3C=C(SC3=C(C4=C2SC=C4)C5=CC(F)=C(S5)CC(CCCC)CC)C6=CC=C(S6)C7=C(C(C8=C(SC(CC(CCCC)CC)=C8C9=O)CC(CCCC)CC)=O)C9=C(C%10=CC=CS%10)S7)S1)CC
123,AQx-2,AQx-2,12,PBDB-TF,"PBDB-TF, PM6, PBDB-T-2F, PBDB-T2F, PBDBT-F",10.1002/adma.201906324,0.86,25.38,76.25,16.64,16.43,0.14,sm,y,8,polymer,N#CC(C#N)=C1C(=CC=2SC3=C(SC=4C=5C=6N=CC=NC6C=7C=8SC9=C(SC(C=C%10C(=O)C%11=CC(F)=C(F)C=C%11C%10=C(C#N)C#N)=C9CCCCCCCCCCC)C8N(C7C5N(C34)CC(CC)CCCC)CC(CC)CCCC)C2CCCCCCCCCCC)C(=O)C%12=CC(F)=C(F)C=C%121,CCC1=C(SC2=C1SC3=C2N(CC)C4=C5N(CC)C6=C(SC7=C6SC(/C=C8C(C9=C(C\8=C(C#N)/C#N)C=C(F)C(F)=C9)=O)=C7CC)C5=C%10N=CC=NC%10=C34)/C=C%11C(C%12=CC(F)=C(C=C%12C\%11=C(C#N)/C#N)F)=O,FC1=C(CC(CCCC)CC)SC(C2=C3C(SC(C4=CC=C(S4)C(SC(C5=CC=C(C6=CC7=C(S6)C(C8=CC(F)=C(CC(CCCC)CC)S8)=C9C(SC(C%10=CC=C(S%10)C(SC(C%11=CC=C(C%12=CC%13=C(S%12)C(C%14=CC(F)=C(CC(CCCC)CC)S%14)=C%15C(SC(C%16=CC=C(S%16)C(SC(C%17=CC=CS%17)=C%18C%19=O)=C%18C(C%20=C(CC(CCCC)CC)SC(CC(CCCC)CC)=C%20%19)=O)=C%15)=C%13C%21=CC(F)=C(CC(CCCC)CC)S%21)S%11)=C%22C%23=O)=C%22C(C%24=C(CC(CCCC)CC)SC(CC(CCCC)CC)=C%24%23)=O)=C9)=C7C%25=CC(F)=C(CC(CCCC)CC)S%25)S5)=C%26C%27=O)=C%26C(C%28=C(CC(CCCC)CC)SC(CC(CCCC)CC)=C%28%27)=O)=C3)=C(C%29=CC(F)=C(CC(CCCC)CC)S%29)C%30=C2SC=C%30)=C1,CCc1sc(-c2c3cc(-c4ccc(-c5sc(-c6ccc(-c7cc8c(-c9cc(F)c(CC)s9)c9sc(-c%10ccc(-c%11sc(-c%12ccc(-c%13cc%14c(-c%15cc(F)c(CC)s%15)c%15sc(-c%16ccc(-c%17sc(-c%18cccs%18)c%18c%17C(=O)c%17c(CC)sc(CC)c%17C%18=O)s%16)cc%15c(-c%15cc(F)c(CC)s%15)c%14s%13)s%12)c%12c%11C(=O)c%11c(CC)sc(CC)c%11C%12=O)s%10)cc9c(-c9cc(F)c(CC)s9)c8s7)s6)c6c5C(=O)c5c(CC)sc(CC)c5C6=O)s4)sc3c(-c3cc(F)c(CC)s3)c3ccsc23)cc1F,CCCCC(CC1=C(F)C=C(C2=C3C=C(SC3=C(C4=C2SC=C4)C5=CC(F)=C(S5)CC(CCCC)CC)C6=CC=C(S6)C7=C(C(C8=C(SC(CC(CCCC)CC)=C8C9=O)CC(CCCC)CC)=O)C9=C(C%10=CC=CS%10)S7)S1)CC
124,BTP-eC7,BTP-eC7,12,PBDB-TF,"PBDB-TF, PM6, PBDB-T-2F, PBDB-T2F, PBDBT-F",10.1002/adma.201908205,0.843,24.1,73.5,14.9,14.4,0.3,sm,y,8,polymer,N#C/C(C#N)=C1C(C(C2=CC(Cl)=C(Cl)C=C2/1)=O)=CC3=C(C4=C(S3)C(N(C5=C6C7=NSN=C7C8=C5N(C9=C8SC%10=C9SC(C=C%11C(C%12=CC(Cl)=C(Cl)C=C%12/C%11=C(C#N)/C#N)=O)=C%10CCCCCCC)CC(CCCC)CCCCCC)CC(CCCC)CCCCCC)=C6S4)CCCCCCC,CCC1=C(SC2=C1SC3=C2N(CC)C4=C3C5=NSN=C5C6=C4N(CC)C7=C6SC8=C7SC(/C=C9C(C%10=C(C\9=C(C#N)/C#N)C=C(Cl)C(Cl)=C%10)=O)=C8CC)/C=C%11C(C%12=C(C\%11=C(C#N)/C#N)C=C(Cl)C(Cl)=C%12)=O,FC1=C(CC(CCCC)CC)SC(C2=C3C(SC(C4=CC=C(S4)C(SC(C5=CC=C(C6=CC7=C(S6)C(C8=CC(F)=C(CC(CCCC)CC)S8)=C9C(SC(C%10=CC=C(S%10)C(SC(C%11=CC=C(C%12=CC%13=C(S%12)C(C%14=CC(F)=C(CC(CCCC)CC)S%14)=C%15C(SC(C%16=CC=C(S%16)C(SC(C%17=CC=CS%17)=C%18C%19=O)=C%18C(C%20=C(CC(CCCC)CC)SC(CC(CCCC)CC)=C%20%19)=O)=C%15)=C%13C%21=CC(F)=C(CC(CCCC)CC)S%21)S%11)=C%22C%23=O)=C%22C(C%24=C(CC(CCCC)CC)SC(CC(CCCC)CC)=C%24%23)=O)=C9)=C7C%25=CC(F)=C(CC(CCCC)CC)S%25)S5)=C%26C%27=O)=C%26C(C%28=C(CC(CCCC)CC)SC(CC(CCCC)CC)=C%28%27)=O)=C3)=C(C%29=CC(F)=C(CC(CCCC)CC)S%29)C%30=C2SC=C%30)=C1,CCc1sc(-c2c3cc(-c4ccc(-c5sc(-c6ccc(-c7cc8c(-c9cc(F)c(CC)s9)c9sc(-c%10ccc(-c%11sc(-c%12ccc(-c%13cc%14c(-c%15cc(F)c(CC)s%15)c%15sc(-c%16ccc(-c%17sc(-c%18cccs%18)c%18c%17C(=O)c%17c(CC)sc(CC)c%17C%18=O)s%16)cc%15c(-c%15cc(F)c(CC)s%15)c%14s%13)s%12)c%12c%11C(=O)c%11c(CC)sc(CC)c%11C%12=O)s%10)cc9c(-c9cc(F)c(CC)s9)c8s7)s6)c6c5C(=O)c5c(CC)sc(CC)c5C6=O)s4)sc3c(-c3cc(F)c(CC)s3)c3ccsc23)cc1F,CCCCC(CC1=C(F)C=C(C2=C3C=C(SC3=C(C4=C2SC=C4)C5=CC(F)=C(S5)CC(CCCC)CC)C6=CC=C(S6)C7=C(C(C8=C(SC(CC(CCCC)CC)=C8C9=O)CC(CCCC)CC)=O)C9=C(C%10=CC=CS%10)S7)S1)CC
125,BTP-S1,BTP-S1,12,PBDB-TF,"PBDB-TF, PM6, PBDB-T-2F, PBDB-T2F, PBDBT-F",10.1002/adma.202001160,0.934,22.39,72.69,15.21,14.67,0.24,sm,y,8,polymer,N#CC(C#N)=C1C(=CC=2SC3=C(SC=4C=5C6=NSN=C6C=7C=8SC9=C(SC(C=C%10C(=O)C=%11C(Cl)=C(Cl)C(Cl)=C(Cl)C%11C%10=O)=C9CCCCCCCCCCC)C8N(C7C5N(C34)CC(CC)CCCC)CC(CC)CCCC)C2CCCCCCCCCCC)C(=O)C%12=CC(F)=C(F)C=C%121,CCC1=C(SC2=C1SC3=C2N(CC)C4=C3C5=NSN=C5C6=C4N(CC)C7=C6SC8=C7SC(/C=C9C(C%10=C(C\9=C(C#N)/C#N)C(Cl)=C(Cl)C(Cl)=C%10Cl)=O)=C8CC)/C=C%11C(C%12=C(C\%11=C(C#N)/C#N)C=C(F)C(F)=C%12)=O,FC1=C(CC(CCCC)CC)SC(C2=C3C(SC(C4=CC=C(S4)C(SC(C5=CC=C(C6=CC7=C(S6)C(C8=CC(F)=C(CC(CCCC)CC)S8)=C9C(SC(C%10=CC=C(S%10)C(SC(C%11=CC=C(C%12=CC%13=C(S%12)C(C%14=CC(F)=C(CC(CCCC)CC)S%14)=C%15C(SC(C%16=CC=C(S%16)C(SC(C%17=CC=CS%17)=C%18C%19=O)=C%18C(C%20=C(CC(CCCC)CC)SC(CC(CCCC)CC)=C%20%19)=O)=C%15)=C%13C%21=CC(F)=C(CC(CCCC)CC)S%21)S%11)=C%22C%23=O)=C%22C(C%24=C(CC(CCCC)CC)SC(CC(CCCC)CC)=C%24%23)=O)=C9)=C7C%25=CC(F)=C(CC(CCCC)CC)S%25)S5)=C%26C%27=O)=C%26C(C%28=C(CC(CCCC)CC)SC(CC(CCCC)CC)=C%28%27)=O)=C3)=C(C%29=CC(F)=C(CC(CCCC)CC)S%29)C%30=C2SC=C%30)=C1,CCc1sc(-c2c3cc(-c4ccc(-c5sc(-c6ccc(-c7cc8c(-c9cc(F)c(CC)s9)c9sc(-c%10ccc(-c%11sc(-c%12ccc(-c%13cc%14c(-c%15cc(F)c(CC)s%15)c%15sc(-c%16ccc(-c%17sc(-c%18cccs%18)c%18c%17C(=O)c%17c(CC)sc(CC)c%17C%18=O)s%16)cc%15c(-c%15cc(F)c(CC)s%15)c%14s%13)s%12)c%12c%11C(=O)c%11c(CC)sc(CC)c%11C%12=O)s%10)cc9c(-c9cc(F)c(CC)s9)c8s7)s6)c6c5C(=O)c5c(CC)sc(CC)c5C6=O)s4)sc3c(-c3cc(F)c(CC)s3)c3ccsc23)cc1F,CCCCC(CC1=C(F)C=C(C2=C3C=C(SC3=C(C4=C2SC=C4)C5=CC(F)=C(S5)CC(CCCC)CC)C6=CC=C(S6)C7=C(C(C8=C(SC(CC(CCCC)CC)=C8C9=O)CC(CCCC)CC)=O)C9=C(C%10=CC=CS%10)S7)S1)CC
126,BTP-S2,BTP-S2,12,PBDB-TF,"PBDB-TF, PM6, PBDB-T-2F, PBDB-T2F, PBDBT-F",10.1002/adma.202001160,0.945,24.07,72.02,16.37,15.84,0.21,sm,y,8,polymer,N#CC(C#N)=C1C(=CC=2SC3=C(SC=4C=5C6=NSN=C6C=7C=8SC9=C(SC(C=C%10C(=O)C=%11C(Cl)=C(Cl)C(Cl)=C(Cl)C%11C%10=O)=C9CCCCCCCCCCC)C8N(C7C5N(C34)CC(CCCC)CCCCCC)CC(CCCC)CCCCCC)C2CCCCCCCCCCC)C(=O)C%12=CC(Cl)=C(Cl)C=C%121,CCC1=C(SC2=C1SC3=C2N(CC)C4=C3C5=NSN=C5C6=C4N(CC)C7=C6SC8=C7SC(/C=C9C(C%10=C(C\9=C(C#N)/C#N)C(Cl)=C(Cl)C(Cl)=C%10Cl)=O)=C8CC)/C=C%11C(C%12=C(C\%11=C(C#N)/C#N)C=C(Cl)C(Cl)=C%12)=O,FC1=C(CC(CCCC)CC)SC(C2=C3C(SC(C4=CC=C(S4)C(SC(C5=CC=C(C6=CC7=C(S6)C(C8=CC(F)=C(CC(CCCC)CC)S8)=C9C(SC(C%10=CC=C(S%10)C(SC(C%11=CC=C(C%12=CC%13=C(S%12)C(C%14=CC(F)=C(CC(CCCC)CC)S%14)=C%15C(SC(C%16=CC=C(S%16)C(SC(C%17=CC=CS%17)=C%18C%19=O)=C%18C(C%20=C(CC(CCCC)CC)SC(CC(CCCC)CC)=C%20%19)=O)=C%15)=C%13C%21=CC(F)=C(CC(CCCC)CC)S%21)S%11)=C%22C%23=O)=C%22C(C%24=C(CC(CCCC)CC)SC(CC(CCCC)CC)=C%24%23)=O)=C9)=C7C%25=CC(F)=C(CC(CCCC)CC)S%25)S5)=C%26C%27=O)=C%26C(C%28=C(CC(CCCC)CC)SC(CC(CCCC)CC)=C%28%27)=O)=C3)=C(C%29=CC(F)=C(CC(CCCC)CC)S%29)C%30=C2SC=C%30)=C1,CCc1sc(-c2c3cc(-c4ccc(-c5sc(-c6ccc(-c7cc8c(-c9cc(F)c(CC)s9)c9sc(-c%10ccc(-c%11sc(-c%12ccc(-c%13cc%14c(-c%15cc(F)c(CC)s%15)c%15sc(-c%16ccc(-c%17sc(-c%18cccs%18)c%18c%17C(=O)c%17c(CC)sc(CC)c%17C%18=O)s%16)cc%15c(-c%15cc(F)c(CC)s%15)c%14s%13)s%12)c%12c%11C(=O)c%11c(CC)sc(CC)c%11C%12=O)s%10)cc9c(-c9cc(F)c(CC)s9)c8s7)s6)c6c5C(=O)c5c(CC)sc(CC)c5C6=O)s4)sc3c(-c3cc(F)c(CC)s3)c3ccsc23)cc1F,CCCCC(CC1=C(F)C=C(C2=C3C=C(SC3=C(C4=C2SC=C4)C5=CC(F)=C(S5)CC(CCCC)CC)C6=CC=C(S6)C7=C(C(C8=C(SC(CC(CCCC)CC)=C8C9=O)CC(CCCC)CC)=O)C9=C(C%10=CC=CS%10)S7)S1)CC
126,BTP-S2,BTP-S2,12,PBDB-T-2F,"PBDB-TF, PM6, PBDB-T-2F, PBDB-T2F, PBDBT-F",10.1039/D1EE02977K,0.951,21.62,74.13,15.27,14.95,0.36,sm,y,8,polymer,N#CC(C#N)=C1C(=CC=2SC3=C(SC=4C=5C6=NSN=C6C=7C=8SC9=C(SC(C=C%10C(=O)C=%11C(Cl)=C(Cl)C(Cl)=C(Cl)C%11C%10=O)=C9CCCCCCCCCCC)C8N(C7C5N(C34)CC(CCCC)CCCCCC)CC(CCCC)CCCCCC)C2CCCCCCCCCCC)C(=O)C%12=CC(Cl)=C(Cl)C=C%121,CCC1=C(SC2=C1SC3=C2N(CC)C4=C3C5=NSN=C5C6=C4N(CC)C7=C6SC8=C7SC(/C=C9C(C%10=C(C\9=C(C#N)/C#N)C(Cl)=C(Cl)C(Cl)=C%10Cl)=O)=C8CC)/C=C%11C(C%12=C(C\%11=C(C#N)/C#N)C=C(Cl)C(Cl)=C%12)=O,FC1=C(CC(CCCC)CC)SC(C2=C3C(SC(C4=CC=C(S4)C(SC(C5=CC=C(C6=CC7=C(S6)C(C8=CC(F)=C(CC(CCCC)CC)S8)=C9C(SC(C%10=CC=C(S%10)C(SC(C%11=CC=C(C%12=CC%13=C(S%12)C(C%14=CC(F)=C(CC(CCCC)CC)S%14)=C%15C(SC(C%16=CC=C(S%16)C(SC(C%17=CC=CS%17)=C%18C%19=O)=C%18C(C%20=C(CC(CCCC)CC)SC(CC(CCCC)CC)=C%20%19)=O)=C%15)=C%13C%21=CC(F)=C(CC(CCCC)CC)S%21)S%11)=C%22C%23=O)=C%22C(C%24=C(CC(CCCC)CC)SC(CC(CCCC)CC)=C%24%23)=O)=C9)=C7C%25=CC(F)=C(CC(CCCC)CC)S%25)S5)=C%26C%27=O)=C%26C(C%28=C(CC(CCCC)CC)SC(CC(CCCC)CC)=C%28%27)=O)=C3)=C(C%29=CC(F)=C(CC(CCCC)CC)S%29)C%30=C2SC=C%30)=C1,CCc1sc(-c2c3cc(-c4ccc(-c5sc(-c6ccc(-c7cc8c(-c9cc(F)c(CC)s9)c9sc(-c%10ccc(-c%11sc(-c%12ccc(-c%13cc%14c(-c%15cc(F)c(CC)s%15)c%15sc(-c%16ccc(-c%17sc(-c%18cccs%18)c%18c%17C(=O)c%17c(CC)sc(CC)c%17C%18=O)s%16)cc%15c(-c%15cc(F)c(CC)s%15)c%14s%13)s%12)c%12c%11C(=O)c%11c(CC)sc(CC)c%11C%12=O)s%10)cc9c(-c9cc(F)c(CC)s9)c8s7)s6)c6c5C(=O)c5c(CC)sc(CC)c5C6=O)s4)sc3c(-c3cc(F)c(CC)s3)c3ccsc23)cc1F,CCCCC(CC1=C(F)C=C(C2=C3C=C(SC3=C(C4=C2SC=C4)C5=CC(F)=C(S5)CC(CCCC)CC)C6=CC=C(S6)C7=C(C(C8=C(SC(CC(CCCC)CC)=C8C9=O)CC(CCCC)CC)=O)C9=C(C%10=CC=CS%10)S7)S1)CC
127,F-BTA3,F-BTA3,59,PBQx-TF,PBQx-TF,10.1002/adma.202102420,1.15,13.2,75.6,11.5,11,0.3,sm,fused,5,polymer,N#CC(C#N)=C1SC(=CC2=CC(F)=C(C=3SC=4C=5C=C6C(=CC5C(C7=CC=C(C=C7)CCCCCC)(C8=CC=C(C=C8)CCCCCC)C4C3)C=9SC(=CC9C6(C%10=CC=C(C=C%10)CCCCCC)C%11=CC=C(C=C%11)CCCCCC)C%12=C(F)C=C(C=C%13SC(=C(C#N)C#N)N(C%13=O)CC)C%14=NN(N=C%14%12)CCCCCCCC)C%15=NN(N=C2%15)CCCCCCCC)C(=O)N1CC,CCc1ccc(C2(c3ccc(CC)cc3)c3cc4c(cc3-c3sc(-c5c(F)cc(/C=c6/sc(=C(C#N)C#N)n(CC)c6=O)c6nn(CC)nc56)cc32)C(c2ccc(CC)cc2)(c2ccc(CC)cc2)c2cc(-c3c(F)cc(/C=c5/sc(=C(C#N)C#N)n(CC)c5=O)c5nn(CC)nc35)sc2-4)cc1,FC1=C(SC(C2=C3C(C=C(S3)C4=C(C=C(S4)C5=CC6=C(S5)C7=C(C8=C6N=CC=N8)C=C(C9=CC(CC(CCCC)CCCCCC)=C(S9)C%10=CC%11=C(C(C%12=CC(F)=C(S%12)CC(CCCC)CC)=C%13C=C(SC%13=C%11C%14=CC(F)=C(S%14)CC(CCCC)CC)C%15=C(C=C(S%15)C%16=CC%17=C(S%16)C%18=C(C%19=C%17N=CC=N%19)C=C(C%20=CC(CC(CCCC)CCCCCC)=C(S%20)C%21=CC%22=C(C(C%23=CC(F)=C(S%23)CC(CCCC)CC)=C%24C=C(SC%24=C%22C%25=CC(F)=C(S%25)CC(CCCC)CC)C%26=C(C=C(S%26)C%27=CC%28=C(S%27)C%29=C(C%30=C%28N=CC=N%30)C=C(C%31=CC(CC(CCCC)CCCCCC)=CS%31)S%29)CC(CCCC)CCCCCC)S%21)S%18)CC(CCCC)CCCCCC)S%10)S7)CC(CCCC)CCCCCC)=C(C%32=C2C=CS%32)C%33=CC(F)=C(S%33)CC(CCCC)CC)=C1)CC(CCCC)CC,CCC1=CSC(C2=CC3=C(C4=C(C5=C3N=CC=N5)C=C(C6=CC(CC)=C(S6)C7=CC8=C(C9=C(C(C%10=CC(F)=C(S%10)CC)=C8S7)C=C(C%11=C(CC)C=C(C%12=CC%13=C(C%14=C(C%15=C%13N=CC=N%15)C=C(C%16=CC(CC)=C(S%16)C%17=CC%18=C(C%19=C(C(C%20=CC(F)=C(S%20)CC)=C%18S%17)C=C(C%21=C(CC)C=C(C%22=CC%23=C(C%24=C(C%25=C%23N=CC=N%25)C=C(C%26=CC(CC)=C(S%26)C%27=CC%28=C(C%29=C(C(C%30=CC(F)=C(S%30)CC)=C%28S%27)C=CS%29)C%31=CC(F)=C(S%31)CC)S%24)S%22)S%21)S%19)C%32=CC(F)=C(S%32)CC)S%14)S%12)S%11)S9)C%33=CC(F)=C(S%33)CC)S4)S2)=C1,CCCCCCC(CC1=CSC(C2=CC3=C4N=CC=NC4=C5C=C(SC5=C3S2)C6=CC(CC(CCCCCC)CCCC)=C(S6)C7=CC8=C(C9=C(C(C%10=CC(F)=C(S%10)CC(CCCC)CC)=C8S7)C=CS9)C%11=CC(F)=C(S%11)CC(CCCC)CC)=C1)CCCC
127,F-BTA3,F-BTA3,264,PE25,PE25,10.1021/acsami.1c14317,1.13,12.25,72.37,10.48,10.44,0.04,sm,fused,5,polymer,N#CC(C#N)=C1SC(=CC2=CC(F)=C(C=3SC=4C=5C=C6C(=CC5C(C7=CC=C(C=C7)CCCCCC)(C8=CC=C(C=C8)CCCCCC)C4C3)C=9SC(=CC9C6(C%10=CC=C(C=C%10)CCCCCC)C%11=CC=C(C=C%11)CCCCCC)C%12=C(F)C=C(C=C%13SC(=C(C#N)C#N)N(C%13=O)CC)C%14=NN(N=C%14%12)CCCCCCCC)C%15=NN(N=C2%15)CCCCCCCC)C(=O)N1CC,CCc1ccc(C2(c3ccc(CC)cc3)c3cc4c(cc3-c3sc(-c5c(F)cc(/C=c6/sc(=C(C#N)C#N)n(CC)c6=O)c6nn(CC)nc56)cc32)C(c2ccc(CC)cc2)(c2ccc(CC)cc2)c2cc(-c3c(F)cc(/C=c5/sc(=C(C#N)C#N)n(CC)c5=O)c5nn(CC)nc35)sc2-4)cc1,FC1=C(CC(CC)CCCC)SC(C2=C3C(OC(C4=C(CCCCCC)C5=C(C=C(C6=C(Cl)C(Cl)=C(C7=CC8=C(C(CCCCCC)=C(C9=CC%10=C(O9)C(C%11=CC(F)=C(CC(CC)CCCC)S%11)=C%12C(OC(C%13=C(CCCCCC)C%14=C(C=C(C%15=C(Cl)C(Cl)=C(C%16=CC%17=C(C(CCCCCC)=C(C%18=CC%19=C(O%18)C(C%20=CC(F)=C(CC(CC)CCCC)S%20)=C%21C(OC(C%22=C(CCCCCC)C%23=C(C=C(C%24=C(Cl)C(Cl)=C(C%25=CC%26=C(C(CCCCCC)=CS%26)S%25)C%27=NN(CC(CCCCCC)CCCCCCCC)N=C%27%24)S%23)S%22)=C%21)=C%19C%28=CC(F)=C(CC(CC)CCCC)S%28)S%17)S%16)C%29=NN(CC(CCCCCC)CCCCCCCC)N=C%29%15)S%14)S%13)=C%12)=C%10C%30=CC(F)=C(CC(CC)CCCC)S%30)S8)S7)C%31=NN(CC(CCCCCC)CCCCCCCC)N=C%316)S5)S4)=C3)=C(C%32=CC(F)=C(CC(CC)CCCC)S%32)C%33=C2OC=C%33)=C1,CCC(S1)=C(F)C=C1C2=C3C(OC(C4=C(CC)C5=C(C=C(C6=C(Cl)C(Cl)=C(C7=CC8=C(C(CC)=C(C9=CC%10=C(O9)C(C%11=CC(F)=C(CC)S%11)=C%12C(OC(C%13=C(CC)C%14=C(C=C(C%15=C(Cl)C(Cl)=C(C%16=CC%17=C(C(CC)=C(C%18=CC%19=C(O%18)C(C%20=CC(F)=C(CC)S%20)=C%21C(OC(C%22=C(CC)C%23=C(C=C(C%24=C(Cl)C(Cl)=C(C%25=CC%26=C(C(CC)=CS%26)S%25)C%27=NN(CC)N=C%27%24)S%23)S%22)=C%21)=C%19C%28=CC(F)=C(CC)S%28)S%17)S%16)C%29=NN(CC)N=C%29%15)S%14)S%13)=C%12)=C%10C%30=CC(F)=C(CC)S%30)S8)S7)C%31=NN(CC)N=C%316)S5)S4)=C3)=C(C%32=CC(F)=C(CC)S%32)C%33=C2OC=C%33,FC(C=C1C2=C3C=COC3=C(C4=CC(F)=C(S4)CC(CCCC)CC)C5=C2OC(C6=C(CCCCCC)C7=C(C=C(S7)C8=C(C(Cl)=C(C9=NN(N=C89)CC(CCCCCCCC)CCCCCC)C%10=CC%11=C(S%10)C(CCCCCC)=CS%11)Cl)S6)=C5)=C(S1)CC(CCCC)CC
