Repository: brigreens/Meta-analysis_OSCs

This repository contains the data files and analysis notebooks to support the paper "Meta-Analysis of Molecular Design Strategies for Non-Fullerene Acceptor Based Organic Solar Cell Materials" (DOI: 10.26434/chemrxiv-2024-w29b1)

File: OSC_dataset_metaanalysis.csv (part 34 of 76)
NFA_ID,reported_acceptor,NFA_other_names,don_ID,reported_donor,don_other_names,DOI,Voc,Jsc,FF,PCE_max,PCE_avg,PCE_std,acceptor_type,acceptor_class,fused_rings_in_core,donor_type,acc_SMILES_sidechains,acc_SMILES_shortened_sidechains,don_SMILES_sidechains,don_SMILES_shortened_sidechains,don_mon_SMILES
152,ITIC-Th,ITIC-Th,84,PTFB-O,PTFB-O,10.1002/aenm.201701674,0.93,17.1,67.9,10.9,10.4,0.4,sm,fused,7,polymer,N#CC(C#N)=C1C=2C=CC=CC2C(=O)C1=CC=3SC4=C(SC=5C=6C=C7C(=CC6C(C=8SC(=CC8)CCCCCC)(C=9SC(=CC9)CCCCCC)C45)C=%10SC=%11C=C(SC%11C%10C7(C=%12SC(=CC%12)CCCCCC)C=%13SC(=CC%13)CCCCCC)C=C%14C(=O)C=%15C=CC=CC%15C%14=C(C#N)C#N)C3,CCc1ccc(C2(c3ccc(CC)s3)c3cc4c(cc3-c3sc5cc(/C=C6\C(=O)c7ccccc7C6=C(C#N)C#N)sc5c32)C(c2ccc(CC)s2)(c2ccc(CC)s2)c2c-4sc3cc(/C=C4\C(=O)c5ccccc5C4=C(C#N)C#N)sc23)s1,FC1=C(C2=CC=C(C3=C(CC(CCCCCCCCCCCC)CCCCCCCCCC)C=C(C4=C(C(F)=CC5=NN(CCC)N=C54)F)S3)S2)C=CC(C6=CC=C(S6)C7=C(CC(CCCCCCCCCCCC)CCCCCCCCCC)C=C(C(C8=NN(CCC)N=C89)=C(F)C(F)=C9C%10=CC(CC(CCCCCCCCCCCC)CCCCCCCCCC)=C(S%10)C%11=CC=C(S%11)C(C=CC(C%12=CC=C(S%12)C%13=C(CC(CCCCCCCCCCCC)CCCCCCCCCC)C=C(C(C%14=NN(CCC)N=C%14%15)=C(F)C(F)=C%15C%16=CC(CC(CCCCCCCCCCCC)CCCCCCCCCC)=C(S%16)C%17=CC=C(S%17)C(C=CC(C%18=CC=C(S%18)C%19=C(CC(CCCCCCCCCCCC)CCCCCCCCCC)C=CS%19)=C%20F)=C%20F)S%13)=C%21F)=C%21F)S7)=C1F,CCc1csc(-c2c(F)c(F)c(-c3cc(CC)c(-c4ccc(-c5ccc(-c6ccc(-c7sc(-c8c(F)c(F)c(-c9cc(CC)c(-c%10ccc(-c%11ccc(-c%12ccc(-c%13sc(-c%14c(F)c(F)c(-c%15cc(CC)c(-c%16ccc(-c%17ccc(-c%18cccs%18)c(F)c%17F)s%16)s%15)c%15nn(CC)nc%14%15)cc%13CC)s%12)c(F)c%11F)s%10)s9)c9nn(CC)nc89)cc7CC)s6)c(F)c5F)s4)s3)c3nn(CC)nc23)c1,CCCCCCCCCCCCC(CC1=C(C2=CC=C(S2)C3=C(F)C(F)=C(C4=CC=C(S4)C5=C(CC(CCCCCCCCCCCC)CCCCCCCCCC)C=C(C6=C(C(F)=CC7=NN(N=C67)CCC)F)S5)C=C3)SC=C1)CCCCCCCCCC
152,ITIC-Th,ITIC-Th,84,PTFB-O,PTFB-O,10.1038/ncomms13094,0.92,17.1,67,10.88,10.5,0.3,sm,fused,7,polymer,N#CC(C#N)=C1C=2C=CC=CC2C(=O)C1=CC=3SC4=C(SC=5C=6C=C7C(=CC6C(C=8SC(=CC8)CCCCCC)(C=9SC(=CC9)CCCCCC)C45)C=%10SC=%11C=C(SC%11C%10C7(C=%12SC(=CC%12)CCCCCC)C=%13SC(=CC%13)CCCCCC)C=C%14C(=O)C=%15C=CC=CC%15C%14=C(C#N)C#N)C3,CCc1ccc(C2(c3ccc(CC)s3)c3cc4c(cc3-c3sc5cc(/C=C6\C(=O)c7ccccc7C6=C(C#N)C#N)sc5c32)C(c2ccc(CC)s2)(c2ccc(CC)s2)c2c-4sc3cc(/C=C4\C(=O)c5ccccc5C4=C(C#N)C#N)sc23)s1,FC1=C(C2=CC=C(C3=C(CC(CCCCCCCCCCCC)CCCCCCCCCC)C=C(C4=C(C(F)=CC5=NN(CCC)N=C54)F)S3)S2)C=CC(C6=CC=C(S6)C7=C(CC(CCCCCCCCCCCC)CCCCCCCCCC)C=C(C(C8=NN(CCC)N=C89)=C(F)C(F)=C9C%10=CC(CC(CCCCCCCCCCCC)CCCCCCCCCC)=C(S%10)C%11=CC=C(S%11)C(C=CC(C%12=CC=C(S%12)C%13=C(CC(CCCCCCCCCCCC)CCCCCCCCCC)C=C(C(C%14=NN(CCC)N=C%14%15)=C(F)C(F)=C%15C%16=CC(CC(CCCCCCCCCCCC)CCCCCCCCCC)=C(S%16)C%17=CC=C(S%17)C(C=CC(C%18=CC=C(S%18)C%19=C(CC(CCCCCCCCCCCC)CCCCCCCCCC)C=CS%19)=C%20F)=C%20F)S%13)=C%21F)=C%21F)S7)=C1F,CCc1csc(-c2c(F)c(F)c(-c3cc(CC)c(-c4ccc(-c5ccc(-c6ccc(-c7sc(-c8c(F)c(F)c(-c9cc(CC)c(-c%10ccc(-c%11ccc(-c%12ccc(-c%13sc(-c%14c(F)c(F)c(-c%15cc(CC)c(-c%16ccc(-c%17ccc(-c%18cccs%18)c(F)c%17F)s%16)s%15)c%15nn(CC)nc%14%15)cc%13CC)s%12)c(F)c%11F)s%10)s9)c9nn(CC)nc89)cc7CC)s6)c(F)c5F)s4)s3)c3nn(CC)nc23)c1,CCCCCCCCCCCCC(CC1=C(C2=CC=C(S2)C3=C(F)C(F)=C(C4=CC=C(S4)C5=C(CC(CCCCCCCCCCCC)CCCCCCCCCC)C=C(C6=C(C(F)=CC7=NN(N=C67)CCC)F)S5)C=C3)SC=C1)CCCCCCCCCC
152,ITIC-Th,ITIC-Th,136,PB68-3TDC,PB68-3TDC,10.1002/solr.201800291,0.994,12.2,65,7.88,7.63,0.2,sm,fused,7,polymer,N#CC(C#N)=C1C=2C=CC=CC2C(=O)C1=CC=3SC4=C(SC=5C=6C=C7C(=CC6C(C=8SC(=CC8)CCCCCC)(C=9SC(=CC9)CCCCCC)C45)C=%10SC=%11C=C(SC%11C%10C7(C=%12SC(=CC%12)CCCCCC)C=%13SC(=CC%13)CCCCCC)C=C%14C(=O)C=%15C=CC=CC%15C%14=C(C#N)C#N)C3,CCc1ccc(C2(c3ccc(CC)s3)c3cc4c(cc3-c3sc5cc(/C=C6\C(=O)c7ccccc7C6=C(C#N)C#N)sc5c32)C(c2ccc(CC)s2)(c2ccc(CC)s2)c2c-4sc3cc(/C=C4\C(=O)c5ccccc5C4=C(C#N)C#N)sc23)s1,FC1=C(C2=NN(CC(CCCCCCCC)CCCCCC)N=C2C(C3=CC=CS3)=C1F)C4=CC=C(S4)C5=CC(C(OCC(CCCCCC)CCCCCCCC)=O)=C(C6=CC=C(C7=C(C(OCC(CCCCCC)CCCCCCCC)=O)C=C(C(S8)=CC=C8C9=C(F)C(F)=C(C%10=NN(CC(CCCCCCCC)CCCCCC)N=C%109)C%11=CC=C(S%11)C%12=CC(C(OCC(CCCCCC)CCCCCCCC)=O)=C(C%13=CC=C(C%14=C(C(OCC(CCCCCC)CCCCCCCC)=O)C=C(C(S%15)=CC=C%15C%16=C(F)C(F)=C(C%17=NN(CC(CCCCCCCC)CCCCCC)N=C%17%16)C%18=CC=C(S%18)C%19=CC(C(OCC(CCCCCC)CCCCCCCC)=O)=C(C%20=CC=C(C%21=C(C(OCC(CCCCCC)CCCCCCCC)=O)C=CS%21)S%20)S%19)S%14)S%13)S%12)S7)S6)S5,FC1=C(C2=NN(CC)N=C2C(C3=CC=CS3)=C1F)C4=CC=C(S4)C5=CC(C(OCC)=O)=C(C6=CC=C(C7=C(C(OCC)=O)C=C(C(S8)=CC=C8C9=C(F)C(F)=C(C%10=NN(CC)N=C%109)C%11=CC=C(S%11)C%12=CC(C(OCC)=O)=C(C%13=CC=C(C%14=C(C(OCC)=O)C=C(C(S%15)=CC=C%15C%16=C(F)C(F)=C(C%17=NN(CC)N=C%17%16)C%18=CC=C(S%18)C%19=CC(C(OCC)=O)=C(C%20=CC=C(C%21=C(C(OCC)=O)C=CS%21)S%20)S%19)S%14)S%13)S%12)S7)S6)S5,CCCCCCCCC(COC(C1=C(C2=CC=C(S2)C3=C(C(OCC(CCCCCCCC)CCCCCC)=O)C=C(C4=CC=C(S4)C5=C(C(F)=C(C6=NN(N=C56)CC(CCCCCCCC)CCCCCC)C7=CC=CS7)F)S3)SC=C1)=O)CCCCCC
152,ITIC-Th,ITIC-Th,137,PB24-TTDC,PB24-TTDC,10.1002/solr.201800291,0.902,16.8,68,10.3,10.02,0.25,sm,fused,7,polymer,N#CC(C#N)=C1C=2C=CC=CC2C(=O)C1=CC=3SC4=C(SC=5C=6C=C7C(=CC6C(C=8SC(=CC8)CCCCCC)(C=9SC(=CC9)CCCCCC)C45)C=%10SC=%11C=C(SC%11C%10C7(C=%12SC(=CC%12)CCCCCC)C=%13SC(=CC%13)CCCCCC)C=C%14C(=O)C=%15C=CC=CC%15C%14=C(C#N)C#N)C3,CCc1ccc(C2(c3ccc(CC)s3)c3cc4c(cc3-c3sc5cc(/C=C6\C(=O)c7ccccc7C6=C(C#N)C#N)sc5c32)C(c2ccc(CC)s2)(c2ccc(CC)s2)c2c-4sc3cc(/C=C4\C(=O)c5ccccc5C4=C(C#N)C#N)sc23)s1,FC1=C(C2=NN(CC(CCCC)CC)N=C2C(C3=CC=CS3)=C1F)C4=CC=C(S4)C5=CC(C(OCC(CCCCCC)CCCCCCCC)=O)=C(C6=CC=C(C7=C(C(OCC(CCCCCC)CCCCCCCC)=O)C=C(C(S8)=CC=C8C9=C(F)C(F)=C(C%10=NN(CC(CCCC)CC)N=C%109)C%11=CC=C(S%11)C%12=CC(C(OCC(CCCCCC)CCCCCCCC)=O)=C(C%13=CC=C(C%14=C(C(OCC(CCCCCC)CCCCCCCC)=O)C=C(C(S%15)=CC=C%15C%16=C(F)C(F)=C(C%17=NN(CC(CCCC)CC)N=C%17%16)C%18=CC=C(S%18)C%19=CC(C(OCC(CCCCCC)CCCCCCCC)=O)=C(C%20=CC=C(C%21=C(C(OCC(CCCCCC)CCCCCCCC)=O)C=CS%21)S%20)S%19)S%14)S%13)S%12)S7)S6)S5,CCOC(=O)c1ccsc1-c1ccc(-c2sc(-c3ccc(-c4c(F)c(F)c(-c5ccc(-c6cc(C(=O)OCC)c(-c7ccc(-c8sc(-c9ccc(-c%10c(F)c(F)c(-c%11ccc(-c%12cc(C(=O)OCC)c(-c%13ccc(-c%14sc(-c%15ccc(-c%16c(F)c(F)c(-c%17cccs%17)c%17nn(CC)nc%16%17)s%15)cc%14C(=O)OCC)s%13)s%12)s%11)c%11nn(CC)nc%10%11)s9)cc8C(=O)OCC)s7)s6)s5)c5nn(CC)nc45)s3)cc2C(=O)OCC)s1,O=C(OCC(CCCCCCCC)CCCCCC)C(C=CS1)=C1C2=CC=C(S2)C3=C(C(OCC(CCCCCCCC)CCCCCC)=O)C=C(C4=CC=C(S4)C5=C(C(F)=C(C6=NN(N=C56)CC(CCCC)CC)C7=CC=CS7)F)S3
152,ITIC-Th,ITIC-Th,140,P(Cl),P(Cl),10.1002/solr.202000074,0.899,18.6,68.1,11.4,11.2,0.21,sm,fused,7,polymer,N#CC(C#N)=C1C=2C=CC=CC2C(=O)C1=CC=3SC4=C(SC=5C=6C=C7C(=CC6C(C=8SC(=CC8)CCCCCC)(C=9SC(=CC9)CCCCCC)C45)C=%10SC=%11C=C(SC%11C%10C7(C=%12SC(=CC%12)CCCCCC)C=%13SC(=CC%13)CCCCCC)C=C%14C(=O)C=%15C=CC=CC%15C%14=C(C#N)C#N)C3,CCc1ccc(C2(c3ccc(CC)s3)c3cc4c(cc3-c3sc5cc(/C=C6\C(=O)c7ccccc7C6=C(C#N)C#N)sc5c32)C(c2ccc(CC)s2)(c2ccc(CC)s2)c2c-4sc3cc(/C=C4\C(=O)c5ccccc5C4=C(C#N)C#N)sc23)s1,ClC1=C(C(S2)=CC(C2=C(C3=CC=C(CC(CCCC)CC)S3)C4=C5SC(C6=CC(Cl)=C(C(S7)=CC(C7=C(C8=CC=C(CC(CCCC)CC)S8)C9=C%10SC(C%11=CC(Cl)=CS%11)=C9)=C%10C%12=CC=C(CC(CC)CCCC)S%12)S6)=C4)=C5C%13=CC=C(CC(CC)CCCC)S%13)SC(C(S%14)=CC%15=C%14C(C%16=CC=C(CC(CC)CCCC)S%16)=C(C=CS%17)C%17=C%15C%18=CC=C(CC(CCCC)CC)S%18)=C1,CCC1=CC=C(C2=C(C=CS3)C3=C(C4=CC=C(CC)S4)C5=C2SC(C6=CC(Cl)=C(C(S7)=CC(C7=C(C8=CC=C(CC)S8)C9=C%10SC(C%11=CC(Cl)=C(C(S%12)=CC(C%12=C(C%13=CC=C(CC)S%13)C%14=C%15SC(C%16=CC(Cl)=CS%16)=C%14)=C%15C%17=CC=C(CC)S%17)S%11)=C9)=C%10C%18=CC=C(CC)S%18)S6)=C5)S1,CCCCC(CC1=CC=C(S1)C2=C3C=C(SC3=C(C4=C2SC=C4)C5=CC=C(S5)CC(CCCC)CC)C6=CC(Cl)=CS6)CC
152,ITIC-Th,ITIC-Th,141,P(F-Cl),P(F-Cl),10.1002/solr.202000074,1,15.4,55.3,8.5,8.2,0.31,sm,fused,7,polymer,N#CC(C#N)=C1C=2C=CC=CC2C(=O)C1=CC=3SC4=C(SC=5C=6C=C7C(=CC6C(C=8SC(=CC8)CCCCCC)(C=9SC(=CC9)CCCCCC)C45)C=%10SC=%11C=C(SC%11C%10C7(C=%12SC(=CC%12)CCCCCC)C=%13SC(=CC%13)CCCCCC)C=C%14C(=O)C=%15C=CC=CC%15C%14=C(C#N)C#N)C3,CCc1ccc(C2(c3ccc(CC)s3)c3cc4c(cc3-c3sc5cc(/C=C6\C(=O)c7ccccc7C6=C(C#N)C#N)sc5c32)C(c2ccc(CC)s2)(c2ccc(CC)s2)c2c-4sc3cc(/C=C4\C(=O)c5ccccc5C4=C(C#N)C#N)sc23)s1,ClC1=C(C(S2)=CC(C2=C(C3=CC(F)=C(CC(CCCC)CC)S3)C4=C5SC(C6=CC(Cl)=C(C(S7)=CC(C7=C(C8=CC(F)=C(CC(CCCC)CC)S8)C9=C%10SC(C%11=CC(Cl)=CS%11)=C9)=C%10C%12=CC(F)=C(CC(CC)CCCC)S%12)S6)=C4)=C5C%13=CC(F)=C(CC(CC)CCCC)S%13)SC(C(S%14)=CC%15=C%14C(C%16=CC(F)=C(CC(CC)CCCC)S%16)=C(C=CS%17)C%17=C%15C%18=CC(F)=C(CC(CCCC)CC)S%18)=C1,CCC1=C(F)C=C(S1)C2=C3C=CSC3=C(C4=C2SC(C5=CC(Cl)=C(S5)C6=CC7=C(C8=CC(F)=C(S8)CC)C(SC(C9=CC(Cl)=C(S9)C%10=CC%11=C(C%12=CC(F)=C(S%12)CC)C(SC(C%13=CC(Cl)=CS%13)=C%14)=C%14C(C%15=CC(F)=C(S%15)CC)=C%11S%10)=C%16)=C%16C(C%17=CC(F)=C(S%17)CC)=C7S6)=C4)C%18=CC(F)=C(S%18)CC,CCCCC(CC1=C(F)C=C(C2=C3C=C(SC3=C(C4=C2SC=C4)C5=CC(F)=C(S5)CC(CCCC)CC)C6=CC(Cl)=CS6)S1)CC
152,ITIC-Th,ITIC-Th,319,PDBT-T1,"PBDB-T1, PDBT-T1",10.1021/jacs.6b02004,0.88,16.24,67,9.6,9.3,,sm,fused,7,polymer,N#CC(C#N)=C1C=2C=CC=CC2C(=O)C1=CC=3SC4=C(SC=5C=6C=C7C(=CC6C(C=8SC(=CC8)CCCCCC)(C=9SC(=CC9)CCCCCC)C45)C=%10SC=%11C=C(SC%11C%10C7(C=%12SC(=CC%12)CCCCCC)C=%13SC(=CC%13)CCCCCC)C=C%14C(=O)C=%15C=CC=CC%15C%14=C(C#N)C#N)C3,CCc1ccc(C2(c3ccc(CC)s3)c3cc4c(cc3-c3sc5cc(/C=C6\C(=O)c7ccccc7C6=C(C#N)C#N)sc5c32)C(c2ccc(CC)s2)(c2ccc(CC)s2)c2c-4sc3cc(/C=C4\C(=O)c5ccccc5C4=C(C#N)C#N)sc23)s1,CCCCCCCCC1=CC=C(S1)C(C2=C(C(C3=CC=C(CCCCCCCC)S3)=C45)SC6=C2SC(C7=CC=C(C(SC(C8=CC=C(C9=CC(SC%10=C(C%11=C(C(C%12=CC=C(CCCCCCCC)S%12)=C%13%10)SC%14=C%11SC(C%15=CC=C(C(SC(C%16=CC=C(C%17=CC(SC%18=C(C%19=C(C(C%20=CC=C(CCCCCCCC)S%20)=C%21%18)SC%22=C%19SC=C%22)C%23=CC=C(CCCCCCCC)S%23)=C%21S%17)S%16)=C%24C(C%25=C(CC(CCCC)CC)SC(CC(CCCC)CC)=C%25%26)=O)=C%24C%26=O)S%15)=C%14)C%27=CC=C(CCCCCCCC)S%27)=C%13S9)S8)=C%28C(C%29=C(CC(CCCC)CC)SC(CC(CCCC)CC)=C%29%30)=O)=C%28C%30=O)S7)=C6)=C5SC%31=C4SC(C%32=CC=C(S%32)C(SC(C%33=CC=CS%33)=C%34C%35=O)=C%34C(C%36=C(CC(CCCC)CC)SC(CC(CCCC)CC)=C%36%35)=O)=C%31,CCc1ccc(-c2c3sc4cc(-c5ccc(-c6sc(-c7ccc(-c8cc9sc%10c(-c%11ccc(CC)s%11)c%11c(sc%12cc(-c%13ccc(-c%14sc(-c%15ccc(-c%16cc%17sc%18c(-c%19ccc(CC)s%19)c%19c(sc%20cc(-c%21ccc(-c%22sc(-c%23cccs%23)c%23c%22C(=O)c%22c(CC)sc(CC)c%22C%23=O)s%21)sc%20%19)c(-c%19ccc(CC)s%19)c%18c%17s%16)s%15)c%15c%14C(=O)c%14c(CC)sc(CC)c%14C%15=O)s%13)sc%12%11)c(-c%11ccc(CC)s%11)c%10c9s8)s7)c7c6C(=O)c6c(CC)sc(CC)c6C7=O)s5)sc4c3c(-c3ccc(CC)s3)c3sc4ccsc4c23)s1,CCCCCCCCC1=CC=C(S1)C2=C3C4=C(C=CS4)SC3=C(C5=CC=C(S5)CCCCCCCC)C6=C2SC7=C6SC(C8=CC=C(S8)C9=C(C(C%10=C(SC(CC(CCCC)CC)=C%10C%11=O)CC(CCCC)CC)=O)C%11=C(C%12=CC=CS%12)S9)=C7
152,ITIC-Th,ITIC-Th,348,PTFB-M,PTFB-M,10.1039/C7TA07830G,0.9,16.29,69,10.4,10,0.2,sm,fused,7,polymer,N#CC(C#N)=C1C=2C=CC=CC2C(=O)C1=CC=3SC4=C(SC=5C=6C=C7C(=CC6C(C=8SC(=CC8)CCCCCC)(C=9SC(=CC9)CCCCCC)C45)C=%10SC=%11C=C(SC%11C%10C7(C=%12SC(=CC%12)CCCCCC)C=%13SC(=CC%13)CCCCCC)C=C%14C(=O)C=%15C=CC=CC%15C%14=C(C#N)C#N)C3,CCc1ccc(C2(c3ccc(CC)s3)c3cc4c(cc3-c3sc5cc(/C=C6\C(=O)c7ccccc7C6=C(C#N)C#N)sc5c32)C(c2ccc(CC)s2)(c2ccc(CC)s2)c2c-4sc3cc(/C=C4\C(=O)c5ccccc5C4=C(C#N)C#N)sc23)s1,FC1=C(C2=CC(CC(CCCCCCCCCCCC)CCCCCCCCCC)=CS2)C3=NN(CC)N=C3C(C4=CC(CC(CCCCCCCCCC)CCCCCCCCCCCC)=C(C5=CC=C(C6=CC(F)=C(C7=CC=C(C(S8)=C(CC(CCCCCCCCCCCC)CCCCCCCCCC)C=C8C9=C(F)C(F)=C(C%10=CC(CC(CCCCCCCCCC)CCCCCCCCCCCC)=C(C%11=CC=C(C%12=CC(F)=C(C%13=CC=C(C(S%14)=C(CC(CCCCCCCCCCCC)CCCCCCCCCC)C=C%14C%15=C(F)C(F)=C(C%16=CC(CC(CCCCCCCCCC)CCCCCCCCCCCC)=C(C%17=CC=C(C%18=CC(F)=C(C%19=CC=CS%19)C(F)=C%18)S%17)S%16)C%20=NN(CC)N=C%20%15)S%13)C(F)=C%12)S%11)S%10)C%21=NN(CC)N=C%219)S7)C(F)=C6)S5)S4)=C1F,CCC1=CSC(C2=C(F)C(F)=C(C3=CC(CC)=C(C4=CC=C(C5=CC(F)=C(C6=CC=C(C(S7)=C(CC)C=C7C8=C(F)C(F)=C(C9=CC(CC)=C(C%10=CC=C(C%11=CC(F)=C(C%12=CC=C(C(S%13)=C(CC)C=C%13C%14=C(F)C(F)=C(C%15=CC(CC)=C(C%16=CC=C(C%17=CC(F)=C(C%18=CC=CS%18)C(F)=C%17)S%16)S%15)C%19=NN(CC)N=C%19%14)S%12)C(F)=C%11)S%10)S9)C%20=NN(CC)N=C%208)S6)C(F)=C5)S4)S3)C%21=NN(CC)N=C%212)=C1,CCCCCCCCCCCCC(CC1=CSC(C2=C(C(F)=C(C3=NN(N=C23)CC)C4=CC(CC(CCCCCCCCCCCC)CCCCCCCCCC)=C(S4)C5=CC=C(S5)C6=CC(F)=C(C7=CC=CS7)C(F)=C6)F)=C1)CCCCCCCCCC
152,ITIC-Th,ITIC-Th,388,PBDTP,PBDTP,10.1039/C9PY00461K,0.8,15.35,60,7.37,7.36,,sm,fused,7,polymer,N#CC(C#N)=C1C=2C=CC=CC2C(=O)C1=CC=3SC4=C(SC=5C=6C=C7C(=CC6C(C=8SC(=CC8)CCCCCC)(C=9SC(=CC9)CCCCCC)C45)C=%10SC=%11C=C(SC%11C%10C7(C=%12SC(=CC%12)CCCCCC)C=%13SC(=CC%13)CCCCCC)C=C%14C(=O)C=%15C=CC=CC%15C%14=C(C#N)C#N)C3,CCc1ccc(C2(c3ccc(CC)s3)c3cc4c(cc3-c3sc5cc(/C=C6\C(=O)c7ccccc7C6=C(C#N)C#N)sc5c32)C(c2ccc(CC)s2)(c2ccc(CC)s2)c2c-4sc3cc(/C=C4\C(=O)c5ccccc5C4=C(C#N)C#N)sc23)s1,FC1=CC(C(S2)=CC=C2C3=C(S4)C(C=C4C5=CC(CCCCCCCC)=C(S5)C6=C(C(N(CC(CCCC)CC)C7=O)=O)C7=C(C8=CC(CCCCCCCC)=C(C9=CC(C(C%10=CC=C(C%11=CC=C(OCC(CC)CCCC)C(F)=C%11)S%10)=C%12S%13)=C(S9)C(C%14=CC=C(S%14)C%15=CC=C(OCC(CCCC)CC)C(F)=C%15)=C%12C=C%13C%16=CC(CCCCCCCC)=C(S%16)C%17=C(C(N(CC(CCCC)CC)C%18=O)=O)C%18=C(C%19=CC(CCCCCCCC)=C(C%20=CC(C(C%21=CC=C(C%22=CC=C(OCC(CC)CCCC)C(F)=C%22)S%21)=C%23S%24)=C(S%20)C(C%25=CC=C(S%25)C%26=CC=C(OCC(CCCC)CC)C(F)=C%26)=C%23C=C%24C%27=CC(CCCCCCCC)=C(S%27)C%28=C(C(N(CC(CCCC)CC)C%29=O)=O)C%29=C(C%30=CC(CCCCCCCC)=CS%30)S%28)S%19)S%17)S8)S6)=C(C%31=C3C=CS%31)C%32=CC=C(S%32)C%33=CC=C(OCC(CCCC)CC)C(F)=C%33)=CC=C1OCC(CC)CCCC,CCC1=C(SC(C2=CC3=C(C4=C(C(C5=CC=C(C6=CC=C(OCC)C(F)=C6)S5)=C3S2)C=CS4)C7=CC=C(S7)C8=CC=C(OCC)C(F)=C8)=C1)C9=C(C(N(CC)C%10=O)=O)C%10=C(C%11=CC=C(C%12=CC(C(C%13=CC=C(C%14=CC=C(OCC)C(F)=C%14)S%13)=C%15S%16)=C(S%12)C(C%17=CC=C(S%17)C%18=CC=C(OCC)C(F)=C%18)=C%15C=C%16C%19=CC(CC)=C(S%19)C%20=C(C(N(CC)C%21=O)=O)C%21=C(C%22=CC=C(C%23=CC(C(C%24=CC=C(C%25=CC=C(OCC)C(F)=C%25)S%24)=C%26S%27)=C(S%23)C(C%28=CC=C(S%28)C%29=CC=C(OCC)C(F)=C%29)=C%26C=C%27C%30=CC(CC)=C(S%30)C%31=C(C(N(CC)C%32=O)=O)C%32=C(C%33=CC=CS%33)S%31)S%22)S%20)S%11)S9,CCCCCCCCC1=CSC(C2=C(C(N(C3=O)CC(CCCC)CC)=O)C3=C(C4=C(CCCCCCCC)C=C(C5=CC6=C(C7=C(C(C8=CC=C(S8)C9=CC(F)=C(OCC(CCCC)CC)C=C9)=C6S5)C=CS7)C%10=CC=C(S%10)C%11=CC(F)=C(OCC(CCCC)CC)C=C%11)S4)S2)=C1
153,IT-OM-1,IT-OM-1,3,PBDB-T,PBDB-T,10.1002/aenm.201700183,1.01,12.31,51,6.3,6,0.2,sm,fused,7,polymer,N#C/C(C#N)=C1C2=C(OC)C=CC=C2C(C\1=CC3=CC(SC4=C5C(C6=CC=C(CCCCCC)C=C6)(C7=CC=C(CCCCCC)C=C7)C8=C4C=C9C(C%10=C(C9(C%11=CC=C(CCCCCC)C=C%11)C%12=CC=C(CCCCCC)C=C%12)C%13=C(C=C(C=C%14C(C%15=CC=CC(OC)=C%15/C%14=C(C#N)\C#N)=O)S%13)S%10)=C8)=C5S3)=O,CCc1ccc(C2(c3ccc(CC)cc3)c3cc4c(cc3-c3sc5cc(/C=C6\C(=O)c7cccc(OC)c7C6=C(C#N)C#N)sc5c32)C(c2ccc(CC)cc2)(c2ccc(CC)cc2)c2c-4sc3cc(/C=C4\C(=O)c5cccc(OC)c5C4=C(C#N)C#N)sc23)cc1,CCC(CCCC)CC1=CC=C(S1)C2=C3C(SC(C4=CC=C(S4)C(SC(C5=CC=C(C6=CC7=C(S6)C(C8=CC=C(CC(CCCC)CC)S8)=C9C(SC(C%10=CC=C(S%10)C(SC(C%11=CC=C(C%12=CC%13=C(S%12)C(C%14=CC=C(CC(CCCC)CC)S%14)=C%15C(SC(C%16=CC=C(S%16)C(SC(C%17=CC=CS%17)=C%18C%19=O)=C%18C(C%20=C(CC(CCCC)CC)SC(CC(CCCC)CC)=C%20%19)=O)=C%15)=C%13C%21=CC=C(CC(CCCC)CC)S%21)S%11)=C%22C%23=O)=C%22C(C%24=C(CC(CCCC)CC)SC(CC(CCCC)CC)=C%24%23)=O)=C9)=C7C%25=CC=C(CC(CCCC)CC)S%25)S5)=C%26C%27=O)=C%26C(C%28=C(CC(CCCC)CC)SC(CC(CCCC)CC)=C%28%27)=O)=C3)=C(C%29=CC=C(CC(CCCC)CC)S%29)C%30=C2SC=C%30,CCc1ccc(-c2c3cc(-c4ccc(-c5sc(-c6ccc(-c7cc8c(-c9ccc(CC)s9)c9sc(-c%10ccc(-c%11sc(-c%12ccc(-c%13cc%14c(-c%15ccc(CC)s%15)c%15sc(-c%16ccc(-c%17sc(-c%18cccs%18)c%18c%17C(=O)c%17c(CC)sc(CC)c%17C%18=O)s%16)cc%15c(-c%15ccc(CC)s%15)c%14s%13)s%12)c%12c%11C(=O)c%11c(CC)sc(CC)c%11C%12=O)s%10)cc9c(-c9ccc(CC)s9)c8s7)s6)c6c5C(=O)c5c(CC)sc(CC)c5C6=O)s4)sc3c(-c3ccc(CC)s3)c3ccsc23)s1,CCCCC(CC1=CC=C(S1)C2=C3C=C(SC3=C(C4=C2SC=C4)C5=CC=C(S5)CC(CCCC)CC)C6=CC=C(S6)C7=C(C(C8=C(SC(CC(CCCC)CC)=C8C9=O)CC(CCCC)CC)=O)C9=C(C%10=CC=CS%10)S7)CC
154,IT-OM-4,IT-OM-4,3,PBDB-T,PBDB-T,10.1002/aenm.201700183,0.96,14.69,56,7.9,7.5,0.3,sm,fused,7,polymer,N#C/C(C#N)=C1C2=CC=CC(OC)=C2C(C\1=CC3=CC(SC4=C5C(C6=CC=C(CCCCCC)C=C6)(C7=CC=C(CCCCCC)C=C7)C8=C4C=C9C(C%10=C(C9(C%11=CC=C(CCCCCC)C=C%11)C%12=CC=C(CCCCCC)C=C%12)C%13=C(C=C(C=C%14C(C%15=C(OC)C=CC=C%15/C%14=C(C#N)\C#N)=O)S%13)S%10)=C8)=C5S3)=O,CCc1ccc(C2(c3ccc(CC)cc3)c3cc4c(cc3-c3sc5cc(/C=C6\C(=O)c7c(OC)cccc7C6=C(C#N)C#N)sc5c32)C(c2ccc(CC)cc2)(c2ccc(CC)cc2)c2c-4sc3cc(/C=C4\C(=O)c5c(OC)cccc5C4=C(C#N)C#N)sc23)cc1,CCC(CCCC)CC1=CC=C(S1)C2=C3C(SC(C4=CC=C(S4)C(SC(C5=CC=C(C6=CC7=C(S6)C(C8=CC=C(CC(CCCC)CC)S8)=C9C(SC(C%10=CC=C(S%10)C(SC(C%11=CC=C(C%12=CC%13=C(S%12)C(C%14=CC=C(CC(CCCC)CC)S%14)=C%15C(SC(C%16=CC=C(S%16)C(SC(C%17=CC=CS%17)=C%18C%19=O)=C%18C(C%20=C(CC(CCCC)CC)SC(CC(CCCC)CC)=C%20%19)=O)=C%15)=C%13C%21=CC=C(CC(CCCC)CC)S%21)S%11)=C%22C%23=O)=C%22C(C%24=C(CC(CCCC)CC)SC(CC(CCCC)CC)=C%24%23)=O)=C9)=C7C%25=CC=C(CC(CCCC)CC)S%25)S5)=C%26C%27=O)=C%26C(C%28=C(CC(CCCC)CC)SC(CC(CCCC)CC)=C%28%27)=O)=C3)=C(C%29=CC=C(CC(CCCC)CC)S%29)C%30=C2SC=C%30,CCc1ccc(-c2c3cc(-c4ccc(-c5sc(-c6ccc(-c7cc8c(-c9ccc(CC)s9)c9sc(-c%10ccc(-c%11sc(-c%12ccc(-c%13cc%14c(-c%15ccc(CC)s%15)c%15sc(-c%16ccc(-c%17sc(-c%18cccs%18)c%18c%17C(=O)c%17c(CC)sc(CC)c%17C%18=O)s%16)cc%15c(-c%15ccc(CC)s%15)c%14s%13)s%12)c%12c%11C(=O)c%11c(CC)sc(CC)c%11C%12=O)s%10)cc9c(-c9ccc(CC)s9)c8s7)s6)c6c5C(=O)c5c(CC)sc(CC)c5C6=O)s4)sc3c(-c3ccc(CC)s3)c3ccsc23)s1,CCCCC(CC1=CC=C(S1)C2=C3C=C(SC3=C(C4=C2SC=C4)C5=CC=C(S5)CC(CCCC)CC)C6=CC=C(S6)C7=C(C(C8=C(SC(CC(CCCC)CC)=C8C9=O)CC(CCCC)CC)=O)C9=C(C%10=CC=CS%10)S7)CC
155,IT-OM-3,IT-OM-3,3,PBDB-T,PBDB-T,10.1002/aenm.201700183,0.97,16.38,68,10.8,10.5,0.3,sm,fused,7,polymer,N#C/C(C#N)=C1C2=CC=C(C=C2C(C\1=CC3=CC(SC4=C5C(C6=CC=C(CCCCCC)C=C6)(C7=CC=C(CCCCCC)C=C7)C8=C4C=C9C(C%10=C(C9(C%11=CC=C(CCCCCC)C=C%11)C%12=CC=C(CCCCCC)C=C%12)C%13=C(C=C(C=C%14C(C%15=CC(OC)=CC=C%15/C%14=C(C#N)\C#N)=O)S%13)S%10)=C8)=C5S3)=O)OC,CCc1ccc(C2(c3ccc(CC)cc3)c3cc4c(cc3-c3sc5cc(/C=C6\C(=O)c7cc(OC)ccc7C6=C(C#N)C#N)sc5c32)C(c2ccc(CC)cc2)(c2ccc(CC)cc2)c2c-4sc3cc(/C=C4\C(=O)c5cc(OC)ccc5C4=C(C#N)C#N)sc23)cc1,CCC(CCCC)CC1=CC=C(S1)C2=C3C(SC(C4=CC=C(S4)C(SC(C5=CC=C(C6=CC7=C(S6)C(C8=CC=C(CC(CCCC)CC)S8)=C9C(SC(C%10=CC=C(S%10)C(SC(C%11=CC=C(C%12=CC%13=C(S%12)C(C%14=CC=C(CC(CCCC)CC)S%14)=C%15C(SC(C%16=CC=C(S%16)C(SC(C%17=CC=CS%17)=C%18C%19=O)=C%18C(C%20=C(CC(CCCC)CC)SC(CC(CCCC)CC)=C%20%19)=O)=C%15)=C%13C%21=CC=C(CC(CCCC)CC)S%21)S%11)=C%22C%23=O)=C%22C(C%24=C(CC(CCCC)CC)SC(CC(CCCC)CC)=C%24%23)=O)=C9)=C7C%25=CC=C(CC(CCCC)CC)S%25)S5)=C%26C%27=O)=C%26C(C%28=C(CC(CCCC)CC)SC(CC(CCCC)CC)=C%28%27)=O)=C3)=C(C%29=CC=C(CC(CCCC)CC)S%29)C%30=C2SC=C%30,CCc1ccc(-c2c3cc(-c4ccc(-c5sc(-c6ccc(-c7cc8c(-c9ccc(CC)s9)c9sc(-c%10ccc(-c%11sc(-c%12ccc(-c%13cc%14c(-c%15ccc(CC)s%15)c%15sc(-c%16ccc(-c%17sc(-c%18cccs%18)c%18c%17C(=O)c%17c(CC)sc(CC)c%17C%18=O)s%16)cc%15c(-c%15ccc(CC)s%15)c%14s%13)s%12)c%12c%11C(=O)c%11c(CC)sc(CC)c%11C%12=O)s%10)cc9c(-c9ccc(CC)s9)c8s7)s6)c6c5C(=O)c5c(CC)sc(CC)c5C6=O)s4)sc3c(-c3ccc(CC)s3)c3ccsc23)s1,CCCCC(CC1=CC=C(S1)C2=C3C=C(SC3=C(C4=C2SC=C4)C5=CC=C(S5)CC(CCCC)CC)C6=CC=C(S6)C7=C(C(C8=C(SC(CC(CCCC)CC)=C8C9=O)CC(CCCC)CC)=O)C9=C(C%10=CC=CS%10)S7)CC
156,IT-OM-2,IT-OM-2,3,PBDB-T,PBDB-T,10.1002/aenm.201700183,0.93,17.53,73,11.9,11.5,0.2,sm,fused,7,polymer,N#C/C(C#N)=C1C2=CC(OC)=CC=C2C(C\1=CC3=CC(SC4=C5C(C6=CC=C(CCCCCC)C=C6)(C7=CC=C(CCCCCC)C=C7)C8=C4C=C9C(C%10=C(C9(C%11=CC=C(CCCCCC)C=C%11)C%12=CC=C(CCCCCC)C=C%12)C%13=C(C=C(C=C%14C(C%15=CC=C(OC)C=C%15/C%14=C(C#N)\C#N)=O)S%13)S%10)=C8)=C5S3)=O,CCc1ccc(C2(c3ccc(CC)cc3)c3cc4c(cc3-c3sc5cc(/C=C6\C(=O)c7ccc(OC)cc7C6=C(C#N)C#N)sc5c32)C(c2ccc(CC)cc2)(c2ccc(CC)cc2)c2c-4sc3cc(/C=C4\C(=O)c5ccc(OC)cc5C4=C(C#N)C#N)sc23)cc1,CCC(CCCC)CC1=CC=C(S1)C2=C3C(SC(C4=CC=C(S4)C(SC(C5=CC=C(C6=CC7=C(S6)C(C8=CC=C(CC(CCCC)CC)S8)=C9C(SC(C%10=CC=C(S%10)C(SC(C%11=CC=C(C%12=CC%13=C(S%12)C(C%14=CC=C(CC(CCCC)CC)S%14)=C%15C(SC(C%16=CC=C(S%16)C(SC(C%17=CC=CS%17)=C%18C%19=O)=C%18C(C%20=C(CC(CCCC)CC)SC(CC(CCCC)CC)=C%20%19)=O)=C%15)=C%13C%21=CC=C(CC(CCCC)CC)S%21)S%11)=C%22C%23=O)=C%22C(C%24=C(CC(CCCC)CC)SC(CC(CCCC)CC)=C%24%23)=O)=C9)=C7C%25=CC=C(CC(CCCC)CC)S%25)S5)=C%26C%27=O)=C%26C(C%28=C(CC(CCCC)CC)SC(CC(CCCC)CC)=C%28%27)=O)=C3)=C(C%29=CC=C(CC(CCCC)CC)S%29)C%30=C2SC=C%30,CCc1ccc(-c2c3cc(-c4ccc(-c5sc(-c6ccc(-c7cc8c(-c9ccc(CC)s9)c9sc(-c%10ccc(-c%11sc(-c%12ccc(-c%13cc%14c(-c%15ccc(CC)s%15)c%15sc(-c%16ccc(-c%17sc(-c%18cccs%18)c%18c%17C(=O)c%17c(CC)sc(CC)c%17C%18=O)s%16)cc%15c(-c%15ccc(CC)s%15)c%14s%13)s%12)c%12c%11C(=O)c%11c(CC)sc(CC)c%11C%12=O)s%10)cc9c(-c9ccc(CC)s9)c8s7)s6)c6c5C(=O)c5c(CC)sc(CC)c5C6=O)s4)sc3c(-c3ccc(CC)s3)c3ccsc23)s1,CCCCC(CC1=CC=C(S1)C2=C3C=C(SC3=C(C4=C2SC=C4)C5=CC=C(S5)CC(CCCC)CC)C6=CC=C(S6)C7=C(C(C8=C(SC(CC(CCCC)CC)=C8C9=O)CC(CCCC)CC)=O)C9=C(C%10=CC=CS%10)S7)CC
157,O-IDTBR,"O-IDTBR, IDTBR",0,P3HT,P3HT,10.1021/acsaem.2c02282,0.72,15.28,69.52,7.65,7.65,0.23,sm,fused,5,polymer,O=C1C(SC(=S)N1CC)=CC2=CC=C(C3=NSN=C32)C=4SC=5C=6C=C7C(=CC6C(C5C4)(CCCCCCCC)CCCCCCCC)C=8SC(=CC8C7(CCCCCCCC)CCCCCCCC)C9=CC=C(C=C%10SC(=S)N(C%10=O)CC)C%11=NSN=C%119,CCN1C(=O)/C(=C/c2ccc(-c3cc4c(s3)-c3cc5c(cc3C4(CC)CC)-c3sc(-c4ccc(/C=C6\SC(=S)N(CC)C6=O)c6nsnc46)cc3C5(CC)CC)c3nsnc23)SC1=S,CCCCCCC1=CSC(C2=C(CCCCCC)C=C(C3=C(CCCCCC)C=C(C4=C(CCCCCC)C=C(C5=C(CCCCCC)C=C(C6=C(CCCCCC)C=CS6)S5)S4)S3)S2)=C1,CCc1cc(C)sc1-c1sc(-c2cc(CC)c(-c3sc(-c4cc(CC)c(-c5sc(C)cc5CC)s4)cc3CC)s2)cc1CC,CCCCCCC1=CSC=C1
157,O-IDTBR,"O-IDTBR, IDTBR",0,P3HT,P3HT,10.1038/ncomms11585,0.72,13.9,60,6.3,6.3,0.1,sm,fused,5,polymer,O=C1C(SC(=S)N1CC)=CC2=CC=C(C3=NSN=C32)C=4SC=5C=6C=C7C(=CC6C(C5C4)(CCCCCCCC)CCCCCCCC)C=8SC(=CC8C7(CCCCCCCC)CCCCCCCC)C9=CC=C(C=C%10SC(=S)N(C%10=O)CC)C%11=NSN=C%119,CCN1C(=O)/C(=C/c2ccc(-c3cc4c(s3)-c3cc5c(cc3C4(CC)CC)-c3sc(-c4ccc(/C=C6\SC(=S)N(CC)C6=O)c6nsnc46)cc3C5(CC)CC)c3nsnc23)SC1=S,CCCCCCC1=CSC(C2=C(CCCCCC)C=C(C3=C(CCCCCC)C=C(C4=C(CCCCCC)C=C(C5=C(CCCCCC)C=C(C6=C(CCCCCC)C=CS6)S5)S4)S3)S2)=C1,CCc1cc(C)sc1-c1sc(-c2cc(CC)c(-c3sc(-c4cc(CC)c(-c5sc(C)cc5CC)s4)cc3CC)s2)cc1CC,CCCCCCC1=CSC=C1
157,IDTBR,"O-IDTBR, IDTBR",0,P3HT,P3HT,10.1038/nmat4797,0.82,13.9,60,6.3,6.3,0.1,sm,fused,5,polymer,O=C1C(SC(=S)N1CC)=CC2=CC=C(C3=NSN=C32)C=4SC=5C=6C=C7C(=CC6C(C5C4)(CCCCCCCC)CCCCCCCC)C=8SC(=CC8C7(CCCCCCCC)CCCCCCCC)C9=CC=C(C=C%10SC(=S)N(C%10=O)CC)C%11=NSN=C%119,CCN1C(=O)/C(=C/c2ccc(-c3cc4c(s3)-c3cc5c(cc3C4(CC)CC)-c3sc(-c4ccc(/C=C6\SC(=S)N(CC)C6=O)c6nsnc46)cc3C5(CC)CC)c3nsnc23)SC1=S,CCCCCCC1=CSC(C2=C(CCCCCC)C=C(C3=C(CCCCCC)C=C(C4=C(CCCCCC)C=C(C5=C(CCCCCC)C=C(C6=C(CCCCCC)C=CS6)S5)S4)S3)S2)=C1,CCc1cc(C)sc1-c1sc(-c2cc(CC)c(-c3sc(-c4cc(CC)c(-c5sc(C)cc5CC)s4)cc3CC)s2)cc1CC,CCCCCCC1=CSC=C1
157,O-IDTBR,"O-IDTBR, IDTBR",0,P3HT,P3HT,10.1002/agt2.289,0.77,15.18,63.6,7.69,7.46,0.19,sm,fused,5,polymer,O=C1C(SC(=S)N1CC)=CC2=CC=C(C3=NSN=C32)C=4SC=5C=6C=C7C(=CC6C(C5C4)(CCCCCCCC)CCCCCCCC)C=8SC(=CC8C7(CCCCCCCC)CCCCCCCC)C9=CC=C(C=C%10SC(=S)N(C%10=O)CC)C%11=NSN=C%119,CCN1C(=O)/C(=C/c2ccc(-c3cc4c(s3)-c3cc5c(cc3C4(CC)CC)-c3sc(-c4ccc(/C=C6\SC(=S)N(CC)C6=O)c6nsnc46)cc3C5(CC)CC)c3nsnc23)SC1=S,CCCCCCC1=CSC(C2=C(CCCCCC)C=C(C3=C(CCCCCC)C=C(C4=C(CCCCCC)C=C(C5=C(CCCCCC)C=C(C6=C(CCCCCC)C=CS6)S5)S4)S3)S2)=C1,CCc1cc(C)sc1-c1sc(-c2cc(CC)c(-c3sc(-c4cc(CC)c(-c5sc(C)cc5CC)s4)cc3CC)s2)cc1CC,CCCCCCC1=CSC=C1
157,O-IDTBR,"O-IDTBR, IDTBR",7,PTB7-Th,"PTB7-Th, PBDTT-TT-F, PBDTTT-EFT, PBT7-Th",10.1002/aenm.201903800,1.02,14.2,56,8.7,8.2,0.2,sm,fused,5,polymer,O=C1C(SC(=S)N1CC)=CC2=CC=C(C3=NSN=C32)C=4SC=5C=6C=C7C(=CC6C(C5C4)(CCCCCCCC)CCCCCCCC)C=8SC(=CC8C7(CCCCCCCC)CCCCCCCC)C9=CC=C(C=C%10SC(=S)N(C%10=O)CC)C%11=NSN=C%119,CCN1C(=O)/C(=C/c2ccc(-c3cc4c(s3)-c3cc5c(cc3C4(CC)CC)-c3sc(-c4ccc(/C=C6\SC(=S)N(CC)C6=O)c6nsnc46)cc3C5(CC)CC)c3nsnc23)SC1=S,FC1=C(C(OCC(CCCC)CC)=O)SC2=C(SC=C21)C(S3)=CC4=C3C(C5=CC=C(CC(CC)CCCC)S5)=C(C=C(C6=C(C(F)=C(C(OCC(CCCC)CC)=O)S7)C7=C(S6)C(S8)=CC9=C8C(C%10=CC=C(CC(CCCC)CC)S%10)=C(C=C(C%11=C(C(F)=C(C(OCC(CCCC)CC)=O)S%12)C%12=C(S%11)C(S%13)=CC%14=C%13C(C%15=CC=C(CC(CC)CCCC)S%15)=C(C=CS%16)C%16=C%14C%17=CC=C(CC(CC)CCCC)S%17)S%18)C%18=C9C%19=CC=C(CC(CCCC)CC)S%19)S%20)C%20=C4C%21=CC=C(CC(CC)CCCC)S%21,CCOC(=O)c1sc2c(-c3cc4c(-c5ccc(CC)s5)c5sc(-c6sc(-c7cc8c(-c9ccc(CC)s9)c9sc(-c%10sc(-c%11cc%12c(-c%13ccc(CC)s%13)c%13sccc%13c(-c%13ccc(CC)s%13)c%12s%11)c%11sc(C(=O)OCC)c(F)c%10%11)cc9c(-c9ccc(CC)s9)c8s7)c7sc(C(=O)OCC)c(F)c67)cc5c(-c5ccc(CC)s5)c4s3)scc2c1F,CCCCC(COC(C1=C(F)C2=CSC(C3=CC4=C(C5=C(C(C6=CC=C(S6)CC(CCCC)CC)=C4S3)C=CS5)C7=CC=C(S7)CC(CCCC)CC)=C2S1)=O)CC
157,O-IDTBR,"O-IDTBR, IDTBR",7,PTB7-Th,"PTB7-Th, PBDTT-TT-F, PBDTTT-EFT, PBT7-Th",10.1002/aenm.202100839,1.07,13.35,61,8.7,8.7,0.2,sm,fused,5,polymer,O=C1C(SC(=S)N1CC)=CC2=CC=C(C3=NSN=C32)C=4SC=5C=6C=C7C(=CC6C(C5C4)(CCCCCCCC)CCCCCCCC)C=8SC(=CC8C7(CCCCCCCC)CCCCCCCC)C9=CC=C(C=C%10SC(=S)N(C%10=O)CC)C%11=NSN=C%119,CCN1C(=O)/C(=C/c2ccc(-c3cc4c(s3)-c3cc5c(cc3C4(CC)CC)-c3sc(-c4ccc(/C=C6\SC(=S)N(CC)C6=O)c6nsnc46)cc3C5(CC)CC)c3nsnc23)SC1=S,FC1=C(C(OCC(CCCC)CC)=O)SC2=C(SC=C21)C(S3)=CC4=C3C(C5=CC=C(CC(CC)CCCC)S5)=C(C=C(C6=C(C(F)=C(C(OCC(CCCC)CC)=O)S7)C7=C(S6)C(S8)=CC9=C8C(C%10=CC=C(CC(CCCC)CC)S%10)=C(C=C(C%11=C(C(F)=C(C(OCC(CCCC)CC)=O)S%12)C%12=C(S%11)C(S%13)=CC%14=C%13C(C%15=CC=C(CC(CC)CCCC)S%15)=C(C=CS%16)C%16=C%14C%17=CC=C(CC(CC)CCCC)S%17)S%18)C%18=C9C%19=CC=C(CC(CCCC)CC)S%19)S%20)C%20=C4C%21=CC=C(CC(CC)CCCC)S%21,CCOC(=O)c1sc2c(-c3cc4c(-c5ccc(CC)s5)c5sc(-c6sc(-c7cc8c(-c9ccc(CC)s9)c9sc(-c%10sc(-c%11cc%12c(-c%13ccc(CC)s%13)c%13sccc%13c(-c%13ccc(CC)s%13)c%12s%11)c%11sc(C(=O)OCC)c(F)c%10%11)cc9c(-c9ccc(CC)s9)c8s7)c7sc(C(=O)OCC)c(F)c67)cc5c(-c5ccc(CC)s5)c4s3)scc2c1F,CCCCC(COC(C1=C(F)C2=CSC(C3=CC4=C(C5=C(C(C6=CC=C(S6)CC(CCCC)CC)=C4S3)C=CS5)C7=CC=C(S7)CC(CCCC)CC)=C2S1)=O)CC
157,O-IDTBR,"O-IDTBR, IDTBR",7,PTB7-Th,"PTB7-Th, PBDTT-TT-F, PBDTTT-EFT, PBT7-Th",10.1021/acsaem.2c02282,1.03,17.18,63.84,11.3,11.3,0.19,sm,fused,5,polymer,O=C1C(SC(=S)N1CC)=CC2=CC=C(C3=NSN=C32)C=4SC=5C=6C=C7C(=CC6C(C5C4)(CCCCCCCC)CCCCCCCC)C=8SC(=CC8C7(CCCCCCCC)CCCCCCCC)C9=CC=C(C=C%10SC(=S)N(C%10=O)CC)C%11=NSN=C%119,CCN1C(=O)/C(=C/c2ccc(-c3cc4c(s3)-c3cc5c(cc3C4(CC)CC)-c3sc(-c4ccc(/C=C6\SC(=S)N(CC)C6=O)c6nsnc46)cc3C5(CC)CC)c3nsnc23)SC1=S,FC1=C(C(OCC(CCCC)CC)=O)SC2=C(SC=C21)C(S3)=CC4=C3C(C5=CC=C(CC(CC)CCCC)S5)=C(C=C(C6=C(C(F)=C(C(OCC(CCCC)CC)=O)S7)C7=C(S6)C(S8)=CC9=C8C(C%10=CC=C(CC(CCCC)CC)S%10)=C(C=C(C%11=C(C(F)=C(C(OCC(CCCC)CC)=O)S%12)C%12=C(S%11)C(S%13)=CC%14=C%13C(C%15=CC=C(CC(CC)CCCC)S%15)=C(C=CS%16)C%16=C%14C%17=CC=C(CC(CC)CCCC)S%17)S%18)C%18=C9C%19=CC=C(CC(CCCC)CC)S%19)S%20)C%20=C4C%21=CC=C(CC(CC)CCCC)S%21,CCOC(=O)c1sc2c(-c3cc4c(-c5ccc(CC)s5)c5sc(-c6sc(-c7cc8c(-c9ccc(CC)s9)c9sc(-c%10sc(-c%11cc%12c(-c%13ccc(CC)s%13)c%13sccc%13c(-c%13ccc(CC)s%13)c%12s%11)c%11sc(C(=O)OCC)c(F)c%10%11)cc9c(-c9ccc(CC)s9)c8s7)c7sc(C(=O)OCC)c(F)c67)cc5c(-c5ccc(CC)s5)c4s3)scc2c1F,CCCCC(COC(C1=C(F)C2=CSC(C3=CC4=C(C5=C(C(C6=CC=C(S6)CC(CCCC)CC)=C4S3)C=CS5)C7=CC=C(S7)CC(CCCC)CC)=C2S1)=O)CC
157,IDTBR,"O-IDTBR, IDTBR",79,PffBT4T-2DT,"PffBT4T, PffBT4T-2DT",10.1039/C6EE02598F,1.07,15,62,9.95,9.95,0.2,sm,fused,5,polymer,O=C1C(SC(=S)N1CC)=CC2=CC=C(C3=NSN=C32)C=4SC=5C=6C=C7C(=CC6C(C5C4)(CCCCCCCC)CCCCCCCC)C=8SC(=CC8C7(CCCCCCCC)CCCCCCCC)C9=CC=C(C=C%10SC(=S)N(C%10=O)CC)C%11=NSN=C%119,CCN1C(=O)/C(=C/c2ccc(-c3cc4c(s3)-c3cc5c(cc3C4(CC)CC)-c3sc(-c4ccc(/C=C6\SC(=S)N(CC)C6=O)c6nsnc46)cc3C5(CC)CC)c3nsnc23)SC1=S,CCCCCCCCCCC(CCCCCCCCCCCC)CC1=C(SC(C2=C(C(F)=CC3=NSN=C32)F)=C1)C4=CC=C(S4)C5=CC=C(S5)C6=C(CC(CCCCCCCCCCCC)CCCCCCCCCC)C=C(C(C7=NSN=C78)=C(F)C(F)=C8C9=CC(CC(CCCCCCCCCCCC)CCCCCCCCCC)=C(S9)C%10=CC=C(S%10)C%11=CC=C(S%11)C%12=C(CC(CCCCCCCCCCCC)CCCCCCCCCC)C=C(C(C%13=NSN=C%13%14)=C(F)C(F)=C%14C%15=CC(CC(CCCCCCCCCCCC)CCCCCCCCCC)=C(S%15)C%16=CC=C(S%16)C%17=CC=C(S%17)C%18=C(CC(CCCCCCCCCCCC)CCCCCCCCCC)C=CS%18)S%12)S6,CCc1csc(-c2c(F)c(F)c(-c3cc(CC)c(-c4ccc(-c5ccc(-c6sc(-c7c(F)c(F)c(-c8cc(CC)c(-c9ccc(-c%10ccc(-c%11sc(-c%12c(F)c(F)c(-c%13cc(CC)c(-c%14ccc(-c%15cccs%15)s%14)s%13)c%13nsnc%12%13)cc%11CC)s%10)s9)s8)c8nsnc78)cc6CC)s5)s4)s3)c3nsnc23)c1,CCCCCCCCCCC(CCCCCCCCCCCC)CC(C=CS1)=C1C2=CC=C(S2)C3=CC=C(S3)C4=C(CC(CCCCCCCCCCCC)CCCCCCCCCC)C=C(C5=C(C(F)=CC6=NSN=C56)F)S4
157,O-IDTBR,"O-IDTBR, IDTBR",89,PfBTAZ,PfBTAZ,10.1002/aenm.201702427,1,11.7,64,7.7,7.5,0.1,sm,fused,5,polymer,O=C1C(SC(=S)N1CC)=CC2=CC=C(C3=NSN=C32)C=4SC=5C=6C=C7C(=CC6C(C5C4)(CCCCCCCC)CCCCCCCC)C=8SC(=CC8C7(CCCCCCCC)CCCCCCCC)C9=CC=C(C=C%10SC(=S)N(C%10=O)CC)C%11=NSN=C%119,CCN1C(=O)/C(=C/c2ccc(-c3cc4c(s3)-c3cc5c(cc3C4(CC)CC)-c3sc(-c4ccc(/C=C6\SC(=S)N(CC)C6=O)c6nsnc46)cc3C5(CC)CC)c3nsnc23)SC1=S,FC(C(F)=C(C1=CC(CC(CCCCCCCCCCCC)CCCCCCCCCC)=C(C2=CC=C(C3=C(F)C=C(C4=CC=C(C5=C(CC(CCCCCCCCCC)CCCCCCCCCCCC)C=C(C6=C(F)C(F)=C(C7=CC(CC(CCCCCCCCCCCC)CCCCCCCCCC)=C(C8=CC=C(C9=C(F)C=C(C%10=CC=C(C%11=C(CC(CCCCCCCCCC)CCCCCCCCCCCC)C=C(C%12=C(F)C(F)=C(C%13=CC(CC(CCCCCCCCCCCC)CCCCCCCCCC)=C(C%14=CC=C(C%15=C(F)C=C(C%16=CC=CS%16)C%17=NSN=C%17%15)S%14)S%13)C%18=NN(CCC)N=C%18%12)S%11)S%10)C%19=NSN=C%199)S8)S7)C%20=NN(CCC)N=C%206)S5)S4)C%21=NSN=C%213)S2)S1)C%22=NN(CCC)N=C%22%23)=C%23C%24=CC(CC(CCCCCCCCCC)CCCCCCCCCCCC)=CS%24,CCc1csc(-c2c(F)c(F)c(-c3cc(CC)c(-c4ccc(-c5c(F)cc(-c6ccc(-c7sc(-c8c(F)c(F)c(-c9cc(CC)c(-c%10ccc(-c%11c(F)cc(-c%12ccc(-c%13sc(-c%14c(F)c(F)c(-c%15cc(CC)c(-c%16ccc(-c%17c(F)cc(-c%18cccs%18)c%18nsnc%17%18)s%16)s%15)c%15nn(CC)nc%14%15)cc%13CC)s%12)c%12nsnc%11%12)s%10)s9)c9nn(CC)nc89)cc7CC)s6)c6nsnc56)s4)s3)c3nn(CC)nc23)c1,CCCCCCCCCCCCC(CC1=CSC(C2=C(C(F)=C(C3=NN(N=C23)CCC)C4=CC(CC(CCCCCCCCCCCC)CCCCCCCCCC)=C(S4)C5=CC=C(S5)C6=C(C=C(C7=NSN=C67)C8=CC=CS8)F)F)=C1)CCCCCCCCCC
157,O-IDTBR,"O-IDTBR, IDTBR",90,PfBTAZS,PfBTAZS,10.1002/aenm.201702427,0.98,16.4,62,10.4,10.1,0.2,sm,fused,5,polymer,O=C1C(SC(=S)N1CC)=CC2=CC=C(C3=NSN=C32)C=4SC=5C=6C=C7C(=CC6C(C5C4)(CCCCCCCC)CCCCCCCC)C=8SC(=CC8C7(CCCCCCCC)CCCCCCCC)C9=CC=C(C=C%10SC(=S)N(C%10=O)CC)C%11=NSN=C%119,CCN1C(=O)/C(=C/c2ccc(-c3cc4c(s3)-c3cc5c(cc3C4(CC)CC)-c3sc(-c4ccc(/C=C6\SC(=S)N(CC)C6=O)c6nsnc46)cc3C5(CC)CC)c3nsnc23)SC1=S,FC(C(F)=C(C1=CC=C(C2=C(CC(CCCCCCCCCC)CCCCCCCCCCCC)C=C(C3=C(F)C=C(C4=CC(CC(CCCCCCCCCC)CCCCCCCCCCCC)=C(C5=CC=C(C6=C(F)C(F)=C(C7=CC=C(C8=C(CC(CCCCCCCCCC)CCCCCCCCCCCC)C=C(C9=C(F)C=C(C%10=CC(CC(CCCCCCCCCC)CCCCCCCCCCCC)=C(C%11=CC=C(C%12=C(F)C(F)=C(C%13=CC=C(C%14=C(CC(CCCCCCCCCC)CCCCCCCCCCCC)C=C(C%15=C(F)C=C(C%16=CC(CC(CCCCCCCCCC)CCCCCCCCCCCC)=CS%16)C%17=NSN=C%17%15)S%14)S%13)C%18=NN(CCC)N=C%18%12)S%11)S%10)C%19=NSN=C%199)S8)S7)C%20=NN(CCC)N=C%206)S5)S4)C%21=NSN=C%213)S2)S1)C%22=NN(CCC)N=C%22%23)=C%23C%24=CC=CS%24,CCc1csc(-c2cc(F)c(-c3cc(CC)c(-c4ccc(-c5c(F)c(F)c(-c6ccc(-c7sc(-c8cc(F)c(-c9cc(CC)c(-c%10ccc(-c%11c(F)c(F)c(-c%12ccc(-c%13sc(-c%14cc(F)c(-c%15cc(CC)c(-c%16ccc(-c%17c(F)c(F)c(-c%18cccs%18)c%18nn(CC)nc%17%18)s%16)s%15)c%15nsnc%14%15)cc%13CC)s%12)c%12nn(CC)nc%11%12)s%10)s9)c9nsnc89)cc7CC)s6)c6nn(CC)nc56)s4)s3)c3nsnc23)c1,FC(C=C1C2=CC(CC(CCCCCCCCCCCC)CCCCCCCCCC)=CS2)=C(C3=NSN=C13)C4=CC(CC(CCCCCCCCCCCC)CCCCCCCCCC)=C(S4)C5=CC=C(S5)C6=C(C(F)=C(C7=NN(N=C67)CCC)C8=CC=CS8)F
157,O-IDTBR,"O-IDTBR, IDTBR",323,PvBDTTAZ,PvBDTTAZ,10.1021/jacs.7b01606,1.08,16.26,63.6,11.6,11.2,0.2,sm,fused,5,polymer,O=C1C(SC(=S)N1CC)=CC2=CC=C(C3=NSN=C32)C=4SC=5C=6C=C7C(=CC6C(C5C4)(CCCCCCCC)CCCCCCCC)C=8SC(=CC8C7(CCCCCCCC)CCCCCCCC)C9=CC=C(C=C%10SC(=S)N(C%10=O)CC)C%11=NSN=C%119,CCN1C(=O)/C(=C/c2ccc(-c3cc4c(s3)-c3cc5c(cc3C4(CC)CC)-c3sc(-c4ccc(/C=C6\SC(=S)N(CC)C6=O)c6nsnc46)cc3C5(CC)CC)c3nsnc23)SC1=S,CCCCCCCCCCC(CCCCCCCCCCCC)CC1=C(SC(C2=C3SC=CC3=C(C4=C2C=CS4)C5=CC(CC(CCCCCCCCCCCC)CCCCCCCCCC)=C(C6=CC=C(C7=C(C(F)=CC8=NN(CCC)N=C87)F)S6)S5)=C1)C9=CC=C(C(C%10=NN(CCC)N=C%10%11)=C(F)C(F)=C%11C%12=CC=C(S%12)C%13=C(CC(CCCCCCCCCCCC)CCCCCCCCCC)C=C(S%13)C(C%14=C%15C=CS%14)=C%16C=CSC%16=C%15C%17=CC(CC(CCCCCCCCCCCC)CCCCCCCCCC)=C(S%17)C%18=CC=C(C(C%19=NN(CCC)N=C%19%20)=C(F)C(F)=C%20C%21=CC=C(S%21)C%22=C(CC(CCCCCCCCCCCC)CCCCCCCCCC)C=C(S%22)C(C%23=C%24C=CS%23)=C%25C=CSC%25=C%24C%26=CC(CC(CCCCCCCCCCCC)CCCCCCCCCC)=C(S%26)C%27=CC=CS%27)S%18)S9,CCc1csc(-c2c3ccsc3c(-c3cc(CC)c(-c4ccc(-c5c(F)c(F)c(-c6ccc(-c7sc(-c8c9ccsc9c(-c9cc(CC)c(-c%10ccc(-c%11c(F)c(F)c(-c%12ccc(-c%13sc(-c%14c%15ccsc%15c(-c%15cc(CC)c(-c%16ccc(-c%17c(F)c(F)c(-c%18cccs%18)c%18nn(CC)nc%17%18)s%16)s%15)c%15ccsc%14%15)cc%13CC)s%12)c%12nn(CC)nc%11%12)s%10)s9)c9ccsc89)cc7CC)s6)c6nn(CC)nc56)s4)s3)c3ccsc23)c1,CCCCCCCCCCCCC(CC1=C(C2=CC=CS2)SC(C3=C4C=CSC4=C(C5=C3SC=C5)C6=CC(CC(CCCCCCCCCCCC)CCCCCCCCCC)=C(S6)C7=CC=C(S7)C8=C(C(F)=CC9=NN(N=C89)CCC)F)=C1)CCCCCCCCCC
157,O-IDTBR,"O-IDTBR, IDTBR",336,BDT3TR,BDT3TR,10.1039/C6TA06367E,1.06,12.1,55,7.09,6.96,0.13,sm,fused,5,sm,O=C1C(SC(=S)N1CC)=CC2=CC=C(C3=NSN=C32)C=4SC=5C=6C=C7C(=CC6C(C5C4)(CCCCCCCC)CCCCCCCC)C=8SC(=CC8C7(CCCCCCCC)CCCCCCCC)C9=CC=C(C=C%10SC(=S)N(C%10=O)CC)C%11=NSN=C%119,CCN1C(=O)/C(=C/c2ccc(-c3cc4c(s3)-c3cc5c(cc3C4(CC)CC)-c3sc(-c4ccc(/C=C6\SC(=S)N(CC)C6=O)c6nsnc46)cc3C5(CC)CC)c3nsnc23)SC1=S,O=C1C(SC(=S)N1CC)=CC=2SC(C=3SC(=CC3)C=4SC(=CC4CCCCCCCC)C=5SC=6C(C5)=C(C=7SC(=CC7)CC(CC)CCCC)C=8SC(=CC8C6C=9SC(=CC9)CC(CC)CCCC)C=%10SC=%11C(C%10)=C(C=%12SC(=CC%12)CC(CC)CCCC)C=%13SC(=CC%13C%11C=%14SC(=CC%14)CC(CC)CCCC)C=%15SC=%16C(C%15)=C(C=%17SC(=CC%17)CC(CC)CCCC)C=%18SC(=CC%18C%16C=%19SC(=CC%19)CC(CC)CCCC)C=%20SC(C=%21SC(=CC%21)C=%22SC(C=C%23SC(=S)N(C%23=O)CC)=CC%22CCCCCCCC)=C(C%20)CCCCCCCC)=C(C2)CCCCCCCC,CCc1ccc(-c2c3cc(-c4cc5c(-c6ccc(CC)s6)c6sc(-c7cc8c(-c9ccc(CC)s9)c9sc(-c%10cc(CC)c(-c%11ccc(-c%12sc(/C=C%13/SC(=S)N(CC)C%13=O)cc%12CC)s%11)s%10)cc9c(-c9ccc(CC)s9)c8s7)cc6c(-c6ccc(CC)s6)c5s4)sc3c(-c3ccc(CC)s3)c3cc(-c4cc(CC)c(-c5ccc(-c6sc(/C=C7/SC(=S)N(CC)C7=O)cc6CC)s5)s4)sc23)s1,O=C1C(SC(=S)N1CC)=CC=2SC(C=3SC(=CC3)C=4SC(=CC4CCCCCCCC)C=5SC=6C(C5)=C(C=7SC(=CC7)CC(CC)CCCC)C=8SC(=CC8C6C=9SC(=CC9)CC(CC)CCCC)C=%10SC=%11C(C%10)=C(C=%12SC(=CC%12)CC(CC)CCCC)C=%13SC(=CC%13C%11C=%14SC(=CC%14)CC(CC)CCCC)C=%15SC=%16C(C%15)=C(C=%17SC(=CC%17)CC(CC)CCCC)C=%18SC(=CC%18C%16C=%19SC(=CC%19)CC(CC)CCCC)C=%20SC(C=%21SC(=CC%21)C=%22SC(C=C%23SC(=S)N(C%23=O)CC)=CC%22CCCCCCCC)=C(C%20)CCCCCCCC)=C(C2)CCCCCCCC
157,O-IDTBR,"O-IDTBR, IDTBR",360,DR3TBDTT,DR3TBDTT,10.1039/C8TA04665D,1.15,11.06,50,6.36,6.18,0.18,sm,fused,5,sm,O=C1C(SC(=S)N1CC)=CC2=CC=C(C3=NSN=C32)C=4SC=5C=6C=C7C(=CC6C(C5C4)(CCCCCCCC)CCCCCCCC)C=8SC(=CC8C7(CCCCCCCC)CCCCCCCC)C9=CC=C(C=C%10SC(=S)N(C%10=O)CC)C%11=NSN=C%119,CCN1C(=O)/C(=C/c2ccc(-c3cc4c(s3)-c3cc5c(cc3C4(CC)CC)-c3sc(-c4ccc(/C=C6\SC(=S)N(CC)C6=O)c6nsnc46)cc3C5(CC)CC)c3nsnc23)SC1=S,O=C1C(SC(=S)N1CC)=CC=2SC(C=3SC(=CC3)C=4SC(=CC4CCCCCCCC)C=5SC=6C(C5)=C(C=7SC(=CC7)CC(CC)CCCC)C=8SC(=CC8C6C=9SC(=CC9)CC(CC)CCCC)C=%10SC(C=%11SC(=CC%11)C=%12SC(C=C%13SC(=S)N(C%13=O)CC)=CC%12CCCCCCCC)=C(C%10)CCCCCCCC)=C(C2)CCCCCCCC,CCc1ccc(-c2c3cc(-c4cc(CC)c(-c5ccc(-c6sc(/C=C7/SC(=S)N(CC)C7=O)cc6CC)s5)s4)sc3c(-c3ccc(CC)s3)c3cc(-c4cc(CC)c(-c5ccc(-c6sc(/C=C7/SC(=S)N(CC)C7=O)cc6CC)s5)s4)sc23)s1,O=C1C(SC(=S)N1CC)=CC=2SC(C=3SC(=CC3)C=4SC(=CC4CCCCCCCC)C=5SC=6C(C5)=C(C=7SC(=CC7)CC(CC)CCCC)C=8SC(=CC8C6C=9SC(=CC9)CC(CC)CCCC)C=%10SC(C=%11SC(=CC%11)C=%12SC(C=C%13SC(=S)N(C%13=O)CC)=CC%12CCCCCCCC)=C(C%10)CCCCCCCC)=C(C2)CCCCCCCC
158,IXIC,"6TIC, IXIC",3,PBDB-T,PBDB-T,10.1002/aenm.201801203,0.82,20.9,65.4,11.3,11.3,,sm,fused,8,polymer,O=C1C2=C(C=CC=C2)C(/C1=C/C3=CC(S4)=C(S3)C5=C4C(SC6=C7SC8=C6C(C9=CC=C(CCCCCC)C=C9)(C%10=CC=C(CCCCCC)C=C%10)C%11=C8SC%12=C%11SC(/C=C%13/C(C(C=CC=C%14)=C%14C%13=O)=C(C#N)/C#N)=C%12)=C7C5(C%15=CC=C(CCCCCC)C=C%15)C%16=CC=C(CCCCCC)C=C%16)=C(C#N)\C#N,CCc1ccc(C2(c3ccc(CC)cc3)c3c(sc4cc(/C=C5\C(=O)c6ccccc6C5=C(C#N)C#N)sc34)-c3sc4c5c(sc4c32)-c2sc3cc(/C=C4\C(=O)c6ccccc6C4=C(C#N)C#N)sc3c2C5(c2ccc(CC)cc2)c2ccc(CC)cc2)cc1,CCC(CCCC)CC1=CC=C(S1)C2=C3C(SC(C4=CC=C(S4)C(SC(C5=CC=C(C6=CC7=C(S6)C(C8=CC=C(CC(CCCC)CC)S8)=C9C(SC(C%10=CC=C(S%10)C(SC(C%11=CC=C(C%12=CC%13=C(S%12)C(C%14=CC=C(CC(CCCC)CC)S%14)=C%15C(SC(C%16=CC=C(S%16)C(SC(C%17=CC=CS%17)=C%18C%19=O)=C%18C(C%20=C(CC(CCCC)CC)SC(CC(CCCC)CC)=C%20%19)=O)=C%15)=C%13C%21=CC=C(CC(CCCC)CC)S%21)S%11)=C%22C%23=O)=C%22C(C%24=C(CC(CCCC)CC)SC(CC(CCCC)CC)=C%24%23)=O)=C9)=C7C%25=CC=C(CC(CCCC)CC)S%25)S5)=C%26C%27=O)=C%26C(C%28=C(CC(CCCC)CC)SC(CC(CCCC)CC)=C%28%27)=O)=C3)=C(C%29=CC=C(CC(CCCC)CC)S%29)C%30=C2SC=C%30,CCc1ccc(-c2c3cc(-c4ccc(-c5sc(-c6ccc(-c7cc8c(-c9ccc(CC)s9)c9sc(-c%10ccc(-c%11sc(-c%12ccc(-c%13cc%14c(-c%15ccc(CC)s%15)c%15sc(-c%16ccc(-c%17sc(-c%18cccs%18)c%18c%17C(=O)c%17c(CC)sc(CC)c%17C%18=O)s%16)cc%15c(-c%15ccc(CC)s%15)c%14s%13)s%12)c%12c%11C(=O)c%11c(CC)sc(CC)c%11C%12=O)s%10)cc9c(-c9ccc(CC)s9)c8s7)s6)c6c5C(=O)c5c(CC)sc(CC)c5C6=O)s4)sc3c(-c3ccc(CC)s3)c3ccsc23)s1,CCCCC(CC1=CC=C(S1)C2=C3C=C(SC3=C(C4=C2SC=C4)C5=CC=C(S5)CC(CCCC)CC)C6=CC=C(S6)C7=C(C(C8=C(SC(CC(CCCC)CC)=C8C9=O)CC(CCCC)CC)=O)C9=C(C%10=CC=CS%10)S7)CC
158,6TIC,"6TIC, IXIC",7,PTB7-Th,"PTB7-Th, PBDTT-TT-F, PBDTTT-EFT, PBT7-Th",10.1002/aenm.201702831,0.831,20.11,66.16,11.07,10.65,,sm,fused,8,polymer,O=C1C2=C(C=CC=C2)C(/C1=C/C3=CC(S4)=C(S3)C5=C4C(SC6=C7SC8=C6C(C9=CC=C(CCCCCC)C=C9)(C%10=CC=C(CCCCCC)C=C%10)C%11=C8SC%12=C%11SC(/C=C%13/C(C(C=CC=C%14)=C%14C%13=O)=C(C#N)/C#N)=C%12)=C7C5(C%15=CC=C(CCCCCC)C=C%15)C%16=CC=C(CCCCCC)C=C%16)=C(C#N)\C#N,O=C1C2=C(C=CC=C2)C(/C1=C/C3=CC(S4)=C(S3)C5=C4C(SC6=C7SC8=C6C(C9=CC=C(CC)C=C9)(C%10=CC=C(CC)C=C%10)C%11=C8SC%12=C%11SC(/C=C%13/C(C(C=CC=C%14)=C%14C%13=O)=C(C#N)/C#N)=C%12)=C7C5(C%15=CC=C(CC)C=C%15)C%16=CC=C(CC)C=C%16)=C(C#N)\C#N,FC1=C(C(OCC(CCCC)CC)=O)SC2=C(SC=C21)C(S3)=CC4=C3C(C5=CC=C(CC(CC)CCCC)S5)=C(C=C(C6=C(C(F)=C(C(OCC(CCCC)CC)=O)S7)C7=C(S6)C(S8)=CC9=C8C(C%10=CC=C(CC(CCCC)CC)S%10)=C(C=C(C%11=C(C(F)=C(C(OCC(CCCC)CC)=O)S%12)C%12=C(S%11)C(S%13)=CC%14=C%13C(C%15=CC=C(CC(CC)CCCC)S%15)=C(C=CS%16)C%16=C%14C%17=CC=C(CC(CC)CCCC)S%17)S%18)C%18=C9C%19=CC=C(CC(CCCC)CC)S%19)S%20)C%20=C4C%21=CC=C(CC(CC)CCCC)S%21,CCOC(=O)c1sc2c(-c3cc4c(-c5ccc(CC)s5)c5sc(-c6sc(-c7cc8c(-c9ccc(CC)s9)c9sc(-c%10sc(-c%11cc%12c(-c%13ccc(CC)s%13)c%13sccc%13c(-c%13ccc(CC)s%13)c%12s%11)c%11sc(C(=O)OCC)c(F)c%10%11)cc9c(-c9ccc(CC)s9)c8s7)c7sc(C(=O)OCC)c(F)c67)cc5c(-c5ccc(CC)s5)c4s3)scc2c1F,CCCCC(COC(C1=C(F)C2=CSC(C3=CC4=C(C5=C(C(C6=CC=C(S6)CC(CCCC)CC)=C4S3)C=CS5)C7=CC=C(S7)CC(CCCC)CC)=C2S1)=O)CC
158,6TIC,"6TIC, IXIC",7,PTB7-Th,"PTB7-Th, PBDTT-TT-F, PBDTTT-EFT, PBT7-Th",10.1016/j.cej.2022.135020,0.81,19.6,65,10.32,10.03,0.21,sm,fused,8,polymer,O=C1C2=C(C=CC=C2)C(/C1=C/C3=CC(S4)=C(S3)C5=C4C(SC6=C7SC8=C6C(C9=CC=C(CCCCCC)C=C9)(C%10=CC=C(CCCCCC)C=C%10)C%11=C8SC%12=C%11SC(/C=C%13/C(C(C=CC=C%14)=C%14C%13=O)=C(C#N)/C#N)=C%12)=C7C5(C%15=CC=C(CCCCCC)C=C%15)C%16=CC=C(CCCCCC)C=C%16)=C(C#N)\C#N,O=C1C2=C(C=CC=C2)C(/C1=C/C3=CC(S4)=C(S3)C5=C4C(SC6=C7SC8=C6C(C9=CC=C(CC)C=C9)(C%10=CC=C(CC)C=C%10)C%11=C8SC%12=C%11SC(/C=C%13/C(C(C=CC=C%14)=C%14C%13=O)=C(C#N)/C#N)=C%12)=C7C5(C%15=CC=C(CC)C=C%15)C%16=CC=C(CC)C=C%16)=C(C#N)\C#N,FC1=C(C(OCC(CCCC)CC)=O)SC2=C(SC=C21)C(S3)=CC4=C3C(C5=CC=C(CC(CC)CCCC)S5)=C(C=C(C6=C(C(F)=C(C(OCC(CCCC)CC)=O)S7)C7=C(S6)C(S8)=CC9=C8C(C%10=CC=C(CC(CCCC)CC)S%10)=C(C=C(C%11=C(C(F)=C(C(OCC(CCCC)CC)=O)S%12)C%12=C(S%11)C(S%13)=CC%14=C%13C(C%15=CC=C(CC(CC)CCCC)S%15)=C(C=CS%16)C%16=C%14C%17=CC=C(CC(CC)CCCC)S%17)S%18)C%18=C9C%19=CC=C(CC(CCCC)CC)S%19)S%20)C%20=C4C%21=CC=C(CC(CC)CCCC)S%21,CCOC(=O)c1sc2c(-c3cc4c(-c5ccc(CC)s5)c5sc(-c6sc(-c7cc8c(-c9ccc(CC)s9)c9sc(-c%10sc(-c%11cc%12c(-c%13ccc(CC)s%13)c%13sccc%13c(-c%13ccc(CC)s%13)c%12s%11)c%11sc(C(=O)OCC)c(F)c%10%11)cc9c(-c9ccc(CC)s9)c8s7)c7sc(C(=O)OCC)c(F)c67)cc5c(-c5ccc(CC)s5)c4s3)scc2c1F,CCCCC(COC(C1=C(F)C2=CSC(C3=CC4=C(C5=C(C(C6=CC=C(S6)CC(CCCC)CC)=C4S3)C=CS5)C7=CC=C(S7)CC(CCCC)CC)=C2S1)=O)CC
159,F-F,F-F,3,PBDB-T,PBDB-T,10.1002/aenm.201702870,0.88,17.36,71,10.85,10.67,,sm,fused,7,polymer,O=C1C2=C(C(/C1=C/C(S3)=CC4=C3C5=CC(C(CCCCCCCC)(C6=C7C=C8C(C(SC(/C=C(C(C9=C%10C=C(F)C=C9)=O)/C%10=C(C#N)\C#N)=C%11)=C%11C8(CCCCCCCC)CCCCCCCC)=C6)CCCCCCCC)=C7C=C5C4(CCCCCCCC)CCCCCCCC)=C(C#N)/C#N)C=C(F)C=C2,CCC1(CC)c2cc3c(cc2-c2cc4c(cc21)-c1sc(/C=C2\C(=O)c5ccc(F)cc5C2=C(C#N)C#N)cc1C4(CC)CC)C(CC)(CC)c1cc(/C=C2\C(=O)c4ccc(F)cc4C2=C(C#N)C#N)sc1-3,CCC(CCCC)CC1=CC=C(S1)C2=C3C(SC(C4=CC=C(S4)C(SC(C5=CC=C(C6=CC7=C(S6)C(C8=CC=C(CC(CCCC)CC)S8)=C9C(SC(C%10=CC=C(S%10)C(SC(C%11=CC=C(C%12=CC%13=C(S%12)C(C%14=CC=C(CC(CCCC)CC)S%14)=C%15C(SC(C%16=CC=C(S%16)C(SC(C%17=CC=CS%17)=C%18C%19=O)=C%18C(C%20=C(CC(CCCC)CC)SC(CC(CCCC)CC)=C%20%19)=O)=C%15)=C%13C%21=CC=C(CC(CCCC)CC)S%21)S%11)=C%22C%23=O)=C%22C(C%24=C(CC(CCCC)CC)SC(CC(CCCC)CC)=C%24%23)=O)=C9)=C7C%25=CC=C(CC(CCCC)CC)S%25)S5)=C%26C%27=O)=C%26C(C%28=C(CC(CCCC)CC)SC(CC(CCCC)CC)=C%28%27)=O)=C3)=C(C%29=CC=C(CC(CCCC)CC)S%29)C%30=C2SC=C%30,CCc1ccc(-c2c3cc(-c4ccc(-c5sc(-c6ccc(-c7cc8c(-c9ccc(CC)s9)c9sc(-c%10ccc(-c%11sc(-c%12ccc(-c%13cc%14c(-c%15ccc(CC)s%15)c%15sc(-c%16ccc(-c%17sc(-c%18cccs%18)c%18c%17C(=O)c%17c(CC)sc(CC)c%17C%18=O)s%16)cc%15c(-c%15ccc(CC)s%15)c%14s%13)s%12)c%12c%11C(=O)c%11c(CC)sc(CC)c%11C%12=O)s%10)cc9c(-c9ccc(CC)s9)c8s7)s6)c6c5C(=O)c5c(CC)sc(CC)c5C6=O)s4)sc3c(-c3ccc(CC)s3)c3ccsc23)s1,CCCCC(CC1=CC=C(S1)C2=C3C=C(SC3=C(C4=C2SC=C4)C5=CC=C(S5)CC(CCCC)CC)C6=CC=C(S6)C7=C(C(C8=C(SC(CC(CCCC)CC)=C8C9=O)CC(CCCC)CC)=O)C9=C(C%10=CC=CS%10)S7)CC
