Repository: brigreens/Meta-analysis_OSCs

This repository contains the data files and analysis notebooks to support the paper "Meta-Analysis of Molecular Design Strategies for Non-Fullerene Acceptor Based Organic Solar Cell Materials" (DOI: 10.26434/chemrxiv-2024-w29b1)

File: OSC_dataset_metaanalysis.csv (part 36 of 76)
NFA_ID,reported_acceptor,NFA_other_names,don_ID,reported_donor,don_other_names,DOI,Voc,Jsc,FF,PCE_max,PCE_avg,PCE_std,acceptor_type,acceptor_class,fused_rings_in_core,donor_type,acc_SMILES_sidechains,acc_SMILES_shortened_sidechains,don_SMILES_sidechains,don_SMILES_shortened_sidechains,don_mon_SMILES
178,ITC-2Cl,ITC-2Cl,12,PBDB-TF,"PBDB-TF, PM6, PBDB-T-2F, PBDB-T2F, PBDBT-F",10.1002/aenm.201900041,0.91,20.1,74.1,13.6,13.22,0.18,sm,fused,7,polymer,N#CC(C#N)=C1C2=CSC(Cl)=C2C(=O)C1=CC=3SC4=C(SC=5C=6C=C7C(=CC6C(C8=CC=C(C=C8)CCCCCC)(C9=CC=C(C=C9)CCCCCC)C45)C=%10SC=%11C=C(SC%11C%10C7(C%12=CC=C(C=C%12)CCCCCC)C%13=CC=C(C=C%13)CCCCCC)C=C%14C(=O)C%15=C(Cl)SC=C%15C%14=C(C#N)C#N)C3,CCc1ccc(C2(c3ccc(CC)cc3)c3cc4c(cc3-c3sc5cc(/C=C6\C(=O)c7c(csc7Cl)C6=C(C#N)C#N)sc5c32)C(c2ccc(CC)cc2)(c2ccc(CC)cc2)c2c-4sc3cc(/C=C4\C(=O)c5c(csc5Cl)C4=C(C#N)C#N)sc23)cc1,FC1=C(CC(CCCC)CC)SC(C2=C3C(SC(C4=CC=C(S4)C(SC(C5=CC=C(C6=CC7=C(S6)C(C8=CC(F)=C(CC(CCCC)CC)S8)=C9C(SC(C%10=CC=C(S%10)C(SC(C%11=CC=C(C%12=CC%13=C(S%12)C(C%14=CC(F)=C(CC(CCCC)CC)S%14)=C%15C(SC(C%16=CC=C(S%16)C(SC(C%17=CC=CS%17)=C%18C%19=O)=C%18C(C%20=C(CC(CCCC)CC)SC(CC(CCCC)CC)=C%20%19)=O)=C%15)=C%13C%21=CC(F)=C(CC(CCCC)CC)S%21)S%11)=C%22C%23=O)=C%22C(C%24=C(CC(CCCC)CC)SC(CC(CCCC)CC)=C%24%23)=O)=C9)=C7C%25=CC(F)=C(CC(CCCC)CC)S%25)S5)=C%26C%27=O)=C%26C(C%28=C(CC(CCCC)CC)SC(CC(CCCC)CC)=C%28%27)=O)=C3)=C(C%29=CC(F)=C(CC(CCCC)CC)S%29)C%30=C2SC=C%30)=C1,CCc1sc(-c2c3cc(-c4ccc(-c5sc(-c6ccc(-c7cc8c(-c9cc(F)c(CC)s9)c9sc(-c%10ccc(-c%11sc(-c%12ccc(-c%13cc%14c(-c%15cc(F)c(CC)s%15)c%15sc(-c%16ccc(-c%17sc(-c%18cccs%18)c%18c%17C(=O)c%17c(CC)sc(CC)c%17C%18=O)s%16)cc%15c(-c%15cc(F)c(CC)s%15)c%14s%13)s%12)c%12c%11C(=O)c%11c(CC)sc(CC)c%11C%12=O)s%10)cc9c(-c9cc(F)c(CC)s9)c8s7)s6)c6c5C(=O)c5c(CC)sc(CC)c5C6=O)s4)sc3c(-c3cc(F)c(CC)s3)c3ccsc23)cc1F,CCCCC(CC1=C(F)C=C(C2=C3C=C(SC3=C(C4=C2SC=C4)C5=CC(F)=C(S5)CC(CCCC)CC)C6=CC=C(S6)C7=C(C(C8=C(SC(CC(CCCC)CC)=C8C9=O)CC(CCCC)CC)=O)C9=C(C%10=CC=CS%10)S7)S1)CC
179,3TT-OCIC,3TT-OCIC,7,PTB7-Th,"PTB7-Th, PBDTT-TT-F, PBDTTT-EFT, PBT7-Th",10.1002/aenm.201901024,0.68,26.49,69,12.43,12.22,0.23,sm,fused,8,polymer,O=C1C2=C(C=C(Cl)C(Cl)=C2)C(/C1=C/C3=C(CCCCCCCC)C(S4)=C(S3)C5=C4C(SC6=C7SC8=C6C(C9=CC=C(CCCCCC)C=C9)(C%10=CC=C(CCCCCC)C=C%10)C%11=C8SC%12=C%11SC(/C=C%13/C(C(C=C(Cl)C(Cl)=C%14)=C%14C%13=O)=C(C#N)/C#N)=C%12CCCCCCCC)=C7C5(C%15=CC=C(CCCCCC)C=C%15)C%16=CC=C(CCCCCC)C=C%16)=C(C#N)\C#N,CCc1ccc(C2(c3ccc(CC)cc3)c3c(sc4c(CC)c(/C=C5\C(=O)c6cc(Cl)c(Cl)cc6C5=C(C#N)C#N)sc34)-c3sc4c5c(sc4c32)-c2sc3c(CC)c(/C=C4\C(=O)c6cc(Cl)c(Cl)cc6C4=C(C#N)C#N)sc3c2C5(c2ccc(CC)cc2)c2ccc(CC)cc2)cc1,FC1=C(C(OCC(CCCC)CC)=O)SC2=C(SC=C21)C(S3)=CC4=C3C(C5=CC=C(CC(CC)CCCC)S5)=C(C=C(C6=C(C(F)=C(C(OCC(CCCC)CC)=O)S7)C7=C(S6)C(S8)=CC9=C8C(C%10=CC=C(CC(CCCC)CC)S%10)=C(C=C(C%11=C(C(F)=C(C(OCC(CCCC)CC)=O)S%12)C%12=C(S%11)C(S%13)=CC%14=C%13C(C%15=CC=C(CC(CC)CCCC)S%15)=C(C=CS%16)C%16=C%14C%17=CC=C(CC(CC)CCCC)S%17)S%18)C%18=C9C%19=CC=C(CC(CCCC)CC)S%19)S%20)C%20=C4C%21=CC=C(CC(CC)CCCC)S%21,CCOC(=O)c1sc2c(-c3cc4c(-c5ccc(CC)s5)c5sc(-c6sc(-c7cc8c(-c9ccc(CC)s9)c9sc(-c%10sc(-c%11cc%12c(-c%13ccc(CC)s%13)c%13sccc%13c(-c%13ccc(CC)s%13)c%12s%11)c%11sc(C(=O)OCC)c(F)c%10%11)cc9c(-c9ccc(CC)s9)c8s7)c7sc(C(=O)OCC)c(F)c67)cc5c(-c5ccc(CC)s5)c4s3)scc2c1F,CCCCC(COC(C1=C(F)C2=CSC(C3=CC4=C(C5=C(C(C6=CC=C(S6)CC(CCCC)CC)=C4S3)C=CS5)C7=CC=C(S7)CC(CCCC)CC)=C2S1)=O)CC
180,ZITI-N,ZITI-N,17,PTQ10,"PTQ10, PTQ-10",10.1002/aenm.201903298,0.967,12.03,60.68,7.06,6.78,0.19,sm,fused,8,polymer,O=C(C(C=C(F)C(F)=C1)=C1C/2=C(C#N)/C#N)C2=C/C3=CC4=C(C(C=C(C(CC(CCCC)CCCCCC)(CC(CCCCCC)CCCC)C5=C6C(CC(CCCCCC)CCCC)(CC(CCCCCC)CCCC)C7=C5C=C(N(C)C8=C9SC(/C=C%10C(C(C=C(F)C(F)=C%11)=C%11C\%10=C(C#N)\C#N)=O)=C8)C9=C7)C6=C%12)=C%12N4C)S3,CCC1(CC)C2=C(c3cc4c(cc31)c1sc(/C=C3\C(=O)c5cc(F)c(F)cc5C3=C(C#N)C#N)cc1n4C)C(CC)(CC)c1cc3c4sc(/C=C5\C(=O)c6cc(F)c(F)cc6C5=C(C#N)C#N)cc4n(C)c3cc12,FC(C(F)=C(C1=CC=C(C2=C(F)C(F)=C(C3=CC=C(C4=C(F)C(F)=CC5=C4N=CC(OCC(CCCCCC)CCCCCCCC)=N5)S3)C6=C2N=CC(OCC(CCCCCC)CCCCCCCC)=N6)S1)C7=C8N=CC(OCC(CCCCCC)CCCCCCCC)=N7)=C8C9=CC=CS9,CCOc1cnc2c(-c3ccc(-c4c(F)c(F)c(-c5ccc(-c6c(F)c(F)c(-c7cccs7)c7ncc(OCC)nc67)s5)c5ncc(OCC)nc45)s3)c(F)c(F)cc2n1,FC1=CC2=NC(OCC(CCCCCCCC)CCCCCC)=CN=C2C(C3=CC=CS3)=C1F
180,ZITI-N,ZITI-N,49,J71,J71,10.1016/j.isci.2019.08.038,0.876,21.78,72,13.68,13.47,0.12,sm,fused,8,polymer,O=C(C(C=C(F)C(F)=C1)=C1C/2=C(C#N)/C#N)C2=C/C3=CC4=C(C(C=C(C(CC(CCCC)CCCCCC)(CC(CCCCCC)CCCC)C5=C6C(CC(CCCCCC)CCCC)(CC(CCCCCC)CCCC)C7=C5C=C(N(C)C8=C9SC(/C=C%10C(C(C=C(F)C(F)=C%11)=C%11C\%10=C(C#N)\C#N)=O)=C8)C9=C7)C6=C%12)=C%12N4C)S3,CCC1(CC)C2=C(c3cc4c(cc31)c1sc(/C=C3\C(=O)c5cc(F)c(F)cc5C3=C(C#N)C#N)cc1n4C)C(CC)(CC)c1cc3c4sc(/C=C5\C(=O)c6cc(F)c(F)cc6C5=C(C#N)C#N)cc4n(C)c3cc12,CCC[Si](CCC)(CCC)C1=CC=C(S1)C2=C3SC(C4=CC=C(C5=C(C(F)=CC6=NN(CC(CCCCCCCC)CCCCCC)N=C65)F)S4)=CC3=C(C7=CC=C([Si](CCC)(CCC)CCC)S7)C8=C2C=C(S8)C9=CC=C(C(C%10=NN(CC(CCCCCCCC)CCCCCC)N=C%10%11)=C(F)C(F)=C%11C%12=CC=C(S%12)C%13=CC%14=C(C%15=CC=C([Si](CCC)(CCC)CCC)S%15)C%16=C(C(C%17=CC=C([Si](CCC)(CCC)CCC)S%17)=C%14S%13)C=C(S%16)C%18=CC=C(C(C%19=NN(CC(CCCCCCCC)CCCCCC)N=C%19%20)=C(F)C(F)=C%20C%21=CC=C(S%21)C%22=CC%23=C(C%24=CC=C([Si](CCC)(CCC)CCC)S%24)C%25=C(C(C%26=CC=C([Si](CCC)(CCC)CCC)S%26)=C%23S%22)C=C(S%25)C%27=CC=CS%27)S%18)S9,CCN1N=C2C(C3=CC=CS3)=C(C(F)=C(C2=N1)C4=CC=C(S4)C5=CC6=C(C7=C(C(C8=CC=C(S8)[Si](CC)(CC)CC)=C6S5)C=C(C9=CC=C(S9)C%10=C(C(F)=C(C%11=NN(N=C%10%11)CC)C%12=CC=C(S%12)C%13=CC%14=C(C%15=C(C(C%16=CC=C(S%16)[Si](CC)(CC)CC)=C%14S%13)C=C(C%17=CC=C(S%17)C%18=C(C(F)=C(C%19=NN(N=C%18%19)CC)C%20=CC=C(S%20)C%21=CC%22=C(C%23=C(C(C%24=CC=C(S%24)[Si](CC)(CC)CC)=C%22S%21)C=CS%23)C%25=CC=C(S%25)[Si](CC)(CC)CC)F)S%15)C%26=CC=C(S%26)[Si](CC)(CC)CC)F)S7)C%27=CC=C(S%27)[Si](CC)(CC)CC)F,CCCCCCCCC(CN1N=C2C=C(C(F)=C(C2=N1)C3=CC=C(S3)C4=CC5=C(C6=C(C(C7=CC=C(S7)[Si](CCC)(CCC)CCC)=C5S4)C=C(C8=CC=CS8)S6)C9=CC=C(S9)[Si](CCC)(CCC)CCC)F)CCCCCC
181,ZITI-S,ZITI-S,17,PTQ10,"PTQ10, PTQ-10",10.1002/aenm.201903298,0.96,16.94,65.75,10.69,10.53,0.18,sm,fused,8,polymer,O=C(C(C=C(F)C(F)=C1)=C1C/2=C(C#N)/C#N)C2=C/C3=CC4=C(C(C=C(C(CC(CCCC)CCCCCC)(CC(CCCCCC)CCCC)C5=C6C(CC(CCCCCC)CCCC)(CC(CCCCCC)CCCC)C7=C5C=C(SC8=C9SC(/C=C%10C(C(C=C(F)C(F)=C%11)=C%11C\%10=C(C#N)\C#N)=O)=C8)C9=C7)C6=C%12)=C%12S4)S3,CCC1(CC)C2=C(c3cc4sc5cc(/C=C6\C(=O)c7cc(F)c(F)cc7C6=C(C#N)C#N)sc5c4cc31)C(CC)(CC)c1cc3c(cc12)sc1cc(/C=C2\C(=O)c4cc(F)c(F)cc4C2=C(C#N)C#N)sc13,FC(C(F)=C(C1=CC=C(C2=C(F)C(F)=C(C3=CC=C(C4=C(F)C(F)=CC5=C4N=CC(OCC(CCCCCC)CCCCCCCC)=N5)S3)C6=C2N=CC(OCC(CCCCCC)CCCCCCCC)=N6)S1)C7=C8N=CC(OCC(CCCCCC)CCCCCCCC)=N7)=C8C9=CC=CS9,CCOc1cnc2c(-c3ccc(-c4c(F)c(F)c(-c5ccc(-c6c(F)c(F)c(-c7cccs7)c7ncc(OCC)nc67)s5)c5ncc(OCC)nc45)s3)c(F)c(F)cc2n1,FC1=CC2=NC(OCC(CCCCCCCC)CCCCCC)=CN=C2C(C3=CC=CS3)=C1F
181,ZITI-S,ZITI-S,49,J71,J71,10.1016/j.isci.2019.08.038,0.811,17.39,64.62,9.12,8.86,0.18,sm,fused,8,polymer,O=C(C(C=C(F)C(F)=C1)=C1C/2=C(C#N)/C#N)C2=C/C3=CC4=C(C(C=C(C(CC(CCCC)CCCCCC)(CC(CCCCCC)CCCC)C5=C6C(CC(CCCCCC)CCCC)(CC(CCCCCC)CCCC)C7=C5C=C(SC8=C9SC(/C=C%10C(C(C=C(F)C(F)=C%11)=C%11C\%10=C(C#N)\C#N)=O)=C8)C9=C7)C6=C%12)=C%12S4)S3,CCC1(CC)C2=C(c3cc4sc5cc(/C=C6\C(=O)c7cc(F)c(F)cc7C6=C(C#N)C#N)sc5c4cc31)C(CC)(CC)c1cc3c(cc12)sc1cc(/C=C2\C(=O)c4cc(F)c(F)cc4C2=C(C#N)C#N)sc13,CCC[Si](CCC)(CCC)C1=CC=C(S1)C2=C3SC(C4=CC=C(C5=C(C(F)=CC6=NN(CC(CCCCCCCC)CCCCCC)N=C65)F)S4)=CC3=C(C7=CC=C([Si](CCC)(CCC)CCC)S7)C8=C2C=C(S8)C9=CC=C(C(C%10=NN(CC(CCCCCCCC)CCCCCC)N=C%10%11)=C(F)C(F)=C%11C%12=CC=C(S%12)C%13=CC%14=C(C%15=CC=C([Si](CCC)(CCC)CCC)S%15)C%16=C(C(C%17=CC=C([Si](CCC)(CCC)CCC)S%17)=C%14S%13)C=C(S%16)C%18=CC=C(C(C%19=NN(CC(CCCCCCCC)CCCCCC)N=C%19%20)=C(F)C(F)=C%20C%21=CC=C(S%21)C%22=CC%23=C(C%24=CC=C([Si](CCC)(CCC)CCC)S%24)C%25=C(C(C%26=CC=C([Si](CCC)(CCC)CCC)S%26)=C%23S%22)C=C(S%25)C%27=CC=CS%27)S%18)S9,CCN1N=C2C(C3=CC=CS3)=C(C(F)=C(C2=N1)C4=CC=C(S4)C5=CC6=C(C7=C(C(C8=CC=C(S8)[Si](CC)(CC)CC)=C6S5)C=C(C9=CC=C(S9)C%10=C(C(F)=C(C%11=NN(N=C%10%11)CC)C%12=CC=C(S%12)C%13=CC%14=C(C%15=C(C(C%16=CC=C(S%16)[Si](CC)(CC)CC)=C%14S%13)C=C(C%17=CC=C(S%17)C%18=C(C(F)=C(C%19=NN(N=C%18%19)CC)C%20=CC=C(S%20)C%21=CC%22=C(C%23=C(C(C%24=CC=C(S%24)[Si](CC)(CC)CC)=C%22S%21)C=CS%23)C%25=CC=C(S%25)[Si](CC)(CC)CC)F)S%15)C%26=CC=C(S%26)[Si](CC)(CC)CC)F)S7)C%27=CC=C(S%27)[Si](CC)(CC)CC)F,CCCCCCCCC(CN1N=C2C=C(C(F)=C(C2=N1)C3=CC=C(S3)C4=CC5=C(C6=C(C(C7=CC=C(S7)[Si](CCC)(CCC)CCC)=C5S4)C=C(C8=CC=CS8)S6)C9=CC=C(S9)[Si](CCC)(CCC)CCC)F)CCCCCC
182,IT-OH,IT-OH,3,PBDB-T,PBDB-T,10.1002/aenm.201903650,0.89,16.71,70,10.4,10.1,0.3,sm,fused,7,polymer,N#CC(C#N)=C1C=2C=CC=CC2C(=O)C1=CC=3SC4=C(SC=5C=6C=C7C(=CC6C(C8=CC=C(C=C8)CCCCCC)(C9=CC=C(C=C9)CCCCCC)C45)C=%10SC=%11C=C(SC%11C%10C7(C%12=CC=C(C=C%12)CCCCCC)C%13=CC=C(C=C%13)CCCCCC)C=C%14C(=O)C=%15C(O)=CC=CC%15C%14=C(C#N)C#N)C3,CCc1ccc(C2(c3ccc(CC)cc3)c3cc4c(cc3-c3sc5cc(/C=C6\C(=O)c7ccccc7C6=C(C#N)C#N)sc5c32)C(c2ccc(CC)cc2)(c2ccc(CC)cc2)c2c-4sc3cc(/C=C4\C(=O)c5c(O)cccc5C4=C(C#N)C#N)sc23)cc1,CCC(CCCC)CC1=CC=C(S1)C2=C3C(SC(C4=CC=C(S4)C(SC(C5=CC=C(C6=CC7=C(S6)C(C8=CC=C(CC(CCCC)CC)S8)=C9C(SC(C%10=CC=C(S%10)C(SC(C%11=CC=C(C%12=CC%13=C(S%12)C(C%14=CC=C(CC(CCCC)CC)S%14)=C%15C(SC(C%16=CC=C(S%16)C(SC(C%17=CC=CS%17)=C%18C%19=O)=C%18C(C%20=C(CC(CCCC)CC)SC(CC(CCCC)CC)=C%20%19)=O)=C%15)=C%13C%21=CC=C(CC(CCCC)CC)S%21)S%11)=C%22C%23=O)=C%22C(C%24=C(CC(CCCC)CC)SC(CC(CCCC)CC)=C%24%23)=O)=C9)=C7C%25=CC=C(CC(CCCC)CC)S%25)S5)=C%26C%27=O)=C%26C(C%28=C(CC(CCCC)CC)SC(CC(CCCC)CC)=C%28%27)=O)=C3)=C(C%29=CC=C(CC(CCCC)CC)S%29)C%30=C2SC=C%30,CCc1ccc(-c2c3cc(-c4ccc(-c5sc(-c6ccc(-c7cc8c(-c9ccc(CC)s9)c9sc(-c%10ccc(-c%11sc(-c%12ccc(-c%13cc%14c(-c%15ccc(CC)s%15)c%15sc(-c%16ccc(-c%17sc(-c%18cccs%18)c%18c%17C(=O)c%17c(CC)sc(CC)c%17C%18=O)s%16)cc%15c(-c%15ccc(CC)s%15)c%14s%13)s%12)c%12c%11C(=O)c%11c(CC)sc(CC)c%11C%12=O)s%10)cc9c(-c9ccc(CC)s9)c8s7)s6)c6c5C(=O)c5c(CC)sc(CC)c5C6=O)s4)sc3c(-c3ccc(CC)s3)c3ccsc23)s1,CCCCC(CC1=CC=C(S1)C2=C3C=C(SC3=C(C4=C2SC=C4)C5=CC=C(S5)CC(CCCC)CC)C6=CC=C(S6)C7=C(C(C8=C(SC(CC(CCCC)CC)=C8C9=O)CC(CCCC)CC)=O)C9=C(C%10=CC=CS%10)S7)CC
183,IT-DOH,IT-DOH,3,PBDB-T,PBDB-T,10.1002/aenm.201903650,0.87,18.04,70,11,10.7,0.3,sm,fused,7,polymer,N#CC(C#N)=C1C=2C=CC=C(O)C2C(=O)C1=CC=3SC4=C(SC=5C=6C=C7C(=CC6C(C8=CC=C(C=C8)CCCCCC)(C9=CC=C(C=C9)CCCCCC)C45)C=%10SC=%11C=C(SC%11C%10C7(C%12=CC=C(C=C%12)CCCCCC)C%13=CC=C(C=C%13)CCCCCC)C=C%14C(=O)C=%15C(O)=CC=CC%15C%14=C(C#N)C#N)C3,CCc1ccc(C2(c3ccc(CC)cc3)c3cc4c(cc3-c3sc5cc(/C=C6\C(=O)c7c(O)cccc7C6=C(C#N)C#N)sc5c32)C(c2ccc(CC)cc2)(c2ccc(CC)cc2)c2c-4sc3cc(/C=C4\C(=O)c5c(O)cccc5C4=C(C#N)C#N)sc23)cc1,CCC(CCCC)CC1=CC=C(S1)C2=C3C(SC(C4=CC=C(S4)C(SC(C5=CC=C(C6=CC7=C(S6)C(C8=CC=C(CC(CCCC)CC)S8)=C9C(SC(C%10=CC=C(S%10)C(SC(C%11=CC=C(C%12=CC%13=C(S%12)C(C%14=CC=C(CC(CCCC)CC)S%14)=C%15C(SC(C%16=CC=C(S%16)C(SC(C%17=CC=CS%17)=C%18C%19=O)=C%18C(C%20=C(CC(CCCC)CC)SC(CC(CCCC)CC)=C%20%19)=O)=C%15)=C%13C%21=CC=C(CC(CCCC)CC)S%21)S%11)=C%22C%23=O)=C%22C(C%24=C(CC(CCCC)CC)SC(CC(CCCC)CC)=C%24%23)=O)=C9)=C7C%25=CC=C(CC(CCCC)CC)S%25)S5)=C%26C%27=O)=C%26C(C%28=C(CC(CCCC)CC)SC(CC(CCCC)CC)=C%28%27)=O)=C3)=C(C%29=CC=C(CC(CCCC)CC)S%29)C%30=C2SC=C%30,CCc1ccc(-c2c3cc(-c4ccc(-c5sc(-c6ccc(-c7cc8c(-c9ccc(CC)s9)c9sc(-c%10ccc(-c%11sc(-c%12ccc(-c%13cc%14c(-c%15ccc(CC)s%15)c%15sc(-c%16ccc(-c%17sc(-c%18cccs%18)c%18c%17C(=O)c%17c(CC)sc(CC)c%17C%18=O)s%16)cc%15c(-c%15ccc(CC)s%15)c%14s%13)s%12)c%12c%11C(=O)c%11c(CC)sc(CC)c%11C%12=O)s%10)cc9c(-c9ccc(CC)s9)c8s7)s6)c6c5C(=O)c5c(CC)sc(CC)c5C6=O)s4)sc3c(-c3ccc(CC)s3)c3ccsc23)s1,CCCCC(CC1=CC=C(S1)C2=C3C=C(SC3=C(C4=C2SC=C4)C5=CC=C(S5)CC(CCCC)CC)C6=CC=C(S6)C7=C(C(C8=C(SC(CC(CCCC)CC)=C8C9=O)CC(CCCC)CC)=O)C9=C(C%10=CC=CS%10)S7)CC
183,IT-DOH,IT-DOH,12,PBDB-T-2F,"PBDB-TF, PM6, PBDB-T-2F, PBDB-T2F, PBDBT-F",10.1002/aenm.201903650,0.96,17.78,73,12.5,12.2,0.3,sm,fused,7,polymer,N#CC(C#N)=C1C=2C=CC=C(O)C2C(=O)C1=CC=3SC4=C(SC=5C=6C=C7C(=CC6C(C8=CC=C(C=C8)CCCCCC)(C9=CC=C(C=C9)CCCCCC)C45)C=%10SC=%11C=C(SC%11C%10C7(C%12=CC=C(C=C%12)CCCCCC)C%13=CC=C(C=C%13)CCCCCC)C=C%14C(=O)C=%15C(O)=CC=CC%15C%14=C(C#N)C#N)C3,CCc1ccc(C2(c3ccc(CC)cc3)c3cc4c(cc3-c3sc5cc(/C=C6\C(=O)c7c(O)cccc7C6=C(C#N)C#N)sc5c32)C(c2ccc(CC)cc2)(c2ccc(CC)cc2)c2c-4sc3cc(/C=C4\C(=O)c5c(O)cccc5C4=C(C#N)C#N)sc23)cc1,FC1=C(CC(CCCC)CC)SC(C2=C3C(SC(C4=CC=C(S4)C(SC(C5=CC=C(C6=CC7=C(S6)C(C8=CC(F)=C(CC(CCCC)CC)S8)=C9C(SC(C%10=CC=C(S%10)C(SC(C%11=CC=C(C%12=CC%13=C(S%12)C(C%14=CC(F)=C(CC(CCCC)CC)S%14)=C%15C(SC(C%16=CC=C(S%16)C(SC(C%17=CC=CS%17)=C%18C%19=O)=C%18C(C%20=C(CC(CCCC)CC)SC(CC(CCCC)CC)=C%20%19)=O)=C%15)=C%13C%21=CC(F)=C(CC(CCCC)CC)S%21)S%11)=C%22C%23=O)=C%22C(C%24=C(CC(CCCC)CC)SC(CC(CCCC)CC)=C%24%23)=O)=C9)=C7C%25=CC(F)=C(CC(CCCC)CC)S%25)S5)=C%26C%27=O)=C%26C(C%28=C(CC(CCCC)CC)SC(CC(CCCC)CC)=C%28%27)=O)=C3)=C(C%29=CC(F)=C(CC(CCCC)CC)S%29)C%30=C2SC=C%30)=C1,CCc1sc(-c2c3cc(-c4ccc(-c5sc(-c6ccc(-c7cc8c(-c9cc(F)c(CC)s9)c9sc(-c%10ccc(-c%11sc(-c%12ccc(-c%13cc%14c(-c%15cc(F)c(CC)s%15)c%15sc(-c%16ccc(-c%17sc(-c%18cccs%18)c%18c%17C(=O)c%17c(CC)sc(CC)c%17C%18=O)s%16)cc%15c(-c%15cc(F)c(CC)s%15)c%14s%13)s%12)c%12c%11C(=O)c%11c(CC)sc(CC)c%11C%12=O)s%10)cc9c(-c9cc(F)c(CC)s9)c8s7)s6)c6c5C(=O)c5c(CC)sc(CC)c5C6=O)s4)sc3c(-c3cc(F)c(CC)s3)c3ccsc23)cc1F,CCCCC(CC1=C(F)C=C(C2=C3C=C(SC3=C(C4=C2SC=C4)C5=CC(F)=C(S5)CC(CCCC)CC)C6=CC=C(S6)C7=C(C(C8=C(SC(CC(CCCC)CC)=C8C9=O)CC(CCCC)CC)=O)C9=C(C%10=CC=CS%10)S7)S1)CC
184,PZ1,"PT-IDTIC, PZ1",3,PBDB-T,PBDB-T,10.1002/ange.201707678,0.83,16.05,68.99,9.19,9.04,0.09,polymer,,,polymer,O=C(C(C=CC(C1=CC=CS1)=C2)=C2C/3=C(C#N)\C#N)C3=C/C4=CC(C5(CCCCCCCCCCCCCCCC)CCCCCCCCCCCCCCCC)=C(S4)C6=C5C=C(C(SC(/C=C7C(C(C=CC(C(S8)=CC=C8C9=CC(C/%10=C(C#N)\C#N)=C(C=C9)C(C%10=C/C%11=CC(C%12(CCCCCCCCCCCCCCCC)CCCCCCCCCCCCCCCC)=C(S%11)C%13=C%12C=C(C(SC(/C=C%14C(C(C=CC=C%15)=C%15C\%14=C(C#N)/C#N)=O)=C%16)=C%16C%17(CCCCCCCCCCCCCCCC)CCCCCCCCCCCCCCCC)C%17=C%13)=O)=C%18)=C%18C\7=C(C#N)/C#N)=O)=C%19)=C%19C%20(CCCCCCCCCCCCCCCC)CCCCCCCCCCCCCCCC)C%20=C6,CCC1(CC)c2cc3c(cc2-c2sc(/C=C4\C(=O)c5ccccc5C4=C(C#N)C#N)cc21)C(CC)(CC)c1cc(/C=C2\C(=O)c4ccc(-c5ccc(-c6ccc7c(c6)C(=C(C#N)C#N)/C(=C/c6cc8c(s6)-c6cc9c(cc6C8(CC)CC)-c6sc(/C=C8\C(=O)c%10ccc(-c%11cccs%11)cc%10C8=C(C#N)C#N)cc6C9(CC)CC)C7=O)s5)cc4C2=C(C#N)C#N)sc1-3,CCC(CCCC)CC1=CC=C(S1)C2=C3C(SC(C4=CC=C(S4)C(SC(C5=CC=C(C6=CC7=C(S6)C(C8=CC=C(CC(CCCC)CC)S8)=C9C(SC(C%10=CC=C(S%10)C(SC(C%11=CC=C(C%12=CC%13=C(S%12)C(C%14=CC=C(CC(CCCC)CC)S%14)=C%15C(SC(C%16=CC=C(S%16)C(SC(C%17=CC=CS%17)=C%18C%19=O)=C%18C(C%20=C(CC(CCCC)CC)SC(CC(CCCC)CC)=C%20%19)=O)=C%15)=C%13C%21=CC=C(CC(CCCC)CC)S%21)S%11)=C%22C%23=O)=C%22C(C%24=C(CC(CCCC)CC)SC(CC(CCCC)CC)=C%24%23)=O)=C9)=C7C%25=CC=C(CC(CCCC)CC)S%25)S5)=C%26C%27=O)=C%26C(C%28=C(CC(CCCC)CC)SC(CC(CCCC)CC)=C%28%27)=O)=C3)=C(C%29=CC=C(CC(CCCC)CC)S%29)C%30=C2SC=C%30,CCc1ccc(-c2c3cc(-c4ccc(-c5sc(-c6ccc(-c7cc8c(-c9ccc(CC)s9)c9sc(-c%10ccc(-c%11sc(-c%12ccc(-c%13cc%14c(-c%15ccc(CC)s%15)c%15sc(-c%16ccc(-c%17sc(-c%18cccs%18)c%18c%17C(=O)c%17c(CC)sc(CC)c%17C%18=O)s%16)cc%15c(-c%15ccc(CC)s%15)c%14s%13)s%12)c%12c%11C(=O)c%11c(CC)sc(CC)c%11C%12=O)s%10)cc9c(-c9ccc(CC)s9)c8s7)s6)c6c5C(=O)c5c(CC)sc(CC)c5C6=O)s4)sc3c(-c3ccc(CC)s3)c3ccsc23)s1,CCCCC(CC1=CC=C(S1)C2=C3C=C(SC3=C(C4=C2SC=C4)C5=CC=C(S5)CC(CCCC)CC)C6=CC=C(S6)C7=C(C(C8=C(SC(CC(CCCC)CC)=C8C9=O)CC(CCCC)CC)=O)C9=C(C%10=CC=CS%10)S7)CC
184,PT-IDTIC,"PT-IDTIC, PZ1",12,PBDB-TF,"PBDB-TF, PM6, PBDB-T-2F, PBDB-T2F, PBDBT-F",10.1002/aenm.202001408,0.94,15.48,66,10,9.65,0.25,polymer,,,polymer,O=C(C1=C(C/2=C(C#N)\C#N)C=CC=C1)C2=C/C3=CC4=C(S3)C5=C(C=C6C(C(CCCCCCCCCCCCCCCC)(C7=C6SC(/C=C8C(C9=C(C\8=C(C#N)/C#N)C=C(C%10=CC=C(S%10)C%11=CC(C(/C(C%12=O)=C/C%13=CC(C(CCCCCCCCCCCCCCCC)(C%14=C%15C=C(C(CCCCCCCCCCCCCCCC)(C%16=C%17SC(/C=C%18C(C%19=C(C\%18=C(C#N)\C#N)C=C(C%20=CC=CS%20)C=C%19)=O)=C%16)CCCCCCCCCCCCCCCC)C%17=C%14)CCCCCCCCCCCCCCCC)=C%15S%13)=C(C#N)\C#N)=C%12C=C%11)C=C9)=O)=C7)CCCCCCCCCCCCCCCC)=C5)C(CCCCCCCCCCCCCCCC)4CCCCCCCCCCCCCCCC,CCC1(C2=C(C3=C1C=C(/C=C4C(C5=C(C\4=C(C#N)/C#N)C=CC=C5)=O)S3)C=C(C(CC)(C6=C7SC(/C=C8C(C9=C(C\8=C(C#N)/C#N)C=C(C%10=CC=C(S%10)C%11=CC(C(/C(C%12=O)=C/C%13=CC(C(CC)(C%14=C%15C=C(C(CC)(C%16=C%17SC(/C=C%18C(C%19=C(C\%18=C(C#N)\C#N)C=C(C%20=CC=CS%20)C=C%19)=O)=C%16)CC)C%17=C%14)CC)=C%15S%13)=C(C#N)\C#N)=C%12C=C%11)C=C9)=O)=C6)CC)C7=C2)CC,FC1=C(CC(CCCC)CC)SC(C2=C3C(SC(C4=CC=C(S4)C(SC(C5=CC=C(C6=CC7=C(S6)C(C8=CC(F)=C(CC(CCCC)CC)S8)=C9C(SC(C%10=CC=C(S%10)C(SC(C%11=CC=C(C%12=CC%13=C(S%12)C(C%14=CC(F)=C(CC(CCCC)CC)S%14)=C%15C(SC(C%16=CC=C(S%16)C(SC(C%17=CC=CS%17)=C%18C%19=O)=C%18C(C%20=C(CC(CCCC)CC)SC(CC(CCCC)CC)=C%20%19)=O)=C%15)=C%13C%21=CC(F)=C(CC(CCCC)CC)S%21)S%11)=C%22C%23=O)=C%22C(C%24=C(CC(CCCC)CC)SC(CC(CCCC)CC)=C%24%23)=O)=C9)=C7C%25=CC(F)=C(CC(CCCC)CC)S%25)S5)=C%26C%27=O)=C%26C(C%28=C(CC(CCCC)CC)SC(CC(CCCC)CC)=C%28%27)=O)=C3)=C(C%29=CC(F)=C(CC(CCCC)CC)S%29)C%30=C2SC=C%30)=C1,CCc1sc(-c2c3cc(-c4ccc(-c5sc(-c6ccc(-c7cc8c(-c9cc(F)c(CC)s9)c9sc(-c%10ccc(-c%11sc(-c%12ccc(-c%13cc%14c(-c%15cc(F)c(CC)s%15)c%15sc(-c%16ccc(-c%17sc(-c%18cccs%18)c%18c%17C(=O)c%17c(CC)sc(CC)c%17C%18=O)s%16)cc%15c(-c%15cc(F)c(CC)s%15)c%14s%13)s%12)c%12c%11C(=O)c%11c(CC)sc(CC)c%11C%12=O)s%10)cc9c(-c9cc(F)c(CC)s9)c8s7)s6)c6c5C(=O)c5c(CC)sc(CC)c5C6=O)s4)sc3c(-c3cc(F)c(CC)s3)c3ccsc23)cc1F,CCCCC(CC1=C(F)C=C(C2=C3C=C(SC3=C(C4=C2SC=C4)C5=CC(F)=C(S5)CC(CCCC)CC)C6=CC=C(S6)C7=C(C(C8=C(SC(CC(CCCC)CC)=C8C9=O)CC(CCCC)CC)=O)C9=C(C%10=CC=CS%10)S7)S1)CC
184,PZ1,"PT-IDTIC, PZ1",12,PBDB-TF,"PBDB-TF, PM6, PBDB-T-2F, PBDB-T2F, PBDBT-F",10.1007/s11426-019-9466-6,0.96,17.1,68.2,11.2,10.6,,polymer,,,polymer,O=C(C(C=CC(C1=CC=CS1)=C2)=C2C/3=C(C#N)\C#N)C3=C/C4=CC(C5(CCCCCCCCCCCCCCCC)CCCCCCCCCCCCCCCC)=C(S4)C6=C5C=C(C(SC(/C=C7C(C(C=CC(C(S8)=CC=C8C9=CC(C/%10=C(C#N)\C#N)=C(C=C9)C(C%10=C/C%11=CC(C%12(CCCCCCCCCCCCCCCC)CCCCCCCCCCCCCCCC)=C(S%11)C%13=C%12C=C(C(SC(/C=C%14C(C(C=CC=C%15)=C%15C\%14=C(C#N)/C#N)=O)=C%16)=C%16C%17(CCCCCCCCCCCCCCCC)CCCCCCCCCCCCCCCC)C%17=C%13)=O)=C%18)=C%18C\7=C(C#N)/C#N)=O)=C%19)=C%19C%20(CCCCCCCCCCCCCCCC)CCCCCCCCCCCCCCCC)C%20=C6,CCC1(CC)c2cc3c(cc2-c2sc(/C=C4\C(=O)c5ccccc5C4=C(C#N)C#N)cc21)C(CC)(CC)c1cc(/C=C2\C(=O)c4ccc(-c5ccc(-c6ccc7c(c6)C(=C(C#N)C#N)/C(=C/c6cc8c(s6)-c6cc9c(cc6C8(CC)CC)-c6sc(/C=C8\C(=O)c%10ccc(-c%11cccs%11)cc%10C8=C(C#N)C#N)cc6C9(CC)CC)C7=O)s5)cc4C2=C(C#N)C#N)sc1-3,FC1=C(CC(CCCC)CC)SC(C2=C3C(SC(C4=CC=C(S4)C(SC(C5=CC=C(C6=CC7=C(S6)C(C8=CC(F)=C(CC(CCCC)CC)S8)=C9C(SC(C%10=CC=C(S%10)C(SC(C%11=CC=C(C%12=CC%13=C(S%12)C(C%14=CC(F)=C(CC(CCCC)CC)S%14)=C%15C(SC(C%16=CC=C(S%16)C(SC(C%17=CC=CS%17)=C%18C%19=O)=C%18C(C%20=C(CC(CCCC)CC)SC(CC(CCCC)CC)=C%20%19)=O)=C%15)=C%13C%21=CC(F)=C(CC(CCCC)CC)S%21)S%11)=C%22C%23=O)=C%22C(C%24=C(CC(CCCC)CC)SC(CC(CCCC)CC)=C%24%23)=O)=C9)=C7C%25=CC(F)=C(CC(CCCC)CC)S%25)S5)=C%26C%27=O)=C%26C(C%28=C(CC(CCCC)CC)SC(CC(CCCC)CC)=C%28%27)=O)=C3)=C(C%29=CC(F)=C(CC(CCCC)CC)S%29)C%30=C2SC=C%30)=C1,CCc1sc(-c2c3cc(-c4ccc(-c5sc(-c6ccc(-c7cc8c(-c9cc(F)c(CC)s9)c9sc(-c%10ccc(-c%11sc(-c%12ccc(-c%13cc%14c(-c%15cc(F)c(CC)s%15)c%15sc(-c%16ccc(-c%17sc(-c%18cccs%18)c%18c%17C(=O)c%17c(CC)sc(CC)c%17C%18=O)s%16)cc%15c(-c%15cc(F)c(CC)s%15)c%14s%13)s%12)c%12c%11C(=O)c%11c(CC)sc(CC)c%11C%12=O)s%10)cc9c(-c9cc(F)c(CC)s9)c8s7)s6)c6c5C(=O)c5c(CC)sc(CC)c5C6=O)s4)sc3c(-c3cc(F)c(CC)s3)c3ccsc23)cc1F,CCCCC(CC1=C(F)C=C(C2=C3C=C(SC3=C(C4=C2SC=C4)C5=CC(F)=C(S5)CC(CCCC)CC)C6=CC=C(S6)C7=C(C(C8=C(SC(CC(CCCC)CC)=C8C9=O)CC(CCCC)CC)=O)C9=C(C%10=CC=CS%10)S7)S1)CC
185,PT-IDTTIC,PT-IDTTIC,12,PBDB-TF,"PBDB-TF, PM6, PBDB-T-2F, PBDB-T2F, PBDBT-F",10.1002/aenm.202001408,0.97,17.96,67,12.06,11.69,0.11,polymer,,,polymer,O=C(C(C=CC=C1)=C1C/2=C(C#N)/C#N)C2=C/C(S3)=CC4=C3C5=C(S4)C6=CC7=C(C(SC8=C9SC(/C=C%10C(C(C=CC(C%11=CC=C(C%12=CC(C/%13=C(C#N)/C#N)=C(C=C%12)C(C%13=C/C(S%14)=CC%15=C%14C%16=C(S%15)C%17=CC%18=C(C(SC%19=C%20SC(/C=C%21C(C(C=CC(C%22=CC=CS%22)=C%23)=C%23C\%21=C(C#N)\C#N)=O)=C%19)=C%20C%18(CCCCCCCCCCCCCCCCCC)CCCCCCCCCCCCCCCCCC)C=C%17C%16(CCCCCCCCCCCCCCCCCC)CCCCCCCCCCCCCCCCCC)=O)S%11)=C%24)=C%24C\%10=C(C#N)\C#N)=O)=C8)=C9C7(CCCCCCCCCCCCCCCCCC)CCCCCCCCCCCCCCCCCC)C=C6C5(CCCCCCCCCCCCCCCCCC)CCCCCCCCCCCCCCCCCC,CCC1(CC)c2cc3c(cc2-c2sc4cc(/C=C5\C(=O)c6ccccc6C5=C(C#N)C#N)sc4c21)C(CC)(CC)c1c-3sc2cc(/C=C3\C(=O)c4ccc(-c5ccc(-c6ccc7c(c6)C(=C(C#N)C#N)/C(=C/c6cc8sc9c(c8s6)C(CC)(CC)c6cc8c(cc6-9)C(CC)(CC)c6c-8sc8cc(/C=C9\C(=O)c%10ccc(-c%11cccs%11)cc%10C9=C(C#N)C#N)sc68)C7=O)s5)cc4C3=C(C#N)C#N)sc12,FC1=C(CC(CCCC)CC)SC(C2=C3C(SC(C4=CC=C(S4)C(SC(C5=CC=C(C6=CC7=C(S6)C(C8=CC(F)=C(CC(CCCC)CC)S8)=C9C(SC(C%10=CC=C(S%10)C(SC(C%11=CC=C(C%12=CC%13=C(S%12)C(C%14=CC(F)=C(CC(CCCC)CC)S%14)=C%15C(SC(C%16=CC=C(S%16)C(SC(C%17=CC=CS%17)=C%18C%19=O)=C%18C(C%20=C(CC(CCCC)CC)SC(CC(CCCC)CC)=C%20%19)=O)=C%15)=C%13C%21=CC(F)=C(CC(CCCC)CC)S%21)S%11)=C%22C%23=O)=C%22C(C%24=C(CC(CCCC)CC)SC(CC(CCCC)CC)=C%24%23)=O)=C9)=C7C%25=CC(F)=C(CC(CCCC)CC)S%25)S5)=C%26C%27=O)=C%26C(C%28=C(CC(CCCC)CC)SC(CC(CCCC)CC)=C%28%27)=O)=C3)=C(C%29=CC(F)=C(CC(CCCC)CC)S%29)C%30=C2SC=C%30)=C1,CCc1sc(-c2c3cc(-c4ccc(-c5sc(-c6ccc(-c7cc8c(-c9cc(F)c(CC)s9)c9sc(-c%10ccc(-c%11sc(-c%12ccc(-c%13cc%14c(-c%15cc(F)c(CC)s%15)c%15sc(-c%16ccc(-c%17sc(-c%18cccs%18)c%18c%17C(=O)c%17c(CC)sc(CC)c%17C%18=O)s%16)cc%15c(-c%15cc(F)c(CC)s%15)c%14s%13)s%12)c%12c%11C(=O)c%11c(CC)sc(CC)c%11C%12=O)s%10)cc9c(-c9cc(F)c(CC)s9)c8s7)s6)c6c5C(=O)c5c(CC)sc(CC)c5C6=O)s4)sc3c(-c3cc(F)c(CC)s3)c3ccsc23)cc1F,CCCCC(CC1=C(F)C=C(C2=C3C=C(SC3=C(C4=C2SC=C4)C5=CC(F)=C(S5)CC(CCCC)CC)C6=CC=C(S6)C7=C(C(C8=C(SC(CC(CCCC)CC)=C8C9=O)CC(CCCC)CC)=O)C9=C(C%10=CC=CS%10)S7)S1)CC
186,ID-4F,ID-4F,12,PBDB-TF,"PBDB-TF, PM6, PBDB-T-2F, PBDB-T2F, PBDBT-F",10.1016/j.nanoen.2020.104861,0.73,13.5,65,6.4,6.1,0.3,sm,fused,5,polymer,N#CC(C#N)=C1C(=CC=2SC=3C=4C=C5C(=CC4C(C3C2)(CCCCCC)CCCCCC)C=6SC(C=C7C(=O)C8=CC(F)=C(F)C=C8C7=C(C#N)C#N)=CC6C5(CCCCCC)CCCCCC)C(=O)C9=CC(F)=C(F)C=C91,CCC1(CC)c2cc3c(cc2-c2sc(/C=C4\C(=O)c5cc(F)c(F)cc5C4=C(C#N)C#N)cc21)C(CC)(CC)c1cc(/C=C2\C(=O)c4cc(F)c(F)cc4C2=C(C#N)C#N)sc1-3,FC1=C(CC(CCCC)CC)SC(C2=C3C(SC(C4=CC=C(S4)C(SC(C5=CC=C(C6=CC7=C(S6)C(C8=CC(F)=C(CC(CCCC)CC)S8)=C9C(SC(C%10=CC=C(S%10)C(SC(C%11=CC=C(C%12=CC%13=C(S%12)C(C%14=CC(F)=C(CC(CCCC)CC)S%14)=C%15C(SC(C%16=CC=C(S%16)C(SC(C%17=CC=CS%17)=C%18C%19=O)=C%18C(C%20=C(CC(CCCC)CC)SC(CC(CCCC)CC)=C%20%19)=O)=C%15)=C%13C%21=CC(F)=C(CC(CCCC)CC)S%21)S%11)=C%22C%23=O)=C%22C(C%24=C(CC(CCCC)CC)SC(CC(CCCC)CC)=C%24%23)=O)=C9)=C7C%25=CC(F)=C(CC(CCCC)CC)S%25)S5)=C%26C%27=O)=C%26C(C%28=C(CC(CCCC)CC)SC(CC(CCCC)CC)=C%28%27)=O)=C3)=C(C%29=CC(F)=C(CC(CCCC)CC)S%29)C%30=C2SC=C%30)=C1,CCc1sc(-c2c3cc(-c4ccc(-c5sc(-c6ccc(-c7cc8c(-c9cc(F)c(CC)s9)c9sc(-c%10ccc(-c%11sc(-c%12ccc(-c%13cc%14c(-c%15cc(F)c(CC)s%15)c%15sc(-c%16ccc(-c%17sc(-c%18cccs%18)c%18c%17C(=O)c%17c(CC)sc(CC)c%17C%18=O)s%16)cc%15c(-c%15cc(F)c(CC)s%15)c%14s%13)s%12)c%12c%11C(=O)c%11c(CC)sc(CC)c%11C%12=O)s%10)cc9c(-c9cc(F)c(CC)s9)c8s7)s6)c6c5C(=O)c5c(CC)sc(CC)c5C6=O)s4)sc3c(-c3cc(F)c(CC)s3)c3ccsc23)cc1F,CCCCC(CC1=C(F)C=C(C2=C3C=C(SC3=C(C4=C2SC=C4)C5=CC(F)=C(S5)CC(CCCC)CC)C6=CC=C(S6)C7=C(C(C8=C(SC(CC(CCCC)CC)=C8C9=O)CC(CCCC)CC)=O)C9=C(C%10=CC=CS%10)S7)S1)CC
186,IDIC-4F,IDIC-4F,101,H13,H13,10.1002/aenm.202001589,0.939,17.3,63.2,10.3,10.3,,sm,fused,5,sm,O=C(C(C=C(F)C(F)=C1)=C1C/2=C(C#N)\C#N)C2=C/C3=CC(C4(CCCCCC)CCCCCC)=C(S3)C5=C4C=C(C(SC(/C=C6C(C(C=C(F)C(F)=C7)=C7C\6=C(C#N)/C#N)=O)=C8)=C8C9(CCCCCC)CCCCCC)C9=C5,CCSc1cc(/C=C2\C(=O)c3cc(F)c(F)cc3C2=C(C#N)C#N)sc1-c1cc2c(s1)-c1cc3c(cc1C2(CC)CC)-c1sc(/C=C2\C(=O)c4cc(F)c(F)cc4C2=C(C#N)C#N)cc1C3(CC)CC,N#CC(=CC=1SC(=CC1)C2=C(F)C(F)=C(C=3SC(=CC3)C=4SC=5C(C4)=C(C=6SC(=C(F)C6)CC(CC)CCCC)C=7SC(=CC7C5C=8SC(=C(F)C8)CC(CC)CCCC)C=9SC(=CC9)C%10=C(F)C(F)=C(C=%11SC(=CC%11)C=C(C#N)C(=O)OCC(CC)CCCC)C%12=NN(N=C%12%10)CC(CCCCCC)CCCCCCCC)C%13=NN(N=C%132)CC(CCCCCC)CCCCCCCC)C(=O)OCC(CC)CCCC,CCOC(=O)/C(C#N)=C\c1ccc(-c2c(F)c(F)c(-c3ccc(-c4cc5c(-c6cc(F)c(CC)s6)c6sc(-c7ccc(-c8c(F)c(F)c(-c9ccc(/C=C(\C#N)C(=O)OCC)s9)c9nn(CC)nc89)s7)cc6c(-c6cc(F)c(CC)s6)c5s4)s3)c3nn(CC)nc23)s1,N#CC(=CC=1SC(=CC1)C2=C(F)C(F)=C(C=3SC(=CC3)C=4SC=5C(C4)=C(C=6SC(=C(F)C6)CC(CC)CCCC)C=7SC(=CC7C5C=8SC(=C(F)C8)CC(CC)CCCC)C=9SC(=CC9)C%10=C(F)C(F)=C(C=%11SC(=CC%11)C=C(C#N)C(=O)OCC(CC)CCCC)C%12=NN(N=C%12%10)CC(CCCCCC)CCCCCCCC)C%13=NN(N=C%132)CC(CCCCCC)CCCCCCCC)C(=O)OCC(CC)CCCC
186,IDIC-4F,IDIC-4F,102,H11,H11,10.1002/aenm.202001589,0.842,18.2,68.2,10.4,10.4,,sm,fused,5,sm,O=C(C(C=C(F)C(F)=C1)=C1C/2=C(C#N)\C#N)C2=C/C3=CC(C4(CCCCCC)CCCCCC)=C(S3)C5=C4C=C(C(SC(/C=C6C(C(C=C(F)C(F)=C7)=C7C\6=C(C#N)/C#N)=O)=C8)=C8C9(CCCCCC)CCCCCC)C9=C5,CCSc1cc(/C=C2\C(=O)c3cc(F)c(F)cc3C2=C(C#N)C#N)sc1-c1cc2c(s1)-c1cc3c(cc1C2(CC)CC)-c1sc(/C=C2\C(=O)c4cc(F)c(F)cc4C2=C(C#N)C#N)cc1C3(CC)CC,N#CC(=CC=1SC(=CC1)C2=C(F)C(F)=C(C=3SC(=CC3)C=4SC=5C(C4)=C(C=6SC(=CC6)CC(CC)CCCC)C=7SC(=CC7C5C=8SC(=CC8)CC(CC)CCCC)C=9SC(=CC9)C%10=C(F)C(F)=C(C=%11SC(=CC%11)C=C(C#N)C(=O)OCC(CC)CCCC)C%12=NN(N=C%12%10)CC(CCCCCC)CCCCCCCC)C%13=NN(N=C%132)CC(CCCCCC)CCCCCCCC)C(=O)OCC(CC)CCCC,CCOC(=O)/C(C#N)=C\c1ccc(-c2c(F)c(F)c(-c3ccc(-c4cc5c(-c6ccc(CC)s6)c6sc(-c7ccc(-c8c(F)c(F)c(-c9ccc(/C=C(\C#N)C(=O)OCC)s9)c9nn(CC)nc89)s7)cc6c(-c6ccc(CC)s6)c5s4)s3)c3nn(CC)nc23)s1,N#CC(=CC=1SC(=CC1)C2=C(F)C(F)=C(C=3SC(=CC3)C=4SC=5C(C4)=C(C=6SC(=CC6)CC(CC)CCCC)C=7SC(=CC7C5C=8SC(=CC8)CC(CC)CCCC)C=9SC(=CC9)C%10=C(F)C(F)=C(C=%11SC(=CC%11)C=C(C#N)C(=O)OCC(CC)CCCC)C%12=NN(N=C%12%10)CC(CCCCCC)CCCCCCCC)C%13=NN(N=C%132)CC(CCCCCC)CCCCCCCC)C(=O)OCC(CC)CCCC
186,IDIC-4F,IDIC-4F,103,H14,H14,10.1002/aenm.202001589,0.943,18.3,70.2,12.1,12.1,,sm,fused,5,sm,O=C(C(C=C(F)C(F)=C1)=C1C/2=C(C#N)\C#N)C2=C/C3=CC(C4(CCCCCC)CCCCCC)=C(S3)C5=C4C=C(C(SC(/C=C6C(C(C=C(F)C(F)=C7)=C7C\6=C(C#N)/C#N)=O)=C8)=C8C9(CCCCCC)CCCCCC)C9=C5,CCSc1cc(/C=C2\C(=O)c3cc(F)c(F)cc3C2=C(C#N)C#N)sc1-c1cc2c(s1)-c1cc3c(cc1C2(CC)CC)-c1sc(/C=C2\C(=O)c4cc(F)c(F)cc4C2=C(C#N)C#N)cc1C3(CC)CC,N#CC(=CC=1SC(=CC1)C2=C(F)C(F)=C(C=3SC(=CC3)C=4SC=5C(C4)=C(C=6SC(=C(Cl)C6)CC(CC)CCCC)C=7SC(=CC7C5C=8SC(=C(Cl)C8)CC(CC)CCCC)C=9SC(=CC9)C%10=C(F)C(F)=C(C=%11SC(=CC%11)C=C(C#N)C(=O)OCC(CC)CCCC)C%12=NN(N=C%12%10)CC(CCCCCC)CCCCCCCC)C%13=NN(N=C%132)CC(CCCCCC)CCCCCCCC)C(=O)OCC(CC)CCCC,CCOC(=O)/C(C#N)=C\c1ccc(-c2c(F)c(F)c(-c3ccc(-c4cc5c(-c6cc(Cl)c(CC)s6)c6sc(-c7ccc(-c8c(F)c(F)c(-c9ccc(/C=C(\C#N)C(=O)OCC)s9)c9nn(CC)nc89)s7)cc6c(-c6cc(Cl)c(CC)s6)c5s4)s3)c3nn(CC)nc23)s1,N#CC(=CC=1SC(=CC1)C2=C(F)C(F)=C(C=3SC(=CC3)C=4SC=5C(C4)=C(C=6SC(=C(Cl)C6)CC(CC)CCCC)C=7SC(=CC7C5C=8SC(=C(Cl)C8)CC(CC)CCCC)C=9SC(=CC9)C%10=C(F)C(F)=C(C=%11SC(=CC%11)C=C(C#N)C(=O)OCC(CC)CCCC)C%12=NN(N=C%12%10)CC(CCCCCC)CCCCCCCC)C%13=NN(N=C%132)CC(CCCCCC)CCCCCCCC)C(=O)OCC(CC)CCCC
187,BTP-ClBr1,BTP-ClBr1,12,PBDB-TF,"PBDB-TF, PM6, PBDB-T-2F, PBDB-T2F, PBDBT-F",10.1002/aenm.202002649,0.854,23.66,72.2,14.56,14.38,0.19,sm,y,8,polymer,O=C1C2=CC(Br)=C(Cl)C=C2C(/C1=C/C3=C(CCCCCCCCCCC)C(SC4=C5N(C6=C4C7=NSN=C7C8=C6N(C9=C8SC%10=C9SC(/C=C%11/C(C%12=C(C%11=O)C=C(Br)C(Cl)=C%12)=C(C#N)\C#N)=C%10CCCCCCCCCCC)CC(CCCC)CCCCCC)CC(CCCC)CCCCCC)=C5S3)=C(C#N)\C#N,CCC1=C(SC2=C1SC3=C2N(CC)C4=C3C5=NSN=C5C6=C4N(CC)C7=C6SC8=C7SC(/C=C9C(C%10=C(C\9=C(C#N)/C#N)C=C(Br)C(Cl)=C%10)=O)=C8CC)/C=C%11C(C%12=C(C\%11=C(C#N)/C#N)C=C(Br)C(Cl)=C%12)=O,FC1=C(CC(CCCC)CC)SC(C2=C3C(SC(C4=CC=C(S4)C(SC(C5=CC=C(C6=CC7=C(S6)C(C8=CC(F)=C(CC(CCCC)CC)S8)=C9C(SC(C%10=CC=C(S%10)C(SC(C%11=CC=C(C%12=CC%13=C(S%12)C(C%14=CC(F)=C(CC(CCCC)CC)S%14)=C%15C(SC(C%16=CC=C(S%16)C(SC(C%17=CC=CS%17)=C%18C%19=O)=C%18C(C%20=C(CC(CCCC)CC)SC(CC(CCCC)CC)=C%20%19)=O)=C%15)=C%13C%21=CC(F)=C(CC(CCCC)CC)S%21)S%11)=C%22C%23=O)=C%22C(C%24=C(CC(CCCC)CC)SC(CC(CCCC)CC)=C%24%23)=O)=C9)=C7C%25=CC(F)=C(CC(CCCC)CC)S%25)S5)=C%26C%27=O)=C%26C(C%28=C(CC(CCCC)CC)SC(CC(CCCC)CC)=C%28%27)=O)=C3)=C(C%29=CC(F)=C(CC(CCCC)CC)S%29)C%30=C2SC=C%30)=C1,CCc1sc(-c2c3cc(-c4ccc(-c5sc(-c6ccc(-c7cc8c(-c9cc(F)c(CC)s9)c9sc(-c%10ccc(-c%11sc(-c%12ccc(-c%13cc%14c(-c%15cc(F)c(CC)s%15)c%15sc(-c%16ccc(-c%17sc(-c%18cccs%18)c%18c%17C(=O)c%17c(CC)sc(CC)c%17C%18=O)s%16)cc%15c(-c%15cc(F)c(CC)s%15)c%14s%13)s%12)c%12c%11C(=O)c%11c(CC)sc(CC)c%11C%12=O)s%10)cc9c(-c9cc(F)c(CC)s9)c8s7)s6)c6c5C(=O)c5c(CC)sc(CC)c5C6=O)s4)sc3c(-c3cc(F)c(CC)s3)c3ccsc23)cc1F,CCCCC(CC1=C(F)C=C(C2=C3C=C(SC3=C(C4=C2SC=C4)C5=CC(F)=C(S5)CC(CCCC)CC)C6=CC=C(S6)C7=C(C(C8=C(SC(CC(CCCC)CC)=C8C9=O)CC(CCCC)CC)=O)C9=C(C%10=CC=CS%10)S7)S1)CC
188,BTP-ClBr2,BTP-ClBr2,12,PBDB-TF,"PBDB-TF, PM6, PBDB-T-2F, PBDB-T2F, PBDBT-F",10.1002/aenm.202002649,0.845,24.97,73.6,15.54,15.31,0.21,sm,y,8,polymer,O=C1C2=C(Cl)C=C(Br)C=C2C(/C1=C/C3=C(CCCCCCCCCCC)C(SC4=C5N(C6=C4C7=NSN=C7C8=C6N(C9=C8SC%10=C9SC(/C=C%11/C(C%12=C(C%11=O)C(Cl)=CC(Br)=C%12)=C(C#N)\C#N)=C%10CCCCCCCCCCC)CC(CCCC)CCCCCC)CC(CCCC)CCCCCC)=C5S3)=C(C#N)\C#N,CCC1=C(SC2=C1SC3=C2N(CC)C4=C3C5=NSN=C5C6=C4N(CC)C7=C6SC8=C7SC(/C=C9C(C%10=C(C\9=C(C#N)/C#N)C=C(Br)C=C%10Cl)=O)=C8CC)/C=C%11C(C%12=C(C\%11=C(C#N)/C#N)C=C(Br)C=C%12Cl)=O,FC1=C(CC(CCCC)CC)SC(C2=C3C(SC(C4=CC=C(S4)C(SC(C5=CC=C(C6=CC7=C(S6)C(C8=CC(F)=C(CC(CCCC)CC)S8)=C9C(SC(C%10=CC=C(S%10)C(SC(C%11=CC=C(C%12=CC%13=C(S%12)C(C%14=CC(F)=C(CC(CCCC)CC)S%14)=C%15C(SC(C%16=CC=C(S%16)C(SC(C%17=CC=CS%17)=C%18C%19=O)=C%18C(C%20=C(CC(CCCC)CC)SC(CC(CCCC)CC)=C%20%19)=O)=C%15)=C%13C%21=CC(F)=C(CC(CCCC)CC)S%21)S%11)=C%22C%23=O)=C%22C(C%24=C(CC(CCCC)CC)SC(CC(CCCC)CC)=C%24%23)=O)=C9)=C7C%25=CC(F)=C(CC(CCCC)CC)S%25)S5)=C%26C%27=O)=C%26C(C%28=C(CC(CCCC)CC)SC(CC(CCCC)CC)=C%28%27)=O)=C3)=C(C%29=CC(F)=C(CC(CCCC)CC)S%29)C%30=C2SC=C%30)=C1,CCc1sc(-c2c3cc(-c4ccc(-c5sc(-c6ccc(-c7cc8c(-c9cc(F)c(CC)s9)c9sc(-c%10ccc(-c%11sc(-c%12ccc(-c%13cc%14c(-c%15cc(F)c(CC)s%15)c%15sc(-c%16ccc(-c%17sc(-c%18cccs%18)c%18c%17C(=O)c%17c(CC)sc(CC)c%17C%18=O)s%16)cc%15c(-c%15cc(F)c(CC)s%15)c%14s%13)s%12)c%12c%11C(=O)c%11c(CC)sc(CC)c%11C%12=O)s%10)cc9c(-c9cc(F)c(CC)s9)c8s7)s6)c6c5C(=O)c5c(CC)sc(CC)c5C6=O)s4)sc3c(-c3cc(F)c(CC)s3)c3ccsc23)cc1F,CCCCC(CC1=C(F)C=C(C2=C3C=C(SC3=C(C4=C2SC=C4)C5=CC(F)=C(S5)CC(CCCC)CC)C6=CC=C(S6)C7=C(C(C8=C(SC(CC(CCCC)CC)=C8C9=O)CC(CCCC)CC)=O)C9=C(C%10=CC=CS%10)S7)S1)CC
189,BTP-ClBr,BTP-ClBr,12,PBDB-TF,"PBDB-TF, PM6, PBDB-T-2F, PBDB-T2F, PBDBT-F",10.1002/aenm.202002649,0.906,23.48,79,16.82,16.36,0.21,sm,y,8,polymer,O=C1C2=C(Cl)C(Br)=CC=C2C(/C1=C/C3=C(CCCCCCCCCCC)C(SC4=C5N(C6=C4C7=NSN=C7C8=C6N(C9=C8SC%10=C9SC(/C=C%11/C(C%12=C(C%11=O)C(Cl)=C(Br)C=C%12)=C(C#N)\C#N)=C%10CCCCCCCCCCC)CC(CCCC)CCCCCC)CC(CCCC)CCCCCC)=C5S3)=C(C#N)\C#N,CCC1=C(SC2=C1SC3=C2N(CC)C4=C3C5=NSN=C5C6=C4N(CC)C7=C6SC8=C7SC(/C=C9C(C%10=C(Cl)C(Br)=CC=C%10C\9=C(C#N)\C#N)=O)=C8CC)/C=C%11C(C%12=C(Cl)C(Br)=CC=C%12C\%11=C(C#N)\C#N)=O,FC1=C(CC(CCCC)CC)SC(C2=C3C(SC(C4=CC=C(S4)C(SC(C5=CC=C(C6=CC7=C(S6)C(C8=CC(F)=C(CC(CCCC)CC)S8)=C9C(SC(C%10=CC=C(S%10)C(SC(C%11=CC=C(C%12=CC%13=C(S%12)C(C%14=CC(F)=C(CC(CCCC)CC)S%14)=C%15C(SC(C%16=CC=C(S%16)C(SC(C%17=CC=CS%17)=C%18C%19=O)=C%18C(C%20=C(CC(CCCC)CC)SC(CC(CCCC)CC)=C%20%19)=O)=C%15)=C%13C%21=CC(F)=C(CC(CCCC)CC)S%21)S%11)=C%22C%23=O)=C%22C(C%24=C(CC(CCCC)CC)SC(CC(CCCC)CC)=C%24%23)=O)=C9)=C7C%25=CC(F)=C(CC(CCCC)CC)S%25)S5)=C%26C%27=O)=C%26C(C%28=C(CC(CCCC)CC)SC(CC(CCCC)CC)=C%28%27)=O)=C3)=C(C%29=CC(F)=C(CC(CCCC)CC)S%29)C%30=C2SC=C%30)=C1,CCc1sc(-c2c3cc(-c4ccc(-c5sc(-c6ccc(-c7cc8c(-c9cc(F)c(CC)s9)c9sc(-c%10ccc(-c%11sc(-c%12ccc(-c%13cc%14c(-c%15cc(F)c(CC)s%15)c%15sc(-c%16ccc(-c%17sc(-c%18cccs%18)c%18c%17C(=O)c%17c(CC)sc(CC)c%17C%18=O)s%16)cc%15c(-c%15cc(F)c(CC)s%15)c%14s%13)s%12)c%12c%11C(=O)c%11c(CC)sc(CC)c%11C%12=O)s%10)cc9c(-c9cc(F)c(CC)s9)c8s7)s6)c6c5C(=O)c5c(CC)sc(CC)c5C6=O)s4)sc3c(-c3cc(F)c(CC)s3)c3ccsc23)cc1F,CCCCC(CC1=C(F)C=C(C2=C3C=C(SC3=C(C4=C2SC=C4)C5=CC(F)=C(S5)CC(CCCC)CC)C6=CC=C(S6)C7=C(C(C8=C(SC(CC(CCCC)CC)=C8C9=O)CC(CCCC)CC)=O)C9=C(C%10=CC=CS%10)S7)S1)CC
190,Y6-2O,Y6-2O,12,PM6,"PBDB-TF, PM6, PBDB-T-2F, PBDB-T2F, PBDBT-F",10.1002/aenm.202003141,0.92,13.3,53.5,6.6,5.6,,sm,y,8,polymer,O=C1C2=CC(F)=C(F)C=C2C(/C1=C/C3=C(C4=C(S3)C(N(CC(CCCC)CC)C5=C6C7=NSN=C7C8=C5N(CC(CCCC)CC)C9=C8SC%10=C9SC(/C=C%11/C(C%12=C(C=C(C(F)=C%12)F)C%11=O)=C(C#N)/C#N)=C%10OCCCCCCCCCCC)=C6S4)OCCCCCCCCCCC)=C(C#N)\C#N,CCOC1=C(SC2=C1SC3=C2N(CC)C4=C3C5=NSN=C5C6=C4N(CC)C7=C6SC8=C7SC(/C=C9C(C%10=C(C\9=C(C#N)/C#N)C=C(F)C(F)=C%10)=O)=C8OCC)/C=C%11C(C%12=CC(F)=C(C=C%12C\%11=C(C#N)/C#N)F)=O,FC1=C(CC(CCCC)CC)SC(C2=C3C(SC(C4=CC=C(S4)C(SC(C5=CC=C(C6=CC7=C(S6)C(C8=CC(F)=C(CC(CCCC)CC)S8)=C9C(SC(C%10=CC=C(S%10)C(SC(C%11=CC=C(C%12=CC%13=C(S%12)C(C%14=CC(F)=C(CC(CCCC)CC)S%14)=C%15C(SC(C%16=CC=C(S%16)C(SC(C%17=CC=CS%17)=C%18C%19=O)=C%18C(C%20=C(CC(CCCC)CC)SC(CC(CCCC)CC)=C%20%19)=O)=C%15)=C%13C%21=CC(F)=C(CC(CCCC)CC)S%21)S%11)=C%22C%23=O)=C%22C(C%24=C(CC(CCCC)CC)SC(CC(CCCC)CC)=C%24%23)=O)=C9)=C7C%25=CC(F)=C(CC(CCCC)CC)S%25)S5)=C%26C%27=O)=C%26C(C%28=C(CC(CCCC)CC)SC(CC(CCCC)CC)=C%28%27)=O)=C3)=C(C%29=CC(F)=C(CC(CCCC)CC)S%29)C%30=C2SC=C%30)=C1,CCc1sc(-c2c3cc(-c4ccc(-c5sc(-c6ccc(-c7cc8c(-c9cc(F)c(CC)s9)c9sc(-c%10ccc(-c%11sc(-c%12ccc(-c%13cc%14c(-c%15cc(F)c(CC)s%15)c%15sc(-c%16ccc(-c%17sc(-c%18cccs%18)c%18c%17C(=O)c%17c(CC)sc(CC)c%17C%18=O)s%16)cc%15c(-c%15cc(F)c(CC)s%15)c%14s%13)s%12)c%12c%11C(=O)c%11c(CC)sc(CC)c%11C%12=O)s%10)cc9c(-c9cc(F)c(CC)s9)c8s7)s6)c6c5C(=O)c5c(CC)sc(CC)c5C6=O)s4)sc3c(-c3cc(F)c(CC)s3)c3ccsc23)cc1F,CCCCC(CC1=C(F)C=C(C2=C3C=C(SC3=C(C4=C2SC=C4)C5=CC(F)=C(S5)CC(CCCC)CC)C6=CC=C(S6)C7=C(C(C8=C(SC(CC(CCCC)CC)=C8C9=O)CC(CCCC)CC)=O)C9=C(C%10=CC=CS%10)S7)S1)CC
191,ABP4T-4F,ABP4T-4F,12,PM6,"PBDB-TF, PM6, PBDB-T-2F, PBDB-T2F, PBDBT-F",10.1002/aenm.202003177,0.922,22,75.1,15.2,14.9,0.3,sm,y,8,polymer,N#C/C(C#N)=C(C1=C(C2=O)C=C(F)C(F)=C1)\C2=C\C(S3)=C(CCCCCCCCC)C4=C3C5=C(S4)C6=C(S5)C7=C(N6CC(CCCCCC)CCCC)C8=C(C9=NSN=C97)C%10=C(N8CC(CCCCCC)CCCC)C(CCCCCCCCC)=C(/C=C(C(C%11=CC(F)=C(C=C%11%12)F)=O)/C%12=C(C#N)/C#N)S%10,CCC1=C(SC2=C1SC3=C2SC4=C3N(CC)C5=C4C6=NSN=C6C7=C5N(CC)C8=C7SC(/C=C9C(C%10=C(C\9=C(C#N)/C#N)C=C(F)C(F)=C%10)=O)=C8CC)/C=C%11C(C%12=C(C\%11=C(C#N)/C#N)C=C(F)C(F)=C%12)=O,FC1=C(CC(CCCC)CC)SC(C2=C3C(SC(C4=CC=C(S4)C(SC(C5=CC=C(C6=CC7=C(S6)C(C8=CC(F)=C(CC(CCCC)CC)S8)=C9C(SC(C%10=CC=C(S%10)C(SC(C%11=CC=C(C%12=CC%13=C(S%12)C(C%14=CC(F)=C(CC(CCCC)CC)S%14)=C%15C(SC(C%16=CC=C(S%16)C(SC(C%17=CC=CS%17)=C%18C%19=O)=C%18C(C%20=C(CC(CCCC)CC)SC(CC(CCCC)CC)=C%20%19)=O)=C%15)=C%13C%21=CC(F)=C(CC(CCCC)CC)S%21)S%11)=C%22C%23=O)=C%22C(C%24=C(CC(CCCC)CC)SC(CC(CCCC)CC)=C%24%23)=O)=C9)=C7C%25=CC(F)=C(CC(CCCC)CC)S%25)S5)=C%26C%27=O)=C%26C(C%28=C(CC(CCCC)CC)SC(CC(CCCC)CC)=C%28%27)=O)=C3)=C(C%29=CC(F)=C(CC(CCCC)CC)S%29)C%30=C2SC=C%30)=C1,CCc1sc(-c2c3cc(-c4ccc(-c5sc(-c6ccc(-c7cc8c(-c9cc(F)c(CC)s9)c9sc(-c%10ccc(-c%11sc(-c%12ccc(-c%13cc%14c(-c%15cc(F)c(CC)s%15)c%15sc(-c%16ccc(-c%17sc(-c%18cccs%18)c%18c%17C(=O)c%17c(CC)sc(CC)c%17C%18=O)s%16)cc%15c(-c%15cc(F)c(CC)s%15)c%14s%13)s%12)c%12c%11C(=O)c%11c(CC)sc(CC)c%11C%12=O)s%10)cc9c(-c9cc(F)c(CC)s9)c8s7)s6)c6c5C(=O)c5c(CC)sc(CC)c5C6=O)s4)sc3c(-c3cc(F)c(CC)s3)c3ccsc23)cc1F,CCCCC(CC1=C(F)C=C(C2=C3C=C(SC3=C(C4=C2SC=C4)C5=CC(F)=C(S5)CC(CCCC)CC)C6=CC=C(S6)C7=C(C(C8=C(SC(CC(CCCC)CC)=C8C9=O)CC(CCCC)CC)=O)C9=C(C%10=CC=CS%10)S7)S1)CC
192,BP5T-4F,BP5T-4F,12,PM6,"PBDB-TF, PM6, PBDB-T-2F, PBDB-T2F, PBDBT-F",10.1002/aenm.202003177,0.888,24.6,76.3,16.7,16.4,0.2,sm,y,9,polymer,N#C/C(C#N)=C(C1=C(C2=O)C=C(F)C(F)=C1)\C2=C\C(S3)=C(CCCCCCCCC)C4=C3C5=C(S4)C6=C(S5)C7=C(N6CC(CCCC)CCCCCC)C8=C(C9=NSN=C97)C%10=C(N8CC(CCCC)CCCCCC)C%11=C(C(CCCCCCCCC)=C(/C=C(C(C%12=CC(F)=C(C=C%12%13)F)=O)/C%13=C(C#N)/C#N)S%11)S%10,CCC1=C(SC2=C1SC3=C2SC4=C3N(CC)C5=C4C6=NSN=C6C7=C5N(CC)C8=C7SC9=C8SC(/C=C%10C(C%11=C(C\%10=C(C#N)/C#N)C=C(F)C(F)=C%11)=O)=C9CC)/C=C%12C(C%13=C(C\%12=C(C#N)/C#N)C=C(F)C(F)=C%13)=O,FC1=C(CC(CCCC)CC)SC(C2=C3C(SC(C4=CC=C(S4)C(SC(C5=CC=C(C6=CC7=C(S6)C(C8=CC(F)=C(CC(CCCC)CC)S8)=C9C(SC(C%10=CC=C(S%10)C(SC(C%11=CC=C(C%12=CC%13=C(S%12)C(C%14=CC(F)=C(CC(CCCC)CC)S%14)=C%15C(SC(C%16=CC=C(S%16)C(SC(C%17=CC=CS%17)=C%18C%19=O)=C%18C(C%20=C(CC(CCCC)CC)SC(CC(CCCC)CC)=C%20%19)=O)=C%15)=C%13C%21=CC(F)=C(CC(CCCC)CC)S%21)S%11)=C%22C%23=O)=C%22C(C%24=C(CC(CCCC)CC)SC(CC(CCCC)CC)=C%24%23)=O)=C9)=C7C%25=CC(F)=C(CC(CCCC)CC)S%25)S5)=C%26C%27=O)=C%26C(C%28=C(CC(CCCC)CC)SC(CC(CCCC)CC)=C%28%27)=O)=C3)=C(C%29=CC(F)=C(CC(CCCC)CC)S%29)C%30=C2SC=C%30)=C1,CCc1sc(-c2c3cc(-c4ccc(-c5sc(-c6ccc(-c7cc8c(-c9cc(F)c(CC)s9)c9sc(-c%10ccc(-c%11sc(-c%12ccc(-c%13cc%14c(-c%15cc(F)c(CC)s%15)c%15sc(-c%16ccc(-c%17sc(-c%18cccs%18)c%18c%17C(=O)c%17c(CC)sc(CC)c%17C%18=O)s%16)cc%15c(-c%15cc(F)c(CC)s%15)c%14s%13)s%12)c%12c%11C(=O)c%11c(CC)sc(CC)c%11C%12=O)s%10)cc9c(-c9cc(F)c(CC)s9)c8s7)s6)c6c5C(=O)c5c(CC)sc(CC)c5C6=O)s4)sc3c(-c3cc(F)c(CC)s3)c3ccsc23)cc1F,CCCCC(CC1=C(F)C=C(C2=C3C=C(SC3=C(C4=C2SC=C4)C5=CC(F)=C(S5)CC(CCCC)CC)C6=CC=C(S6)C7=C(C(C8=C(SC(CC(CCCC)CC)=C8C9=O)CC(CCCC)CC)=O)C9=C(C%10=CC=CS%10)S7)S1)CC
193,BP4T-4F,BP4T-4F,12,PM6,"PBDB-TF, PM6, PBDB-T-2F, PBDB-T2F, PBDBT-F",10.1002/aenm.202003177,0.839,26.3,77.7,17.1,16.8,0.2,sm,y,8,polymer,N#C/C(C#N)=C1C(C(C2=CC(F)=C(C=C2\1)F)=O)=CC3=C(CCCCCCCCC)C(SC4=C5N(CC(CCCC)CCCCCC)C6=C4C7=NSN=C7C8=C6N(CC(CCCCCC)CCCC)C9=C8SC%10=C9SC(C=C%11C(C%12=CC(F)=C(C=C%12/C%11=C(C#N)/C#N)F)=O)=C%10CCCCCCCCC)=C5S3,N#C/C(C#N)=C1C(C(C2=CC(F)=C(C=C2\1)F)=O)=CC3=C(CC)C(SC4=C5N(CC)C6=C4C7=NSN=C7C8=C6N(CC)C9=C8SC%10=C9SC(C=C%11C(C%12=CC(F)=C(C=C%12/C%11=C(C#N)/C#N)F)=O)=C%10CC)=C5S3,FC1=C(CC(CCCC)CC)SC(C2=C3C(SC(C4=CC=C(S4)C(SC(C5=CC=C(C6=CC7=C(S6)C(C8=CC(F)=C(CC(CCCC)CC)S8)=C9C(SC(C%10=CC=C(S%10)C(SC(C%11=CC=C(C%12=CC%13=C(S%12)C(C%14=CC(F)=C(CC(CCCC)CC)S%14)=C%15C(SC(C%16=CC=C(S%16)C(SC(C%17=CC=CS%17)=C%18C%19=O)=C%18C(C%20=C(CC(CCCC)CC)SC(CC(CCCC)CC)=C%20%19)=O)=C%15)=C%13C%21=CC(F)=C(CC(CCCC)CC)S%21)S%11)=C%22C%23=O)=C%22C(C%24=C(CC(CCCC)CC)SC(CC(CCCC)CC)=C%24%23)=O)=C9)=C7C%25=CC(F)=C(CC(CCCC)CC)S%25)S5)=C%26C%27=O)=C%26C(C%28=C(CC(CCCC)CC)SC(CC(CCCC)CC)=C%28%27)=O)=C3)=C(C%29=CC(F)=C(CC(CCCC)CC)S%29)C%30=C2SC=C%30)=C1,CCc1sc(-c2c3cc(-c4ccc(-c5sc(-c6ccc(-c7cc8c(-c9cc(F)c(CC)s9)c9sc(-c%10ccc(-c%11sc(-c%12ccc(-c%13cc%14c(-c%15cc(F)c(CC)s%15)c%15sc(-c%16ccc(-c%17sc(-c%18cccs%18)c%18c%17C(=O)c%17c(CC)sc(CC)c%17C%18=O)s%16)cc%15c(-c%15cc(F)c(CC)s%15)c%14s%13)s%12)c%12c%11C(=O)c%11c(CC)sc(CC)c%11C%12=O)s%10)cc9c(-c9cc(F)c(CC)s9)c8s7)s6)c6c5C(=O)c5c(CC)sc(CC)c5C6=O)s4)sc3c(-c3cc(F)c(CC)s3)c3ccsc23)cc1F,CCCCC(CC1=C(F)C=C(C2=C3C=C(SC3=C(C4=C2SC=C4)C5=CC(F)=C(S5)CC(CCCC)CC)C6=CC=C(S6)C7=C(C(C8=C(SC(CC(CCCC)CC)=C8C9=O)CC(CCCC)CC)=O)C9=C(C%10=CC=CS%10)S7)S1)CC
193,T9TBO-F,T9TBO-F,15,D18,D18,10.1038/s41560-022-01138-y,0.86,27.46,77.17,18.22,18.22,,sm,y,8,polymer,N#C/C(C#N)=C1C(C=C(C(F)=C2)F)=C2C(C/1=C\C3=C(CCCCCCCCC)C4=C(S3)C5=C(S4)C6=C(N5CC(CCCC)CCCCCC)C7=C(C8=NSN=C86)C9=C(N7CC(CCCC)CCCCCC)C%10=C(S9)C(CCCCCCCCC)=C(/C=C%11C(C%12=C(C=C(C(F)=C%12)F)C\%11=C(C#N)\C#N)=O)S%10)=O,CCC1=C(/C=C2C(C3=C(C=C(C(F)=C3)F)C\2=C(C#N)\C#N)=O)SC4=C1SC5=C4N(C6=C5C7=NSN=C7C8=C6N(C9=C8SC%10=C9SC(/C=C%11C(C%12=C(C=C(C(F)=C%12)F)C\%11=C(C#N)\C#N)=O)=C%10CC)CC)CC,FC1=C(CC)SC(C2=C3C(C=C(C4=C(CC(CCCC)CCCCCC)C=C(C5=CC6=C(C(SC(C7=CC(CC(CCCC)CCCCCC)=C(C(S8)=CC9=C8C(C%10=CC(F)=C(CC)S%10)=C(C=C(C%11=C(CC(CCCC)CCCCCC)C=C(C%12=CC%13=C(C(SC(C%14=CC(CC(CCCC)CCCCCC)=C(C(S%15)=CC%16=C%15C(C%17=CC(F)=C(CC)S%17)=C(C=C(C%18=C(CC(CCCC)CCCCCC)C=C(C%19=CC%20=C(C(SC(C%21=CC(CC(CCCC)CCCCCC)=CS%21)=C%22)=C%22C%23=NSN=C%23%20)S%19)S%18)S%24)C%24=C%16C%25=CC(F)=C(CC)S%25)S%14)=C%26)=C%26C%27=NSN=C%27%13)S%12)S%11)S%28)C%28=C9C%29=CC(F)=C(CC)S%29)S7)=C%30)=C%30C%31=NSN=C%316)S5)S4)S3)=C(C%32=CC(F)=C(CC)S%32)C%33=C2C=CS%33)=C1,CCc1csc(-c2cc3c4nsnc4c4cc(-c5cc(CC)c(-c6cc7c(-c8cc(F)c(CC)s8)c8sc(-c9sc(-c%10cc%11c%12nsnc%12c%12cc(-c%13cc(CC)c(-c%14cc%15c(-c%16cc(F)c(CC)s%16)c%16sc(-c%17sc(-c%18cc%19c%20nsnc%20c%20cc(-c%21cc(CC)c(-c%22cc%23c(-c%24cc(F)c(CC)s%24)c%24sccc%24c(-c%24cc(F)c(CC)s%24)c%23s%22)s%21)sc%20c%19s%18)cc%17CC)cc%16c(-c%16cc(F)c(CC)s%16)c%15s%14)s%13)sc%12c%11s%10)cc9CC)cc8c(-c8cc(F)c(CC)s8)c7s6)s5)sc4c3s2)c1,CCCCCCC(CCCC)CC1=CSC(C2=CC3=C(C4=C(C5=NSN=C35)C=C(C6=CC(CC(CCCC)CCCCCC)=C(C7=CC8=C(C9=CC(F)=C(CC(CC)CCCC)S9)C%10=C(C=CS%10)C(C%11=CC(F)=C(CC(CC)CCCC)S%11)=C8S7)S6)S4)S2)=C1
194,BTP1O-4Cl-C8,BTP1O-4Cl-C8,12,PM6,"PBDB-TF, PM6, PBDB-T-2F, PBDB-T2F, PBDBT-F",10.1002/aenm.202003777,0.9,23.37,69.9,14.7,14.4,,sm,y,8,polymer,N#C/C(C#N)=C1C(C=C(C(Cl)=C2)Cl)=C2C(C/1=C\C3=C(OCCCCCCCCCCC)C4=C(S3)C5=C(S4)C6=C(N5CC(CC)CCCC)C7=C(C8=NSN=C86)C9=C(N7CC(CC)CCCC)C%10=C(S9)C(CCCCCCCCCCC)=C(/C=C%11C(C%12=CC(Cl)=C(Cl)C=C%12C\%11=C(C#N)/C#N)=O)S%10)=O,CCN(C1=C2SC3=C1SC(/C=C4C(C5=C(C=C(C(Cl)=C5)Cl)C\4=C(C#N)\C#N)=O)=C3OCC)C6=C2C7=NSN=C7C8=C6N(CC)C9=C8SC%10=C9SC(/C=C%11C(C%12=CC(Cl)=C(Cl)C=C%12C\%11=C(C#N)/C#N)=O)=C%10CC,FC1=C(CC(CCCC)CC)SC(C2=C3C(SC(C4=CC=C(S4)C(SC(C5=CC=C(C6=CC7=C(S6)C(C8=CC(F)=C(CC(CCCC)CC)S8)=C9C(SC(C%10=CC=C(S%10)C(SC(C%11=CC=C(C%12=CC%13=C(S%12)C(C%14=CC(F)=C(CC(CCCC)CC)S%14)=C%15C(SC(C%16=CC=C(S%16)C(SC(C%17=CC=CS%17)=C%18C%19=O)=C%18C(C%20=C(CC(CCCC)CC)SC(CC(CCCC)CC)=C%20%19)=O)=C%15)=C%13C%21=CC(F)=C(CC(CCCC)CC)S%21)S%11)=C%22C%23=O)=C%22C(C%24=C(CC(CCCC)CC)SC(CC(CCCC)CC)=C%24%23)=O)=C9)=C7C%25=CC(F)=C(CC(CCCC)CC)S%25)S5)=C%26C%27=O)=C%26C(C%28=C(CC(CCCC)CC)SC(CC(CCCC)CC)=C%28%27)=O)=C3)=C(C%29=CC(F)=C(CC(CCCC)CC)S%29)C%30=C2SC=C%30)=C1,CCc1sc(-c2c3cc(-c4ccc(-c5sc(-c6ccc(-c7cc8c(-c9cc(F)c(CC)s9)c9sc(-c%10ccc(-c%11sc(-c%12ccc(-c%13cc%14c(-c%15cc(F)c(CC)s%15)c%15sc(-c%16ccc(-c%17sc(-c%18cccs%18)c%18c%17C(=O)c%17c(CC)sc(CC)c%17C%18=O)s%16)cc%15c(-c%15cc(F)c(CC)s%15)c%14s%13)s%12)c%12c%11C(=O)c%11c(CC)sc(CC)c%11C%12=O)s%10)cc9c(-c9cc(F)c(CC)s9)c8s7)s6)c6c5C(=O)c5c(CC)sc(CC)c5C6=O)s4)sc3c(-c3cc(F)c(CC)s3)c3ccsc23)cc1F,CCCCC(CC1=C(F)C=C(C2=C3C=C(SC3=C(C4=C2SC=C4)C5=CC(F)=C(S5)CC(CCCC)CC)C6=CC=C(S6)C7=C(C(C8=C(SC(CC(CCCC)CC)=C8C9=O)CC(CCCC)CC)=O)C9=C(C%10=CC=CS%10)S7)S1)CC
