Repository: brigreens/Meta-analysis_OSCs

This repository contains the data files and analysis notebooks to support the paper "Meta-Analysis of Molecular Design Strategies for Non-Fullerene Acceptor Based Organic Solar Cell Materials" (DOI: 10.26434/chemrxiv-2024-w29b1)

File: OSC_dataset_metaanalysis.csv (part 38 of 76)
NFA_ID,reported_acceptor,NFA_other_names,don_ID,reported_donor,don_other_names,DOI,Voc,Jsc,FF,PCE_max,PCE_avg,PCE_std,acceptor_type,acceptor_class,fused_rings_in_core,donor_type,acc_SMILES_sidechains,acc_SMILES_shortened_sidechains,don_SMILES_sidechains,don_SMILES_shortened_sidechains,don_mon_SMILES
214,BTIC-CF3-y,BTIC-CF3-y,12,PBDB-TF,"PBDB-TF, PM6, PBDB-T-2F, PBDB-T2F, PBDBT-F",10.1016/j.joule.2020.02.004,0.85,25.19,72.82,15.59,15.26,0.35,sm,y,8,polymer,O=C1C2=CC(C(F)(F)F)=CC=C2C(/C1=C/C3=C(CCCCCCCCCCC)C(SC4=C5N(C6=C4C7=NSN=C7C8=C6N(C9=C8SC%10=C9SC(/C=C%11/C(C%12=C(C%11=O)C=C(C(F)(F)F)C=C%12)=C(C#N)\C#N)=C%10CCCCCCCCCCC)CC(CCCC)CC)CC(CCCC)CC)=C5S3)=C(C#N)\C#N,CCC1=C(SC2=C1SC3=C2N(CC)C4=C3C5=NSN=C5C6=C4N(CC)C7=C6SC8=C7SC(/C=C9C(C%10=C(C\9=C(C#N)/C#N)C=CC(C(F)(F)F)=C%10)=O)=C8CC)/C=C%11C(C%12=C(C\%11=C(C#N)/C#N)C=CC(C(F)(F)F)=C%12)=O,FC1=C(CC(CCCC)CC)SC(C2=C3C(SC(C4=CC=C(S4)C(SC(C5=CC=C(C6=CC7=C(S6)C(C8=CC(F)=C(CC(CCCC)CC)S8)=C9C(SC(C%10=CC=C(S%10)C(SC(C%11=CC=C(C%12=CC%13=C(S%12)C(C%14=CC(F)=C(CC(CCCC)CC)S%14)=C%15C(SC(C%16=CC=C(S%16)C(SC(C%17=CC=CS%17)=C%18C%19=O)=C%18C(C%20=C(CC(CCCC)CC)SC(CC(CCCC)CC)=C%20%19)=O)=C%15)=C%13C%21=CC(F)=C(CC(CCCC)CC)S%21)S%11)=C%22C%23=O)=C%22C(C%24=C(CC(CCCC)CC)SC(CC(CCCC)CC)=C%24%23)=O)=C9)=C7C%25=CC(F)=C(CC(CCCC)CC)S%25)S5)=C%26C%27=O)=C%26C(C%28=C(CC(CCCC)CC)SC(CC(CCCC)CC)=C%28%27)=O)=C3)=C(C%29=CC(F)=C(CC(CCCC)CC)S%29)C%30=C2SC=C%30)=C1,CCc1sc(-c2c3cc(-c4ccc(-c5sc(-c6ccc(-c7cc8c(-c9cc(F)c(CC)s9)c9sc(-c%10ccc(-c%11sc(-c%12ccc(-c%13cc%14c(-c%15cc(F)c(CC)s%15)c%15sc(-c%16ccc(-c%17sc(-c%18cccs%18)c%18c%17C(=O)c%17c(CC)sc(CC)c%17C%18=O)s%16)cc%15c(-c%15cc(F)c(CC)s%15)c%14s%13)s%12)c%12c%11C(=O)c%11c(CC)sc(CC)c%11C%12=O)s%10)cc9c(-c9cc(F)c(CC)s9)c8s7)s6)c6c5C(=O)c5c(CC)sc(CC)c5C6=O)s4)sc3c(-c3cc(F)c(CC)s3)c3ccsc23)cc1F,CCCCC(CC1=C(F)C=C(C2=C3C=C(SC3=C(C4=C2SC=C4)C5=CC(F)=C(S5)CC(CCCC)CC)C6=CC=C(S6)C7=C(C(C8=C(SC(CC(CCCC)CC)=C8C9=O)CC(CCCC)CC)=O)C9=C(C%10=CC=CS%10)S7)S1)CC
215,BTIC-2Cl-yCF3,BTIC-2Cl-yCF3,12,PBDB-TF,"PBDB-TF, PM6, PBDB-T-2F, PBDB-T2F, PBDBT-F",10.1002/ange.202013053,0.84,25.09,76.99,16.31,16.01,0.27,sm,y,8,polymer,O=C1C2=CC(Cl)=C(Cl)C=C2C(/C1=C/C3=C(CCCCCCCCCCC)C(SC4=C5N(C6=C4C7=NSN=C7C8=C6N(C9=C8SC%10=C9SC(/C=C%11/C(C%12=C(C%11=O)C=C(C(F)(F)F)C=C%12)=C(C#N)\C#N)=C%10CCCCCCCCCCC)CC(CC)CCCC)CC(CC)CCCC)=C5S3)=C(C#N)\C#N,CCC1=C(SC2=C1SC3=C2N(CC)C4=C3C5=NSN=C5C6=C4N(CC)C7=C6SC8=C7SC(/C=C9C(C%10=C(C\9=C(C#N)/C#N)C=C(Cl)C(Cl)=C%10)=O)=C8CC)/C=C%11C(C%12=C(C\%11=C(C#N)/C#N)C=CC(C(F)(F)F)=C%12)=O,FC1=C(CC(CCCC)CC)SC(C2=C3C(SC(C4=CC=C(S4)C(SC(C5=CC=C(C6=CC7=C(S6)C(C8=CC(F)=C(CC(CCCC)CC)S8)=C9C(SC(C%10=CC=C(S%10)C(SC(C%11=CC=C(C%12=CC%13=C(S%12)C(C%14=CC(F)=C(CC(CCCC)CC)S%14)=C%15C(SC(C%16=CC=C(S%16)C(SC(C%17=CC=CS%17)=C%18C%19=O)=C%18C(C%20=C(CC(CCCC)CC)SC(CC(CCCC)CC)=C%20%19)=O)=C%15)=C%13C%21=CC(F)=C(CC(CCCC)CC)S%21)S%11)=C%22C%23=O)=C%22C(C%24=C(CC(CCCC)CC)SC(CC(CCCC)CC)=C%24%23)=O)=C9)=C7C%25=CC(F)=C(CC(CCCC)CC)S%25)S5)=C%26C%27=O)=C%26C(C%28=C(CC(CCCC)CC)SC(CC(CCCC)CC)=C%28%27)=O)=C3)=C(C%29=CC(F)=C(CC(CCCC)CC)S%29)C%30=C2SC=C%30)=C1,CCc1sc(-c2c3cc(-c4ccc(-c5sc(-c6ccc(-c7cc8c(-c9cc(F)c(CC)s9)c9sc(-c%10ccc(-c%11sc(-c%12ccc(-c%13cc%14c(-c%15cc(F)c(CC)s%15)c%15sc(-c%16ccc(-c%17sc(-c%18cccs%18)c%18c%17C(=O)c%17c(CC)sc(CC)c%17C%18=O)s%16)cc%15c(-c%15cc(F)c(CC)s%15)c%14s%13)s%12)c%12c%11C(=O)c%11c(CC)sc(CC)c%11C%12=O)s%10)cc9c(-c9cc(F)c(CC)s9)c8s7)s6)c6c5C(=O)c5c(CC)sc(CC)c5C6=O)s4)sc3c(-c3cc(F)c(CC)s3)c3ccsc23)cc1F,CCCCC(CC1=C(F)C=C(C2=C3C=C(SC3=C(C4=C2SC=C4)C5=CC(F)=C(S5)CC(CCCC)CC)C6=CC=C(S6)C7=C(C(C8=C(SC(CC(CCCC)CC)=C8C9=O)CC(CCCC)CC)=O)C9=C(C%10=CC=CS%10)S7)S1)CC
216,BN-0F,BN-0F,41,J52,"J52, PBZ",10.1002/ange.202100390,0.835,21.1,60.1,11,10.83,0.14,sm,unfused,3,polymer,O=C1C2=CC3=C(C=CC=C3)C=C2C(/C1=C/C4=CC(C5(CC(CCCC)CC)CC(CCCC)CC)=C(S4)C6=C5C=C(S6)C(C(OCC(CC)CCCC)=C7)=CC(OCC(CC)CCCC)=C7C8=CC(C9(CC(CCCC)CC)CC(CC)CCCC)=C(S8)C%10=C9C=C(S%10)/C=C(C(C%11=CC%12=C(C=CC=C%12)C=C%11%13)=O)/C%13=C(C#N)\C#N)=C(C#N)/C#N,CCOc1cc(-c2cc3c(s2)-c2sc(/C=C4\C(=O)c5cc6ccccc6cc5C4=C(C#N)C#N)cc2C3(CC)CC)c(OCC)cc1-c1cc2c(s1)-c1sc(/C=C3\C(=O)c4cc5ccccc5cc4C3=C(C#N)C#N)cc1C2(CC)CC,CCC(CCCC)CC1=CC=C(S1)C2=C3SC(C4=CC=C(C5=C(C(F)=CC6=NN(CC(CCCCCCCC)CCCCCC)N=C65)F)S4)=CC3=C(C7=CC=C(CC(CCCC)CC)S7)C8=C2C=C(S8)C9=CC=C(C(C%10=NN(CC(CCCCCCCC)CCCCCC)N=C%10%11)=C(F)C(F)=C%11C%12=CC=C(S%12)C%13=CC%14=C(C%15=CC=C(CC(CCCC)CC)S%15)C%16=C(C(C%17=CC=C(CC(CCCC)CC)S%17)=C%14S%13)C=C(S%16)C%18=CC=C(C(C%19=NN(CC(CCCCCCCC)CCCCCC)N=C%19%20)=C(F)C(F)=C%20C%21=CC=C(S%21)C%22=CC%23=C(C%24=CC=C(CC(CCCC)CC)S%24)C%25=C(C(C%26=CC=C(CC(CCCC)CC)S%26)=C%23S%22)C=C(S%25)C%27=CC=CS%27)S%18)S9,CCc1ccc(-c2c3cc(-c4ccc(-c5c(F)c(F)c(-c6ccc(-c7cc8c(-c9ccc(CC)s9)c9sc(-c%10ccc(-c%11c(F)c(F)c(-c%12ccc(-c%13cc%14c(-c%15ccc(CC)s%15)c%15sc(-c%16ccc(-c%17c(F)c(F)c(-c%18cccs%18)c%18nn(CC)nc%17%18)s%16)cc%15c(-c%15ccc(CC)s%15)c%14s%13)s%12)c%12nn(CC)nc%11%12)s%10)cc9c(-c9ccc(CC)s9)c8s7)s6)c6nn(CC)nc56)s4)sc3c(-c3ccc(CC)s3)c3ccsc23)s1,CCCCCCCCC(CN1N=C2C=C(C(F)=C(C2=N1)C3=CC=C(S3)C4=CC5=C(C6=C(C(C7=CC=C(S7)CC(CCCC)CC)=C5S4)C=C(C8=CC=CS8)S6)C9=CC=C(S9)CC(CCCC)CC)F)CCCCCC
217,BN-4F,BN-4F,41,J52,"J52, PBZ",10.1002/ange.202100390,0.792,25.76,64.91,13.24,13.1,0.1,sm,unfused,3,polymer,O=C1C2=CC3=C(C=C(F)C(F)=C3)C=C2C(/C1=C/C4=CC(C5(CC(CCCC)CC)CC(CCCC)CC)=C(S4)C6=C5C=C(S6)C(C(OCC(CC)CCCC)=C7)=CC(OCC(CC)CCCC)=C7C8=CC(C9(CC(CCCC)CC)CC(CC)CCCC)=C(S8)C%10=C9C=C(S%10)/C=C(C(C%11=CC%12=C(C=C(F)C(F)=C%12)C=C%11%13)=O)/C%13=C(C#N)\C#N)=C(C#N)/C#N,CCOc1cc(-c2cc3c(s2)-c2sc(/C=C4\C(=O)c5cc6cc(F)c(F)cc6cc5C4=C(C#N)C#N)cc2C3(CC)CC)c(OCC)cc1-c1cc2c(s1)-c1sc(/C=C3\C(=O)c4cc5cc(F)c(F)cc5cc4C3=C(C#N)C#N)cc1C2(CC)CC,CCC(CCCC)CC1=CC=C(S1)C2=C3SC(C4=CC=C(C5=C(C(F)=CC6=NN(CC(CCCCCCCC)CCCCCC)N=C65)F)S4)=CC3=C(C7=CC=C(CC(CCCC)CC)S7)C8=C2C=C(S8)C9=CC=C(C(C%10=NN(CC(CCCCCCCC)CCCCCC)N=C%10%11)=C(F)C(F)=C%11C%12=CC=C(S%12)C%13=CC%14=C(C%15=CC=C(CC(CCCC)CC)S%15)C%16=C(C(C%17=CC=C(CC(CCCC)CC)S%17)=C%14S%13)C=C(S%16)C%18=CC=C(C(C%19=NN(CC(CCCCCCCC)CCCCCC)N=C%19%20)=C(F)C(F)=C%20C%21=CC=C(S%21)C%22=CC%23=C(C%24=CC=C(CC(CCCC)CC)S%24)C%25=C(C(C%26=CC=C(CC(CCCC)CC)S%26)=C%23S%22)C=C(S%25)C%27=CC=CS%27)S%18)S9,CCc1ccc(-c2c3cc(-c4ccc(-c5c(F)c(F)c(-c6ccc(-c7cc8c(-c9ccc(CC)s9)c9sc(-c%10ccc(-c%11c(F)c(F)c(-c%12ccc(-c%13cc%14c(-c%15ccc(CC)s%15)c%15sc(-c%16ccc(-c%17c(F)c(F)c(-c%18cccs%18)c%18nn(CC)nc%17%18)s%16)cc%15c(-c%15ccc(CC)s%15)c%14s%13)s%12)c%12nn(CC)nc%11%12)s%10)cc9c(-c9ccc(CC)s9)c8s7)s6)c6nn(CC)nc56)s4)sc3c(-c3ccc(CC)s3)c3ccsc23)s1,CCCCCCCCC(CN1N=C2C=C(C(F)=C(C2=N1)C3=CC=C(S3)C4=CC5=C(C6=C(C(C7=CC=C(S7)CC(CCCC)CC)=C5S4)C=C(C8=CC=CS8)S6)C9=CC=C(S9)CC(CCCC)CC)F)CCCCCC
218,BN-2F,BN-2F,41,J52,"J52, PBZ",10.1002/ange.202100390,0.813,25.25,70.78,14.53,14.39,0.1,sm,unfused,3,polymer,O=C1C2=CC3=C(C=C(F)C=C3)C=C2C(/C1=C/C4=CC(C5(CC(CCCC)CC)CC(CCCC)CC)=C(S4)C6=C5C=C(S6)C(C(OCC(CC)CCCC)=C7)=CC(OCC(CC)CCCC)=C7C8=CC(C9(CC(CCCC)CC)CC(CC)CCCC)=C(S8)C%10=C9C=C(S%10)/C=C(C(C%11=CC%12=C(C=C(F)C=C%12)C=C%11%13)=O)/C%13=C(C#N)\C#N)=C(C#N)/C#N,CCOc1cc(-c2cc3c(s2)-c2sc(/C=C4\C(=O)c5cc6ccc(F)cc6cc5C4=C(C#N)C#N)cc2C3(CC)CC)c(OCC)cc1-c1cc2c(s1)-c1sc(/C=C3\C(=O)c4cc5ccc(F)cc5cc4C3=C(C#N)C#N)cc1C2(CC)CC,CCC(CCCC)CC1=CC=C(S1)C2=C3SC(C4=CC=C(C5=C(C(F)=CC6=NN(CC(CCCCCCCC)CCCCCC)N=C65)F)S4)=CC3=C(C7=CC=C(CC(CCCC)CC)S7)C8=C2C=C(S8)C9=CC=C(C(C%10=NN(CC(CCCCCCCC)CCCCCC)N=C%10%11)=C(F)C(F)=C%11C%12=CC=C(S%12)C%13=CC%14=C(C%15=CC=C(CC(CCCC)CC)S%15)C%16=C(C(C%17=CC=C(CC(CCCC)CC)S%17)=C%14S%13)C=C(S%16)C%18=CC=C(C(C%19=NN(CC(CCCCCCCC)CCCCCC)N=C%19%20)=C(F)C(F)=C%20C%21=CC=C(S%21)C%22=CC%23=C(C%24=CC=C(CC(CCCC)CC)S%24)C%25=C(C(C%26=CC=C(CC(CCCC)CC)S%26)=C%23S%22)C=C(S%25)C%27=CC=CS%27)S%18)S9,CCc1ccc(-c2c3cc(-c4ccc(-c5c(F)c(F)c(-c6ccc(-c7cc8c(-c9ccc(CC)s9)c9sc(-c%10ccc(-c%11c(F)c(F)c(-c%12ccc(-c%13cc%14c(-c%15ccc(CC)s%15)c%15sc(-c%16ccc(-c%17c(F)c(F)c(-c%18cccs%18)c%18nn(CC)nc%17%18)s%16)cc%15c(-c%15ccc(CC)s%15)c%14s%13)s%12)c%12nn(CC)nc%11%12)s%10)cc9c(-c9ccc(CC)s9)c8s7)s6)c6nn(CC)nc56)s4)sc3c(-c3ccc(CC)s3)c3ccsc23)s1,CCCCCCCCC(CN1N=C2C=C(C(F)=C(C2=N1)C3=CC=C(S3)C4=CC5=C(C6=C(C(C7=CC=C(S7)CC(CCCC)CC)=C5S4)C=C(C8=CC=CS8)S6)C9=CC=C(S9)CC(CCCC)CC)F)CCCCCC
219,SN,SN,12,PBDB-T-2F,"PBDB-TF, PM6, PBDB-T-2F, PBDB-T2F, PBDBT-F",10.1002/ange.202116111,0.82,25.14,68.9,14.3,14,0.2,sm,y,8,polymer,O=C1C2=CC(F)=C(C=C2C(/C1=C/C3=C(CCCCCCCCCCC)C(SC4=C5N(C6=C4C7=NSN=C7C8=C6N(C9=C8N(C)C%10=C9SC(/C=C%11/C(C%12=C(C=C(F)C(F)=C%12)C%11=O)=C(C#N)\C#N)=C%10CCCCCCCCCCC)CC(CC)CCCC)CC(CC)CCCC)=C5S3)=C(C#N)\C#N)F,O=C1C2=CC(F)=C(C=C2C(/C1=C/C3=C(CC)C(SC4=C5N(C6=C4C7=NSN=C7C8=C6N(C9=C8N(CC)C%10=C9SC(/C=C%11/C(C%12=C(C=C(F)C(F)=C%12)C%11=O)=C(C#N)\C#N)=C%10CC)CC)CC)=C5S3)=C(C#N)\C#N)F,FC1=C(CC(CCCC)CC)SC(C2=C3C(SC(C4=CC=C(S4)C(SC(C5=CC=C(C6=CC7=C(S6)C(C8=CC(F)=C(CC(CCCC)CC)S8)=C9C(SC(C%10=CC=C(S%10)C(SC(C%11=CC=C(C%12=CC%13=C(S%12)C(C%14=CC(F)=C(CC(CCCC)CC)S%14)=C%15C(SC(C%16=CC=C(S%16)C(SC(C%17=CC=CS%17)=C%18C%19=O)=C%18C(C%20=C(CC(CCCC)CC)SC(CC(CCCC)CC)=C%20%19)=O)=C%15)=C%13C%21=CC(F)=C(CC(CCCC)CC)S%21)S%11)=C%22C%23=O)=C%22C(C%24=C(CC(CCCC)CC)SC(CC(CCCC)CC)=C%24%23)=O)=C9)=C7C%25=CC(F)=C(CC(CCCC)CC)S%25)S5)=C%26C%27=O)=C%26C(C%28=C(CC(CCCC)CC)SC(CC(CCCC)CC)=C%28%27)=O)=C3)=C(C%29=CC(F)=C(CC(CCCC)CC)S%29)C%30=C2SC=C%30)=C1,CCc1sc(-c2c3cc(-c4ccc(-c5sc(-c6ccc(-c7cc8c(-c9cc(F)c(CC)s9)c9sc(-c%10ccc(-c%11sc(-c%12ccc(-c%13cc%14c(-c%15cc(F)c(CC)s%15)c%15sc(-c%16ccc(-c%17sc(-c%18cccs%18)c%18c%17C(=O)c%17c(CC)sc(CC)c%17C%18=O)s%16)cc%15c(-c%15cc(F)c(CC)s%15)c%14s%13)s%12)c%12c%11C(=O)c%11c(CC)sc(CC)c%11C%12=O)s%10)cc9c(-c9cc(F)c(CC)s9)c8s7)s6)c6c5C(=O)c5c(CC)sc(CC)c5C6=O)s4)sc3c(-c3cc(F)c(CC)s3)c3ccsc23)cc1F,CCCCC(CC1=C(F)C=C(C2=C3C=C(SC3=C(C4=C2SC=C4)C5=CC(F)=C(S5)CC(CCCC)CC)C6=CC=C(S6)C7=C(C(C8=C(SC(CC(CCCC)CC)=C8C9=O)CC(CCCC)CC)=O)C9=C(C%10=CC=CS%10)S7)S1)CC
220,mPh4F-TT,mPh4F-TT,12,PM6,"PBDB-TF, PM6, PBDB-T-2F, PBDB-T2F, PBDBT-F",10.1002/ange.202206930,0.864,25.32,77.2,16.88,16.46,0.21,sm,y,8,polymer,N#C/C(C#N)=C1C(C=C(C(F)=C2)F)=C2C(C/1=C\C3=C(C4=CC=CC(CCCCCC)=C4)C5=C(S3)C6=C(S5)C7=C(N6CC(CCCC)CCCCCC)C8=C(C9=NSN=C97)C%10=C(N8CC(CCCC)CCCCCC)C%11=C(S%10)C(C%12=CC(CCCCCC)=CC=C%12)=C(/C=C%13C(C%14=CC(F)=C(F)C=C%14C\%13=C(C#N)/C#N)=O)S%11)=O,CCN(C1=C2C3=NSN=C3C4=C1N(C5=C4SC6=C5SC(/C=C7C(C8=C(C=C(C(F)=C8)F)C\7=C(C#N)\C#N)=O)=C6C9=CC=CC(CC)=C9)CC)C%10=C2SC%11=C%10SC(/C=C%12C(C%13=CC(F)=C(F)C=C%13C\%12=C(C#N)/C#N)=O)=C%11C%14=CC(CC)=CC=C%14,FC1=C(CC(CCCC)CC)SC(C2=C3C(SC(C4=CC=C(S4)C(SC(C5=CC=C(C6=CC7=C(S6)C(C8=CC(F)=C(CC(CCCC)CC)S8)=C9C(SC(C%10=CC=C(S%10)C(SC(C%11=CC=C(C%12=CC%13=C(S%12)C(C%14=CC(F)=C(CC(CCCC)CC)S%14)=C%15C(SC(C%16=CC=C(S%16)C(SC(C%17=CC=CS%17)=C%18C%19=O)=C%18C(C%20=C(CC(CCCC)CC)SC(CC(CCCC)CC)=C%20%19)=O)=C%15)=C%13C%21=CC(F)=C(CC(CCCC)CC)S%21)S%11)=C%22C%23=O)=C%22C(C%24=C(CC(CCCC)CC)SC(CC(CCCC)CC)=C%24%23)=O)=C9)=C7C%25=CC(F)=C(CC(CCCC)CC)S%25)S5)=C%26C%27=O)=C%26C(C%28=C(CC(CCCC)CC)SC(CC(CCCC)CC)=C%28%27)=O)=C3)=C(C%29=CC(F)=C(CC(CCCC)CC)S%29)C%30=C2SC=C%30)=C1,CCc1sc(-c2c3cc(-c4ccc(-c5sc(-c6ccc(-c7cc8c(-c9cc(F)c(CC)s9)c9sc(-c%10ccc(-c%11sc(-c%12ccc(-c%13cc%14c(-c%15cc(F)c(CC)s%15)c%15sc(-c%16ccc(-c%17sc(-c%18cccs%18)c%18c%17C(=O)c%17c(CC)sc(CC)c%17C%18=O)s%16)cc%15c(-c%15cc(F)c(CC)s%15)c%14s%13)s%12)c%12c%11C(=O)c%11c(CC)sc(CC)c%11C%12=O)s%10)cc9c(-c9cc(F)c(CC)s9)c8s7)s6)c6c5C(=O)c5c(CC)sc(CC)c5C6=O)s4)sc3c(-c3cc(F)c(CC)s3)c3ccsc23)cc1F,CCCCC(CC1=C(F)C=C(C2=C3C=C(SC3=C(C4=C2SC=C4)C5=CC(F)=C(S5)CC(CCCC)CC)C6=CC=C(S6)C7=C(C(C8=C(SC(CC(CCCC)CC)=C8C9=O)CC(CCCC)CC)=O)C9=C(C%10=CC=CS%10)S7)S1)CC
221,mPh4F-ST,mPh4F-ST,12,PM6,"PBDB-TF, PM6, PBDB-T-2F, PBDB-T2F, PBDBT-F",10.1002/ange.202206930,0.832,26.71,78.9,17.57,17.3,0.14,sm,y,8,polymer,N#C/C(C#N)=C1C(C=C(C(F)=C2)F)=C2C(C/1=C\C3=C(C4=CC=CC(CCCCCC)=C4)C5=C(S3)C6=C([Se]5)C7=C(N6CC(CCCC)CCCCCC)C8=C(C9=NSN=C97)C%10=C(N8CC(CCCC)CCCCCC)C%11=C([Se]%10)C(C%12=CC(CCCCCC)=CC=C%12)=C(/C=C%13C(C%14=CC(F)=C(F)C=C%14C\%13=C(C#N)/C#N)=O)S%11)=O,CCN(C1=C2C3=NSN=C3C4=C1N(C5=C4[Se]C6=C5SC(/C=C7C(C8=C(C=C(C(F)=C8)F)C\7=C(C#N)\C#N)=O)=C6C9=CC=CC(CC)=C9)CC)C%10=C2[Se]C%11=C%10SC(/C=C%12C(C%13=CC(F)=C(F)C=C%13C\%12=C(C#N)/C#N)=O)=C%11C%14=CC(CC)=CC=C%14,FC1=C(CC(CCCC)CC)SC(C2=C3C(SC(C4=CC=C(S4)C(SC(C5=CC=C(C6=CC7=C(S6)C(C8=CC(F)=C(CC(CCCC)CC)S8)=C9C(SC(C%10=CC=C(S%10)C(SC(C%11=CC=C(C%12=CC%13=C(S%12)C(C%14=CC(F)=C(CC(CCCC)CC)S%14)=C%15C(SC(C%16=CC=C(S%16)C(SC(C%17=CC=CS%17)=C%18C%19=O)=C%18C(C%20=C(CC(CCCC)CC)SC(CC(CCCC)CC)=C%20%19)=O)=C%15)=C%13C%21=CC(F)=C(CC(CCCC)CC)S%21)S%11)=C%22C%23=O)=C%22C(C%24=C(CC(CCCC)CC)SC(CC(CCCC)CC)=C%24%23)=O)=C9)=C7C%25=CC(F)=C(CC(CCCC)CC)S%25)S5)=C%26C%27=O)=C%26C(C%28=C(CC(CCCC)CC)SC(CC(CCCC)CC)=C%28%27)=O)=C3)=C(C%29=CC(F)=C(CC(CCCC)CC)S%29)C%30=C2SC=C%30)=C1,CCc1sc(-c2c3cc(-c4ccc(-c5sc(-c6ccc(-c7cc8c(-c9cc(F)c(CC)s9)c9sc(-c%10ccc(-c%11sc(-c%12ccc(-c%13cc%14c(-c%15cc(F)c(CC)s%15)c%15sc(-c%16ccc(-c%17sc(-c%18cccs%18)c%18c%17C(=O)c%17c(CC)sc(CC)c%17C%18=O)s%16)cc%15c(-c%15cc(F)c(CC)s%15)c%14s%13)s%12)c%12c%11C(=O)c%11c(CC)sc(CC)c%11C%12=O)s%10)cc9c(-c9cc(F)c(CC)s9)c8s7)s6)c6c5C(=O)c5c(CC)sc(CC)c5C6=O)s4)sc3c(-c3cc(F)c(CC)s3)c3ccsc23)cc1F,CCCCC(CC1=C(F)C=C(C2=C3C=C(SC3=C(C4=C2SC=C4)C5=CC(F)=C(S5)CC(CCCC)CC)C6=CC=C(S6)C7=C(C(C8=C(SC(CC(CCCC)CC)=C8C9=O)CC(CCCC)CC)=O)C9=C(C%10=CC=CS%10)S7)S1)CC
222,mPh4F-TS,mPh4F-TS,12,PM6,"PBDB-TF, PM6, PBDB-T-2F, PBDB-T2F, PBDBT-F",10.1002/ange.202206930,0.825,27.59,79.3,18.05,17.7,0.12,sm,y,8,polymer,N#C/C(C#N)=C1C(C=C(C(F)=C2)F)=C2C(C/1=C\C3=C(C4=CC=CC(CCCCCC)=C4)C5=C([Se]3)C6=C(S5)C7=C(N6CC(CCCC)CCCCCC)C8=C(C9=NSN=C97)C%10=C(N8CC(CCCC)CCCCCC)C%11=C(S%10)C(C%12=CC(CCCCCC)=CC=C%12)=C(/C=C%13C(C%14=CC(F)=C(F)C=C%14C\%13=C(C#N)/C#N)=O)[Se]%11)=O,CCN(C1=C2C3=NSN=C3C4=C1N(C5=C4SC6=C5[Se]C(/C=C7C(C8=C(C=C(C(F)=C8)F)C\7=C(C#N)\C#N)=O)=C6C9=CC=CC(CC)=C9)CC)C%10=C2SC%11=C%10[Se]C(/C=C%12C(C%13=CC(F)=C(F)C=C%13C\%12=C(C#N)/C#N)=O)=C%11C%14=CC(CC)=CC=C%14,FC1=C(CC(CCCC)CC)SC(C2=C3C(SC(C4=CC=C(S4)C(SC(C5=CC=C(C6=CC7=C(S6)C(C8=CC(F)=C(CC(CCCC)CC)S8)=C9C(SC(C%10=CC=C(S%10)C(SC(C%11=CC=C(C%12=CC%13=C(S%12)C(C%14=CC(F)=C(CC(CCCC)CC)S%14)=C%15C(SC(C%16=CC=C(S%16)C(SC(C%17=CC=CS%17)=C%18C%19=O)=C%18C(C%20=C(CC(CCCC)CC)SC(CC(CCCC)CC)=C%20%19)=O)=C%15)=C%13C%21=CC(F)=C(CC(CCCC)CC)S%21)S%11)=C%22C%23=O)=C%22C(C%24=C(CC(CCCC)CC)SC(CC(CCCC)CC)=C%24%23)=O)=C9)=C7C%25=CC(F)=C(CC(CCCC)CC)S%25)S5)=C%26C%27=O)=C%26C(C%28=C(CC(CCCC)CC)SC(CC(CCCC)CC)=C%28%27)=O)=C3)=C(C%29=CC(F)=C(CC(CCCC)CC)S%29)C%30=C2SC=C%30)=C1,CCc1sc(-c2c3cc(-c4ccc(-c5sc(-c6ccc(-c7cc8c(-c9cc(F)c(CC)s9)c9sc(-c%10ccc(-c%11sc(-c%12ccc(-c%13cc%14c(-c%15cc(F)c(CC)s%15)c%15sc(-c%16ccc(-c%17sc(-c%18cccs%18)c%18c%17C(=O)c%17c(CC)sc(CC)c%17C%18=O)s%16)cc%15c(-c%15cc(F)c(CC)s%15)c%14s%13)s%12)c%12c%11C(=O)c%11c(CC)sc(CC)c%11C%12=O)s%10)cc9c(-c9cc(F)c(CC)s9)c8s7)s6)c6c5C(=O)c5c(CC)sc(CC)c5C6=O)s4)sc3c(-c3cc(F)c(CC)s3)c3ccsc23)cc1F,CCCCC(CC1=C(F)C=C(C2=C3C=C(SC3=C(C4=C2SC=C4)C5=CC(F)=C(S5)CC(CCCC)CC)C6=CC=C(S6)C7=C(C(C8=C(SC(CC(CCCC)CC)=C8C9=O)CC(CCCC)CC)=O)C9=C(C%10=CC=CS%10)S7)S1)CC
223,BTP-6F,BTP-6F,12,PBDB-TF,"PBDB-TF, PM6, PBDB-T-2F, PBDB-T2F, PBDBT-F",10.1002/anie.201915030,0.81,25.9,72.8,15.3,15,0.2,sm,y,8,polymer,O=C1C2=C(F)C(F)=C(C=C2C(/C1=C/C3=C(CCCCCCCCCCC)C(SC4=C5N(CC(CCCC)CCCCCC)C6=C4C7=NSN=C7C8=C6N(CC(CCCC)CCCCCC)C9=C8SC%10=C9SC(/C=C%11/C(C%12=C(C%11=O)C(F)=C(F)C(F)=C%12)=C(C#N)/C#N)=C%10CCCCCCCCCCC)=C5S3)=C(C#N)/C#N)F,CCC1=C(SC2=C1SC3=C2N(CC)C4=C3C5=NSN=C5C6=C4N(CC)C7=C6SC8=C7SC(/C=C9C(C%10=C(F)C(F)=C(F)C=C%10C\9=C(C#N)\C#N)=O)=C8CC)/C=C%11C(C%12=C(C\%11=C(C#N)\C#N)C=C(C(F)=C%12F)F)=O,FC1=C(CC(CCCC)CC)SC(C2=C3C(SC(C4=CC=C(S4)C(SC(C5=CC=C(C6=CC7=C(S6)C(C8=CC(F)=C(CC(CCCC)CC)S8)=C9C(SC(C%10=CC=C(S%10)C(SC(C%11=CC=C(C%12=CC%13=C(S%12)C(C%14=CC(F)=C(CC(CCCC)CC)S%14)=C%15C(SC(C%16=CC=C(S%16)C(SC(C%17=CC=CS%17)=C%18C%19=O)=C%18C(C%20=C(CC(CCCC)CC)SC(CC(CCCC)CC)=C%20%19)=O)=C%15)=C%13C%21=CC(F)=C(CC(CCCC)CC)S%21)S%11)=C%22C%23=O)=C%22C(C%24=C(CC(CCCC)CC)SC(CC(CCCC)CC)=C%24%23)=O)=C9)=C7C%25=CC(F)=C(CC(CCCC)CC)S%25)S5)=C%26C%27=O)=C%26C(C%28=C(CC(CCCC)CC)SC(CC(CCCC)CC)=C%28%27)=O)=C3)=C(C%29=CC(F)=C(CC(CCCC)CC)S%29)C%30=C2SC=C%30)=C1,CCc1sc(-c2c3cc(-c4ccc(-c5sc(-c6ccc(-c7cc8c(-c9cc(F)c(CC)s9)c9sc(-c%10ccc(-c%11sc(-c%12ccc(-c%13cc%14c(-c%15cc(F)c(CC)s%15)c%15sc(-c%16ccc(-c%17sc(-c%18cccs%18)c%18c%17C(=O)c%17c(CC)sc(CC)c%17C%18=O)s%16)cc%15c(-c%15cc(F)c(CC)s%15)c%14s%13)s%12)c%12c%11C(=O)c%11c(CC)sc(CC)c%11C%12=O)s%10)cc9c(-c9cc(F)c(CC)s9)c8s7)s6)c6c5C(=O)c5c(CC)sc(CC)c5C6=O)s4)sc3c(-c3cc(F)c(CC)s3)c3ccsc23)cc1F,CCCCC(CC1=C(F)C=C(C2=C3C=C(SC3=C(C4=C2SC=C4)C5=CC(F)=C(S5)CC(CCCC)CC)C6=CC=C(S6)C7=C(C(C8=C(SC(CC(CCCC)CC)=C8C9=O)CC(CCCC)CC)=O)C9=C(C%10=CC=CS%10)S7)S1)CC
224,H1,H1,3,PBDB-T,PBDB-T,10.1002/anie.202006081,0.76,25.74,71,14.06,13.7,0.13,sm,y,8,polymer,N#C/C(C#N)=C1C(C(C2=CC=C(F)C=C2\1)=O)=CC3=C(C4=C(S3)C(N(C5=C6C7=NSN=C7C8=C5N(C9=C8SC%10=C9SC(C=C%11C(C%12=CC=C(F)C=C%12/C%11=C(C#N)/C#N)=O)=C%10CCCCCCCCCCC)CC(CC)CCCC)CC(CC)CCCC)=C6S4)CCCCCCCCCCC,CCC1=C(/C=C2C(C3=C(C=C(C=C3)F)C\2=C(C#N)\C#N)=O)SC4=C1SC5=C4N(C6=C5C7=NSN=C7C8=C6N(C9=C8SC%10=C9SC(/C=C%11C(C%12=C(C=C(C=C%12)F)C\%11=C(C#N)\C#N)=O)=C%10CC)CC)CC,CCC(CCCC)CC1=CC=C(S1)C2=C3C(SC(C4=CC=C(S4)C(SC(C5=CC=C(C6=CC7=C(S6)C(C8=CC=C(CC(CCCC)CC)S8)=C9C(SC(C%10=CC=C(S%10)C(SC(C%11=CC=C(C%12=CC%13=C(S%12)C(C%14=CC=C(CC(CCCC)CC)S%14)=C%15C(SC(C%16=CC=C(S%16)C(SC(C%17=CC=CS%17)=C%18C%19=O)=C%18C(C%20=C(CC(CCCC)CC)SC(CC(CCCC)CC)=C%20%19)=O)=C%15)=C%13C%21=CC=C(CC(CCCC)CC)S%21)S%11)=C%22C%23=O)=C%22C(C%24=C(CC(CCCC)CC)SC(CC(CCCC)CC)=C%24%23)=O)=C9)=C7C%25=CC=C(CC(CCCC)CC)S%25)S5)=C%26C%27=O)=C%26C(C%28=C(CC(CCCC)CC)SC(CC(CCCC)CC)=C%28%27)=O)=C3)=C(C%29=CC=C(CC(CCCC)CC)S%29)C%30=C2SC=C%30,CCc1ccc(-c2c3cc(-c4ccc(-c5sc(-c6ccc(-c7cc8c(-c9ccc(CC)s9)c9sc(-c%10ccc(-c%11sc(-c%12ccc(-c%13cc%14c(-c%15ccc(CC)s%15)c%15sc(-c%16ccc(-c%17sc(-c%18cccs%18)c%18c%17C(=O)c%17c(CC)sc(CC)c%17C%18=O)s%16)cc%15c(-c%15ccc(CC)s%15)c%14s%13)s%12)c%12c%11C(=O)c%11c(CC)sc(CC)c%11C%12=O)s%10)cc9c(-c9ccc(CC)s9)c8s7)s6)c6c5C(=O)c5c(CC)sc(CC)c5C6=O)s4)sc3c(-c3ccc(CC)s3)c3ccsc23)s1,CCCCC(CC1=CC=C(S1)C2=C3C=C(SC3=C(C4=C2SC=C4)C5=CC=C(S5)CC(CCCC)CC)C6=CC=C(S6)C7=C(C(C8=C(SC(CC(CCCC)CC)=C8C9=O)CC(CCCC)CC)=O)C9=C(C%10=CC=CS%10)S7)CC
225,H2,"H2, BTP-2Cl-delta",3,PBDB-T,PBDB-T,10.1002/anie.202006081,0.79,25.82,73,15.12,14.89,0.19,sm,y,8,polymer,N#C/C(C#N)=C1C(C(C2=CC=C(C=C2\1)Cl)=O)=CC3=C(CCCCCCCCCCC)C(SC4=C5N(CC(CCCC)CC)C6=C4C7=NSN=C7C8=C6N(CC(CCCC)CC)C9=C8SC%10=C9SC(C=C%11C(C%12=CC=C(C=C%12/C%11=C(C#N)/C#N)Cl)=O)=C%10CCCCCCCCCCC)=C5S3,CCC1=C(SC2=C1SC3=C2N(CC)C4=C3C5=NSN=C5C6=C4N(CC)C7=C6SC8=C7SC(/C=C9C(C%10=C(C\9=C(C#N)/C#N)C=C(Cl)C=C%10)=O)=C8CC)/C=C%11C(C%12=C(C\%11=C(C#N)/C#N)C=C(Cl)C=C%12)=O,CCC(CCCC)CC1=CC=C(S1)C2=C3C(SC(C4=CC=C(S4)C(SC(C5=CC=C(C6=CC7=C(S6)C(C8=CC=C(CC(CCCC)CC)S8)=C9C(SC(C%10=CC=C(S%10)C(SC(C%11=CC=C(C%12=CC%13=C(S%12)C(C%14=CC=C(CC(CCCC)CC)S%14)=C%15C(SC(C%16=CC=C(S%16)C(SC(C%17=CC=CS%17)=C%18C%19=O)=C%18C(C%20=C(CC(CCCC)CC)SC(CC(CCCC)CC)=C%20%19)=O)=C%15)=C%13C%21=CC=C(CC(CCCC)CC)S%21)S%11)=C%22C%23=O)=C%22C(C%24=C(CC(CCCC)CC)SC(CC(CCCC)CC)=C%24%23)=O)=C9)=C7C%25=CC=C(CC(CCCC)CC)S%25)S5)=C%26C%27=O)=C%26C(C%28=C(CC(CCCC)CC)SC(CC(CCCC)CC)=C%28%27)=O)=C3)=C(C%29=CC=C(CC(CCCC)CC)S%29)C%30=C2SC=C%30,CCc1ccc(-c2c3cc(-c4ccc(-c5sc(-c6ccc(-c7cc8c(-c9ccc(CC)s9)c9sc(-c%10ccc(-c%11sc(-c%12ccc(-c%13cc%14c(-c%15ccc(CC)s%15)c%15sc(-c%16ccc(-c%17sc(-c%18cccs%18)c%18c%17C(=O)c%17c(CC)sc(CC)c%17C%18=O)s%16)cc%15c(-c%15ccc(CC)s%15)c%14s%13)s%12)c%12c%11C(=O)c%11c(CC)sc(CC)c%11C%12=O)s%10)cc9c(-c9ccc(CC)s9)c8s7)s6)c6c5C(=O)c5c(CC)sc(CC)c5C6=O)s4)sc3c(-c3ccc(CC)s3)c3ccsc23)s1,CCCCC(CC1=CC=C(S1)C2=C3C=C(SC3=C(C4=C2SC=C4)C5=CC=C(S5)CC(CCCC)CC)C6=CC=C(S6)C7=C(C(C8=C(SC(CC(CCCC)CC)=C8C9=O)CC(CCCC)CC)=O)C9=C(C%10=CC=CS%10)S7)CC
225,BTP-2Cl-delta,"H2, BTP-2Cl-delta",12,PBDB-TF,"PBDB-TF, PM6, PBDB-T-2F, PBDB-T2F, PBDBT-F",10.1021/acsami.0c16389,0.89,24.3,71.1,15.4,15,0.38,sm,y,8,polymer,N#CC(C#N)=C1C(=CC=2SC3=C(SC=4C=5C6=NSN=C6C=7C=8SC9=C(SC(C=C%10C(=O)C%11=CC=C(Cl)C=C%11C%10=C(C#N)C#N)=C9CCCCCCCCCCC)C8N(C7C5N(C34)CC(CC)CCCC)CC(CC)CCCC)C2CCCCCCCCCCC)C(=O)C%12=CC=C(Cl)C=C%121,CCC1=C(SC2=C1SC3=C2N(CC)C4=C3C5=NSN=C5C6=C4N(CC)C7=C6SC8=C7SC(/C=C9C(C%10=C(C\9=C(C#N)/C#N)C=C(Cl)C=C%10)=O)=C8CC)/C=C%11C(C%12=C(C\%11=C(C#N)/C#N)C=C(Cl)C=C%12)=O,FC1=C(CC(CCCC)CC)SC(C2=C3C(SC(C4=CC=C(S4)C(SC(C5=CC=C(C6=CC7=C(S6)C(C8=CC(F)=C(CC(CCCC)CC)S8)=C9C(SC(C%10=CC=C(S%10)C(SC(C%11=CC=C(C%12=CC%13=C(S%12)C(C%14=CC(F)=C(CC(CCCC)CC)S%14)=C%15C(SC(C%16=CC=C(S%16)C(SC(C%17=CC=CS%17)=C%18C%19=O)=C%18C(C%20=C(CC(CCCC)CC)SC(CC(CCCC)CC)=C%20%19)=O)=C%15)=C%13C%21=CC(F)=C(CC(CCCC)CC)S%21)S%11)=C%22C%23=O)=C%22C(C%24=C(CC(CCCC)CC)SC(CC(CCCC)CC)=C%24%23)=O)=C9)=C7C%25=CC(F)=C(CC(CCCC)CC)S%25)S5)=C%26C%27=O)=C%26C(C%28=C(CC(CCCC)CC)SC(CC(CCCC)CC)=C%28%27)=O)=C3)=C(C%29=CC(F)=C(CC(CCCC)CC)S%29)C%30=C2SC=C%30)=C1,CCc1sc(-c2c3cc(-c4ccc(-c5sc(-c6ccc(-c7cc8c(-c9cc(F)c(CC)s9)c9sc(-c%10ccc(-c%11sc(-c%12ccc(-c%13cc%14c(-c%15cc(F)c(CC)s%15)c%15sc(-c%16ccc(-c%17sc(-c%18cccs%18)c%18c%17C(=O)c%17c(CC)sc(CC)c%17C%18=O)s%16)cc%15c(-c%15cc(F)c(CC)s%15)c%14s%13)s%12)c%12c%11C(=O)c%11c(CC)sc(CC)c%11C%12=O)s%10)cc9c(-c9cc(F)c(CC)s9)c8s7)s6)c6c5C(=O)c5c(CC)sc(CC)c5C6=O)s4)sc3c(-c3cc(F)c(CC)s3)c3ccsc23)cc1F,CCCCC(CC1=C(F)C=C(C2=C3C=C(SC3=C(C4=C2SC=C4)C5=CC(F)=C(S5)CC(CCCC)CC)C6=CC=C(S6)C7=C(C(C8=C(SC(CC(CCCC)CC)=C8C9=O)CC(CCCC)CC)=O)C9=C(C%10=CC=CS%10)S7)S1)CC
226,M8,M8,12,PBDB-TF,"PBDB-TF, PM6, PBDB-T-2F, PBDB-T2F, PBDBT-F",10.1002/anie.202007907,0.83,8.36,60.59,4.21,3.95,0.17,sm,fused,7,polymer,FC(C(F)=C1)=CC2=C1C(/C(C2=O)=C/C3=CC(N4CC(CCCC)CCCCCC)=C(S3)C5=C4C6=C(O5)C(OCC(CC)CCCC)=C7C(OC8=C7N(CC(CCCC)CCCCCC)C9=C8SC(/C=C%10C(C(C=C(F)C(F)=C%11)=C%11C\%10=C(C#N)/C#N)=O)=C9)=C6OCC(CCCC)CC)=C(C#N)\C#N,CCOC1=C2C3=C(C4=C(N3CC)C=C(/C=C5C(C6=C(C\5=C(C#N)/C#N)C=C(F)C(F)=C6)=O)S4)OC2=C(OCC)C7=C1OC8=C7N(CC)C9=C8SC(/C=C%10C(C%11=CC(F)=C(C=C%11C\%10=C(C#N)/C#N)F)=O)=C9,FC1=C(CC(CCCC)CC)SC(C2=C3C(SC(C4=CC=C(S4)C(SC(C5=CC=C(C6=CC7=C(S6)C(C8=CC(F)=C(CC(CCCC)CC)S8)=C9C(SC(C%10=CC=C(S%10)C(SC(C%11=CC=C(C%12=CC%13=C(S%12)C(C%14=CC(F)=C(CC(CCCC)CC)S%14)=C%15C(SC(C%16=CC=C(S%16)C(SC(C%17=CC=CS%17)=C%18C%19=O)=C%18C(C%20=C(CC(CCCC)CC)SC(CC(CCCC)CC)=C%20%19)=O)=C%15)=C%13C%21=CC(F)=C(CC(CCCC)CC)S%21)S%11)=C%22C%23=O)=C%22C(C%24=C(CC(CCCC)CC)SC(CC(CCCC)CC)=C%24%23)=O)=C9)=C7C%25=CC(F)=C(CC(CCCC)CC)S%25)S5)=C%26C%27=O)=C%26C(C%28=C(CC(CCCC)CC)SC(CC(CCCC)CC)=C%28%27)=O)=C3)=C(C%29=CC(F)=C(CC(CCCC)CC)S%29)C%30=C2SC=C%30)=C1,CCc1sc(-c2c3cc(-c4ccc(-c5sc(-c6ccc(-c7cc8c(-c9cc(F)c(CC)s9)c9sc(-c%10ccc(-c%11sc(-c%12ccc(-c%13cc%14c(-c%15cc(F)c(CC)s%15)c%15sc(-c%16ccc(-c%17sc(-c%18cccs%18)c%18c%17C(=O)c%17c(CC)sc(CC)c%17C%18=O)s%16)cc%15c(-c%15cc(F)c(CC)s%15)c%14s%13)s%12)c%12c%11C(=O)c%11c(CC)sc(CC)c%11C%12=O)s%10)cc9c(-c9cc(F)c(CC)s9)c8s7)s6)c6c5C(=O)c5c(CC)sc(CC)c5C6=O)s4)sc3c(-c3cc(F)c(CC)s3)c3ccsc23)cc1F,CCCCC(CC1=C(F)C=C(C2=C3C=C(SC3=C(C4=C2SC=C4)C5=CC(F)=C(S5)CC(CCCC)CC)C6=CC=C(S6)C7=C(C(C8=C(SC(CC(CCCC)CC)=C8C9=O)CC(CCCC)CC)=O)C9=C(C%10=CC=CS%10)S7)S1)CC
227,M34,M34,12,PBDB-TF,"PBDB-TF, PM6, PBDB-T-2F, PBDB-T2F, PBDBT-F",10.1002/anie.202007907,0.91,23.63,70.66,15.24,14.89,0.16,sm,fused,7,polymer,FC1=CC2=C(C=C1F)C(/C(C2=O)=C/C3=CC4=C(S3)C5=C(C6=C(S5)C(OCC(CCCC)CC)=C7C(SC8=C7N(CC(CCCCCC)CCCC)C9=C8SC(/C=C%10C(C%11=C(C=C(C(F)=C%11)F)C\%10=C(C#N)\C#N)=O)=C9)=C6OCC(CCCC)CC)N4CC(CCCCCC)CCCC)=C(C#N)/C#N,CCOC1=C2C3=C(C4=C(N3CC)C=C(/C=C5C(C6=C(C\5=C(C#N)/C#N)C=C(F)C(F)=C6)=O)S4)SC2=C(OCC)C7=C1SC8=C7N(CC)C9=C8SC(/C=C%10C(C%11=C(C\%10=C(C#N)/C#N)C=C(F)C(F)=C%11)=O)=C9,FC1=C(CC(CCCC)CC)SC(C2=C3C(SC(C4=CC=C(S4)C(SC(C5=CC=C(C6=CC7=C(S6)C(C8=CC(F)=C(CC(CCCC)CC)S8)=C9C(SC(C%10=CC=C(S%10)C(SC(C%11=CC=C(C%12=CC%13=C(S%12)C(C%14=CC(F)=C(CC(CCCC)CC)S%14)=C%15C(SC(C%16=CC=C(S%16)C(SC(C%17=CC=CS%17)=C%18C%19=O)=C%18C(C%20=C(CC(CCCC)CC)SC(CC(CCCC)CC)=C%20%19)=O)=C%15)=C%13C%21=CC(F)=C(CC(CCCC)CC)S%21)S%11)=C%22C%23=O)=C%22C(C%24=C(CC(CCCC)CC)SC(CC(CCCC)CC)=C%24%23)=O)=C9)=C7C%25=CC(F)=C(CC(CCCC)CC)S%25)S5)=C%26C%27=O)=C%26C(C%28=C(CC(CCCC)CC)SC(CC(CCCC)CC)=C%28%27)=O)=C3)=C(C%29=CC(F)=C(CC(CCCC)CC)S%29)C%30=C2SC=C%30)=C1,CCc1sc(-c2c3cc(-c4ccc(-c5sc(-c6ccc(-c7cc8c(-c9cc(F)c(CC)s9)c9sc(-c%10ccc(-c%11sc(-c%12ccc(-c%13cc%14c(-c%15cc(F)c(CC)s%15)c%15sc(-c%16ccc(-c%17sc(-c%18cccs%18)c%18c%17C(=O)c%17c(CC)sc(CC)c%17C%18=O)s%16)cc%15c(-c%15cc(F)c(CC)s%15)c%14s%13)s%12)c%12c%11C(=O)c%11c(CC)sc(CC)c%11C%12=O)s%10)cc9c(-c9cc(F)c(CC)s9)c8s7)s6)c6c5C(=O)c5c(CC)sc(CC)c5C6=O)s4)sc3c(-c3cc(F)c(CC)s3)c3ccsc23)cc1F,CCCCC(CC1=C(F)C=C(C2=C3C=C(SC3=C(C4=C2SC=C4)C5=CC(F)=C(S5)CC(CCCC)CC)C6=CC=C(S6)C7=C(C(C8=C(SC(CC(CCCC)CC)=C8C9=O)CC(CCCC)CC)=O)C9=C(C%10=CC=CS%10)S7)S1)CC
228,m-4TBC-2F,m-4TBC-2F,3,PBDB-T,PBDB-T,10.1002/anie.202010856,0.84,7.9,40,2.63,2.34,,sm,unfused,2,polymer,N#C/C(C#N)=C1C(C(C2=CC(F)=C(C=C2\1)F)=O)=CC3=CC=C(C4=CC(C5=CC(OCCCCCC)=CC(OCCCCCC)=C5)=C(C6=C(C7=CC(OCCCCCC)=CC(OCCCCCC)=C7)C=C(C8=CC=C(C=C9C(C%10=CC(F)=C(C=C%10/C9=C(C#N)/C#N)F)=O)S8)S6)S4)S3,CCOC1=CC(OCC)=CC(C2=C(C3=C(C4=CC(OCC)=CC(OCC)=C4)C=C(C5=CC=C(S5)/C=C6C(C7=C(C\6=C(C#N)/C#N)C=C(F)C(F)=C7)=O)S3)SC(C8=CC=C(S8)/C=C9C(C%10=C(C\9=C(C#N)\C#N)C=C(F)C(F)=C%10)=O)=C2)=C1,CCC(CCCC)CC1=CC=C(S1)C2=C3C(SC(C4=CC=C(S4)C(SC(C5=CC=C(C6=CC7=C(S6)C(C8=CC=C(CC(CCCC)CC)S8)=C9C(SC(C%10=CC=C(S%10)C(SC(C%11=CC=C(C%12=CC%13=C(S%12)C(C%14=CC=C(CC(CCCC)CC)S%14)=C%15C(SC(C%16=CC=C(S%16)C(SC(C%17=CC=CS%17)=C%18C%19=O)=C%18C(C%20=C(CC(CCCC)CC)SC(CC(CCCC)CC)=C%20%19)=O)=C%15)=C%13C%21=CC=C(CC(CCCC)CC)S%21)S%11)=C%22C%23=O)=C%22C(C%24=C(CC(CCCC)CC)SC(CC(CCCC)CC)=C%24%23)=O)=C9)=C7C%25=CC=C(CC(CCCC)CC)S%25)S5)=C%26C%27=O)=C%26C(C%28=C(CC(CCCC)CC)SC(CC(CCCC)CC)=C%28%27)=O)=C3)=C(C%29=CC=C(CC(CCCC)CC)S%29)C%30=C2SC=C%30,CCc1ccc(-c2c3cc(-c4ccc(-c5sc(-c6ccc(-c7cc8c(-c9ccc(CC)s9)c9sc(-c%10ccc(-c%11sc(-c%12ccc(-c%13cc%14c(-c%15ccc(CC)s%15)c%15sc(-c%16ccc(-c%17sc(-c%18cccs%18)c%18c%17C(=O)c%17c(CC)sc(CC)c%17C%18=O)s%16)cc%15c(-c%15ccc(CC)s%15)c%14s%13)s%12)c%12c%11C(=O)c%11c(CC)sc(CC)c%11C%12=O)s%10)cc9c(-c9ccc(CC)s9)c8s7)s6)c6c5C(=O)c5c(CC)sc(CC)c5C6=O)s4)sc3c(-c3ccc(CC)s3)c3ccsc23)s1,CCCCC(CC1=CC=C(S1)C2=C3C=C(SC3=C(C4=C2SC=C4)C5=CC=C(S5)CC(CCCC)CC)C6=CC=C(S6)C7=C(C(C8=C(SC(CC(CCCC)CC)=C8C9=O)CC(CCCC)CC)=O)C9=C(C%10=CC=CS%10)S7)CC
229,o-4TBC-2F,o-4TBC-2F,3,PBDB-T,PBDB-T,10.1002/anie.202010856,0.76,20.48,65.7,10.26,9.97,,sm,unfused,2,polymer,N#CC(C#N)=C1C(=CC=2SC(=CC2)C=3SC(C=4SC(=CC4C5=C(OCCCCCC)C=CC=C5OCCCCCC)C=6SC(=CC6)C=C7C(=O)C8=CC(F)=C(F)C=C8C7=C(C#N)C#N)=C(C3)C=9C(OCCCCCC)=CC=CC9OCCCCCC)C(=O)C%10=CC(F)=C(F)C=C%101,CCOc1cccc(OCC)c1-c1cc(-c2ccc(/C=C3\C(=O)c4cc(F)c(F)cc4C3=C(C#N)C#N)s2)sc1-c1sc(-c2ccc(/C=C3\C(=O)c4cc(F)c(F)cc4C3=C(C#N)C#N)s2)cc1-c1c(OCC)cccc1OCC,CCC(CCCC)CC1=CC=C(S1)C2=C3C(SC(C4=CC=C(S4)C(SC(C5=CC=C(C6=CC7=C(S6)C(C8=CC=C(CC(CCCC)CC)S8)=C9C(SC(C%10=CC=C(S%10)C(SC(C%11=CC=C(C%12=CC%13=C(S%12)C(C%14=CC=C(CC(CCCC)CC)S%14)=C%15C(SC(C%16=CC=C(S%16)C(SC(C%17=CC=CS%17)=C%18C%19=O)=C%18C(C%20=C(CC(CCCC)CC)SC(CC(CCCC)CC)=C%20%19)=O)=C%15)=C%13C%21=CC=C(CC(CCCC)CC)S%21)S%11)=C%22C%23=O)=C%22C(C%24=C(CC(CCCC)CC)SC(CC(CCCC)CC)=C%24%23)=O)=C9)=C7C%25=CC=C(CC(CCCC)CC)S%25)S5)=C%26C%27=O)=C%26C(C%28=C(CC(CCCC)CC)SC(CC(CCCC)CC)=C%28%27)=O)=C3)=C(C%29=CC=C(CC(CCCC)CC)S%29)C%30=C2SC=C%30,CCc1ccc(-c2c3cc(-c4ccc(-c5sc(-c6ccc(-c7cc8c(-c9ccc(CC)s9)c9sc(-c%10ccc(-c%11sc(-c%12ccc(-c%13cc%14c(-c%15ccc(CC)s%15)c%15sc(-c%16ccc(-c%17sc(-c%18cccs%18)c%18c%17C(=O)c%17c(CC)sc(CC)c%17C%18=O)s%16)cc%15c(-c%15ccc(CC)s%15)c%14s%13)s%12)c%12c%11C(=O)c%11c(CC)sc(CC)c%11C%12=O)s%10)cc9c(-c9ccc(CC)s9)c8s7)s6)c6c5C(=O)c5c(CC)sc(CC)c5C6=O)s4)sc3c(-c3ccc(CC)s3)c3ccsc23)s1,CCCCC(CC1=CC=C(S1)C2=C3C=C(SC3=C(C4=C2SC=C4)C5=CC=C(S5)CC(CCCC)CC)C6=CC=C(S6)C7=C(C(C8=C(SC(CC(CCCC)CC)=C8C9=O)CC(CCCC)CC)=O)C9=C(C%10=CC=CS%10)S7)CC
230,PFY-1Se,PFY-1Se,3,PBDB-T,PBDB-T,10.1002/anie.202101577,0.894,21.2,72.9,13.8,12.6,0.2,polymer,,,polymer,O=C1C2=CC=C(C=C2C(/C1=C/C3=C(C4=C(S3)C(N(CC(CCCCCCCCCC)CCCCCCCCCCCC)C5=C6C7=NSN=C7C8=C5N(CC(CCCCCCCCCC)CCCCCCCCCCCC)C9=C8SC%10=C9SC(/C=C%11/C(C%12=C(C=CC(C%13=CC=C(C%14=CC=C(C%15=O)C(C(/C%15=C/C%16=C(C%17=C(S%16)C(N(CC(CCCCCCCCCCCC)CCCCCCCCCC)C%18=C%19C%20=NSN=C%20C%21=C%18N(CC(CCCCCCCCCCCC)CCCCCCCCCC)C%22=C%21SC%23=C%22SC(/C=C%24/C(C%25=C(C=CC=C%25)C%24=O)=C(C#N)\C#N)=C%23CCCCCCCCCCC)=C%19S%17)CCCCCCCCCCC)=C(C#N)\C#N)=C%14)[Se]%13)=C%12)C%11=O)=C(C#N)/C#N)=C%10CCCCCCCCCCC)=C6S4)CCCCCCCCCCC)=C(C#N)\C#N)C%26=CC=C[Se]%26,CCC1=C(SC2=C1SC3=C2N(CC)C4=C3C5=NSN=C5C6=C4N(CC)C7=C6SC8=C7SC(/C=C9C(C%10=C(C\9=C(C#N)/C#N)C=C(C%11=CC=C([Se]%11)C%12=CC(C(/C(C%13=O)=C/C%14=C(CC)C(SC%15=C%16N(CC)C%17=C%15C%18=NSN=C%18C%19=C%17N(CC)C%20=C%19SC%21=C%20SC(/C=C%22C(C%23=C(C\%22=C(C#N)/C#N)C=C(C%24=CC=C[Se]%24)C=C%23)=O)=C%21CC)=C%16S%14)=C(C#N)/C#N)=C%13C=C%12)C=C%10)=O)=C8CC)/C=C%25C(C%26=CC=CC=C%26C\%25=C(C#N)/C#N)=O,CCC(CCCC)CC1=CC=C(S1)C2=C3C(SC(C4=CC=C(S4)C(SC(C5=CC=C(C6=CC7=C(S6)C(C8=CC=C(CC(CCCC)CC)S8)=C9C(SC(C%10=CC=C(S%10)C(SC(C%11=CC=C(C%12=CC%13=C(S%12)C(C%14=CC=C(CC(CCCC)CC)S%14)=C%15C(SC(C%16=CC=C(S%16)C(SC(C%17=CC=CS%17)=C%18C%19=O)=C%18C(C%20=C(CC(CCCC)CC)SC(CC(CCCC)CC)=C%20%19)=O)=C%15)=C%13C%21=CC=C(CC(CCCC)CC)S%21)S%11)=C%22C%23=O)=C%22C(C%24=C(CC(CCCC)CC)SC(CC(CCCC)CC)=C%24%23)=O)=C9)=C7C%25=CC=C(CC(CCCC)CC)S%25)S5)=C%26C%27=O)=C%26C(C%28=C(CC(CCCC)CC)SC(CC(CCCC)CC)=C%28%27)=O)=C3)=C(C%29=CC=C(CC(CCCC)CC)S%29)C%30=C2SC=C%30,CCc1ccc(-c2c3cc(-c4ccc(-c5sc(-c6ccc(-c7cc8c(-c9ccc(CC)s9)c9sc(-c%10ccc(-c%11sc(-c%12ccc(-c%13cc%14c(-c%15ccc(CC)s%15)c%15sc(-c%16ccc(-c%17sc(-c%18cccs%18)c%18c%17C(=O)c%17c(CC)sc(CC)c%17C%18=O)s%16)cc%15c(-c%15ccc(CC)s%15)c%14s%13)s%12)c%12c%11C(=O)c%11c(CC)sc(CC)c%11C%12=O)s%10)cc9c(-c9ccc(CC)s9)c8s7)s6)c6c5C(=O)c5c(CC)sc(CC)c5C6=O)s4)sc3c(-c3ccc(CC)s3)c3ccsc23)s1,CCCCC(CC1=CC=C(S1)C2=C3C=C(SC3=C(C4=C2SC=C4)C5=CC=C(S5)CC(CCCC)CC)C6=CC=C(S6)C7=C(C(C8=C(SC(CC(CCCC)CC)=C8C9=O)CC(CCCC)CC)=O)C9=C(C%10=CC=CS%10)S7)CC
231,PFY-0Se,"PFY-0Se, PJ1-H, PY-IT",3,PBDB-T,PBDB-T,10.1002/anie.202101577,0.904,20.9,68.8,13,12.8,0.2,polymer,,,polymer,O=C1C2=CC=C(C3=CC=CS3)C=C2C(/C1=C/C4=C(CCCCCCCCCCC)C(SC5=C6N(C7=C5C8=NSN=C8C9=C7N(C%10=C9SC%11=C%10SC(/C=C%12/C(C%13=C(C%12=O)C=CC(C(S%14)=CC=C%14C(C=C%15C(/C%16=C/C%17=C(CCCCCCCCCCC)C(SC%18=C%19N(C%20=C%18C%21=NSN=C%21C%22=C%20N(C%23=C%22SC%24=C%23SC(/C=C%25/C(C%26=C(C%25=O)C=CC=C%26)=C(C#N)/C#N)=C%24CCCCCCCCCCC)CC(CCCCCCCCCC)CCCCCCCCCCCC)CC(CCCCCCCCCC)CCCCCCCCCCCC)=C%19S%17)=C(C#N)/C#N)=CC=C%15C%16=O)=C%13)=C(C#N)/C#N)=C%11CCCCCCCCCCC)CC(CCCCCCCCCCCC)CCCCCCCCCC)CC(CCCCCCCCCCCC)CCCCCCCCCC)=C6S4)=C(C#N)/C#N,CCC1=C(SC2=C1SC3=C2N(CC)C4=C3C5=NSN=C5C6=C4N(CC)C7=C6SC8=C7SC(/C=C9C(C%10=C(C\9=C(C#N)/C#N)C=C(C%11=CC=C(S%11)C%12=CC(C(/C(C%13=O)=C/C%14=C(CC)C(SC%15=C%16N(CC)C%17=C%15C%18=NSN=C%18C%19=C%17N(CC)C%20=C%19SC%21=C%20SC(/C=C%22C(C%23=C(C\%22=C(C#N)/C#N)C=C(C%24=CC=CS%24)C=C%23)=O)=C%21CC)=C%16S%14)=C(C#N)/C#N)=C%13C=C%12)C=C%10)=O)=C8CC)/C=C%25C(C%26=C(C\%25=C(C#N)/C#N)C=CC=C%26)=O,CCC(CCCC)CC1=CC=C(S1)C2=C3C(SC(C4=CC=C(S4)C(SC(C5=CC=C(C6=CC7=C(S6)C(C8=CC=C(CC(CCCC)CC)S8)=C9C(SC(C%10=CC=C(S%10)C(SC(C%11=CC=C(C%12=CC%13=C(S%12)C(C%14=CC=C(CC(CCCC)CC)S%14)=C%15C(SC(C%16=CC=C(S%16)C(SC(C%17=CC=CS%17)=C%18C%19=O)=C%18C(C%20=C(CC(CCCC)CC)SC(CC(CCCC)CC)=C%20%19)=O)=C%15)=C%13C%21=CC=C(CC(CCCC)CC)S%21)S%11)=C%22C%23=O)=C%22C(C%24=C(CC(CCCC)CC)SC(CC(CCCC)CC)=C%24%23)=O)=C9)=C7C%25=CC=C(CC(CCCC)CC)S%25)S5)=C%26C%27=O)=C%26C(C%28=C(CC(CCCC)CC)SC(CC(CCCC)CC)=C%28%27)=O)=C3)=C(C%29=CC=C(CC(CCCC)CC)S%29)C%30=C2SC=C%30,CCc1ccc(-c2c3cc(-c4ccc(-c5sc(-c6ccc(-c7cc8c(-c9ccc(CC)s9)c9sc(-c%10ccc(-c%11sc(-c%12ccc(-c%13cc%14c(-c%15ccc(CC)s%15)c%15sc(-c%16ccc(-c%17sc(-c%18cccs%18)c%18c%17C(=O)c%17c(CC)sc(CC)c%17C%18=O)s%16)cc%15c(-c%15ccc(CC)s%15)c%14s%13)s%12)c%12c%11C(=O)c%11c(CC)sc(CC)c%11C%12=O)s%10)cc9c(-c9ccc(CC)s9)c8s7)s6)c6c5C(=O)c5c(CC)sc(CC)c5C6=O)s4)sc3c(-c3ccc(CC)s3)c3ccsc23)s1,CCCCC(CC1=CC=C(S1)C2=C3C=C(SC3=C(C4=C2SC=C4)C5=CC=C(S5)CC(CCCC)CC)C6=CC=C(S6)C7=C(C(C8=C(SC(CC(CCCC)CC)=C8C9=O)CC(CCCC)CC)=O)C9=C(C%10=CC=CS%10)S7)CC
231,PJ1-H,"PFY-0Se, PJ1-H, PY-IT",3,PBDB-T,PBDB-T,10.1016/j.nanoen.2020.104718,0.9,22.3,70,14.4,14.1,0.3,polymer,,,polymer,O=C1C2=CC=C(C3=CC=CS3)C=C2C(/C1=C/C4=C(CCCCCCCCCCC)C(SC5=C6N(C7=C5C8=NSN=C8C9=C7N(C%10=C9SC%11=C%10SC(/C=C%12/C(C%13=C(C%12=O)C=CC(C(S%14)=CC=C%14C(C=C%15C(/C%16=C/C%17=C(CCCCCCCCCCC)C(SC%18=C%19N(C%20=C%18C%21=NSN=C%21C%22=C%20N(C%23=C%22SC%24=C%23SC(/C=C%25/C(C%26=C(C%25=O)C=CC=C%26)=C(C#N)/C#N)=C%24CCCCCCCCCCC)CC(CCCCCCCCCC)CCCCCCCCCCCC)CC(CCCCCCCCCC)CCCCCCCCCCCC)=C%19S%17)=C(C#N)/C#N)=CC=C%15C%16=O)=C%13)=C(C#N)/C#N)=C%11CCCCCCCCCCC)CC(CCCCCCCCCCCC)CCCCCCCCCC)CC(CCCCCCCCCCCC)CCCCCCCCCC)=C6S4)=C(C#N)/C#N,CCC1=C(SC2=C1SC3=C2N(CC)C4=C3C5=NSN=C5C6=C4N(CC)C7=C6SC8=C7SC(/C=C9C(C%10=C(C\9=C(C#N)/C#N)C=C(C%11=CC=C(S%11)C%12=CC(C(/C(C%13=O)=C/C%14=C(CC)C(SC%15=C%16N(CC)C%17=C%15C%18=NSN=C%18C%19=C%17N(CC)C%20=C%19SC%21=C%20SC(/C=C%22C(C%23=C(C\%22=C(C#N)/C#N)C=C(C%24=CC=CS%24)C=C%23)=O)=C%21CC)=C%16S%14)=C(C#N)/C#N)=C%13C=C%12)C=C%10)=O)=C8CC)/C=C%25C(C%26=CC=CC=C%26C\%25=C(C#N)/C#N)=O,CCC(CCCC)CC1=CC=C(S1)C2=C3C(SC(C4=CC=C(S4)C(SC(C5=CC=C(C6=CC7=C(S6)C(C8=CC=C(CC(CCCC)CC)S8)=C9C(SC(C%10=CC=C(S%10)C(SC(C%11=CC=C(C%12=CC%13=C(S%12)C(C%14=CC=C(CC(CCCC)CC)S%14)=C%15C(SC(C%16=CC=C(S%16)C(SC(C%17=CC=CS%17)=C%18C%19=O)=C%18C(C%20=C(CC(CCCC)CC)SC(CC(CCCC)CC)=C%20%19)=O)=C%15)=C%13C%21=CC=C(CC(CCCC)CC)S%21)S%11)=C%22C%23=O)=C%22C(C%24=C(CC(CCCC)CC)SC(CC(CCCC)CC)=C%24%23)=O)=C9)=C7C%25=CC=C(CC(CCCC)CC)S%25)S5)=C%26C%27=O)=C%26C(C%28=C(CC(CCCC)CC)SC(CC(CCCC)CC)=C%28%27)=O)=C3)=C(C%29=CC=C(CC(CCCC)CC)S%29)C%30=C2SC=C%30,CCc1ccc(-c2c3cc(-c4ccc(-c5sc(-c6ccc(-c7cc8c(-c9ccc(CC)s9)c9sc(-c%10ccc(-c%11sc(-c%12ccc(-c%13cc%14c(-c%15ccc(CC)s%15)c%15sc(-c%16ccc(-c%17sc(-c%18cccs%18)c%18c%17C(=O)c%17c(CC)sc(CC)c%17C%18=O)s%16)cc%15c(-c%15ccc(CC)s%15)c%14s%13)s%12)c%12c%11C(=O)c%11c(CC)sc(CC)c%11C%12=O)s%10)cc9c(-c9ccc(CC)s9)c8s7)s6)c6c5C(=O)c5c(CC)sc(CC)c5C6=O)s4)sc3c(-c3ccc(CC)s3)c3ccsc23)s1,CCCCC(CC1=CC=C(S1)C2=C3C=C(SC3=C(C4=C2SC=C4)C5=CC=C(S5)CC(CCCC)CC)C6=CC=C(S6)C7=C(C(C8=C(SC(CC(CCCC)CC)=C8C9=O)CC(CCCC)CC)=O)C9=C(C%10=CC=CS%10)S7)CC
231,PY-IT,"PFY-0Se, PJ1-H, PY-IT",12,PM6,"PBDB-TF, PM6, PBDB-T-2F, PBDB-T2F, PBDBT-F",10.1021/acs.macromol.2c01276,0.935,22.51,71.7,15.1,14.9,0.14,polymer,,,polymer,O=C1C2=CC=C(C3=CC=CS3)C=C2C(/C1=C/C4=C(CCCCCCCCCCC)C(SC5=C6N(C7=C5C8=NSN=C8C9=C7N(C%10=C9SC%11=C%10SC(/C=C%12/C(C%13=C(C%12=O)C=CC(C(S%14)=CC=C%14C(C=C%15C(/C%16=C/C%17=C(CCCCCCCCCCC)C(SC%18=C%19N(C%20=C%18C%21=NSN=C%21C%22=C%20N(C%23=C%22SC%24=C%23SC(/C=C%25/C(C%26=C(C%25=O)C=CC=C%26)=C(C#N)/C#N)=C%24CCCCCCCCCCC)CC(CCCCCCCCCC)CCCCCCCCCCCC)CC(CCCCCCCCCC)CCCCCCCCCCCC)=C%19S%17)=C(C#N)/C#N)=CC=C%15C%16=O)=C%13)=C(C#N)/C#N)=C%11CCCCCCCCCCC)CC(CCCCCCCCCCCC)CCCCCCCCCC)CC(CCCCCCCCCCCC)CCCCCCCCCC)=C6S4)=C(C#N)/C#N,CCC1=C(SC2=C1SC3=C2N(CC)C4=C3C5=NSN=C5C6=C4N(CC)C7=C6SC8=C7SC(/C=C9C(C%10=C(C\9=C(C#N)/C#N)C=C(C%11=CC=C(S%11)C%12=CC(C(/C(C%13=O)=C/C%14=C(CC)C(SC%15=C%16N(CC)C%17=C%15C%18=NSN=C%18C%19=C%17N(CC)C%20=C%19SC%21=C%20SC(/C=C%22C(C%23=C(C\%22=C(C#N)/C#N)C=C(C%24=CC=CS%24)C=C%23)=O)=C%21CC)=C%16S%14)=C(C#N)/C#N)=C%13C=C%12)C=C%10)=O)=C8CC)/C=C%25C(C%26=C(C\%25=C(C#N)/C#N)C=CC=C%26)=O,FC1=C(CC(CCCC)CC)SC(C2=C3C(SC(C4=CC=C(S4)C(SC(C5=CC=C(C6=CC7=C(S6)C(C8=CC(F)=C(CC(CCCC)CC)S8)=C9C(SC(C%10=CC=C(S%10)C(SC(C%11=CC=C(C%12=CC%13=C(S%12)C(C%14=CC(F)=C(CC(CCCC)CC)S%14)=C%15C(SC(C%16=CC=C(S%16)C(SC(C%17=CC=CS%17)=C%18C%19=O)=C%18C(C%20=C(CC(CCCC)CC)SC(CC(CCCC)CC)=C%20%19)=O)=C%15)=C%13C%21=CC(F)=C(CC(CCCC)CC)S%21)S%11)=C%22C%23=O)=C%22C(C%24=C(CC(CCCC)CC)SC(CC(CCCC)CC)=C%24%23)=O)=C9)=C7C%25=CC(F)=C(CC(CCCC)CC)S%25)S5)=C%26C%27=O)=C%26C(C%28=C(CC(CCCC)CC)SC(CC(CCCC)CC)=C%28%27)=O)=C3)=C(C%29=CC(F)=C(CC(CCCC)CC)S%29)C%30=C2SC=C%30)=C1,CCc1sc(-c2c3cc(-c4ccc(-c5sc(-c6ccc(-c7cc8c(-c9cc(F)c(CC)s9)c9sc(-c%10ccc(-c%11sc(-c%12ccc(-c%13cc%14c(-c%15cc(F)c(CC)s%15)c%15sc(-c%16ccc(-c%17sc(-c%18cccs%18)c%18c%17C(=O)c%17c(CC)sc(CC)c%17C%18=O)s%16)cc%15c(-c%15cc(F)c(CC)s%15)c%14s%13)s%12)c%12c%11C(=O)c%11c(CC)sc(CC)c%11C%12=O)s%10)cc9c(-c9cc(F)c(CC)s9)c8s7)s6)c6c5C(=O)c5c(CC)sc(CC)c5C6=O)s4)sc3c(-c3cc(F)c(CC)s3)c3ccsc23)cc1F,CCCCC(CC1=C(F)C=C(C2=C3C=C(SC3=C(C4=C2SC=C4)C5=CC(F)=C(S5)CC(CCCC)CC)C6=CC=C(S6)C7=C(C(C8=C(SC(CC(CCCC)CC)=C8C9=O)CC(CCCC)CC)=O)C9=C(C%10=CC=CS%10)S7)S1)CC
232,PFY-2Se,PFY-2Se,3,PBDB-T,PBDB-T,10.1002/anie.202101577,0.875,23.4,72,14.7,14.4,0.3,polymer,,,polymer,O=C1C2=CC=C(C=C2C(/C1=C/C3=C(C4=C([Se]3)C(N(CC(CCCCCCCCCC)CCCCCCCCCCCC)C5=C6C7=NSN=C7C8=C5N(CC(CCCCCCCCCC)CCCCCCCCCCCC)C9=C8SC%10=C9[Se]C(/C=C%11/C(C%12=C(C=CC(C%13=CC=C(C%14=CC=C(C%15=O)C(C(/C%15=C/C%16=C(C%17=C([Se]%16)C(N(CC(CCCCCCCCCCCC)CCCCCCCCCC)C%18=C%19C%20=NSN=C%20C%21=C%18N(CC(CCCCCCCCCCCC)CCCCCCCCCC)C%22=C%21SC%23=C%22[Se]C(/C=C%24/C(C%25=C(C=CC=C%25)C%24=O)=C(C#N)\C#N)=C%23CCCCCCCCCCC)=C%19S%17)CCCCCCCCCCC)=C(C#N)\C#N)=C%14)S%13)=C%12)C%11=O)=C(C#N)/C#N)=C%10CCCCCCCCCCC)=C6S4)CCCCCCCCCCC)=C(C#N)\C#N)C%26=CC=CS%26,CCC1=C(/C=C2C(C3=CC=CC=C3C\2=C(C#N)\C#N)=O)[Se]C4=C1SC5=C4N(C6=C5C7=NSN=C7C8=C6N(C9=C8SC%10=C9[Se]C(/C=C%11C(C%12=C(C=C(C=C%12)C%13=CC=C(C%14=CC(C(/C%15=C/C%16=C(C%17=C([Se]%16)C(N(C%18=C%19C%20=NSN=C%20C%21=C%18N(C%22=C%21SC%23=C%22[Se]C(/C=C%24C(C%25=C(C=C(C=C%25)C%26=CC=CS%26)C\%24=C(C#N)\C#N)=O)=C%23CC)CC)CC)=C%19S%17)CC)=C(C#N)\C#N)=C(C=C%14)C%15=O)S%13)C\%11=C(C#N)\C#N)=O)=C%10CC)CC)CC,CCC(CCCC)CC1=CC=C(S1)C2=C3C(SC(C4=CC=C(S4)C(SC(C5=CC=C(C6=CC7=C(S6)C(C8=CC=C(CC(CCCC)CC)S8)=C9C(SC(C%10=CC=C(S%10)C(SC(C%11=CC=C(C%12=CC%13=C(S%12)C(C%14=CC=C(CC(CCCC)CC)S%14)=C%15C(SC(C%16=CC=C(S%16)C(SC(C%17=CC=CS%17)=C%18C%19=O)=C%18C(C%20=C(CC(CCCC)CC)SC(CC(CCCC)CC)=C%20%19)=O)=C%15)=C%13C%21=CC=C(CC(CCCC)CC)S%21)S%11)=C%22C%23=O)=C%22C(C%24=C(CC(CCCC)CC)SC(CC(CCCC)CC)=C%24%23)=O)=C9)=C7C%25=CC=C(CC(CCCC)CC)S%25)S5)=C%26C%27=O)=C%26C(C%28=C(CC(CCCC)CC)SC(CC(CCCC)CC)=C%28%27)=O)=C3)=C(C%29=CC=C(CC(CCCC)CC)S%29)C%30=C2SC=C%30,CCc1ccc(-c2c3cc(-c4ccc(-c5sc(-c6ccc(-c7cc8c(-c9ccc(CC)s9)c9sc(-c%10ccc(-c%11sc(-c%12ccc(-c%13cc%14c(-c%15ccc(CC)s%15)c%15sc(-c%16ccc(-c%17sc(-c%18cccs%18)c%18c%17C(=O)c%17c(CC)sc(CC)c%17C%18=O)s%16)cc%15c(-c%15ccc(CC)s%15)c%14s%13)s%12)c%12c%11C(=O)c%11c(CC)sc(CC)c%11C%12=O)s%10)cc9c(-c9ccc(CC)s9)c8s7)s6)c6c5C(=O)c5c(CC)sc(CC)c5C6=O)s4)sc3c(-c3ccc(CC)s3)c3ccsc23)s1,CCCCC(CC1=CC=C(S1)C2=C3C=C(SC3=C(C4=C2SC=C4)C5=CC=C(S5)CC(CCCC)CC)C6=CC=C(S6)C7=C(C(C8=C(SC(CC(CCCC)CC)=C8C9=O)CC(CCCC)CC)=O)C9=C(C%10=CC=CS%10)S7)CC
233,PFY-3Se,PFY-3Se,3,PBDB-T,PBDB-T,10.1002/anie.202101577,0.871,23.6,73.7,15.1,15,0.1,polymer,,,polymer,O=C1C2=CC=C(C=C2C(/C1=C/C3=C(C4=C([Se]3)C(N(CC(CCCCCCCCCC)CCCCCCCCCCCC)C5=C6C7=NSN=C7C8=C5N(CC(CCCCCCCCCC)CCCCCCCCCCCC)C9=C8SC%10=C9[Se]C(/C=C%11/C(C%12=C(C=CC(C%13=CC=C(C%14=CC=C(C%15=O)C(C(/C%15=C/C%16=C(C%17=C([Se]%16)C(N(CC(CCCCCCCCCCCC)CCCCCCCCCC)C%18=C%19C%20=NSN=C%20C%21=C%18N(CC(CCCCCCCCCCCC)CCCCCCCCCC)C%22=C%21SC%23=C%22[Se]C(/C=C%24/C(C%25=C(C=CC=C%25)C%24=O)=C(C#N)\C#N)=C%23CCCCCCCCCCC)=C%19S%17)CCCCCCCCCCC)=C(C#N)\C#N)=C%14)[Se]%13)=C%12)C%11=O)=C(C#N)/C#N)=C%10CCCCCCCCCCC)=C6S4)CCCCCCCCCCC)=C(C#N)\C#N)C%26=CC=C[Se]%26,CCC1=C(/C=C2C(C3=CC=CC=C3C\2=C(C#N)\C#N)=O)[Se]C4=C1SC5=C4N(C6=C5C7=NSN=C7C8=C6N(C9=C8SC%10=C9[Se]C(/C=C%11C(C%12=C(C=C(C=C%12)C%13=CC=C(C%14=CC(C(/C%15=C/C%16=C(C%17=C([Se]%16)C(N(C%18=C%19C%20=NSN=C%20C%21=C%18N(C%22=C%21SC%23=C%22[Se]C(/C=C%24C(C%25=C(C=C(C=C%25)C%26=CC=C[Se]%26)C\%24=C(C#N)\C#N)=O)=C%23CC)CC)CC)=C%19S%17)CC)=C(C#N)\C#N)=C(C=C%14)C%15=O)[Se]%13)C\%11=C(C#N)\C#N)=O)=C%10CC)CC)CC,CCC(CCCC)CC1=CC=C(S1)C2=C3C(SC(C4=CC=C(S4)C(SC(C5=CC=C(C6=CC7=C(S6)C(C8=CC=C(CC(CCCC)CC)S8)=C9C(SC(C%10=CC=C(S%10)C(SC(C%11=CC=C(C%12=CC%13=C(S%12)C(C%14=CC=C(CC(CCCC)CC)S%14)=C%15C(SC(C%16=CC=C(S%16)C(SC(C%17=CC=CS%17)=C%18C%19=O)=C%18C(C%20=C(CC(CCCC)CC)SC(CC(CCCC)CC)=C%20%19)=O)=C%15)=C%13C%21=CC=C(CC(CCCC)CC)S%21)S%11)=C%22C%23=O)=C%22C(C%24=C(CC(CCCC)CC)SC(CC(CCCC)CC)=C%24%23)=O)=C9)=C7C%25=CC=C(CC(CCCC)CC)S%25)S5)=C%26C%27=O)=C%26C(C%28=C(CC(CCCC)CC)SC(CC(CCCC)CC)=C%28%27)=O)=C3)=C(C%29=CC=C(CC(CCCC)CC)S%29)C%30=C2SC=C%30,CCc1ccc(-c2c3cc(-c4ccc(-c5sc(-c6ccc(-c7cc8c(-c9ccc(CC)s9)c9sc(-c%10ccc(-c%11sc(-c%12ccc(-c%13cc%14c(-c%15ccc(CC)s%15)c%15sc(-c%16ccc(-c%17sc(-c%18cccs%18)c%18c%17C(=O)c%17c(CC)sc(CC)c%17C%18=O)s%16)cc%15c(-c%15ccc(CC)s%15)c%14s%13)s%12)c%12c%11C(=O)c%11c(CC)sc(CC)c%11C%12=O)s%10)cc9c(-c9ccc(CC)s9)c8s7)s6)c6c5C(=O)c5c(CC)sc(CC)c5C6=O)s4)sc3c(-c3ccc(CC)s3)c3ccsc23)s1,CCCCC(CC1=CC=C(S1)C2=C3C=C(SC3=C(C4=C2SC=C4)C5=CC=C(S5)CC(CCCC)CC)C6=CC=C(S6)C7=C(C(C8=C(SC(CC(CCCC)CC)=C8C9=O)CC(CCCC)CC)=O)C9=C(C%10=CC=CS%10)S7)CC
