Repository: brigreens/Meta-analysis_OSCs

This repository contains the data files and analysis notebooks to support the paper "Meta-Analysis of Molecular Design Strategies for Non-Fullerene Acceptor Based Organic Solar Cell Materials" (DOI: 10.26434/chemrxiv-2024-w29b1)

File: OSC_dataset_metaanalysis.csv (part 40 of 76)
NFA_ID,reported_acceptor,NFA_other_names,don_ID,reported_donor,don_other_names,DOI,Voc,Jsc,FF,PCE_max,PCE_avg,PCE_std,acceptor_type,acceptor_class,fused_rings_in_core,donor_type,acc_SMILES_sidechains,acc_SMILES_shortened_sidechains,don_SMILES_sidechains,don_SMILES_shortened_sidechains,don_mon_SMILES
254,L15,L15,118,G15,G15,10.1002/cjoc.202200472,0.93,22.87,70.98,15.17,14.78,0.38,polymer,,,polymer,N#C/C(C#N)=C1C(C=CC(C2=CC3=C(C(SC(C4=CC=C(C/5=C(C#N)\C#N)C(C(C5=C/C(SC6=C7SC8=C6N(C9=C8C%10=NSN=C%10C%11=C9N(C%12=C%11SC%13=C%12SC(/C=C%14C(C%15=C(C=CC(C%16=CC%17=C(C(SC=C%18)=C%18C(N(CC(CCCCCCCC)CCCCCC)C%17=O)=O)S%16)=C%15)C\%14=C(C#N)\C#N)=O)=C%13CCCCCCCCCCC)CC(CCCCCCCC)CCCCCCCCCC)CC(CCCCCCCC)CCCCCCCCCC)=C7CCCCCCCCCCC)=O)=C4)=C%19)=C%19C(N(CC(CCCCCCCC)CCCCCC)C3=O)=O)S2)=C%20)=C%20C(C/1=C\C%21=C(CCCCCCCCCCC)C%22=C(S%21)C%23=C(S%22)C%24=C(N%23CC(CCCCCCCC)CCCCCCCCCC)C%25=C(C%26=NSN=C%26%24)C%27=C(N%25CC(CCCCCCCC)CCCCCCCCCC)C%28=C(S%27)C(CCCCCCCCCCC)=C(/C=C%29C(C%30=CC=CC=C%30C\%29=C(C#N)/C#N)=O)S%28)=O,CCC1=C(/C=C2C(C3=CC=CC=C3C\2=C(C#N)/C#N)=O)SC4=C1SC5=C4N(C6=C5C7=NSN=C7C8=C6N(C9=C8SC%10=C9SC(/C=C%11C(C%12=C(C=CC(C%13=CC%14=C(C(SC(C%15=CC=C(C/%16=C(C#N)\C#N)C(C(C%16=C/C(SC%17=C%18SC%19=C%17N(C%20=C%19C%21=NSN=C%21C%22=C%20N(C%23=C%22SC%24=C%23SC(/C=C%25C(C%26=C(C=CC(C%27=CC%28=C(C(SC=C%29)=C%29C(N(CC)C%28=O)=O)S%27)=C%26)C\%25=C(C#N)\C#N)=O)=C%24CC)CC)CC)=C%18CC)=O)=C%15)=C%30)=C%30C(N(CC)C%14=O)=O)S%13)=C%12)C\%11=C(C#N)\C#N)=O)=C%10CC)CC)CC,O=C(N1CC(CCCCCCCC)CCCCCC)C(C=C2C(S3)=CC(CCCCCCCC)=C3C(SC4=C(C5=C6SC=C5)C7=CC=C(S7)CC(CC)CCCC)=CC4=C6C(S8)=CC=C8CC(CC)CCCC)=C(S2)C9=C(C=C(S9)C%10=CC(CCCCCCCC)=C(C%11=CC%12=C(C(C(S%13)=CC=C%13CC(CC)CCCC)=C%14C=C(SC%14=C%12C%15=CC=C(S%15)CC(CC)CCCC)C%16=C(CCCCCCCC)C=C(S%16)C%17=CC(C(N%18CC(CCCCCCCC)CCCCCC)=O)=C(S%17)C%19=C(C=C(S%19)C%20=CC(CCCCCCCC)=C(C%21=CC%22=C(C(C(S%23)=CC=C%23CC(CC)CCCC)=C%24C=C(SC%24=C%22C%25=CC=C(S%25)CC(CC)CCCC)C%26=C(CCCCCCCC)C=C(S%26)C%27=CC(C(N%28CC(CCCCCCCC)CCCCCC)=O)=C(S%27)C%29=C(C=C(S%29)C%30=CC(CCCCCCCC)=CS%30)C%28=O)S%21)S%20)C%18=O)S%11)S%10)C1=O,CCC1=CC=C(S1)C2=C3C=C(SC3=C(C4=C2SC=C4)C5=CC=C(S5)CC)C6=C(CC)C=C(S6)C7=CC(C(N8CC)=O)=C(S7)C9=C(C=C(S9)C%10=CC(CC)=C(C%11=CC%12=C(C(C(S%13)=CC=C%13CC)=C%14C=C(SC%14=C%12C%15=CC=C(S%15)CC)C%16=C(CC)C=C(S%16)C%17=CC(C(N%18CC)=O)=C(S%17)C%19=C(C=C(S%19)C%20=CC(CC)=C(C%21=CC%22=C(C(C(S%23)=CC=C%23CC)=C%24C=C(SC%24=C%22C%25=CC=C(S%25)CC)C%26=C(CC)C=C(S%26)C%27=CC(C(N%28CC)=O)=C(S%27)C%29=C(C=C(S%29)C%30=CC(CC)=CS%30)C%28=O)S%21)S%20)C%18=O)S%11)S%10)C8=O,CCCCCCCCC1=CSC(C2=CC(C(N3CC(CCCCCCCC)CCCCCC)=O)=C(S2)C4=C(C=C(S4)C5=CC(CCCCCCCC)=C(S5)C6=CC7=C(C8=C(C(C9=CC=C(S9)CC(CCCC)CC)=C7S6)C=CS8)C%10=CC=C(S%10)CC(CCCC)CC)C3=O)=C1
255,MS-4Cl,MS-4Cl,3,PBDB-T,PBDB-T,10.1002/cssc.202100592,0.81,20.3,71.2,11.79,11.51,0.19,sm,y,12,polymer,O=C1C2=CC(Cl)=C(C=C2C(/C1=C/C(S3)=CC4=C3C5=C(C6=NN(CC(CC)CCCC)N=C64)C7=C(S5)C8=C(N7CC(CCCCCCCC)CCCCCCCCCC)C9=C(C%10=NSN=C%108)C%11=C(N9CC(CCCCCCCC)CCCCCCCCCC)C%12=C(C(SC(/C=C%13/C(C%14=C(C%13=O)C=C(Cl)C(Cl)=C%14)=C(C#N)\C#N)=C%15)=C%15C%16=NN(CC(CC)CCCC)N=C%16%12)S%11)=C(C#N)\C#N)Cl,CCN1N=C2C3=C(C4=C(C2=N1)C5=C(C6=C(N5CC)C7=C(C8=C(N7CC)C9=C(C%10=C(C%11=NN(N=C%119)CC)C=C(/C=C%12C(C%13=C(C\%12=C(C#N)/C#N)C=C(Cl)C(Cl)=C%13)=O)S%10)S8)C%14=NSN=C6%14)S4)SC(/C=C%15C(C%16=C(C\%15=C(C#N)/C#N)C=C(Cl)C(Cl)=C%16)=O)=C3,CCC(CCCC)CC1=CC=C(S1)C2=C3C(SC(C4=CC=C(S4)C(SC(C5=CC=C(C6=CC7=C(S6)C(C8=CC=C(CC(CCCC)CC)S8)=C9C(SC(C%10=CC=C(S%10)C(SC(C%11=CC=C(C%12=CC%13=C(S%12)C(C%14=CC=C(CC(CCCC)CC)S%14)=C%15C(SC(C%16=CC=C(S%16)C(SC(C%17=CC=CS%17)=C%18C%19=O)=C%18C(C%20=C(CC(CCCC)CC)SC(CC(CCCC)CC)=C%20%19)=O)=C%15)=C%13C%21=CC=C(CC(CCCC)CC)S%21)S%11)=C%22C%23=O)=C%22C(C%24=C(CC(CCCC)CC)SC(CC(CCCC)CC)=C%24%23)=O)=C9)=C7C%25=CC=C(CC(CCCC)CC)S%25)S5)=C%26C%27=O)=C%26C(C%28=C(CC(CCCC)CC)SC(CC(CCCC)CC)=C%28%27)=O)=C3)=C(C%29=CC=C(CC(CCCC)CC)S%29)C%30=C2SC=C%30,CCc1ccc(-c2c3cc(-c4ccc(-c5sc(-c6ccc(-c7cc8c(-c9ccc(CC)s9)c9sc(-c%10ccc(-c%11sc(-c%12ccc(-c%13cc%14c(-c%15ccc(CC)s%15)c%15sc(-c%16ccc(-c%17sc(-c%18cccs%18)c%18c%17C(=O)c%17c(CC)sc(CC)c%17C%18=O)s%16)cc%15c(-c%15ccc(CC)s%15)c%14s%13)s%12)c%12c%11C(=O)c%11c(CC)sc(CC)c%11C%12=O)s%10)cc9c(-c9ccc(CC)s9)c8s7)s6)c6c5C(=O)c5c(CC)sc(CC)c5C6=O)s4)sc3c(-c3ccc(CC)s3)c3ccsc23)s1,CCCCC(CC1=CC=C(S1)C2=C3C=C(SC3=C(C4=C2SC=C4)C5=CC=C(S5)CC(CCCC)CC)C6=CC=C(S6)C7=C(C(C8=C(SC(CC(CCCC)CC)=C8C9=O)CC(CCCC)CC)=O)C9=C(C%10=CC=CS%10)S7)CC
256,MS-4F,MS-4F,3,PBDB-T,PBDB-T,10.1002/cssc.202100592,0.85,19.61,70.59,11.75,11.67,0.04,sm,y,12,polymer,O=C1C2=CC(F)=C(C=C2C(/C1=C/C(S3)=CC4=C3C5=C(C6=NN(CC(CC)CCCC)N=C64)C7=C(S5)C8=C(N7CC(CCCCCCCC)CCCCCCCCCC)C9=C(C%10=NSN=C%108)C%11=C(N9CC(CCCCCCCC)CCCCCCCCCC)C%12=C(C(SC(/C=C%13/C(C%14=C(C%13=O)C=C(F)C(F)=C%14)=C(C#N)\C#N)=C%15)=C%15C%16=NN(CC(CC)CCCC)N=C%16%12)S%11)=C(C#N)\C#N)F,CCN1N=C2C3=C(C4=C(C2=N1)C5=C(C6=C(N5CC)C7=C(C8=C(N7CC)C9=C(C%10=C(C%11=NN(N=C%119)CC)C=C(/C=C%12C(C%13=C(C\%12=C(C#N)/C#N)C=C(F)C(F)=C%13)=O)S%10)S8)C%14=NSN=C6%14)S4)SC(/C=C%15C(C%16=C(C\%15=C(C#N)/C#N)C=C(F)C(F)=C%16)=O)=C3,CCC(CCCC)CC1=CC=C(S1)C2=C3C(SC(C4=CC=C(S4)C(SC(C5=CC=C(C6=CC7=C(S6)C(C8=CC=C(CC(CCCC)CC)S8)=C9C(SC(C%10=CC=C(S%10)C(SC(C%11=CC=C(C%12=CC%13=C(S%12)C(C%14=CC=C(CC(CCCC)CC)S%14)=C%15C(SC(C%16=CC=C(S%16)C(SC(C%17=CC=CS%17)=C%18C%19=O)=C%18C(C%20=C(CC(CCCC)CC)SC(CC(CCCC)CC)=C%20%19)=O)=C%15)=C%13C%21=CC=C(CC(CCCC)CC)S%21)S%11)=C%22C%23=O)=C%22C(C%24=C(CC(CCCC)CC)SC(CC(CCCC)CC)=C%24%23)=O)=C9)=C7C%25=CC=C(CC(CCCC)CC)S%25)S5)=C%26C%27=O)=C%26C(C%28=C(CC(CCCC)CC)SC(CC(CCCC)CC)=C%28%27)=O)=C3)=C(C%29=CC=C(CC(CCCC)CC)S%29)C%30=C2SC=C%30,CCc1ccc(-c2c3cc(-c4ccc(-c5sc(-c6ccc(-c7cc8c(-c9ccc(CC)s9)c9sc(-c%10ccc(-c%11sc(-c%12ccc(-c%13cc%14c(-c%15ccc(CC)s%15)c%15sc(-c%16ccc(-c%17sc(-c%18cccs%18)c%18c%17C(=O)c%17c(CC)sc(CC)c%17C%18=O)s%16)cc%15c(-c%15ccc(CC)s%15)c%14s%13)s%12)c%12c%11C(=O)c%11c(CC)sc(CC)c%11C%12=O)s%10)cc9c(-c9ccc(CC)s9)c8s7)s6)c6c5C(=O)c5c(CC)sc(CC)c5C6=O)s4)sc3c(-c3ccc(CC)s3)c3ccsc23)s1,CCCCC(CC1=CC=C(S1)C2=C3C=C(SC3=C(C4=C2SC=C4)C5=CC=C(S5)CC(CCCC)CC)C6=CC=C(S6)C7=C(C(C8=C(SC(CC(CCCC)CC)=C8C9=O)CC(CCCC)CC)=O)C9=C(C%10=CC=CS%10)S7)CC
257,QCIC1,QCIC1,3,PBDB-T,PBDB-T,10.1002/cssc.202100689,0.822,18.81,55.5,8.58,8.25,,sm,unfused,3,polymer,O=C(C(/C1=C(C#N)\C#N)=C\C2=CC(C(CC(CCCC)CC)(CC(CCCC)CC)C3=C4SC(C5=C(OCC(CC)CCCC)C(OCC(CCCC)CC)=C(C6=CC7=C(C(SC(/C=C8/C(C(C=C(F)C(F)=C9)=C9C8=O)=C(C#N)\C#N)=C%10)=C%10C7(CC(CCCC)CC)CC(CCCC)CC)S6)C%11=C5N=CC=N%11)=C3)=C4S2)C%12=C1C=C(F)C(F)=C%12,CCOc1c(OCC)c(-c2cc3c(s2)-c2sc(/C=C4\C(=O)c5cc(F)c(F)cc5C4=C(C#N)C#N)cc2C3(CC)CC)c2nccnc2c1-c1cc2c(s1)-c1sc(/C=C3\C(=O)c4cc(F)c(F)cc4C3=C(C#N)C#N)cc1C2(CC)CC,CCC(CCCC)CC1=CC=C(S1)C2=C3C(SC(C4=CC=C(S4)C(SC(C5=CC=C(C6=CC7=C(S6)C(C8=CC=C(CC(CCCC)CC)S8)=C9C(SC(C%10=CC=C(S%10)C(SC(C%11=CC=C(C%12=CC%13=C(S%12)C(C%14=CC=C(CC(CCCC)CC)S%14)=C%15C(SC(C%16=CC=C(S%16)C(SC(C%17=CC=CS%17)=C%18C%19=O)=C%18C(C%20=C(CC(CCCC)CC)SC(CC(CCCC)CC)=C%20%19)=O)=C%15)=C%13C%21=CC=C(CC(CCCC)CC)S%21)S%11)=C%22C%23=O)=C%22C(C%24=C(CC(CCCC)CC)SC(CC(CCCC)CC)=C%24%23)=O)=C9)=C7C%25=CC=C(CC(CCCC)CC)S%25)S5)=C%26C%27=O)=C%26C(C%28=C(CC(CCCC)CC)SC(CC(CCCC)CC)=C%28%27)=O)=C3)=C(C%29=CC=C(CC(CCCC)CC)S%29)C%30=C2SC=C%30,CCc1ccc(-c2c3cc(-c4ccc(-c5sc(-c6ccc(-c7cc8c(-c9ccc(CC)s9)c9sc(-c%10ccc(-c%11sc(-c%12ccc(-c%13cc%14c(-c%15ccc(CC)s%15)c%15sc(-c%16ccc(-c%17sc(-c%18cccs%18)c%18c%17C(=O)c%17c(CC)sc(CC)c%17C%18=O)s%16)cc%15c(-c%15ccc(CC)s%15)c%14s%13)s%12)c%12c%11C(=O)c%11c(CC)sc(CC)c%11C%12=O)s%10)cc9c(-c9ccc(CC)s9)c8s7)s6)c6c5C(=O)c5c(CC)sc(CC)c5C6=O)s4)sc3c(-c3ccc(CC)s3)c3ccsc23)s1,CCCCC(CC1=CC=C(S1)C2=C3C=C(SC3=C(C4=C2SC=C4)C5=CC=C(S5)CC(CCCC)CC)C6=CC=C(S6)C7=C(C(C8=C(SC(CC(CCCC)CC)=C8C9=O)CC(CCCC)CC)=O)C9=C(C%10=CC=CS%10)S7)CC
258,QCIC2,QCIC2,3,PBDB-T,PBDB-T,10.1002/cssc.202100689,0.807,18.65,60.3,9.09,9.03,,sm,unfused,3,polymer,O=C(C1=C2C=C(C(Cl)=C1)Cl)C(/C2=C(C#N)/C#N)=C\C3=CC4=C(S3)C(SC(C5=C(C(OCC(CCCC)CC)=C(C6=C5N=CC=N6)C7=CC8=C(S7)C9=C(C8(CC(CC)CCCC)CC(CC)CCCC)C=C(/C=C%10/C(C%11=C(C%10=O)C=C(Cl)C(Cl)=C%11)=C(C#N)\C#N)S9)OCC(CC)CCCC)=C%12)=C%12C4(CC(CC)CCCC)CC(CC)CCCC,CCOc1c(OCC)c(-c2cc3c(s2)-c2sc(/C=C4\C(=O)c5cc(Cl)c(Cl)cc5C4=C(C#N)C#N)cc2C3(CC)CC)c2nccnc2c1-c1cc2c(s1)-c1sc(/C=C3\C(=O)c4cc(Cl)c(Cl)cc4C3=C(C#N)C#N)cc1C2(CC)CC,CCC(CCCC)CC1=CC=C(S1)C2=C3C(SC(C4=CC=C(S4)C(SC(C5=CC=C(C6=CC7=C(S6)C(C8=CC=C(CC(CCCC)CC)S8)=C9C(SC(C%10=CC=C(S%10)C(SC(C%11=CC=C(C%12=CC%13=C(S%12)C(C%14=CC=C(CC(CCCC)CC)S%14)=C%15C(SC(C%16=CC=C(S%16)C(SC(C%17=CC=CS%17)=C%18C%19=O)=C%18C(C%20=C(CC(CCCC)CC)SC(CC(CCCC)CC)=C%20%19)=O)=C%15)=C%13C%21=CC=C(CC(CCCC)CC)S%21)S%11)=C%22C%23=O)=C%22C(C%24=C(CC(CCCC)CC)SC(CC(CCCC)CC)=C%24%23)=O)=C9)=C7C%25=CC=C(CC(CCCC)CC)S%25)S5)=C%26C%27=O)=C%26C(C%28=C(CC(CCCC)CC)SC(CC(CCCC)CC)=C%28%27)=O)=C3)=C(C%29=CC=C(CC(CCCC)CC)S%29)C%30=C2SC=C%30,CCc1ccc(-c2c3cc(-c4ccc(-c5sc(-c6ccc(-c7cc8c(-c9ccc(CC)s9)c9sc(-c%10ccc(-c%11sc(-c%12ccc(-c%13cc%14c(-c%15ccc(CC)s%15)c%15sc(-c%16ccc(-c%17sc(-c%18cccs%18)c%18c%17C(=O)c%17c(CC)sc(CC)c%17C%18=O)s%16)cc%15c(-c%15ccc(CC)s%15)c%14s%13)s%12)c%12c%11C(=O)c%11c(CC)sc(CC)c%11C%12=O)s%10)cc9c(-c9ccc(CC)s9)c8s7)s6)c6c5C(=O)c5c(CC)sc(CC)c5C6=O)s4)sc3c(-c3ccc(CC)s3)c3ccsc23)s1,CCCCC(CC1=CC=C(S1)C2=C3C=C(SC3=C(C4=C2SC=C4)C5=CC=C(S5)CC(CCCC)CC)C6=CC=C(S6)C7=C(C(C8=C(SC(CC(CCCC)CC)=C8C9=O)CC(CCCC)CC)=O)C9=C(C%10=CC=CS%10)S7)CC
259,QCIC4,QCIC4,3,PBDB-T,PBDB-T,10.1002/cssc.202100689,0.78,19.16,63.8,9.53,9.42,,sm,unfused,3,polymer,O=C(C1=C2C=C(C(Cl)=C1)Cl)C(/C2=C(C#N)/C#N)=C\C3=CC4=C(S3)C(SC(C5=C(C(OCC(CCCCCC)CCCC)=C(C6=C5N=CC=N6)C7=CC8=C(S7)C9=C(C8(CCCCCC)CCCCCC)C=C(/C=C%10/C(C%11=C(C%10=O)C=C(Cl)C(Cl)=C%11)=C(C#N)\C#N)S9)OCC(CCCC)CCCCCC)=C%12)=C%12C4(CCCCCC)CCCCCC,CCOc1c(OCC)c(-c2cc3c(s2)-c2sc(/C=C4\C(=O)c5cc(Cl)c(Cl)cc5C4=C(C#N)C#N)cc2C3(CC)CC)c2nccnc2c1-c1cc2c(s1)-c1sc(/C=C3\C(=O)c4cc(Cl)c(Cl)cc4C3=C(C#N)C#N)cc1C2(CC)CC,CCC(CCCC)CC1=CC=C(S1)C2=C3C(SC(C4=CC=C(S4)C(SC(C5=CC=C(C6=CC7=C(S6)C(C8=CC=C(CC(CCCC)CC)S8)=C9C(SC(C%10=CC=C(S%10)C(SC(C%11=CC=C(C%12=CC%13=C(S%12)C(C%14=CC=C(CC(CCCC)CC)S%14)=C%15C(SC(C%16=CC=C(S%16)C(SC(C%17=CC=CS%17)=C%18C%19=O)=C%18C(C%20=C(CC(CCCC)CC)SC(CC(CCCC)CC)=C%20%19)=O)=C%15)=C%13C%21=CC=C(CC(CCCC)CC)S%21)S%11)=C%22C%23=O)=C%22C(C%24=C(CC(CCCC)CC)SC(CC(CCCC)CC)=C%24%23)=O)=C9)=C7C%25=CC=C(CC(CCCC)CC)S%25)S5)=C%26C%27=O)=C%26C(C%28=C(CC(CCCC)CC)SC(CC(CCCC)CC)=C%28%27)=O)=C3)=C(C%29=CC=C(CC(CCCC)CC)S%29)C%30=C2SC=C%30,CCc1ccc(-c2c3cc(-c4ccc(-c5sc(-c6ccc(-c7cc8c(-c9ccc(CC)s9)c9sc(-c%10ccc(-c%11sc(-c%12ccc(-c%13cc%14c(-c%15ccc(CC)s%15)c%15sc(-c%16ccc(-c%17sc(-c%18cccs%18)c%18c%17C(=O)c%17c(CC)sc(CC)c%17C%18=O)s%16)cc%15c(-c%15ccc(CC)s%15)c%14s%13)s%12)c%12c%11C(=O)c%11c(CC)sc(CC)c%11C%12=O)s%10)cc9c(-c9ccc(CC)s9)c8s7)s6)c6c5C(=O)c5c(CC)sc(CC)c5C6=O)s4)sc3c(-c3ccc(CC)s3)c3ccsc23)s1,CCCCC(CC1=CC=C(S1)C2=C3C=C(SC3=C(C4=C2SC=C4)C5=CC=C(S5)CC(CCCC)CC)C6=CC=C(S6)C7=C(C(C8=C(SC(CC(CCCC)CC)=C8C9=O)CC(CCCC)CC)=O)C9=C(C%10=CC=CS%10)S7)CC
260,QCIC3,QCIC3,3,PBDB-T,PBDB-T,10.1002/cssc.202100689,0.816,19.39,66.9,10.55,10.27,,sm,unfused,3,polymer,O=C(C(/C1=C(C#N)\C#N)=C\C2=CC(C(CC(CCCC)CC)(CC(CCCC)CC)C3=C4SC(C5=C(OCC(CCCCCC)CCCC)C(OCC(CCCC)CCCCCC)=C(C6=CC7=C(C(SC(/C=C8/C(C(C=C(Cl)C(Cl)=C9)=C9C8=O)=C(C#N)\C#N)=C%10)=C%10C7(CC(CCCC)CC)CC(CCCC)CC)S6)C%11=C5N=CC=N%11)=C3)=C4S2)C%12=C1C=C(Cl)C(Cl)=C%12,CCOc1c(OCC)c(-c2cc3c(s2)-c2sc(/C=C4\C(=O)c5cc(Cl)c(Cl)cc5C4=C(C#N)C#N)cc2C3(CC)CC)c2nccnc2c1-c1cc2c(s1)-c1sc(/C=C3\C(=O)c4cc(Cl)c(Cl)cc4C3=C(C#N)C#N)cc1C2(CC)CC,CCC(CCCC)CC1=CC=C(S1)C2=C3C(SC(C4=CC=C(S4)C(SC(C5=CC=C(C6=CC7=C(S6)C(C8=CC=C(CC(CCCC)CC)S8)=C9C(SC(C%10=CC=C(S%10)C(SC(C%11=CC=C(C%12=CC%13=C(S%12)C(C%14=CC=C(CC(CCCC)CC)S%14)=C%15C(SC(C%16=CC=C(S%16)C(SC(C%17=CC=CS%17)=C%18C%19=O)=C%18C(C%20=C(CC(CCCC)CC)SC(CC(CCCC)CC)=C%20%19)=O)=C%15)=C%13C%21=CC=C(CC(CCCC)CC)S%21)S%11)=C%22C%23=O)=C%22C(C%24=C(CC(CCCC)CC)SC(CC(CCCC)CC)=C%24%23)=O)=C9)=C7C%25=CC=C(CC(CCCC)CC)S%25)S5)=C%26C%27=O)=C%26C(C%28=C(CC(CCCC)CC)SC(CC(CCCC)CC)=C%28%27)=O)=C3)=C(C%29=CC=C(CC(CCCC)CC)S%29)C%30=C2SC=C%30,CCc1ccc(-c2c3cc(-c4ccc(-c5sc(-c6ccc(-c7cc8c(-c9ccc(CC)s9)c9sc(-c%10ccc(-c%11sc(-c%12ccc(-c%13cc%14c(-c%15ccc(CC)s%15)c%15sc(-c%16ccc(-c%17sc(-c%18cccs%18)c%18c%17C(=O)c%17c(CC)sc(CC)c%17C%18=O)s%16)cc%15c(-c%15ccc(CC)s%15)c%14s%13)s%12)c%12c%11C(=O)c%11c(CC)sc(CC)c%11C%12=O)s%10)cc9c(-c9ccc(CC)s9)c8s7)s6)c6c5C(=O)c5c(CC)sc(CC)c5C6=O)s4)sc3c(-c3ccc(CC)s3)c3ccsc23)s1,CCCCC(CC1=CC=C(S1)C2=C3C=C(SC3=C(C4=C2SC=C4)C5=CC=C(S5)CC(CCCC)CC)C6=CC=C(S6)C7=C(C(C8=C(SC(CC(CCCC)CC)=C8C9=O)CC(CCCC)CC)=O)C9=C(C%10=CC=CS%10)S7)CC
261,BDIC2F,BDIC2F,3,PBDB-T,PBDB-T,10.1002/cssc.202100746,0.799,9.9,37.9,3.01,2.84,0.16,sm,unfused,3,polymer,N#C/C(C#N)=C1C(C(C2=CC(F)=C(C=C2\1)F)=O)=CC3=CC4=C(C5=C(N4CC(CCCCCC)CCCCCCCC)C=C(C(SC(C6=CC7=C(C8=C(N7CC(CCCCCC)CCCCCCCC)C=C(C=C9C(C%10=CC(F)=C(C=C%10/C9=C(C#N)\C#N)F)=O)S8)S6)=C%11C(C%12=C(CC(CCCC)CC)SC(CC(CCCC)CC)=C%12%13)=O)=C%11C%13=O)S5)S3,CCc1sc(CC)c2c1C(=O)c1c(-c3cc4c(s3)c3sc(/C=C5\C(=O)c6cc(F)c(F)cc6C5=C(C#N)C#N)cc3n4CC)sc(-c3cc4c(s3)c3sc(/C=C5\C(=O)c6cc(F)c(F)cc6C5=C(C#N)C#N)cc3n4CC)c1C2=O,CCC(CCCC)CC1=CC=C(S1)C2=C3C(SC(C4=CC=C(S4)C(SC(C5=CC=C(C6=CC7=C(S6)C(C8=CC=C(CC(CCCC)CC)S8)=C9C(SC(C%10=CC=C(S%10)C(SC(C%11=CC=C(C%12=CC%13=C(S%12)C(C%14=CC=C(CC(CCCC)CC)S%14)=C%15C(SC(C%16=CC=C(S%16)C(SC(C%17=CC=CS%17)=C%18C%19=O)=C%18C(C%20=C(CC(CCCC)CC)SC(CC(CCCC)CC)=C%20%19)=O)=C%15)=C%13C%21=CC=C(CC(CCCC)CC)S%21)S%11)=C%22C%23=O)=C%22C(C%24=C(CC(CCCC)CC)SC(CC(CCCC)CC)=C%24%23)=O)=C9)=C7C%25=CC=C(CC(CCCC)CC)S%25)S5)=C%26C%27=O)=C%26C(C%28=C(CC(CCCC)CC)SC(CC(CCCC)CC)=C%28%27)=O)=C3)=C(C%29=CC=C(CC(CCCC)CC)S%29)C%30=C2SC=C%30,CCc1ccc(-c2c3cc(-c4ccc(-c5sc(-c6ccc(-c7cc8c(-c9ccc(CC)s9)c9sc(-c%10ccc(-c%11sc(-c%12ccc(-c%13cc%14c(-c%15ccc(CC)s%15)c%15sc(-c%16ccc(-c%17sc(-c%18cccs%18)c%18c%17C(=O)c%17c(CC)sc(CC)c%17C%18=O)s%16)cc%15c(-c%15ccc(CC)s%15)c%14s%13)s%12)c%12c%11C(=O)c%11c(CC)sc(CC)c%11C%12=O)s%10)cc9c(-c9ccc(CC)s9)c8s7)s6)c6c5C(=O)c5c(CC)sc(CC)c5C6=O)s4)sc3c(-c3ccc(CC)s3)c3ccsc23)s1,CCCCC(CC1=CC=C(S1)C2=C3C=C(SC3=C(C4=C2SC=C4)C5=CC=C(S5)CC(CCCC)CC)C6=CC=C(S6)C7=C(C(C8=C(SC(CC(CCCC)CC)=C8C9=O)CC(CCCC)CC)=O)C9=C(C%10=CC=CS%10)S7)CC
262,TCIC2F,TCIC2F,3,PBDB-T,PBDB-T,10.1002/cssc.202100746,0.713,19.1,64.6,8.8,8.57,0.17,sm,unfused,3,polymer,N#C/C(C#N)=C1C(C(C2=CC(F)=C(C=C2\1)F)=O)=CC3=CC4=C(C5=C(C4(CC(CCCC)CC)CC(CCCC)CC)C=C(C6=C(C(N(CC(CCCCCCCC)CCCCCC)C7=O)=O)C7=C(C8=CC9=C(C%10=C(C9(CC(CCCC)CC)CC(CCCC)CC)C=C(C=C%11C(C%12=CC(F)=C(C=C%12/C%11=C(C#N)\C#N)F)=O)S%10)S8)S6)S5)S3,CCN1C(=O)c2c(-c3cc4c(s3)-c3sc(/C=C5\C(=O)c6cc(F)c(F)cc6C5=C(C#N)C#N)cc3C4(CC)CC)sc(-c3cc4c(s3)-c3sc(/C=C5\C(=O)c6cc(F)c(F)cc6C5=C(C#N)C#N)cc3C4(CC)CC)c2C1=O,CCC(CCCC)CC1=CC=C(S1)C2=C3C(SC(C4=CC=C(S4)C(SC(C5=CC=C(C6=CC7=C(S6)C(C8=CC=C(CC(CCCC)CC)S8)=C9C(SC(C%10=CC=C(S%10)C(SC(C%11=CC=C(C%12=CC%13=C(S%12)C(C%14=CC=C(CC(CCCC)CC)S%14)=C%15C(SC(C%16=CC=C(S%16)C(SC(C%17=CC=CS%17)=C%18C%19=O)=C%18C(C%20=C(CC(CCCC)CC)SC(CC(CCCC)CC)=C%20%19)=O)=C%15)=C%13C%21=CC=C(CC(CCCC)CC)S%21)S%11)=C%22C%23=O)=C%22C(C%24=C(CC(CCCC)CC)SC(CC(CCCC)CC)=C%24%23)=O)=C9)=C7C%25=CC=C(CC(CCCC)CC)S%25)S5)=C%26C%27=O)=C%26C(C%28=C(CC(CCCC)CC)SC(CC(CCCC)CC)=C%28%27)=O)=C3)=C(C%29=CC=C(CC(CCCC)CC)S%29)C%30=C2SC=C%30,CCc1ccc(-c2c3cc(-c4ccc(-c5sc(-c6ccc(-c7cc8c(-c9ccc(CC)s9)c9sc(-c%10ccc(-c%11sc(-c%12ccc(-c%13cc%14c(-c%15ccc(CC)s%15)c%15sc(-c%16ccc(-c%17sc(-c%18cccs%18)c%18c%17C(=O)c%17c(CC)sc(CC)c%17C%18=O)s%16)cc%15c(-c%15ccc(CC)s%15)c%14s%13)s%12)c%12c%11C(=O)c%11c(CC)sc(CC)c%11C%12=O)s%10)cc9c(-c9ccc(CC)s9)c8s7)s6)c6c5C(=O)c5c(CC)sc(CC)c5C6=O)s4)sc3c(-c3ccc(CC)s3)c3ccsc23)s1,CCCCC(CC1=CC=C(S1)C2=C3C=C(SC3=C(C4=C2SC=C4)C5=CC=C(S5)CC(CCCC)CC)C6=CC=C(S6)C7=C(C(C8=C(SC(CC(CCCC)CC)=C8C9=O)CC(CCCC)CC)=O)C9=C(C%10=CC=CS%10)S7)CC
262,TPD-IC4F,TPD-IC4F,12,PM6,"PBDB-TF, PM6, PBDB-T-2F, PBDB-T2F, PBDBT-F",10.1021/acsaem.2c02330,0.81,19.47,68,10.75,10.44,0.29,sm,unfused,3,polymer,O=C(C1=C2C=C(C(F)=C1)F)C(/C2=C(C#N)\C#N)=C\C3=CC4=C(S3)C(SC(C5=C(C(N(CC(CCCCCC)CCCCCCCC)C6=O)=O)C6=C(S5)C7=CC8=C(S7)C9=C(C8(CC(CCCC)CC)CC(CCCC)CC)C=C(/C=C%10/C(C%11=C(C%10=O)C=C(F)C(F)=C%11)=C(C#N)\C#N)S9)=C%12)=C%12C4(CC(CC)CCCC)CC(CC)CCCC,O=C(C1=C2C=C(C(F)=C1)F)C(/C2=C(C#N)\C#N)=C\C3=CC4=C(S3)C(SC(C5=C(C(N(CC)C6=O)=O)C6=C(S5)C7=CC8=C(S7)C9=C(C8(CC)CC)C=C(/C=C%10/C(C%11=C(C%10=O)C=C(F)C(F)=C%11)=C(C#N)\C#N)S9)=C%12)=C%12C4(CC)CC,FC1=C(CC(CCCC)CC)SC(C2=C3C(SC(C4=CC=C(S4)C(SC(C5=CC=C(C6=CC7=C(S6)C(C8=CC(F)=C(CC(CCCC)CC)S8)=C9C(SC(C%10=CC=C(S%10)C(SC(C%11=CC=C(C%12=CC%13=C(S%12)C(C%14=CC(F)=C(CC(CCCC)CC)S%14)=C%15C(SC(C%16=CC=C(S%16)C(SC(C%17=CC=CS%17)=C%18C%19=O)=C%18C(C%20=C(CC(CCCC)CC)SC(CC(CCCC)CC)=C%20%19)=O)=C%15)=C%13C%21=CC(F)=C(CC(CCCC)CC)S%21)S%11)=C%22C%23=O)=C%22C(C%24=C(CC(CCCC)CC)SC(CC(CCCC)CC)=C%24%23)=O)=C9)=C7C%25=CC(F)=C(CC(CCCC)CC)S%25)S5)=C%26C%27=O)=C%26C(C%28=C(CC(CCCC)CC)SC(CC(CCCC)CC)=C%28%27)=O)=C3)=C(C%29=CC(F)=C(CC(CCCC)CC)S%29)C%30=C2SC=C%30)=C1,CCc1sc(-c2c3cc(-c4ccc(-c5sc(-c6ccc(-c7cc8c(-c9cc(F)c(CC)s9)c9sc(-c%10ccc(-c%11sc(-c%12ccc(-c%13cc%14c(-c%15cc(F)c(CC)s%15)c%15sc(-c%16ccc(-c%17sc(-c%18cccs%18)c%18c%17C(=O)c%17c(CC)sc(CC)c%17C%18=O)s%16)cc%15c(-c%15cc(F)c(CC)s%15)c%14s%13)s%12)c%12c%11C(=O)c%11c(CC)sc(CC)c%11C%12=O)s%10)cc9c(-c9cc(F)c(CC)s9)c8s7)s6)c6c5C(=O)c5c(CC)sc(CC)c5C6=O)s4)sc3c(-c3cc(F)c(CC)s3)c3ccsc23)cc1F,CCCCC(CC1=C(F)C=C(C2=C3C=C(SC3=C(C4=C2SC=C4)C5=CC(F)=C(S5)CC(CCCC)CC)C6=CC=C(S6)C7=C(C(C8=C(SC(CC(CCCC)CC)=C8C9=O)CC(CCCC)CC)=O)C9=C(C%10=CC=CS%10)S7)S1)CC
263,BCIC2F,"BCIC2F, BDDEH-4F",3,PBDB-T,PBDB-T,10.1002/cssc.202100746,0.792,22.1,71,12.4,12.1,0.2,sm,unfused,3,polymer,N#CC(C#N)=C1C(=CC=2SC=3C=4SC(=CC4C(C3C2)(CC(CC)CCCC)CC(CC)CCCC)C=5SC(C=6SC=7C=8SC(C=C9C(=O)C%10=CC(F)=C(F)C=C%10C9=C(C#N)C#N)=CC8C(C7C6)(CC(CC)CCCC)CC(CC)CCCC)=C%11C(=O)C=%12C(C(=O)C5%11)=C(SC%12CC(CC)CCCC)CC(CC)CCCC)C(=O)C%13=CC(F)=C(F)C=C%131,CCc1sc(CC)c2c1C(=O)c1c(-c3cc4c(s3)-c3sc(/C=C5\C(=O)c6cc(F)c(F)cc6C5=C(C#N)C#N)cc3C4(CC)CC)sc(-c3cc4c(s3)-c3sc(/C=C5\C(=O)c6cc(F)c(F)cc6C5=C(C#N)C#N)cc3C4(CC)CC)c1C2=O,CCC(CCCC)CC1=CC=C(S1)C2=C3C(SC(C4=CC=C(S4)C(SC(C5=CC=C(C6=CC7=C(S6)C(C8=CC=C(CC(CCCC)CC)S8)=C9C(SC(C%10=CC=C(S%10)C(SC(C%11=CC=C(C%12=CC%13=C(S%12)C(C%14=CC=C(CC(CCCC)CC)S%14)=C%15C(SC(C%16=CC=C(S%16)C(SC(C%17=CC=CS%17)=C%18C%19=O)=C%18C(C%20=C(CC(CCCC)CC)SC(CC(CCCC)CC)=C%20%19)=O)=C%15)=C%13C%21=CC=C(CC(CCCC)CC)S%21)S%11)=C%22C%23=O)=C%22C(C%24=C(CC(CCCC)CC)SC(CC(CCCC)CC)=C%24%23)=O)=C9)=C7C%25=CC=C(CC(CCCC)CC)S%25)S5)=C%26C%27=O)=C%26C(C%28=C(CC(CCCC)CC)SC(CC(CCCC)CC)=C%28%27)=O)=C3)=C(C%29=CC=C(CC(CCCC)CC)S%29)C%30=C2SC=C%30,CCc1ccc(-c2c3cc(-c4ccc(-c5sc(-c6ccc(-c7cc8c(-c9ccc(CC)s9)c9sc(-c%10ccc(-c%11sc(-c%12ccc(-c%13cc%14c(-c%15ccc(CC)s%15)c%15sc(-c%16ccc(-c%17sc(-c%18cccs%18)c%18c%17C(=O)c%17c(CC)sc(CC)c%17C%18=O)s%16)cc%15c(-c%15ccc(CC)s%15)c%14s%13)s%12)c%12c%11C(=O)c%11c(CC)sc(CC)c%11C%12=O)s%10)cc9c(-c9ccc(CC)s9)c8s7)s6)c6c5C(=O)c5c(CC)sc(CC)c5C6=O)s4)sc3c(-c3ccc(CC)s3)c3ccsc23)s1,CCCCC(CC1=CC=C(S1)C2=C3C=C(SC3=C(C4=C2SC=C4)C5=CC=C(S5)CC(CCCC)CC)C6=CC=C(S6)C7=C(C(C8=C(SC(CC(CCCC)CC)=C8C9=O)CC(CCCC)CC)=O)C9=C(C%10=CC=CS%10)S7)CC
263,BCPDT-2,"BCPDT-2, BDD-IC4F",3,PBDB-T,PBDB-T,10.1016/j.orgel.2021.106131,0.81,19.25,68.5,10.65,10.46,0.17,sm,unfused,3,polymer,O=C1C2=CC(F)=C(C=C2C(/C1=C/C3=CC(C4(CC(CCCC)CC)CC(CCCC)CC)=C(C5=C4C=C(C6=C(C(C7=C(CC(CCCC)CC)SC(CC(CC)CCCC)=C7C8=O)=O)C8=C(S6)C9=CC(C%10(CC(CCCC)CC)CC(CCCC)CC)=C(C%11=C%10C=C(/C=C%12C(C%13=CC(F)=C(C=C%13C\%12=C(C#N)\C#N)F)=O)S%11)S9)S5)S3)=C(C#N)\C#N)F,O=C1C2=CC(F)=C(C=C2C(/C1=C/C3=CC(C4(CC)CC)=C(C5=C4C=C(C6=C(C(C7=C(CC)SC(CC)=C7C8=O)=O)C8=C(S6)C9=CC(C%10(CC)CC)=C(C%11=C%10C=C(/C=C%12C(C%13=CC(F)=C(C=C%13C\%12=C(C#N)\C#N)F)=O)S%11)S9)S5)S3)=C(C#N)\C#N)F,CCC(CCCC)CC1=CC=C(S1)C2=C3C(SC(C4=CC=C(S4)C(SC(C5=CC=C(C6=CC7=C(S6)C(C8=CC=C(CC(CCCC)CC)S8)=C9C(SC(C%10=CC=C(S%10)C(SC(C%11=CC=C(C%12=CC%13=C(S%12)C(C%14=CC=C(CC(CCCC)CC)S%14)=C%15C(SC(C%16=CC=C(S%16)C(SC(C%17=CC=CS%17)=C%18C%19=O)=C%18C(C%20=C(CC(CCCC)CC)SC(CC(CCCC)CC)=C%20%19)=O)=C%15)=C%13C%21=CC=C(CC(CCCC)CC)S%21)S%11)=C%22C%23=O)=C%22C(C%24=C(CC(CCCC)CC)SC(CC(CCCC)CC)=C%24%23)=O)=C9)=C7C%25=CC=C(CC(CCCC)CC)S%25)S5)=C%26C%27=O)=C%26C(C%28=C(CC(CCCC)CC)SC(CC(CCCC)CC)=C%28%27)=O)=C3)=C(C%29=CC=C(CC(CCCC)CC)S%29)C%30=C2SC=C%30,CCc1ccc(-c2c3cc(-c4ccc(-c5sc(-c6ccc(-c7cc8c(-c9ccc(CC)s9)c9sc(-c%10ccc(-c%11sc(-c%12ccc(-c%13cc%14c(-c%15ccc(CC)s%15)c%15sc(-c%16ccc(-c%17sc(-c%18cccs%18)c%18c%17C(=O)c%17c(CC)sc(CC)c%17C%18=O)s%16)cc%15c(-c%15ccc(CC)s%15)c%14s%13)s%12)c%12c%11C(=O)c%11c(CC)sc(CC)c%11C%12=O)s%10)cc9c(-c9ccc(CC)s9)c8s7)s6)c6c5C(=O)c5c(CC)sc(CC)c5C6=O)s4)sc3c(-c3ccc(CC)s3)c3ccsc23)s1,CCCCC(CC1=CC=C(S1)C2=C3C=C(SC3=C(C4=C2SC=C4)C5=CC=C(S5)CC(CCCC)CC)C6=CC=C(S6)C7=C(C(C8=C(SC(CC(CCCC)CC)=C8C9=O)CC(CCCC)CC)=O)C9=C(C%10=CC=CS%10)S7)CC
263,BDD-IC4F,"BCPDT-2, BDD-IC4F",12,PM6,"PBDB-TF, PM6, PBDB-T-2F, PBDB-T2F, PBDBT-F",10.1021/acsaem.2c02330,0.87,20.12,71,12.48,12.29,0.18,sm,unfused,3,polymer,O=C(C1=C2C=C(C(F)=C1)F)C(/C2=C(C#N)\C#N)=C\C3=CC4=C(S3)C(SC(C5=C(C(C6=C(CC(CCCC)CC)SC(CC(CCCC)CC)=C6C7=O)=O)C7=C(S5)C8=CC9=C(S8)C%10=C(C9(CC(CCCC)CC)CC(CCCC)CC)C=C(/C=C%11/C(C%12=C(C%11=O)C=C(F)C(F)=C%12)=C(C#N)\C#N)S%10)=C%13)=C%13C4(CC(CC)CCCC)CC(CC)CCCC,O=C(C1=C2C=C(C(F)=C1)F)C(/C2=C(C#N)\C#N)=C\C3=CC4=C(S3)C(SC(C5=C(C(C6=C(CC)SC(CC)=C6C7=O)=O)C7=C(S5)C8=CC9=C(S8)C%10=C(C9(CC)CC)C=C(/C=C%11/C(C%12=C(C%11=O)C=C(F)C(F)=C%12)=C(C#N)\C#N)S%10)=C%13)=C%13C4(CC)CC,FC1=C(CC(CCCC)CC)SC(C2=C3C(SC(C4=CC=C(S4)C(SC(C5=CC=C(C6=CC7=C(S6)C(C8=CC(F)=C(CC(CCCC)CC)S8)=C9C(SC(C%10=CC=C(S%10)C(SC(C%11=CC=C(C%12=CC%13=C(S%12)C(C%14=CC(F)=C(CC(CCCC)CC)S%14)=C%15C(SC(C%16=CC=C(S%16)C(SC(C%17=CC=CS%17)=C%18C%19=O)=C%18C(C%20=C(CC(CCCC)CC)SC(CC(CCCC)CC)=C%20%19)=O)=C%15)=C%13C%21=CC(F)=C(CC(CCCC)CC)S%21)S%11)=C%22C%23=O)=C%22C(C%24=C(CC(CCCC)CC)SC(CC(CCCC)CC)=C%24%23)=O)=C9)=C7C%25=CC(F)=C(CC(CCCC)CC)S%25)S5)=C%26C%27=O)=C%26C(C%28=C(CC(CCCC)CC)SC(CC(CCCC)CC)=C%28%27)=O)=C3)=C(C%29=CC(F)=C(CC(CCCC)CC)S%29)C%30=C2SC=C%30)=C1,CCc1sc(-c2c3cc(-c4ccc(-c5sc(-c6ccc(-c7cc8c(-c9cc(F)c(CC)s9)c9sc(-c%10ccc(-c%11sc(-c%12ccc(-c%13cc%14c(-c%15cc(F)c(CC)s%15)c%15sc(-c%16ccc(-c%17sc(-c%18cccs%18)c%18c%17C(=O)c%17c(CC)sc(CC)c%17C%18=O)s%16)cc%15c(-c%15cc(F)c(CC)s%15)c%14s%13)s%12)c%12c%11C(=O)c%11c(CC)sc(CC)c%11C%12=O)s%10)cc9c(-c9cc(F)c(CC)s9)c8s7)s6)c6c5C(=O)c5c(CC)sc(CC)c5C6=O)s4)sc3c(-c3cc(F)c(CC)s3)c3ccsc23)cc1F,CCCCC(CC1=C(F)C=C(C2=C3C=C(SC3=C(C4=C2SC=C4)C5=CC(F)=C(S5)CC(CCCC)CC)C6=CC=C(S6)C7=C(C(C8=C(SC(CC(CCCC)CC)=C8C9=O)CC(CCCC)CC)=O)C9=C(C%10=CC=CS%10)S7)S1)CC
263,BDDEH-4F,"BCIC2F, BDDEH-4F",12,PBDB-TF,"PBDB-TF, PM6, PBDB-T-2F, PBDB-T2F, PBDBT-F",10.1039/D0TA12288B,0.88,22.57,63.38,12.59,12.41,,sm,unfused,3,polymer,N#CC(C#N)=C1C(=CC=2SC=3C=4SC(=CC4C(C3C2)(CC(CC)CCCC)CC(CC)CCCC)C=5SC(C=6SC=7C=8SC(C=C9C(=O)C%10=CC(F)=C(F)C=C%10C9=C(C#N)C#N)=CC8C(C7C6)(CC(CC)CCCC)CC(CC)CCCC)=C%11C(=O)C=%12C(C(=O)C5%11)=C(SC%12CC(CC)CCCC)CC(CC)CCCC)C(=O)C%13=CC(F)=C(F)C=C%131,CCc1sc(CC)c2c1C(=O)c1c(-c3cc4c(s3)-c3sc(/C=C5\C(=O)c6cc(F)c(F)cc6C5=C(C#N)C#N)cc3C4(CC)CC)sc(-c3cc4c(s3)-c3sc(/C=C5\C(=O)c6cc(F)c(F)cc6C5=C(C#N)C#N)cc3C4(CC)CC)c1C2=O,FC1=C(CC(CCCC)CC)SC(C2=C3C(SC(C4=CC=C(S4)C(SC(C5=CC=C(C6=CC7=C(S6)C(C8=CC(F)=C(CC(CCCC)CC)S8)=C9C(SC(C%10=CC=C(S%10)C(SC(C%11=CC=C(C%12=CC%13=C(S%12)C(C%14=CC(F)=C(CC(CCCC)CC)S%14)=C%15C(SC(C%16=CC=C(S%16)C(SC(C%17=CC=CS%17)=C%18C%19=O)=C%18C(C%20=C(CC(CCCC)CC)SC(CC(CCCC)CC)=C%20%19)=O)=C%15)=C%13C%21=CC(F)=C(CC(CCCC)CC)S%21)S%11)=C%22C%23=O)=C%22C(C%24=C(CC(CCCC)CC)SC(CC(CCCC)CC)=C%24%23)=O)=C9)=C7C%25=CC(F)=C(CC(CCCC)CC)S%25)S5)=C%26C%27=O)=C%26C(C%28=C(CC(CCCC)CC)SC(CC(CCCC)CC)=C%28%27)=O)=C3)=C(C%29=CC(F)=C(CC(CCCC)CC)S%29)C%30=C2SC=C%30)=C1,CCc1sc(-c2c3cc(-c4ccc(-c5sc(-c6ccc(-c7cc8c(-c9cc(F)c(CC)s9)c9sc(-c%10ccc(-c%11sc(-c%12ccc(-c%13cc%14c(-c%15cc(F)c(CC)s%15)c%15sc(-c%16ccc(-c%17sc(-c%18cccs%18)c%18c%17C(=O)c%17c(CC)sc(CC)c%17C%18=O)s%16)cc%15c(-c%15cc(F)c(CC)s%15)c%14s%13)s%12)c%12c%11C(=O)c%11c(CC)sc(CC)c%11C%12=O)s%10)cc9c(-c9cc(F)c(CC)s9)c8s7)s6)c6c5C(=O)c5c(CC)sc(CC)c5C6=O)s4)sc3c(-c3cc(F)c(CC)s3)c3ccsc23)cc1F,CCCCC(CC1=C(F)C=C(C2=C3C=C(SC3=C(C4=C2SC=C4)C5=CC(F)=C(S5)CC(CCCC)CC)C6=CC=C(S6)C7=C(C(C8=C(SC(CC(CCCC)CC)=C8C9=O)CC(CCCC)CC)=O)C9=C(C%10=CC=CS%10)S7)S1)CC
264,BTCD-IC,BTCD-IC,3,PBDB-T,PBDB-T,10.1002/cssc.202102563,0.89,16.15,64.02,8.96,8.86,0.2,sm,y,4,polymer,N#C/C(C#N)=C(C1=C(C=CC=C1)C2=O)\C2=C\C(S3)=CC4=C3C(S5)=C(C4(CC(CCCCCC)CCCC)CC(CCCCCC)CCCC)C=C5C6=CC7=C(S6)C8=C(C9=NSN=C97)C=C(C%10=CC%11=C(C(SC(/C=C(C(C%12=CC=CC=C%12%13)=O)/C%13=C(C#N)\C#N)=C%14)=C%14C%11(CC(CCCCCC)CCCC)CC(CCCC)CCCCCC)S%10)S8,N#C/C(C#N)=C(C1=C(C=CC=C1)C2=O)\C2=C\C(S3)=CC4=C3C(S5)=C(C4(CC)CC)C=C5C6=CC7=C(S6)C8=C(C9=NSN=C97)C=C(C%10=CC%11=C(C(SC(/C=C(C(C%12=CC=CC=C%12%13)=O)/C%13=C(C#N)\C#N)=C%14)=C%14C%11(CC)CC)S%10)S8,CCC(CCCC)CC1=CC=C(S1)C2=C3C(SC(C4=CC=C(S4)C(SC(C5=CC=C(C6=CC7=C(S6)C(C8=CC=C(CC(CCCC)CC)S8)=C9C(SC(C%10=CC=C(S%10)C(SC(C%11=CC=C(C%12=CC%13=C(S%12)C(C%14=CC=C(CC(CCCC)CC)S%14)=C%15C(SC(C%16=CC=C(S%16)C(SC(C%17=CC=CS%17)=C%18C%19=O)=C%18C(C%20=C(CC(CCCC)CC)SC(CC(CCCC)CC)=C%20%19)=O)=C%15)=C%13C%21=CC=C(CC(CCCC)CC)S%21)S%11)=C%22C%23=O)=C%22C(C%24=C(CC(CCCC)CC)SC(CC(CCCC)CC)=C%24%23)=O)=C9)=C7C%25=CC=C(CC(CCCC)CC)S%25)S5)=C%26C%27=O)=C%26C(C%28=C(CC(CCCC)CC)SC(CC(CCCC)CC)=C%28%27)=O)=C3)=C(C%29=CC=C(CC(CCCC)CC)S%29)C%30=C2SC=C%30,CCc1ccc(-c2c3cc(-c4ccc(-c5sc(-c6ccc(-c7cc8c(-c9ccc(CC)s9)c9sc(-c%10ccc(-c%11sc(-c%12ccc(-c%13cc%14c(-c%15ccc(CC)s%15)c%15sc(-c%16ccc(-c%17sc(-c%18cccs%18)c%18c%17C(=O)c%17c(CC)sc(CC)c%17C%18=O)s%16)cc%15c(-c%15ccc(CC)s%15)c%14s%13)s%12)c%12c%11C(=O)c%11c(CC)sc(CC)c%11C%12=O)s%10)cc9c(-c9ccc(CC)s9)c8s7)s6)c6c5C(=O)c5c(CC)sc(CC)c5C6=O)s4)sc3c(-c3ccc(CC)s3)c3ccsc23)s1,CCCCC(CC1=CC=C(S1)C2=C3C=C(SC3=C(C4=C2SC=C4)C5=CC=C(S5)CC(CCCC)CC)C6=CC=C(S6)C7=C(C(C8=C(SC(CC(CCCC)CC)=C8C9=O)CC(CCCC)CC)=O)C9=C(C%10=CC=CS%10)S7)CC
265,BTCD-2FIC,BTCD-2FIC,3,PBDB-T,PBDB-T,10.1002/cssc.202102563,0.85,18.24,73,11.32,11.2,0.13,sm,y,4,polymer,N#C/C(C#N)=C(C1=C(C=C(F)C(F)=C1)C2=O)\C2=C\C(S3)=CC4=C3C(S5)=C(C4(CC(CCCCCC)CCCC)CC(CCCCCC)CCCC)C=C5C6=CC7=C(S6)C8=C(C9=NSN=C97)C=C(C%10=CC%11=C(C(SC(/C=C(C(C%12=CC(F)=C(F)C=C%12%13)=O)/C%13=C(C#N)\C#N)=C%14)=C%14C%11(CC(CCCCCC)CCCC)CC(CCCC)CCCCCC)S%10)S8,N#C/C(C#N)=C(C1=C(C=C(F)C(F)=C1)C2=O)\C2=C\C(S3)=CC4=C3C(S5)=C(C4(CC)CC)C=C5C6=CC7=C(S6)C8=C(C9=NSN=C97)C=C(C%10=CC%11=C(C(SC(/C=C(C(C%12=CC(F)=C(F)C=C%12%13)=O)/C%13=C(C#N)\C#N)=C%14)=C%14C%11(CC)CC)S%10)S8,CCC(CCCC)CC1=CC=C(S1)C2=C3C(SC(C4=CC=C(S4)C(SC(C5=CC=C(C6=CC7=C(S6)C(C8=CC=C(CC(CCCC)CC)S8)=C9C(SC(C%10=CC=C(S%10)C(SC(C%11=CC=C(C%12=CC%13=C(S%12)C(C%14=CC=C(CC(CCCC)CC)S%14)=C%15C(SC(C%16=CC=C(S%16)C(SC(C%17=CC=CS%17)=C%18C%19=O)=C%18C(C%20=C(CC(CCCC)CC)SC(CC(CCCC)CC)=C%20%19)=O)=C%15)=C%13C%21=CC=C(CC(CCCC)CC)S%21)S%11)=C%22C%23=O)=C%22C(C%24=C(CC(CCCC)CC)SC(CC(CCCC)CC)=C%24%23)=O)=C9)=C7C%25=CC=C(CC(CCCC)CC)S%25)S5)=C%26C%27=O)=C%26C(C%28=C(CC(CCCC)CC)SC(CC(CCCC)CC)=C%28%27)=O)=C3)=C(C%29=CC=C(CC(CCCC)CC)S%29)C%30=C2SC=C%30,CCc1ccc(-c2c3cc(-c4ccc(-c5sc(-c6ccc(-c7cc8c(-c9ccc(CC)s9)c9sc(-c%10ccc(-c%11sc(-c%12ccc(-c%13cc%14c(-c%15ccc(CC)s%15)c%15sc(-c%16ccc(-c%17sc(-c%18cccs%18)c%18c%17C(=O)c%17c(CC)sc(CC)c%17C%18=O)s%16)cc%15c(-c%15ccc(CC)s%15)c%14s%13)s%12)c%12c%11C(=O)c%11c(CC)sc(CC)c%11C%12=O)s%10)cc9c(-c9ccc(CC)s9)c8s7)s6)c6c5C(=O)c5c(CC)sc(CC)c5C6=O)s4)sc3c(-c3ccc(CC)s3)c3ccsc23)s1,CCCCC(CC1=CC=C(S1)C2=C3C=C(SC3=C(C4=C2SC=C4)C5=CC=C(S5)CC(CCCC)CC)C6=CC=C(S6)C7=C(C(C8=C(SC(CC(CCCC)CC)=C8C9=O)CC(CCCC)CC)=O)C9=C(C%10=CC=CS%10)S7)CC
266,BThIND-Cl,BThIND-Cl,119,P132,P132,10.1002/ente.202200215,0.99,21.78,72,15.52,15.34,,sm,fused,5,polymer,O=C1C2=C(C=C(Cl)C=C2)C(/C1=C/C3=CC4=C(C(C=C(C(CCCCCC)(CCCCCC)C5=C6SC(/C=C7/C(C(C=C(Cl)C=C8)=C8C7=O)=C(C#N)/C#N)=C5)C6=C9)=C9C4(CCCCCC)CCCCCC)S3)=C(C#N)\C#N,O=C1C2=C(C=C(Cl)C=C2)C(/C1=C/C3=CC4=C(C(C=C(C(CC)(CC)C5=C6SC(/C=C7/C(C(C=C(Cl)C=C8)=C8C7=O)=C(C#N)/C#N)=C5)C6=C9)=C9C4(CC)CC)S3)=C(C#N)\C#N,O=C1N(CC(CC)CCCC)C(C2=C(C(S3)=CC(C3=C(C4=NC(CCCCCCCCCCC)=C(CCCCCCCCCCC)S4)C5=C6SC(C7=C8C(C(N(CC(CC)CCCC)C8=O)=O)=C(C(S9)=CC(C9=C(C%10=NC(CCCCCCCCCCC)=C(CCCCCCCCCCC)S%10)C%11=C%12SC(C%13=C%14C(C(N(CC(CC)CCCC)C%14=O)=O)=CS%13)=C%11)=C%12C%15=NC(CCCCCCCCCCC)=C(CCCCCCCCCCC)S%15)S7)=C5)=C6C%16=NC(CCCCCCCCCCC)=C(CCCCCCCCCCC)S%16)SC(C(S%17)=CC%18=C%17C(C%19=NC(CCCCCCCCCCC)=C(CCCCCCCCCCC)S%19)=C(C=CS%20)C%20=C%18C%21=NC(CCCCCCCCCCC)=C(CCCCCCCCCCC)S%21)=C21)=O,CCC1=C(CC)N=C(C2=C(C=CS3)C3=C(C4=NC(CC)=C(CC)S4)C5=C2SC(C6=C7C(C(N(CC)C7=O)=O)=C(C(S8)=CC(C8=C(C9=NC(CC)=C(CC)S9)C%10=C%11SC(C%12=C%13C(C(N(CC)C%13=O)=O)=C(C(S%14)=CC(C%14=C(C%15=NC(CC)=C(CC)S%15)C%16=C%17SC(C%18=C%19C(C(N(CC)C%19=O)=O)=CS%18)=C%16)=C%17C%20=NC(CC)=C(CC)S%20)S%12)=C%10)=C%11C%21=NC(CC)=C(CC)S%21)S6)=C5)S1,CCCCCCCCCCCC1=C(CCCCCCCCCCC)SC(C2=C3C=C(SC3=C(C4=C2SC=C4)C5=NC(CCCCCCCCCCC)=C(S5)CCCCCCCCCCC)C6=C(C(N(C7=O)CC(CCCC)CC)=O)C7=CS6)=N1
267,TPA-2T-BAB,TPA-2T-BAB,0,P3HT,P3HT,10.1002/ente.202200264,0.82,1.45,34,0.41,0.32,0.08,sm,star,2,polymer,O=C(/C(C(N1C)=O)=C/C2=CC(CCCCCCCC)=C(C3=CC(CCCCCCCC)=C(S3)C(C=C4)=CC=C4N(C5=CC=C(C6=C(CCCCCCCC)C=C(C7=C(CCCCCCCC)C=C(/C=C8C(N(C)C(N(C)C\8=O)=O)=O)S7)S6)C=C5)C9=CC=C(C%10=C(CCCCCCCC)C=C(C%11=C(CCCCCCCC)C=C(/C=C%12C(N(C)C(N(C)C\%12=O)=O)=O)S%11)S%10)C=C9)S2)N(C)C1=O,CCC1=C(C2=CC(CC)=C(S2)C(C=C3)=CC=C3N(C4=CC=C(C5=C(CC)C=C(C6=C(CC)C=C(/C=C7C(N(C)C(N(C)C\7=O)=O)=O)S6)S5)C=C4)C8=CC=C(C9=C(CC)C=C(C%10=C(CC)C=C(/C=C%11C(N(C)C(N(C)C\%11=O)=O)=O)S%10)S9)C=C8)SC(/C=C%12C(N(C)C(N(C)C\%12=O)=O)=O)=C1,CCCCCCC1=CSC(C2=C(CCCCCC)C=C(C3=C(CCCCCC)C=C(C4=C(CCCCCC)C=C(C5=C(CCCCCC)C=C(C6=C(CCCCCC)C=CS6)S5)S4)S3)S2)=C1,CCc1cc(C)sc1-c1sc(-c2cc(CC)c(-c3sc(-c4cc(CC)c(-c5sc(C)cc5CC)s4)cc3CC)s2)cc1CC,CCCCCCC1=CSC=C1
268,TPA-2T-INCN,TPA-2T-INCN,0,P3HT,P3HT,10.1002/ente.202200264,0.64,3.2,42,0.86,0.66,0.11,sm,star,2,polymer,O=C(C(C=CC=C1)=C1C/2=C(C#N)\C#N)C2=C/C3=CC(CCCCCCCC)=C(C4=CC(CCCCCCCC)=C(S4)C(C=C5)=CC=C5N(C6=CC=C(C7=C(CCCCCCCC)C=C(C8=C(CCCCCCCC)C=C(/C=C9C(C(C=CC=C%10)=C%10C\9=C(C#N)/C#N)=O)S8)S7)C=C6)C%11=CC=C(C%12=C(CCCCCCCC)C=C(C%13=C(CCCCCCCC)C=C(/C=C%14C(C(C=CC=C%15)=C%15C\%14=C(C#N)/C#N)=O)S%13)S%12)C=C%11)S3,CCC1=C(C2=CC(CC)=C(S2)C(C=C3)=CC=C3N(C4=CC=C(C5=C(CC)C=C(C6=C(CC)C=C(/C=C7C(C(C=CC=C8)=C8C\7=C(C#N)/C#N)=O)S6)S5)C=C4)C9=CC=C(C%10=C(CC)C=C(C%11=C(CC)C=C(/C=C%12C(C(C=CC=C%13)=C%13C\%12=C(C#N)/C#N)=O)S%11)S%10)C=C9)SC(/C=C%14C(C(C=CC=C%15)=C%15C\%14=C(C#N)/C#N)=O)=C1,CCCCCCC1=CSC(C2=C(CCCCCC)C=C(C3=C(CCCCCC)C=C(C4=C(CCCCCC)C=C(C5=C(CCCCCC)C=C(C6=C(CCCCCC)C=CS6)S5)S4)S3)S2)=C1,CCc1cc(C)sc1-c1sc(-c2cc(CC)c(-c3sc(-c4cc(CC)c(-c5sc(C)cc5CC)s4)cc3CC)s2)cc1CC,CCCCCCC1=CSC=C1
269,TPA-T-INCN,TPA-T-INCN,0,P3HT,P3HT,10.1002/ente.202200264,0.6,3.82,49,1.13,0.91,0.14,sm,star,2,polymer,O=C(C(C=CC=C1)=C1C/2=C(C#N)\C#N)C2=C/C(S3)=CC(CCCCCCCC)=C3C(C=C4)=CC=C4N(C5=CC=C(C6=C(CCCCCCCC)C=C(/C=C7C(C(C=CC=C8)=C8C\7=C(C#N)/C#N)=O)S6)C=C5)C9=CC=C(C%10=C(CCCCCCCC)C=C(/C=C%11C(C(C=CC=C%12)=C%12C\%11=C(C#N)/C#N)=O)S%10)C=C9,CCC(C=C(/C=C1C(C(C=CC=C2)=C2C\1=C(C#N)/C#N)=O)S3)=C3C(C=C4)=CC=C4N(C5=CC=C(C6=C(CC)C=C(/C=C7C(C(C=CC=C8)=C8C\7=C(C#N)/C#N)=O)S6)C=C5)C9=CC=C(C%10=C(CC)C=C(/C=C%11C(C(C=CC=C%12)=C%12C\%11=C(C#N)/C#N)=O)S%10)C=C9,CCCCCCC1=CSC(C2=C(CCCCCC)C=C(C3=C(CCCCCC)C=C(C4=C(CCCCCC)C=C(C5=C(CCCCCC)C=C(C6=C(CCCCCC)C=CS6)S5)S4)S3)S2)=C1,CCc1cc(C)sc1-c1sc(-c2cc(CC)c(-c3sc(-c4cc(CC)c(-c5sc(C)cc5CC)s4)cc3CC)s2)cc1CC,CCCCCCC1=CSC=C1
270,BTA3b,BTA3b,96,J52-F,"J52-F, J52-2F",10.1002/marc.202100810,1.14,14.08,61.39,9.81,9.72,0.09,sm,fused,5,polymer,N#C/C(C#N)=C1SC(C(N/1CC)=O)=CC2=CC=C(C3=NN(CCCCCCCC)N=C23)C4=CC5=C(C6=C(C(CCCCCCCC)5CCCCCCCC)C=C(C7=C(C8(CCCCCCCC)CCCCCCCC)C=C(C9=CC=C(C%10=NN(CCCCCCCC)N=C%109)C=C%11S/C(N(CC)C%11=O)=C(C#N)/C#N)S7)C8=C6)S4,N#C/C(C#N)=C1SC(C(N/1CC)=O)=CC2=CC=C(C3=NN(CC)N=C23)C4=CC5=C(C6=C(C(CC)5CC)C=C(C7=C(C8(CC)CC)C=C(C9=CC=C(C%10=NN(CC)N=C%109)C=C%11S/C(N(CC)C%11=O)=C(C#N)/C#N)S7)C8=C6)S4,FC1=C(CC(CCCC)CC)SC(C2=C3SC(C4=CC=C(C5=C(C(F)=CC6=NN(CC(CCCCCCCC)CCCCCC)N=C65)F)S4)=CC3=C(C7=CC(F)=C(CC(CCCC)CC)S7)C8=C2C=C(S8)C9=CC=C(C(C%10=NN(CC(CCCCCCCC)CCCCCC)N=C%10%11)=C(F)C(F)=C%11C%12=CC=C(S%12)C%13=CC%14=C(C%15=CC(F)=C(CC(CCCC)CC)S%15)C%16=C(C(C%17=CC(F)=C(CC(CCCC)CC)S%17)=C%14S%13)C=C(S%16)C%18=CC=C(C(C%19=NN(CC(CCCCCCCC)CCCCCC)N=C%19%20)=C(F)C(F)=C%20C%21=CC=C(S%21)C%22=CC%23=C(C%24=CC(F)=C(CC(CCCC)CC)S%24)C%25=C(C(C%26=CC(F)=C(CC(CCCC)CC)S%26)=C%23S%22)C=C(S%25)C%27=CC=CS%27)S%18)S9)=C1,CCc1sc(-c2c3cc(-c4ccc(-c5c(F)c(F)c(-c6ccc(-c7cc8c(-c9cc(F)c(CC)s9)c9sc(-c%10ccc(-c%11c(F)c(F)c(-c%12ccc(-c%13cc%14c(-c%15cc(F)c(CC)s%15)c%15sc(-c%16ccc(-c%17c(F)c(F)c(-c%18cccs%18)c%18nn(CC)nc%17%18)s%16)cc%15c(-c%15cc(F)c(CC)s%15)c%14s%13)s%12)c%12nn(CC)nc%11%12)s%10)cc9c(-c9cc(F)c(CC)s9)c8s7)s6)c6nn(CC)nc56)s4)sc3c(-c3cc(F)c(CC)s3)c3ccsc23)cc1F,CCCCCCCCC(CN1N=C2C=C(C(F)=C(C2=N1)C3=CC=C(S3)C4=CC5=C(C6=C(C(C7=CC(F)=C(S7)CC(CCCC)CC)=C5S4)C=C(C8=CC=CS8)S6)C9=CC(F)=C(S9)CC(CCCC)CC)F)CCCCCC
271,JC14,JC14,0,P3HT,P3HT,10.1039/D0TA11306A,0.759,16.04,63,7.72,7.56,0.12,sm,fused,5,polymer,CCN(/C(S/1)=C(C#N)\C#N)C(C1=C\C2=C(SC=C3)C3=C(C4=CC5=C(C(C=C(C(CCCCCCCC)(CCCCCCCC)C6=C7SC(C8=C9C(SC=C9)=C(/C=C%10C(N(CC)/C(S/%10)=C(C#N)\C#N)=O)C%11=NN(CC(CCCC)CC)N=C8%11)=C6)C7=C%12)=C%12C5(CCCCCCCC)CCCCCCCC)S4)C%13=NN(CC(CC)CCCC)N=C%132)=O,CCn1nc2c(-c3cc4c(s3)-c3cc5c(cc3C4(CC)CC)-c3sc(-c4c6ccsc6c(/C=c6\sc(=C(C#N)C#N)n(CC)c6=O)c6nn(CC)nc46)cc3C5(CC)CC)c3ccsc3c(/C=c3\sc(=C(C#N)C#N)n(CC)c3=O)c2n1,CCCCCCC1=CSC(C2=C(CCCCCC)C=C(C3=C(CCCCCC)C=C(C4=C(CCCCCC)C=C(C5=C(CCCCCC)C=C(C6=C(CCCCCC)C=CS6)S5)S4)S3)S2)=C1,CCc1cc(C)sc1-c1sc(-c2cc(CC)c(-c3sc(-c4cc(CC)c(-c5sc(C)cc5CC)s4)cc3CC)s2)cc1CC,CCCCCCC1=CSC=C1
271,JC14,JC14,96,J52-F,"J52-F, J52-2F",10.1002/marc.202100810,1.07,15.78,61.19,10.33,10.29,0.04,sm,fused,5,polymer,CCN(/C(S/1)=C(C#N)\C#N)C(C1=C\C2=C(SC=C3)C3=C(C4=CC5=C(C(C=C(C(CCCCCCCC)(CCCCCCCC)C6=C7SC(C8=C9C(SC=C9)=C(/C=C%10C(N(CC)/C(S/%10)=C(C#N)\C#N)=O)C%11=NN(CC(CCCC)CC)N=C8%11)=C6)C7=C%12)=C%12C5(CCCCCCCC)CCCCCCCC)S4)C%13=NN(CC(CC)CCCC)N=C%132)=O,CCn1nc2c(-c3cc4c(s3)-c3cc5c(cc3C4(CC)CC)-c3sc(-c4c6ccsc6c(/C=c6\sc(=C(C#N)C#N)n(CC)c6=O)c6nn(CC)nc46)cc3C5(CC)CC)c3ccsc3c(/C=c3\sc(=C(C#N)C#N)n(CC)c3=O)c2n1,FC1=C(CC(CCCC)CC)SC(C2=C3SC(C4=CC=C(C5=C(C(F)=CC6=NN(CC(CCCCCCCC)CCCCCC)N=C65)F)S4)=CC3=C(C7=CC(F)=C(CC(CCCC)CC)S7)C8=C2C=C(S8)C9=CC=C(C(C%10=NN(CC(CCCCCCCC)CCCCCC)N=C%10%11)=C(F)C(F)=C%11C%12=CC=C(S%12)C%13=CC%14=C(C%15=CC(F)=C(CC(CCCC)CC)S%15)C%16=C(C(C%17=CC(F)=C(CC(CCCC)CC)S%17)=C%14S%13)C=C(S%16)C%18=CC=C(C(C%19=NN(CC(CCCCCCCC)CCCCCC)N=C%19%20)=C(F)C(F)=C%20C%21=CC=C(S%21)C%22=CC%23=C(C%24=CC(F)=C(CC(CCCC)CC)S%24)C%25=C(C(C%26=CC(F)=C(CC(CCCC)CC)S%26)=C%23S%22)C=C(S%25)C%27=CC=CS%27)S%18)S9)=C1,CCc1sc(-c2c3cc(-c4ccc(-c5c(F)c(F)c(-c6ccc(-c7cc8c(-c9cc(F)c(CC)s9)c9sc(-c%10ccc(-c%11c(F)c(F)c(-c%12ccc(-c%13cc%14c(-c%15cc(F)c(CC)s%15)c%15sc(-c%16ccc(-c%17c(F)c(F)c(-c%18cccs%18)c%18nn(CC)nc%17%18)s%16)cc%15c(-c%15cc(F)c(CC)s%15)c%14s%13)s%12)c%12nn(CC)nc%11%12)s%10)cc9c(-c9cc(F)c(CC)s9)c8s7)s6)c6nn(CC)nc56)s4)sc3c(-c3cc(F)c(CC)s3)c3ccsc23)cc1F,CCCCCCCCC(CN1N=C2C=C(C(F)=C(C2=N1)C3=CC=C(S3)C4=CC5=C(C6=C(C(C7=CC(F)=C(S7)CC(CCCC)CC)=C5S4)C=C(C8=CC=CS8)S6)C9=CC(F)=C(S9)CC(CCCC)CC)F)CCCCCC
272,BDTO-4F,BDTO-4F,3,PBDB-T,PBDB-T,10.1002/marc.202200085,0.875,14.99,63.25,8.3,8.24,0.05,sm,unfused,3,polymer,O=C(C(/C1=C(C#N)\C#N)=C\C2=CC(C(CC(CCCC)CC)(CC(CC)CCCC)C3=C4SC(C5=C(OCC(CCCC)CC)C6=C(C=C(C(OCC(CC)CCCC)=C(C7=CC8=C(C(SC(/C=C9/C(C(C=C(F)C(F)=C%10)=C%10C9=O)=C(C#N)\C#N)=C%11)=C%11C8(CC(CCCC)CC)CC(CCCC)CC)S7)S%12)C%12=C6)S5)=C3)=C4S2)C%13=C1C=C(F)C(F)=C%13,CCC(C1=C2SC(C3=C(OCC)C4=C(C=C(C(OCC)=C(C5=CC6=C(C(SC(/C=C7/C(C(C=C(F)C(F)=C8)=C8C7=O)=C(C#N)\C#N)=C9)=C9C6(CC)CC)S5)S%10)C%10=C4)S3)=C1)(CC)C%11=C2SC(/C=C(/C%12=C(C#N)\C#N)C(C%13=C%12C=C(F)C(F)=C%13)=O)=C%11,CCC(CCCC)CC1=CC=C(S1)C2=C3C(SC(C4=CC=C(S4)C(SC(C5=CC=C(C6=CC7=C(S6)C(C8=CC=C(CC(CCCC)CC)S8)=C9C(SC(C%10=CC=C(S%10)C(SC(C%11=CC=C(C%12=CC%13=C(S%12)C(C%14=CC=C(CC(CCCC)CC)S%14)=C%15C(SC(C%16=CC=C(S%16)C(SC(C%17=CC=CS%17)=C%18C%19=O)=C%18C(C%20=C(CC(CCCC)CC)SC(CC(CCCC)CC)=C%20%19)=O)=C%15)=C%13C%21=CC=C(CC(CCCC)CC)S%21)S%11)=C%22C%23=O)=C%22C(C%24=C(CC(CCCC)CC)SC(CC(CCCC)CC)=C%24%23)=O)=C9)=C7C%25=CC=C(CC(CCCC)CC)S%25)S5)=C%26C%27=O)=C%26C(C%28=C(CC(CCCC)CC)SC(CC(CCCC)CC)=C%28%27)=O)=C3)=C(C%29=CC=C(CC(CCCC)CC)S%29)C%30=C2SC=C%30,CCc1ccc(-c2c3cc(-c4ccc(-c5sc(-c6ccc(-c7cc8c(-c9ccc(CC)s9)c9sc(-c%10ccc(-c%11sc(-c%12ccc(-c%13cc%14c(-c%15ccc(CC)s%15)c%15sc(-c%16ccc(-c%17sc(-c%18cccs%18)c%18c%17C(=O)c%17c(CC)sc(CC)c%17C%18=O)s%16)cc%15c(-c%15ccc(CC)s%15)c%14s%13)s%12)c%12c%11C(=O)c%11c(CC)sc(CC)c%11C%12=O)s%10)cc9c(-c9ccc(CC)s9)c8s7)s6)c6c5C(=O)c5c(CC)sc(CC)c5C6=O)s4)sc3c(-c3ccc(CC)s3)c3ccsc23)s1,CCCCC(CC1=CC=C(S1)C2=C3C=C(SC3=C(C4=C2SC=C4)C5=CC=C(S5)CC(CCCC)CC)C6=CC=C(S6)C7=C(C(C8=C(SC(CC(CCCC)CC)=C8C9=O)CC(CCCC)CC)=O)C9=C(C%10=CC=CS%10)S7)CC
272,BDTO-4F,BDTO-4F,41,J52,"J52, PBZ",10.1002/marc.202200085,0.844,20.9,68.54,12.09,11.98,0.1,sm,unfused,3,polymer,O=C(C(/C1=C(C#N)\C#N)=C\C2=CC(C(CC(CCCC)CC)(CC(CC)CCCC)C3=C4SC(C5=C(OCC(CCCC)CC)C6=C(C=C(C(OCC(CC)CCCC)=C(C7=CC8=C(C(SC(/C=C9/C(C(C=C(F)C(F)=C%10)=C%10C9=O)=C(C#N)\C#N)=C%11)=C%11C8(CC(CCCC)CC)CC(CCCC)CC)S7)S%12)C%12=C6)S5)=C3)=C4S2)C%13=C1C=C(F)C(F)=C%13,CCC(C1=C2SC(C3=C(OCC)C4=C(C=C(C(OCC)=C(C5=CC6=C(C(SC(/C=C7/C(C(C=C(F)C(F)=C8)=C8C7=O)=C(C#N)\C#N)=C9)=C9C6(CC)CC)S5)S%10)C%10=C4)S3)=C1)(CC)C%11=C2SC(/C=C(/C%12=C(C#N)\C#N)C(C%13=C%12C=C(F)C(F)=C%13)=O)=C%11,CCC(CCCC)CC1=CC=C(S1)C2=C3SC(C4=CC=C(C5=C(C(F)=CC6=NN(CC(CCCCCCCC)CCCCCC)N=C65)F)S4)=CC3=C(C7=CC=C(CC(CCCC)CC)S7)C8=C2C=C(S8)C9=CC=C(C(C%10=NN(CC(CCCCCCCC)CCCCCC)N=C%10%11)=C(F)C(F)=C%11C%12=CC=C(S%12)C%13=CC%14=C(C%15=CC=C(CC(CCCC)CC)S%15)C%16=C(C(C%17=CC=C(CC(CCCC)CC)S%17)=C%14S%13)C=C(S%16)C%18=CC=C(C(C%19=NN(CC(CCCCCCCC)CCCCCC)N=C%19%20)=C(F)C(F)=C%20C%21=CC=C(S%21)C%22=CC%23=C(C%24=CC=C(CC(CCCC)CC)S%24)C%25=C(C(C%26=CC=C(CC(CCCC)CC)S%26)=C%23S%22)C=C(S%25)C%27=CC=CS%27)S%18)S9,CCc1ccc(-c2c3cc(-c4ccc(-c5c(F)c(F)c(-c6ccc(-c7cc8c(-c9ccc(CC)s9)c9sc(-c%10ccc(-c%11c(F)c(F)c(-c%12ccc(-c%13cc%14c(-c%15ccc(CC)s%15)c%15sc(-c%16ccc(-c%17c(F)c(F)c(-c%18cccs%18)c%18nn(CC)nc%17%18)s%16)cc%15c(-c%15ccc(CC)s%15)c%14s%13)s%12)c%12nn(CC)nc%11%12)s%10)cc9c(-c9ccc(CC)s9)c8s7)s6)c6nn(CC)nc56)s4)sc3c(-c3ccc(CC)s3)c3ccsc23)s1,CCCCCCCCC(CN1N=C2C=C(C(F)=C(C2=N1)C3=CC=C(S3)C4=CC5=C(C6=C(C(C7=CC=C(S7)CC(CCCC)CC)=C5S4)C=C(C8=CC=CS8)S6)C9=CC=C(S9)CC(CCCC)CC)F)CCCCCC
273,Triazole-H,"Triazole-H, BTC6-0F",3,PBDB-T,PBDB-T,10.1002/marc.202200530,0.89,15.28,53.77,7.65,7.28,0.19,sm,unfused,3,polymer,O=C1C2=CC=CC=C2C(/C1=C/C3=CC(C4(CC(CC)CCCC)CC(CC)CCCC)=C(S3)C5=C4C=C(S5)C(C6=NN(CC(CCCCCC)CCCCCCCC)N=C67)=C(F)C(F)=C7C8=CC(C9(CC(CC)CCCC)CC(CC)CCCC)=C(S8)C%10=C9C=C(S%10)/C=C(C(C%11=CC=CC=C%11%12)=O)/C%12=C(C#N)\C#N)=C(C#N)/C#N,O=C1C2=CC=CC=C2C(/C1=C/C3=CC(C4(CC)CC)=C(S3)C5=C4C=C(S5)C(C6=NN(CC)N=C67)=C(F)C(F)=C7C8=CC(C9(CC)CC)=C(S8)C%10=C9C=C(S%10)/C=C(C(C%11=CC=CC=C%11%12)=O)/C%12=C(C#N)\C#N)=C(C#N)/C#N,CCC(CCCC)CC1=CC=C(S1)C2=C3C(SC(C4=CC=C(S4)C(SC(C5=CC=C(C6=CC7=C(S6)C(C8=CC=C(CC(CCCC)CC)S8)=C9C(SC(C%10=CC=C(S%10)C(SC(C%11=CC=C(C%12=CC%13=C(S%12)C(C%14=CC=C(CC(CCCC)CC)S%14)=C%15C(SC(C%16=CC=C(S%16)C(SC(C%17=CC=CS%17)=C%18C%19=O)=C%18C(C%20=C(CC(CCCC)CC)SC(CC(CCCC)CC)=C%20%19)=O)=C%15)=C%13C%21=CC=C(CC(CCCC)CC)S%21)S%11)=C%22C%23=O)=C%22C(C%24=C(CC(CCCC)CC)SC(CC(CCCC)CC)=C%24%23)=O)=C9)=C7C%25=CC=C(CC(CCCC)CC)S%25)S5)=C%26C%27=O)=C%26C(C%28=C(CC(CCCC)CC)SC(CC(CCCC)CC)=C%28%27)=O)=C3)=C(C%29=CC=C(CC(CCCC)CC)S%29)C%30=C2SC=C%30,CCc1ccc(-c2c3cc(-c4ccc(-c5sc(-c6ccc(-c7cc8c(-c9ccc(CC)s9)c9sc(-c%10ccc(-c%11sc(-c%12ccc(-c%13cc%14c(-c%15ccc(CC)s%15)c%15sc(-c%16ccc(-c%17sc(-c%18cccs%18)c%18c%17C(=O)c%17c(CC)sc(CC)c%17C%18=O)s%16)cc%15c(-c%15ccc(CC)s%15)c%14s%13)s%12)c%12c%11C(=O)c%11c(CC)sc(CC)c%11C%12=O)s%10)cc9c(-c9ccc(CC)s9)c8s7)s6)c6c5C(=O)c5c(CC)sc(CC)c5C6=O)s4)sc3c(-c3ccc(CC)s3)c3ccsc23)s1,CCCCC(CC1=CC=C(S1)C2=C3C=C(SC3=C(C4=C2SC=C4)C5=CC=C(S5)CC(CCCC)CC)C6=CC=C(S6)C7=C(C(C8=C(SC(CC(CCCC)CC)=C8C9=O)CC(CCCC)CC)=O)C9=C(C%10=CC=CS%10)S7)CC
