Repository: brigreens/Meta-analysis_OSCs

This repository contains the data files and analysis notebooks to support the paper "Meta-Analysis of Molecular Design Strategies for Non-Fullerene Acceptor Based Organic Solar Cell Materials" (DOI: 10.26434/chemrxiv-2024-w29b1)

File: OSC_dataset_metaanalysis.csv (part 41 of 76)
NFA_ID,reported_acceptor,NFA_other_names,don_ID,reported_donor,don_other_names,DOI,Voc,Jsc,FF,PCE_max,PCE_avg,PCE_std,acceptor_type,acceptor_class,fused_rings_in_core,donor_type,acc_SMILES_sidechains,acc_SMILES_shortened_sidechains,don_SMILES_sidechains,don_SMILES_shortened_sidechains,don_mon_SMILES
273,BTC6-0F,"Triazole-H, BTC6-0F",3,PBDB-T,PBDB-T,10.1039/D1NJ01978C,0.87,17.99,54.2,8.49,8.32,0.17,sm,unfused,3,polymer,O=C1C2=CC=CC=C2C(/C1=C/C3=CC(C4(CC(CC)CCCC)CC(CC)CCCC)=C(S3)C5=C4C=C(S5)C(C6=NN(CC(CCCCCCCC)CCCCCC)N=C67)=C(F)C(F)=C7C8=CC(C9(CC(CC)CCCC)CC(CC)CCCC)=C(S8)C%10=C9C=C(S%10)/C=C(C(C%11=CC=CC=C%11%12)=O)/C%12=C(C#N)\C#N)=C(C#N)/C#N,CCn1nc2c(-c3cc4c(s3)-c3sc(/C=C5\C(=O)c6ccccc6C5=C(C#N)C#N)cc3C4(CC)CC)c(F)c(F)c(-c3cc4c(s3)-c3sc(/C=C5\C(=O)c6ccccc6C5=C(C#N)C#N)cc3C4(CC)CC)c2n1,CCC(CCCC)CC1=CC=C(S1)C2=C3C(SC(C4=CC=C(S4)C(SC(C5=CC=C(C6=CC7=C(S6)C(C8=CC=C(CC(CCCC)CC)S8)=C9C(SC(C%10=CC=C(S%10)C(SC(C%11=CC=C(C%12=CC%13=C(S%12)C(C%14=CC=C(CC(CCCC)CC)S%14)=C%15C(SC(C%16=CC=C(S%16)C(SC(C%17=CC=CS%17)=C%18C%19=O)=C%18C(C%20=C(CC(CCCC)CC)SC(CC(CCCC)CC)=C%20%19)=O)=C%15)=C%13C%21=CC=C(CC(CCCC)CC)S%21)S%11)=C%22C%23=O)=C%22C(C%24=C(CC(CCCC)CC)SC(CC(CCCC)CC)=C%24%23)=O)=C9)=C7C%25=CC=C(CC(CCCC)CC)S%25)S5)=C%26C%27=O)=C%26C(C%28=C(CC(CCCC)CC)SC(CC(CCCC)CC)=C%28%27)=O)=C3)=C(C%29=CC=C(CC(CCCC)CC)S%29)C%30=C2SC=C%30,CCc1ccc(-c2c3cc(-c4ccc(-c5sc(-c6ccc(-c7cc8c(-c9ccc(CC)s9)c9sc(-c%10ccc(-c%11sc(-c%12ccc(-c%13cc%14c(-c%15ccc(CC)s%15)c%15sc(-c%16ccc(-c%17sc(-c%18cccs%18)c%18c%17C(=O)c%17c(CC)sc(CC)c%17C%18=O)s%16)cc%15c(-c%15ccc(CC)s%15)c%14s%13)s%12)c%12c%11C(=O)c%11c(CC)sc(CC)c%11C%12=O)s%10)cc9c(-c9ccc(CC)s9)c8s7)s6)c6c5C(=O)c5c(CC)sc(CC)c5C6=O)s4)sc3c(-c3ccc(CC)s3)c3ccsc23)s1,CCCCC(CC1=CC=C(S1)C2=C3C=C(SC3=C(C4=C2SC=C4)C5=CC=C(S5)CC(CCCC)CC)C6=CC=C(S6)C7=C(C(C8=C(SC(CC(CCCC)CC)=C8C9=O)CC(CCCC)CC)=O)C9=C(C%10=CC=CS%10)S7)CC
274,Triazole-4Cl,Triazole-4Cl,3,PBDB-T,PBDB-T,10.1002/marc.202200530,0.82,18.66,67.55,10.46,10.31,0.16,sm,unfused,3,polymer,O=C1C2=CC(Cl)=C(Cl)C=C2C(/C1=C/C3=CC(C4(CC(CC)CCCC)CC(CC)CCCC)=C(S3)C5=C4C=C(S5)C(C6=NN(CC(CCCCCC)CCCCCCCC)N=C67)=C(F)C(F)=C7C8=CC(C9(CC(CC)CCCC)CC(CC)CCCC)=C(S8)C%10=C9C=C(S%10)/C=C(C(C%11=CC(Cl)=C(Cl)C=C%11%12)=O)/C%12=C(C#N)\C#N)=C(C#N)/C#N,O=C1C2=CC(Cl)=C(Cl)C=C2C(/C1=C/C3=CC(C4(CC)CC)=C(S3)C5=C4C=C(S5)C(C6=NN(CC)N=C67)=C(F)C(F)=C7C8=CC(C9(CC)CC)=C(S8)C%10=C9C=C(S%10)/C=C(C(C%11=CC(Cl)=C(Cl)C=C%11%12)=O)/C%12=C(C#N)\C#N)=C(C#N)/C#N,CCC(CCCC)CC1=CC=C(S1)C2=C3C(SC(C4=CC=C(S4)C(SC(C5=CC=C(C6=CC7=C(S6)C(C8=CC=C(CC(CCCC)CC)S8)=C9C(SC(C%10=CC=C(S%10)C(SC(C%11=CC=C(C%12=CC%13=C(S%12)C(C%14=CC=C(CC(CCCC)CC)S%14)=C%15C(SC(C%16=CC=C(S%16)C(SC(C%17=CC=CS%17)=C%18C%19=O)=C%18C(C%20=C(CC(CCCC)CC)SC(CC(CCCC)CC)=C%20%19)=O)=C%15)=C%13C%21=CC=C(CC(CCCC)CC)S%21)S%11)=C%22C%23=O)=C%22C(C%24=C(CC(CCCC)CC)SC(CC(CCCC)CC)=C%24%23)=O)=C9)=C7C%25=CC=C(CC(CCCC)CC)S%25)S5)=C%26C%27=O)=C%26C(C%28=C(CC(CCCC)CC)SC(CC(CCCC)CC)=C%28%27)=O)=C3)=C(C%29=CC=C(CC(CCCC)CC)S%29)C%30=C2SC=C%30,CCc1ccc(-c2c3cc(-c4ccc(-c5sc(-c6ccc(-c7cc8c(-c9ccc(CC)s9)c9sc(-c%10ccc(-c%11sc(-c%12ccc(-c%13cc%14c(-c%15ccc(CC)s%15)c%15sc(-c%16ccc(-c%17sc(-c%18cccs%18)c%18c%17C(=O)c%17c(CC)sc(CC)c%17C%18=O)s%16)cc%15c(-c%15ccc(CC)s%15)c%14s%13)s%12)c%12c%11C(=O)c%11c(CC)sc(CC)c%11C%12=O)s%10)cc9c(-c9ccc(CC)s9)c8s7)s6)c6c5C(=O)c5c(CC)sc(CC)c5C6=O)s4)sc3c(-c3ccc(CC)s3)c3ccsc23)s1,CCCCC(CC1=CC=C(S1)C2=C3C=C(SC3=C(C4=C2SC=C4)C5=CC=C(S5)CC(CCCC)CC)C6=CC=C(S6)C7=C(C(C8=C(SC(CC(CCCC)CC)=C8C9=O)CC(CCCC)CC)=O)C9=C(C%10=CC=CS%10)S7)CC
275,3a_baranov,3a_baranov,3,PBDB-T,PBDB-T,10.1002/slct.202101491,0.82,1.81,34.2,0.51,0.509,0.027,sm,unfused,4,polymer,O=C1C2=C(C=CC=C2)/C(C3=C1C4=C(C=C3)SC(C(S5)=CC=C5C#CC6=CC(C7(CCCCCCCC)CCCCCCCC)=C(C=C6)C8=C7C=C(C#CC9=CC=C(C%10=CC%11=C(C=CC(/C(C%12=C%13C=CC=C%12)=C(C#N)\C#N)=C%11C%13=O)S%10)S9)C=C8)=C4)=C(C#N)/C#N,CCC1(CC)C2=C(C=CC(C#CC3=CC=C(C4=CC5=C(C=CC(/C(C6=C7C=CC=C6)=C(C#N)\C#N)=C5C7=O)S4)S3)=C2)C8=C1C=C(C#CC9=CC=C(C%10=CC%11=C(C=CC(/C(C%12=C%13C=CC=C%12)=C(C#N)\C#N)=C%11C%13=O)S%10)S9)C=C8,CCC(CCCC)CC1=CC=C(S1)C2=C3C(SC(C4=CC=C(S4)C(SC(C5=CC=C(C6=CC7=C(S6)C(C8=CC=C(CC(CCCC)CC)S8)=C9C(SC(C%10=CC=C(S%10)C(SC(C%11=CC=C(C%12=CC%13=C(S%12)C(C%14=CC=C(CC(CCCC)CC)S%14)=C%15C(SC(C%16=CC=C(S%16)C(SC(C%17=CC=CS%17)=C%18C%19=O)=C%18C(C%20=C(CC(CCCC)CC)SC(CC(CCCC)CC)=C%20%19)=O)=C%15)=C%13C%21=CC=C(CC(CCCC)CC)S%21)S%11)=C%22C%23=O)=C%22C(C%24=C(CC(CCCC)CC)SC(CC(CCCC)CC)=C%24%23)=O)=C9)=C7C%25=CC=C(CC(CCCC)CC)S%25)S5)=C%26C%27=O)=C%26C(C%28=C(CC(CCCC)CC)SC(CC(CCCC)CC)=C%28%27)=O)=C3)=C(C%29=CC=C(CC(CCCC)CC)S%29)C%30=C2SC=C%30,CCc1ccc(-c2c3cc(-c4ccc(-c5sc(-c6ccc(-c7cc8c(-c9ccc(CC)s9)c9sc(-c%10ccc(-c%11sc(-c%12ccc(-c%13cc%14c(-c%15ccc(CC)s%15)c%15sc(-c%16ccc(-c%17sc(-c%18cccs%18)c%18c%17C(=O)c%17c(CC)sc(CC)c%17C%18=O)s%16)cc%15c(-c%15ccc(CC)s%15)c%14s%13)s%12)c%12c%11C(=O)c%11c(CC)sc(CC)c%11C%12=O)s%10)cc9c(-c9ccc(CC)s9)c8s7)s6)c6c5C(=O)c5c(CC)sc(CC)c5C6=O)s4)sc3c(-c3ccc(CC)s3)c3ccsc23)s1,CCCCC(CC1=CC=C(S1)C2=C3C=C(SC3=C(C4=C2SC=C4)C5=CC=C(S5)CC(CCCC)CC)C6=CC=C(S6)C7=C(C(C8=C(SC(CC(CCCC)CC)=C8C9=O)CC(CCCC)CC)=O)C9=C(C%10=CC=CS%10)S7)CC
276,BO2FIDT-4Cl,BO2FIDT-4Cl,16,PBDB-T-2Cl,"PBDB-T-2Cl, PBDB-TCl, PM7, Cl-PBDB-T, PM6",10.1002/smll.201907681,0.96,16.1,61.3,10.4,10.1,0.4,sm,fused,5,polymer,O=C(C(C=C(Cl)C(Cl)=C1)=C1C/2=C(C#N)\C#N)C2=C/C3=CC4=C(S3)C5=CC6=C(C(SC(C7=C(F)C(F)=C(C8=CC(C9(C%10=CC=C(CCCCCC)C=C%10)C%11=CC=C(CCCCCC)C=C%11)=C(S8)C%12=C9C=C(C(SC(/C=C%13C(C(C=C(Cl)C(Cl)=C%14)=C%14C\%13=C(C#N)/C#N)=O)=C%15)=C%15C%16(C%17=CC=C(CCCCCC)C=C%17)C%18=CC(CCCCCC)=CC=C%18)C%16=C%12)C%19=NON=C7%19)=C%20)=C%20C6(C%21=CC=C(CCCCCC)C=C%21)C%22=CC=C(CCCCCC)C=C%22)C=C5C4(C%23=CC=C(CCCCCC)C=C%23)C%24=CC=C(CCCCCC)C=C%24,CCC1=CC=C(C2(C3=C(C4=C2C=C(/C=C5C(C6=C(C\5=C(C#N)/C#N)C=C(Cl)C(Cl)=C6)=O)S4)C=C(C(C7=CC=C(CC)C=C7)(C8=C9SC(C%10=C(C(F)=C(C%11=NON=C%10%11)C%12=CC%13=C(C%14=C(C%13(C%15=CC=C(CC)C=C%15)C%16=CC=C(CC)C=C%16)C=C(C%17=C(C%18(C%19=CC=C(CC)C=C%19)C%20=CC=C(CC)C=C%20)C=C(/C=C%21C(C%22=C(C\%21=C(C#N)/C#N)C=C(Cl)C(Cl)=C%22)=O)S%17)C%18=C%14)S%12)F)=C8)C%23=CC=C(CC)C=C%23)C9=C3)C%24=CC=C(CC)C=C%24)C=C1,ClC1=C(CC(CCCC)CC)SC(C2=C3C(SC(C4=CC=C(S4)C(SC(C5=CC=C(C6=CC7=C(S6)C(C8=CC(Cl)=C(CC(CCCC)CC)S8)=C9C(SC(C%10=CC=C(S%10)C(SC(C%11=CC=C(C%12=CC%13=C(S%12)C(C%14=CC(Cl)=C(CC(CCCC)CC)S%14)=C%15C(SC(C%16=CC=C(S%16)C(SC(C%17=CC=CS%17)=C%18C%19=O)=C%18C(C%20=C(CC(CCCC)CC)SC(CC(CCCC)CC)=C%20%19)=O)=C%15)=C%13C%21=CC(Cl)=C(CC(CCCC)CC)S%21)S%11)=C%22C%23=O)=C%22C(C%24=C(CC(CCCC)CC)SC(CC(CCCC)CC)=C%24%23)=O)=C9)=C7C%25=CC(Cl)=C(CC(CCCC)CC)S%25)S5)=C%26C%27=O)=C%26C(C%28=C(CC(CCCC)CC)SC(CC(CCCC)CC)=C%28%27)=O)=C3)=C(C%29=CC(Cl)=C(CC(CCCC)CC)S%29)C%30=C2SC=C%30)=C1,CCc1sc(-c2c3cc(-c4ccc(-c5sc(-c6ccc(-c7cc8c(-c9cc(Cl)c(CC)s9)c9sc(-c%10ccc(-c%11sc(-c%12ccc(-c%13cc%14c(-c%15cc(Cl)c(CC)s%15)c%15sc(-c%16ccc(-c%17sc(-c%18cccs%18)c%18c%17C(=O)c%17c(CC)sc(CC)c%17C%18=O)s%16)cc%15c(-c%15cc(Cl)c(CC)s%15)c%14s%13)s%12)c%12c%11C(=O)c%11c(CC)sc(CC)c%11C%12=O)s%10)cc9c(-c9cc(Cl)c(CC)s9)c8s7)s6)c6c5C(=O)c5c(CC)sc(CC)c5C6=O)s4)sc3c(-c3cc(Cl)c(CC)s3)c3ccsc23)cc1Cl,ClC(C=C1C2=C3C=CSC3=C(C4=CC(Cl)=C(S4)CC(CCCC)CC)C5=C2SC(C6=CC=C(S6)C7=C(C(C8=C(SC(CC(CCCC)CC)=C8C9=O)CC(CCCC)CC)=O)C9=C(C%10=CC=CS%10)S7)=C5)=C(S1)CC(CCCC)CC
277,BT2FIDT-4Cl,BT2FIDT-4Cl,16,PBDB-T-2Cl,"PBDB-T-2Cl, PBDB-TCl, PM7, Cl-PBDB-T, PM6",10.1002/smll.201907681,0.97,18.1,71.5,12.5,12.2,0.3,sm,fused,5,polymer,O=C(C(C=C(Cl)C(Cl)=C1)=C1C/2=C(C#N)\C#N)C2=C/C3=CC4=C(S3)C5=CC6=C(C(SC(C7=C(F)C(F)=C(C8=CC(C9(C%10=CC=C(CCCCCC)C=C%10)C%11=CC=C(CCCCCC)C=C%11)=C(S8)C%12=C9C=C(C(SC(/C=C%13C(C(C=C(Cl)C(Cl)=C%14)=C%14C\%13=C(C#N)/C#N)=O)=C%15)=C%15C%16(C%17=CC=C(CCCCCC)C=C%17)C%18=CC(CCCCCC)=CC=C%18)C%16=C%12)C%19=NSN=C7%19)=C%20)=C%20C6(C%21=CC=C(CCCCCC)C=C%21)C%22=CC=C(CCCCCC)C=C%22)C=C5C4(C%23=CC=C(CCCCCC)C=C%23)C%24=CC=C(CCCCCC)C=C%24,CCC1=CC=C(C2(C3=C(C4=C2C=C(/C=C5C(C6=C(C\5=C(C#N)/C#N)C=C(Cl)C(Cl)=C6)=O)S4)C=C(C(C7=CC=C(CC)C=C7)(C8=C9SC(C%10=C(C(F)=C(C%11=NSN=C%10%11)C%12=CC%13=C(C%14=C(C%13(C%15=CC=C(CC)C=C%15)C%16=CC=C(CC)C=C%16)C=C(C%17=C(C%18(C%19=CC=C(CC)C=C%19)C%20=CC=C(CC)C=C%20)C=C(/C=C%21C(C%22=C(C\%21=C(C#N)/C#N)C=C(Cl)C(Cl)=C%22)=O)S%17)C%18=C%14)S%12)F)=C8)C%23=CC=C(CC)C=C%23)C9=C3)C%24=CC=C(CC)C=C%24)C=C1,ClC1=C(CC(CCCC)CC)SC(C2=C3C(SC(C4=CC=C(S4)C(SC(C5=CC=C(C6=CC7=C(S6)C(C8=CC(Cl)=C(CC(CCCC)CC)S8)=C9C(SC(C%10=CC=C(S%10)C(SC(C%11=CC=C(C%12=CC%13=C(S%12)C(C%14=CC(Cl)=C(CC(CCCC)CC)S%14)=C%15C(SC(C%16=CC=C(S%16)C(SC(C%17=CC=CS%17)=C%18C%19=O)=C%18C(C%20=C(CC(CCCC)CC)SC(CC(CCCC)CC)=C%20%19)=O)=C%15)=C%13C%21=CC(Cl)=C(CC(CCCC)CC)S%21)S%11)=C%22C%23=O)=C%22C(C%24=C(CC(CCCC)CC)SC(CC(CCCC)CC)=C%24%23)=O)=C9)=C7C%25=CC(Cl)=C(CC(CCCC)CC)S%25)S5)=C%26C%27=O)=C%26C(C%28=C(CC(CCCC)CC)SC(CC(CCCC)CC)=C%28%27)=O)=C3)=C(C%29=CC(Cl)=C(CC(CCCC)CC)S%29)C%30=C2SC=C%30)=C1,CCc1sc(-c2c3cc(-c4ccc(-c5sc(-c6ccc(-c7cc8c(-c9cc(Cl)c(CC)s9)c9sc(-c%10ccc(-c%11sc(-c%12ccc(-c%13cc%14c(-c%15cc(Cl)c(CC)s%15)c%15sc(-c%16ccc(-c%17sc(-c%18cccs%18)c%18c%17C(=O)c%17c(CC)sc(CC)c%17C%18=O)s%16)cc%15c(-c%15cc(Cl)c(CC)s%15)c%14s%13)s%12)c%12c%11C(=O)c%11c(CC)sc(CC)c%11C%12=O)s%10)cc9c(-c9cc(Cl)c(CC)s9)c8s7)s6)c6c5C(=O)c5c(CC)sc(CC)c5C6=O)s4)sc3c(-c3cc(Cl)c(CC)s3)c3ccsc23)cc1Cl,ClC(C=C1C2=C3C=CSC3=C(C4=CC(Cl)=C(S4)CC(CCCC)CC)C5=C2SC(C6=CC=C(S6)C7=C(C(C8=C(SC(CC(CCCC)CC)=C8C9=O)CC(CCCC)CC)=O)C9=C(C%10=CC=CS%10)S7)=C5)=C(S1)CC(CCCC)CC
278,IDTTP-4F,IDTTP-4F,12,PBDB-TF,"PBDB-TF, PM6, PBDB-T-2F, PBDB-T2F, PBDBT-F",10.1002/smll.202001942,0.876,20.21,71.4,12.64,12.28,0.22,sm,fused,8,polymer,O=C1C2=C(C=C(F)C(F)=C2)C(/C1=C/C(S3)=CC4=C3C(S5)=C(N4CC(CCCC)CC)C6=C5C(C=C(C(C7=CC=C(CCCCCC)C=C7)(C8=CC=C(CCCCCC)C=C8)C9=C%10SC%11=C9SC(/C=C%12/C(C(C=C(F)C(F)=C%13)=C%13C%12=O)=C(C#N)/C#N)=C%11)C%10=C%14)=C%14C6(C%15=CC=C(CCCCCC)C=C%15)C%16=CC=C(CCCCCC)C=C%16)=C(C#N)\C#N,CCN1C2=C(C3=C1C(C(C4=CC=C(CC)C=C4)(C5=C6C=C(C(C7=CC=C(CC)C=C7)(C8=C9SC%10=C8SC(/C=C%11C(C%12=C(C\%11=C(C#N)/C#N)C=C(F)C(F)=C%12)=O)=C%10)C%13=CC=C(CC)C=C%13)C9=C5)C%14=CC=C(CC)C=C%14)=C6S3)SC(/C=C%15C(C%16=C(C\%15=C(C#N)/C#N)C=C(F)C(F)=C%16)=O)=C2,FC1=C(CC(CCCC)CC)SC(C2=C3C(SC(C4=CC=C(S4)C(SC(C5=CC=C(C6=CC7=C(S6)C(C8=CC(F)=C(CC(CCCC)CC)S8)=C9C(SC(C%10=CC=C(S%10)C(SC(C%11=CC=C(C%12=CC%13=C(S%12)C(C%14=CC(F)=C(CC(CCCC)CC)S%14)=C%15C(SC(C%16=CC=C(S%16)C(SC(C%17=CC=CS%17)=C%18C%19=O)=C%18C(C%20=C(CC(CCCC)CC)SC(CC(CCCC)CC)=C%20%19)=O)=C%15)=C%13C%21=CC(F)=C(CC(CCCC)CC)S%21)S%11)=C%22C%23=O)=C%22C(C%24=C(CC(CCCC)CC)SC(CC(CCCC)CC)=C%24%23)=O)=C9)=C7C%25=CC(F)=C(CC(CCCC)CC)S%25)S5)=C%26C%27=O)=C%26C(C%28=C(CC(CCCC)CC)SC(CC(CCCC)CC)=C%28%27)=O)=C3)=C(C%29=CC(F)=C(CC(CCCC)CC)S%29)C%30=C2SC=C%30)=C1,CCc1sc(-c2c3cc(-c4ccc(-c5sc(-c6ccc(-c7cc8c(-c9cc(F)c(CC)s9)c9sc(-c%10ccc(-c%11sc(-c%12ccc(-c%13cc%14c(-c%15cc(F)c(CC)s%15)c%15sc(-c%16ccc(-c%17sc(-c%18cccs%18)c%18c%17C(=O)c%17c(CC)sc(CC)c%17C%18=O)s%16)cc%15c(-c%15cc(F)c(CC)s%15)c%14s%13)s%12)c%12c%11C(=O)c%11c(CC)sc(CC)c%11C%12=O)s%10)cc9c(-c9cc(F)c(CC)s9)c8s7)s6)c6c5C(=O)c5c(CC)sc(CC)c5C6=O)s4)sc3c(-c3cc(F)c(CC)s3)c3ccsc23)cc1F,CCCCC(CC1=C(F)C=C(C2=C3C=C(SC3=C(C4=C2SC=C4)C5=CC(F)=C(S5)CC(CCCC)CC)C6=CC=C(S6)C7=C(C(C8=C(SC(CC(CCCC)CC)=C8C9=O)CC(CCCC)CC)=O)C9=C(C%10=CC=CS%10)S7)S1)CC
279,BTDTP-4F,BTDTP-4F,12,PBDB-TF,"PBDB-TF, PM6, PBDB-T-2F, PBDB-T2F, PBDBT-F",10.1002/smll.202001942,0.866,21.25,71.3,13.12,12.79,0.26,sm,y,9,polymer,N#C/C(C#N)=C(C1=C(C2=O)C=C(F)C(F)=C1)\C2=C\C(S3)=CC4=C3C5=C(N4CC(CC)CCCC)C6=C(S5)C7=C(N6CC(CCCC)CCCCCC)C8=C(C9=NSN=C97)C%10=C(N8CC(CCCC)CCCCCC)C%11=C(C(CCCCCCCCCCC)=C(/C=C(C(C%12=CC(F)=C(C=C%12%13)F)=O)/C%13=C(C#N)/C#N)S%11)S%10,CCC1=C(SC2=C1SC3=C2N(CC)C4=C3C5=NSN=C5C6=C4N(CC)C7=C6SC8=C7N(CC)C9=C8SC(/C=C%10C(C%11=C(C\%10=C(C#N)/C#N)C=C(F)C(F)=C%11)=O)=C9)/C=C%12C(C%13=C(C\%12=C(C#N)/C#N)C=C(F)C(F)=C%13)=O,FC1=C(CC(CCCC)CC)SC(C2=C3C(SC(C4=CC=C(S4)C(SC(C5=CC=C(C6=CC7=C(S6)C(C8=CC(F)=C(CC(CCCC)CC)S8)=C9C(SC(C%10=CC=C(S%10)C(SC(C%11=CC=C(C%12=CC%13=C(S%12)C(C%14=CC(F)=C(CC(CCCC)CC)S%14)=C%15C(SC(C%16=CC=C(S%16)C(SC(C%17=CC=CS%17)=C%18C%19=O)=C%18C(C%20=C(CC(CCCC)CC)SC(CC(CCCC)CC)=C%20%19)=O)=C%15)=C%13C%21=CC(F)=C(CC(CCCC)CC)S%21)S%11)=C%22C%23=O)=C%22C(C%24=C(CC(CCCC)CC)SC(CC(CCCC)CC)=C%24%23)=O)=C9)=C7C%25=CC(F)=C(CC(CCCC)CC)S%25)S5)=C%26C%27=O)=C%26C(C%28=C(CC(CCCC)CC)SC(CC(CCCC)CC)=C%28%27)=O)=C3)=C(C%29=CC(F)=C(CC(CCCC)CC)S%29)C%30=C2SC=C%30)=C1,CCc1sc(-c2c3cc(-c4ccc(-c5sc(-c6ccc(-c7cc8c(-c9cc(F)c(CC)s9)c9sc(-c%10ccc(-c%11sc(-c%12ccc(-c%13cc%14c(-c%15cc(F)c(CC)s%15)c%15sc(-c%16ccc(-c%17sc(-c%18cccs%18)c%18c%17C(=O)c%17c(CC)sc(CC)c%17C%18=O)s%16)cc%15c(-c%15cc(F)c(CC)s%15)c%14s%13)s%12)c%12c%11C(=O)c%11c(CC)sc(CC)c%11C%12=O)s%10)cc9c(-c9cc(F)c(CC)s9)c8s7)s6)c6c5C(=O)c5c(CC)sc(CC)c5C6=O)s4)sc3c(-c3cc(F)c(CC)s3)c3ccsc23)cc1F,CCCCC(CC1=C(F)C=C(C2=C3C=C(SC3=C(C4=C2SC=C4)C5=CC(F)=C(S5)CC(CCCC)CC)C6=CC=C(S6)C7=C(C(C8=C(SC(CC(CCCC)CC)=C8C9=O)CC(CCCC)CC)=O)C9=C(C%10=CC=CS%10)S7)S1)CC
280,BDTP-4F,BDTP-4F,12,PBDB-TF,"PBDB-TF, PM6, PBDB-T-2F, PBDB-T2F, PBDBT-F",10.1002/smll.202001942,0.895,22.54,75.5,15.24,14.84,0.28,sm,y,9,polymer,O=C1C2=CC(F)=C(C=C2C(/C1=C/C3=C(CCCCCCCC)C(N(C4=C5C6=NSN=C6C7=C4N(C8=C7SC9=C8N(CC(CCCC)CC)C%10=C9SC(/C=C%11/C(C%12=C(C%11=O)C=C(F)C(F)=C%12)=C(C#N)\C#N)=C%10)CC(CCCC)CCCCCC)CC(CCCC)CCCCCC)=C5S3)=C(C#N)\C#N)F,CCC1=C(SC2=C1N(CC)C3=C2C4=NSN=C4C5=C3N(CC)C6=C5SC7=C6N(CC)C8=C7SC(/C=C9C(C%10=C(C\9=C(C#N)/C#N)C=C(F)C(F)=C%10)=O)=C8)/C=C%11C(C%12=CC(F)=C(C=C%12C\%11=C(C#N)/C#N)F)=O,FC1=C(CC(CCCC)CC)SC(C2=C3C(SC(C4=CC=C(S4)C(SC(C5=CC=C(C6=CC7=C(S6)C(C8=CC(F)=C(CC(CCCC)CC)S8)=C9C(SC(C%10=CC=C(S%10)C(SC(C%11=CC=C(C%12=CC%13=C(S%12)C(C%14=CC(F)=C(CC(CCCC)CC)S%14)=C%15C(SC(C%16=CC=C(S%16)C(SC(C%17=CC=CS%17)=C%18C%19=O)=C%18C(C%20=C(CC(CCCC)CC)SC(CC(CCCC)CC)=C%20%19)=O)=C%15)=C%13C%21=CC(F)=C(CC(CCCC)CC)S%21)S%11)=C%22C%23=O)=C%22C(C%24=C(CC(CCCC)CC)SC(CC(CCCC)CC)=C%24%23)=O)=C9)=C7C%25=CC(F)=C(CC(CCCC)CC)S%25)S5)=C%26C%27=O)=C%26C(C%28=C(CC(CCCC)CC)SC(CC(CCCC)CC)=C%28%27)=O)=C3)=C(C%29=CC(F)=C(CC(CCCC)CC)S%29)C%30=C2SC=C%30)=C1,CCc1sc(-c2c3cc(-c4ccc(-c5sc(-c6ccc(-c7cc8c(-c9cc(F)c(CC)s9)c9sc(-c%10ccc(-c%11sc(-c%12ccc(-c%13cc%14c(-c%15cc(F)c(CC)s%15)c%15sc(-c%16ccc(-c%17sc(-c%18cccs%18)c%18c%17C(=O)c%17c(CC)sc(CC)c%17C%18=O)s%16)cc%15c(-c%15cc(F)c(CC)s%15)c%14s%13)s%12)c%12c%11C(=O)c%11c(CC)sc(CC)c%11C%12=O)s%10)cc9c(-c9cc(F)c(CC)s9)c8s7)s6)c6c5C(=O)c5c(CC)sc(CC)c5C6=O)s4)sc3c(-c3cc(F)c(CC)s3)c3ccsc23)cc1F,CCCCC(CC1=C(F)C=C(C2=C3C=C(SC3=C(C4=C2SC=C4)C5=CC(F)=C(S5)CC(CCCC)CC)C6=CC=C(S6)C7=C(C(C8=C(SC(CC(CCCC)CC)=C8C9=O)CC(CCCC)CC)=O)C9=C(C%10=CC=CS%10)S7)S1)CC
281,FO-2Cl,FO-2Cl,12,PM6,"PBDB-TF, PM6, PBDB-T-2F, PBDB-T2F, PBDBT-F",10.1002/adfm.202211140,0.846,23.1,76.68,14.94,14.79,0.1,sm,fused,7,polymer,O=C1C2=C(C(/C1=C/C(S3)=CC4=C3C5=CC(C(CCCCCCCC)(C6=C7C=C(O8)C(C(SC(/C=C(C(C9=C%10C=C(Cl)C(Cl)=C9)=O)/C%10=C(C#N)\C#N)=C%11)=C%11C8(CCCCCCCC)CCCCCCCC)=C6)CCCCCCCC)=C7C=C5OC4(CCCCCCCC)CCCCCCCC)=C(C#N)/C#N)C=C(Cl)C(Cl)=C2,O=C1C2=C(C(/C1=C/C(S3)=CC4=C3C5=CC(C(CC)(C6=C7C=C(O8)C(C(SC(/C=C(C(C9=C%10C=C(Cl)C(Cl)=C9)=O)/C%10=C(C#N)\C#N)=C%11)=C%11C8(CC)CC)=C6)CC)=C7C=C5OC4(CC)CC)=C(C#N)/C#N)C=C(Cl)C(Cl)=C2,FC1=C(CC(CCCC)CC)SC(C2=C3C(SC(C4=CC=C(S4)C(SC(C5=CC=C(C6=CC7=C(S6)C(C8=CC(F)=C(CC(CCCC)CC)S8)=C9C(SC(C%10=CC=C(S%10)C(SC(C%11=CC=C(C%12=CC%13=C(S%12)C(C%14=CC(F)=C(CC(CCCC)CC)S%14)=C%15C(SC(C%16=CC=C(S%16)C(SC(C%17=CC=CS%17)=C%18C%19=O)=C%18C(C%20=C(CC(CCCC)CC)SC(CC(CCCC)CC)=C%20%19)=O)=C%15)=C%13C%21=CC(F)=C(CC(CCCC)CC)S%21)S%11)=C%22C%23=O)=C%22C(C%24=C(CC(CCCC)CC)SC(CC(CCCC)CC)=C%24%23)=O)=C9)=C7C%25=CC(F)=C(CC(CCCC)CC)S%25)S5)=C%26C%27=O)=C%26C(C%28=C(CC(CCCC)CC)SC(CC(CCCC)CC)=C%28%27)=O)=C3)=C(C%29=CC(F)=C(CC(CCCC)CC)S%29)C%30=C2SC=C%30)=C1,CCc1sc(-c2c3cc(-c4ccc(-c5sc(-c6ccc(-c7cc8c(-c9cc(F)c(CC)s9)c9sc(-c%10ccc(-c%11sc(-c%12ccc(-c%13cc%14c(-c%15cc(F)c(CC)s%15)c%15sc(-c%16ccc(-c%17sc(-c%18cccs%18)c%18c%17C(=O)c%17c(CC)sc(CC)c%17C%18=O)s%16)cc%15c(-c%15cc(F)c(CC)s%15)c%14s%13)s%12)c%12c%11C(=O)c%11c(CC)sc(CC)c%11C%12=O)s%10)cc9c(-c9cc(F)c(CC)s9)c8s7)s6)c6c5C(=O)c5c(CC)sc(CC)c5C6=O)s4)sc3c(-c3cc(F)c(CC)s3)c3ccsc23)cc1F,CCCCC(CC1=C(F)C=C(C2=C3C=C(SC3=C(C4=C2SC=C4)C5=CC(F)=C(S5)CC(CCCC)CC)C6=CC=C(S6)C7=C(C(C8=C(SC(CC(CCCC)CC)=C8C9=O)CC(CCCC)CC)=O)C9=C(C%10=CC=CS%10)S7)S1)CC
281,FO-2Cl,FO-2Cl,52,BSFTR,BSFTR,10.1002/smll.202201400,0.885,22.01,78.41,15.27,15.08,,sm,fused,7,sm,O=C1C2=C(C(/C1=C/C(S3)=CC4=C3C5=CC(C(CCCCCCCC)(C6=C7C=C(O8)C(C(SC(/C=C(C(C9=C%10C=C(Cl)C(Cl)=C9)=O)/C%10=C(C#N)\C#N)=C%11)=C%11C8(CCCCCCCC)CCCCCCCC)=C6)CCCCCCCC)=C7C=C5OC4(CCCCCCCC)CCCCCCCC)=C(C#N)/C#N)C=C(Cl)C(Cl)=C2,O=C1C2=C(C(/C1=C/C(S3)=CC4=C3C5=CC(C(CC)(C6=C7C=C(O8)C(C(SC(/C=C(C(C9=C%10C=C(Cl)C(Cl)=C9)=O)/C%10=C(C#N)\C#N)=C%11)=C%11C8(CC)CC)=C6)CC)=C7C=C5OC4(CC)CC)=C(C#N)/C#N)C=C(Cl)C(Cl)=C2,O=C1C(SC(=S)N1CC(CC)CCCC)=CC=2SC(=CC2)C=3SC(=CC3CCCCCC)C=4SC(=CC4CCCCCC)C=5SC6=C(C5)C(C=7SC(SCC(CC)CCCC)=C(F)C7)=C8SC(=CC8=C6C=9SC(SCC(CC)CCCC)=C(F)C9)C=%10SC(C=%11SC(C=%12SC(=CC%12)C=C%13SC(=S)N(C%13=O)CC(CC)CCCC)=C(C%11)CCCCCC)=C(C%10)CCCCCC,CCSc1sc(-c2c3cc(-c4cc(CC)c(-c5cc(CC)c(-c6ccc(/C=C7/SC(=S)N(CC)C7=O)s6)s5)s4)sc3c(-c3cc(F)c(SCC)s3)c3cc(-c4cc(CC)c(-c5cc(CC)c(-c6ccc(/C=C7/SC(=S)N(CC)C7=O)s6)s5)s4)sc23)cc1F,O=C1C(SC(=S)N1CC(CC)CCCC)=CC=2SC(=CC2)C=3SC(=CC3CCCCCC)C=4SC(=CC4CCCCCC)C=5SC6=C(C5)C(C=7SC(SCC(CC)CCCC)=C(F)C7)=C8SC(=CC8=C6C=9SC(SCC(CC)CCCC)=C(F)C9)C=%10SC(C=%11SC(C=%12SC(=CC%12)C=C%13SC(=S)N(C%13=O)CC(CC)CCCC)=C(C%11)CCCCCC)=C(C%10)CCCCCC
282,FO-EH-2Cl,FO-EH-2Cl,52,BSFTR,BSFTR,10.1002/smll.202201400,0.876,22.39,80.44,15.78,15.57,,sm,fused,7,sm,O=C1C2=C(C(/C1=C/C(S3)=CC4=C3C5=CC(C(CCCCCCCC)(C6=C7C=C(O8)C(C(SC(/C=C(C(C9=C%10C=C(Cl)C(Cl)=C9)=O)/C%10=C(C#N)\C#N)=C%11)=C%11C8(CC(CCCC)CC)CC(CC)CCCC)=C6)CCCCCCCC)=C7C=C5OC4(CC(CC)CCCC)CC(CC)CCCC)=C(C#N)/C#N)C=C(Cl)C(Cl)=C2,O=C1C2=C(C(/C1=C/C(S3)=CC4=C3C5=CC(C(CC)(C6=C7C=C(O8)C(C(SC(/C=C(C(C9=C%10C=C(Cl)C(Cl)=C9)=O)/C%10=C(C#N)\C#N)=C%11)=C%11C8(CC)CC)=C6)CC)=C7C=C5OC4(CC)CC)=C(C#N)/C#N)C=C(Cl)C(Cl)=C2,O=C1C(SC(=S)N1CC(CC)CCCC)=CC=2SC(=CC2)C=3SC(=CC3CCCCCC)C=4SC(=CC4CCCCCC)C=5SC6=C(C5)C(C=7SC(SCC(CC)CCCC)=C(F)C7)=C8SC(=CC8=C6C=9SC(SCC(CC)CCCC)=C(F)C9)C=%10SC(C=%11SC(C=%12SC(=CC%12)C=C%13SC(=S)N(C%13=O)CC(CC)CCCC)=C(C%11)CCCCCC)=C(C%10)CCCCCC,CCSc1sc(-c2c3cc(-c4cc(CC)c(-c5cc(CC)c(-c6ccc(/C=C7/SC(=S)N(CC)C7=O)s6)s5)s4)sc3c(-c3cc(F)c(SCC)s3)c3cc(-c4cc(CC)c(-c5cc(CC)c(-c6ccc(/C=C7/SC(=S)N(CC)C7=O)s6)s5)s4)sc23)cc1F,O=C1C(SC(=S)N1CC(CC)CCCC)=CC=2SC(=CC2)C=3SC(=CC3CCCCCC)C=4SC(=CC4CCCCCC)C=5SC6=C(C5)C(C=7SC(SCC(CC)CCCC)=C(F)C7)=C8SC(=CC8=C6C=9SC(SCC(CC)CCCC)=C(F)C9)C=%10SC(C=%11SC(C=%12SC(=CC%12)C=C%13SC(=S)N(C%13=O)CC(CC)CCCC)=C(C%11)CCCCCC)=C(C%10)CCCCCC
283,4TC-4F-C10C10,4TC-4F-C10C10,12,PM6,"PBDB-TF, PM6, PBDB-T-2F, PBDB-T2F, PBDBT-F",10.1002/smll.202201769,0.91,18.59,64,10.83,10.62,0.15,sm,fused,9,polymer,FC1=CC(C2=O)=C(C=C1F)C(/C2=C/C(S3)=CC4=C3C5=C(C6=CC(N7CC(CCCCCCCCCC)CCCCCCCCCC)=C(C=C6C5(C8=CC=C(CCCCCC)C=C8)C9=CC=C(CCCCCC)C=C9)C(C7=C%10)=CC%11=C%10C%12=C(C%11(C%13=CC=C(CCCCCC)C=C%13)C%14=CC=C(CCCCCC)C=C%14)C%15=C(C=C(/C=C%16/C(C(C=C(F)C(F)=C%17)=C%17C%16=O)=C(C#N)/C#N)S%15)S%12)S4)=C(C#N)\C#N,FC1=CC(C2=O)=C(C=C1F)C(/C2=C/C(S3)=CC4=C3C5=C(C6=CC(N7CC)=C(C=C6C5(C8=CC=C(CC)C=C8)C9=CC=C(CC)C=C9)C(C7=C%10)=CC%11=C%10C%12=C(C%11(C%13=CC=C(CC)C=C%13)C%14=CC=C(CC)C=C%14)C%15=C(C=C(/C=C%16/C(C(C=C(F)C(F)=C%17)=C%17C%16=O)=C(C#N)/C#N)S%15)S%12)S4)=C(C#N)\C#N,FC1=C(CC(CCCC)CC)SC(C2=C3C(SC(C4=CC=C(S4)C(SC(C5=CC=C(C6=CC7=C(S6)C(C8=CC(F)=C(CC(CCCC)CC)S8)=C9C(SC(C%10=CC=C(S%10)C(SC(C%11=CC=C(C%12=CC%13=C(S%12)C(C%14=CC(F)=C(CC(CCCC)CC)S%14)=C%15C(SC(C%16=CC=C(S%16)C(SC(C%17=CC=CS%17)=C%18C%19=O)=C%18C(C%20=C(CC(CCCC)CC)SC(CC(CCCC)CC)=C%20%19)=O)=C%15)=C%13C%21=CC(F)=C(CC(CCCC)CC)S%21)S%11)=C%22C%23=O)=C%22C(C%24=C(CC(CCCC)CC)SC(CC(CCCC)CC)=C%24%23)=O)=C9)=C7C%25=CC(F)=C(CC(CCCC)CC)S%25)S5)=C%26C%27=O)=C%26C(C%28=C(CC(CCCC)CC)SC(CC(CCCC)CC)=C%28%27)=O)=C3)=C(C%29=CC(F)=C(CC(CCCC)CC)S%29)C%30=C2SC=C%30)=C1,CCc1sc(-c2c3cc(-c4ccc(-c5sc(-c6ccc(-c7cc8c(-c9cc(F)c(CC)s9)c9sc(-c%10ccc(-c%11sc(-c%12ccc(-c%13cc%14c(-c%15cc(F)c(CC)s%15)c%15sc(-c%16ccc(-c%17sc(-c%18cccs%18)c%18c%17C(=O)c%17c(CC)sc(CC)c%17C%18=O)s%16)cc%15c(-c%15cc(F)c(CC)s%15)c%14s%13)s%12)c%12c%11C(=O)c%11c(CC)sc(CC)c%11C%12=O)s%10)cc9c(-c9cc(F)c(CC)s9)c8s7)s6)c6c5C(=O)c5c(CC)sc(CC)c5C6=O)s4)sc3c(-c3cc(F)c(CC)s3)c3ccsc23)cc1F,CCCCC(CC1=C(F)C=C(C2=C3C=C(SC3=C(C4=C2SC=C4)C5=CC(F)=C(S5)CC(CCCC)CC)C6=CC=C(S6)C7=C(C(C8=C(SC(CC(CCCC)CC)=C8C9=O)CC(CCCC)CC)=O)C9=C(C%10=CC=CS%10)S7)S1)CC
284,4TC-4F-C6C6,4TC-4F-C6C6,12,PM6,"PBDB-TF, PM6, PBDB-T-2F, PBDB-T2F, PBDBT-F",10.1002/smll.202201769,0.91,19.87,72,13.02,12.74,0.21,sm,fused,9,polymer,FC1=CC(C2=O)=C(C=C1F)C(/C2=C/C(S3)=CC4=C3C5=C(C6=CC(N7CC(CCCCCC)CCCCCC)=C(C=C6C5(C8=CC=C(CCCCCC)C=C8)C9=CC=C(CCCCCC)C=C9)C(C7=C%10)=CC%11=C%10C%12=C(C%11(C%13=CC=C(CCCCCC)C=C%13)C%14=CC=C(CCCCCC)C=C%14)C%15=C(C=C(/C=C%16/C(C(C=C(F)C(F)=C%17)=C%17C%16=O)=C(C#N)/C#N)S%15)S%12)S4)=C(C#N)\C#N,FC1=CC(C2=O)=C(C=C1F)C(/C2=C/C(S3)=CC4=C3C5=C(C6=CC(N7CC)=C(C=C6C5(C8=CC=C(CC)C=C8)C9=CC=C(CC)C=C9)C(C7=C%10)=CC%11=C%10C%12=C(C%11(C%13=CC=C(CC)C=C%13)C%14=CC=C(CC)C=C%14)C%15=C(C=C(/C=C%16/C(C(C=C(F)C(F)=C%17)=C%17C%16=O)=C(C#N)/C#N)S%15)S%12)S4)=C(C#N)\C#N,FC1=C(CC(CCCC)CC)SC(C2=C3C(SC(C4=CC=C(S4)C(SC(C5=CC=C(C6=CC7=C(S6)C(C8=CC(F)=C(CC(CCCC)CC)S8)=C9C(SC(C%10=CC=C(S%10)C(SC(C%11=CC=C(C%12=CC%13=C(S%12)C(C%14=CC(F)=C(CC(CCCC)CC)S%14)=C%15C(SC(C%16=CC=C(S%16)C(SC(C%17=CC=CS%17)=C%18C%19=O)=C%18C(C%20=C(CC(CCCC)CC)SC(CC(CCCC)CC)=C%20%19)=O)=C%15)=C%13C%21=CC(F)=C(CC(CCCC)CC)S%21)S%11)=C%22C%23=O)=C%22C(C%24=C(CC(CCCC)CC)SC(CC(CCCC)CC)=C%24%23)=O)=C9)=C7C%25=CC(F)=C(CC(CCCC)CC)S%25)S5)=C%26C%27=O)=C%26C(C%28=C(CC(CCCC)CC)SC(CC(CCCC)CC)=C%28%27)=O)=C3)=C(C%29=CC(F)=C(CC(CCCC)CC)S%29)C%30=C2SC=C%30)=C1,CCc1sc(-c2c3cc(-c4ccc(-c5sc(-c6ccc(-c7cc8c(-c9cc(F)c(CC)s9)c9sc(-c%10ccc(-c%11sc(-c%12ccc(-c%13cc%14c(-c%15cc(F)c(CC)s%15)c%15sc(-c%16ccc(-c%17sc(-c%18cccs%18)c%18c%17C(=O)c%17c(CC)sc(CC)c%17C%18=O)s%16)cc%15c(-c%15cc(F)c(CC)s%15)c%14s%13)s%12)c%12c%11C(=O)c%11c(CC)sc(CC)c%11C%12=O)s%10)cc9c(-c9cc(F)c(CC)s9)c8s7)s6)c6c5C(=O)c5c(CC)sc(CC)c5C6=O)s4)sc3c(-c3cc(F)c(CC)s3)c3ccsc23)cc1F,CCCCC(CC1=C(F)C=C(C2=C3C=C(SC3=C(C4=C2SC=C4)C5=CC(F)=C(S5)CC(CCCC)CC)C6=CC=C(S6)C7=C(C(C8=C(SC(CC(CCCC)CC)=C8C9=O)CC(CCCC)CC)=O)C9=C(C%10=CC=CS%10)S7)S1)CC
285,4TC-4F-C8C8,4TC-4F-C8C8,12,PM6,"PBDB-TF, PM6, PBDB-T-2F, PBDB-T2F, PBDBT-F",10.1002/smll.202201769,0.93,21.01,76,14.85,14.45,0.18,sm,fused,9,polymer,FC1=CC(C2=O)=C(C=C1F)C(/C2=C/C(S3)=CC4=C3C5=C(C6=CC(N7CC(CCCCCCCC)CCCCCCCC)=C(C=C6C5(C8=CC=C(CCCCCC)C=C8)C9=CC=C(CCCCCC)C=C9)C(C7=C%10)=CC%11=C%10C%12=C(C%11(C%13=CC=C(CCCCCC)C=C%13)C%14=CC=C(CCCCCC)C=C%14)C%15=C(C=C(/C=C%16/C(C(C=C(F)C(F)=C%17)=C%17C%16=O)=C(C#N)/C#N)S%15)S%12)S4)=C(C#N)\C#N,FC1=CC(C2=O)=C(C=C1F)C(/C2=C/C(S3)=CC4=C3C5=C(C6=CC(N7CC)=C(C=C6C5(C8=CC=C(CC)C=C8)C9=CC=C(CC)C=C9)C(C7=C%10)=CC%11=C%10C%12=C(C%11(C%13=CC=C(CC)C=C%13)C%14=CC=C(CC)C=C%14)C%15=C(C=C(/C=C%16/C(C(C=C(F)C(F)=C%17)=C%17C%16=O)=C(C#N)/C#N)S%15)S%12)S4)=C(C#N)\C#N,FC1=C(CC(CCCC)CC)SC(C2=C3C(SC(C4=CC=C(S4)C(SC(C5=CC=C(C6=CC7=C(S6)C(C8=CC(F)=C(CC(CCCC)CC)S8)=C9C(SC(C%10=CC=C(S%10)C(SC(C%11=CC=C(C%12=CC%13=C(S%12)C(C%14=CC(F)=C(CC(CCCC)CC)S%14)=C%15C(SC(C%16=CC=C(S%16)C(SC(C%17=CC=CS%17)=C%18C%19=O)=C%18C(C%20=C(CC(CCCC)CC)SC(CC(CCCC)CC)=C%20%19)=O)=C%15)=C%13C%21=CC(F)=C(CC(CCCC)CC)S%21)S%11)=C%22C%23=O)=C%22C(C%24=C(CC(CCCC)CC)SC(CC(CCCC)CC)=C%24%23)=O)=C9)=C7C%25=CC(F)=C(CC(CCCC)CC)S%25)S5)=C%26C%27=O)=C%26C(C%28=C(CC(CCCC)CC)SC(CC(CCCC)CC)=C%28%27)=O)=C3)=C(C%29=CC(F)=C(CC(CCCC)CC)S%29)C%30=C2SC=C%30)=C1,CCc1sc(-c2c3cc(-c4ccc(-c5sc(-c6ccc(-c7cc8c(-c9cc(F)c(CC)s9)c9sc(-c%10ccc(-c%11sc(-c%12ccc(-c%13cc%14c(-c%15cc(F)c(CC)s%15)c%15sc(-c%16ccc(-c%17sc(-c%18cccs%18)c%18c%17C(=O)c%17c(CC)sc(CC)c%17C%18=O)s%16)cc%15c(-c%15cc(F)c(CC)s%15)c%14s%13)s%12)c%12c%11C(=O)c%11c(CC)sc(CC)c%11C%12=O)s%10)cc9c(-c9cc(F)c(CC)s9)c8s7)s6)c6c5C(=O)c5c(CC)sc(CC)c5C6=O)s4)sc3c(-c3cc(F)c(CC)s3)c3ccsc23)cc1F,CCCCC(CC1=C(F)C=C(C2=C3C=C(SC3=C(C4=C2SC=C4)C5=CC(F)=C(S5)CC(CCCC)CC)C6=CC=C(S6)C7=C(C(C8=C(SC(CC(CCCC)CC)=C8C9=O)CC(CCCC)CC)=O)C9=C(C%10=CC=CS%10)S7)S1)CC
286,IDT-4CN,IDT-4CN,3,PBDB-T,PBDB-T,10.1002/smtd.201700330,0.91,14.66,60.9,8.13,8.13,,sm,fused,5,polymer,O=C(N(CC)/C(S/1)=C(C#N)/C#N)C1=C/C(C2=NSN=C23)=CC=C3C(S4)=CC5=C4C6=CC(C(C7=CC=C(CCCCCC)C=C7)(C8=CC=C(CCCCCC)C=C8)C9=C%10SC(C%11=CC=C(/C=C%12C(N(CC)/C(S\%12)=C(C#N)/C#N)=O)C%13=NSN=C%13%11)=C9)=C%10C=C6C5(C%14=CC=C(CCCCCC)C=C%14)C%15=CC=C(CCCCCC)C=C%15,CCc1ccc(C2(c3ccc(CC)cc3)c3cc4c(cc3-c3sc(-c5ccc(/C=c6\sc(=C(C#N)C#N)n(CC)c6=O)c6nsnc56)cc32)C(c2ccc(CC)cc2)(c2ccc(CC)cc2)c2cc(-c3ccc(/C=c5/sc(=C(C#N)C#N)n(CC)c5=O)c5nsnc35)sc2-4)cc1,CCC(CCCC)CC1=CC=C(S1)C2=C3C(SC(C4=CC=C(S4)C(SC(C5=CC=C(C6=CC7=C(S6)C(C8=CC=C(CC(CCCC)CC)S8)=C9C(SC(C%10=CC=C(S%10)C(SC(C%11=CC=C(C%12=CC%13=C(S%12)C(C%14=CC=C(CC(CCCC)CC)S%14)=C%15C(SC(C%16=CC=C(S%16)C(SC(C%17=CC=CS%17)=C%18C%19=O)=C%18C(C%20=C(CC(CCCC)CC)SC(CC(CCCC)CC)=C%20%19)=O)=C%15)=C%13C%21=CC=C(CC(CCCC)CC)S%21)S%11)=C%22C%23=O)=C%22C(C%24=C(CC(CCCC)CC)SC(CC(CCCC)CC)=C%24%23)=O)=C9)=C7C%25=CC=C(CC(CCCC)CC)S%25)S5)=C%26C%27=O)=C%26C(C%28=C(CC(CCCC)CC)SC(CC(CCCC)CC)=C%28%27)=O)=C3)=C(C%29=CC=C(CC(CCCC)CC)S%29)C%30=C2SC=C%30,CCc1ccc(-c2c3cc(-c4ccc(-c5sc(-c6ccc(-c7cc8c(-c9ccc(CC)s9)c9sc(-c%10ccc(-c%11sc(-c%12ccc(-c%13cc%14c(-c%15ccc(CC)s%15)c%15sc(-c%16ccc(-c%17sc(-c%18cccs%18)c%18c%17C(=O)c%17c(CC)sc(CC)c%17C%18=O)s%16)cc%15c(-c%15ccc(CC)s%15)c%14s%13)s%12)c%12c%11C(=O)c%11c(CC)sc(CC)c%11C%12=O)s%10)cc9c(-c9ccc(CC)s9)c8s7)s6)c6c5C(=O)c5c(CC)sc(CC)c5C6=O)s4)sc3c(-c3ccc(CC)s3)c3ccsc23)s1,CCCCC(CC1=CC=C(S1)C2=C3C=C(SC3=C(C4=C2SC=C4)C5=CC=C(S5)CC(CCCC)CC)C6=CC=C(S6)C7=C(C(C8=C(SC(CC(CCCC)CC)=C8C9=O)CC(CCCC)CC)=O)C9=C(C%10=CC=CS%10)S7)CC
287,TIDT-BT-R6,TIDT-BT-R6,7,PTB7-Th,"PTB7-Th, PBDTT-TT-F, PBDTTT-EFT, PBT7-Th",10.1002/smtd.201700373,1.03,10.3,52.3,5.6,5,0.6,sm,unfused,3,polymer,S=C(N(C/1=O)CCCCCC)SC1=C\C2=CC=C(C3=NSN=C23)C4=CC(C5(C6=CC=C(C=C6)CCCCCC)C7=CC=C(C=C7)CCCCCC)=C(C8=CC=C(C9=CC=C(S9)C%10=CC=C(C%11=NSN=C%11%10)/C=C%12C(N(C(S\%12)=S)CCCCCC)=O)C=C85)S4,CCc1ccc(C2(c3ccc(CC)cc3)c3cc(-c4ccc(-c5ccc(/C=C6/SC(=S)N(CC)C6=O)c6nsnc56)s4)ccc3-c3sc(-c4ccc(/C=C5/SC(=S)N(CC)C5=O)c5nsnc45)cc32)cc1,FC1=C(C(OCC(CCCC)CC)=O)SC2=C(SC=C21)C(S3)=CC4=C3C(C5=CC=C(CC(CC)CCCC)S5)=C(C=C(C6=C(C(F)=C(C(OCC(CCCC)CC)=O)S7)C7=C(S6)C(S8)=CC9=C8C(C%10=CC=C(CC(CCCC)CC)S%10)=C(C=C(C%11=C(C(F)=C(C(OCC(CCCC)CC)=O)S%12)C%12=C(S%11)C(S%13)=CC%14=C%13C(C%15=CC=C(CC(CC)CCCC)S%15)=C(C=CS%16)C%16=C%14C%17=CC=C(CC(CC)CCCC)S%17)S%18)C%18=C9C%19=CC=C(CC(CCCC)CC)S%19)S%20)C%20=C4C%21=CC=C(CC(CC)CCCC)S%21,CCOC(=O)c1sc2c(-c3cc4c(-c5ccc(CC)s5)c5sc(-c6sc(-c7cc8c(-c9ccc(CC)s9)c9sc(-c%10sc(-c%11cc%12c(-c%13ccc(CC)s%13)c%13sccc%13c(-c%13ccc(CC)s%13)c%12s%11)c%11sc(C(=O)OCC)c(F)c%10%11)cc9c(-c9ccc(CC)s9)c8s7)c7sc(C(=O)OCC)c(F)c67)cc5c(-c5ccc(CC)s5)c4s3)scc2c1F,CCCCC(COC(C1=C(F)C2=CSC(C3=CC4=C(C5=C(C(C6=CC=C(S6)CC(CCCC)CC)=C4S3)C=CS5)C7=CC=C(S7)CC(CCCC)CC)=C2S1)=O)CC
288,TIDT-BT-R2,TIDT-BT-R2,7,PTB7-Th,"PTB7-Th, PBDTT-TT-F, PBDTTT-EFT, PBT7-Th",10.1002/smtd.201700373,1.04,13.1,63.9,8.7,8.4,0.3,sm,unfused,3,polymer,S=C(S/1)N(CC)C(C1=C/C2=CC=C(C3=CC(C4(C5=CC=C(CCCCCC)C=C5)C6=CC=C(CCCCCC)C=C6)=C(S3)C(C4=C7)=CC=C7C8=CC=C(C9=CC=C(/C=C%10C(N(CC)C(S\%10)=S)=O)C%11=NSN=C%119)S8)C%12=NSN=C2%12)=O,CCc1ccc(C2(c3ccc(CC)cc3)c3cc(-c4ccc(-c5ccc(/C=C6/SC(=S)N(CC)C6=O)c6nsnc56)s4)ccc3-c3sc(-c4ccc(/C=C5/SC(=S)N(CC)C5=O)c5nsnc45)cc32)cc1,FC1=C(C(OCC(CCCC)CC)=O)SC2=C(SC=C21)C(S3)=CC4=C3C(C5=CC=C(CC(CC)CCCC)S5)=C(C=C(C6=C(C(F)=C(C(OCC(CCCC)CC)=O)S7)C7=C(S6)C(S8)=CC9=C8C(C%10=CC=C(CC(CCCC)CC)S%10)=C(C=C(C%11=C(C(F)=C(C(OCC(CCCC)CC)=O)S%12)C%12=C(S%11)C(S%13)=CC%14=C%13C(C%15=CC=C(CC(CC)CCCC)S%15)=C(C=CS%16)C%16=C%14C%17=CC=C(CC(CC)CCCC)S%17)S%18)C%18=C9C%19=CC=C(CC(CCCC)CC)S%19)S%20)C%20=C4C%21=CC=C(CC(CC)CCCC)S%21,CCOC(=O)c1sc2c(-c3cc4c(-c5ccc(CC)s5)c5sc(-c6sc(-c7cc8c(-c9ccc(CC)s9)c9sc(-c%10sc(-c%11cc%12c(-c%13ccc(CC)s%13)c%13sccc%13c(-c%13ccc(CC)s%13)c%12s%11)c%11sc(C(=O)OCC)c(F)c%10%11)cc9c(-c9ccc(CC)s9)c8s7)c7sc(C(=O)OCC)c(F)c67)cc5c(-c5ccc(CC)s5)c4s3)scc2c1F,CCCCC(COC(C1=C(F)C2=CSC(C3=CC4=C(C5=C(C(C6=CC=C(S6)CC(CCCC)CC)=C4S3)C=CS5)C7=CC=C(S7)CC(CCCC)CC)=C2S1)=O)CC
289,X1-PCIC,X1-PCIC,3,PBDB-T,PBDB-T,10.1002/smtd.201900531,0.85,17.97,66.82,10.17,10.05,,sm,unfused,2,polymer,N#CC(C#N)=C1C(=CC=2SC=3C=4SC(=CC4C(C3C2)(CC(CC)CCCC)CC(CC)CCCC)C=5C=6N=C(SC6C(C=7SC=8C=9SC(C=C%10C(=O)C%11=CSC=C%11C%10=C(C#N)C#N)=CC9C(C8C7)(CC(CC)CCCC)CC(CC)CCCC)=C%12N=C(SC%125)CCCCCC)CCCCCC)C(=O)C%13=CSC=C%131,CCc1nc2c(-c3cc4c(s3)-c3sc(/C=C5\C(=O)c6cscc6C5=C(C#N)C#N)cc3C4(CC)CC)c3sc(CC)nc3c(-c3cc4c(s3)-c3sc(/C=C5\C(=O)c6cscc6C5=C(C#N)C#N)cc3C4(CC)CC)c2s1,CCC(CCCC)CC1=CC=C(S1)C2=C3C(SC(C4=CC=C(S4)C(SC(C5=CC=C(C6=CC7=C(S6)C(C8=CC=C(CC(CCCC)CC)S8)=C9C(SC(C%10=CC=C(S%10)C(SC(C%11=CC=C(C%12=CC%13=C(S%12)C(C%14=CC=C(CC(CCCC)CC)S%14)=C%15C(SC(C%16=CC=C(S%16)C(SC(C%17=CC=CS%17)=C%18C%19=O)=C%18C(C%20=C(CC(CCCC)CC)SC(CC(CCCC)CC)=C%20%19)=O)=C%15)=C%13C%21=CC=C(CC(CCCC)CC)S%21)S%11)=C%22C%23=O)=C%22C(C%24=C(CC(CCCC)CC)SC(CC(CCCC)CC)=C%24%23)=O)=C9)=C7C%25=CC=C(CC(CCCC)CC)S%25)S5)=C%26C%27=O)=C%26C(C%28=C(CC(CCCC)CC)SC(CC(CCCC)CC)=C%28%27)=O)=C3)=C(C%29=CC=C(CC(CCCC)CC)S%29)C%30=C2SC=C%30,CCc1ccc(-c2c3cc(-c4ccc(-c5sc(-c6ccc(-c7cc8c(-c9ccc(CC)s9)c9sc(-c%10ccc(-c%11sc(-c%12ccc(-c%13cc%14c(-c%15ccc(CC)s%15)c%15sc(-c%16ccc(-c%17sc(-c%18cccs%18)c%18c%17C(=O)c%17c(CC)sc(CC)c%17C%18=O)s%16)cc%15c(-c%15ccc(CC)s%15)c%14s%13)s%12)c%12c%11C(=O)c%11c(CC)sc(CC)c%11C%12=O)s%10)cc9c(-c9ccc(CC)s9)c8s7)s6)c6c5C(=O)c5c(CC)sc(CC)c5C6=O)s4)sc3c(-c3ccc(CC)s3)c3ccsc23)s1,CCCCC(CC1=CC=C(S1)C2=C3C=C(SC3=C(C4=C2SC=C4)C5=CC=C(S5)CC(CCCC)CC)C6=CC=C(S6)C7=C(C(C8=C(SC(CC(CCCC)CC)=C8C9=O)CC(CCCC)CC)=O)C9=C(C%10=CC=CS%10)S7)CC
290,X-PCIC,X-PCIC,3,PBDB-T,PBDB-T,10.1002/smtd.201900531,0.84,21.8,62.51,11.5,11.33,,sm,unfused,2,polymer,N#CC(C#N)=C1C(=CC=2SC=3C=4SC(=CC4C(C3C2)(CC(CC)CCCC)CC(CC)CCCC)C=5C=6N=C(SC6C(C=7SC=8C=9SC(C=C%10C(=O)C%11=CC(F)=C(F)C=C%11C%10=C(C#N)C#N)=CC9C(C8C7)(CC(CC)CCCC)CC(CC)CCCC)=C%12N=C(SC%125)CCCCCC)CCCCCC)C(=O)C%13=CC(F)=C(F)C=C%131,CCc1nc2c(-c3cc4c(s3)-c3sc(/C=C5\C(=O)c6cc(F)c(F)cc6C5=C(C#N)C#N)cc3C4(CC)CC)c3sc(CC)nc3c(-c3cc4c(s3)-c3sc(/C=C5\C(=O)c6cc(F)c(F)cc6C5=C(C#N)C#N)cc3C4(CC)CC)c2s1,CCC(CCCC)CC1=CC=C(S1)C2=C3C(SC(C4=CC=C(S4)C(SC(C5=CC=C(C6=CC7=C(S6)C(C8=CC=C(CC(CCCC)CC)S8)=C9C(SC(C%10=CC=C(S%10)C(SC(C%11=CC=C(C%12=CC%13=C(S%12)C(C%14=CC=C(CC(CCCC)CC)S%14)=C%15C(SC(C%16=CC=C(S%16)C(SC(C%17=CC=CS%17)=C%18C%19=O)=C%18C(C%20=C(CC(CCCC)CC)SC(CC(CCCC)CC)=C%20%19)=O)=C%15)=C%13C%21=CC=C(CC(CCCC)CC)S%21)S%11)=C%22C%23=O)=C%22C(C%24=C(CC(CCCC)CC)SC(CC(CCCC)CC)=C%24%23)=O)=C9)=C7C%25=CC=C(CC(CCCC)CC)S%25)S5)=C%26C%27=O)=C%26C(C%28=C(CC(CCCC)CC)SC(CC(CCCC)CC)=C%28%27)=O)=C3)=C(C%29=CC=C(CC(CCCC)CC)S%29)C%30=C2SC=C%30,CCc1ccc(-c2c3cc(-c4ccc(-c5sc(-c6ccc(-c7cc8c(-c9ccc(CC)s9)c9sc(-c%10ccc(-c%11sc(-c%12ccc(-c%13cc%14c(-c%15ccc(CC)s%15)c%15sc(-c%16ccc(-c%17sc(-c%18cccs%18)c%18c%17C(=O)c%17c(CC)sc(CC)c%17C%18=O)s%16)cc%15c(-c%15ccc(CC)s%15)c%14s%13)s%12)c%12c%11C(=O)c%11c(CC)sc(CC)c%11C%12=O)s%10)cc9c(-c9ccc(CC)s9)c8s7)s6)c6c5C(=O)c5c(CC)sc(CC)c5C6=O)s4)sc3c(-c3ccc(CC)s3)c3ccsc23)s1,CCCCC(CC1=CC=C(S1)C2=C3C=C(SC3=C(C4=C2SC=C4)C5=CC=C(S5)CC(CCCC)CC)C6=CC=C(S6)C7=C(C(C8=C(SC(CC(CCCC)CC)=C8C9=O)CC(CCCC)CC)=O)C9=C(C%10=CC=CS%10)S7)CC
291,NBDTP,NBDTP,3,PBDB-T,PBDB-T,10.1002/solr.201700165,0.937,15.72,66.4,10.1,9.79,,sm,fused,5,polymer,O=C(C(SC=C1)=C1C/2=C(C#N)/C#N)C2=C/C3=CC4=C(C(C=C(OC(CC(CCCC)CC)(CC(CCCC)CC)C5=C6SC(/C=C7C(C(SC=C8)=C8C\7=C(C#N)\C#N)=O)=C5)C6=C9)=C9OC4(CC(CC)CCCC)CC(CC)CCCC)S3,CCC1(CC)Oc2cc3c(cc2-c2sc(/C=C4\C(=O)c5sccc5C4=C(C#N)C#N)cc21)OC(CC)(CC)c1cc(/C=C2\C(=O)c4sccc4C2=C(C#N)C#N)sc1-3,CCC(CCCC)CC1=CC=C(S1)C2=C3C(SC(C4=CC=C(S4)C(SC(C5=CC=C(C6=CC7=C(S6)C(C8=CC=C(CC(CCCC)CC)S8)=C9C(SC(C%10=CC=C(S%10)C(SC(C%11=CC=C(C%12=CC%13=C(S%12)C(C%14=CC=C(CC(CCCC)CC)S%14)=C%15C(SC(C%16=CC=C(S%16)C(SC(C%17=CC=CS%17)=C%18C%19=O)=C%18C(C%20=C(CC(CCCC)CC)SC(CC(CCCC)CC)=C%20%19)=O)=C%15)=C%13C%21=CC=C(CC(CCCC)CC)S%21)S%11)=C%22C%23=O)=C%22C(C%24=C(CC(CCCC)CC)SC(CC(CCCC)CC)=C%24%23)=O)=C9)=C7C%25=CC=C(CC(CCCC)CC)S%25)S5)=C%26C%27=O)=C%26C(C%28=C(CC(CCCC)CC)SC(CC(CCCC)CC)=C%28%27)=O)=C3)=C(C%29=CC=C(CC(CCCC)CC)S%29)C%30=C2SC=C%30,CCc1ccc(-c2c3cc(-c4ccc(-c5sc(-c6ccc(-c7cc8c(-c9ccc(CC)s9)c9sc(-c%10ccc(-c%11sc(-c%12ccc(-c%13cc%14c(-c%15ccc(CC)s%15)c%15sc(-c%16ccc(-c%17sc(-c%18cccs%18)c%18c%17C(=O)c%17c(CC)sc(CC)c%17C%18=O)s%16)cc%15c(-c%15ccc(CC)s%15)c%14s%13)s%12)c%12c%11C(=O)c%11c(CC)sc(CC)c%11C%12=O)s%10)cc9c(-c9ccc(CC)s9)c8s7)s6)c6c5C(=O)c5c(CC)sc(CC)c5C6=O)s4)sc3c(-c3ccc(CC)s3)c3ccsc23)s1,CCCCC(CC1=CC=C(S1)C2=C3C=C(SC3=C(C4=C2SC=C4)C5=CC=C(S5)CC(CCCC)CC)C6=CC=C(S6)C7=C(C(C8=C(SC(CC(CCCC)CC)=C8C9=O)CC(CCCC)CC)=O)C9=C(C%10=CC=CS%10)S7)CC
292,BT2,BT2,0,P3HT,P3HT,10.1002/solr.201700166,0.97,7.59,67,4.93,4.7,0.16,sm,fused,5,polymer,O=C(S/C1=C\C2=CC=C(C3=NSN=C23)C4=CC(C5(C6=CC=C(CCCCCC)C=C6)C7=CC=C(CCCCCC)C=C7)=C(C8=C5C=C(C9=C8)C%10=C(C9(C%11=CC=C(CCCCCC)C=C%11)C%12=CC=C(CCCCCC)C=C%12)C=C(C%13=CC=C(C%14=NSN=C%14%13)/C=C%15SC(N(C\%15=O)CC)=O)S%10)S4)N(C1=O)CC,O=C(S/C1=C\C2=CC=C(C3=NSN=C23)C4=CC(C5(C6=CC=C(CC)C=C6)C7=CC=C(CC)C=C7)=C(C8=C5C=C(C9=C8)C%10=C(C9(C%11=CC=C(CC)C=C%11)C%12=CC=C(CC)C=C%12)C=C(C%13=CC=C(C%14=NSN=C%14%13)/C=C%15SC(N(C\%15=O)CC)=O)S%10)S4)N(C1=O)CC,CCCCCCC1=CSC(C2=C(CCCCCC)C=C(C3=C(CCCCCC)C=C(C4=C(CCCCCC)C=C(C5=C(CCCCCC)C=C(C6=C(CCCCCC)C=CS6)S5)S4)S3)S2)=C1,CCc1cc(C)sc1-c1sc(-c2cc(CC)c(-c3sc(-c4cc(CC)c(-c5sc(C)cc5CC)s4)cc3CC)s2)cc1CC,CCCCCCC1=CSC=C1
293,BT2b,BT2b,0,P3HT,P3HT,10.1002/solr.201700166,0.92,10.02,66,6.08,5.97,0.08,sm,fused,5,polymer,O=C(N(CC)C/1=O)SC1=C/C2=CC=C(C3=CC(C4(CCCCCCCC)CCCCCCCC)=C(S3)C5=C4C=C(C(SC(C6=CC=C(/C=C7SC(N(CC)C\7=O)=O)C8=NSN=C86)=C9)=C9C%10(CCCCCCCC)CCCCCCCC)C%10=C5)C%11=NSN=C2%11,CCN1C(=O)S/C(=C\c2ccc(-c3cc4c(s3)-c3cc5c(cc3C4(CC)CC)-c3sc(-c4ccc(/C=C6\SC(=O)N(CC)C6=O)c6nsnc46)cc3C5(CC)CC)c3nsnc23)C1=O,CCCCCCC1=CSC(C2=C(CCCCCC)C=C(C3=C(CCCCCC)C=C(C4=C(CCCCCC)C=C(C5=C(CCCCCC)C=C(C6=C(CCCCCC)C=CS6)S5)S4)S3)S2)=C1,CCc1cc(C)sc1-c1sc(-c2cc(CC)c(-c3sc(-c4cc(CC)c(-c5sc(C)cc5CC)s4)cc3CC)s2)cc1CC,CCCCCCC1=CSC=C1
294,O-NTIC,O-NTIC,3,PBDB-T,PBDB-T,10.1002/solr.201800053,0.978,13.31,69.9,9.1,8.9,0.2,sm,fused,6,polymer,N#CC(C#N)=C1C=2C=CC=CC2C(=O)C1CC=3SC=4C=5C=CC6=C(C=CC=7C=8SC(=CC8C(C9=CC=C(OCC(CCCC)CCCCCC)C=C9)(C%10=CC=C(OCC(CCCC)CCCCCC)C=C%10)C76)CC%11C(=O)C=%12C=CC=CC%12C%11=C(C#N)C#N)C5C(C%13=CC=C(OCC(CCCC)CCCCCC)C=C%13)(C%14=CC=C(OCC(CCCC)CCCCCC)C=C%14)C4C3,O=C(C1=C(C/2=C(C#N)\C#N)C=CC=C1)C2=C/C3=CC(C4(C5=CC=C(OCC)C=C5)C6=CC=C(C=C6)OCC)=C(C7=C8C=CC(C(C9=CC=C(OCC)C=C9)(C%10=C%11SC(/C=C%12C(C%13=C(C\%12=C(C#N)/C#N)C=CC=C%13)=O)=C%10)C%14=CC=C(OCC)C=C%14)=C%11C8=CC=C74)S3,CCC(CCCC)CC1=CC=C(S1)C2=C3C(SC(C4=CC=C(S4)C(SC(C5=CC=C(C6=CC7=C(S6)C(C8=CC=C(CC(CCCC)CC)S8)=C9C(SC(C%10=CC=C(S%10)C(SC(C%11=CC=C(C%12=CC%13=C(S%12)C(C%14=CC=C(CC(CCCC)CC)S%14)=C%15C(SC(C%16=CC=C(S%16)C(SC(C%17=CC=CS%17)=C%18C%19=O)=C%18C(C%20=C(CC(CCCC)CC)SC(CC(CCCC)CC)=C%20%19)=O)=C%15)=C%13C%21=CC=C(CC(CCCC)CC)S%21)S%11)=C%22C%23=O)=C%22C(C%24=C(CC(CCCC)CC)SC(CC(CCCC)CC)=C%24%23)=O)=C9)=C7C%25=CC=C(CC(CCCC)CC)S%25)S5)=C%26C%27=O)=C%26C(C%28=C(CC(CCCC)CC)SC(CC(CCCC)CC)=C%28%27)=O)=C3)=C(C%29=CC=C(CC(CCCC)CC)S%29)C%30=C2SC=C%30,CCc1ccc(-c2c3cc(-c4ccc(-c5sc(-c6ccc(-c7cc8c(-c9ccc(CC)s9)c9sc(-c%10ccc(-c%11sc(-c%12ccc(-c%13cc%14c(-c%15ccc(CC)s%15)c%15sc(-c%16ccc(-c%17sc(-c%18cccs%18)c%18c%17C(=O)c%17c(CC)sc(CC)c%17C%18=O)s%16)cc%15c(-c%15ccc(CC)s%15)c%14s%13)s%12)c%12c%11C(=O)c%11c(CC)sc(CC)c%11C%12=O)s%10)cc9c(-c9ccc(CC)s9)c8s7)s6)c6c5C(=O)c5c(CC)sc(CC)c5C6=O)s4)sc3c(-c3ccc(CC)s3)c3ccsc23)s1,CCCCC(CC1=CC=C(S1)C2=C3C=C(SC3=C(C4=C2SC=C4)C5=CC=C(S5)CC(CCCC)CC)C6=CC=C(S6)C7=C(C(C8=C(SC(CC(CCCC)CC)=C8C9=O)CC(CCCC)CC)=O)C9=C(C%10=CC=CS%10)S7)CC
295,O-NTNC,O-NTNC,3,PBDB-T,PBDB-T,10.1002/solr.201800053,0.942,15.98,73.4,11,10.8,0.2,sm,fused,6,polymer,N#CC(C#N)=C1C2=CC=3C=CC=CC3C=C2C(=O)C1CC=4SC=5C=6C=CC7=C(C=CC=8C=9SC(=CC9C(C%10=CC=C(OCC(CCCC)CCCCCC)C=C%10)(C%11=CC=C(OCC(CCCC)CCCCCC)C=C%11)C87)CC%12C(=O)C%13=CC=%14C=CC=CC%14C=C%13C%12=C(C#N)C#N)C6C(C%15=CC=C(OCC(CCCC)CCCCCC)C=C%15)(C%16=CC=C(OCC(CCCC)CCCCCC)C=C%16)C5C4,CCc1ccc(C2(c3ccc(CC)cc3)c3cc(/C=C4\C(=O)c5cc6ccccc6cc5C4=C(C#N)C#N)sc3-c3c2ccc2c4c(ccc32)C(c2ccc(CC)cc2)(c2ccc(CC)cc2)c2cc(/C=C3\C(=O)c5cc6ccccc6cc5C3=C(C#N)C#N)sc2-4)cc1,CCC(CCCC)CC1=CC=C(S1)C2=C3C(SC(C4=CC=C(S4)C(SC(C5=CC=C(C6=CC7=C(S6)C(C8=CC=C(CC(CCCC)CC)S8)=C9C(SC(C%10=CC=C(S%10)C(SC(C%11=CC=C(C%12=CC%13=C(S%12)C(C%14=CC=C(CC(CCCC)CC)S%14)=C%15C(SC(C%16=CC=C(S%16)C(SC(C%17=CC=CS%17)=C%18C%19=O)=C%18C(C%20=C(CC(CCCC)CC)SC(CC(CCCC)CC)=C%20%19)=O)=C%15)=C%13C%21=CC=C(CC(CCCC)CC)S%21)S%11)=C%22C%23=O)=C%22C(C%24=C(CC(CCCC)CC)SC(CC(CCCC)CC)=C%24%23)=O)=C9)=C7C%25=CC=C(CC(CCCC)CC)S%25)S5)=C%26C%27=O)=C%26C(C%28=C(CC(CCCC)CC)SC(CC(CCCC)CC)=C%28%27)=O)=C3)=C(C%29=CC=C(CC(CCCC)CC)S%29)C%30=C2SC=C%30,CCc1ccc(-c2c3cc(-c4ccc(-c5sc(-c6ccc(-c7cc8c(-c9ccc(CC)s9)c9sc(-c%10ccc(-c%11sc(-c%12ccc(-c%13cc%14c(-c%15ccc(CC)s%15)c%15sc(-c%16ccc(-c%17sc(-c%18cccs%18)c%18c%17C(=O)c%17c(CC)sc(CC)c%17C%18=O)s%16)cc%15c(-c%15ccc(CC)s%15)c%14s%13)s%12)c%12c%11C(=O)c%11c(CC)sc(CC)c%11C%12=O)s%10)cc9c(-c9ccc(CC)s9)c8s7)s6)c6c5C(=O)c5c(CC)sc(CC)c5C6=O)s4)sc3c(-c3ccc(CC)s3)c3ccsc23)s1,CCCCC(CC1=CC=C(S1)C2=C3C=C(SC3=C(C4=C2SC=C4)C5=CC=C(S5)CC(CCCC)CC)C6=CC=C(S6)C7=C(C(C8=C(SC(CC(CCCC)CC)=C8C9=O)CC(CCCC)CC)=O)C9=C(C%10=CC=CS%10)S7)CC
295,O-NTNC,O-NTNC,31,PDCBT,PDCBT,10.1002/solr.201800053,0.94,15.51,66.3,10,9.8,0.2,sm,fused,6,polymer,N#CC(C#N)=C1C2=CC=3C=CC=CC3C=C2C(=O)C1CC=4SC=5C=6C=CC7=C(C=CC=8C=9SC(=CC9C(C%10=CC=C(OCC(CCCC)CCCCCC)C=C%10)(C%11=CC=C(OCC(CCCC)CCCCCC)C=C%11)C87)CC%12C(=O)C%13=CC=%14C=CC=CC%14C=C%13C%12=C(C#N)C#N)C6C(C%15=CC=C(OCC(CCCC)CCCCCC)C=C%15)(C%16=CC=C(OCC(CCCC)CCCCCC)C=C%16)C5C4,CCc1ccc(C2(c3ccc(CC)cc3)c3cc(/C=C4\C(=O)c5cc6ccccc6cc5C4=C(C#N)C#N)sc3-c3c2ccc2c4c(ccc32)C(c2ccc(CC)cc2)(c2ccc(CC)cc2)c2cc(/C=C3\C(=O)c5cc6ccccc6cc5C3=C(C#N)C#N)sc2-4)cc1,O=C(OCC(CCCCCC)CCCC)C1=C(SC(C2=CC(C(OCC(CCCCCC)CCCC)=O)=C(C3=CC=C(C4=CC=C(C5=C(C(OCC(CCCCCC)CCCC)=O)C=C(C6=CC(C(OCC(CCCCCC)CCCC)=O)=C(C7=CC=C(C8=CC=C(C9=C(C(OCC(CCCCCC)CCCC)=O)C=CS9)S8)S7)S6)S5)S4)S3)S2)=C1)C%10=CC=C(S%10)C%11=CC=C(S%11)C%12=C(C(OCC(CCCCCC)CCCC)=O)C=CS%12,CCOC(=O)c1cc(-c2cc(C(=O)OCC)c(-c3ccc(-c4ccc(-c5sc(-c6cc(C(=O)OCC)c(-c7ccc(-c8ccc(-c9sc(-c%10cc(C(=O)OCC)c(-c%11cccs%11)s%10)cc9C(=O)OCC)s8)s7)s6)cc5C(=O)OCC)s4)s3)s2)sc1-c1cccs1,O=C(OCC(CCCCCC)CCCC)C(C=CS1)=C1C2=CC=C(S2)C3=CC=C(S3)C4=C(C(OCC(CCCCCC)CCCC)=O)C=CS4
296,TTPTTT-IC,TTPTTT-IC,135,PBT1-C,PBT1-C,10.1002/solr.201800246,0.996,12.47,63.7,7.91,7.69,0.22,sm,fused,8,polymer,O=C1C2=C(C=CC=C2)C(/C1=C/C(S3)=CC4=C3C(S5)=C(S4)C6=C5C(C=C(C(C7=CC=C(CCCCCC)C=C7)(C8=CC=C(CCCCCC)C=C8)C9=C%10SC%11=C9SC(/C=C%12/C(C(C=CC=C%13)=C%13C%12=O)=C(C#N)/C#N)=C%11)C%10=C%14)=C%14C6(C%15=CC=C(CCCCCC)C=C%15)C%16=CC=C(CCCCCC)C=C%16)=C(C#N)\C#N,N#C/C(C#N)=C1/C(C(C2=C1C=CC=C2)=O)=C/C3=CC4=C(S3)C(C(C5=CC=C(CC)C=C5)(C6=C7C=C(C(C8=CC=C(CC)C=C8)(C9=C%10SC%11=C9SC%12=C%11SC(/C=C%13C(C%14=C(C\%13=C(C#N)/C#N)C=CC=C%14)=O)=C%12)C%15=CC=C(CC)C=C%15)C%10=C6)C%16=CC=C(CC)C=C%16)=C7S4,CCCCC(CCCCCC)CC1=CC=C(C=C1)C2=C3SC(C4=CC=C(S4)C(SC(C5=CC=C(C6=CC7=C(S6)C(C8=CC=C(CC(CCCCCC)CCCC)C=C8)=C9C(SC(C%10=CC=C(S%10)C(SC(C%11=CC=C(C%12=CC%13=C(S%12)C(C%14=CC=C(CC(CCCCCC)CCCC)C=C%14)=C%15C(SC(C%16=CC=C(S%16)C(SC(C%17=CC=CS%17)=C%18C%19=O)=C%18C(C%20=C(CC(CCCC)CC)SC(CC(CCCC)CC)=C%20%19)=O)=C%15)=C%13C%21=CC=C(CC(CCCCCC)CCCC)C=C%21)S%11)=C%22C%23=O)=C%22C(C%24=C(CC(CCCC)CC)SC(CC(CCCC)CC)=C%24%23)=O)=C9)=C7C%25=CC=C(CC(CCCCCC)CCCC)C=C%25)S5)=C%26C%27=O)=C%26C(C%28=C(CC(CCCC)CC)SC(CC(CCCC)CC)=C%28%27)=O)=CC3=C(C%29=CC=C(CC(CCCCCC)CCCC)C=C%29)C%30=C2C=CS%30,CCc1ccc(-c2c3cc(-c4ccc(-c5sc(-c6ccc(-c7cc8c(-c9ccc(CC)cc9)c9sc(-c%10ccc(-c%11sc(-c%12ccc(-c%13cc%14c(-c%15ccc(CC)cc%15)c%15sc(-c%16ccc(-c%17sc(-c%18cccs%18)c%18c%17C(=O)c%17c(CC)sc(CC)c%17C%18=O)s%16)cc%15c(-c%15ccc(CC)cc%15)c%14s%13)s%12)c%12c%11C(=O)c%11c(CC)sc(CC)c%11C%12=O)s%10)cc9c(-c9ccc(CC)cc9)c8s7)s6)c6c5C(=O)c5c(CC)sc(CC)c5C6=O)s4)sc3c(-c3ccc(CC)cc3)c3ccsc23)cc1,CCCCCCC(CC1=CC=C(C2=C3C=C(SC3=C(C4=C2SC=C4)C5=CC=C(CC(CCCCCC)CCCC)C=C5)C6=CC=C(S6)C7=C(C(C8=C(SC(CC(CCCC)CC)=C8C9=O)CC(CCCC)CC)=O)C9=C(C%10=CC=CS%10)S7)C=C1)CCCC
