Repository: brigreens/Meta-analysis_OSCs

This repository contains the data files and analysis notebooks to support the paper "Meta-Analysis of Molecular Design Strategies for Non-Fullerene Acceptor Based Organic Solar Cell Materials" (DOI: 10.26434/chemrxiv-2024-w29b1)

File: OSC_dataset_metaanalysis.csv (part 42 of 76)
NFA_ID,reported_acceptor,NFA_other_names,don_ID,reported_donor,don_other_names,DOI,Voc,Jsc,FF,PCE_max,PCE_avg,PCE_std,acceptor_type,acceptor_class,fused_rings_in_core,donor_type,acc_SMILES_sidechains,acc_SMILES_shortened_sidechains,don_SMILES_sidechains,don_SMILES_shortened_sidechains,don_mon_SMILES
297,TTPTTT-2F,TTPTTT-2F,135,PBT1-C,PBT1-C,10.1002/solr.201800246,0.92,16.78,74.6,11.52,11.21,0.22,sm,fused,8,polymer,O=C1C2=C(C=C(F)C=C2)C(/C1=C/C(S3)=CC4=C3C(S5)=C(S4)C6=C5C(C=C(C(C7=CC=C(CCCCCC)C=C7)(C8=CC=C(CCCCCC)C=C8)C9=C%10SC%11=C9SC(/C=C%12/C(C(C=C(F)C=C%13)=C%13C%12=O)=C(C#N)/C#N)=C%11)C%10=C%14)=C%14C6(C%15=CC=C(CCCCCC)C=C%15)C%16=CC=C(CCCCCC)C=C%16)=C(C#N)\C#N,N#C/C(C#N)=C1/C(C(C2=C1C=C(F)C=C2)=O)=C/C3=CC4=C(S3)C(C(C5=CC=C(CC)C=C5)(C6=C7C=C(C(C8=CC=C(CC)C=C8)(C9=C%10SC%11=C9SC%12=C%11SC(/C=C%13C(C%14=C(C\%13=C(C#N)/C#N)C=C(F)C=C%14)=O)=C%12)C%15=CC=C(CC)C=C%15)C%10=C6)C%16=CC=C(CC)C=C%16)=C7S4,CCCCC(CCCCCC)CC1=CC=C(C=C1)C2=C3SC(C4=CC=C(S4)C(SC(C5=CC=C(C6=CC7=C(S6)C(C8=CC=C(CC(CCCCCC)CCCC)C=C8)=C9C(SC(C%10=CC=C(S%10)C(SC(C%11=CC=C(C%12=CC%13=C(S%12)C(C%14=CC=C(CC(CCCCCC)CCCC)C=C%14)=C%15C(SC(C%16=CC=C(S%16)C(SC(C%17=CC=CS%17)=C%18C%19=O)=C%18C(C%20=C(CC(CCCC)CC)SC(CC(CCCC)CC)=C%20%19)=O)=C%15)=C%13C%21=CC=C(CC(CCCCCC)CCCC)C=C%21)S%11)=C%22C%23=O)=C%22C(C%24=C(CC(CCCC)CC)SC(CC(CCCC)CC)=C%24%23)=O)=C9)=C7C%25=CC=C(CC(CCCCCC)CCCC)C=C%25)S5)=C%26C%27=O)=C%26C(C%28=C(CC(CCCC)CC)SC(CC(CCCC)CC)=C%28%27)=O)=CC3=C(C%29=CC=C(CC(CCCCCC)CCCC)C=C%29)C%30=C2C=CS%30,CCc1ccc(-c2c3cc(-c4ccc(-c5sc(-c6ccc(-c7cc8c(-c9ccc(CC)cc9)c9sc(-c%10ccc(-c%11sc(-c%12ccc(-c%13cc%14c(-c%15ccc(CC)cc%15)c%15sc(-c%16ccc(-c%17sc(-c%18cccs%18)c%18c%17C(=O)c%17c(CC)sc(CC)c%17C%18=O)s%16)cc%15c(-c%15ccc(CC)cc%15)c%14s%13)s%12)c%12c%11C(=O)c%11c(CC)sc(CC)c%11C%12=O)s%10)cc9c(-c9ccc(CC)cc9)c8s7)s6)c6c5C(=O)c5c(CC)sc(CC)c5C6=O)s4)sc3c(-c3ccc(CC)cc3)c3ccsc23)cc1,CCCCCCC(CC1=CC=C(C2=C3C=C(SC3=C(C4=C2SC=C4)C5=CC=C(CC(CCCCCC)CCCC)C=C5)C6=CC=C(S6)C7=C(C(C8=C(SC(CC(CCCC)CC)=C8C9=O)CC(CCCC)CC)=O)C9=C(C%10=CC=CS%10)S7)C=C1)CCCC
298,TTPTTT-4F,TTPTTT-4F,135,PBT1-C,PBT1-C,10.1002/solr.201800246,0.863,19.36,72.1,12.05,11.89,0.14,sm,fused,8,polymer,O=C1C2=C(C=C(F)C(F)=C2)C(/C1=C/C(S3)=CC4=C3C(S5)=C(S4)C6=C5C(C=C(C(C7=CC=C(CCCCCC)C=C7)(C8=CC=C(CCCCCC)C=C8)C9=C%10SC%11=C9SC(/C=C%12/C(C(C=C(F)C(F)=C%13)=C%13C%12=O)=C(C#N)/C#N)=C%11)C%10=C%14)=C%14C6(C%15=CC=C(CCCCCC)C=C%15)C%16=CC=C(CCCCCC)C=C%16)=C(C#N)\C#N,N#C/C(C#N)=C1/C(C(C2=C1C=C(F)C(F)=C2)=O)=C/C3=CC4=C(S3)C(C(C5=CC=C(CC)C=C5)(C6=C7C=C(C(C8=CC=C(CC)C=C8)(C9=C%10SC%11=C9SC%12=C%11SC(/C=C%13C(C%14=C(C\%13=C(C#N)/C#N)C=C(F)C(F)=C%14)=O)=C%12)C%15=CC=C(CC)C=C%15)C%10=C6)C%16=CC=C(CC)C=C%16)=C7S4,CCCCC(CCCCCC)CC1=CC=C(C=C1)C2=C3SC(C4=CC=C(S4)C(SC(C5=CC=C(C6=CC7=C(S6)C(C8=CC=C(CC(CCCCCC)CCCC)C=C8)=C9C(SC(C%10=CC=C(S%10)C(SC(C%11=CC=C(C%12=CC%13=C(S%12)C(C%14=CC=C(CC(CCCCCC)CCCC)C=C%14)=C%15C(SC(C%16=CC=C(S%16)C(SC(C%17=CC=CS%17)=C%18C%19=O)=C%18C(C%20=C(CC(CCCC)CC)SC(CC(CCCC)CC)=C%20%19)=O)=C%15)=C%13C%21=CC=C(CC(CCCCCC)CCCC)C=C%21)S%11)=C%22C%23=O)=C%22C(C%24=C(CC(CCCC)CC)SC(CC(CCCC)CC)=C%24%23)=O)=C9)=C7C%25=CC=C(CC(CCCCCC)CCCC)C=C%25)S5)=C%26C%27=O)=C%26C(C%28=C(CC(CCCC)CC)SC(CC(CCCC)CC)=C%28%27)=O)=CC3=C(C%29=CC=C(CC(CCCCCC)CCCC)C=C%29)C%30=C2C=CS%30,CCc1ccc(-c2c3cc(-c4ccc(-c5sc(-c6ccc(-c7cc8c(-c9ccc(CC)cc9)c9sc(-c%10ccc(-c%11sc(-c%12ccc(-c%13cc%14c(-c%15ccc(CC)cc%15)c%15sc(-c%16ccc(-c%17sc(-c%18cccs%18)c%18c%17C(=O)c%17c(CC)sc(CC)c%17C%18=O)s%16)cc%15c(-c%15ccc(CC)cc%15)c%14s%13)s%12)c%12c%11C(=O)c%11c(CC)sc(CC)c%11C%12=O)s%10)cc9c(-c9ccc(CC)cc9)c8s7)s6)c6c5C(=O)c5c(CC)sc(CC)c5C6=O)s4)sc3c(-c3ccc(CC)cc3)c3ccsc23)cc1,CCCCCCC(CC1=CC=C(C2=C3C=C(SC3=C(C4=C2SC=C4)C5=CC=C(CC(CCCCCC)CCCC)C=C5)C6=CC=C(S6)C7=C(C(C8=C(SC(CC(CCCC)CC)=C8C9=O)CC(CCCC)CC)=O)C9=C(C%10=CC=CS%10)S7)C=C1)CCCC
299,PF3-DTC,PF3-DTC,12,PBDB-TF,"PBDB-TF, PM6, PBDB-T-2F, PBDB-T2F, PBDBT-F",10.1002/solr.202000142,0.973,13.77,58.5,7.83,7.83,,polymer,,,polymer,O=C(C(C=C(C1=CC(C(CC(CCCC)CC)(CC(CC)CCCC)C2=C3SC(C(C=C4)=CC5=C4C(/C(C5=O)=C/C(S6)=CC7=C6C8=C(S7)C9=CC%10=C(C(SC%11=C%12SC(/C=C%13C(C(C=C(C%14=CC(C(CC(CCCC)CC)(CC(CCCC)CC)C%15=C%16SC=C%15)=C%16S%14)C=C%17)=C%17C\%13=C(C#N)\C#N)=O)=C%11)=C%12C%10(CCCCCCCCCCCCCCCC)CCCCCCCCCCCCCCCC)C=C9C8(CCCCCCCCCCCCCCCC)CCCCCCCCCCCCCCCC)=C(C#N)/C#N)=C2)=C3S1)C=C%18)=C%18C/%19=C(C#N)/C#N)C%19=C/C(S%20)=CC%21=C%20C(C%22(CCCCCCCCCCCCCCCC)CCCCCCCCCCCCCCCC)=C(S%21)C%23=C%22C=C(C(SC%24=C%25SC(/C=C%26C(C(C=CC=C%27)=C%27C\%26=C(C#N)\C#N)=O)=C%24)=C%25C%28(CCCCCCCCCCCCCCCC)CCCCCCCCCCCCCCCC)C%28=C%23,CCC1(CC)c2ccsc2-c2sc(-c3ccc4c(c3)C(=O)/C(=C\c3cc5sc6c(c5s3)C(CC)(CC)c3cc5c(cc3-6)C(CC)(CC)c3c-5sc5cc(/C=C6\C(=O)c7ccc(-c8cc9c(s8)-c8sc(-c%10ccc%11c(c%10)C(=O)/C(=C\c%10cc%12sc%13c(c%12s%10)C(CC)(CC)c%10cc%12c(cc%10-%13)C(CC)(CC)c%10c-%12sc%12cc(/C=C%13\C(=O)c%14ccccc%14C%13=C(C#N)C#N)sc%10%12)C%11=C(C#N)C#N)cc8C9(CC)CC)cc7C6=C(C#N)C#N)sc35)C4=C(C#N)C#N)cc21,FC1=C(CC(CCCC)CC)SC(C2=C3C(SC(C4=CC=C(S4)C(SC(C5=CC=C(C6=CC7=C(S6)C(C8=CC(F)=C(CC(CCCC)CC)S8)=C9C(SC(C%10=CC=C(S%10)C(SC(C%11=CC=C(C%12=CC%13=C(S%12)C(C%14=CC(F)=C(CC(CCCC)CC)S%14)=C%15C(SC(C%16=CC=C(S%16)C(SC(C%17=CC=CS%17)=C%18C%19=O)=C%18C(C%20=C(CC(CCCC)CC)SC(CC(CCCC)CC)=C%20%19)=O)=C%15)=C%13C%21=CC(F)=C(CC(CCCC)CC)S%21)S%11)=C%22C%23=O)=C%22C(C%24=C(CC(CCCC)CC)SC(CC(CCCC)CC)=C%24%23)=O)=C9)=C7C%25=CC(F)=C(CC(CCCC)CC)S%25)S5)=C%26C%27=O)=C%26C(C%28=C(CC(CCCC)CC)SC(CC(CCCC)CC)=C%28%27)=O)=C3)=C(C%29=CC(F)=C(CC(CCCC)CC)S%29)C%30=C2SC=C%30)=C1,CCc1sc(-c2c3cc(-c4ccc(-c5sc(-c6ccc(-c7cc8c(-c9cc(F)c(CC)s9)c9sc(-c%10ccc(-c%11sc(-c%12ccc(-c%13cc%14c(-c%15cc(F)c(CC)s%15)c%15sc(-c%16ccc(-c%17sc(-c%18cccs%18)c%18c%17C(=O)c%17c(CC)sc(CC)c%17C%18=O)s%16)cc%15c(-c%15cc(F)c(CC)s%15)c%14s%13)s%12)c%12c%11C(=O)c%11c(CC)sc(CC)c%11C%12=O)s%10)cc9c(-c9cc(F)c(CC)s9)c8s7)s6)c6c5C(=O)c5c(CC)sc(CC)c5C6=O)s4)sc3c(-c3cc(F)c(CC)s3)c3ccsc23)cc1F,CCCCC(CC1=C(F)C=C(C2=C3C=C(SC3=C(C4=C2SC=C4)C5=CC(F)=C(S5)CC(CCCC)CC)C6=CC=C(S6)C7=C(C(C8=C(SC(CC(CCCC)CC)=C8C9=O)CC(CCCC)CC)=O)C9=C(C%10=CC=CS%10)S7)S1)CC
300,PF2-DTC,PF2-DTC,12,PBDB-TF,"PBDB-TF, PM6, PBDB-T-2F, PBDB-T2F, PBDBT-F",10.1002/solr.202000142,0.986,13.82,65.7,8.95,8.76,,polymer,,,polymer,O=C(C(C=C(C1=CC(C(CC(CCCC)CC)(CC(CC)CCCC)C2=C3SC(C(C=C4)=CC5=C4C(/C(C5=O)=C/C6=CC7=C(S6)C8=CC9=C(C(SC(/C=C%10C(C(C=C(C%11=CC(C(CC(CCCC)CC)(CC(CCCC)CC)C%12=C%13SC=C%12)=C%13S%11)C=C%14)=C%14C\%10=C(C#N)\C#N)=O)=C%15)=C%15C9(CCCCCCCCCCCCCCCC)CCCCCCCCCCCCCCCC)C=C8C7(CCCCCCCCCCCCCCCC)CCCCCCCCCCCCCCCC)=C(C#N)/C#N)=C2)=C3S1)C=C%16)=C%16C/%17=C(C#N)/C#N)C%17=C/C%18=CC(C%19(CCCCCCCCCCCCCCCC)CCCCCCCCCCCCCCCC)=C(S%18)C%20=C%19C=C(C(SC(/C=C%21C(C(C=CC=C%22)=C%22C\%21=C(C#N)\C#N)=O)=C%23)=C%23C%24(CCCCCCCCCCCCCCCC)CCCCCCCCCCCCCCCC)C%24=C%20,CCC1(CC)c2cc3c(cc2-c2sc(/C=C4\C(=O)c5ccccc5C4=C(C#N)C#N)cc21)C(CC)(CC)c1cc(/C=C2\C(=O)c4cc(-c5cc6c(s5)-c5sc(-c7ccc8c(c7)C(=O)/C(=C\c7cc9c(s7)-c7cc%10c(cc7C9(CC)CC)-c7sc(/C=C9\C(=O)c%11cc(-c%12cc%13c(s%12)-c%12sccc%12C%13(CC)CC)ccc%11C9=C(C#N)C#N)cc7C%10(CC)CC)C8=C(C#N)C#N)cc5C6(CC)CC)ccc4C2=C(C#N)C#N)sc1-3,FC1=C(CC(CCCC)CC)SC(C2=C3C(SC(C4=CC=C(S4)C(SC(C5=CC=C(C6=CC7=C(S6)C(C8=CC(F)=C(CC(CCCC)CC)S8)=C9C(SC(C%10=CC=C(S%10)C(SC(C%11=CC=C(C%12=CC%13=C(S%12)C(C%14=CC(F)=C(CC(CCCC)CC)S%14)=C%15C(SC(C%16=CC=C(S%16)C(SC(C%17=CC=CS%17)=C%18C%19=O)=C%18C(C%20=C(CC(CCCC)CC)SC(CC(CCCC)CC)=C%20%19)=O)=C%15)=C%13C%21=CC(F)=C(CC(CCCC)CC)S%21)S%11)=C%22C%23=O)=C%22C(C%24=C(CC(CCCC)CC)SC(CC(CCCC)CC)=C%24%23)=O)=C9)=C7C%25=CC(F)=C(CC(CCCC)CC)S%25)S5)=C%26C%27=O)=C%26C(C%28=C(CC(CCCC)CC)SC(CC(CCCC)CC)=C%28%27)=O)=C3)=C(C%29=CC(F)=C(CC(CCCC)CC)S%29)C%30=C2SC=C%30)=C1,CCc1sc(-c2c3cc(-c4ccc(-c5sc(-c6ccc(-c7cc8c(-c9cc(F)c(CC)s9)c9sc(-c%10ccc(-c%11sc(-c%12ccc(-c%13cc%14c(-c%15cc(F)c(CC)s%15)c%15sc(-c%16ccc(-c%17sc(-c%18cccs%18)c%18c%17C(=O)c%17c(CC)sc(CC)c%17C%18=O)s%16)cc%15c(-c%15cc(F)c(CC)s%15)c%14s%13)s%12)c%12c%11C(=O)c%11c(CC)sc(CC)c%11C%12=O)s%10)cc9c(-c9cc(F)c(CC)s9)c8s7)s6)c6c5C(=O)c5c(CC)sc(CC)c5C6=O)s4)sc3c(-c3cc(F)c(CC)s3)c3ccsc23)cc1F,CCCCC(CC1=C(F)C=C(C2=C3C=C(SC3=C(C4=C2SC=C4)C5=CC(F)=C(S5)CC(CCCC)CC)C6=CC=C(S6)C7=C(C(C8=C(SC(CC(CCCC)CC)=C8C9=O)CC(CCCC)CC)=O)C9=C(C%10=CC=CS%10)S7)S1)CC
300,PF2-DTC,PF2-DTC,12,PBDB-TF,"PBDB-TF, PM6, PBDB-T-2F, PBDB-T2F, PBDBT-F",10.1016/j.joule.2020.01.014,0.97,14.11,60.8,8.31,8.12,,polymer,,,polymer,O=C(C(C=C(C1=CC(C(CC(CCCC)CC)(CC(CC)CCCC)C2=C3SC(C(C=C4)=CC5=C4C(/C(C5=O)=C/C6=CC7=C(S6)C8=CC9=C(C(SC(/C=C%10C(C(C=C(C%11=CC(C(CC(CCCC)CC)(CC(CCCC)CC)C%12=C%13SC=C%12)=C%13S%11)C=C%14)=C%14C\%10=C(C#N)\C#N)=O)=C%15)=C%15C9(CCCCCCCCCCCCCCCC)CCCCCCCCCCCCCCCC)C=C8C7(CCCCCCCCCCCCCCCC)CCCCCCCCCCCCCCCC)=C(C#N)/C#N)=C2)=C3S1)C=C%16)=C%16C/%17=C(C#N)/C#N)C%17=C/C%18=CC(C%19(CCCCCCCCCCCCCCCC)CCCCCCCCCCCCCCCC)=C(S%18)C%20=C%19C=C(C(SC(/C=C%21C(C(C=CC=C%22)=C%22C\%21=C(C#N)\C#N)=O)=C%23)=C%23C%24(CCCCCCCCCCCCCCCC)CCCCCCCCCCCCCCCC)C%24=C%20,CCC1(CC)c2cc3c(cc2-c2sc(/C=C4\C(=O)c5ccccc5C4=C(C#N)C#N)cc21)C(CC)(CC)c1cc(/C=C2\C(=O)c4cc(-c5cc6c(s5)-c5sc(-c7ccc8c(c7)C(=O)/C(=C\c7cc9c(s7)-c7cc%10c(cc7C9(CC)CC)-c7sc(/C=C9\C(=O)c%11cc(-c%12cc%13c(s%12)-c%12sccc%12C%13(CC)CC)ccc%11C9=C(C#N)C#N)cc7C%10(CC)CC)C8=C(C#N)C#N)cc5C6(CC)CC)ccc4C2=C(C#N)C#N)sc1-3,FC1=C(CC(CCCC)CC)SC(C2=C3C(SC(C4=CC=C(S4)C(SC(C5=CC=C(C6=CC7=C(S6)C(C8=CC(F)=C(CC(CCCC)CC)S8)=C9C(SC(C%10=CC=C(S%10)C(SC(C%11=CC=C(C%12=CC%13=C(S%12)C(C%14=CC(F)=C(CC(CCCC)CC)S%14)=C%15C(SC(C%16=CC=C(S%16)C(SC(C%17=CC=CS%17)=C%18C%19=O)=C%18C(C%20=C(CC(CCCC)CC)SC(CC(CCCC)CC)=C%20%19)=O)=C%15)=C%13C%21=CC(F)=C(CC(CCCC)CC)S%21)S%11)=C%22C%23=O)=C%22C(C%24=C(CC(CCCC)CC)SC(CC(CCCC)CC)=C%24%23)=O)=C9)=C7C%25=CC(F)=C(CC(CCCC)CC)S%25)S5)=C%26C%27=O)=C%26C(C%28=C(CC(CCCC)CC)SC(CC(CCCC)CC)=C%28%27)=O)=C3)=C(C%29=CC(F)=C(CC(CCCC)CC)S%29)C%30=C2SC=C%30)=C1,CCc1sc(-c2c3cc(-c4ccc(-c5sc(-c6ccc(-c7cc8c(-c9cc(F)c(CC)s9)c9sc(-c%10ccc(-c%11sc(-c%12ccc(-c%13cc%14c(-c%15cc(F)c(CC)s%15)c%15sc(-c%16ccc(-c%17sc(-c%18cccs%18)c%18c%17C(=O)c%17c(CC)sc(CC)c%17C%18=O)s%16)cc%15c(-c%15cc(F)c(CC)s%15)c%14s%13)s%12)c%12c%11C(=O)c%11c(CC)sc(CC)c%11C%12=O)s%10)cc9c(-c9cc(F)c(CC)s9)c8s7)s6)c6c5C(=O)c5c(CC)sc(CC)c5C6=O)s4)sc3c(-c3cc(F)c(CC)s3)c3ccsc23)cc1F,CCCCC(CC1=C(F)C=C(C2=C3C=C(SC3=C(C4=C2SC=C4)C5=CC(F)=C(S5)CC(CCCC)CC)C6=CC=C(S6)C7=C(C(C8=C(SC(CC(CCCC)CC)=C8C9=O)CC(CCCC)CC)=O)C9=C(C%10=CC=CS%10)S7)S1)CC
301,PF3-DTCO,PF3-DTCO,12,PBDB-TF,"PBDB-TF, PM6, PBDB-T-2F, PBDB-T2F, PBDBT-F",10.1002/solr.202000142,0.943,15.75,68.2,10.13,9.84,,polymer,,,polymer,O=C(C(C=C(C1=CC(OC(CCC(C)CCCC(C)C)(CCC(C)CCCC(C)C)C2=C3SC(C(C=C4)=CC5=C4C(/C(C5=O)=C/C(S6)=CC7=C6C8=C(S7)C9=CC%10=C(C(SC%11=C%12SC(/C=C%13C(C(C=C(C%14=CC(OC(CCC(C)CCCC(C)C)(CCC(C)CCCC(C)C)C%15=C%16SC=C%15)=C%16S%14)C=C%17)=C%17C\%13=C(C#N)\C#N)=O)=C%11)=C%12C%10(CCCCCCCCCCCCCCCC)CCCCCCCCCCCCCCCC)C=C9C8(CCCCCCCCCCCCCCCC)CCCCCCCCCCCCCCCC)=C(C#N)/C#N)=C2)=C3S1)C=C%18)=C%18C/%19=C(C#N)/C#N)C%19=C/C(S%20)=CC%21=C%20C(C%22(CCCCCCCCCCCCCCCC)CCCCCCCCCCCCCCCC)=C(S%21)C%23=C%22C=C(C(SC%24=C%25SC(/C=C%26C(C(C=CC=C%27)=C%27C\%26=C(C#N)\C#N)=O)=C%24)=C%25C%28(CCCCCCCCCCCCCCCC)CCCCCCCCCCCCCCCC)C%28=C%23,CCC1(CC)Oc2ccsc2-c2sc(-c3ccc4c(c3)C(=O)/C(=C\c3cc5sc6c(c5s3)C(CC)(CC)c3cc5c(cc3-6)C(CC)(CC)c3c-5sc5cc(/C=C6\C(=O)c7ccc(-c8cc9c(s8)-c8sc(-c%10ccc%11c(c%10)C(=O)/C(=C\c%10cc%12sc%13c(c%12s%10)C(CC)(CC)c%10cc%12c(cc%10-%13)C(CC)(CC)c%10c-%12sc%12cc(/C=C%13\C(=O)c%14ccccc%14C%13=C(C#N)C#N)sc%10%12)C%11=C(C#N)C#N)cc8C(CC)(CC)O9)cc7C6=C(C#N)C#N)sc35)C4=C(C#N)C#N)cc21,FC1=C(CC(CCCC)CC)SC(C2=C3C(SC(C4=CC=C(S4)C(SC(C5=CC=C(C6=CC7=C(S6)C(C8=CC(F)=C(CC(CCCC)CC)S8)=C9C(SC(C%10=CC=C(S%10)C(SC(C%11=CC=C(C%12=CC%13=C(S%12)C(C%14=CC(F)=C(CC(CCCC)CC)S%14)=C%15C(SC(C%16=CC=C(S%16)C(SC(C%17=CC=CS%17)=C%18C%19=O)=C%18C(C%20=C(CC(CCCC)CC)SC(CC(CCCC)CC)=C%20%19)=O)=C%15)=C%13C%21=CC(F)=C(CC(CCCC)CC)S%21)S%11)=C%22C%23=O)=C%22C(C%24=C(CC(CCCC)CC)SC(CC(CCCC)CC)=C%24%23)=O)=C9)=C7C%25=CC(F)=C(CC(CCCC)CC)S%25)S5)=C%26C%27=O)=C%26C(C%28=C(CC(CCCC)CC)SC(CC(CCCC)CC)=C%28%27)=O)=C3)=C(C%29=CC(F)=C(CC(CCCC)CC)S%29)C%30=C2SC=C%30)=C1,CCc1sc(-c2c3cc(-c4ccc(-c5sc(-c6ccc(-c7cc8c(-c9cc(F)c(CC)s9)c9sc(-c%10ccc(-c%11sc(-c%12ccc(-c%13cc%14c(-c%15cc(F)c(CC)s%15)c%15sc(-c%16ccc(-c%17sc(-c%18cccs%18)c%18c%17C(=O)c%17c(CC)sc(CC)c%17C%18=O)s%16)cc%15c(-c%15cc(F)c(CC)s%15)c%14s%13)s%12)c%12c%11C(=O)c%11c(CC)sc(CC)c%11C%12=O)s%10)cc9c(-c9cc(F)c(CC)s9)c8s7)s6)c6c5C(=O)c5c(CC)sc(CC)c5C6=O)s4)sc3c(-c3cc(F)c(CC)s3)c3ccsc23)cc1F,CCCCC(CC1=C(F)C=C(C2=C3C=C(SC3=C(C4=C2SC=C4)C5=CC(F)=C(S5)CC(CCCC)CC)C6=CC=C(S6)C7=C(C(C8=C(SC(CC(CCCC)CC)=C8C9=O)CC(CCCC)CC)=O)C9=C(C%10=CC=CS%10)S7)S1)CC
302,SNBDT3-F,SNBDT3-F,3,PBDB-T,PBDB-T,10.1002/solr.202000234,0.9,12.54,52,5.87,5.44,0.26,sm,fused,7,polymer,O=C(C/1=C\C2=CC(N3CCCC(CC)CCCC)=C(C4=C3C5=C(C6=C(C(OCC(CCCC)CC)=C5S4)C(N(C7=C8SC(/C=C9C(C%10=C(C\9=C(C#N)/C#N)C=CC(F)=C%10)=O)=C7)CCCC(CC)CCCC)=C8S6)OCC(CCCC)CC)S2)C%11=C(C1=C(C#N)/C#N)C=CC(F)=C%11,CCOc1c2sc3c4sc(/C=C5\C(=O)c6cc(F)ccc6C5=C(C#N)C#N)cc4n(CC)c3c2c(OCC)c2sc3c4sc(/C=C5\C(=O)c6cc(F)ccc6C5=C(C#N)C#N)cc4n(CC)c3c12,CCC(CCCC)CC1=CC=C(S1)C2=C3C(SC(C4=CC=C(S4)C(SC(C5=CC=C(C6=CC7=C(S6)C(C8=CC=C(CC(CCCC)CC)S8)=C9C(SC(C%10=CC=C(S%10)C(SC(C%11=CC=C(C%12=CC%13=C(S%12)C(C%14=CC=C(CC(CCCC)CC)S%14)=C%15C(SC(C%16=CC=C(S%16)C(SC(C%17=CC=CS%17)=C%18C%19=O)=C%18C(C%20=C(CC(CCCC)CC)SC(CC(CCCC)CC)=C%20%19)=O)=C%15)=C%13C%21=CC=C(CC(CCCC)CC)S%21)S%11)=C%22C%23=O)=C%22C(C%24=C(CC(CCCC)CC)SC(CC(CCCC)CC)=C%24%23)=O)=C9)=C7C%25=CC=C(CC(CCCC)CC)S%25)S5)=C%26C%27=O)=C%26C(C%28=C(CC(CCCC)CC)SC(CC(CCCC)CC)=C%28%27)=O)=C3)=C(C%29=CC=C(CC(CCCC)CC)S%29)C%30=C2SC=C%30,CCc1ccc(-c2c3cc(-c4ccc(-c5sc(-c6ccc(-c7cc8c(-c9ccc(CC)s9)c9sc(-c%10ccc(-c%11sc(-c%12ccc(-c%13cc%14c(-c%15ccc(CC)s%15)c%15sc(-c%16ccc(-c%17sc(-c%18cccs%18)c%18c%17C(=O)c%17c(CC)sc(CC)c%17C%18=O)s%16)cc%15c(-c%15ccc(CC)s%15)c%14s%13)s%12)c%12c%11C(=O)c%11c(CC)sc(CC)c%11C%12=O)s%10)cc9c(-c9ccc(CC)s9)c8s7)s6)c6c5C(=O)c5c(CC)sc(CC)c5C6=O)s4)sc3c(-c3ccc(CC)s3)c3ccsc23)s1,CCCCC(CC1=CC=C(S1)C2=C3C=C(SC3=C(C4=C2SC=C4)C5=CC=C(S5)CC(CCCC)CC)C6=CC=C(S6)C7=C(C(C8=C(SC(CC(CCCC)CC)=C8C9=O)CC(CCCC)CC)=O)C9=C(C%10=CC=CS%10)S7)CC
303,SNBDT2-F,SNBDT2-F,3,PBDB-T,PBDB-T,10.1002/solr.202000234,0.88,13.86,53.9,6.57,6.36,0.16,sm,fused,7,polymer,O=C(C/1=C\C2=CC(N3CCC(CC)CCCC)=C(C4=C3C5=C(C6=C(C(OCC(CCCC)CC)=C5S4)C(N(C7=C8SC(/C=C9C(C%10=C(C\9=C(C#N)/C#N)C=CC(F)=C%10)=O)=C7)CCC(CC)CCCC)=C8S6)OCC(CCCC)CC)S2)C%11=C(C1=C(C#N)/C#N)C=CC(F)=C%11,CCOc1c2sc3c4sc(/C=C5\C(=O)c6cc(F)ccc6C5=C(C#N)C#N)cc4n(CC)c3c2c(OCC)c2sc3c4sc(/C=C5\C(=O)c6cc(F)ccc6C5=C(C#N)C#N)cc4n(CC)c3c12,CCC(CCCC)CC1=CC=C(S1)C2=C3C(SC(C4=CC=C(S4)C(SC(C5=CC=C(C6=CC7=C(S6)C(C8=CC=C(CC(CCCC)CC)S8)=C9C(SC(C%10=CC=C(S%10)C(SC(C%11=CC=C(C%12=CC%13=C(S%12)C(C%14=CC=C(CC(CCCC)CC)S%14)=C%15C(SC(C%16=CC=C(S%16)C(SC(C%17=CC=CS%17)=C%18C%19=O)=C%18C(C%20=C(CC(CCCC)CC)SC(CC(CCCC)CC)=C%20%19)=O)=C%15)=C%13C%21=CC=C(CC(CCCC)CC)S%21)S%11)=C%22C%23=O)=C%22C(C%24=C(CC(CCCC)CC)SC(CC(CCCC)CC)=C%24%23)=O)=C9)=C7C%25=CC=C(CC(CCCC)CC)S%25)S5)=C%26C%27=O)=C%26C(C%28=C(CC(CCCC)CC)SC(CC(CCCC)CC)=C%28%27)=O)=C3)=C(C%29=CC=C(CC(CCCC)CC)S%29)C%30=C2SC=C%30,CCc1ccc(-c2c3cc(-c4ccc(-c5sc(-c6ccc(-c7cc8c(-c9ccc(CC)s9)c9sc(-c%10ccc(-c%11sc(-c%12ccc(-c%13cc%14c(-c%15ccc(CC)s%15)c%15sc(-c%16ccc(-c%17sc(-c%18cccs%18)c%18c%17C(=O)c%17c(CC)sc(CC)c%17C%18=O)s%16)cc%15c(-c%15ccc(CC)s%15)c%14s%13)s%12)c%12c%11C(=O)c%11c(CC)sc(CC)c%11C%12=O)s%10)cc9c(-c9ccc(CC)s9)c8s7)s6)c6c5C(=O)c5c(CC)sc(CC)c5C6=O)s4)sc3c(-c3ccc(CC)s3)c3ccsc23)s1,CCCCC(CC1=CC=C(S1)C2=C3C=C(SC3=C(C4=C2SC=C4)C5=CC=C(S5)CC(CCCC)CC)C6=CC=C(S6)C7=C(C(C8=C(SC(CC(CCCC)CC)=C8C9=O)CC(CCCC)CC)=O)C9=C(C%10=CC=CS%10)S7)CC
304,SNBDT1-F,SNBDT1-F,3,PBDB-T,PBDB-T,10.1002/solr.202000234,0.86,20.97,70.4,12.7,12.56,0.08,sm,fused,7,polymer,O=C(C(C=C(F)C=C1)=C1C/2=C(C#N)\C#N)C2=C/C3=CC(N4CC(CCCC)CC)=C(S3)C5=C4C6=C(OCC(CC)CCCC)C(SC7=C8N(CC(CCCC)CC)C9=C7SC(/C=C%10C(C(C=C(F)C=C%11)=C%11C\%10=C(C#N)/C#N)=O)=C9)=C8C(OCC(CC)CCCC)=C6S5,CCOc1c2sc3c4sc(/C=C5\C(=O)c6cc(F)ccc6C5=C(C#N)C#N)cc4n(CC)c3c2c(OCC)c2sc3c4sc(/C=C5\C(=O)c6cc(F)ccc6C5=C(C#N)C#N)cc4n(CC)c3c12,CCC(CCCC)CC1=CC=C(S1)C2=C3C(SC(C4=CC=C(S4)C(SC(C5=CC=C(C6=CC7=C(S6)C(C8=CC=C(CC(CCCC)CC)S8)=C9C(SC(C%10=CC=C(S%10)C(SC(C%11=CC=C(C%12=CC%13=C(S%12)C(C%14=CC=C(CC(CCCC)CC)S%14)=C%15C(SC(C%16=CC=C(S%16)C(SC(C%17=CC=CS%17)=C%18C%19=O)=C%18C(C%20=C(CC(CCCC)CC)SC(CC(CCCC)CC)=C%20%19)=O)=C%15)=C%13C%21=CC=C(CC(CCCC)CC)S%21)S%11)=C%22C%23=O)=C%22C(C%24=C(CC(CCCC)CC)SC(CC(CCCC)CC)=C%24%23)=O)=C9)=C7C%25=CC=C(CC(CCCC)CC)S%25)S5)=C%26C%27=O)=C%26C(C%28=C(CC(CCCC)CC)SC(CC(CCCC)CC)=C%28%27)=O)=C3)=C(C%29=CC=C(CC(CCCC)CC)S%29)C%30=C2SC=C%30,CCc1ccc(-c2c3cc(-c4ccc(-c5sc(-c6ccc(-c7cc8c(-c9ccc(CC)s9)c9sc(-c%10ccc(-c%11sc(-c%12ccc(-c%13cc%14c(-c%15ccc(CC)s%15)c%15sc(-c%16ccc(-c%17sc(-c%18cccs%18)c%18c%17C(=O)c%17c(CC)sc(CC)c%17C%18=O)s%16)cc%15c(-c%15ccc(CC)s%15)c%14s%13)s%12)c%12c%11C(=O)c%11c(CC)sc(CC)c%11C%12=O)s%10)cc9c(-c9ccc(CC)s9)c8s7)s6)c6c5C(=O)c5c(CC)sc(CC)c5C6=O)s4)sc3c(-c3ccc(CC)s3)c3ccsc23)s1,CCCCC(CC1=CC=C(S1)C2=C3C=C(SC3=C(C4=C2SC=C4)C5=CC=C(S5)CC(CCCC)CC)C6=CC=C(S6)C7=C(C(C8=C(SC(CC(CCCC)CC)=C8C9=O)CC(CCCC)CC)=O)C9=C(C%10=CC=CS%10)S7)CC
305,TPIC,TPIC,16,PBDB-T-2Cl,"PBDB-T-2Cl, PBDB-TCl, PM7, Cl-PBDB-T, PM6",10.1002/solr.202000250,1.003,18.51,71.11,13.2,12.9,0.2,sm,fused,7,polymer,O=C1C2=C(C=CC=C2)C(/C1=C/C3=CC4=C(C(C=C(C(C5=CC=C(CCCCCC)C=C5)(C6=CC=C(CCCCCC)C=C6)C7=C8SC9=C7N(CC(CCCC)CC)C%10=C9SC(/C=C%11/C(C(C=CC=C%12)=C%12C%11=O)=C(C#N)/C#N)=C%10)C8=C%13)=C%13C4(C%14=CC=C(CCCCCC)C=C%14)C%15=CC=C(CCCCCC)C=C%15)S3)=C(C#N)\C#N,CCc1ccc(C2(c3ccc(CC)cc3)c3cc4c(cc3-c3sc(/C=C5\C(=O)c6ccccc6C5=C(C#N)C#N)cc32)C(c2ccc(CC)cc2)(c2ccc(CC)cc2)c2c-4sc3c4sc(/C=C5\C(=O)c6ccccc6C5=C(C#N)C#N)cc4n(CC)c23)cc1,ClC1=C(CC(CCCC)CC)SC(C2=C3C(SC(C4=CC=C(S4)C(SC(C5=CC=C(C6=CC7=C(S6)C(C8=CC(Cl)=C(CC(CCCC)CC)S8)=C9C(SC(C%10=CC=C(S%10)C(SC(C%11=CC=C(C%12=CC%13=C(S%12)C(C%14=CC(Cl)=C(CC(CCCC)CC)S%14)=C%15C(SC(C%16=CC=C(S%16)C(SC(C%17=CC=CS%17)=C%18C%19=O)=C%18C(C%20=C(CC(CCCC)CC)SC(CC(CCCC)CC)=C%20%19)=O)=C%15)=C%13C%21=CC(Cl)=C(CC(CCCC)CC)S%21)S%11)=C%22C%23=O)=C%22C(C%24=C(CC(CCCC)CC)SC(CC(CCCC)CC)=C%24%23)=O)=C9)=C7C%25=CC(Cl)=C(CC(CCCC)CC)S%25)S5)=C%26C%27=O)=C%26C(C%28=C(CC(CCCC)CC)SC(CC(CCCC)CC)=C%28%27)=O)=C3)=C(C%29=CC(Cl)=C(CC(CCCC)CC)S%29)C%30=C2SC=C%30)=C1,CCc1sc(-c2c3cc(-c4ccc(-c5sc(-c6ccc(-c7cc8c(-c9cc(Cl)c(CC)s9)c9sc(-c%10ccc(-c%11sc(-c%12ccc(-c%13cc%14c(-c%15cc(Cl)c(CC)s%15)c%15sc(-c%16ccc(-c%17sc(-c%18cccs%18)c%18c%17C(=O)c%17c(CC)sc(CC)c%17C%18=O)s%16)cc%15c(-c%15cc(Cl)c(CC)s%15)c%14s%13)s%12)c%12c%11C(=O)c%11c(CC)sc(CC)c%11C%12=O)s%10)cc9c(-c9cc(Cl)c(CC)s9)c8s7)s6)c6c5C(=O)c5c(CC)sc(CC)c5C6=O)s4)sc3c(-c3cc(Cl)c(CC)s3)c3ccsc23)cc1Cl,ClC(C=C1C2=C3C=CSC3=C(C4=CC(Cl)=C(S4)CC(CCCC)CC)C5=C2SC(C6=CC=C(S6)C7=C(C(C8=C(SC(CC(CCCC)CC)=C8C9=O)CC(CCCC)CC)=O)C9=C(C%10=CC=CS%10)S7)=C5)=C(S1)CC(CCCC)CC
306,TPIC-4Cl,TPIC-4Cl,16,PBDB-T-2Cl,"PBDB-T-2Cl, PBDB-TCl, PM7, Cl-PBDB-T, PM6",10.1002/solr.202000250,0.885,22.89,75.7,15.4,15,0.2,sm,fused,7,polymer,ClC1=CC(C2=O)=C(C=C1Cl)C(/C2=C/C3=CC4=C(C(C=C(C(C5=CC=C(CCCCCC)C=C5)(C6=CC=C(CCCCCC)C=C6)C7=C8SC9=C7N(CC(CCCC)CC)C%10=C9SC(/C=C%11/C(C(C=C(Cl)C(Cl)=C%12)=C%12C%11=O)=C(C#N)/C#N)=C%10)C8=C%13)=C%13C4(C%14=CC=C(CCCCCC)C=C%14)C%15=CC=C(CCCCCC)C=C%15)S3)=C(C#N)\C#N,CCc1ccc(C2(c3ccc(CC)cc3)c3cc4c(cc3-c3sc(/C=C5\C(=O)c6cc(Cl)c(Cl)cc6C5=C(C#N)C#N)cc32)C(c2ccc(CC)cc2)(c2ccc(CC)cc2)c2c-4sc3c4sc(/C=C5\C(=O)c6cc(Cl)c(Cl)cc6C5=C(C#N)C#N)cc4n(CC)c23)cc1,ClC1=C(CC(CCCC)CC)SC(C2=C3C(SC(C4=CC=C(S4)C(SC(C5=CC=C(C6=CC7=C(S6)C(C8=CC(Cl)=C(CC(CCCC)CC)S8)=C9C(SC(C%10=CC=C(S%10)C(SC(C%11=CC=C(C%12=CC%13=C(S%12)C(C%14=CC(Cl)=C(CC(CCCC)CC)S%14)=C%15C(SC(C%16=CC=C(S%16)C(SC(C%17=CC=CS%17)=C%18C%19=O)=C%18C(C%20=C(CC(CCCC)CC)SC(CC(CCCC)CC)=C%20%19)=O)=C%15)=C%13C%21=CC(Cl)=C(CC(CCCC)CC)S%21)S%11)=C%22C%23=O)=C%22C(C%24=C(CC(CCCC)CC)SC(CC(CCCC)CC)=C%24%23)=O)=C9)=C7C%25=CC(Cl)=C(CC(CCCC)CC)S%25)S5)=C%26C%27=O)=C%26C(C%28=C(CC(CCCC)CC)SC(CC(CCCC)CC)=C%28%27)=O)=C3)=C(C%29=CC(Cl)=C(CC(CCCC)CC)S%29)C%30=C2SC=C%30)=C1,CCc1sc(-c2c3cc(-c4ccc(-c5sc(-c6ccc(-c7cc8c(-c9cc(Cl)c(CC)s9)c9sc(-c%10ccc(-c%11sc(-c%12ccc(-c%13cc%14c(-c%15cc(Cl)c(CC)s%15)c%15sc(-c%16ccc(-c%17sc(-c%18cccs%18)c%18c%17C(=O)c%17c(CC)sc(CC)c%17C%18=O)s%16)cc%15c(-c%15cc(Cl)c(CC)s%15)c%14s%13)s%12)c%12c%11C(=O)c%11c(CC)sc(CC)c%11C%12=O)s%10)cc9c(-c9cc(Cl)c(CC)s9)c8s7)s6)c6c5C(=O)c5c(CC)sc(CC)c5C6=O)s4)sc3c(-c3cc(Cl)c(CC)s3)c3ccsc23)cc1Cl,ClC(C=C1C2=C3C=CSC3=C(C4=CC(Cl)=C(S4)CC(CCCC)CC)C5=C2SC(C6=CC=C(S6)C7=C(C(C8=C(SC(CC(CCCC)CC)=C8C9=O)CC(CCCC)CC)=O)C9=C(C%10=CC=CS%10)S7)=C5)=C(S1)CC(CCCC)CC
307,SSTI,SSTI,7,PTB7-Th,"PTB7-Th, PBDTT-TT-F, PBDTTT-EFT, PBT7-Th",10.1002/solr.202000286,0.22,0.53,43,0.05,0.05,,sm,unfused,3,polymer,O=C1C2=CC=CC=C2C(/C1=C/C3=C(CC(CCCCCCCC)CCCCCCCCCC)C=C(S3)C(C4=NSN=C45)=C6C(N=S=N6)=C5C7=CC(CC(CCCCCCCC)CCCCCCCCCC)=C(/C=C(C(C8=CC=CC=C89)=O)/C9=C(C#N)\C#N)S7)=C(C#N)/C#N,CCc1cc(-c2c3c(c(-c4cc(CC)c(/C=C5\C(=O)c6ccccc6C5=C(C#N)C#N)s4)c4nsnc24)N=S=N3)sc1/C=C1\C(=O)c2ccccc2C1=C(C#N)C#N,FC1=C(C(OCC(CCCC)CC)=O)SC2=C(SC=C21)C(S3)=CC4=C3C(C5=CC=C(CC(CC)CCCC)S5)=C(C=C(C6=C(C(F)=C(C(OCC(CCCC)CC)=O)S7)C7=C(S6)C(S8)=CC9=C8C(C%10=CC=C(CC(CCCC)CC)S%10)=C(C=C(C%11=C(C(F)=C(C(OCC(CCCC)CC)=O)S%12)C%12=C(S%11)C(S%13)=CC%14=C%13C(C%15=CC=C(CC(CC)CCCC)S%15)=C(C=CS%16)C%16=C%14C%17=CC=C(CC(CC)CCCC)S%17)S%18)C%18=C9C%19=CC=C(CC(CCCC)CC)S%19)S%20)C%20=C4C%21=CC=C(CC(CC)CCCC)S%21,CCOC(=O)c1sc2c(-c3cc4c(-c5ccc(CC)s5)c5sc(-c6sc(-c7cc8c(-c9ccc(CC)s9)c9sc(-c%10sc(-c%11cc%12c(-c%13ccc(CC)s%13)c%13sccc%13c(-c%13ccc(CC)s%13)c%12s%11)c%11sc(C(=O)OCC)c(F)c%10%11)cc9c(-c9ccc(CC)s9)c8s7)c7sc(C(=O)OCC)c(F)c67)cc5c(-c5ccc(CC)s5)c4s3)scc2c1F,CCCCC(COC(C1=C(F)C2=CSC(C3=CC4=C(C5=C(C(C6=CC=C(S6)CC(CCCC)CC)=C4S3)C=CS5)C7=CC=C(S7)CC(CCCC)CC)=C2S1)=O)CC
308,NTTI,NTTI,3,PBDB-T,PBDB-T,10.1002/solr.202000286,0.8,17.08,63,8.61,8.48,0.18,sm,unfused,3,polymer,O=C(C1=C2C=C(C(F)=C1)F)C(/C2=C(C#N)\C#N)=C\C3=CC4=C(S3)C(SC(C5=C(F)C(F)=C(C6=CSC7=C6C(CC(CCCC)CC)(C8=C7SC(/C=C9/C(C%10=C(C9=O)C=C(F)C(F)=C%10)=C(C#N)/C#N)=C8)CC(CC)CCCC)C%11=NN(CC(CCCC)CC)N=C5%11)=C%12)=C%12C4(CC(CC)CCCC)CC(CC)CCCC,O=C(C1=C2C=C(C(F)=C1)F)C(/C2=C(C#N)\C#N)=C\C3=CC4=C(S3)C(SC(C5=C(F)C(F)=C(C6=CSC7=C6C(CC)(C8=C7SC(/C=C9/C(C%10=C(C9=O)C=C(F)C(F)=C%10)=C(C#N)/C#N)=C8)CC)C%11=NN(CC)N=C5%11)=C%12)=C%12C4(CC)CC,CCC(CCCC)CC1=CC=C(S1)C2=C3C(SC(C4=CC=C(S4)C(SC(C5=CC=C(C6=CC7=C(S6)C(C8=CC=C(CC(CCCC)CC)S8)=C9C(SC(C%10=CC=C(S%10)C(SC(C%11=CC=C(C%12=CC%13=C(S%12)C(C%14=CC=C(CC(CCCC)CC)S%14)=C%15C(SC(C%16=CC=C(S%16)C(SC(C%17=CC=CS%17)=C%18C%19=O)=C%18C(C%20=C(CC(CCCC)CC)SC(CC(CCCC)CC)=C%20%19)=O)=C%15)=C%13C%21=CC=C(CC(CCCC)CC)S%21)S%11)=C%22C%23=O)=C%22C(C%24=C(CC(CCCC)CC)SC(CC(CCCC)CC)=C%24%23)=O)=C9)=C7C%25=CC=C(CC(CCCC)CC)S%25)S5)=C%26C%27=O)=C%26C(C%28=C(CC(CCCC)CC)SC(CC(CCCC)CC)=C%28%27)=O)=C3)=C(C%29=CC=C(CC(CCCC)CC)S%29)C%30=C2SC=C%30,CCc1ccc(-c2c3cc(-c4ccc(-c5sc(-c6ccc(-c7cc8c(-c9ccc(CC)s9)c9sc(-c%10ccc(-c%11sc(-c%12ccc(-c%13cc%14c(-c%15ccc(CC)s%15)c%15sc(-c%16ccc(-c%17sc(-c%18cccs%18)c%18c%17C(=O)c%17c(CC)sc(CC)c%17C%18=O)s%16)cc%15c(-c%15ccc(CC)s%15)c%14s%13)s%12)c%12c%11C(=O)c%11c(CC)sc(CC)c%11C%12=O)s%10)cc9c(-c9ccc(CC)s9)c8s7)s6)c6c5C(=O)c5c(CC)sc(CC)c5C6=O)s4)sc3c(-c3ccc(CC)s3)c3ccsc23)s1,CCCCC(CC1=CC=C(S1)C2=C3C=C(SC3=C(C4=C2SC=C4)C5=CC=C(S5)CC(CCCC)CC)C6=CC=C(S6)C7=C(C(C8=C(SC(CC(CCCC)CC)=C8C9=O)CC(CCCC)CC)=O)C9=C(C%10=CC=CS%10)S7)CC
309,4TC-4F-C6C8,4TC-4F-C6C8,142,PBTIBDTT,PBTIBDTT,10.1002/solr.202000359,0.84,6.75,42,2.38,2.17,0.12,sm,fused,9,polymer,O=C(C1=C(C/2=C(C#N)\C#N)C=C(F)C(F)=C1)C2=C/C3=CC(SC4=C5C(C6=CC=C(CCCCCC)C=C6)(C7=C4C=C8N(CC(CCCCCCCC)CCCCCC)C9=CC(C%10=C(C%11(C%12=CC=C(CCCCCC)C=C%12)C%13=CC=C(CCCCCC)C=C%13)C%14=C(C=C(S%14)/C=C%15C(C%16=C(C\%15=C(C#N)/C#N)C=C(F)C(F)=C%16)=O)S%10)=C%11C=C9C8=C7)C%17=CC=C(C=C%17)CCCCCC)=C5S3,CCc1ccc(C2(c3ccc(CC)cc3)c3cc4c5cc6c(cc5n(CC)c4cc3-c3sc4cc(/C=C5\C(=O)c7cc(F)c(F)cc7C5=C(C#N)C#N)sc4c32)-c2sc3cc(/C=C4\C(=O)c5cc(F)c(F)cc5C4=C(C#N)C#N)sc3c2C6(c2ccc(CC)cc2)c2ccc(CC)cc2)cc1,O=C(C1=C(C2=C3C=C(C4=C(CCCCCCCCCC)C=C(C(S5)=CC6=C5C(C7=CC=C(CC(CCCC)CC)S7)=C(C=C(C8=CC(CCCCCCCCCC)=C(C9=CC%10=C(C(SC(C%11=C(CCCCCCCCCC)C=C(C(S%12)=CC%13=C%12C(C%14=CC=C(CC(CCCC)CC)S%14)=C(C=C(C%15=CC(CCCCCCCCCC)=C(C%16=CC%17=C(C(SC(C%18=C(CCCCCCCCCC)C=CS%18)=C%19)=C%19C(N(CC(CCCCCCCC)CCCCCC)C%17=O)=O)S%16)S%15)S%20)C%20=C%13C%21=CC=C(CC(CC)CCCC)S%21)S%11)=C%22)=C%22C(N(CC(CCCCCCCC)CCCCCC)C%10=O)=O)S9)S8)S%23)C%23=C6C%24=CC=C(CC(CC)CCCC)S%24)S4)S2)SC(C%25=C(CCCCCCCCCC)C=C(S%25)C%26=CC%27=C(C%28=CC=C(CC(CCCC)CC)S%28)C%29=C(C=CS%29)C(C%30=CC=C(CC(CC)CCCC)S%30)=C%27S%26)=C1)N(CC(CCCCCCCC)CCCCCC)C3=O,CCc1ccc(-c2c3cc(-c4cc(CC)c(-c5cc6c(=O)n(CC)c(=O)c7cc(-c8sc(-c9cc%10c(-c%11ccc(CC)s%11)c%11sc(-c%12cc(CC)c(-c%13cc%14c(=O)n(CC)c(=O)c%15cc(-c%16sc(-c%17cc%18c(-c%19ccc(CC)s%19)c%19sc(-c%20cc(CC)c(-c%21cc%22c(=O)n(CC)c(=O)c%23cc(-c%24sccc%24CC)sc%23c%22s%21)s%20)cc%19c(-c%19ccc(CC)s%19)c%18s%17)cc%16CC)sc%15c%14s%13)s%12)cc%11c(-c%11ccc(CC)s%11)c%10s9)cc8CC)sc7c6s5)s4)sc3c(-c3ccc(CC)s3)c3ccsc23)s1,CCCCCCCCCCC(C=CS1)=C1C2=CC(C(N3CC(CCCCCCCC)CCCCCC)=O)=C(S2)C4=C(C=C(S4)C5=C(CCCCCCCCCC)C=C(C6=CC7=C(C8=C(C(C9=CC=C(S9)CC(CCCC)CC)=C7S6)C=CS8)C%10=CC=C(S%10)CC(CCCC)CC)S5)C3=O
310,4TC-4F-C16,4TC-4F-C16,142,PBTIBDTT,PBTIBDTT,10.1002/solr.202000359,0.91,16.12,65,9.53,8.9,0.21,sm,fused,9,polymer,O=C(C1=C(C/2=C(C#N)\C#N)C=C(F)C(F)=C1)C2=C/C3=CC(SC4=C5C(C6=CC=C(CCCCCC)C=C6)(C7=C4C=C8N(CCCCCCCCCCCCCCCC)C9=CC(C%10=C(C%11(C%12=CC=C(CCCCCC)C=C%12)C%13=CC=C(CCCCCC)C=C%13)C%14=C(C=C(S%14)/C=C%15C(C%16=C(C\%15=C(C#N)/C#N)C=C(F)C(F)=C%16)=O)S%10)=C%11C=C9C8=C7)C%17=CC=C(C=C%17)CCCCCC)=C5S3,CCc1ccc(C2(c3ccc(CC)cc3)c3cc4c5cc6c(cc5n(CC)c4cc3-c3sc4cc(/C=C5\C(=O)c7cc(F)c(F)cc7C5=C(C#N)C#N)sc4c32)-c2sc3cc(/C=C4\C(=O)c5cc(F)c(F)cc5C4=C(C#N)C#N)sc3c2C6(c2ccc(CC)cc2)c2ccc(CC)cc2)cc1,O=C(C1=C(C2=C3C=C(C4=C(CCCCCCCCCC)C=C(C(S5)=CC6=C5C(C7=CC=C(CC(CCCC)CC)S7)=C(C=C(C8=CC(CCCCCCCCCC)=C(C9=CC%10=C(C(SC(C%11=C(CCCCCCCCCC)C=C(C(S%12)=CC%13=C%12C(C%14=CC=C(CC(CCCC)CC)S%14)=C(C=C(C%15=CC(CCCCCCCCCC)=C(C%16=CC%17=C(C(SC(C%18=C(CCCCCCCCCC)C=CS%18)=C%19)=C%19C(N(CC(CCCCCCCC)CCCCCC)C%17=O)=O)S%16)S%15)S%20)C%20=C%13C%21=CC=C(CC(CC)CCCC)S%21)S%11)=C%22)=C%22C(N(CC(CCCCCCCC)CCCCCC)C%10=O)=O)S9)S8)S%23)C%23=C6C%24=CC=C(CC(CC)CCCC)S%24)S4)S2)SC(C%25=C(CCCCCCCCCC)C=C(S%25)C%26=CC%27=C(C%28=CC=C(CC(CCCC)CC)S%28)C%29=C(C=CS%29)C(C%30=CC=C(CC(CC)CCCC)S%30)=C%27S%26)=C1)N(CC(CCCCCCCC)CCCCCC)C3=O,CCc1ccc(-c2c3cc(-c4cc(CC)c(-c5cc6c(=O)n(CC)c(=O)c7cc(-c8sc(-c9cc%10c(-c%11ccc(CC)s%11)c%11sc(-c%12cc(CC)c(-c%13cc%14c(=O)n(CC)c(=O)c%15cc(-c%16sc(-c%17cc%18c(-c%19ccc(CC)s%19)c%19sc(-c%20cc(CC)c(-c%21cc%22c(=O)n(CC)c(=O)c%23cc(-c%24sccc%24CC)sc%23c%22s%21)s%20)cc%19c(-c%19ccc(CC)s%19)c%18s%17)cc%16CC)sc%15c%14s%13)s%12)cc%11c(-c%11ccc(CC)s%11)c%10s9)cc8CC)sc7c6s5)s4)sc3c(-c3ccc(CC)s3)c3ccsc23)s1,CCCCCCCCCCC(C=CS1)=C1C2=CC(C(N3CC(CCCCCCCC)CCCCCC)=O)=C(S2)C4=C(C=C(S4)C5=C(CCCCCCCCCC)C=C(C6=CC7=C(C8=C(C(C9=CC=C(S9)CC(CCCC)CC)=C7S6)C=CS8)C%10=CC=C(S%10)CC(CCCC)CC)S5)C3=O
311,4TC-4F-C8C8,4TC-4F-C8C8,142,PBTIBDTT,PBTIBDTT,10.1002/solr.202000359,0.9,18.61,72,12.06,11.43,0.29,sm,fused,9,polymer,FC1=CC(C2=O)=C(C=C1F)C(/C2=C/C(S3)=CC4=C3C5=C(C6=CC(N7C(CCCCCCCC)CCCCCCCC)=C(C=C6C5(C8=CC=C(CCCCCC)C=C8)C9=CC=C(CCCCCC)C=C9)C(C7=C%10)=CC%11=C%10C%12=C(C%11(C%13=CC=C(CCCCCC)C=C%13)C%14=CC=C(CCCCCC)C=C%14)C%15=C(C=C(/C=C%16/C(C(C=C(F)C(F)=C%17)=C%17C%16=O)=C(C#N)/C#N)S%15)S%12)S4)=C(C#N)\C#N,CCc1ccc(C2(c3ccc(CC)cc3)c3cc4c5cc6c(cc5n(CC)c4cc3-c3sc4cc(/C=C5\C(=O)c7cc(F)c(F)cc7C5=C(C#N)C#N)sc4c32)-c2sc3cc(/C=C4\C(=O)c5cc(F)c(F)cc5C4=C(C#N)C#N)sc3c2C6(c2ccc(CC)cc2)c2ccc(CC)cc2)cc1,O=C(C1=C(C2=C3C=C(C4=C(CCCCCCCCCC)C=C(C(S5)=CC6=C5C(C7=CC=C(CC(CCCC)CC)S7)=C(C=C(C8=CC(CCCCCCCCCC)=C(C9=CC%10=C(C(SC(C%11=C(CCCCCCCCCC)C=C(C(S%12)=CC%13=C%12C(C%14=CC=C(CC(CCCC)CC)S%14)=C(C=C(C%15=CC(CCCCCCCCCC)=C(C%16=CC%17=C(C(SC(C%18=C(CCCCCCCCCC)C=CS%18)=C%19)=C%19C(N(CC(CCCCCCCC)CCCCCC)C%17=O)=O)S%16)S%15)S%20)C%20=C%13C%21=CC=C(CC(CC)CCCC)S%21)S%11)=C%22)=C%22C(N(CC(CCCCCCCC)CCCCCC)C%10=O)=O)S9)S8)S%23)C%23=C6C%24=CC=C(CC(CC)CCCC)S%24)S4)S2)SC(C%25=C(CCCCCCCCCC)C=C(S%25)C%26=CC%27=C(C%28=CC=C(CC(CCCC)CC)S%28)C%29=C(C=CS%29)C(C%30=CC=C(CC(CC)CCCC)S%30)=C%27S%26)=C1)N(CC(CCCCCCCC)CCCCCC)C3=O,CCc1ccc(-c2c3cc(-c4cc(CC)c(-c5cc6c(=O)n(CC)c(=O)c7cc(-c8sc(-c9cc%10c(-c%11ccc(CC)s%11)c%11sc(-c%12cc(CC)c(-c%13cc%14c(=O)n(CC)c(=O)c%15cc(-c%16sc(-c%17cc%18c(-c%19ccc(CC)s%19)c%19sc(-c%20cc(CC)c(-c%21cc%22c(=O)n(CC)c(=O)c%23cc(-c%24sccc%24CC)sc%23c%22s%21)s%20)cc%19c(-c%19ccc(CC)s%19)c%18s%17)cc%16CC)sc%15c%14s%13)s%12)cc%11c(-c%11ccc(CC)s%11)c%10s9)cc8CC)sc7c6s5)s4)sc3c(-c3ccc(CC)s3)c3ccsc23)s1,CCCCCCCCCCC(C=CS1)=C1C2=CC(C(N3CC(CCCCCCCC)CCCCCC)=O)=C(S2)C4=C(C=C(S4)C5=C(CCCCCCCCCC)C=C(C6=CC7=C(C8=C(C(C9=CC=C(S9)CC(CCCC)CC)=C7S6)C=CS8)C%10=CC=C(S%10)CC(CCCC)CC)S5)C3=O
312,BOC-4F,BOC-4F,17,PTQ10,"PTQ10, PTQ-10",10.1002/solr.202000421,0.88,14.41,61.26,7.76,7.76,,sm,unfused,3,polymer,O=C1C2=CC(F)=C(C=C2C(/C1=C/C3=CC(C4(CC(CC)CCCC)CC(CC)CCCC)=C(C5=C4C=C(C(C6=NSN=C6C(C7=CC(C8(CC(CC)CCCC)CC(CC)CCCC)=C(C9=C8C=C(/C=C%10C(C%11=CC(F)=C(C=C%11C\%10=C(C#N)/C#N)F)=O)S9)S7)=C%12OC)=C%12OC)S5)S3)=C(C#N)\C#N)F,O=C1C2=CC(F)=C(C=C2C(/C1=C/C3=CC(C4(CC)CC)=C(C5=C4C=C(C(C6=NSN=C6C(C7=CC(C8(CC)CC)=C(C9=C8C=C(/C=C%10C(C%11=CC(F)=C(C=C%11C\%10=C(C#N)/C#N)F)=O)S9)S7)=C%12OC)=C%12OC)S5)S3)=C(C#N)\C#N)F,FC(C(F)=C(C1=CC=C(C2=C(F)C(F)=C(C3=CC=C(C4=C(F)C(F)=CC5=C4N=CC(OCC(CCCCCC)CCCCCCCC)=N5)S3)C6=C2N=CC(OCC(CCCCCC)CCCCCCCC)=N6)S1)C7=C8N=CC(OCC(CCCCCC)CCCCCCCC)=N7)=C8C9=CC=CS9,CCOc1cnc2c(-c3ccc(-c4c(F)c(F)c(-c5ccc(-c6c(F)c(F)c(-c7cccs7)c7ncc(OCC)nc67)s5)c5ncc(OCC)nc45)s3)c(F)c(F)cc2n1,FC1=CC2=NC(OCC(CCCCCCCC)CCCCCC)=CN=C2C(C3=CC=CS3)=C1F
313,BTCPDTF,BTCPDTF,3,PBDB-T,PBDB-T,10.1021/acsaem.0c02083,0.71,15.29,68,7.32,7.14,0.27,sm,unfused,3,polymer,N#C/C(C#N)=C1C(C(C2=CC(F)=C(C=C2\1)F)=O)=CC3=CC4=C(C5=C(C4(CC(CCCC)CC)CC(CCCC)CC)C=C(C6=C(F)C(F)=C(C7=CC8=C(C9=C(C8(CC(CCCC)CC)CC(CCCC)CC)C=C(C=C%10C(C%11=CC(F)=C(C=C%11/C%10=C(C#N)/C#N)F)=O)S9)S7)C%12=NSN=C6%12)S5)S3,N#C/C(C#N)=C1C(C(C2=CC(F)=C(C=C2\1)F)=O)=CC3=CC4=C(C5=C(C4(CC)CC)C=C(C6=C(F)C(F)=C(C7=CC8=C(C9=C(C8(CC)CC)C=C(C=C%10C(C%11=CC(F)=C(C=C%11/C%10=C(C#N)/C#N)F)=O)S9)S7)C%12=NSN=C6%12)S5)S3,CCC(CCCC)CC1=CC=C(S1)C2=C3C(SC(C4=CC=C(S4)C(SC(C5=CC=C(C6=CC7=C(S6)C(C8=CC=C(CC(CCCC)CC)S8)=C9C(SC(C%10=CC=C(S%10)C(SC(C%11=CC=C(C%12=CC%13=C(S%12)C(C%14=CC=C(CC(CCCC)CC)S%14)=C%15C(SC(C%16=CC=C(S%16)C(SC(C%17=CC=CS%17)=C%18C%19=O)=C%18C(C%20=C(CC(CCCC)CC)SC(CC(CCCC)CC)=C%20%19)=O)=C%15)=C%13C%21=CC=C(CC(CCCC)CC)S%21)S%11)=C%22C%23=O)=C%22C(C%24=C(CC(CCCC)CC)SC(CC(CCCC)CC)=C%24%23)=O)=C9)=C7C%25=CC=C(CC(CCCC)CC)S%25)S5)=C%26C%27=O)=C%26C(C%28=C(CC(CCCC)CC)SC(CC(CCCC)CC)=C%28%27)=O)=C3)=C(C%29=CC=C(CC(CCCC)CC)S%29)C%30=C2SC=C%30,CCc1ccc(-c2c3cc(-c4ccc(-c5sc(-c6ccc(-c7cc8c(-c9ccc(CC)s9)c9sc(-c%10ccc(-c%11sc(-c%12ccc(-c%13cc%14c(-c%15ccc(CC)s%15)c%15sc(-c%16ccc(-c%17sc(-c%18cccs%18)c%18c%17C(=O)c%17c(CC)sc(CC)c%17C%18=O)s%16)cc%15c(-c%15ccc(CC)s%15)c%14s%13)s%12)c%12c%11C(=O)c%11c(CC)sc(CC)c%11C%12=O)s%10)cc9c(-c9ccc(CC)s9)c8s7)s6)c6c5C(=O)c5c(CC)sc(CC)c5C6=O)s4)sc3c(-c3ccc(CC)s3)c3ccsc23)s1,CCCCC(CC1=CC=C(S1)C2=C3C=C(SC3=C(C4=C2SC=C4)C5=CC=C(S5)CC(CCCC)CC)C6=CC=C(S6)C7=C(C(C8=C(SC(CC(CCCC)CC)=C8C9=O)CC(CCCC)CC)=O)C9=C(C%10=CC=CS%10)S7)CC
313,BT2F-IC4F,"BFC-4F, BT2F-IC4F",3,PBDB-T,PBDB-T,10.1039/D0TA03683H,0.67,19.43,64.7,8.45,8.18,,sm,unfused,3,polymer,O=C1C2=CC(F)=C(F)C=C2C(/C1=C/C3=CC(C4(CC(CC)CCCC)CC(CC)CCCC)=C(S3)C5=C4C=C(S5)C(C6=NSN=C67)=C(F)C(F)=C7C8=CC(C9(CC(CC)CCCC)CC(CC)CCCC)=C(S8)C%10=C9C=C(S%10)/C=C(C(C%11=CC(F)=C(F)C=C%11%12)=O)/C%12=C(C#N)\C#N)=C(C#N)/C#N,CCC1(CC)c2cc(/C=C3\C(=O)c4cc(F)c(F)cc4C3=C(C#N)C#N)sc2-c2sc(-c3c(F)c(F)c(-c4cc5c(s4)-c4sc(/C=C6\C(=O)c7cc(F)c(F)cc7C6=C(C#N)C#N)cc4C5(CC)CC)c4nsnc34)cc21,CCC(CCCC)CC1=CC=C(S1)C2=C3C(SC(C4=CC=C(S4)C(SC(C5=CC=C(C6=CC7=C(S6)C(C8=CC=C(CC(CCCC)CC)S8)=C9C(SC(C%10=CC=C(S%10)C(SC(C%11=CC=C(C%12=CC%13=C(S%12)C(C%14=CC=C(CC(CCCC)CC)S%14)=C%15C(SC(C%16=CC=C(S%16)C(SC(C%17=CC=CS%17)=C%18C%19=O)=C%18C(C%20=C(CC(CCCC)CC)SC(CC(CCCC)CC)=C%20%19)=O)=C%15)=C%13C%21=CC=C(CC(CCCC)CC)S%21)S%11)=C%22C%23=O)=C%22C(C%24=C(CC(CCCC)CC)SC(CC(CCCC)CC)=C%24%23)=O)=C9)=C7C%25=CC=C(CC(CCCC)CC)S%25)S5)=C%26C%27=O)=C%26C(C%28=C(CC(CCCC)CC)SC(CC(CCCC)CC)=C%28%27)=O)=C3)=C(C%29=CC=C(CC(CCCC)CC)S%29)C%30=C2SC=C%30,CCc1ccc(-c2c3cc(-c4ccc(-c5sc(-c6ccc(-c7cc8c(-c9ccc(CC)s9)c9sc(-c%10ccc(-c%11sc(-c%12ccc(-c%13cc%14c(-c%15ccc(CC)s%15)c%15sc(-c%16ccc(-c%17sc(-c%18cccs%18)c%18c%17C(=O)c%17c(CC)sc(CC)c%17C%18=O)s%16)cc%15c(-c%15ccc(CC)s%15)c%14s%13)s%12)c%12c%11C(=O)c%11c(CC)sc(CC)c%11C%12=O)s%10)cc9c(-c9ccc(CC)s9)c8s7)s6)c6c5C(=O)c5c(CC)sc(CC)c5C6=O)s4)sc3c(-c3ccc(CC)s3)c3ccsc23)s1,CCCCC(CC1=CC=C(S1)C2=C3C=C(SC3=C(C4=C2SC=C4)C5=CC=C(S5)CC(CCCC)CC)C6=CC=C(S6)C7=C(C(C8=C(SC(CC(CCCC)CC)=C8C9=O)CC(CCCC)CC)=O)C9=C(C%10=CC=CS%10)S7)CC
313,BFC-4F,"BFC-4F, BT2F-IC4F",17,PTQ10,"PTQ10, PTQ-10",10.1002/solr.202000421,0.81,20.5,72.35,12.05,12.05,,sm,unfused,3,polymer,O=C1C2=CC(F)=C(F)C=C2C(/C1=C/C3=CC(C4(CC(CCCC)CC)CC(CCCC)CC)=C(S3)C5=C4C=C(S5)C(C6=NSN=C67)=C(F)C(F)=C7C8=CC(C9(CC(CCCC)CC)CC(CCCC)CC)=C(S8)C%10=C9C=C(S%10)/C=C(C(C%11=CC(F)=C(F)C=C%11%12)=O)/C%12=C(C#N)\C#N)=C(C#N)/C#N,CCC1(CC)c2cc(/C=C3\C(=O)c4cc(F)c(F)cc4C3=C(C#N)C#N)sc2-c2sc(-c3c(F)c(F)c(-c4cc5c(s4)-c4sc(/C=C6\C(=O)c7cc(F)c(F)cc7C6=C(C#N)C#N)cc4C5(CC)CC)c4nsnc34)cc21,FC(C(F)=C(C1=CC=C(C2=C(F)C(F)=C(C3=CC=C(C4=C(F)C(F)=CC5=C4N=CC(OCC(CCCCCC)CCCCCCCC)=N5)S3)C6=C2N=CC(OCC(CCCCCC)CCCCCCCC)=N6)S1)C7=C8N=CC(OCC(CCCCCC)CCCCCCCC)=N7)=C8C9=CC=CS9,CCOc1cnc2c(-c3ccc(-c4c(F)c(F)c(-c5ccc(-c6c(F)c(F)c(-c7cccs7)c7ncc(OCC)nc67)s5)c5ncc(OCC)nc45)s3)c(F)c(F)cc2n1,FC1=CC2=NC(OCC(CCCCCCCC)CCCCCC)=CN=C2C(C3=CC=CS3)=C1F
314,NOF-1,NOF-1,3,PBDB-T,PBDB-T,10.1002/solr.202100094,0.89,11.65,57.97,6.01,5.9,0.06,sm,unfused,3,polymer,O=C(C(/C1=C(C#N)\C#N)=C\C2=CC(C(CC(CCCC)CC)(CC(CCCC)CC)C3=C4SC(C5=C(C=CC(OCC(CCCC)CC)=C6C7=CC8=C(C(SC(/C=C9/C(C(C=C(F)C(F)=C%10)=C%10C9=O)=C(C#N)\C#N)=C%11)=C%11C8(CC(CC)CCCC)CC(CCCC)CC)S7)C6=CC=C5OCC(CCCC)CC)=C3)=C4S2)C%12=C1C=C(F)C(F)=C%12,CCC(C1=C2SC(C3=C(C=CC(OCC)=C4C5=CC6=C(C(SC(/C=C7/C(C(C=C(F)C(F)=C8)=C8C7=O)=C(C#N)\C#N)=C9)=C9C6(CC)CC)S5)C4=CC=C3OCC)=C1)(CC)C%10=C2SC(/C=C(/C%11=C(C#N)\C#N)C(C%12=C%11C=C(F)C(F)=C%12)=O)=C%10,CCC(CCCC)CC1=CC=C(S1)C2=C3C(SC(C4=CC=C(S4)C(SC(C5=CC=C(C6=CC7=C(S6)C(C8=CC=C(CC(CCCC)CC)S8)=C9C(SC(C%10=CC=C(S%10)C(SC(C%11=CC=C(C%12=CC%13=C(S%12)C(C%14=CC=C(CC(CCCC)CC)S%14)=C%15C(SC(C%16=CC=C(S%16)C(SC(C%17=CC=CS%17)=C%18C%19=O)=C%18C(C%20=C(CC(CCCC)CC)SC(CC(CCCC)CC)=C%20%19)=O)=C%15)=C%13C%21=CC=C(CC(CCCC)CC)S%21)S%11)=C%22C%23=O)=C%22C(C%24=C(CC(CCCC)CC)SC(CC(CCCC)CC)=C%24%23)=O)=C9)=C7C%25=CC=C(CC(CCCC)CC)S%25)S5)=C%26C%27=O)=C%26C(C%28=C(CC(CCCC)CC)SC(CC(CCCC)CC)=C%28%27)=O)=C3)=C(C%29=CC=C(CC(CCCC)CC)S%29)C%30=C2SC=C%30,CCc1ccc(-c2c3cc(-c4ccc(-c5sc(-c6ccc(-c7cc8c(-c9ccc(CC)s9)c9sc(-c%10ccc(-c%11sc(-c%12ccc(-c%13cc%14c(-c%15ccc(CC)s%15)c%15sc(-c%16ccc(-c%17sc(-c%18cccs%18)c%18c%17C(=O)c%17c(CC)sc(CC)c%17C%18=O)s%16)cc%15c(-c%15ccc(CC)s%15)c%14s%13)s%12)c%12c%11C(=O)c%11c(CC)sc(CC)c%11C%12=O)s%10)cc9c(-c9ccc(CC)s9)c8s7)s6)c6c5C(=O)c5c(CC)sc(CC)c5C6=O)s4)sc3c(-c3ccc(CC)s3)c3ccsc23)s1,CCCCC(CC1=CC=C(S1)C2=C3C=C(SC3=C(C4=C2SC=C4)C5=CC=C(S5)CC(CCCC)CC)C6=CC=C(S6)C7=C(C(C8=C(SC(CC(CCCC)CC)=C8C9=O)CC(CCCC)CC)=O)C9=C(C%10=CC=CS%10)S7)CC
315,NOF-2,NOF-2,3,PBDB-T,PBDB-T,10.1002/solr.202100094,0.928,16.1,71.42,10.67,10.59,0.04,sm,unfused,3,polymer,O=C(C(/C1=C(C#N)\C#N)=C\C2=CC(C(CC(CCCC)CC)(CC(CCCC)CC)C3=C4SC(C5=C(OCC(CCCC)CC)C6=CC=C(C7=CSC8=C7C(CC(CCCC)CC)(CC(CC)CCCC)C9=C8SC(/C=C%10/C(C(C=C(F)C(F)=C%11)=C%11C%10=O)=C(C#N)\C#N)=C9)C(OCC(CCCC)CC)=C6C=C5)=C3)=C4S2)C%12=C1C=C(F)C(F)=C%12,O=C(C1=C2C=C(C(F)=C1)F)C(/C2=C(C#N)\C#N)=C\C3=CC4=C(S3)C(SC(C5=C(C6=CC=C(C(OCC)=C6C=C5)C7=CSC8=C7C(CC)(C9=C8SC(/C=C%10/C(C%11=C(C%10=O)C=C(F)C(F)=C%11)=C(C#N)/C#N)=C9)CC)OCC)=C%12)=C%12C4(CC)CC,CCC(CCCC)CC1=CC=C(S1)C2=C3C(SC(C4=CC=C(S4)C(SC(C5=CC=C(C6=CC7=C(S6)C(C8=CC=C(CC(CCCC)CC)S8)=C9C(SC(C%10=CC=C(S%10)C(SC(C%11=CC=C(C%12=CC%13=C(S%12)C(C%14=CC=C(CC(CCCC)CC)S%14)=C%15C(SC(C%16=CC=C(S%16)C(SC(C%17=CC=CS%17)=C%18C%19=O)=C%18C(C%20=C(CC(CCCC)CC)SC(CC(CCCC)CC)=C%20%19)=O)=C%15)=C%13C%21=CC=C(CC(CCCC)CC)S%21)S%11)=C%22C%23=O)=C%22C(C%24=C(CC(CCCC)CC)SC(CC(CCCC)CC)=C%24%23)=O)=C9)=C7C%25=CC=C(CC(CCCC)CC)S%25)S5)=C%26C%27=O)=C%26C(C%28=C(CC(CCCC)CC)SC(CC(CCCC)CC)=C%28%27)=O)=C3)=C(C%29=CC=C(CC(CCCC)CC)S%29)C%30=C2SC=C%30,CCc1ccc(-c2c3cc(-c4ccc(-c5sc(-c6ccc(-c7cc8c(-c9ccc(CC)s9)c9sc(-c%10ccc(-c%11sc(-c%12ccc(-c%13cc%14c(-c%15ccc(CC)s%15)c%15sc(-c%16ccc(-c%17sc(-c%18cccs%18)c%18c%17C(=O)c%17c(CC)sc(CC)c%17C%18=O)s%16)cc%15c(-c%15ccc(CC)s%15)c%14s%13)s%12)c%12c%11C(=O)c%11c(CC)sc(CC)c%11C%12=O)s%10)cc9c(-c9ccc(CC)s9)c8s7)s6)c6c5C(=O)c5c(CC)sc(CC)c5C6=O)s4)sc3c(-c3ccc(CC)s3)c3ccsc23)s1,CCCCC(CC1=CC=C(S1)C2=C3C=C(SC3=C(C4=C2SC=C4)C5=CC=C(S5)CC(CCCC)CC)C6=CC=C(S6)C7=C(C(C8=C(SC(CC(CCCC)CC)=C8C9=O)CC(CCCC)CC)=O)C9=C(C%10=CC=CS%10)S7)CC
316,NOF-3,NOF-3,3,PBDB-T,PBDB-T,10.1002/solr.202100094,0.898,18.49,69.74,11.58,11.44,0.1,sm,unfused,3,polymer,O=C(C(/C1=C(C#N)\C#N)=C\C2=CC(C(CC(CCCC)CC)(CC(CCCC)CC)C3=C4SC(C5=CC6=CC(OCC(CCCC)CC)=C(C7=CC8=C(C(SC(/C=C9/C(C(C=C(F)C(F)=C%10)=C%10C9=O)=C(C#N)\C#N)=C%11)=C%11C8(CC(CC)CCCC)CC(CCCC)CC)S7)C=C6C=C5OCC(CCCC)CC)=C3)=C4S2)C%12=C1C=C(F)C(F)=C%12,CCC(C1=C2SC(C3=CC4=CC(OCC)=C(C5=CC6=C(C(SC(/C=C7/C(C(C=C(F)C(F)=C8)=C8C7=O)=C(C#N)\C#N)=C9)=C9C6(CC)CC)S5)C=C4C=C3OCC)=C1)(CC)C%10=C2SC(/C=C(/C%11=C(C#N)\C#N)C(C%12=C%11C=C(F)C(F)=C%12)=O)=C%10,CCC(CCCC)CC1=CC=C(S1)C2=C3C(SC(C4=CC=C(S4)C(SC(C5=CC=C(C6=CC7=C(S6)C(C8=CC=C(CC(CCCC)CC)S8)=C9C(SC(C%10=CC=C(S%10)C(SC(C%11=CC=C(C%12=CC%13=C(S%12)C(C%14=CC=C(CC(CCCC)CC)S%14)=C%15C(SC(C%16=CC=C(S%16)C(SC(C%17=CC=CS%17)=C%18C%19=O)=C%18C(C%20=C(CC(CCCC)CC)SC(CC(CCCC)CC)=C%20%19)=O)=C%15)=C%13C%21=CC=C(CC(CCCC)CC)S%21)S%11)=C%22C%23=O)=C%22C(C%24=C(CC(CCCC)CC)SC(CC(CCCC)CC)=C%24%23)=O)=C9)=C7C%25=CC=C(CC(CCCC)CC)S%25)S5)=C%26C%27=O)=C%26C(C%28=C(CC(CCCC)CC)SC(CC(CCCC)CC)=C%28%27)=O)=C3)=C(C%29=CC=C(CC(CCCC)CC)S%29)C%30=C2SC=C%30,CCc1ccc(-c2c3cc(-c4ccc(-c5sc(-c6ccc(-c7cc8c(-c9ccc(CC)s9)c9sc(-c%10ccc(-c%11sc(-c%12ccc(-c%13cc%14c(-c%15ccc(CC)s%15)c%15sc(-c%16ccc(-c%17sc(-c%18cccs%18)c%18c%17C(=O)c%17c(CC)sc(CC)c%17C%18=O)s%16)cc%15c(-c%15ccc(CC)s%15)c%14s%13)s%12)c%12c%11C(=O)c%11c(CC)sc(CC)c%11C%12=O)s%10)cc9c(-c9ccc(CC)s9)c8s7)s6)c6c5C(=O)c5c(CC)sc(CC)c5C6=O)s4)sc3c(-c3ccc(CC)s3)c3ccsc23)s1,CCCCC(CC1=CC=C(S1)C2=C3C=C(SC3=C(C4=C2SC=C4)C5=CC=C(S5)CC(CCCC)CC)C6=CC=C(S6)C7=C(C(C8=C(SC(CC(CCCC)CC)=C8C9=O)CC(CCCC)CC)=O)C9=C(C%10=CC=CS%10)S7)CC
317,Y25,Y25,12,PBDB-TF,"PBDB-TF, PM6, PBDB-T-2F, PBDB-T2F, PBDBT-F",10.1002/solr.202100281,0.8,20.19,72.14,11.65,11.25,,sm,y,6,polymer,O=C1C2=CC(F)=C(F)C=C2C(/C1=C/C3=CC(N(C4=C5C6=NN(CC(CC)CCCC)N=C6C7=C4N(C8=C7SC(/C=C9/C(C%10=C(C9=O)C=C(F)C(F)=C%10)=C(C#N)\C#N)=C8)CC(CC)CCCC)CC(CC)CCCC)=C5S3)=C(C#N)\C#N,CCn1nc2c(n1)c1c3sc(/C=C4\C(=O)c5cc(F)c(F)cc5C4=C(C#N)C#N)cc3n(CC)c1c1c2c2sc(/C=C3\C(=O)c4cc(F)c(F)cc4C3=C(C#N)C#N)cc2n1CC,FC1=C(CC(CCCC)CC)SC(C2=C3C(SC(C4=CC=C(S4)C(SC(C5=CC=C(C6=CC7=C(S6)C(C8=CC(F)=C(CC(CCCC)CC)S8)=C9C(SC(C%10=CC=C(S%10)C(SC(C%11=CC=C(C%12=CC%13=C(S%12)C(C%14=CC(F)=C(CC(CCCC)CC)S%14)=C%15C(SC(C%16=CC=C(S%16)C(SC(C%17=CC=CS%17)=C%18C%19=O)=C%18C(C%20=C(CC(CCCC)CC)SC(CC(CCCC)CC)=C%20%19)=O)=C%15)=C%13C%21=CC(F)=C(CC(CCCC)CC)S%21)S%11)=C%22C%23=O)=C%22C(C%24=C(CC(CCCC)CC)SC(CC(CCCC)CC)=C%24%23)=O)=C9)=C7C%25=CC(F)=C(CC(CCCC)CC)S%25)S5)=C%26C%27=O)=C%26C(C%28=C(CC(CCCC)CC)SC(CC(CCCC)CC)=C%28%27)=O)=C3)=C(C%29=CC(F)=C(CC(CCCC)CC)S%29)C%30=C2SC=C%30)=C1,CCc1sc(-c2c3cc(-c4ccc(-c5sc(-c6ccc(-c7cc8c(-c9cc(F)c(CC)s9)c9sc(-c%10ccc(-c%11sc(-c%12ccc(-c%13cc%14c(-c%15cc(F)c(CC)s%15)c%15sc(-c%16ccc(-c%17sc(-c%18cccs%18)c%18c%17C(=O)c%17c(CC)sc(CC)c%17C%18=O)s%16)cc%15c(-c%15cc(F)c(CC)s%15)c%14s%13)s%12)c%12c%11C(=O)c%11c(CC)sc(CC)c%11C%12=O)s%10)cc9c(-c9cc(F)c(CC)s9)c8s7)s6)c6c5C(=O)c5c(CC)sc(CC)c5C6=O)s4)sc3c(-c3cc(F)c(CC)s3)c3ccsc23)cc1F,CCCCC(CC1=C(F)C=C(C2=C3C=C(SC3=C(C4=C2SC=C4)C5=CC(F)=C(S5)CC(CCCC)CC)C6=CC=C(S6)C7=C(C(C8=C(SC(CC(CCCC)CC)=C8C9=O)CC(CCCC)CC)=O)C9=C(C%10=CC=CS%10)S7)S1)CC
