Repository: brigreens/Meta-analysis_OSCs

This repository contains the data files and analysis notebooks to support the paper "Meta-Analysis of Molecular Design Strategies for Non-Fullerene Acceptor Based Organic Solar Cell Materials" (DOI: 10.26434/chemrxiv-2024-w29b1)

File: OSC_dataset_metaanalysis.csv (part 44 of 76)
NFA_ID,reported_acceptor,NFA_other_names,don_ID,reported_donor,don_other_names,DOI,Voc,Jsc,FF,PCE_max,PCE_avg,PCE_std,acceptor_type,acceptor_class,fused_rings_in_core,donor_type,acc_SMILES_sidechains,acc_SMILES_shortened_sidechains,don_SMILES_sidechains,don_SMILES_shortened_sidechains,don_mon_SMILES
333,IDT-BT-R,"IDT-2BR, IDT-BT-R",7,PTB7-Th,"PTB7-Th, PBDTT-TT-F, PBDTTT-EFT, PBT7-Th",10.1016/j.orgel.2017.02.008,1.02,13.6,59.1,8.3,8.2,0.1,sm,fused,5,polymer,S=C(N(CC)C/1=O)SC1=C/C(C2=NSN=C23)=CC=C3C(S4)=CC5=C4C6=CC(C(C7=CC=C(CCCCCC)C=C7)(C8=CC=C(CCCCCC)C=C8)C9=C%10SC(C%11=CC=C(/C=C%12SC(N(CC)C\%12=O)=S)C%13=NSN=C%13%11)=C9)=C%10C=C6C5(C%14=CC=C(CCCCCC)C=C%14)C%15=CC=C(CCCCCC)C=C%15,CCc1ccc(C2(c3ccc(CC)cc3)c3cc4c(cc3-c3sc(-c5ccc(/C=C6\SC(=S)N(CC)C6=O)c6nsnc56)cc32)C(c2ccc(CC)cc2)(c2ccc(CC)cc2)c2cc(-c3ccc(/C=C5\SC(=S)N(CC)C5=O)c5nsnc35)sc2-4)cc1,FC1=C(C(OCC(CCCC)CC)=O)SC2=C(SC=C21)C(S3)=CC4=C3C(C5=CC=C(CC(CC)CCCC)S5)=C(C=C(C6=C(C(F)=C(C(OCC(CCCC)CC)=O)S7)C7=C(S6)C(S8)=CC9=C8C(C%10=CC=C(CC(CCCC)CC)S%10)=C(C=C(C%11=C(C(F)=C(C(OCC(CCCC)CC)=O)S%12)C%12=C(S%11)C(S%13)=CC%14=C%13C(C%15=CC=C(CC(CC)CCCC)S%15)=C(C=CS%16)C%16=C%14C%17=CC=C(CC(CC)CCCC)S%17)S%18)C%18=C9C%19=CC=C(CC(CCCC)CC)S%19)S%20)C%20=C4C%21=CC=C(CC(CC)CCCC)S%21,CCOC(=O)c1sc2c(-c3cc4c(-c5ccc(CC)s5)c5sc(-c6sc(-c7cc8c(-c9ccc(CC)s9)c9sc(-c%10sc(-c%11cc%12c(-c%13ccc(CC)s%13)c%13sccc%13c(-c%13ccc(CC)s%13)c%12s%11)c%11sc(C(=O)OCC)c(F)c%10%11)cc9c(-c9ccc(CC)s9)c8s7)c7sc(C(=O)OCC)c(F)c67)cc5c(-c5ccc(CC)s5)c4s3)scc2c1F,CCCCC(COC(C1=C(F)C2=CSC(C3=CC4=C(C5=C(C(C6=CC=C(S6)CC(CCCC)CC)=C4S3)C=CS5)C7=CC=C(S7)CC(CCCC)CC)=C2S1)=O)CC
333,IDT-BT-R,"IDT-2BR, IDT-BT-R",7,PTB7-Th,"PTB7-Th, PBDTT-TT-F, PBDTTT-EFT, PBT7-Th",10.1039/C8TC00705E,1.05,14.62,59.91,9.39,9.2,,sm,fused,5,polymer,O=C1C(SC(=S)N1CC)=CC2=CC=C(C=3SC=4C=5C=C6C(=CC5C(C7=CC=C(C=C7)CCCCCC)(C8=CC=C(C=C8)CCCCCC)C4C3)C=9SC(=CC9C6(C%10=CC=C(C=C%10)CCCCCC)C%11=CC=C(C=C%11)CCCCCC)C%12=CC=C(C=C%13SC(=S)N(C%13=O)CC)C%14=NSN=C%14%12)C%15=NSN=C%152,CCc1ccc(C2(c3ccc(CC)cc3)c3cc4c(cc3-c3sc(-c5ccc(/C=C6\SC(=S)N(CC)C6=O)c6nsnc56)cc32)C(c2ccc(CC)cc2)(c2ccc(CC)cc2)c2cc(-c3ccc(/C=C5\SC(=S)N(CC)C5=O)c5nsnc35)sc2-4)cc1,FC1=C(C(OCC(CCCC)CC)=O)SC2=C(SC=C21)C(S3)=CC4=C3C(C5=CC=C(CC(CC)CCCC)S5)=C(C=C(C6=C(C(F)=C(C(OCC(CCCC)CC)=O)S7)C7=C(S6)C(S8)=CC9=C8C(C%10=CC=C(CC(CCCC)CC)S%10)=C(C=C(C%11=C(C(F)=C(C(OCC(CCCC)CC)=O)S%12)C%12=C(S%11)C(S%13)=CC%14=C%13C(C%15=CC=C(CC(CC)CCCC)S%15)=C(C=CS%16)C%16=C%14C%17=CC=C(CC(CC)CCCC)S%17)S%18)C%18=C9C%19=CC=C(CC(CCCC)CC)S%19)S%20)C%20=C4C%21=CC=C(CC(CC)CCCC)S%21,CCOC(=O)c1sc2c(-c3cc4c(-c5ccc(CC)s5)c5sc(-c6sc(-c7cc8c(-c9ccc(CC)s9)c9sc(-c%10sc(-c%11cc%12c(-c%13ccc(CC)s%13)c%13sccc%13c(-c%13ccc(CC)s%13)c%12s%11)c%11sc(C(=O)OCC)c(F)c%10%11)cc9c(-c9ccc(CC)s9)c8s7)c7sc(C(=O)OCC)c(F)c67)cc5c(-c5ccc(CC)s5)c4s3)scc2c1F,CCCCC(COC(C1=C(F)C2=CSC(C3=CC4=C(C5=C(C(C6=CC=C(S6)CC(CCCC)CC)=C4S3)C=CS5)C7=CC=C(S7)CC(CCCC)CC)=C2S1)=O)CC
334,IDT-2BR1,IDT-2BR1,7,PTB7-Th,"PTB7-Th, PBDTT-TT-F, PBDTTT-EFT, PBT7-Th",10.1007/s11426-016-0336-6,0.95,15.2,60,8.7,8.6,,sm,fused,5,polymer,O=C1C(SC(=S)N1CC)=CC2=CC=C(C3=NSN=C32)C=4SC=5C=6C=C7C(=CC6C(C5C4)(CCCCCC)CCCCCC)C=8SC(=CC8C7(CCCCCC)CCCCCC)C9=CC=C(C=C%10SC(=S)N(C%10=O)CC)C%11=NSN=C%119,CCN1C(=O)/C(=C/c2ccc(-c3cc4c(s3)-c3cc5c(cc3C4(CC)CC)-c3sc(-c4ccc(/C=C6\SC(=S)N(CC)C6=O)c6nsnc46)cc3C5(CC)CC)c3nsnc23)SC1=S,FC1=C(C(OCC(CCCC)CC)=O)SC2=C(SC=C21)C(S3)=CC4=C3C(C5=CC=C(CC(CC)CCCC)S5)=C(C=C(C6=C(C(F)=C(C(OCC(CCCC)CC)=O)S7)C7=C(S6)C(S8)=CC9=C8C(C%10=CC=C(CC(CCCC)CC)S%10)=C(C=C(C%11=C(C(F)=C(C(OCC(CCCC)CC)=O)S%12)C%12=C(S%11)C(S%13)=CC%14=C%13C(C%15=CC=C(CC(CC)CCCC)S%15)=C(C=CS%16)C%16=C%14C%17=CC=C(CC(CC)CCCC)S%17)S%18)C%18=C9C%19=CC=C(CC(CCCC)CC)S%19)S%20)C%20=C4C%21=CC=C(CC(CC)CCCC)S%21,CCOC(=O)c1sc2c(-c3cc4c(-c5ccc(CC)s5)c5sc(-c6sc(-c7cc8c(-c9ccc(CC)s9)c9sc(-c%10sc(-c%11cc%12c(-c%13ccc(CC)s%13)c%13sccc%13c(-c%13ccc(CC)s%13)c%12s%11)c%11sc(C(=O)OCC)c(F)c%10%11)cc9c(-c9ccc(CC)s9)c8s7)c7sc(C(=O)OCC)c(F)c67)cc5c(-c5ccc(CC)s5)c4s3)scc2c1F,CCCCC(COC(C1=C(F)C2=CSC(C3=CC4=C(C5=C(C(C6=CC=C(S6)CC(CCCC)CC)=C4S3)C=CS5)C7=CC=C(S7)CC(CCCC)CC)=C2S1)=O)CC
335,NCBDT-4Cl,NCBDT-4Cl,145,PBDB-T-SF,PBDB-T-SF,10.1007/s11426-018-9334-9,0.851,22.35,74.3,14.1,13.8,0.2,sm,fused,7,polymer,N#CC(C#N)=C1C(=CC=2SC=3C=4SC=5C(=C(C=6SC=7C=8SC(C=C9C(=O)C%10=CC(Cl)=C(Cl)C=C%10C9C(C#N)C#N)=CC8C(C%11=CC=C(C=C%11)CCCCCC)(C%12=CC=C(C=C%12)CCCCCC)C7C6C5CCCCCCCC)CCCCCCCC)C4C(C%13=CC=C(C=C%13)CCCCCC)(C%14=CC=C(C=C%14)CCCCCC)C3C2)C(=O)C%15=CC(Cl)=C(Cl)C=C%151,CCc1ccc(C2(c3ccc(CC)cc3)c3cc(/C=C4\C(=O)c5cc(Cl)c(Cl)cc5C4=C(C#N)C#N)sc3-c3sc4c(CC)c5c6c(sc5c(CC)c4c32)-c2sc(/C=C3\C(=O)c4cc(Cl)c(Cl)cc4C3=C(C#N)C#N)cc2C6(c2ccc(CC)cc2)c2ccc(CC)cc2)cc1,CCC(CCCC)CSC(SC(C1=C2C(SC(C3=CC=C(S3)C(SC(C4=CC=C(C5=CC6=C(S5)C(C7=CC(F)=C(SCC(CCCC)CC)S7)=C8C(SC(C9=CC=C(S9)C(SC(C%10=CC=C(C%11=CC%12=C(S%11)C(C%13=CC(F)=C(SCC(CCCC)CC)S%13)=C%14C(SC(C%15=CC=C(S%15)C(SC(C%16=CC=CS%16)=C%17C%18=O)=C%17C(C%19=C(CC(CCCC)CC)SC(CC(CCCC)CC)=C%19%18)=O)=C%14)=C%12C%20=CC(F)=C(SCC(CCCC)CC)S%20)S%10)=C%21C%22=O)=C%21C(C%23=C(CC(CCCC)CC)SC(CC(CCCC)CC)=C%23%22)=O)=C8)=C6C%24=CC(F)=C(SCC(CCCC)CC)S%24)S4)=C%25C%26=O)=C%25C(C%27=C(CC(CCCC)CC)SC(CC(CCCC)CC)=C%27%26)=O)=C2)=C(C%28=CC(F)=C(SCC(CCCC)CC)S%28)C%29=C1SC=C%29)=C%30)=C%30F,CCSc1sc(-c2c3cc(-c4ccc(-c5sc(-c6ccc(-c7cc8c(-c9cc(F)c(SCC)s9)c9sc(-c%10ccc(-c%11sc(-c%12ccc(-c%13cc%14c(-c%15cc(F)c(SCC)s%15)c%15sc(-c%16ccc(-c%17sc(-c%18cccs%18)c%18c%17C(=O)c%17c(CC)sc(CC)c%17C%18=O)s%16)cc%15c(-c%15cc(F)c(SCC)s%15)c%14s%13)s%12)c%12c%11C(=O)c%11c(CC)sc(CC)c%11C%12=O)s%10)cc9c(-c9cc(F)c(SCC)s9)c8s7)s6)c6c5C(=O)c5c(CC)sc(CC)c5C6=O)s4)sc3c(-c3cc(F)c(SCC)s3)c3ccsc23)cc1F,CCCCC(CSC1=C(F)C=C(C2=C3C=C(SC3=C(C4=C2SC=C4)C5=CC(F)=C(S5)SCC(CCCC)CC)C6=CC=C(S6)C7=C(C(C8=C(SC(CC(CCCC)CC)=C8C9=O)CC(CCCC)CC)=O)C9=C(C%10=CC=CS%10)S7)S1)CC
336,BTPT-4F,BTPT-4F,148,P2F-Ehp,"P2F-Ehp, P2F-EHp",10.1007/s11426-019-9457-5,0.78,3.2,43.78,1.09,1.06,0.06,sm,y,6,polymer,N#CC(C#N)=C1C(=CC=2SC=3C=4C5=NSN=C5C=6C=7SC(C=C8C(=O)C9=CC(F)=C(F)C=C9C8=C(C#N)C#N)=CC7N(C6C4N(C3C2)CC(CC)CCCC)CC(CC)CCCC)C(=O)C%10=CC(F)=C(F)C=C%101,CCn1c2cc(/C=C3\C(=O)c4cc(F)c(F)cc4C3=C(C#N)C#N)sc2c2c3nsnc3c3c4sc(/C=C5\C(=O)c6cc(F)c(F)cc6C5=C(C#N)C#N)cc4n(CC)c3c21,FC1=CC(C2=C3C(SC(C4=CC=C(S4)C(C5=NN(CCC(CCCC)CC)N=C5C(C6=CC=C(C7=CC8=C(S7)C(C9=CC(F)=C(CC(CCCC)CC)C(F)=C9)=C%10C(SC(C%11=CC=C(S%11)C(C%12=NN(CCC(CCCC)CC)N=C%12C(C%13=CC=C(C%14=CC%15=C(S%14)C(C%16=CC(F)=C(CC(CCCC)CC)C(F)=C%16)=C%17C(SC(C%18=CC=C(S%18)C(C%19=NN(CCC(CCCC)CC)N=C%19C(C%20=CC=CS%20)=C%21C%22=O)=C%21C(N%22CCCCCCCC)=O)=C%17)=C%15C%23=CC(F)=C(CC(CCCC)CC)C(F)=C%23)S%13)=C%24C%25=O)=C%24C(N%25CCCCCCCC)=O)=C%10)=C8C%26=CC(F)=C(CC(CCCC)CC)C(F)=C%26)S6)=C%27C%28=O)=C%27C(N%28CCCCCCCC)=O)=C3)=C(C%29=CC(F)=C(CC(CCCC)CC)C(F)=C%29)C%30=C2SC=C%30)=CC(F)=C1CC(CCCC)CC,CCc1c(F)cc(-c2c3cc(-c4ccc(-c5c6c(c(-c7ccc(-c8cc9c(-c%10cc(F)c(CC)c(F)c%10)c%10sc(-c%11ccc(-c%12c%13c(c(-c%14ccc(-c%15cc%16c(-c%17cc(F)c(CC)c(F)c%17)c%17sc(-c%18ccc(-c%19c%20c(c(-c%21cccs%21)c%21nn(CC)nc%19%21)C(=O)N(CC)C%20=O)s%18)cc%17c(-c%17cc(F)c(CC)c(F)c%17)c%16s%15)s%14)c%14nn(CC)nc%12%14)C(=O)N(CC)C%13=O)s%11)cc%10c(-c%10cc(F)c(CC)c(F)c%10)c9s8)s7)c7nn(CC)nc57)C(=O)N(CC)C6=O)s4)sc3c(-c3cc(F)c(CC)c(F)c3)c3ccsc23)cc1F,FC1=CC(C(C2=C(C(C3=CC(F)=C(CC(CCCC)CC)C(F)=C3)=C4S5)C=CS2)=C4C=C5C(S6)=CC=C6C(C7=NN(N=C87)CCC(CCCC)CC)=C(C(N(C9=O)CCCCCCCC)=O)C9=C8C%10=CC=CS%10)=CC(F)=C1CC(CCCC)CC
337,Qx3c,Qx3c,0,P3HT,P3HT,10.1007/s11426-019-9618-7,0.75,0.14,30,0.03,0.03,,sm,fused,5,polymer,N#CC(C#N)=C1SC(=CC=2C=CC(C=3SC=4C=5C=C6C(=CC5C(C4C3)(CCCCCCCC)CCCCCCCC)C=7SC(=CC7C6(CCCCCCCC)CCCCCCCC)C=8C=CC(C=C9SC(=C(C#N)C#N)N(C9=O)CC)=C%10N=CC=NC%108)=C%11N=CC=NC2%11)C(=O)N1CC,CCn1c(=C(C#N)C#N)s/c(=C/c2ccc(-c3cc4c(s3)-c3cc5c(cc3C4(CC)CC)-c3sc(-c4ccc(/C=c6/sc(=C(C#N)C#N)n(CC)c6=O)c6nccnc46)cc3C5(CC)CC)c3nccnc23)c1=O,CCCCCCC1=CSC(C2=C(CCCCCC)C=C(C3=C(CCCCCC)C=C(C4=C(CCCCCC)C=C(C5=C(CCCCCC)C=C(C6=C(CCCCCC)C=CS6)S5)S4)S3)S2)=C1,CCc1cc(C)sc1-c1sc(-c2cc(CC)c(-c3sc(-c4cc(CC)c(-c5sc(C)cc5CC)s4)cc3CC)s2)cc1CC,CCCCCCC1=CSC=C1
338,Qx3,Qx3,0,P3HT,P3HT,10.1007/s11426-019-9618-7,0.89,5.57,68,3.37,3.22,,sm,fused,5,polymer,N#CC(C#N)=C1SC(=CC=2C=CC(C=3SC=4C=5C=C6C(=CC5C(C7=CC=C(C=C7)CCCCCC)(C8=CC=C(C=C8)CCCCCC)C4C3)C=9SC(=CC9C6(C%10=CC=C(C=C%10)CCCCCC)C%11=CC=C(C=C%11)CCCCCC)C=%12C=CC(C=C%13SC(=C(C#N)C#N)N(C%13=O)CC)=C%14N=C(C%15=CC=CC=C%15)C(=NC%14%12)C=%16C=CC=CC%16)=C%17N=C(C=%18C=CC=CC%18)C(=NC2%17)C%19=CC=CC=C%19)C(=O)N1CC,CCc1ccc(C2(c3ccc(CC)cc3)c3cc4c(cc3-c3sc(-c5ccc(/C=c6/sc(=C(C#N)C#N)n(CC)c6=O)c6nc(-c7ccccc7)c(-c7ccccc7)nc56)cc32)C(c2ccc(CC)cc2)(c2ccc(CC)cc2)c2cc(-c3ccc(/C=c5/sc(=C(C#N)C#N)n(CC)c5=O)c5nc(-c6ccccc6)c(-c6ccccc6)nc35)sc2-4)cc1,CCCCCCC1=CSC(C2=C(CCCCCC)C=C(C3=C(CCCCCC)C=C(C4=C(CCCCCC)C=C(C5=C(CCCCCC)C=C(C6=C(CCCCCC)C=CS6)S5)S4)S3)S2)=C1,CCc1cc(C)sc1-c1sc(-c2cc(CC)c(-c3sc(-c4cc(CC)c(-c5sc(C)cc5CC)s4)cc3CC)s2)cc1CC,CCCCCCC1=CSC=C1
339,Qx3b,Qx3b,0,P3HT,P3HT,10.1007/s11426-019-9618-7,0.75,12.87,66,6.37,6.26,,sm,fused,5,polymer,N#CC(C#N)=C1SC(=CC=2C=CC(C=3SC=4C=5C=C6C(=CC5C(C4C3)(CCCCCCCC)CCCCCCCC)C=7SC(=CC7C6(CCCCCCCC)CCCCCCCC)C=8C=CC(C=C9SC(=C(C#N)C#N)N(C9=O)CC)=C%10N=C(C%11=CC=CC=C%11)C(=NC%108)C=%12C=CC=CC%12)=C%13N=C(C=%14C=CC=CC%14)C(=NC2%13)C%15=CC=CC=C%15)C(=O)N1CC,CCn1c(=C(C#N)C#N)s/c(=C/c2ccc(-c3cc4c(s3)-c3cc5c(cc3C4(CC)CC)-c3sc(-c4ccc(/C=c6/sc(=C(C#N)C#N)n(CC)c6=O)c6nc(-c7ccccc7)c(-c7ccccc7)nc46)cc3C5(CC)CC)c3nc(-c4ccccc4)c(-c4ccccc4)nc23)c1=O,CCCCCCC1=CSC(C2=C(CCCCCC)C=C(C3=C(CCCCCC)C=C(C4=C(CCCCCC)C=C(C5=C(CCCCCC)C=C(C6=C(CCCCCC)C=CS6)S5)S4)S3)S2)=C1,CCc1cc(C)sc1-c1sc(-c2cc(CC)c(-c3sc(-c4cc(CC)c(-c5sc(C)cc5CC)s4)cc3CC)s2)cc1CC,CCCCCCC1=CSC=C1
340,BTA4,BTA4,96,J52-F,"J52-F, J52-2F",10.1007/s11426-020-9840-x,1.21,8.39,55.25,5.61,5.34,,sm,fused,5,polymer,O=C(N(C1=CC=CC=C1)/C(S/2)=C(C#N)/C#N)C2=C/C(C3=NN(CCCCCCCC)N=C34)=CC=C4C(S5)=CC6=C5C7=CC(C(C8=CC=C(CCCCCC)C=C8)(C9=CC=C(CCCCCC)C=C9)C%10=C%11SC(C%12=CC=C(/C=C%13C(N(C%14=CC=CC=C%14)/C(S\%13)=C(C#N)/C#N)=O)C%15=NN(CCCCCCCC)N=C%15%12)=C%10)=C%11C=C7C6(C%16=CC=C(CCCCCC)C=C%16)C%17=CC=C(CCCCCC)C=C%17,CCC1=CC=C(C2(C3=C(C4=C2C=C(C5=CC=C(C6=NN(N=C56)CC)/C=C7S/C(N(C/7=O)C8=CC=CC=C8)=C(C#N)\C#N)S4)C=C(C(C9=CC=C(CC)C=C9)(C%10=C%11SC(C%12=CC=C(C%13=NN(N=C%12%13)CC)/C=C%14S/C(N(C/%14=O)C%15=CC=CC=C%15)=C(C#N)\C#N)=C%10)C%16=CC=C(CC)C=C%16)C%11=C3)C%17=CC=C(CC)C=C%17)C=C1,FC1=C(CC(CCCC)CC)SC(C2=C3SC(C4=CC=C(C5=C(C(F)=CC6=NN(CC(CCCCCCCC)CCCCCC)N=C65)F)S4)=CC3=C(C7=CC(F)=C(CC(CCCC)CC)S7)C8=C2C=C(S8)C9=CC=C(C(C%10=NN(CC(CCCCCCCC)CCCCCC)N=C%10%11)=C(F)C(F)=C%11C%12=CC=C(S%12)C%13=CC%14=C(C%15=CC(F)=C(CC(CCCC)CC)S%15)C%16=C(C(C%17=CC(F)=C(CC(CCCC)CC)S%17)=C%14S%13)C=C(S%16)C%18=CC=C(C(C%19=NN(CC(CCCCCCCC)CCCCCC)N=C%19%20)=C(F)C(F)=C%20C%21=CC=C(S%21)C%22=CC%23=C(C%24=CC(F)=C(CC(CCCC)CC)S%24)C%25=C(C(C%26=CC(F)=C(CC(CCCC)CC)S%26)=C%23S%22)C=C(S%25)C%27=CC=CS%27)S%18)S9)=C1,CCc1sc(-c2c3cc(-c4ccc(-c5c(F)c(F)c(-c6ccc(-c7cc8c(-c9cc(F)c(CC)s9)c9sc(-c%10ccc(-c%11c(F)c(F)c(-c%12ccc(-c%13cc%14c(-c%15cc(F)c(CC)s%15)c%15sc(-c%16ccc(-c%17c(F)c(F)c(-c%18cccs%18)c%18nn(CC)nc%17%18)s%16)cc%15c(-c%15cc(F)c(CC)s%15)c%14s%13)s%12)c%12nn(CC)nc%11%12)s%10)cc9c(-c9cc(F)c(CC)s9)c8s7)s6)c6nn(CC)nc56)s4)sc3c(-c3cc(F)c(CC)s3)c3ccsc23)cc1F,CCCCCCCCC(CN1N=C2C=C(C(F)=C(C2=N1)C3=CC=C(S3)C4=CC5=C(C6=C(C(C7=CC(F)=C(S7)CC(CCCC)CC)=C5S4)C=C(C8=CC=CS8)S6)C9=CC(F)=C(S9)CC(CCCC)CC)F)CCCCCC
341,BT3,"BTA3, BT3",0,P3HT,P3HT,10.1021/acsami.8b10312,0.72,5.81,61,2.55,2.5,0.04,sm,fused,5,polymer,N#CC(C#N)=C1SC(=CC2=CC=C(C=3SC=4C=5C=C6C(=CC5C(C7=CC=C(C=C7)CCCCCC)(C8=CC=C(C=C8)CCCCCC)C4C3)C=9SC(=CC9C6(C%10=CC=C(C=C%10)CCCCCC)C%11=CC=C(C=C%11)CCCCCC)C%12=CC=C(C=C%13SC(=C(C#N)C#N)N(C%13=O)CC)C%14=NN(N=C%14%12)CCCCCCCC)C%15=NN(N=C2%15)CCCCCCCC)C(=O)N1CC,CCc1ccc(C2(c3ccc(CC)cc3)c3cc4c(cc3-c3sc(-c5ccc(/C=c6\sc(=C(C#N)C#N)n(CC)c6=O)c6nsnc56)cc32)C(c2ccc(CC)cc2)(c2ccc(CC)cc2)c2cc(-c3ccc(/C=c5/sc(=C(C#N)C#N)n(CC)c5=O)c5nsnc35)sc2-4)cc1,CCCCCCC1=CSC(C2=C(CCCCCC)C=C(C3=C(CCCCCC)C=C(C4=C(CCCCCC)C=C(C5=C(CCCCCC)C=C(C6=C(CCCCCC)C=CS6)S5)S4)S3)S2)=C1,CCc1cc(C)sc1-c1sc(-c2cc(CC)c(-c3sc(-c4cc(CC)c(-c5sc(C)cc5CC)s4)cc3CC)s2)cc1CC,CCCCCCC1=CSC=C1
341,BTA3,"BTA3, BT3",0,P3HT,P3HT,10.1021/acsami.8b10312,0.9,9.64,65,5.64,5.48,0.12,sm,fused,5,polymer,N#CC(C#N)=C1SC(=CC2=CC=C(C=3SC=4C=5C=C6C(=CC5C(C7=CC=C(C=C7)CCCCCC)(C8=CC=C(C=C8)CCCCCC)C4C3)C=9SC(=CC9C6(C%10=CC=C(C=C%10)CCCCCC)C%11=CC=C(C=C%11)CCCCCC)C%12=CC=C(C=C%13SC(=C(C#N)C#N)N(C%13=O)CC)C%14=NN(N=C%14%12)CCCCCCCC)C%15=NN(N=C2%15)CCCCCCCC)C(=O)N1CC,CCc1ccc(C2(c3ccc(CC)cc3)c3cc4c(cc3-c3sc(-c5ccc(/C=c6/sc(=C(C#N)C#N)n(CC)c6=O)c6nn(CC)nc56)cc32)C(c2ccc(CC)cc2)(c2ccc(CC)cc2)c2cc(-c3ccc(/C=c5/sc(=C(C#N)C#N)n(CC)c5=O)c5nn(CC)nc35)sc2-4)cc1,CCCCCCC1=CSC(C2=C(CCCCCC)C=C(C3=C(CCCCCC)C=C(C4=C(CCCCCC)C=C(C5=C(CCCCCC)C=C(C6=C(CCCCCC)C=CS6)S5)S4)S3)S2)=C1,CCc1cc(C)sc1-c1sc(-c2cc(CC)c(-c3sc(-c4cc(CC)c(-c5sc(C)cc5CC)s4)cc3CC)s2)cc1CC,CCCCCCC1=CSC=C1
341,BTA3,"BTA3, BT3",10,J52-Cl,"L68, J52-Cl, J52-2Cl, PBT2Cls-Bz, PBZ-Cl",10.1016/j.orgel.2021.106195,1.24,13.16,66.62,10.5,10.5,,sm,fused,5,polymer,N#CC(C#N)=C1SC(=CC2=CC=C(C=3SC=4C=5C=C6C(=CC5C(C7=CC=C(C=C7)CCCCCC)(C8=CC=C(C=C8)CCCCCC)C4C3)C=9SC(=CC9C6(C%10=CC=C(C=C%10)CCCCCC)C%11=CC=C(C=C%11)CCCCCC)C%12=CC=C(C=C%13SC(=C(C#N)C#N)N(C%13=O)CC)C%14=NN(N=C%14%12)CCCCCCCC)C%15=NN(N=C2%15)CCCCCCCC)C(=O)N1CC,CCc1ccc(C2(c3ccc(CC)cc3)c3cc4c(cc3-c3sc(-c5ccc(/C=c6/sc(=C(C#N)C#N)n(CC)c6=O)c6nn(CC)nc56)cc32)C(c2ccc(CC)cc2)(c2ccc(CC)cc2)c2cc(-c3ccc(/C=c5/sc(=C(C#N)C#N)n(CC)c5=O)c5nn(CC)nc35)sc2-4)cc1,ClC1=C(CC(CCCC)CC)SC(C2=C3SC(C4=CC=C(C5=C(C(F)=CC6=NN(CC(CCCCCCCC)CCCCCC)N=C65)F)S4)=CC3=C(C7=CC(Cl)=C(CC(CCCC)CC)S7)C8=C2C=C(S8)C9=CC=C(C(C%10=NN(CC(CCCCCCCC)CCCCCC)N=C%10%11)=C(F)C(F)=C%11C%12=CC=C(S%12)C%13=CC%14=C(C%15=CC(Cl)=C(CC(CCCC)CC)S%15)C%16=C(C(C%17=CC(Cl)=C(CC(CCCC)CC)S%17)=C%14S%13)C=C(S%16)C%18=CC=C(C(C%19=NN(CC(CCCCCCCC)CCCCCC)N=C%19%20)=C(F)C(F)=C%20C%21=CC=C(S%21)C%22=CC%23=C(C%24=CC(Cl)=C(CC(CCCC)CC)S%24)C%25=C(C(C%26=CC(Cl)=C(CC(CCCC)CC)S%26)=C%23S%22)C=C(S%25)C%27=CC=CS%27)S%18)S9)=C1,CCc1sc(-c2c3cc(-c4ccc(-c5c(F)c(F)c(-c6ccc(-c7cc8c(-c9cc(Cl)c(CC)s9)c9sc(-c%10ccc(-c%11c(F)c(F)c(-c%12ccc(-c%13cc%14c(-c%15cc(Cl)c(CC)s%15)c%15sc(-c%16ccc(-c%17c(F)c(F)c(-c%18cccs%18)c%18nn(CC)nc%17%18)s%16)cc%15c(-c%15cc(Cl)c(CC)s%15)c%14s%13)s%12)c%12nn(CC)nc%11%12)s%10)cc9c(-c9cc(Cl)c(CC)s9)c8s7)s6)c6nn(CC)nc56)s4)sc3c(-c3cc(Cl)c(CC)s3)c3ccsc23)cc1Cl,CCCCCCCCC(CN1N=C2C=C(C(F)=C(C2=N1)C3=CC=C(S3)C4=CC5=C(C6=C(C(C7=CC(Cl)=C(S7)CC(CCCC)CC)=C5S4)C=C(C8=CC=CS8)S6)C9=CC(Cl)=C(S9)CC(CCCC)CC)F)CCCCCC
341,BTA3,"BTA3, BT3",10,J52-Cl,"L68, J52-Cl, J52-2Cl, PBT2Cls-Bz, PBZ-Cl",10.1021/acs.chemmater.8b05316,1.24,13.16,66.62,10.5,10.35,,sm,fused,5,polymer,N#CC(C#N)=C1SC(=CC2=CC=C(C=3SC=4C=5C=C6C(=CC5C(C7=CC=C(C=C7)CCCCCC)(C8=CC=C(C=C8)CCCCCC)C4C3)C=9SC(=CC9C6(C%10=CC=C(C=C%10)CCCCCC)C%11=CC=C(C=C%11)CCCCCC)C%12=CC=C(C=C%13SC(=C(C#N)C#N)N(C%13=O)CC)C%14=NN(N=C%14%12)CCCCCCCC)C%15=NN(N=C2%15)CCCCCCCC)C(=O)N1CC,CCc1ccc(C2(c3ccc(CC)cc3)c3cc4c(cc3-c3sc(-c5ccc(/C=c6/sc(=C(C#N)C#N)n(CC)c6=O)c6nn(CC)nc56)cc32)C(c2ccc(CC)cc2)(c2ccc(CC)cc2)c2cc(-c3ccc(/C=c5/sc(=C(C#N)C#N)n(CC)c5=O)c5nn(CC)nc35)sc2-4)cc1,ClC1=C(CC(CCCC)CC)SC(C2=C3SC(C4=CC=C(C5=C(C(F)=CC6=NN(CC(CCCCCCCC)CCCCCC)N=C65)F)S4)=CC3=C(C7=CC(Cl)=C(CC(CCCC)CC)S7)C8=C2C=C(S8)C9=CC=C(C(C%10=NN(CC(CCCCCCCC)CCCCCC)N=C%10%11)=C(F)C(F)=C%11C%12=CC=C(S%12)C%13=CC%14=C(C%15=CC(Cl)=C(CC(CCCC)CC)S%15)C%16=C(C(C%17=CC(Cl)=C(CC(CCCC)CC)S%17)=C%14S%13)C=C(S%16)C%18=CC=C(C(C%19=NN(CC(CCCCCCCC)CCCCCC)N=C%19%20)=C(F)C(F)=C%20C%21=CC=C(S%21)C%22=CC%23=C(C%24=CC(Cl)=C(CC(CCCC)CC)S%24)C%25=C(C(C%26=CC(Cl)=C(CC(CCCC)CC)S%26)=C%23S%22)C=C(S%25)C%27=CC=CS%27)S%18)S9)=C1,CCc1sc(-c2c3cc(-c4ccc(-c5c(F)c(F)c(-c6ccc(-c7cc8c(-c9cc(Cl)c(CC)s9)c9sc(-c%10ccc(-c%11c(F)c(F)c(-c%12ccc(-c%13cc%14c(-c%15cc(Cl)c(CC)s%15)c%15sc(-c%16ccc(-c%17c(F)c(F)c(-c%18cccs%18)c%18nn(CC)nc%17%18)s%16)cc%15c(-c%15cc(Cl)c(CC)s%15)c%14s%13)s%12)c%12nn(CC)nc%11%12)s%10)cc9c(-c9cc(Cl)c(CC)s9)c8s7)s6)c6nn(CC)nc56)s4)sc3c(-c3cc(Cl)c(CC)s3)c3ccsc23)cc1Cl,CCCCCCCCC(CN1N=C2C=C(C(F)=C(C2=N1)C3=CC=C(S3)C4=CC5=C(C6=C(C(C7=CC(Cl)=C(S7)CC(CCCC)CC)=C5S4)C=C(C8=CC=CS8)S6)C9=CC(Cl)=C(S9)CC(CCCC)CC)F)CCCCCC
341,BTA3,"BTA3, BT3",41,J52,"J52, PBZ",10.1021/acs.chemmater.8b05316,1.07,14.62,60.34,9.41,9.18,,sm,fused,5,polymer,N#CC(C#N)=C1SC(=CC2=CC=C(C=3SC=4C=5C=C6C(=CC5C(C7=CC=C(C=C7)CCCCCC)(C8=CC=C(C=C8)CCCCCC)C4C3)C=9SC(=CC9C6(C%10=CC=C(C=C%10)CCCCCC)C%11=CC=C(C=C%11)CCCCCC)C%12=CC=C(C=C%13SC(=C(C#N)C#N)N(C%13=O)CC)C%14=NN(N=C%14%12)CCCCCCCC)C%15=NN(N=C2%15)CCCCCCCC)C(=O)N1CC,CCc1ccc(C2(c3ccc(CC)cc3)c3cc4c(cc3-c3sc(-c5ccc(/C=c6/sc(=C(C#N)C#N)n(CC)c6=O)c6nn(CC)nc56)cc32)C(c2ccc(CC)cc2)(c2ccc(CC)cc2)c2cc(-c3ccc(/C=c5/sc(=C(C#N)C#N)n(CC)c5=O)c5nn(CC)nc35)sc2-4)cc1,CCC(CCCC)CC1=CC=C(S1)C2=C3SC(C4=CC=C(C5=C(C(F)=CC6=NN(CC(CCCCCCCC)CCCCCC)N=C65)F)S4)=CC3=C(C7=CC=C(CC(CCCC)CC)S7)C8=C2C=C(S8)C9=CC=C(C(C%10=NN(CC(CCCCCCCC)CCCCCC)N=C%10%11)=C(F)C(F)=C%11C%12=CC=C(S%12)C%13=CC%14=C(C%15=CC=C(CC(CCCC)CC)S%15)C%16=C(C(C%17=CC=C(CC(CCCC)CC)S%17)=C%14S%13)C=C(S%16)C%18=CC=C(C(C%19=NN(CC(CCCCCCCC)CCCCCC)N=C%19%20)=C(F)C(F)=C%20C%21=CC=C(S%21)C%22=CC%23=C(C%24=CC=C(CC(CCCC)CC)S%24)C%25=C(C(C%26=CC=C(CC(CCCC)CC)S%26)=C%23S%22)C=C(S%25)C%27=CC=CS%27)S%18)S9,CCc1ccc(-c2c3cc(-c4ccc(-c5c(F)c(F)c(-c6ccc(-c7cc8c(-c9ccc(CC)s9)c9sc(-c%10ccc(-c%11c(F)c(F)c(-c%12ccc(-c%13cc%14c(-c%15ccc(CC)s%15)c%15sc(-c%16ccc(-c%17c(F)c(F)c(-c%18cccs%18)c%18nn(CC)nc%17%18)s%16)cc%15c(-c%15ccc(CC)s%15)c%14s%13)s%12)c%12nn(CC)nc%11%12)s%10)cc9c(-c9ccc(CC)s9)c8s7)s6)c6nn(CC)nc56)s4)sc3c(-c3ccc(CC)s3)c3ccsc23)s1,CCCCCCCCC(CN1N=C2C=C(C(F)=C(C2=N1)C3=CC=C(S3)C4=CC5=C(C6=C(C(C7=CC=C(S7)CC(CCCC)CC)=C5S4)C=C(C8=CC=CS8)S6)C9=CC=C(S9)CC(CCCC)CC)F)CCCCCC
341,BTA3,"BTA3, BT3",50,J61,J61,10.1021/acsapm.9b00156,1.15,10.84,66,8.25,8.25,,sm,fused,5,polymer,N#CC(C#N)=C1SC(=CC2=CC=C(C=3SC=4C=5C=C6C(=CC5C(C7=CC=C(C=C7)CCCCCC)(C8=CC=C(C=C8)CCCCCC)C4C3)C=9SC(=CC9C6(C%10=CC=C(C=C%10)CCCCCC)C%11=CC=C(C=C%11)CCCCCC)C%12=CC=C(C=C%13SC(=C(C#N)C#N)N(C%13=O)CC)C%14=NN(N=C%14%12)CCCCCCCC)C%15=NN(N=C2%15)CCCCCCCC)C(=O)N1CC,CCc1ccc(C2(c3ccc(CC)cc3)c3cc4c(cc3-c3sc(-c5ccc(/C=c6/sc(=C(C#N)C#N)n(CC)c6=O)c6nn(CC)nc56)cc32)C(c2ccc(CC)cc2)(c2ccc(CC)cc2)c2cc(-c3ccc(/C=c5/sc(=C(C#N)C#N)n(CC)c5=O)c5nn(CC)nc35)sc2-4)cc1,CCCCCCCCCCCCSC1=CC=C(S1)C2=C3SC(C4=CC=C(C5=C(C(F)=CC6=NN(CC(CCCCCCCC)CCCCCC)N=C65)F)S4)=CC3=C(C7=CC=C(SCCCCCCCCCCCC)S7)C8=C2C=C(S8)C9=CC=C(C(C%10=NN(CC(CCCCCCCC)CCCCCC)N=C%10%11)=C(F)C(F)=C%11C%12=CC=C(S%12)C%13=CC%14=C(C%15=CC=C(SCCCCCCCCCCCC)S%15)C%16=C(C(C%17=CC=C(SCCCCCCCCCCCC)S%17)=C%14S%13)C=C(S%16)C%18=CC=C(C(C%19=NN(CC(CCCCCCCC)CCCCCC)N=C%19%20)=C(F)C(F)=C%20C%21=CC=C(S%21)C%22=CC%23=C(C%24=CC=C(SCCCCCCCCCCCC)S%24)C%25=C(C(C%26=CC=C(SCCCCCCCCCCCC)S%26)=C%23S%22)C=C(S%25)C%27=CC=CS%27)S%18)S9,CCSc1ccc(-c2c3cc(-c4ccc(-c5c(F)c(F)c(-c6ccc(-c7cc8c(-c9ccc(SCC)s9)c9sc(-c%10ccc(-c%11c(F)c(F)c(-c%12ccc(-c%13cc%14c(-c%15ccc(SCC)s%15)c%15sc(-c%16ccc(-c%17c(F)c(F)c(-c%18cccs%18)c%18nn(CC)nc%17%18)s%16)cc%15c(-c%15ccc(SCC)s%15)c%14s%13)s%12)c%12nn(CC)nc%11%12)s%10)cc9c(-c9ccc(SCC)s9)c8s7)s6)c6nn(CC)nc56)s4)sc3c(-c3ccc(SCC)s3)c3ccsc23)s1,CCCCCCCCCCCCSC1=CC=C(S1)C2=C3C=C(SC3=C(C4=C2SC=C4)C5=CC=C(S5)SCCCCCCCCCCCC)C6=CC=C(S6)C7=C(C(F)=C(C8=NN(N=C78)CC(CCCCCCCC)CCCCCC)C9=CC=CS9)F
341,BTA3,"BTA3, BT3",96,J52-F,"J52-F, J52-2F",10.1007/s11426-020-9840-x,1.19,11.56,65.71,9.04,8.68,,sm,fused,5,polymer,N#CC(C#N)=C1SC(=CC2=CC=C(C=3SC=4C=5C=C6C(=CC5C(C7=CC=C(C=C7)CCCCCC)(C8=CC=C(C=C8)CCCCCC)C4C3)C=9SC(=CC9C6(C%10=CC=C(C=C%10)CCCCCC)C%11=CC=C(C=C%11)CCCCCC)C%12=CC=C(C=C%13SC(=C(C#N)C#N)N(C%13=O)CC)C%14=NN(N=C%14%12)CCCCCCCC)C%15=NN(N=C2%15)CCCCCCCC)C(=O)N1CC,CCc1ccc(C2(c3ccc(CC)cc3)c3cc4c(cc3-c3sc(-c5ccc(/C=c6/sc(=C(C#N)C#N)n(CC)c6=O)c6nn(CC)nc56)cc32)C(c2ccc(CC)cc2)(c2ccc(CC)cc2)c2cc(-c3ccc(/C=c5/sc(=C(C#N)C#N)n(CC)c5=O)c5nn(CC)nc35)sc2-4)cc1,FC1=C(CC(CCCC)CC)SC(C2=C3SC(C4=CC=C(C5=C(C(F)=CC6=NN(CC(CCCCCCCC)CCCCCC)N=C65)F)S4)=CC3=C(C7=CC(F)=C(CC(CCCC)CC)S7)C8=C2C=C(S8)C9=CC=C(C(C%10=NN(CC(CCCCCCCC)CCCCCC)N=C%10%11)=C(F)C(F)=C%11C%12=CC=C(S%12)C%13=CC%14=C(C%15=CC(F)=C(CC(CCCC)CC)S%15)C%16=C(C(C%17=CC(F)=C(CC(CCCC)CC)S%17)=C%14S%13)C=C(S%16)C%18=CC=C(C(C%19=NN(CC(CCCCCCCC)CCCCCC)N=C%19%20)=C(F)C(F)=C%20C%21=CC=C(S%21)C%22=CC%23=C(C%24=CC(F)=C(CC(CCCC)CC)S%24)C%25=C(C(C%26=CC(F)=C(CC(CCCC)CC)S%26)=C%23S%22)C=C(S%25)C%27=CC=CS%27)S%18)S9)=C1,CCc1sc(-c2c3cc(-c4ccc(-c5c(F)c(F)c(-c6ccc(-c7cc8c(-c9cc(F)c(CC)s9)c9sc(-c%10ccc(-c%11c(F)c(F)c(-c%12ccc(-c%13cc%14c(-c%15cc(F)c(CC)s%15)c%15sc(-c%16ccc(-c%17c(F)c(F)c(-c%18cccs%18)c%18nn(CC)nc%17%18)s%16)cc%15c(-c%15cc(F)c(CC)s%15)c%14s%13)s%12)c%12nn(CC)nc%11%12)s%10)cc9c(-c9cc(F)c(CC)s9)c8s7)s6)c6nn(CC)nc56)s4)sc3c(-c3cc(F)c(CC)s3)c3ccsc23)cc1F,CCCCCCCCC(CN1N=C2C=C(C(F)=C(C2=N1)C3=CC=C(S3)C4=CC5=C(C6=C(C(C7=CC(F)=C(S7)CC(CCCC)CC)=C5S4)C=C(C8=CC=CS8)S6)C9=CC(F)=C(S9)CC(CCCC)CC)F)CCCCCC
341,BTA3,"BTA3, BT3",264,PE25,PE25,10.1021/acsami.1c14317,1.22,11.53,64.56,9.08,8.99,0.09,sm,fused,5,polymer,N#CC(C#N)=C1SC(=CC2=CC=C(C=3SC=4C=5C=C6C(=CC5C(C7=CC=C(C=C7)CCCCCC)(C8=CC=C(C=C8)CCCCCC)C4C3)C=9SC(=CC9C6(C%10=CC=C(C=C%10)CCCCCC)C%11=CC=C(C=C%11)CCCCCC)C%12=CC=C(C=C%13SC(=C(C#N)C#N)N(C%13=O)CC)C%14=NN(N=C%14%12)CCCCCCCC)C%15=NN(N=C2%15)CCCCCCCC)C(=O)N1CC,CCc1ccc(C2(c3ccc(CC)cc3)c3cc4c(cc3-c3sc(-c5ccc(/C=c6/sc(=C(C#N)C#N)n(CC)c6=O)c6nn(CC)nc56)cc32)C(c2ccc(CC)cc2)(c2ccc(CC)cc2)c2cc(-c3ccc(/C=c5/sc(=C(C#N)C#N)n(CC)c5=O)c5nn(CC)nc35)sc2-4)cc1,FC1=C(CC(CC)CCCC)SC(C2=C3C(OC(C4=C(CCCCCC)C5=C(C=C(C6=C(Cl)C(Cl)=C(C7=CC8=C(C(CCCCCC)=C(C9=CC%10=C(O9)C(C%11=CC(F)=C(CC(CC)CCCC)S%11)=C%12C(OC(C%13=C(CCCCCC)C%14=C(C=C(C%15=C(Cl)C(Cl)=C(C%16=CC%17=C(C(CCCCCC)=C(C%18=CC%19=C(O%18)C(C%20=CC(F)=C(CC(CC)CCCC)S%20)=C%21C(OC(C%22=C(CCCCCC)C%23=C(C=C(C%24=C(Cl)C(Cl)=C(C%25=CC%26=C(C(CCCCCC)=CS%26)S%25)C%27=NN(CC(CCCCCC)CCCCCCCC)N=C%27%24)S%23)S%22)=C%21)=C%19C%28=CC(F)=C(CC(CC)CCCC)S%28)S%17)S%16)C%29=NN(CC(CCCCCC)CCCCCCCC)N=C%29%15)S%14)S%13)=C%12)=C%10C%30=CC(F)=C(CC(CC)CCCC)S%30)S8)S7)C%31=NN(CC(CCCCCC)CCCCCCCC)N=C%316)S5)S4)=C3)=C(C%32=CC(F)=C(CC(CC)CCCC)S%32)C%33=C2OC=C%33)=C1,CCC(S1)=C(F)C=C1C2=C3C(OC(C4=C(CC)C5=C(C=C(C6=C(Cl)C(Cl)=C(C7=CC8=C(C(CC)=C(C9=CC%10=C(O9)C(C%11=CC(F)=C(CC)S%11)=C%12C(OC(C%13=C(CC)C%14=C(C=C(C%15=C(Cl)C(Cl)=C(C%16=CC%17=C(C(CC)=C(C%18=CC%19=C(O%18)C(C%20=CC(F)=C(CC)S%20)=C%21C(OC(C%22=C(CC)C%23=C(C=C(C%24=C(Cl)C(Cl)=C(C%25=CC%26=C(C(CC)=CS%26)S%25)C%27=NN(CC)N=C%27%24)S%23)S%22)=C%21)=C%19C%28=CC(F)=C(CC)S%28)S%17)S%16)C%29=NN(CC)N=C%29%15)S%14)S%13)=C%12)=C%10C%30=CC(F)=C(CC)S%30)S8)S7)C%31=NN(CC)N=C%316)S5)S4)=C3)=C(C%32=CC(F)=C(CC)S%32)C%33=C2OC=C%33,FC(C=C1C2=C3C=COC3=C(C4=CC(F)=C(S4)CC(CCCC)CC)C5=C2OC(C6=C(CCCCCC)C7=C(C=C(S7)C8=C(C(Cl)=C(C9=NN(N=C89)CC(CCCCCCCC)CCCCCC)C%10=CC%11=C(S%10)C(CCCCCC)=CS%11)Cl)S6)=C5)=C(S1)CC(CCCC)CC
341,BTA3,"BTA3, BT3",304,PE2,PE2,10.1021/acsapm.9b00156,1.26,8.06,57,5.83,5.75,0.05,sm,fused,5,polymer,N#CC(C#N)=C1SC(=CC2=CC=C(C=3SC=4C=5C=C6C(=CC5C(C7=CC=C(C=C7)CCCCCC)(C8=CC=C(C=C8)CCCCCC)C4C3)C=9SC(=CC9C6(C%10=CC=C(C=C%10)CCCCCC)C%11=CC=C(C=C%11)CCCCCC)C%12=CC=C(C=C%13SC(=C(C#N)C#N)N(C%13=O)CC)C%14=NN(N=C%14%12)CCCCCCCC)C%15=NN(N=C2%15)CCCCCCCC)C(=O)N1CC,CCc1ccc(C2(c3ccc(CC)cc3)c3cc4c(cc3-c3sc(-c5ccc(/C=c6/sc(=C(C#N)C#N)n(CC)c6=O)c6nn(CC)nc56)cc32)C(c2ccc(CC)cc2)(c2ccc(CC)cc2)c2cc(-c3ccc(/C=c5/sc(=C(C#N)C#N)n(CC)c5=O)c5nn(CC)nc35)sc2-4)cc1,FC(C=C1C(C2=C3SC=C2)=C4SC(C5=C(CCCCCC)C(SC(C6=C(C(F)=C(C7=NN(N=C67)CC(CCCCCCCC)CCCCCC)C8=CC9=C(C(CCCCCC)=C(C%10=CC%11=C(C(C%12=CC(F)=C(S%12)SCC(CCCC)CC)=C%13C=C(SC%13=C%11C%14=CC(F)=C(S%14)SCC(CC)CCCC)C%15=C(CCCCCC)C(SC(C%16=C(C(F)=C(C%17=NN(N=C%16%17)CC(CCCCCCCC)CCCCCC)C%18=CC%19=C(C(CCCCCC)=C(C%20=CC%21=C(C(C%22=CC(F)=C(S%22)SCC(CCCC)CC)=C%23C=C(SC%23=C%21C%24=CC(F)=C(S%24)SCC(CC)CCCC)C%25=C(CCCCCC)C(SC(C%26=C(C(F)=C(C%27=NN(N=C%26%27)CC(CCCCCCCC)CCCCCC)C%28=CC%29=C(C(CCCCCC)=CS%29)S%28)F)=C%30)=C%30S%25)S%20)S%19)S%18)F)=C%31)=C%31S%15)S%10)S9)S8)F)=C%32)=C%32S5)=CC4=C3C%33=CC(F)=C(S%33)SCC(CCCC)CC)=C(S1)SCC(CC)CCCC,FC(C=C1C(C2=C3SC=C2)=C4SC(C5=C(CC)C(SC(C6=C(C(F)=C(C7=NN(N=C67)CC)C8=CC9=C(C(CC)=C(C%10=CC%11=C(C(C%12=CC(F)=C(S%12)SCC)=C%13C=C(SC%13=C%11C%14=CC(F)=C(S%14)SCC)C%15=C(CC)C(SC(C%16=C(C(F)=C(C%17=NN(N=C%16%17)CC)C%18=CC%19=C(C(CC)=C(C%20=CC%21=C(C(C%22=CC(F)=C(S%22)SCC)=C%23C=C(SC%23=C%21C%24=CC(F)=C(S%24)SCC)C%25=C(CC)C(SC(C%26=C(C(F)=C(C%27=NN(N=C%26%27)CC)C%28=CC%29=C(C(CC)=CS%29)S%28)F)=C%30)=C%30S%25)S%20)S%19)S%18)F)=C%31)=C%31S%15)S%10)S9)S8)F)=C%32)=C%32S5)=CC4=C3C%33=CC(F)=C(S%33)SCC)=C(S1)SCC,FC(C(F)=C(C1=NN(N=C21)CC(CCCCCCCC)CCCCCC)C3=CC4=C(S3)C(CCCCCC)=C(C5=CC6=C(C7=C(C(C8=CC(F)=C(S8)SCC(CCCC)CC)=C6S5)C=CS7)C9=CC(F)=C(S9)SCC(CCCC)CC)S4)=C2C%10=CC(SC=C%11CCCCCC)=C%11S%10
341,BTA3,"BTA3, BT3",306,PE1,PE1,10.1021/acsapm.9b00156,1.11,11.95,64,8.43,8.36,0.09,sm,fused,5,polymer,N#CC(C#N)=C1SC(=CC2=CC=C(C=3SC=4C=5C=C6C(=CC5C(C7=CC=C(C=C7)CCCCCC)(C8=CC=C(C=C8)CCCCCC)C4C3)C=9SC(=CC9C6(C%10=CC=C(C=C%10)CCCCCC)C%11=CC=C(C=C%11)CCCCCC)C%12=CC=C(C=C%13SC(=C(C#N)C#N)N(C%13=O)CC)C%14=NN(N=C%14%12)CCCCCCCC)C%15=NN(N=C2%15)CCCCCCCC)C(=O)N1CC,CCc1ccc(C2(c3ccc(CC)cc3)c3cc4c(cc3-c3sc(-c5ccc(/C=c6/sc(=C(C#N)C#N)n(CC)c6=O)c6nn(CC)nc56)cc32)C(c2ccc(CC)cc2)(c2ccc(CC)cc2)c2cc(-c3ccc(/C=c5/sc(=C(C#N)C#N)n(CC)c5=O)c5nn(CC)nc35)sc2-4)cc1,CCCCCCC(C1=C(S2)C=C(C3=C(F)C(F)=C(C4=CC5=C(S4)C(CCCCCC)=C(S5)C6=CC7=C(S6)C(C8=CC=C(SCC(CC)CCCC)S8)=C9C=C(C%10=C(C%11=C(S%10)C=C(C%12=C(F)C(F)=C(C%13=CC%14=C(S%13)C(CCCCCC)=C(S%14)C%15=CC%16=C(S%15)C(C%17=CC=C(SCC(CC)CCCC)S%17)=C%18C=C(C%19=C(C%20=C(S%19)C=C(C%21=C(F)C(F)=C(C%22=CC%23=C(S%22)C(CCCCCC)=CS%23)C%24=NN(CC(CCCCCC)CCCCCCCC)N=C%21%24)S%20)CCCCCC)SC%18=C%16C%25=CC=C(SCC(CCCC)CC)S%25)C%26=NN(CC(CCCCCC)CCCCCCCC)N=C%12%26)S%11)CCCCCC)SC9=C7C%27=CC=C(SCC(CCCC)CC)S%27)C%28=NN(CC(CCCCCC)CCCCCCCC)N=C3%28)S1)=C2C%29=CC%30=C(C%31=CC=C(SCC(CC)CCCC)S%31)C(SC=C%32)=C%32C(C%33=CC=C(SCC(CCCC)CC)S%33)=C%30S%29,CCC(C1=C(S2)C=C(C3=C(F)C(F)=C(C4=CC5=C(S4)C(CC)=C(S5)C6=CC7=C(S6)C(C8=CC=C(SCC)S8)=C9C=C(C%10=C(C%11=C(S%10)C=C(C%12=C(F)C(F)=C(C%13=CC%14=C(S%13)C(CC)=C(S%14)C%15=CC%16=C(S%15)C(C%17=CC=C(SCC)S%17)=C%18C=C(C%19=C(C%20=C(S%19)C=C(C%21=C(F)C(F)=C(C%22=CC%23=C(S%22)C(CC)=CS%23)C%24=NN(CC)N=C%21%24)S%20)CC)SC%18=C%16C%25=CC=C(SCC)S%25)C%26=NN(CC)N=C%12%26)S%11)CC)SC9=C7C%27=CC=C(SCC)S%27)C%28=NN(CC)N=C3%28)S1)=C2C%29=CC%30=C(C%31=CC=C(SCC)S%31)C(SC=C%32)=C%32C(C%33=CC=C(SCC)S%33)=C%30S%29,FC(C(F)=C(C1=NN(N=C21)CC(CCCCCCCC)CCCCCC)C3=CC4=C(S3)C(CCCCCC)=C(C5=CC6=C(C7=C(C(C8=CC=C(S8)SCC(CCCC)CC)=C6S5)C=CS7)C9=CC=C(S9)SCC(CCCC)CC)S4)=C2C%10=CC(SC=C%11CCCCCC)=C%11S%10
341,BTA3,"BTA3, BT3",429,TTC-Cl,TTC-Cl,10.1039/D2CC05631C,1.26,11.3,67.9,9.67,9.48,0.15,sm,fused,5,polymer,N#CC(C#N)=C1SC(=CC2=CC=C(C=3SC=4C=5C=C6C(=CC5C(C7=CC=C(C=C7)CCCCCC)(C8=CC=C(C=C8)CCCCCC)C4C3)C=9SC(=CC9C6(C%10=CC=C(C=C%10)CCCCCC)C%11=CC=C(C=C%11)CCCCCC)C%12=CC=C(C=C%13SC(=C(C#N)C#N)N(C%13=O)CC)C%14=NN(N=C%14%12)CCCCCCCC)C%15=NN(N=C2%15)CCCCCCCC)C(=O)N1CC,CCc1ccc(C2(c3ccc(CC)cc3)c3cc4c(cc3-c3sc(-c5ccc(/C=c6/sc(=C(C#N)C#N)n(CC)c6=O)c6nn(CC)nc56)cc32)C(c2ccc(CC)cc2)(c2ccc(CC)cc2)c2cc(-c3ccc(/C=c5/sc(=C(C#N)C#N)n(CC)c5=O)c5nn(CC)nc35)sc2-4)cc1,ClC(C=C1C(C2=C3SC=C2)=C4SC(C5=CC=C(S5)C6=C(C(CC(CCCCCC)CCCC)=O)C7=C(C(C(CC(CCCC)CCCCCC)=O)=C(C8=CC=C(C9=CC%10=C(C(C%11=CC(Cl)=C(S%11)CC(CCCC)CC)=C%12C=C(SC%12=C%10C%13=CC(Cl)=C(S%13)CC(CCCC)CC)C%14=CC=C(S%14)C%15=C(C(CC(CCCCCC)CCCC)=O)C%16=C(C(C(CC(CCCC)CCCCCC)=O)=C(C%17=CC=C(C%18=CC%19=C(C(C%20=CC(Cl)=C(S%20)CC(CCCC)CC)=C%21C=C(SC%21=C%19C%22=CC(Cl)=C(S%22)CC(CCCC)CC)C%23=CC=C(S%23)C%24=C(C(CC(CCCCCC)CCCC)=O)C%25=C(C(C(CC(CCCC)CCCCCC)=O)=C(C%26=CC=CS%26)S%25)S%24)S%18)S%17)S%16)S%15)S9)S8)S7)S6)=CC4=C3C%27=CC(Cl)=C(S%27)CC(CCCC)CC)=C(S1)CC(CCCC)CC,CCC1=C(Cl)C=C(C2=C3C=C(SC3=C(C4=C2SC=C4)C5=CC(Cl)=C(S5)CC)C6=CC=C(S6)C7=C(C(CC)=O)C8=C(C(C(CC)=O)=C(C9=CC=C(C%10=CC%11=C(C(C%12=CC(Cl)=C(S%12)CC)=C%13C=C(SC%13=C%11C%14=CC(Cl)=C(S%14)CC)C%15=CC=C(S%15)C%16=C(C(CC)=O)C%17=C(C(C(CC)=O)=C(C%18=CC=C(C%19=CC%20=C(C(C%21=CC(Cl)=C(S%21)CC)=C%22C=C(SC%22=C%20C%23=CC(Cl)=C(S%23)CC)C%24=CC=C(S%24)C%25=C(C(CC)=O)C%26=C(C(C(CC)=O)=C(C%27=CC=CS%27)S%26)S%25)S%19)S%18)S%17)S%16)S%10)S9)S8)S7)S1,O=C(CC(CCCCCC)CCCC)C(C(SC(C1=CC=CS1)=C2C(CC(CCCCCC)CCCC)=O)=C2S3)=C3C4=CC=C(S4)C5=CC6=C(C7=C(C(C8=CC(Cl)=C(S8)CC(CCCC)CC)=C6S5)C=CS7)C9=CC(Cl)=C(S9)CC(CCCC)CC
342,BTA5,BTA5,15,D18,D18,10.1016/j.cej.2022.139080,1.25,10.09,62.46,7.88,7.68,0.12,sm,fused,5,polymer,O=C(N(CC1=CC=CC=C1)/C(S/2)=C(C#N)/C#N)C2=C/C(C3=NN(CCCCCCCC)N=C34)=CC=C4C(S5)=CC6=C5C7=CC(C(C8=CC=C(CCCCCC)C=C8)(C9=CC=C(CCCCCC)C=C9)C%10=C%11SC(C%12=CC=C(/C=C%13C(N(CC%14=CC=CC=C%14)/C(S\%13)=C(C#N)/C#N)=O)C%15=NN(CCCCCCCC)N=C%15%12)=C%10)=C%11C=C7C6(C%16=CC=C(CCCCCC)C=C%16)C%17=CC=C(CCCCCC)C=C%17,CCc1ccc(C2(c3ccc(CC)cc3)c3cc4c(cc3-c3sc(-c5ccc(/C=c6/sc(=C(C#N)C#N)n(Cc7ccccc7)c6=O)c6nn(CC)nc56)cc32)C(c2ccc(CC)cc2)(c2ccc(CC)cc2)c2cc(-c3ccc(/C=c5/sc(=C(C#N)C#N)n(Cc6ccccc6)c5=O)c5nn(CC)nc35)sc2-4)cc1,FC1=C(CC)SC(C2=C3C(C=C(C4=C(CC(CCCC)CCCCCC)C=C(C5=CC6=C(C(SC(C7=CC(CC(CCCC)CCCCCC)=C(C(S8)=CC9=C8C(C%10=CC(F)=C(CC)S%10)=C(C=C(C%11=C(CC(CCCC)CCCCCC)C=C(C%12=CC%13=C(C(SC(C%14=CC(CC(CCCC)CCCCCC)=C(C(S%15)=CC%16=C%15C(C%17=CC(F)=C(CC)S%17)=C(C=C(C%18=C(CC(CCCC)CCCCCC)C=C(C%19=CC%20=C(C(SC(C%21=CC(CC(CCCC)CCCCCC)=CS%21)=C%22)=C%22C%23=NSN=C%23%20)S%19)S%18)S%24)C%24=C%16C%25=CC(F)=C(CC)S%25)S%14)=C%26)=C%26C%27=NSN=C%27%13)S%12)S%11)S%28)C%28=C9C%29=CC(F)=C(CC)S%29)S7)=C%30)=C%30C%31=NSN=C%316)S5)S4)S3)=C(C%32=CC(F)=C(CC)S%32)C%33=C2C=CS%33)=C1,CCc1csc(-c2cc3c4nsnc4c4cc(-c5cc(CC)c(-c6cc7c(-c8cc(F)c(CC)s8)c8sc(-c9sc(-c%10cc%11c%12nsnc%12c%12cc(-c%13cc(CC)c(-c%14cc%15c(-c%16cc(F)c(CC)s%16)c%16sc(-c%17sc(-c%18cc%19c%20nsnc%20c%20cc(-c%21cc(CC)c(-c%22cc%23c(-c%24cc(F)c(CC)s%24)c%24sccc%24c(-c%24cc(F)c(CC)s%24)c%23s%22)s%21)sc%20c%19s%18)cc%17CC)cc%16c(-c%16cc(F)c(CC)s%16)c%15s%14)s%13)sc%12c%11s%10)cc9CC)cc8c(-c8cc(F)c(CC)s8)c7s6)s5)sc4c3s2)c1,CCCCCCC(CCCC)CC1=CSC(C2=CC3=C(C4=C(C5=NSN=C35)C=C(C6=CC(CC(CCCC)CCCCCC)=C(C7=CC8=C(C9=CC(F)=C(CC(CC)CCCC)S9)C%10=C(C=CS%10)C(C%11=CC(F)=C(CC(CC)CCCC)S%11)=C8S7)S6)S4)S2)=C1
342,BTA5,BTA5,17,PTQ10,"PTQ10, PTQ-10",10.1021/acsaem.2c02823,1.293,5.69,61.08,4.49,4.36,0.15,sm,fused,5,polymer,N#C/C(C#N)=C(N(C/1=O)CC2=CC=CC=C2)\SC1=C\C(C3=NN(N=C43)CCCCCCCC)=CC=C4C5=CC6=C(S5)C7=C(C=C8C(C(C9=CC=C(CCCCCC)C=C9)(C%10=C8SC(C%11=CC=C(C%12=NN(N=C%11%12)CCCCCCCC)/C=C%13S/C(N(C/%13=O)CC%14=CC=CC=C%14)=C(C#N)\C#N)=C%10)C%15=CC=C(CCCCCC)C=C%15)=C7)C(C%16=CC=C(CCCCCC)C=C%16)6C%17=CC=C(C=C%17)CCCCCC,CCC1=CC=C(C2(C3=C(C4=C2C=C(C5=CC=C(C6=NN(N=C56)CC)/C=C7S/C(N(C/7=O)CC8=CC=CC=C8)=C(C#N)\C#N)S4)C=C(C(C9=CC=C(CC)C=C9)(C%10=C%11SC(C%12=CC=C(C%13=NN(N=C%12%13)CC)/C=C%14S/C(N(C/%14=O)CC%15=CC=CC=C%15)=C(C#N)\C#N)=C%10)C%16=CC=C(CC)C=C%16)C%11=C3)C%17=CC=C(CC)C=C%17)C=C1,FC(C(F)=C(C1=CC=C(C2=C(F)C(F)=C(C3=CC=C(C4=C(F)C(F)=CC5=C4N=CC(OCC(CCCCCC)CCCCCCCC)=N5)S3)C6=C2N=CC(OCC(CCCCCC)CCCCCCCC)=N6)S1)C7=C8N=CC(OCC(CCCCCC)CCCCCCCC)=N7)=C8C9=CC=CS9,CCOc1cnc2c(-c3ccc(-c4c(F)c(F)c(-c5ccc(-c6c(F)c(F)c(-c7cccs7)c7ncc(OCC)nc67)s5)c5ncc(OCC)nc45)s3)c(F)c(F)cc2n1,FC1=CC2=NC(OCC(CCCCCCCC)CCCCCC)=CN=C2C(C3=CC=CS3)=C1F
342,BTA5,BTA5,96,J52-F,"J52-F, J52-2F",10.1007/s11426-020-9840-x,1.17,13.8,69.82,11.27,10.95,,sm,fused,5,polymer,O=C(N(CC1=CC=CC=C1)/C(S/2)=C(C#N)/C#N)C2=C/C(C3=NN(CCCCCCCC)N=C34)=CC=C4C(S5)=CC6=C5C7=CC(C(C8=CC=C(CCCCCC)C=C8)(C9=CC=C(CCCCCC)C=C9)C%10=C%11SC(C%12=CC=C(/C=C%13C(N(CC%14=CC=CC=C%14)/C(S\%13)=C(C#N)/C#N)=O)C%15=NN(CCCCCCCC)N=C%15%12)=C%10)=C%11C=C7C6(C%16=CC=C(CCCCCC)C=C%16)C%17=CC=C(CCCCCC)C=C%17,CCc1ccc(C2(c3ccc(CC)cc3)c3cc4c(cc3-c3sc(-c5ccc(/C=c6/sc(=C(C#N)C#N)n(Cc7ccccc7)c6=O)c6nn(CC)nc56)cc32)C(c2ccc(CC)cc2)(c2ccc(CC)cc2)c2cc(-c3ccc(/C=c5/sc(=C(C#N)C#N)n(Cc6ccccc6)c5=O)c5nn(CC)nc35)sc2-4)cc1,FC1=C(CC(CCCC)CC)SC(C2=C3SC(C4=CC=C(C5=C(C(F)=CC6=NN(CC(CCCCCCCC)CCCCCC)N=C65)F)S4)=CC3=C(C7=CC(F)=C(CC(CCCC)CC)S7)C8=C2C=C(S8)C9=CC=C(C(C%10=NN(CC(CCCCCCCC)CCCCCC)N=C%10%11)=C(F)C(F)=C%11C%12=CC=C(S%12)C%13=CC%14=C(C%15=CC(F)=C(CC(CCCC)CC)S%15)C%16=C(C(C%17=CC(F)=C(CC(CCCC)CC)S%17)=C%14S%13)C=C(S%16)C%18=CC=C(C(C%19=NN(CC(CCCCCCCC)CCCCCC)N=C%19%20)=C(F)C(F)=C%20C%21=CC=C(S%21)C%22=CC%23=C(C%24=CC(F)=C(CC(CCCC)CC)S%24)C%25=C(C(C%26=CC(F)=C(CC(CCCC)CC)S%26)=C%23S%22)C=C(S%25)C%27=CC=CS%27)S%18)S9)=C1,CCc1sc(-c2c3cc(-c4ccc(-c5c(F)c(F)c(-c6ccc(-c7cc8c(-c9cc(F)c(CC)s9)c9sc(-c%10ccc(-c%11c(F)c(F)c(-c%12ccc(-c%13cc%14c(-c%15cc(F)c(CC)s%15)c%15sc(-c%16ccc(-c%17c(F)c(F)c(-c%18cccs%18)c%18nn(CC)nc%17%18)s%16)cc%15c(-c%15cc(F)c(CC)s%15)c%14s%13)s%12)c%12nn(CC)nc%11%12)s%10)cc9c(-c9cc(F)c(CC)s9)c8s7)s6)c6nn(CC)nc56)s4)sc3c(-c3cc(F)c(CC)s3)c3ccsc23)cc1F,CCCCCCCCC(CN1N=C2C=C(C(F)=C(C2=N1)C3=CC=C(S3)C4=CC5=C(C6=C(C(C7=CC(F)=C(S7)CC(CCCC)CC)=C5S4)C=C(C8=CC=CS8)S6)C9=CC(F)=C(S9)CC(CCCC)CC)F)CCCCCC
343,Bu-OD-4F,Bu-OD-4F,12,PBDB-TF,"PBDB-TF, PM6, PBDB-T-2F, PBDB-T2F, PBDBT-F",10.1007/s11426-021-1013-0,0.85,26.2,76.6,17.1,17.06,0.05,sm,y,8,polymer,O=C1C2=CC(F)=C(C=C2C(/C1=C/C3=C(CCCCCCCCCCC)C4=C(C5=C(S4)C(C6=NSN=C6C7=C8N(CC(CCCCCCCCCC)CCCCCCCC)C9=C7SC%10=C9SC(/C=C%11/C(C%12=C(C%11=O)C=C(F)C(F)=C%12)=C(C#N)/C#N)=C%10CCCCCCCCCCC)=C8N5CC(C)C)S3)=C(C#N)\C#N)F,O=C1C2=CC(F)=C(F)C=C2C(/C1=C/C3=C(C4=C(S3)C(N(C5=C6C7=NSN=C7C8=C5N(C9=C8SC%10=C9SC(/C=C%11/C(C%12=C(C=C(C(F)=C%12)F)C%11=O)=C(C#N)/C#N)=C%10CC)CC)CC)=C6S4)CC)=C(C#N)\C#N,FC1=C(CC(CCCC)CC)SC(C2=C3C(SC(C4=CC=C(S4)C(SC(C5=CC=C(C6=CC7=C(S6)C(C8=CC(F)=C(CC(CCCC)CC)S8)=C9C(SC(C%10=CC=C(S%10)C(SC(C%11=CC=C(C%12=CC%13=C(S%12)C(C%14=CC(F)=C(CC(CCCC)CC)S%14)=C%15C(SC(C%16=CC=C(S%16)C(SC(C%17=CC=CS%17)=C%18C%19=O)=C%18C(C%20=C(CC(CCCC)CC)SC(CC(CCCC)CC)=C%20%19)=O)=C%15)=C%13C%21=CC(F)=C(CC(CCCC)CC)S%21)S%11)=C%22C%23=O)=C%22C(C%24=C(CC(CCCC)CC)SC(CC(CCCC)CC)=C%24%23)=O)=C9)=C7C%25=CC(F)=C(CC(CCCC)CC)S%25)S5)=C%26C%27=O)=C%26C(C%28=C(CC(CCCC)CC)SC(CC(CCCC)CC)=C%28%27)=O)=C3)=C(C%29=CC(F)=C(CC(CCCC)CC)S%29)C%30=C2SC=C%30)=C1,CCc1sc(-c2c3cc(-c4ccc(-c5sc(-c6ccc(-c7cc8c(-c9cc(F)c(CC)s9)c9sc(-c%10ccc(-c%11sc(-c%12ccc(-c%13cc%14c(-c%15cc(F)c(CC)s%15)c%15sc(-c%16ccc(-c%17sc(-c%18cccs%18)c%18c%17C(=O)c%17c(CC)sc(CC)c%17C%18=O)s%16)cc%15c(-c%15cc(F)c(CC)s%15)c%14s%13)s%12)c%12c%11C(=O)c%11c(CC)sc(CC)c%11C%12=O)s%10)cc9c(-c9cc(F)c(CC)s9)c8s7)s6)c6c5C(=O)c5c(CC)sc(CC)c5C6=O)s4)sc3c(-c3cc(F)c(CC)s3)c3ccsc23)cc1F,CCCCC(CC1=C(F)C=C(C2=C3C=C(SC3=C(C4=C2SC=C4)C5=CC(F)=C(S5)CC(CCCC)CC)C6=CC=C(S6)C7=C(C(C8=C(SC(CC(CCCC)CC)=C8C9=O)CC(CCCC)CC)=O)C9=C(C%10=CC=CS%10)S7)S1)CC
344,EH-HD-4F,EH-HD-4F,12,PBDB-TF,"PBDB-TF, PM6, PBDB-T-2F, PBDB-T2F, PBDBT-F",10.1007/s11426-021-1013-0,0.84,27.5,79.3,18.38,18.3,0.07,sm,y,8,polymer,O=C1C2=CC(F)=C(F)C=C2C(/C1=C/C3=C(C4=C(S3)C5=C(C6=C(N5CC(CCCC)CC)C(N(C7=C8SC9=C7SC(/C=C%10/C(C%11=C(C=C(C(F)=C%11)F)C%10=O)=C(C#N)/C#N)=C9CCCCCCCCCCC)CC(CCCCCCCC)CCCCCC)=C8C%12=NSN=C6%12)S4)CCCCCCCCCCC)=C(C#N)\C#N,O=C1C2=CC(F)=C(F)C=C2C(/C1=C/C3=C(C4=C(S3)C(N(C5=C6C7=NSN=C7C8=C5N(C9=C8SC%10=C9SC(/C=C%11/C(C%12=C(C=C(C(F)=C%12)F)C%11=O)=C(C#N)/C#N)=C%10CC)CC)CC)=C6S4)CC)=C(C#N)\C#N,FC1=C(CC(CCCC)CC)SC(C2=C3C(SC(C4=CC=C(S4)C(SC(C5=CC=C(C6=CC7=C(S6)C(C8=CC(F)=C(CC(CCCC)CC)S8)=C9C(SC(C%10=CC=C(S%10)C(SC(C%11=CC=C(C%12=CC%13=C(S%12)C(C%14=CC(F)=C(CC(CCCC)CC)S%14)=C%15C(SC(C%16=CC=C(S%16)C(SC(C%17=CC=CS%17)=C%18C%19=O)=C%18C(C%20=C(CC(CCCC)CC)SC(CC(CCCC)CC)=C%20%19)=O)=C%15)=C%13C%21=CC(F)=C(CC(CCCC)CC)S%21)S%11)=C%22C%23=O)=C%22C(C%24=C(CC(CCCC)CC)SC(CC(CCCC)CC)=C%24%23)=O)=C9)=C7C%25=CC(F)=C(CC(CCCC)CC)S%25)S5)=C%26C%27=O)=C%26C(C%28=C(CC(CCCC)CC)SC(CC(CCCC)CC)=C%28%27)=O)=C3)=C(C%29=CC(F)=C(CC(CCCC)CC)S%29)C%30=C2SC=C%30)=C1,CCc1sc(-c2c3cc(-c4ccc(-c5sc(-c6ccc(-c7cc8c(-c9cc(F)c(CC)s9)c9sc(-c%10ccc(-c%11sc(-c%12ccc(-c%13cc%14c(-c%15cc(F)c(CC)s%15)c%15sc(-c%16ccc(-c%17sc(-c%18cccs%18)c%18c%17C(=O)c%17c(CC)sc(CC)c%17C%18=O)s%16)cc%15c(-c%15cc(F)c(CC)s%15)c%14s%13)s%12)c%12c%11C(=O)c%11c(CC)sc(CC)c%11C%12=O)s%10)cc9c(-c9cc(F)c(CC)s9)c8s7)s6)c6c5C(=O)c5c(CC)sc(CC)c5C6=O)s4)sc3c(-c3cc(F)c(CC)s3)c3ccsc23)cc1F,CCCCC(CC1=C(F)C=C(C2=C3C=C(SC3=C(C4=C2SC=C4)C5=CC(F)=C(S5)CC(CCCC)CC)C6=CC=C(S6)C7=C(C(C8=C(SC(CC(CCCC)CC)=C8C9=O)CC(CCCC)CC)=O)C9=C(C%10=CC=CS%10)S7)S1)CC
345,PBTzO,PBTzO,3,PBDB-T,PBDB-T,10.1007/s11426-022-1222-y,0.894,2.9,41.74,1.08,0.96,0.08,polymer,,,polymer,O=C1C2=CC=CC=C2C(/C1=C/C3=CC4=C(C(SC(C5=C(OCC(CC)CCCC)C(OCC(CC)CCCC)=C(C6=CC7=C(C(SC(/C=C8/C(C9=C(C8=O)C=C(C%10=CC=C(C%11=CC=C(C(/C%12=C/C%13=CC%14=C(C(SC(C%15=C(OCC(CC)CCCC)C(OCC(CC)C)=C(C%16=CC%17=C(C(SC(/C=C%18/C(C%19=C(C%18=O)C=C(C%20=CC=CS%20)C=C%19)=C(C#N)/C#N)=C%21)=C%21C%17(CC(CC)CCCC)CC(CCCC)CC)S%16)C%22=NN(CC(CCCC)CC)N=C%15%22)=C%23)=C%23C%14(CC(CC)CCCC)CC(CCCC)CC)S%13)=C(C#N)/C#N)C(C%12=O)=C%11)S%10)C=C9)=C(C#N)/C#N)=C%24)=C%24C7(CC(CC)CCCC)CC(CCCC)CC)S6)C%25=NN(CC(CC)CCCC)N=C5%25)=C%26)=C%26C4(CC(CCCC)CC)CC(CC)CCCC)S3)=C(C#N)/C#N,O=C1C2=CC=CC=C2C(/C1=C/C3=CC4=C(S3)C5=C(C4(CC)CC)C=C(C6=C(C(OCC)=C(C7=NN(N=C67)CC)C8=CC9=C(S8)C%10=C(C9(CC)CC)C=C(/C=C%11/C(C%12=C(C=C(C=C%12)C%13=CC=C(S%13)C%14=CC=C(C(C%15=O)=C%14)C(/C%15=C/C%16=CC%17=C(S%16)C%18=C(C%17(CC)CC)C=C(C%19=C(C(OCC)=C(C%20=NN(N=C%19%20)CC)C%21=CC%22=C(S%21)C%23=C(C%22(CC)CC)C=C(/C=C%24/C(C%25=C(C=C(C=C%25)C%26=CC=CS%26)C%24=O)=C(C#N)\C#N)S%23)OCC)S%18)=C(C#N)\C#N)C%11=O)=C(C#N)/C#N)S%10)OCC)S5)=C(C#N)\C#N,CCC(CCCC)CC1=CC=C(S1)C2=C3C(SC(C4=CC=C(S4)C(SC(C5=CC=C(C6=CC7=C(S6)C(C8=CC=C(CC(CCCC)CC)S8)=C9C(SC(C%10=CC=C(S%10)C(SC(C%11=CC=C(C%12=CC%13=C(S%12)C(C%14=CC=C(CC(CCCC)CC)S%14)=C%15C(SC(C%16=CC=C(S%16)C(SC(C%17=CC=CS%17)=C%18C%19=O)=C%18C(C%20=C(CC(CCCC)CC)SC(CC(CCCC)CC)=C%20%19)=O)=C%15)=C%13C%21=CC=C(CC(CCCC)CC)S%21)S%11)=C%22C%23=O)=C%22C(C%24=C(CC(CCCC)CC)SC(CC(CCCC)CC)=C%24%23)=O)=C9)=C7C%25=CC=C(CC(CCCC)CC)S%25)S5)=C%26C%27=O)=C%26C(C%28=C(CC(CCCC)CC)SC(CC(CCCC)CC)=C%28%27)=O)=C3)=C(C%29=CC=C(CC(CCCC)CC)S%29)C%30=C2SC=C%30,CCc1ccc(-c2c3cc(-c4ccc(-c5sc(-c6ccc(-c7cc8c(-c9ccc(CC)s9)c9sc(-c%10ccc(-c%11sc(-c%12ccc(-c%13cc%14c(-c%15ccc(CC)s%15)c%15sc(-c%16ccc(-c%17sc(-c%18cccs%18)c%18c%17C(=O)c%17c(CC)sc(CC)c%17C%18=O)s%16)cc%15c(-c%15ccc(CC)s%15)c%14s%13)s%12)c%12c%11C(=O)c%11c(CC)sc(CC)c%11C%12=O)s%10)cc9c(-c9ccc(CC)s9)c8s7)s6)c6c5C(=O)c5c(CC)sc(CC)c5C6=O)s4)sc3c(-c3ccc(CC)s3)c3ccsc23)s1,CCCCC(CC1=CC=C(S1)C2=C3C=C(SC3=C(C4=C2SC=C4)C5=CC=C(S5)CC(CCCC)CC)C6=CC=C(S6)C7=C(C(C8=C(SC(CC(CCCC)CC)=C8C9=O)CC(CCCC)CC)=O)C9=C(C%10=CC=CS%10)S7)CC
346,PBTzO-2F,PBTzO-2F,3,PBDB-T,PBDB-T,10.1007/s11426-022-1222-y,0.897,18.27,67.37,11.04,10.88,0.12,polymer,,,polymer,O=C1C2=C(F)C=CC=C2C(/C1=C/C3=CC4=C(C(SC(C5=C(OCC(CC)CCCC)C(OCC(CC)CCCC)=C(C6=CC7=C(C(SC(/C=C8/C(C9=C(C8=O)C(F)=C(C%10=CC=C(C%11=CC=C(C(/C%12=C/C%13=CC%14=C(C(SC(C%15=C(OCC(CC)CCCC)C(OCC(CC)C)=C(C%16=CC%17=C(C(SC(/C=C%18/C(C%19=C(C%18=O)C(F)=C(C%20=CC=CS%20)C=C%19)=C(C#N)/C#N)=C%21)=C%21C%17(CC(CC)CCCC)CC(CCCC)CC)S%16)C%22=NN(CC(CCCC)CC)N=C%15%22)=C%23)=C%23C%14(CC(CC)CCCC)CC(CCCC)CC)S%13)=C(C#N)/C#N)C(C%12=O)=C%11F)S%10)C=C9)=C(C#N)/C#N)=C%24)=C%24C7(CC(CC)CCCC)CC(CCCC)CC)S6)C%25=NN(CC(CC)CCCC)N=C5%25)=C%26)=C%26C4(CC(CCCC)CC)CC(CC)CCCC)S3)=C(C#N)/C#N,O=C1C2=C(F)C=CC=C2C(/C1=C/C3=CC4=C(C(SC(C5=C(OCC)C(OCC)=C(C6=CC7=C(C(SC(/C=C8/C(C9=C(C8=O)C(F)=C(C%10=CC=C(C%11=CC=C(C(/C%12=C/C%13=CC%14=C(C(SC(C%15=C(OCC)C(OCC)=C(C%16=CC%17=C(C(SC(/C=C%18/C(C%19=C(C%18=O)C(F)=C(C%20=CC=CS%20)C=C%19)=C(C#N)/C#N)=C%21)=C%21C%17(CC)CC)S%16)C%22=NN(CC)N=C%15%22)=C%23)=C%23C%14(CC)CC)S%13)=C(C#N)/C#N)C(C%12=O)=C%11F)S%10)C=C9)=C(C#N)/C#N)=C%24)=C%24C7(CC)CC)S6)C%25=NN(CC)N=C5%25)=C%26)=C%26C4(CC)CC)S3)=C(C#N)/C#N,CCC(CCCC)CC1=CC=C(S1)C2=C3C(SC(C4=CC=C(S4)C(SC(C5=CC=C(C6=CC7=C(S6)C(C8=CC=C(CC(CCCC)CC)S8)=C9C(SC(C%10=CC=C(S%10)C(SC(C%11=CC=C(C%12=CC%13=C(S%12)C(C%14=CC=C(CC(CCCC)CC)S%14)=C%15C(SC(C%16=CC=C(S%16)C(SC(C%17=CC=CS%17)=C%18C%19=O)=C%18C(C%20=C(CC(CCCC)CC)SC(CC(CCCC)CC)=C%20%19)=O)=C%15)=C%13C%21=CC=C(CC(CCCC)CC)S%21)S%11)=C%22C%23=O)=C%22C(C%24=C(CC(CCCC)CC)SC(CC(CCCC)CC)=C%24%23)=O)=C9)=C7C%25=CC=C(CC(CCCC)CC)S%25)S5)=C%26C%27=O)=C%26C(C%28=C(CC(CCCC)CC)SC(CC(CCCC)CC)=C%28%27)=O)=C3)=C(C%29=CC=C(CC(CCCC)CC)S%29)C%30=C2SC=C%30,CCc1ccc(-c2c3cc(-c4ccc(-c5sc(-c6ccc(-c7cc8c(-c9ccc(CC)s9)c9sc(-c%10ccc(-c%11sc(-c%12ccc(-c%13cc%14c(-c%15ccc(CC)s%15)c%15sc(-c%16ccc(-c%17sc(-c%18cccs%18)c%18c%17C(=O)c%17c(CC)sc(CC)c%17C%18=O)s%16)cc%15c(-c%15ccc(CC)s%15)c%14s%13)s%12)c%12c%11C(=O)c%11c(CC)sc(CC)c%11C%12=O)s%10)cc9c(-c9ccc(CC)s9)c8s7)s6)c6c5C(=O)c5c(CC)sc(CC)c5C6=O)s4)sc3c(-c3ccc(CC)s3)c3ccsc23)s1,CCCCC(CC1=CC=C(S1)C2=C3C=C(SC3=C(C4=C2SC=C4)C5=CC=C(S5)CC(CCCC)CC)C6=CC=C(S6)C7=C(C(C8=C(SC(CC(CCCC)CC)=C8C9=O)CC(CCCC)CC)=O)C9=C(C%10=CC=CS%10)S7)CC
