Repository: brigreens/Meta-analysis_OSCs

This repository contains the data files and analysis notebooks to support the paper "Meta-Analysis of Molecular Design Strategies for Non-Fullerene Acceptor Based Organic Solar Cell Materials" (DOI: 10.26434/chemrxiv-2024-w29b1)

File: OSC_dataset_metaanalysis.csv (part 45 of 76)
NFA_ID,reported_acceptor,NFA_other_names,don_ID,reported_donor,don_other_names,DOI,Voc,Jsc,FF,PCE_max,PCE_avg,PCE_std,acceptor_type,acceptor_class,fused_rings_in_core,donor_type,acc_SMILES_sidechains,acc_SMILES_shortened_sidechains,don_SMILES_sidechains,don_SMILES_shortened_sidechains,don_mon_SMILES
347,QM2,QM2,12,PM6,"PBDB-TF, PM6, PBDB-T-2F, PBDB-T2F, PBDBT-F",10.1007/s11426-022-1281-0,0.91,25.42,70.5,16.36,16.36,0.18,sm,y,8,polymer,O=C1C2=CC(C3=C(F)C(F)=C(C4=CC=C(C(/C5=C/C6=C(CCCCCCCCCCC)C(SC7=C8N(C9=C7C%10=NSN=C%10C%11=C9N(C%12=C%11SC%13=C%12SC(/C=C%14/C(C%15=C(C%14=O)C=C(F)C(F)=C%15)=C(C#N)\C#N)=C%13CCCCCCCCCCC)CC(CCCCCCCC)CCCCCCCCCC)CC(CCCCCCCCCC)CCCCCCCC)=C8S6)=C(C#N)\C#N)C(C5=O)=C4)S3)=CC=C2C(/C1=C/C%16=C(CCCCCCCCCCC)C(SC%17=C%18N(C%19=C%17C%20=NSN=C%20C%21=C%19N(C%22=C%21SC%23=C%22SC(/C=C%24/C(C%25=C(C%24=O)C=C(F)C(F)=C%25)=C(C#N)\C#N)=C%23CCCCCCCCCCC)CC(CCCCCCCC)CCCCCCCCCC)CC(CCCCCCCCCC)CCCCCCCC)=C%18S%16)=C(C#N)\C#N,O=C1C2=CC(C3=C(F)C(F)=C(C4=CC=C(C(/C5=C/C6=C(CC)C(SC7=C8N(C9=C7C%10=NSN=C%10C%11=C9N(C%12=C%11SC%13=C%12SC(/C=C%14/C(C%15=C(C%14=O)C=C(F)C(F)=C%15)=C(C#N)\C#N)=C%13CC)CC)CC)=C8S6)=C(C#N)\C#N)C(C5=O)=C4)S3)=CC=C2C(/C1=C/C%16=C(CC)C(SC%17=C%18N(C%19=C%17C%20=NSN=C%20C%21=C%19N(C%22=C%21SC%23=C%22SC(/C=C%24/C(C%25=C(C%24=O)C=C(F)C(F)=C%25)=C(C#N)\C#N)=C%23CC)CC)CC)=C%18S%16)=C(C#N)\C#N,FC1=C(CC(CCCC)CC)SC(C2=C3C(SC(C4=CC=C(S4)C(SC(C5=CC=C(C6=CC7=C(S6)C(C8=CC(F)=C(CC(CCCC)CC)S8)=C9C(SC(C%10=CC=C(S%10)C(SC(C%11=CC=C(C%12=CC%13=C(S%12)C(C%14=CC(F)=C(CC(CCCC)CC)S%14)=C%15C(SC(C%16=CC=C(S%16)C(SC(C%17=CC=CS%17)=C%18C%19=O)=C%18C(C%20=C(CC(CCCC)CC)SC(CC(CCCC)CC)=C%20%19)=O)=C%15)=C%13C%21=CC(F)=C(CC(CCCC)CC)S%21)S%11)=C%22C%23=O)=C%22C(C%24=C(CC(CCCC)CC)SC(CC(CCCC)CC)=C%24%23)=O)=C9)=C7C%25=CC(F)=C(CC(CCCC)CC)S%25)S5)=C%26C%27=O)=C%26C(C%28=C(CC(CCCC)CC)SC(CC(CCCC)CC)=C%28%27)=O)=C3)=C(C%29=CC(F)=C(CC(CCCC)CC)S%29)C%30=C2SC=C%30)=C1,CCc1sc(-c2c3cc(-c4ccc(-c5sc(-c6ccc(-c7cc8c(-c9cc(F)c(CC)s9)c9sc(-c%10ccc(-c%11sc(-c%12ccc(-c%13cc%14c(-c%15cc(F)c(CC)s%15)c%15sc(-c%16ccc(-c%17sc(-c%18cccs%18)c%18c%17C(=O)c%17c(CC)sc(CC)c%17C%18=O)s%16)cc%15c(-c%15cc(F)c(CC)s%15)c%14s%13)s%12)c%12c%11C(=O)c%11c(CC)sc(CC)c%11C%12=O)s%10)cc9c(-c9cc(F)c(CC)s9)c8s7)s6)c6c5C(=O)c5c(CC)sc(CC)c5C6=O)s4)sc3c(-c3cc(F)c(CC)s3)c3ccsc23)cc1F,CCCCC(CC1=C(F)C=C(C2=C3C=C(SC3=C(C4=C2SC=C4)C5=CC(F)=C(S5)CC(CCCC)CC)C6=CC=C(S6)C7=C(C(C8=C(SC(CC(CCCC)CC)=C8C9=O)CC(CCCC)CC)=O)C9=C(C%10=CC=CS%10)S7)S1)CC
348,QM1,QM1,12,PM6,"PBDB-TF, PM6, PBDB-T-2F, PBDB-T2F, PBDBT-F",10.1007/s11426-022-1281-0,0.91,25.23,74.01,17.05,17.05,0.24,sm,y,8,polymer,O=C1C2=CC(C3=CC=C(C4=CC=C(C(/C5=C/C6=C(CCCCCCCCCCC)C(SC7=C8N(C9=C7C%10=NSN=C%10C%11=C9N(C%12=C%11SC%13=C%12SC(/C=C%14/C(C%15=C(C%14=O)C=C(F)C(F)=C%15)=C(C#N)\C#N)=C%13CCCCCCCCCCC)CC(CCCCCCCC)CCCCCCCCCC)CC(CCCCCCCCCC)CCCCCCCC)=C8S6)=C(C#N)\C#N)C(C5=O)=C4)S3)=CC=C2C(/C1=C/C%16=C(CCCCCCCCCCC)C(SC%17=C%18N(C%19=C%17C%20=NSN=C%20C%21=C%19N(C%22=C%21SC%23=C%22SC(/C=C%24/C(C%25=C(C%24=O)C=C(F)C(F)=C%25)=C(C#N)\C#N)=C%23CCCCCCCCCCC)CC(CCCCCCCC)CCCCCCCCCC)CC(CCCCCCCCCC)CCCCCCCC)=C%18S%16)=C(C#N)\C#N,O=C1C2=CC(C3=CC=C(C4=CC=C(C(/C5=C/C6=C(CC)C(SC7=C8N(C9=C7C%10=NSN=C%10C%11=C9N(C%12=C%11SC%13=C%12SC(/C=C%14/C(C%15=C(C%14=O)C=C(F)C(F)=C%15)=C(C#N)\C#N)=C%13CC)CC)CC)=C8S6)=C(C#N)\C#N)C(C5=O)=C4)S3)=CC=C2C(/C1=C/C%16=C(CC)C(SC%17=C%18N(C%19=C%17C%20=NSN=C%20C%21=C%19N(C%22=C%21SC%23=C%22SC(/C=C%24/C(C%25=C(C%24=O)C=C(F)C(F)=C%25)=C(C#N)\C#N)=C%23CC)CC)CC)=C%18S%16)=C(C#N)\C#N,FC1=C(CC(CCCC)CC)SC(C2=C3C(SC(C4=CC=C(S4)C(SC(C5=CC=C(C6=CC7=C(S6)C(C8=CC(F)=C(CC(CCCC)CC)S8)=C9C(SC(C%10=CC=C(S%10)C(SC(C%11=CC=C(C%12=CC%13=C(S%12)C(C%14=CC(F)=C(CC(CCCC)CC)S%14)=C%15C(SC(C%16=CC=C(S%16)C(SC(C%17=CC=CS%17)=C%18C%19=O)=C%18C(C%20=C(CC(CCCC)CC)SC(CC(CCCC)CC)=C%20%19)=O)=C%15)=C%13C%21=CC(F)=C(CC(CCCC)CC)S%21)S%11)=C%22C%23=O)=C%22C(C%24=C(CC(CCCC)CC)SC(CC(CCCC)CC)=C%24%23)=O)=C9)=C7C%25=CC(F)=C(CC(CCCC)CC)S%25)S5)=C%26C%27=O)=C%26C(C%28=C(CC(CCCC)CC)SC(CC(CCCC)CC)=C%28%27)=O)=C3)=C(C%29=CC(F)=C(CC(CCCC)CC)S%29)C%30=C2SC=C%30)=C1,CCc1sc(-c2c3cc(-c4ccc(-c5sc(-c6ccc(-c7cc8c(-c9cc(F)c(CC)s9)c9sc(-c%10ccc(-c%11sc(-c%12ccc(-c%13cc%14c(-c%15cc(F)c(CC)s%15)c%15sc(-c%16ccc(-c%17sc(-c%18cccs%18)c%18c%17C(=O)c%17c(CC)sc(CC)c%17C%18=O)s%16)cc%15c(-c%15cc(F)c(CC)s%15)c%14s%13)s%12)c%12c%11C(=O)c%11c(CC)sc(CC)c%11C%12=O)s%10)cc9c(-c9cc(F)c(CC)s9)c8s7)s6)c6c5C(=O)c5c(CC)sc(CC)c5C6=O)s4)sc3c(-c3cc(F)c(CC)s3)c3ccsc23)cc1F,CCCCC(CC1=C(F)C=C(C2=C3C=C(SC3=C(C4=C2SC=C4)C5=CC(F)=C(S5)CC(CCCC)CC)C6=CC=C(S6)C7=C(C(C8=C(SC(CC(CCCC)CC)=C8C9=O)CC(CCCC)CC)=O)C9=C(C%10=CC=CS%10)S7)S1)CC
349,BTP-4F-T2EH,BTP-4F-T2EH,73,D18-Cl,D18-Cl,10.1007/s11426-022-1290-y,0.891,25.68,76.11,17.41,17.06,0.19,sm,y,8,polymer,O=C1C2=CC(F)=C(F)C=C2C(/C1=C/C3=C(C4=C(S3)C(N(CC(CC)CCCC)C5=C6C7=NSN=C7C8=C5N(CC(CC)CCCC)C9=C8SC%10=C9SC(/C=C%11/C(C%12=C(C=C(C(F)=C%12)F)C%11=O)=C(C#N)/C#N)=C%10C%13=CC=C(CC(CC)CCCC)S%13)=C6S4)C%14=CC=C(CC(CC)CCCC)S%14)=C(C#N)\C#N,O=C1C2=CC(F)=C(C=C2C(/C1=C/C3=C(C4=CC(CC)=CS4)C(SC5=C6N(C7=C5C8=NSN=C8C9=C7N(C%10=C9SC%11=C%10SC(/C=C%12/C(C%13=C(C%12=O)C=C(F)C(F)=C%13)=C(C#N)\C#N)=C%11C%14=CC(CC)=CS%14)CC)CC)=C6S3)=C(C#N)\C#N)F,ClC1=C(CC(CC)CCCC)SC(C2=C3C(C=C(C4=C(CC(CCCCCC)CCCC)C=C(C5=CC6=C(C(SC(C7=CC(CC(CCCCCC)CCCC)=C(C8=CC9=C(C(C%10=CC(Cl)=C(CC(CCCC)CC)S%10)=C(C=C(C%11=C(CC(CCCCCC)CCCC)C=C(C%12=CC%13=C(C(SC(C%14=CC(CC(CCCCCC)CCCC)=C(C%15=CC%16=C(C(C%17=CC(Cl)=C(CC(CCCC)CC)S%17)=C(C=C(C%18=C(CC(CCCCCC)CCCC)C=C(C%19=CC%20=C(C(SC(C%21=CC(CC(CCCCCC)CCCC)=CS%21)=C%22)=C%22C%23=NSN=C%23%20)S%19)S%18)S%24)C%24=C%16C%25=CC(Cl)=C(CC(CC)CCCC)S%25)S%15)S%14)=C%26)=C%26C%27=NSN=C%27%13)S%12)S%11)S%28)C%28=C9C%29=CC(Cl)=C(CC(CC)CCCC)S%29)S8)S7)=C%30)=C%30C%31=NSN=C%316)S5)S4)S3)=C(C%32=CC(Cl)=C(CC(CCCC)CC)S%32)C%33=C2C=CS%33)=C1,ClC1=C(CC)SC(C2=C3C(C=C(C4=C(CC)C=C(C5=CC6=C(C(SC(C7=CC(CC)=C(C8=CC9=C(C(C%10=CC(Cl)=C(CC)S%10)=C(C=C(C%11=C(CC)C=C(C%12=CC%13=C(C(SC(C%14=CC(CC)=C(C%15=CC%16=C(C(C%17=CC(Cl)=C(CC)S%17)=C(C=C(C%18=C(CC)C=C(C%19=CC%20=C(C(SC(C%21=CC(CC)=CS%21)=C%22)=C%22C%23=NSN=C%23%20)S%19)S%18)S%24)C%24=C%16C%25=CC(Cl)=C(CC)S%25)S%15)S%14)=C%26)=C%26C%27=NSN=C%27%13)S%12)S%11)S%28)C%28=C9C%29=CC(Cl)=C(CC)S%29)S8)S7)=C%30)=C%30C%31=NSN=C%316)S5)S4)S3)=C(C%32=CC(Cl)=C(CC)S%32)C%33=C2C=CS%33)=C1,CCCCCCC(CC1=CSC(C2=CC3=C(S2)C4=C(C=C(S4)C5=CC(CC(CCCCCC)CCCC)=C(S5)C6=CC7=C(C8=C(C(C9=CC(Cl)=C(S9)CC(CCCC)CC)=C7S6)C=CS8)C%10=CC(Cl)=C(S%10)CC(CCCC)CC)C%11=NSN=C3%11)=C1)CCCC
350,T2EH,"BTP-4F-T3EH, T2EH",17,PTQ10,"PTQ10, PTQ-10",10.31635/ccschem.022.202202056,0.872,26.57,80.05,18.55,18.31,0.25,sm,y,8,polymer,O=C1C2=CC(F)=C(C=C2C(/C1=C/C3=C(C4=CC(CC(CCCC)CC)=CS4)C(SC5=C6N(C7=C5C8=NSN=C8C9=C7N(C%10=C9SC%11=C%10SC(/C=C%12/C(C%13=C(C%12=O)C=C(F)C(F)=C%13)=C(C#N)\C#N)=C%11C%14=CC(CC(CCCC)CC)=CS%14)CC(CCCC)CC)CC(CCCC)CC)=C6S3)=C(C#N)\C#N)F,O=C1C2=CC(F)=C(C=C2C(/C1=C/C3=C(C4=CC(CC)=CS4)C(SC5=C6N(C7=C5C8=NSN=C8C9=C7N(C%10=C9SC%11=C%10SC(/C=C%12/C(C%13=C(C%12=O)C=C(F)C(F)=C%13)=C(C#N)\C#N)=C%11C%14=CC(CC)=CS%14)CC)CC)=C6S3)=C(C#N)\C#N)F,FC(C(F)=C(C1=CC=C(C2=C(F)C(F)=C(C3=CC=C(C4=C(F)C(F)=CC5=C4N=CC(OCC(CCCCCC)CCCCCCCC)=N5)S3)C6=C2N=CC(OCC(CCCCCC)CCCCCCCC)=N6)S1)C7=C8N=CC(OCC(CCCCCC)CCCCCCCC)=N7)=C8C9=CC=CS9,CCOc1cnc2c(-c3ccc(-c4c(F)c(F)c(-c5ccc(-c6c(F)c(F)c(-c7cccs7)c7ncc(OCC)nc67)s5)c5ncc(OCC)nc45)s3)c(F)c(F)cc2n1,FC1=CC2=NC(OCC(CCCCCCCC)CCCCCC)=CN=C2C(C3=CC=CS3)=C1F
350,BTP-4F-T3EH,"BTP-4F-T3EH, T2EH",73,D18-Cl,D18-Cl,10.1007/s11426-022-1290-y,0.873,26.84,77.85,18.25,17.67,0.28,sm,y,8,polymer,O=C1C2=CC(F)=C(C=C2C(/C1=C/C3=C(C4=CC(CC(CCCC)CC)=CS4)C(SC5=C6N(C7=C5C8=NSN=C8C9=C7N(C%10=C9SC%11=C%10SC(/C=C%12/C(C%13=C(C%12=O)C=C(F)C(F)=C%13)=C(C#N)\C#N)=C%11C%14=CC(CC(CCCC)CC)=CS%14)CC(CCCC)CC)CC(CCCC)CC)=C6S3)=C(C#N)\C#N)F,O=C1C2=CC(F)=C(C=C2C(/C1=C/C3=C(C4=CC(CC)=CS4)C(SC5=C6N(C7=C5C8=NSN=C8C9=C7N(C%10=C9SC%11=C%10SC(/C=C%12/C(C%13=C(C%12=O)C=C(F)C(F)=C%13)=C(C#N)\C#N)=C%11C%14=CC(CC)=CS%14)CC)CC)=C6S3)=C(C#N)\C#N)F,ClC1=C(CC(CC)CCCC)SC(C2=C3C(C=C(C4=C(CC(CCCCCC)CCCC)C=C(C5=CC6=C(C(SC(C7=CC(CC(CCCCCC)CCCC)=C(C8=CC9=C(C(C%10=CC(Cl)=C(CC(CCCC)CC)S%10)=C(C=C(C%11=C(CC(CCCCCC)CCCC)C=C(C%12=CC%13=C(C(SC(C%14=CC(CC(CCCCCC)CCCC)=C(C%15=CC%16=C(C(C%17=CC(Cl)=C(CC(CCCC)CC)S%17)=C(C=C(C%18=C(CC(CCCCCC)CCCC)C=C(C%19=CC%20=C(C(SC(C%21=CC(CC(CCCCCC)CCCC)=CS%21)=C%22)=C%22C%23=NSN=C%23%20)S%19)S%18)S%24)C%24=C%16C%25=CC(Cl)=C(CC(CC)CCCC)S%25)S%15)S%14)=C%26)=C%26C%27=NSN=C%27%13)S%12)S%11)S%28)C%28=C9C%29=CC(Cl)=C(CC(CC)CCCC)S%29)S8)S7)=C%30)=C%30C%31=NSN=C%316)S5)S4)S3)=C(C%32=CC(Cl)=C(CC(CCCC)CC)S%32)C%33=C2C=CS%33)=C1,ClC1=C(CC)SC(C2=C3C(C=C(C4=C(CC)C=C(C5=CC6=C(C(SC(C7=CC(CC)=C(C8=CC9=C(C(C%10=CC(Cl)=C(CC)S%10)=C(C=C(C%11=C(CC)C=C(C%12=CC%13=C(C(SC(C%14=CC(CC)=C(C%15=CC%16=C(C(C%17=CC(Cl)=C(CC)S%17)=C(C=C(C%18=C(CC)C=C(C%19=CC%20=C(C(SC(C%21=CC(CC)=CS%21)=C%22)=C%22C%23=NSN=C%23%20)S%19)S%18)S%24)C%24=C%16C%25=CC(Cl)=C(CC)S%25)S%15)S%14)=C%26)=C%26C%27=NSN=C%27%13)S%12)S%11)S%28)C%28=C9C%29=CC(Cl)=C(CC)S%29)S8)S7)=C%30)=C%30C%31=NSN=C%316)S5)S4)S3)=C(C%32=CC(Cl)=C(CC)S%32)C%33=C2C=CS%33)=C1,CCCCCCC(CC1=CSC(C2=CC3=C(S2)C4=C(C=C(S4)C5=CC(CC(CCCCCC)CCCC)=C(S5)C6=CC7=C(C8=C(C(C9=CC(Cl)=C(S9)CC(CCCC)CC)=C7S6)C=CS8)C%10=CC(Cl)=C(S%10)CC(CCCC)CC)C%11=NSN=C3%11)=C1)CCCC
351,B3T-FIC,B3T-FIC,16,PBDB-T-2Cl,"PBDB-T-2Cl, PBDB-TCl, PM7, Cl-PBDB-T, PM6",10.1007/s11595-022-2510-6,0.999,15.16,52.2,7.9,7.53,0.41,sm,fused,11,polymer,O=C(C(C=C(F)C(F)=C1)=C1C/2=C(C#N)/C#N)C2=C/C(S3)=CC4=C3C(S5)=C(S4)C6=C5C7=CC(C8(CCCCCCCC)CCCCCCCC)=C(C=C7C6(C9=CC=C(CCCCCC)C=C9)C%10=CC=C(CCCCCC)C=C%10)C(C8=C%11)=CC%12=C%11C(S%13)=C(C%12(C%14=CC=C(CCCCCC)C=C%14)C%15=CC=C(CCCCCC)C=C%15)C%16=C%13C(S%17)=C(S%16)C=C%17/C=C%18C(C(C=C(F)C(F)=C%19)=C%19C\%18=C(C#N)/C#N)=O,O=C(C(C=C(F)C(F)=C1)=C1C/2=C(C#N)/C#N)C2=C/C(S3)=CC4=C3C(S5)=C(S4)C6=C5C7=CC(C8(CC)CC)=C(C=C7C6(C9=CC=C(CC)C=C9)C%10=CC=C(CC)C=C%10)C(C8=C%11)=CC%12=C%11C(S%13)=C(C%12(C%14=CC=C(CC)C=C%14)C%15=CC=C(CC)C=C%15)C%16=C%13C(S%17)=C(S%16)C=C%17/C=C%18C(C(C=C(F)C(F)=C%19)=C%19C\%18=C(C#N)/C#N)=O,ClC1=C(CC(CCCC)CC)SC(C2=C3C(SC(C4=CC=C(S4)C(SC(C5=CC=C(C6=CC7=C(S6)C(C8=CC(Cl)=C(CC(CCCC)CC)S8)=C9C(SC(C%10=CC=C(S%10)C(SC(C%11=CC=C(C%12=CC%13=C(S%12)C(C%14=CC(Cl)=C(CC(CCCC)CC)S%14)=C%15C(SC(C%16=CC=C(S%16)C(SC(C%17=CC=CS%17)=C%18C%19=O)=C%18C(C%20=C(CC(CCCC)CC)SC(CC(CCCC)CC)=C%20%19)=O)=C%15)=C%13C%21=CC(Cl)=C(CC(CCCC)CC)S%21)S%11)=C%22C%23=O)=C%22C(C%24=C(CC(CCCC)CC)SC(CC(CCCC)CC)=C%24%23)=O)=C9)=C7C%25=CC(Cl)=C(CC(CCCC)CC)S%25)S5)=C%26C%27=O)=C%26C(C%28=C(CC(CCCC)CC)SC(CC(CCCC)CC)=C%28%27)=O)=C3)=C(C%29=CC(Cl)=C(CC(CCCC)CC)S%29)C%30=C2SC=C%30)=C1,CCc1sc(-c2c3cc(-c4ccc(-c5sc(-c6ccc(-c7cc8c(-c9cc(Cl)c(CC)s9)c9sc(-c%10ccc(-c%11sc(-c%12ccc(-c%13cc%14c(-c%15cc(Cl)c(CC)s%15)c%15sc(-c%16ccc(-c%17sc(-c%18cccs%18)c%18c%17C(=O)c%17c(CC)sc(CC)c%17C%18=O)s%16)cc%15c(-c%15cc(Cl)c(CC)s%15)c%14s%13)s%12)c%12c%11C(=O)c%11c(CC)sc(CC)c%11C%12=O)s%10)cc9c(-c9cc(Cl)c(CC)s9)c8s7)s6)c6c5C(=O)c5c(CC)sc(CC)c5C6=O)s4)sc3c(-c3cc(Cl)c(CC)s3)c3ccsc23)cc1Cl,ClC(C=C1C2=C3C=CSC3=C(C4=CC(Cl)=C(S4)CC(CCCC)CC)C5=C2SC(C6=CC=C(S6)C7=C(C(C8=C(SC(CC(CCCC)CC)=C8C9=O)CC(CCCC)CC)=O)C9=C(C%10=CC=CS%10)S7)=C5)=C(S1)CC(CCCC)CC
352,BT2T-FIC,BT2T-FIC,16,PBDB-T-2Cl,"PBDB-T-2Cl, PBDB-TCl, PM7, Cl-PBDB-T, PM6",10.1007/s11595-022-2510-6,0.986,17.89,62.4,11.01,10.56,0.47,sm,fused,11,polymer,O=C(C(C=C(F)C(F)=C1)=C1C/2=C(C#N)/C#N)C2=C/C(S3)=CC4=C3C(S5)=C(C4(C6=CC=C(CCCCCC)C=C6)C7=CC=C(CCCCCC)C=C7)C8=C5C9=CC(C%10(CCCCCCCC)CCCCCCCC)=C(C=C9S8)C(C%10=C%11)=CC(S%12)=C%11C%13=C%12C%14=C(S%13)C(SC(/C=C%15C(C(C=C(F)C(F)=C%16)=C%16C\%15=C(C#N)/C#N)=O)=C%17)=C%17C%14(C%18=CC=C(CCCCCC)C=C%18)C%19=CC=C(CCCCCC)C=C%19,O=C(C(C=C(F)C(F)=C1)=C1C/2=C(C#N)/C#N)C2=C/C(S3)=CC4=C3C(S5)=C(C4(C6=CC=C(CC)C=C6)C7=CC=C(CC)C=C7)C8=C5C9=CC(C%10(CC)CC)=C(C=C9S8)C(C%10=C%11)=CC(S%12)=C%11C%13=C%12C%14=C(S%13)C(SC(/C=C%15C(C(C=C(F)C(F)=C%16)=C%16C\%15=C(C#N)/C#N)=O)=C%17)=C%17C%14(C%18=CC=C(CC)C=C%18)C%19=CC=C(CC)C=C%19,ClC1=C(CC(CCCC)CC)SC(C2=C3C(SC(C4=CC=C(S4)C(SC(C5=CC=C(C6=CC7=C(S6)C(C8=CC(Cl)=C(CC(CCCC)CC)S8)=C9C(SC(C%10=CC=C(S%10)C(SC(C%11=CC=C(C%12=CC%13=C(S%12)C(C%14=CC(Cl)=C(CC(CCCC)CC)S%14)=C%15C(SC(C%16=CC=C(S%16)C(SC(C%17=CC=CS%17)=C%18C%19=O)=C%18C(C%20=C(CC(CCCC)CC)SC(CC(CCCC)CC)=C%20%19)=O)=C%15)=C%13C%21=CC(Cl)=C(CC(CCCC)CC)S%21)S%11)=C%22C%23=O)=C%22C(C%24=C(CC(CCCC)CC)SC(CC(CCCC)CC)=C%24%23)=O)=C9)=C7C%25=CC(Cl)=C(CC(CCCC)CC)S%25)S5)=C%26C%27=O)=C%26C(C%28=C(CC(CCCC)CC)SC(CC(CCCC)CC)=C%28%27)=O)=C3)=C(C%29=CC(Cl)=C(CC(CCCC)CC)S%29)C%30=C2SC=C%30)=C1,CCc1sc(-c2c3cc(-c4ccc(-c5sc(-c6ccc(-c7cc8c(-c9cc(Cl)c(CC)s9)c9sc(-c%10ccc(-c%11sc(-c%12ccc(-c%13cc%14c(-c%15cc(Cl)c(CC)s%15)c%15sc(-c%16ccc(-c%17sc(-c%18cccs%18)c%18c%17C(=O)c%17c(CC)sc(CC)c%17C%18=O)s%16)cc%15c(-c%15cc(Cl)c(CC)s%15)c%14s%13)s%12)c%12c%11C(=O)c%11c(CC)sc(CC)c%11C%12=O)s%10)cc9c(-c9cc(Cl)c(CC)s9)c8s7)s6)c6c5C(=O)c5c(CC)sc(CC)c5C6=O)s4)sc3c(-c3cc(Cl)c(CC)s3)c3ccsc23)cc1Cl,ClC(C=C1C2=C3C=CSC3=C(C4=CC(Cl)=C(S4)CC(CCCC)CC)C5=C2SC(C6=CC=C(S6)C7=C(C(C8=C(SC(CC(CCCC)CC)=C8C9=O)CC(CCCC)CC)=O)C9=C(C%10=CC=CS%10)S7)=C5)=C(S1)CC(CCCC)CC
353,Y19,Y19,12,PBDB-TF,"PBDB-TF, PM6, PBDB-T-2F, PBDB-T2F, PBDBT-F",10.1007/s11771-020-4501-0,0.88,22.38,68.18,12.76,12.76,,sm,y,8,polymer,O=C1C2=CC(Cl)=C(C=C2C(/C1=C/C3=C(CCCCCC)C(SC4=C5N(C6=C4C7=NN(CC(CC)CCCC)N=C7C8=C6N(C9=C8SC%10=C9SC(/C=C%11/C(C%12=C(C%11=O)C=C(Cl)C(Cl)=C%12)=C(C#N)\C#N)=C%10CCCCCC)CC(CCCC)CC)CC(CCCC)CC)=C5S3)=C(C#N)\C#N)Cl,CCC1=C(SC2=C1SC3=C2N(CC)C4=C3C5=NN(N=C5C6=C4N(CC)C7=C6SC8=C7SC(/C=C9C(C%10=C(C\9=C(C#N)/C#N)C=C(Cl)C(Cl)=C%10)=O)=C8CC)CC)/C=C%11C(C%12=CC(Cl)=C(C=C%12C\%11=C(C#N)/C#N)Cl)=O,FC1=C(CC(CCCC)CC)SC(C2=C3C(SC(C4=CC=C(S4)C(SC(C5=CC=C(C6=CC7=C(S6)C(C8=CC(F)=C(CC(CCCC)CC)S8)=C9C(SC(C%10=CC=C(S%10)C(SC(C%11=CC=C(C%12=CC%13=C(S%12)C(C%14=CC(F)=C(CC(CCCC)CC)S%14)=C%15C(SC(C%16=CC=C(S%16)C(SC(C%17=CC=CS%17)=C%18C%19=O)=C%18C(C%20=C(CC(CCCC)CC)SC(CC(CCCC)CC)=C%20%19)=O)=C%15)=C%13C%21=CC(F)=C(CC(CCCC)CC)S%21)S%11)=C%22C%23=O)=C%22C(C%24=C(CC(CCCC)CC)SC(CC(CCCC)CC)=C%24%23)=O)=C9)=C7C%25=CC(F)=C(CC(CCCC)CC)S%25)S5)=C%26C%27=O)=C%26C(C%28=C(CC(CCCC)CC)SC(CC(CCCC)CC)=C%28%27)=O)=C3)=C(C%29=CC(F)=C(CC(CCCC)CC)S%29)C%30=C2SC=C%30)=C1,CCc1sc(-c2c3cc(-c4ccc(-c5sc(-c6ccc(-c7cc8c(-c9cc(F)c(CC)s9)c9sc(-c%10ccc(-c%11sc(-c%12ccc(-c%13cc%14c(-c%15cc(F)c(CC)s%15)c%15sc(-c%16ccc(-c%17sc(-c%18cccs%18)c%18c%17C(=O)c%17c(CC)sc(CC)c%17C%18=O)s%16)cc%15c(-c%15cc(F)c(CC)s%15)c%14s%13)s%12)c%12c%11C(=O)c%11c(CC)sc(CC)c%11C%12=O)s%10)cc9c(-c9cc(F)c(CC)s9)c8s7)s6)c6c5C(=O)c5c(CC)sc(CC)c5C6=O)s4)sc3c(-c3cc(F)c(CC)s3)c3ccsc23)cc1F,CCCCC(CC1=C(F)C=C(C2=C3C=C(SC3=C(C4=C2SC=C4)C5=CC(F)=C(S5)CC(CCCC)CC)C6=CC=C(S6)C7=C(C(C8=C(SC(CC(CCCC)CC)=C8C9=O)CC(CCCC)CC)=O)C9=C(C%10=CC=CS%10)S7)S1)CC
354,DCF-2HT,DCF-2HT,3,PBDB-T,PBDB-T,10.1007/s40843-016-5155-2,1.02,11.3,49.5,5.71,5.56,,sm,unfused,3,polymer,N#C/C(C#N)=C1C2=C(C(C/1=CC3=CC(CCCCCC)=C(C4=CC5=C(C6=C(C5(CCCCCCCC)CCCCCCCC)C=C(C7=C(CCCCCC)C=C(C=C8C(C9=C(/C8=C(C#N)/C#N)C=CC=C9)=O)S7)C=C6)C=C4)S3)=O)C=CC=C2,N#C/C(C#N)=C1C2=C(C(C/1=CC3=CC(CC)=C(C4=CC5=C(C6=C(C5(CC)CC)C=C(C7=C(CC)C=C(C=C8C(C9=C(/C8=C(C#N)/C#N)C=CC=C9)=O)S7)C=C6)C=C4)S3)=O)C=CC=C2,CCC(CCCC)CC1=CC=C(S1)C2=C3C(SC(C4=CC=C(S4)C(SC(C5=CC=C(C6=CC7=C(S6)C(C8=CC=C(CC(CCCC)CC)S8)=C9C(SC(C%10=CC=C(S%10)C(SC(C%11=CC=C(C%12=CC%13=C(S%12)C(C%14=CC=C(CC(CCCC)CC)S%14)=C%15C(SC(C%16=CC=C(S%16)C(SC(C%17=CC=CS%17)=C%18C%19=O)=C%18C(C%20=C(CC(CCCC)CC)SC(CC(CCCC)CC)=C%20%19)=O)=C%15)=C%13C%21=CC=C(CC(CCCC)CC)S%21)S%11)=C%22C%23=O)=C%22C(C%24=C(CC(CCCC)CC)SC(CC(CCCC)CC)=C%24%23)=O)=C9)=C7C%25=CC=C(CC(CCCC)CC)S%25)S5)=C%26C%27=O)=C%26C(C%28=C(CC(CCCC)CC)SC(CC(CCCC)CC)=C%28%27)=O)=C3)=C(C%29=CC=C(CC(CCCC)CC)S%29)C%30=C2SC=C%30,CCc1ccc(-c2c3cc(-c4ccc(-c5sc(-c6ccc(-c7cc8c(-c9ccc(CC)s9)c9sc(-c%10ccc(-c%11sc(-c%12ccc(-c%13cc%14c(-c%15ccc(CC)s%15)c%15sc(-c%16ccc(-c%17sc(-c%18cccs%18)c%18c%17C(=O)c%17c(CC)sc(CC)c%17C%18=O)s%16)cc%15c(-c%15ccc(CC)s%15)c%14s%13)s%12)c%12c%11C(=O)c%11c(CC)sc(CC)c%11C%12=O)s%10)cc9c(-c9ccc(CC)s9)c8s7)s6)c6c5C(=O)c5c(CC)sc(CC)c5C6=O)s4)sc3c(-c3ccc(CC)s3)c3ccsc23)s1,CCCCC(CC1=CC=C(S1)C2=C3C=C(SC3=C(C4=C2SC=C4)C5=CC=C(S5)CC(CCCC)CC)C6=CC=C(S6)C7=C(C(C8=C(SC(CC(CCCC)CC)=C8C9=O)CC(CCCC)CC)=O)C9=C(C%10=CC=CS%10)S7)CC
354,DCF-2HT,DCF-2HT,7,PTB7-Th,"PTB7-Th, PBDTT-TT-F, PBDTTT-EFT, PBT7-Th",10.1007/s40843-016-5155-2,0.96,12.43,40.04,4.83,4.67,,sm,unfused,3,polymer,N#C/C(C#N)=C1C2=C(C(C/1=CC3=CC(CCCCCC)=C(C4=CC5=C(C6=C(C5(CCCCCCCC)CCCCCCCC)C=C(C7=C(CCCCCC)C=C(C=C8C(C9=C(/C8=C(C#N)/C#N)C=CC=C9)=O)S7)C=C6)C=C4)S3)=O)C=CC=C2,N#C/C(C#N)=C1C2=C(C(C/1=CC3=CC(CC)=C(C4=CC5=C(C6=C(C5(CC)CC)C=C(C7=C(CC)C=C(C=C8C(C9=C(/C8=C(C#N)/C#N)C=CC=C9)=O)S7)C=C6)C=C4)S3)=O)C=CC=C2,FC1=C(C(OCC(CCCC)CC)=O)SC2=C(SC=C21)C(S3)=CC4=C3C(C5=CC=C(CC(CC)CCCC)S5)=C(C=C(C6=C(C(F)=C(C(OCC(CCCC)CC)=O)S7)C7=C(S6)C(S8)=CC9=C8C(C%10=CC=C(CC(CCCC)CC)S%10)=C(C=C(C%11=C(C(F)=C(C(OCC(CCCC)CC)=O)S%12)C%12=C(S%11)C(S%13)=CC%14=C%13C(C%15=CC=C(CC(CC)CCCC)S%15)=C(C=CS%16)C%16=C%14C%17=CC=C(CC(CC)CCCC)S%17)S%18)C%18=C9C%19=CC=C(CC(CCCC)CC)S%19)S%20)C%20=C4C%21=CC=C(CC(CC)CCCC)S%21,CCOC(=O)c1sc2c(-c3cc4c(-c5ccc(CC)s5)c5sc(-c6sc(-c7cc8c(-c9ccc(CC)s9)c9sc(-c%10sc(-c%11cc%12c(-c%13ccc(CC)s%13)c%13sccc%13c(-c%13ccc(CC)s%13)c%12s%11)c%11sc(C(=O)OCC)c(F)c%10%11)cc9c(-c9ccc(CC)s9)c8s7)c7sc(C(=O)OCC)c(F)c67)cc5c(-c5ccc(CC)s5)c4s3)scc2c1F,CCCCC(COC(C1=C(F)C2=CSC(C3=CC4=C(C5=C(C(C6=CC=C(S6)CC(CCCC)CC)=C4S3)C=CS5)C7=CC=C(S7)CC(CCCC)CC)=C2S1)=O)CC
355,ITBRC,ITBRC,7,PTB7-Th,"PTB7-Th, PBDTT-TT-F, PBDTTT-EFT, PBT7-Th",10.1007/s40843-017-9059-3,0.91,9.21,51.04,4.26,4.18,0.09,sm,unfused,3,polymer,CCN(C/1=O)/C(SC1=C\C(C2=NSN=C32)=CC=C3C(S4)=CC=C4C5=CC(C6(CC(CC)CCCC)CC(CCCC)CC)=C(C7=C6C=C(C8=CC=C(C9=NSN=C89)/C=C%10S/C(N(C/%10=O)CC)=C(C#N)/C#N)S7)C=C5)=C(C#N)/C#N,CCC1(C2=C(C3=C1C=C(C4=CC=C(C5=NSN=C45)/C=C6S/C(N(C/6=O)CC)=C(C#N)/C#N)S3)C=CC(C7=CC=C(S7)C8=CC=C(C9=NSN=C89)/C=C%10S/C(N(C/%10=O)CC)=C(C#N)\C#N)=C2)CC,FC1=C(C(OCC(CCCC)CC)=O)SC2=C(SC=C21)C(S3)=CC4=C3C(C5=CC=C(CC(CC)CCCC)S5)=C(C=C(C6=C(C(F)=C(C(OCC(CCCC)CC)=O)S7)C7=C(S6)C(S8)=CC9=C8C(C%10=CC=C(CC(CCCC)CC)S%10)=C(C=C(C%11=C(C(F)=C(C(OCC(CCCC)CC)=O)S%12)C%12=C(S%11)C(S%13)=CC%14=C%13C(C%15=CC=C(CC(CC)CCCC)S%15)=C(C=CS%16)C%16=C%14C%17=CC=C(CC(CC)CCCC)S%17)S%18)C%18=C9C%19=CC=C(CC(CCCC)CC)S%19)S%20)C%20=C4C%21=CC=C(CC(CC)CCCC)S%21,CCOC(=O)c1sc2c(-c3cc4c(-c5ccc(CC)s5)c5sc(-c6sc(-c7cc8c(-c9ccc(CC)s9)c9sc(-c%10sc(-c%11cc%12c(-c%13ccc(CC)s%13)c%13sccc%13c(-c%13ccc(CC)s%13)c%12s%11)c%11sc(C(=O)OCC)c(F)c%10%11)cc9c(-c9ccc(CC)s9)c8s7)c7sc(C(=O)OCC)c(F)c67)cc5c(-c5ccc(CC)s5)c4s3)scc2c1F,CCCCC(COC(C1=C(F)C2=CSC(C3=CC4=C(C5=C(C(C6=CC=C(S6)CC(CCCC)CC)=C4S3)C=CS5)C7=CC=C(S7)CC(CCCC)CC)=C2S1)=O)CC
356,ITBC_tang,ITBC_tang,7,PTB7-Th,"PTB7-Th, PBDTT-TT-F, PBDTTT-EFT, PBT7-Th",10.1007/s40843-017-9059-3,0.79,13.34,59.49,6.27,6.05,0.15,sm,unfused,3,polymer,N#C/C(C#N)=C\C(C1=NSN=C21)=CC=C2C(S3)=CC=C3C4=CC(C5(CC(CC)CCCC)CC(CCCC)CC)=C(C6=C5C=C(C7=CC=C(C8=NSN=C78)/C=C(C#N)\C#N)S6)C=C4,CCC1(C2=C(C3=C1C=C(C4=CC=C(C5=NSN=C45)/C=C(C#N)\C#N)S3)C=CC(C6=CC=C(S6)C7=CC=C(C8=NSN=C78)/C=C(C#N)\C#N)=C2)CC,FC1=C(C(OCC(CCCC)CC)=O)SC2=C(SC=C21)C(S3)=CC4=C3C(C5=CC=C(CC(CC)CCCC)S5)=C(C=C(C6=C(C(F)=C(C(OCC(CCCC)CC)=O)S7)C7=C(S6)C(S8)=CC9=C8C(C%10=CC=C(CC(CCCC)CC)S%10)=C(C=C(C%11=C(C(F)=C(C(OCC(CCCC)CC)=O)S%12)C%12=C(S%11)C(S%13)=CC%14=C%13C(C%15=CC=C(CC(CC)CCCC)S%15)=C(C=CS%16)C%16=C%14C%17=CC=C(CC(CC)CCCC)S%17)S%18)C%18=C9C%19=CC=C(CC(CCCC)CC)S%19)S%20)C%20=C4C%21=CC=C(CC(CC)CCCC)S%21,CCOC(=O)c1sc2c(-c3cc4c(-c5ccc(CC)s5)c5sc(-c6sc(-c7cc8c(-c9ccc(CC)s9)c9sc(-c%10sc(-c%11cc%12c(-c%13ccc(CC)s%13)c%13sccc%13c(-c%13ccc(CC)s%13)c%12s%11)c%11sc(C(=O)OCC)c(F)c%10%11)cc9c(-c9ccc(CC)s9)c8s7)c7sc(C(=O)OCC)c(F)c67)cc5c(-c5ccc(CC)s5)c4s3)scc2c1F,CCCCC(COC(C1=C(F)C2=CSC(C3=CC4=C(C5=C(C(C6=CC=C(S6)CC(CCCC)CC)=C4S3)C=CS5)C7=CC=C(S7)CC(CCCC)CC)=C2S1)=O)CC
357,ITBR,ITBR,7,PTB7-Th,"PTB7-Th, PBDTT-TT-F, PBDTTT-EFT, PBT7-Th",10.1007/s40843-017-9059-3,1.02,14.46,51.02,7.49,7.34,0.12,sm,unfused,3,polymer,S=C(N(C/1=O)CC)SC1=C\C(C2=NSN=C32)=CC=C3C(S4)=CC=C4C5=CC(C6(CC(CC)CCCC)CC(CCCC)CC)=C(C7=C6C=C(C8=CC=C(C9=NSN=C89)/C=C%10SC(N(C/%10=O)CC)=S)S7)C=C5,CCC1(C2=C(C3=C1C=C(C4=CC=C(C5=NSN=C45)/C=C6SC(N(C/6=O)CC)=S)S3)C=CC(C7=CC=C(S7)C8=CC=C(C9=NSN=C89)/C=C%10SC(N(C/%10=O)CC)=S)=C2)CC,FC1=C(C(OCC(CCCC)CC)=O)SC2=C(SC=C21)C(S3)=CC4=C3C(C5=CC=C(CC(CC)CCCC)S5)=C(C=C(C6=C(C(F)=C(C(OCC(CCCC)CC)=O)S7)C7=C(S6)C(S8)=CC9=C8C(C%10=CC=C(CC(CCCC)CC)S%10)=C(C=C(C%11=C(C(F)=C(C(OCC(CCCC)CC)=O)S%12)C%12=C(S%11)C(S%13)=CC%14=C%13C(C%15=CC=C(CC(CC)CCCC)S%15)=C(C=CS%16)C%16=C%14C%17=CC=C(CC(CC)CCCC)S%17)S%18)C%18=C9C%19=CC=C(CC(CCCC)CC)S%19)S%20)C%20=C4C%21=CC=C(CC(CC)CCCC)S%21,CCOC(=O)c1sc2c(-c3cc4c(-c5ccc(CC)s5)c5sc(-c6sc(-c7cc8c(-c9ccc(CC)s9)c9sc(-c%10sc(-c%11cc%12c(-c%13ccc(CC)s%13)c%13sccc%13c(-c%13ccc(CC)s%13)c%12s%11)c%11sc(C(=O)OCC)c(F)c%10%11)cc9c(-c9ccc(CC)s9)c8s7)c7sc(C(=O)OCC)c(F)c67)cc5c(-c5ccc(CC)s5)c4s3)scc2c1F,CCCCC(COC(C1=C(F)C2=CSC(C3=CC4=C(C5=C(C(C6=CC=C(S6)CC(CCCC)CC)=C4S3)C=CS5)C7=CC=C(S7)CC(CCCC)CC)=C2S1)=O)CC
358,TTIC-F,TTIC-F,3,PBDB-T,PBDB-T,10.1007/s40843-017-9084-x,0.71,21.26,63,9.51,9.38,0.13,sm,fused,6,polymer,N#C/C(C#N)=C1C2=C(C(C/1=CC3=CC4=C(C5=C(C(C6=CC=C(CCCCCC)C=C6)4C7=CC=C(CCCCCC)C=C7)C(SC8=C9C(C%10=CC=C(CCCCCC)C=C%10)(C%11=CC=C(CCCCCC)C=C%11)C%12=C8SC(C=C%13C(C%14=C(/C%13=C(C#N)/C#N)C=CC(F)=C%14)=O)=C%12)=C9S5)S3)=O)C=C(F)C=C2,CCc1ccc(C2(c3ccc(CC)cc3)c3cc(/C=C4\C(=O)c5ccc(F)cc5C4=C(C#N)C#N)sc3-c3sc4c5c(sc4c32)-c2sc(/C=C3\C(=O)c4ccc(F)cc4C3=C(C#N)C#N)cc2C5(c2ccc(CC)cc2)c2ccc(CC)cc2)cc1,CCC(CCCC)CC1=CC=C(S1)C2=C3C(SC(C4=CC=C(S4)C(SC(C5=CC=C(C6=CC7=C(S6)C(C8=CC=C(CC(CCCC)CC)S8)=C9C(SC(C%10=CC=C(S%10)C(SC(C%11=CC=C(C%12=CC%13=C(S%12)C(C%14=CC=C(CC(CCCC)CC)S%14)=C%15C(SC(C%16=CC=C(S%16)C(SC(C%17=CC=CS%17)=C%18C%19=O)=C%18C(C%20=C(CC(CCCC)CC)SC(CC(CCCC)CC)=C%20%19)=O)=C%15)=C%13C%21=CC=C(CC(CCCC)CC)S%21)S%11)=C%22C%23=O)=C%22C(C%24=C(CC(CCCC)CC)SC(CC(CCCC)CC)=C%24%23)=O)=C9)=C7C%25=CC=C(CC(CCCC)CC)S%25)S5)=C%26C%27=O)=C%26C(C%28=C(CC(CCCC)CC)SC(CC(CCCC)CC)=C%28%27)=O)=C3)=C(C%29=CC=C(CC(CCCC)CC)S%29)C%30=C2SC=C%30,CCc1ccc(-c2c3cc(-c4ccc(-c5sc(-c6ccc(-c7cc8c(-c9ccc(CC)s9)c9sc(-c%10ccc(-c%11sc(-c%12ccc(-c%13cc%14c(-c%15ccc(CC)s%15)c%15sc(-c%16ccc(-c%17sc(-c%18cccs%18)c%18c%17C(=O)c%17c(CC)sc(CC)c%17C%18=O)s%16)cc%15c(-c%15ccc(CC)s%15)c%14s%13)s%12)c%12c%11C(=O)c%11c(CC)sc(CC)c%11C%12=O)s%10)cc9c(-c9ccc(CC)s9)c8s7)s6)c6c5C(=O)c5c(CC)sc(CC)c5C6=O)s4)sc3c(-c3ccc(CC)s3)c3ccsc23)s1,CCCCC(CC1=CC=C(S1)C2=C3C=C(SC3=C(C4=C2SC=C4)C5=CC=C(S5)CC(CCCC)CC)C6=CC=C(S6)C7=C(C(C8=C(SC(CC(CCCC)CC)=C8C9=O)CC(CCCC)CC)=O)C9=C(C%10=CC=CS%10)S7)CC
359,TTIC-M,TTIC-M,3,PBDB-T,PBDB-T,10.1007/s40843-017-9084-x,0.83,19.07,63,9.97,9.85,0.12,sm,fused,6,polymer,N#C/C(C#N)=C1C2=C(C(C/1=CC3=CC4=C(C5=C(C(C6=CC=C(CCCCCC)C=C6)4C7=CC=C(CCCCCC)C=C7)C(SC8=C9C(C%10=CC=C(CCCCCC)C=C%10)(C%11=CC=C(CCCCCC)C=C%11)C%12=C8SC(C=C%13C(C%14=C(/C%13=C(C#N)/C#N)C=CC(C)=C%14)=O)=C%12)=C9S5)S3)=O)C=C(C)C=C2,CCc1ccc(C2(c3ccc(CC)cc3)c3cc(/C=C4\C(=O)c5ccc(C)cc5C4=C(C#N)C#N)sc3-c3sc4c5c(sc4c32)-c2sc(/C=C3\C(=O)c4ccc(C)cc4C3=C(C#N)C#N)cc2C5(c2ccc(CC)cc2)c2ccc(CC)cc2)cc1,CCC(CCCC)CC1=CC=C(S1)C2=C3C(SC(C4=CC=C(S4)C(SC(C5=CC=C(C6=CC7=C(S6)C(C8=CC=C(CC(CCCC)CC)S8)=C9C(SC(C%10=CC=C(S%10)C(SC(C%11=CC=C(C%12=CC%13=C(S%12)C(C%14=CC=C(CC(CCCC)CC)S%14)=C%15C(SC(C%16=CC=C(S%16)C(SC(C%17=CC=CS%17)=C%18C%19=O)=C%18C(C%20=C(CC(CCCC)CC)SC(CC(CCCC)CC)=C%20%19)=O)=C%15)=C%13C%21=CC=C(CC(CCCC)CC)S%21)S%11)=C%22C%23=O)=C%22C(C%24=C(CC(CCCC)CC)SC(CC(CCCC)CC)=C%24%23)=O)=C9)=C7C%25=CC=C(CC(CCCC)CC)S%25)S5)=C%26C%27=O)=C%26C(C%28=C(CC(CCCC)CC)SC(CC(CCCC)CC)=C%28%27)=O)=C3)=C(C%29=CC=C(CC(CCCC)CC)S%29)C%30=C2SC=C%30,CCc1ccc(-c2c3cc(-c4ccc(-c5sc(-c6ccc(-c7cc8c(-c9ccc(CC)s9)c9sc(-c%10ccc(-c%11sc(-c%12ccc(-c%13cc%14c(-c%15ccc(CC)s%15)c%15sc(-c%16ccc(-c%17sc(-c%18cccs%18)c%18c%17C(=O)c%17c(CC)sc(CC)c%17C%18=O)s%16)cc%15c(-c%15ccc(CC)s%15)c%14s%13)s%12)c%12c%11C(=O)c%11c(CC)sc(CC)c%11C%12=O)s%10)cc9c(-c9ccc(CC)s9)c8s7)s6)c6c5C(=O)c5c(CC)sc(CC)c5C6=O)s4)sc3c(-c3ccc(CC)s3)c3ccsc23)s1,CCCCC(CC1=CC=C(S1)C2=C3C=C(SC3=C(C4=C2SC=C4)C5=CC=C(S5)CC(CCCC)CC)C6=CC=C(S6)C7=C(C(C8=C(SC(CC(CCCC)CC)=C8C9=O)CC(CCCC)CC)=O)C9=C(C%10=CC=CS%10)S7)CC
360,6T-OFIC,6T-OFIC,12,PBDB-TF,"PBDB-TF, PM6, PBDB-T-2F, PBDB-T2F, PBDBT-F",10.1007/s40843-020-1651-5,0.782,22.69,69.6,12.35,12.02,0.21,sm,fused,8,polymer,O=C1C2=C(C=C(F)C(F)=C2)C(/C1=C/C3=C(CCCCCCCC)C(S4)=C(S3)C5=C4C(SC6=C7SC8=C6C(C9=CC=C(CCCCCC)C=C9)(C%10=CC=C(CCCCCC)C=C%10)C%11=C8SC%12=C%11SC(/C=C%13/C(C(C=C(F)C(F)=C%14)=C%14C%13=O)=C(C#N)/C#N)=C%12CCCCCCCC)=C7C5(C%15=CC=C(CCCCCC)C=C%15)C%16=CC=C(CCCCCC)C=C%16)=C(C#N)\C#N,CCc1ccc(C2(c3ccc(CC)cc3)c3c(sc4c(CC)c(/C=C5\C(=O)c6cc(F)c(F)cc6C5=C(C#N)C#N)sc34)-c3sc4c5c(sc4c32)-c2sc3c(CC)c(/C=C4\C(=O)c6cc(F)c(F)cc6C4=C(C#N)C#N)sc3c2C5(c2ccc(CC)cc2)c2ccc(CC)cc2)cc1,FC1=C(CC(CCCC)CC)SC(C2=C3C(SC(C4=CC=C(S4)C(SC(C5=CC=C(C6=CC7=C(S6)C(C8=CC(F)=C(CC(CCCC)CC)S8)=C9C(SC(C%10=CC=C(S%10)C(SC(C%11=CC=C(C%12=CC%13=C(S%12)C(C%14=CC(F)=C(CC(CCCC)CC)S%14)=C%15C(SC(C%16=CC=C(S%16)C(SC(C%17=CC=CS%17)=C%18C%19=O)=C%18C(C%20=C(CC(CCCC)CC)SC(CC(CCCC)CC)=C%20%19)=O)=C%15)=C%13C%21=CC(F)=C(CC(CCCC)CC)S%21)S%11)=C%22C%23=O)=C%22C(C%24=C(CC(CCCC)CC)SC(CC(CCCC)CC)=C%24%23)=O)=C9)=C7C%25=CC(F)=C(CC(CCCC)CC)S%25)S5)=C%26C%27=O)=C%26C(C%28=C(CC(CCCC)CC)SC(CC(CCCC)CC)=C%28%27)=O)=C3)=C(C%29=CC(F)=C(CC(CCCC)CC)S%29)C%30=C2SC=C%30)=C1,CCc1sc(-c2c3cc(-c4ccc(-c5sc(-c6ccc(-c7cc8c(-c9cc(F)c(CC)s9)c9sc(-c%10ccc(-c%11sc(-c%12ccc(-c%13cc%14c(-c%15cc(F)c(CC)s%15)c%15sc(-c%16ccc(-c%17sc(-c%18cccs%18)c%18c%17C(=O)c%17c(CC)sc(CC)c%17C%18=O)s%16)cc%15c(-c%15cc(F)c(CC)s%15)c%14s%13)s%12)c%12c%11C(=O)c%11c(CC)sc(CC)c%11C%12=O)s%10)cc9c(-c9cc(F)c(CC)s9)c8s7)s6)c6c5C(=O)c5c(CC)sc(CC)c5C6=O)s4)sc3c(-c3cc(F)c(CC)s3)c3ccsc23)cc1F,CCCCC(CC1=C(F)C=C(C2=C3C=C(SC3=C(C4=C2SC=C4)C5=CC(F)=C(S5)CC(CCCC)CC)C6=CC=C(S6)C7=C(C(C8=C(SC(CC(CCCC)CC)=C8C9=O)CC(CCCC)CC)=O)C9=C(C%10=CC=CS%10)S7)S1)CC
361,5T-OFIC,5T-OFIC,12,PBDB-TF,"PBDB-TF, PM6, PBDB-T-2F, PBDB-T2F, PBDBT-F",10.1007/s40843-020-1651-5,0.794,24.84,68.1,13.43,13.12,0.146,sm,fused,7,polymer,O=C1C2=C(C=C(F)C(F)=C2)C(/C1=C/C3=C(CCCCCCCC)C(S4)=C(S3)C5=C4C(SC6=C7SC8=C6C(C9=CC=C(CCCCCC)C=C9)(C%10=CC=C(CCCCCC)C=C%10)C%11=C8SC(/C=C%12/C(C(C=C(F)C(F)=C%13)=C%13C%12=O)=C(C#N)/C#N)=C%11CCCCCCCC)=C7C5(C%14=CC=C(CCCCCC)C=C%14)C%15=CC=C(CCCCCC)C=C%15)=C(C#N)\C#N,CCc1ccc(C2(c3ccc(CC)cc3)c3c(sc(/C=C4\C(=O)c5cc(F)c(F)cc5C4=C(C#N)C#N)c3CC)-c3sc4c5c(sc4c32)-c2sc3c(CC)c(/C=C4\C(=O)c6cc(F)c(F)cc6C4=C(C#N)C#N)sc3c2C5(c2ccc(CC)cc2)c2ccc(CC)cc2)cc1,FC1=C(CC(CCCC)CC)SC(C2=C3C(SC(C4=CC=C(S4)C(SC(C5=CC=C(C6=CC7=C(S6)C(C8=CC(F)=C(CC(CCCC)CC)S8)=C9C(SC(C%10=CC=C(S%10)C(SC(C%11=CC=C(C%12=CC%13=C(S%12)C(C%14=CC(F)=C(CC(CCCC)CC)S%14)=C%15C(SC(C%16=CC=C(S%16)C(SC(C%17=CC=CS%17)=C%18C%19=O)=C%18C(C%20=C(CC(CCCC)CC)SC(CC(CCCC)CC)=C%20%19)=O)=C%15)=C%13C%21=CC(F)=C(CC(CCCC)CC)S%21)S%11)=C%22C%23=O)=C%22C(C%24=C(CC(CCCC)CC)SC(CC(CCCC)CC)=C%24%23)=O)=C9)=C7C%25=CC(F)=C(CC(CCCC)CC)S%25)S5)=C%26C%27=O)=C%26C(C%28=C(CC(CCCC)CC)SC(CC(CCCC)CC)=C%28%27)=O)=C3)=C(C%29=CC(F)=C(CC(CCCC)CC)S%29)C%30=C2SC=C%30)=C1,CCc1sc(-c2c3cc(-c4ccc(-c5sc(-c6ccc(-c7cc8c(-c9cc(F)c(CC)s9)c9sc(-c%10ccc(-c%11sc(-c%12ccc(-c%13cc%14c(-c%15cc(F)c(CC)s%15)c%15sc(-c%16ccc(-c%17sc(-c%18cccs%18)c%18c%17C(=O)c%17c(CC)sc(CC)c%17C%18=O)s%16)cc%15c(-c%15cc(F)c(CC)s%15)c%14s%13)s%12)c%12c%11C(=O)c%11c(CC)sc(CC)c%11C%12=O)s%10)cc9c(-c9cc(F)c(CC)s9)c8s7)s6)c6c5C(=O)c5c(CC)sc(CC)c5C6=O)s4)sc3c(-c3cc(F)c(CC)s3)c3ccsc23)cc1F,CCCCC(CC1=C(F)C=C(C2=C3C=C(SC3=C(C4=C2SC=C4)C5=CC(F)=C(S5)CC(CCCC)CC)C6=CC=C(S6)C7=C(C(C8=C(SC(CC(CCCC)CC)=C8C9=O)CC(CCCC)CC)=O)C9=C(C%10=CC=CS%10)S7)S1)CC
362,DBTD-4F,DBTD-4F,3,PBDB-T,PBDB-T,10.1016/j.cej.2021.128770,0.81,12.91,53.02,5.55,5.16,0.24,sm,unfused,3,polymer,O=C1C2=CC(F)=C(F)C=C2C(/C1=C/C3=CC(N4C(CCCCCCCC)CCCCCCCC)=C(S3)C5=C4C=C(S5)C(C6=NSN=C67)=C(OCCCCCCCC)C(OCCCCCCCC)=C7C8=CC(N9C(CCCCCCCC)CCCCCCCC)=C(S8)C%10=C9C=C(S%10)/C=C(C(C%11=CC(F)=C(F)C=C%11%12)=O)/C%12=C(C#N)\C#N)=C(C#N)/C#N,CCOc1c(OCC)c(-c2cc3c(s2)c2sc(/C=C4\C(=O)c5cc(F)c(F)cc5C4=C(C#N)C#N)cc2n3CC)c2nsnc2c1-c1cc2c(s1)c1sc(/C=C3\C(=O)c4cc(F)c(F)cc4C3=C(C#N)C#N)cc1n2CC,CCC(CCCC)CC1=CC=C(S1)C2=C3C(SC(C4=CC=C(S4)C(SC(C5=CC=C(C6=CC7=C(S6)C(C8=CC=C(CC(CCCC)CC)S8)=C9C(SC(C%10=CC=C(S%10)C(SC(C%11=CC=C(C%12=CC%13=C(S%12)C(C%14=CC=C(CC(CCCC)CC)S%14)=C%15C(SC(C%16=CC=C(S%16)C(SC(C%17=CC=CS%17)=C%18C%19=O)=C%18C(C%20=C(CC(CCCC)CC)SC(CC(CCCC)CC)=C%20%19)=O)=C%15)=C%13C%21=CC=C(CC(CCCC)CC)S%21)S%11)=C%22C%23=O)=C%22C(C%24=C(CC(CCCC)CC)SC(CC(CCCC)CC)=C%24%23)=O)=C9)=C7C%25=CC=C(CC(CCCC)CC)S%25)S5)=C%26C%27=O)=C%26C(C%28=C(CC(CCCC)CC)SC(CC(CCCC)CC)=C%28%27)=O)=C3)=C(C%29=CC=C(CC(CCCC)CC)S%29)C%30=C2SC=C%30,CCc1ccc(-c2c3cc(-c4ccc(-c5sc(-c6ccc(-c7cc8c(-c9ccc(CC)s9)c9sc(-c%10ccc(-c%11sc(-c%12ccc(-c%13cc%14c(-c%15ccc(CC)s%15)c%15sc(-c%16ccc(-c%17sc(-c%18cccs%18)c%18c%17C(=O)c%17c(CC)sc(CC)c%17C%18=O)s%16)cc%15c(-c%15ccc(CC)s%15)c%14s%13)s%12)c%12c%11C(=O)c%11c(CC)sc(CC)c%11C%12=O)s%10)cc9c(-c9ccc(CC)s9)c8s7)s6)c6c5C(=O)c5c(CC)sc(CC)c5C6=O)s4)sc3c(-c3ccc(CC)s3)c3ccsc23)s1,CCCCC(CC1=CC=C(S1)C2=C3C=C(SC3=C(C4=C2SC=C4)C5=CC=C(S5)CC(CCCC)CC)C6=CC=C(S6)C7=C(C(C8=C(SC(CC(CCCC)CC)=C8C9=O)CC(CCCC)CC)=O)C9=C(C%10=CC=CS%10)S7)CC
363,DBD-4F,DBD-4F,3,PBDB-T,PBDB-T,10.1016/j.cej.2021.128770,0.88,15.92,59.52,8.64,8.05,0.2,sm,unfused,3,polymer,O=C1C2=CC(F)=C(F)C=C2C(/C1=C/C3=CC(N4C(CCCCCCCC)CCCCCCCC)=C(S3)C5=C4C=C(S5)C(C(OCC(CCCCCC)CCCCCCCC)=C6)=CC(OCC(CCCCCCCC)CCCCCC)=C6C7=CC(N8C(CCCCCCCC)CCCCCCCC)=C(S7)C9=C8C=C(S9)/C=C(C(C%10=CC(F)=C(F)C=C%10%11)=O)/C%11=C(C#N)\C#N)=C(C#N)/C#N,CCOc1cc(-c2cc3c(s2)c2sc(/C=C4\C(=O)c5cc(F)c(F)cc5C4=C(C#N)C#N)cc2n3CC)c(OCC)cc1-c1cc2c(s1)c1sc(/C=C3\C(=O)c4cc(F)c(F)cc4C3=C(C#N)C#N)cc1n2CC,CCC(CCCC)CC1=CC=C(S1)C2=C3C(SC(C4=CC=C(S4)C(SC(C5=CC=C(C6=CC7=C(S6)C(C8=CC=C(CC(CCCC)CC)S8)=C9C(SC(C%10=CC=C(S%10)C(SC(C%11=CC=C(C%12=CC%13=C(S%12)C(C%14=CC=C(CC(CCCC)CC)S%14)=C%15C(SC(C%16=CC=C(S%16)C(SC(C%17=CC=CS%17)=C%18C%19=O)=C%18C(C%20=C(CC(CCCC)CC)SC(CC(CCCC)CC)=C%20%19)=O)=C%15)=C%13C%21=CC=C(CC(CCCC)CC)S%21)S%11)=C%22C%23=O)=C%22C(C%24=C(CC(CCCC)CC)SC(CC(CCCC)CC)=C%24%23)=O)=C9)=C7C%25=CC=C(CC(CCCC)CC)S%25)S5)=C%26C%27=O)=C%26C(C%28=C(CC(CCCC)CC)SC(CC(CCCC)CC)=C%28%27)=O)=C3)=C(C%29=CC=C(CC(CCCC)CC)S%29)C%30=C2SC=C%30,CCc1ccc(-c2c3cc(-c4ccc(-c5sc(-c6ccc(-c7cc8c(-c9ccc(CC)s9)c9sc(-c%10ccc(-c%11sc(-c%12ccc(-c%13cc%14c(-c%15ccc(CC)s%15)c%15sc(-c%16ccc(-c%17sc(-c%18cccs%18)c%18c%17C(=O)c%17c(CC)sc(CC)c%17C%18=O)s%16)cc%15c(-c%15ccc(CC)s%15)c%14s%13)s%12)c%12c%11C(=O)c%11c(CC)sc(CC)c%11C%12=O)s%10)cc9c(-c9ccc(CC)s9)c8s7)s6)c6c5C(=O)c5c(CC)sc(CC)c5C6=O)s4)sc3c(-c3ccc(CC)s3)c3ccsc23)s1,CCCCC(CC1=CC=C(S1)C2=C3C=C(SC3=C(C4=C2SC=C4)C5=CC=C(S5)CC(CCCC)CC)C6=CC=C(S6)C7=C(C(C8=C(SC(CC(CCCC)CC)=C8C9=O)CC(CCCC)CC)=O)C9=C(C%10=CC=CS%10)S7)CC
364,DBT-4F,DBT-4F,3,PBDB-T,PBDB-T,10.1016/j.cej.2021.128770,0.88,19.65,70.24,12.14,11.89,0.15,sm,unfused,3,polymer,O=C1C2=CC(F)=C(F)C=C2C(/C1=C/C3=C(CCCCCC)C=C(S3)C(C(OCC(CCCCCC)CCCCCCCC)=C4)=CC(OCC(CCCCCCCC)CCCCCC)=C4C5=CC(N6C(CCCCCCCC)CCCCCCCC)=C(S5)C7=C6C=C(S7)/C=C(C(C8=CC(F)=C(F)C=C89)=O)/C9=C(C#N)\C#N)=C(C#N)/C#N,CCOc1cc(-c2cc3c(s2)c2sc(/C=C4\C(=O)c5cc(F)c(F)cc5C4=C(C#N)C#N)cc2n3CC)c(OCC)cc1-c1cc(CC)c(/C=C2\C(=O)c3cc(F)c(F)cc3C2=C(C#N)C#N)s1,CCC(CCCC)CC1=CC=C(S1)C2=C3C(SC(C4=CC=C(S4)C(SC(C5=CC=C(C6=CC7=C(S6)C(C8=CC=C(CC(CCCC)CC)S8)=C9C(SC(C%10=CC=C(S%10)C(SC(C%11=CC=C(C%12=CC%13=C(S%12)C(C%14=CC=C(CC(CCCC)CC)S%14)=C%15C(SC(C%16=CC=C(S%16)C(SC(C%17=CC=CS%17)=C%18C%19=O)=C%18C(C%20=C(CC(CCCC)CC)SC(CC(CCCC)CC)=C%20%19)=O)=C%15)=C%13C%21=CC=C(CC(CCCC)CC)S%21)S%11)=C%22C%23=O)=C%22C(C%24=C(CC(CCCC)CC)SC(CC(CCCC)CC)=C%24%23)=O)=C9)=C7C%25=CC=C(CC(CCCC)CC)S%25)S5)=C%26C%27=O)=C%26C(C%28=C(CC(CCCC)CC)SC(CC(CCCC)CC)=C%28%27)=O)=C3)=C(C%29=CC=C(CC(CCCC)CC)S%29)C%30=C2SC=C%30,CCc1ccc(-c2c3cc(-c4ccc(-c5sc(-c6ccc(-c7cc8c(-c9ccc(CC)s9)c9sc(-c%10ccc(-c%11sc(-c%12ccc(-c%13cc%14c(-c%15ccc(CC)s%15)c%15sc(-c%16ccc(-c%17sc(-c%18cccs%18)c%18c%17C(=O)c%17c(CC)sc(CC)c%17C%18=O)s%16)cc%15c(-c%15ccc(CC)s%15)c%14s%13)s%12)c%12c%11C(=O)c%11c(CC)sc(CC)c%11C%12=O)s%10)cc9c(-c9ccc(CC)s9)c8s7)s6)c6c5C(=O)c5c(CC)sc(CC)c5C6=O)s4)sc3c(-c3ccc(CC)s3)c3ccsc23)s1,CCCCC(CC1=CC=C(S1)C2=C3C=C(SC3=C(C4=C2SC=C4)C5=CC=C(S5)CC(CCCC)CC)C6=CC=C(S6)C7=C(C(C8=C(SC(CC(CCCC)CC)=C8C9=O)CC(CCCC)CC)=O)C9=C(C%10=CC=CS%10)S7)CC
365,NITT-ThCl,NITT-ThCl,12,PBDB-TF,"PBDB-TF, PM6, PBDB-T-2F, PBDB-T2F, PBDBT-F",10.1016/j.cej.2021.130618,0.97,16.3,60.62,9.58,9.26,0.31,sm,fused,8,polymer,O=C1C2=C(Cl)SC=C2C(/C1=C/C3=CC(S4)=C(S3)C5=C4C6=C(OCC(CC)CCCC)C(C=C(C(C7=CC=C(CCCCCC)C=C7)(C8=CC=C(CCCCCC)C=C8)C9=C%10SC%11=C9SC(/C=C%12/C(C%13=CSC(Cl)=C%13C%12=O)=C(C#N)/C#N)=C%11)C%10=C%14OCC(CCCC)CC)=C%14C=C6C5(C%15=CC=C(CCCCCC)C=C%15)C%16=CC=C(CCCCCC)C=C%16)=C(C#N)\C#N,CCOc1c2c(cc3c(OCC)c4c(cc13)C(c1ccc(CC)cc1)(c1ccc(CC)cc1)c1c-4sc3cc(/C=C4\C(=O)c5c(csc5Cl)C4=C(C#N)C#N)sc13)C(c1ccc(CC)cc1)(c1ccc(CC)cc1)c1c-2sc2cc(/C=C3\C(=O)c4c(csc4Cl)C3=C(C#N)C#N)sc12,FC1=C(CC(CCCC)CC)SC(C2=C3C(SC(C4=CC=C(S4)C(SC(C5=CC=C(C6=CC7=C(S6)C(C8=CC(F)=C(CC(CCCC)CC)S8)=C9C(SC(C%10=CC=C(S%10)C(SC(C%11=CC=C(C%12=CC%13=C(S%12)C(C%14=CC(F)=C(CC(CCCC)CC)S%14)=C%15C(SC(C%16=CC=C(S%16)C(SC(C%17=CC=CS%17)=C%18C%19=O)=C%18C(C%20=C(CC(CCCC)CC)SC(CC(CCCC)CC)=C%20%19)=O)=C%15)=C%13C%21=CC(F)=C(CC(CCCC)CC)S%21)S%11)=C%22C%23=O)=C%22C(C%24=C(CC(CCCC)CC)SC(CC(CCCC)CC)=C%24%23)=O)=C9)=C7C%25=CC(F)=C(CC(CCCC)CC)S%25)S5)=C%26C%27=O)=C%26C(C%28=C(CC(CCCC)CC)SC(CC(CCCC)CC)=C%28%27)=O)=C3)=C(C%29=CC(F)=C(CC(CCCC)CC)S%29)C%30=C2SC=C%30)=C1,CCc1sc(-c2c3cc(-c4ccc(-c5sc(-c6ccc(-c7cc8c(-c9cc(F)c(CC)s9)c9sc(-c%10ccc(-c%11sc(-c%12ccc(-c%13cc%14c(-c%15cc(F)c(CC)s%15)c%15sc(-c%16ccc(-c%17sc(-c%18cccs%18)c%18c%17C(=O)c%17c(CC)sc(CC)c%17C%18=O)s%16)cc%15c(-c%15cc(F)c(CC)s%15)c%14s%13)s%12)c%12c%11C(=O)c%11c(CC)sc(CC)c%11C%12=O)s%10)cc9c(-c9cc(F)c(CC)s9)c8s7)s6)c6c5C(=O)c5c(CC)sc(CC)c5C6=O)s4)sc3c(-c3cc(F)c(CC)s3)c3ccsc23)cc1F,CCCCC(CC1=C(F)C=C(C2=C3C=C(SC3=C(C4=C2SC=C4)C5=CC(F)=C(S5)CC(CCCC)CC)C6=CC=C(S6)C7=C(C(C8=C(SC(CC(CCCC)CC)=C8C9=O)CC(CCCC)CC)=O)C9=C(C%10=CC=CS%10)S7)S1)CC
366,NITT-BF,NITT-BF,12,PBDB-TF,"PBDB-TF, PM6, PBDB-T-2F, PBDB-T2F, PBDBT-F",10.1016/j.cej.2021.130618,0.94,18.08,72.38,12.3,12.15,0.18,sm,fused,8,polymer,O=C1C2=C(C=C(F)C(F)=C2)C(/C1=C/C3=CC(S4)=C(S3)C5=C4C6=C(OCC(CC)CCCC)C(C=C(C(C7=CC=C(CCCCCC)C=C7)(C8=CC=C(CCCCCC)C=C8)C9=C%10SC%11=C9SC(/C=C%12/C(C(C=C(F)C(F)=C%13)=C%13C%12=O)=C(C#N)/C#N)=C%11)C%10=C%14OCC(CCCC)CC)=C%14C=C6C5(C%15=CC=C(CCCCCC)C=C%15)C%16=CC=C(CCCCCC)C=C%16)=C(C#N)\C#N,CCOc1c2c(cc3c(OCC)c4c(cc13)C(c1ccc(CC)cc1)(c1ccc(CC)cc1)c1c-4sc3cc(/C=C4\C(=O)c5cc(F)c(F)cc5C4=C(C#N)C#N)sc13)C(c1ccc(CC)cc1)(c1ccc(CC)cc1)c1c-2sc2cc(/C=C3\C(=O)c4cc(F)c(F)cc4C3=C(C#N)C#N)sc12,FC1=C(CC(CCCC)CC)SC(C2=C3C(SC(C4=CC=C(S4)C(SC(C5=CC=C(C6=CC7=C(S6)C(C8=CC(F)=C(CC(CCCC)CC)S8)=C9C(SC(C%10=CC=C(S%10)C(SC(C%11=CC=C(C%12=CC%13=C(S%12)C(C%14=CC(F)=C(CC(CCCC)CC)S%14)=C%15C(SC(C%16=CC=C(S%16)C(SC(C%17=CC=CS%17)=C%18C%19=O)=C%18C(C%20=C(CC(CCCC)CC)SC(CC(CCCC)CC)=C%20%19)=O)=C%15)=C%13C%21=CC(F)=C(CC(CCCC)CC)S%21)S%11)=C%22C%23=O)=C%22C(C%24=C(CC(CCCC)CC)SC(CC(CCCC)CC)=C%24%23)=O)=C9)=C7C%25=CC(F)=C(CC(CCCC)CC)S%25)S5)=C%26C%27=O)=C%26C(C%28=C(CC(CCCC)CC)SC(CC(CCCC)CC)=C%28%27)=O)=C3)=C(C%29=CC(F)=C(CC(CCCC)CC)S%29)C%30=C2SC=C%30)=C1,CCc1sc(-c2c3cc(-c4ccc(-c5sc(-c6ccc(-c7cc8c(-c9cc(F)c(CC)s9)c9sc(-c%10ccc(-c%11sc(-c%12ccc(-c%13cc%14c(-c%15cc(F)c(CC)s%15)c%15sc(-c%16ccc(-c%17sc(-c%18cccs%18)c%18c%17C(=O)c%17c(CC)sc(CC)c%17C%18=O)s%16)cc%15c(-c%15cc(F)c(CC)s%15)c%14s%13)s%12)c%12c%11C(=O)c%11c(CC)sc(CC)c%11C%12=O)s%10)cc9c(-c9cc(F)c(CC)s9)c8s7)s6)c6c5C(=O)c5c(CC)sc(CC)c5C6=O)s4)sc3c(-c3cc(F)c(CC)s3)c3ccsc23)cc1F,CCCCC(CC1=C(F)C=C(C2=C3C=C(SC3=C(C4=C2SC=C4)C5=CC(F)=C(S5)CC(CCCC)CC)C6=CC=C(S6)C7=C(C(C8=C(SC(CC(CCCC)CC)=C8C9=O)CC(CCCC)CC)=O)C9=C(C%10=CC=CS%10)S7)S1)CC
367,UF-Qx-2F,UF-Qx-2F,41,J52,"J52, PBZ",10.1016/j.cej.2021.131473,0.78,21.64,62.12,10.54,10.37,0.1,sm,unfused,3,polymer,O=C(C(/C1=C(C#N)\C#N)=C\C2=CC(C(CC(CC)CCCC)(CC(CC)CCCC)C3=C4SC(C5=CC=C(C6=CC7=C(C(SC(/C=C8/C(C(C=C(F)C(F)=C9)=C9C8=O)=C(C#N)\C#N)=C%10)=C%10C7(CC(CCCC)CC)CC(CCCC)CC)S6)C%11=C5N=C(C%12=CC=C(CCCCCC)C=C%12)C(C%13=CC=C(CCCCCC)C=C%13)=N%11)=C3)=C4S2)C%14=C1C=C(F)C(F)=C%14,CCc1ccc(-c2nc3c(-c4cc5c(s4)-c4sc(/C=C6\C(=O)c7cc(F)c(F)cc7C6=C(C#N)C#N)cc4C5(CC)CC)ccc(-c4cc5c(s4)-c4sc(/C=C6\C(=O)c7cc(F)c(F)cc7C6=C(C#N)C#N)cc4C5(CC)CC)c3nc2-c2ccc(CC)cc2)cc1,CCC(CCCC)CC1=CC=C(S1)C2=C3SC(C4=CC=C(C5=C(C(F)=CC6=NN(CC(CCCCCCCC)CCCCCC)N=C65)F)S4)=CC3=C(C7=CC=C(CC(CCCC)CC)S7)C8=C2C=C(S8)C9=CC=C(C(C%10=NN(CC(CCCCCCCC)CCCCCC)N=C%10%11)=C(F)C(F)=C%11C%12=CC=C(S%12)C%13=CC%14=C(C%15=CC=C(CC(CCCC)CC)S%15)C%16=C(C(C%17=CC=C(CC(CCCC)CC)S%17)=C%14S%13)C=C(S%16)C%18=CC=C(C(C%19=NN(CC(CCCCCCCC)CCCCCC)N=C%19%20)=C(F)C(F)=C%20C%21=CC=C(S%21)C%22=CC%23=C(C%24=CC=C(CC(CCCC)CC)S%24)C%25=C(C(C%26=CC=C(CC(CCCC)CC)S%26)=C%23S%22)C=C(S%25)C%27=CC=CS%27)S%18)S9,CCc1ccc(-c2c3cc(-c4ccc(-c5c(F)c(F)c(-c6ccc(-c7cc8c(-c9ccc(CC)s9)c9sc(-c%10ccc(-c%11c(F)c(F)c(-c%12ccc(-c%13cc%14c(-c%15ccc(CC)s%15)c%15sc(-c%16ccc(-c%17c(F)c(F)c(-c%18cccs%18)c%18nn(CC)nc%17%18)s%16)cc%15c(-c%15ccc(CC)s%15)c%14s%13)s%12)c%12nn(CC)nc%11%12)s%10)cc9c(-c9ccc(CC)s9)c8s7)s6)c6nn(CC)nc56)s4)sc3c(-c3ccc(CC)s3)c3ccsc23)s1,CCCCCCCCC(CN1N=C2C=C(C(F)=C(C2=N1)C3=CC=C(S3)C4=CC5=C(C6=C(C(C7=CC=C(S7)CC(CCCC)CC)=C5S4)C=C(C8=CC=CS8)S6)C9=CC=C(S9)CC(CCCC)CC)F)CCCCCC
368,UF-Qx-2Cl,UF-Qx-2Cl,41,J52,"J52, PBZ",10.1016/j.cej.2021.131473,0.76,22.71,63.09,10.81,10.57,0.17,sm,unfused,3,polymer,O=C(C(/C1=C(C#N)\C#N)=C\C2=CC(C(CC(CC)CCCC)(CC(CC)CCCC)C3=C4SC(C5=CC=C(C6=CC7=C(C(SC(/C=C8/C(C(C=C(Cl)C(Cl)=C9)=C9C8=O)=C(C#N)\C#N)=C%10)=C%10C7(CC(CCCC)CC)CC(CCCC)CC)S6)C%11=C5N=C(C%12=CC=C(CCCCCC)C=C%12)C(C%13=CC=C(CCCCCC)C=C%13)=N%11)=C3)=C4S2)C%14=C1C=C(Cl)C(Cl)=C%14,CCc1ccc(-c2nc3c(-c4cc5c(s4)-c4sc(/C=C6\C(=O)c7cc(Cl)c(Cl)cc7C6=C(C#N)C#N)cc4C5(CC)CC)ccc(-c4cc5c(s4)-c4sc(/C=C6\C(=O)c7cc(Cl)c(Cl)cc7C6=C(C#N)C#N)cc4C5(CC)CC)c3nc2-c2ccc(CC)cc2)cc1,CCC(CCCC)CC1=CC=C(S1)C2=C3SC(C4=CC=C(C5=C(C(F)=CC6=NN(CC(CCCCCCCC)CCCCCC)N=C65)F)S4)=CC3=C(C7=CC=C(CC(CCCC)CC)S7)C8=C2C=C(S8)C9=CC=C(C(C%10=NN(CC(CCCCCCCC)CCCCCC)N=C%10%11)=C(F)C(F)=C%11C%12=CC=C(S%12)C%13=CC%14=C(C%15=CC=C(CC(CCCC)CC)S%15)C%16=C(C(C%17=CC=C(CC(CCCC)CC)S%17)=C%14S%13)C=C(S%16)C%18=CC=C(C(C%19=NN(CC(CCCCCCCC)CCCCCC)N=C%19%20)=C(F)C(F)=C%20C%21=CC=C(S%21)C%22=CC%23=C(C%24=CC=C(CC(CCCC)CC)S%24)C%25=C(C(C%26=CC=C(CC(CCCC)CC)S%26)=C%23S%22)C=C(S%25)C%27=CC=CS%27)S%18)S9,CCc1ccc(-c2c3cc(-c4ccc(-c5c(F)c(F)c(-c6ccc(-c7cc8c(-c9ccc(CC)s9)c9sc(-c%10ccc(-c%11c(F)c(F)c(-c%12ccc(-c%13cc%14c(-c%15ccc(CC)s%15)c%15sc(-c%16ccc(-c%17c(F)c(F)c(-c%18cccs%18)c%18nn(CC)nc%17%18)s%16)cc%15c(-c%15ccc(CC)s%15)c%14s%13)s%12)c%12nn(CC)nc%11%12)s%10)cc9c(-c9ccc(CC)s9)c8s7)s6)c6nn(CC)nc56)s4)sc3c(-c3ccc(CC)s3)c3ccsc23)s1,CCCCCCCCC(CN1N=C2C=C(C(F)=C(C2=N1)C3=CC=C(S3)C4=CC5=C(C6=C(C(C7=CC=C(S7)CC(CCCC)CC)=C5S4)C=C(C8=CC=CS8)S6)C9=CC=C(S9)CC(CCCC)CC)F)CCCCCC
369,2T2Se-F,2T2Se-F,12,PBDB-TF,"PBDB-TF, PM6, PBDB-T-2F, PBDB-T2F, PBDBT-F",10.1016/j.cej.2021.132298,0.875,20.63,66.9,12.17,12.05,,sm,unfused,2,polymer,O=C(C(C=C(F)C(F)=C1)=C1C/2=C(C#N)\C#N)C2=C/C3=CC=C(C4=CC(C5=C(OCCCCCC)C=CC=C5OCCCCCC)=C(C6=C(C7=C(OCCCCCC)C=CC=C7OCCCCCC)C=C(C8=CC=C(/C=C9C(C(C=C(F)C(F)=C%10)=C%10C\9=C(C#N)/C#N)=O)[Se]8)S6)S4)[Se]3,CCc1cc(-c2ccc(/C=C3\C(=O)c4cc(F)c(F)cc4C3=C(C#N)C#N)[se]2)sc1-c1sc(-c2ccc(/C=C3\C(=O)c4cc(F)c(F)cc4C3=C(C#N)C#N)[se]2)cc1CC,FC1=C(CC(CCCC)CC)SC(C2=C3C(SC(C4=CC=C(S4)C(SC(C5=CC=C(C6=CC7=C(S6)C(C8=CC(F)=C(CC(CCCC)CC)S8)=C9C(SC(C%10=CC=C(S%10)C(SC(C%11=CC=C(C%12=CC%13=C(S%12)C(C%14=CC(F)=C(CC(CCCC)CC)S%14)=C%15C(SC(C%16=CC=C(S%16)C(SC(C%17=CC=CS%17)=C%18C%19=O)=C%18C(C%20=C(CC(CCCC)CC)SC(CC(CCCC)CC)=C%20%19)=O)=C%15)=C%13C%21=CC(F)=C(CC(CCCC)CC)S%21)S%11)=C%22C%23=O)=C%22C(C%24=C(CC(CCCC)CC)SC(CC(CCCC)CC)=C%24%23)=O)=C9)=C7C%25=CC(F)=C(CC(CCCC)CC)S%25)S5)=C%26C%27=O)=C%26C(C%28=C(CC(CCCC)CC)SC(CC(CCCC)CC)=C%28%27)=O)=C3)=C(C%29=CC(F)=C(CC(CCCC)CC)S%29)C%30=C2SC=C%30)=C1,CCc1sc(-c2c3cc(-c4ccc(-c5sc(-c6ccc(-c7cc8c(-c9cc(F)c(CC)s9)c9sc(-c%10ccc(-c%11sc(-c%12ccc(-c%13cc%14c(-c%15cc(F)c(CC)s%15)c%15sc(-c%16ccc(-c%17sc(-c%18cccs%18)c%18c%17C(=O)c%17c(CC)sc(CC)c%17C%18=O)s%16)cc%15c(-c%15cc(F)c(CC)s%15)c%14s%13)s%12)c%12c%11C(=O)c%11c(CC)sc(CC)c%11C%12=O)s%10)cc9c(-c9cc(F)c(CC)s9)c8s7)s6)c6c5C(=O)c5c(CC)sc(CC)c5C6=O)s4)sc3c(-c3cc(F)c(CC)s3)c3ccsc23)cc1F,CCCCC(CC1=C(F)C=C(C2=C3C=C(SC3=C(C4=C2SC=C4)C5=CC(F)=C(S5)CC(CCCC)CC)C6=CC=C(S6)C7=C(C(C8=C(SC(CC(CCCC)CC)=C8C9=O)CC(CCCC)CC)=O)C9=C(C%10=CC=CS%10)S7)S1)CC
