Repository: brigreens/Meta-analysis_OSCs

This repository contains the data files and analysis notebooks to support the paper "Meta-Analysis of Molecular Design Strategies for Non-Fullerene Acceptor Based Organic Solar Cell Materials" (DOI: 10.26434/chemrxiv-2024-w29b1)

File: OSC_dataset_metaanalysis.csv (part 46 of 76)
NFA_ID,reported_acceptor,NFA_other_names,don_ID,reported_donor,don_other_names,DOI,Voc,Jsc,FF,PCE_max,PCE_avg,PCE_std,acceptor_type,acceptor_class,fused_rings_in_core,donor_type,acc_SMILES_sidechains,acc_SMILES_shortened_sidechains,don_SMILES_sidechains,don_SMILES_shortened_sidechains,don_mon_SMILES
370,BTP-N,BTP-N,3,PBDB-T,PBDB-T,10.1016/j.cej.2021.132830,0.748,24.87,64.35,11.97,11.47,0.26,sm,y,8,polymer,N#CC(C#N)=C1C(=CC=CC=2SC3=C(SC=4C=5C6=NN(N=C6C=7C=8SC9=C(SC(C=C%10C(=O)C%11=CC(F)=C(F)C=C%11C%10=C(C#N)C#N)=C9CCCCCCCCCCC)C8N(C7C5N(C34)CC(CC)CCCC)CC(CC)CCCC)CC(CC)CCCC)C2CCCCCCCCCCC)C(=O)C%12=CC(F)=C(F)C=C%121,N#C/C(C#N)=C1C(C=C(C(F)=C2)F)=C2C(C/1=C\C=C\C3=C(CC)C4=C(S3)C(N(C5=C6C7=NN(CC)N=C7C8=C5N(C9=C8SC%10=C9SC(/C=C%11C(C%12=C(C=C(C(F)=C%12)F)C\%11=C(C#N)\C#N)=O)=C%10CC)CC)CC)=C6S4)=O,CCC(CCCC)CC1=CC=C(S1)C2=C3C(SC(C4=CC=C(S4)C(SC(C5=CC=C(C6=CC7=C(S6)C(C8=CC=C(CC(CCCC)CC)S8)=C9C(SC(C%10=CC=C(S%10)C(SC(C%11=CC=C(C%12=CC%13=C(S%12)C(C%14=CC=C(CC(CCCC)CC)S%14)=C%15C(SC(C%16=CC=C(S%16)C(SC(C%17=CC=CS%17)=C%18C%19=O)=C%18C(C%20=C(CC(CCCC)CC)SC(CC(CCCC)CC)=C%20%19)=O)=C%15)=C%13C%21=CC=C(CC(CCCC)CC)S%21)S%11)=C%22C%23=O)=C%22C(C%24=C(CC(CCCC)CC)SC(CC(CCCC)CC)=C%24%23)=O)=C9)=C7C%25=CC=C(CC(CCCC)CC)S%25)S5)=C%26C%27=O)=C%26C(C%28=C(CC(CCCC)CC)SC(CC(CCCC)CC)=C%28%27)=O)=C3)=C(C%29=CC=C(CC(CCCC)CC)S%29)C%30=C2SC=C%30,CCc1ccc(-c2c3cc(-c4ccc(-c5sc(-c6ccc(-c7cc8c(-c9ccc(CC)s9)c9sc(-c%10ccc(-c%11sc(-c%12ccc(-c%13cc%14c(-c%15ccc(CC)s%15)c%15sc(-c%16ccc(-c%17sc(-c%18cccs%18)c%18c%17C(=O)c%17c(CC)sc(CC)c%17C%18=O)s%16)cc%15c(-c%15ccc(CC)s%15)c%14s%13)s%12)c%12c%11C(=O)c%11c(CC)sc(CC)c%11C%12=O)s%10)cc9c(-c9ccc(CC)s9)c8s7)s6)c6c5C(=O)c5c(CC)sc(CC)c5C6=O)s4)sc3c(-c3ccc(CC)s3)c3ccsc23)s1,CCCCC(CC1=CC=C(S1)C2=C3C=C(SC3=C(C4=C2SC=C4)C5=CC=C(S5)CC(CCCC)CC)C6=CC=C(S6)C7=C(C(C8=C(SC(CC(CCCC)CC)=C8C9=O)CC(CCCC)CC)=O)C9=C(C%10=CC=CS%10)S7)CC
371,BTP-S,BTP-S,3,PBDB-T,PBDB-T,10.1016/j.cej.2021.132830,0.711,26.5,66.65,12.56,12.31,0.15,sm,y,8,polymer,N#CC(C#N)=C1C(=CC=CC=2SC3=C(SC=4C=5C6=NSN=C6C=7C=8SC9=C(SC(C=C%10C(=O)C%11=CC(F)=C(F)C=C%11C%10=C(C#N)C#N)=C9CCCCCCCCCCC)C8N(C7C5N(C34)CC(CCCC)CCCCCC)CC(CCCC)CCCCCC)C2CCCCCCCCCCC)C(=O)C%12=CC(F)=C(F)C=C%121,CCC1=C(SC2=C1SC3=C2N(CC)C4=C3C5=NSN=C5C6=C4N(CC)C7=C6SC8=C7SC(/C=C/C=C9C(C%10=C(C/9=C(C#N)\C#N)C=C(F)C(F)=C%10)=O)=C8CC)/C=C%11C(C%12=C(C\%11=C(C#N)/C#N)C=C(F)C(F)=C%12)=O,CCC(CCCC)CC1=CC=C(S1)C2=C3C(SC(C4=CC=C(S4)C(SC(C5=CC=C(C6=CC7=C(S6)C(C8=CC=C(CC(CCCC)CC)S8)=C9C(SC(C%10=CC=C(S%10)C(SC(C%11=CC=C(C%12=CC%13=C(S%12)C(C%14=CC=C(CC(CCCC)CC)S%14)=C%15C(SC(C%16=CC=C(S%16)C(SC(C%17=CC=CS%17)=C%18C%19=O)=C%18C(C%20=C(CC(CCCC)CC)SC(CC(CCCC)CC)=C%20%19)=O)=C%15)=C%13C%21=CC=C(CC(CCCC)CC)S%21)S%11)=C%22C%23=O)=C%22C(C%24=C(CC(CCCC)CC)SC(CC(CCCC)CC)=C%24%23)=O)=C9)=C7C%25=CC=C(CC(CCCC)CC)S%25)S5)=C%26C%27=O)=C%26C(C%28=C(CC(CCCC)CC)SC(CC(CCCC)CC)=C%28%27)=O)=C3)=C(C%29=CC=C(CC(CCCC)CC)S%29)C%30=C2SC=C%30,CCc1ccc(-c2c3cc(-c4ccc(-c5sc(-c6ccc(-c7cc8c(-c9ccc(CC)s9)c9sc(-c%10ccc(-c%11sc(-c%12ccc(-c%13cc%14c(-c%15ccc(CC)s%15)c%15sc(-c%16ccc(-c%17sc(-c%18cccs%18)c%18c%17C(=O)c%17c(CC)sc(CC)c%17C%18=O)s%16)cc%15c(-c%15ccc(CC)s%15)c%14s%13)s%12)c%12c%11C(=O)c%11c(CC)sc(CC)c%11C%12=O)s%10)cc9c(-c9ccc(CC)s9)c8s7)s6)c6c5C(=O)c5c(CC)sc(CC)c5C6=O)s4)sc3c(-c3ccc(CC)s3)c3ccsc23)s1,CCCCC(CC1=CC=C(S1)C2=C3C=C(SC3=C(C4=C2SC=C4)C5=CC=C(S5)CC(CCCC)CC)C6=CC=C(S6)C7=C(C(C8=C(SC(CC(CCCC)CC)=C8C9=O)CC(CCCC)CC)=O)C9=C(C%10=CC=CS%10)S7)CC
372,BTP-Se,BTP-Se,3,PBDB-T,PBDB-T,10.1016/j.cej.2021.132830,0.711,28.66,69.7,14.2,14.02,0.13,sm,y,8,polymer,N#CC(C#N)=C1C(=CC=CC=2SC3=C(SC=4C=5C6=N[Se]N=C6C=7C=8SC9=C(SC(C=C%10C(=O)C%11=CC(F)=C(F)C=C%11C%10=C(C#N)C#N)=C9CCCCCCCCCCC)C8N(C7C5N(C34)CC(CCCC)CCCCCC)CC(CCCC)CCCCCC)C2CCCCCCCCCCC)C(=O)C%12=CC(F)=C(F)C=C%121,CCC1=C(SC2=C1SC3=C2N(CC)C4=C3C5=N[Se]N=C5C6=C4N(CC)C7=C6SC8=C7SC(/C=C/C=C9C(C%10=C(C\9=C(C#N)/C#N)C=C(F)C(F)=C%10)=O)=C8CC)/C=C%11C(C%12=C(C\%11=C(C#N)/C#N)C=C(F)C(F)=C%12)=O,CCC(CCCC)CC1=CC=C(S1)C2=C3C(SC(C4=CC=C(S4)C(SC(C5=CC=C(C6=CC7=C(S6)C(C8=CC=C(CC(CCCC)CC)S8)=C9C(SC(C%10=CC=C(S%10)C(SC(C%11=CC=C(C%12=CC%13=C(S%12)C(C%14=CC=C(CC(CCCC)CC)S%14)=C%15C(SC(C%16=CC=C(S%16)C(SC(C%17=CC=CS%17)=C%18C%19=O)=C%18C(C%20=C(CC(CCCC)CC)SC(CC(CCCC)CC)=C%20%19)=O)=C%15)=C%13C%21=CC=C(CC(CCCC)CC)S%21)S%11)=C%22C%23=O)=C%22C(C%24=C(CC(CCCC)CC)SC(CC(CCCC)CC)=C%24%23)=O)=C9)=C7C%25=CC=C(CC(CCCC)CC)S%25)S5)=C%26C%27=O)=C%26C(C%28=C(CC(CCCC)CC)SC(CC(CCCC)CC)=C%28%27)=O)=C3)=C(C%29=CC=C(CC(CCCC)CC)S%29)C%30=C2SC=C%30,CCc1ccc(-c2c3cc(-c4ccc(-c5sc(-c6ccc(-c7cc8c(-c9ccc(CC)s9)c9sc(-c%10ccc(-c%11sc(-c%12ccc(-c%13cc%14c(-c%15ccc(CC)s%15)c%15sc(-c%16ccc(-c%17sc(-c%18cccs%18)c%18c%17C(=O)c%17c(CC)sc(CC)c%17C%18=O)s%16)cc%15c(-c%15ccc(CC)s%15)c%14s%13)s%12)c%12c%11C(=O)c%11c(CC)sc(CC)c%11C%12=O)s%10)cc9c(-c9ccc(CC)s9)c8s7)s6)c6c5C(=O)c5c(CC)sc(CC)c5C6=O)s4)sc3c(-c3ccc(CC)s3)c3ccsc23)s1,CCCCC(CC1=CC=C(S1)C2=C3C=C(SC3=C(C4=C2SC=C4)C5=CC=C(S5)CC(CCCC)CC)C6=CC=C(S6)C7=C(C(C8=C(SC(CC(CCCC)CC)=C8C9=O)CC(CCCC)CC)=O)C9=C(C%10=CC=CS%10)S7)CC
373,CN-QA-RH,CN-QA-RH,3,PBDB-T,PBDB-T,10.1016/j.cej.2021.134405,0.92,6.46,45,2.66,2.44,,sm,fused,5,polymer,O=C(N(CC)C(S/1)=S)C1=C\C2=CC(CCCCCCC)=C(C3=CC=C(N(CC(CCCCCC)CCCC)C(C=C(/C(C(C=C(C4=C(CCCCCCC)C=C(/C=C5C(N(CC)C(S/5)=S)=O)S4)C=C6)=C6N7CC(CCCC)CCCCCC)=C(C#N)\C#N)C7=C8)=C8/C9=C(C#N)/C#N)C9=C3)S2,O=C(N(CC)C(S/1)=S)C1=C\C2=CC(CC)=C(C3=CC=C(N(CC)C(C=C(/C(C(C=C(C4=C(CC)C=C(/C=C5C(N(CC)C(S/5)=S)=O)S4)C=C6)=C6N7CC)=C(C#N)\C#N)C7=C8)=C8/C9=C(C#N)/C#N)C9=C3)S2,CCC(CCCC)CC1=CC=C(S1)C2=C3C(SC(C4=CC=C(S4)C(SC(C5=CC=C(C6=CC7=C(S6)C(C8=CC=C(CC(CCCC)CC)S8)=C9C(SC(C%10=CC=C(S%10)C(SC(C%11=CC=C(C%12=CC%13=C(S%12)C(C%14=CC=C(CC(CCCC)CC)S%14)=C%15C(SC(C%16=CC=C(S%16)C(SC(C%17=CC=CS%17)=C%18C%19=O)=C%18C(C%20=C(CC(CCCC)CC)SC(CC(CCCC)CC)=C%20%19)=O)=C%15)=C%13C%21=CC=C(CC(CCCC)CC)S%21)S%11)=C%22C%23=O)=C%22C(C%24=C(CC(CCCC)CC)SC(CC(CCCC)CC)=C%24%23)=O)=C9)=C7C%25=CC=C(CC(CCCC)CC)S%25)S5)=C%26C%27=O)=C%26C(C%28=C(CC(CCCC)CC)SC(CC(CCCC)CC)=C%28%27)=O)=C3)=C(C%29=CC=C(CC(CCCC)CC)S%29)C%30=C2SC=C%30,CCc1ccc(-c2c3cc(-c4ccc(-c5sc(-c6ccc(-c7cc8c(-c9ccc(CC)s9)c9sc(-c%10ccc(-c%11sc(-c%12ccc(-c%13cc%14c(-c%15ccc(CC)s%15)c%15sc(-c%16ccc(-c%17sc(-c%18cccs%18)c%18c%17C(=O)c%17c(CC)sc(CC)c%17C%18=O)s%16)cc%15c(-c%15ccc(CC)s%15)c%14s%13)s%12)c%12c%11C(=O)c%11c(CC)sc(CC)c%11C%12=O)s%10)cc9c(-c9ccc(CC)s9)c8s7)s6)c6c5C(=O)c5c(CC)sc(CC)c5C6=O)s4)sc3c(-c3ccc(CC)s3)c3ccsc23)s1,CCCCC(CC1=CC=C(S1)C2=C3C=C(SC3=C(C4=C2SC=C4)C5=CC=C(S5)CC(CCCC)CC)C6=CC=C(S6)C7=C(C(C8=C(SC(CC(CCCC)CC)=C8C9=O)CC(CCCC)CC)=O)C9=C(C%10=CC=CS%10)S7)CC
374,LW-in-2F,LW-in-2F,3,PBDB-T,PBDB-T,10.1016/j.cej.2022.134987,0.85,1.64,30.95,0.43,0.42,,sm,unfused,2,polymer,O=C1C2=C(C=C(F)C(F)=C2)C(/C1=C/C3=C(OCCCCCCCC)C(OCCCCCCCC)=C(S3)C(S4)=CC(N(C5=CC=C(C)C=C5)C6=CC=C(C)C=C6)=C4C7=C(N(C8=CC=C(C)C=C8)C9=CC=C(C)C=C9)C=C(S7)C%10=C(OCCCCCCCC)C(OCCCCCCCC)=C(S%10)/C=C%11/C(C(C=C(F)C(F)=C%12)=C%12C%11=O)=C(C#N)/C#N)=C(C#N)\C#N,O=C1C2=C(C=C(F)C(F)=C2)C(/C1=C/C3=C(OCC)C(OCC)=C(S3)C(S4)=CC(N(C5=CC=C(C)C=C5)C6=CC=C(C)C=C6)=C4C7=C(N(C8=CC=C(C)C=C8)C9=CC=C(C)C=C9)C=C(S7)C%10=C(OCC)C(OCC)=C(S%10)/C=C%11/C(C(C=C(F)C(F)=C%12)=C%12C%11=O)=C(C#N)/C#N)=C(C#N)\C#N,CCC(CCCC)CC1=CC=C(S1)C2=C3C(SC(C4=CC=C(S4)C(SC(C5=CC=C(C6=CC7=C(S6)C(C8=CC=C(CC(CCCC)CC)S8)=C9C(SC(C%10=CC=C(S%10)C(SC(C%11=CC=C(C%12=CC%13=C(S%12)C(C%14=CC=C(CC(CCCC)CC)S%14)=C%15C(SC(C%16=CC=C(S%16)C(SC(C%17=CC=CS%17)=C%18C%19=O)=C%18C(C%20=C(CC(CCCC)CC)SC(CC(CCCC)CC)=C%20%19)=O)=C%15)=C%13C%21=CC=C(CC(CCCC)CC)S%21)S%11)=C%22C%23=O)=C%22C(C%24=C(CC(CCCC)CC)SC(CC(CCCC)CC)=C%24%23)=O)=C9)=C7C%25=CC=C(CC(CCCC)CC)S%25)S5)=C%26C%27=O)=C%26C(C%28=C(CC(CCCC)CC)SC(CC(CCCC)CC)=C%28%27)=O)=C3)=C(C%29=CC=C(CC(CCCC)CC)S%29)C%30=C2SC=C%30,CCc1ccc(-c2c3cc(-c4ccc(-c5sc(-c6ccc(-c7cc8c(-c9ccc(CC)s9)c9sc(-c%10ccc(-c%11sc(-c%12ccc(-c%13cc%14c(-c%15ccc(CC)s%15)c%15sc(-c%16ccc(-c%17sc(-c%18cccs%18)c%18c%17C(=O)c%17c(CC)sc(CC)c%17C%18=O)s%16)cc%15c(-c%15ccc(CC)s%15)c%14s%13)s%12)c%12c%11C(=O)c%11c(CC)sc(CC)c%11C%12=O)s%10)cc9c(-c9ccc(CC)s9)c8s7)s6)c6c5C(=O)c5c(CC)sc(CC)c5C6=O)s4)sc3c(-c3ccc(CC)s3)c3ccsc23)s1,CCCCC(CC1=CC=C(S1)C2=C3C=C(SC3=C(C4=C2SC=C4)C5=CC=C(S5)CC(CCCC)CC)C6=CC=C(S6)C7=C(C(C8=C(SC(CC(CCCC)CC)=C8C9=O)CC(CCCC)CC)=O)C9=C(C%10=CC=CS%10)S7)CC
375,LW-out-2F,LW-out-2F,3,PBDB-T,PBDB-T,10.1016/j.cej.2022.134987,0.84,22.78,67.23,12.83,12.47,,sm,unfused,2,polymer,O=C1C2=C(C=C(F)C(F)=C2)C(/C1=C/C3=C(OCCCCCCCC)C(OCCCCCCCC)=C(S3)C(S4)=C(N(C5=CC=C(C)C=C5)C6=CC=C(C)C=C6)C=C4C7=CC(N(C8=CC=C(C)C=C8)C9=CC=C(C)C=C9)=C(S7)C%10=C(OCCCCCCCC)C(OCCCCCCCC)=C(S%10)/C=C%11/C(C(C=C(F)C(F)=C%12)=C%12C%11=O)=C(C#N)/C#N)=C(C#N)\C#N,O=C1C2=C(C=C(F)C(F)=C2)C(/C1=C/C3=C(OCC)C(OCC)=C(S3)C(S4)=C(N(C5=CC=C(C)C=C5)C6=CC=C(C)C=C6)C=C4C7=CC(N(C8=CC=C(C)C=C8)C9=CC=C(C)C=C9)=C(S7)C%10=C(OCC)C(OCC)=C(S%10)/C=C%11/C(C(C=C(F)C(F)=C%12)=C%12C%11=O)=C(C#N)/C#N)=C(C#N)\C#N,CCC(CCCC)CC1=CC=C(S1)C2=C3C(SC(C4=CC=C(S4)C(SC(C5=CC=C(C6=CC7=C(S6)C(C8=CC=C(CC(CCCC)CC)S8)=C9C(SC(C%10=CC=C(S%10)C(SC(C%11=CC=C(C%12=CC%13=C(S%12)C(C%14=CC=C(CC(CCCC)CC)S%14)=C%15C(SC(C%16=CC=C(S%16)C(SC(C%17=CC=CS%17)=C%18C%19=O)=C%18C(C%20=C(CC(CCCC)CC)SC(CC(CCCC)CC)=C%20%19)=O)=C%15)=C%13C%21=CC=C(CC(CCCC)CC)S%21)S%11)=C%22C%23=O)=C%22C(C%24=C(CC(CCCC)CC)SC(CC(CCCC)CC)=C%24%23)=O)=C9)=C7C%25=CC=C(CC(CCCC)CC)S%25)S5)=C%26C%27=O)=C%26C(C%28=C(CC(CCCC)CC)SC(CC(CCCC)CC)=C%28%27)=O)=C3)=C(C%29=CC=C(CC(CCCC)CC)S%29)C%30=C2SC=C%30,CCc1ccc(-c2c3cc(-c4ccc(-c5sc(-c6ccc(-c7cc8c(-c9ccc(CC)s9)c9sc(-c%10ccc(-c%11sc(-c%12ccc(-c%13cc%14c(-c%15ccc(CC)s%15)c%15sc(-c%16ccc(-c%17sc(-c%18cccs%18)c%18c%17C(=O)c%17c(CC)sc(CC)c%17C%18=O)s%16)cc%15c(-c%15ccc(CC)s%15)c%14s%13)s%12)c%12c%11C(=O)c%11c(CC)sc(CC)c%11C%12=O)s%10)cc9c(-c9ccc(CC)s9)c8s7)s6)c6c5C(=O)c5c(CC)sc(CC)c5C6=O)s4)sc3c(-c3ccc(CC)s3)c3ccsc23)s1,CCCCC(CC1=CC=C(S1)C2=C3C=C(SC3=C(C4=C2SC=C4)C5=CC=C(S5)CC(CCCC)CC)C6=CC=C(S6)C7=C(C(C8=C(SC(CC(CCCC)CC)=C8C9=O)CC(CCCC)CC)=O)C9=C(C%10=CC=CS%10)S7)CC
376,8TIC,8TIC,7,PTB7-Th,"PTB7-Th, PBDTT-TT-F, PBDTTT-EFT, PBT7-Th",10.1016/j.cej.2022.135020,0.86,13.1,55,6.2,5.88,0.15,sm,fused,10,polymer,O=C1C2=C(C=CC=C2)C(/C1=C/C(S3)=CC4=C3C(S5)=C(S4)C6=C5C(SC7=C8SC9=C7C(C%10=CC=C(CCCCCC)C=C%10)(C%11=CC=C(CCCCCC)C=C%11)C%12=C9SC%13=C%12SC%14=C%13SC(/C=C%15/C(C(C=CC=C%16)=C%16C%15=O)=C(C#N)/C#N)=C%14)=C8C6(C%17=CC=C(CCCCCC)C=C%17)C%18=CC=C(CCCCCC)C=C%18)=C(C#N)\C#N,CCC(C=C1)=CC=C1C(C2=C3SC4=C2SC5=C4SC(/C=C6/C(C(C=CC=C7)=C7C6=O)=C(C#N)/C#N)=C5)(C8=CC=C(CC)C=C8)C9=C3SC%10=C9SC%11=C%10C(C%12=CC=C(CC)C=C%12)(C%13=CC=C(CC)C=C%13)C%14=C%11SC%15=C%14SC%16=C%15SC(/C=C%17/C(C(C=CC=C%18)=C%18C%17=O)=C(C#N)/C#N)=C%16,FC1=C(C(OCC(CCCC)CC)=O)SC2=C(SC=C21)C(S3)=CC4=C3C(C5=CC=C(CC(CC)CCCC)S5)=C(C=C(C6=C(C(F)=C(C(OCC(CCCC)CC)=O)S7)C7=C(S6)C(S8)=CC9=C8C(C%10=CC=C(CC(CCCC)CC)S%10)=C(C=C(C%11=C(C(F)=C(C(OCC(CCCC)CC)=O)S%12)C%12=C(S%11)C(S%13)=CC%14=C%13C(C%15=CC=C(CC(CC)CCCC)S%15)=C(C=CS%16)C%16=C%14C%17=CC=C(CC(CC)CCCC)S%17)S%18)C%18=C9C%19=CC=C(CC(CCCC)CC)S%19)S%20)C%20=C4C%21=CC=C(CC(CC)CCCC)S%21,CCOC(=O)c1sc2c(-c3cc4c(-c5ccc(CC)s5)c5sc(-c6sc(-c7cc8c(-c9ccc(CC)s9)c9sc(-c%10sc(-c%11cc%12c(-c%13ccc(CC)s%13)c%13sccc%13c(-c%13ccc(CC)s%13)c%12s%11)c%11sc(C(=O)OCC)c(F)c%10%11)cc9c(-c9ccc(CC)s9)c8s7)c7sc(C(=O)OCC)c(F)c67)cc5c(-c5ccc(CC)s5)c4s3)scc2c1F,CCCCC(COC(C1=C(F)C2=CSC(C3=CC4=C(C5=C(C(C6=CC=C(S6)CC(CCCC)CC)=C4S3)C=CS5)C7=CC=C(S7)CC(CCCC)CC)=C2S1)=O)CC
377,4TIC-4F,4TIC-4F,7,PTB7-Th,"PTB7-Th, PBDTT-TT-F, PBDTTT-EFT, PBT7-Th",10.1016/j.cej.2022.135020,0.63,17.7,65,7.25,7.05,0.16,sm,fused,6,polymer,O=C(C(C=C(F)C(F)=C1)=C1C/2=C(C#N)/C#N)C2=C/C3=CC4=C(S3)C(S5)=C(C6=C5C7=C(C(SC(/C=C8C(C(C=C(F)C(F)=C9)=C9C\8=C(C#N)\C#N)=O)=C%10)=C%10C7(C%11=CC=C(CCCCCC)C=C%11)C%12=CC=C(CCCCCC)C=C%12)S6)C4(C%13=CC=C(CCCCCC)C=C%13)C%14=CC=C(CCCCCC)C=C%14,CCC(C=C1)=CC=C1C2(C3=CC=C(CC)C=C3)C4=C(SC(/C=C5C(C(C=C(F)C(F)=C6)=C6C\5=C(C#N)\C#N)=O)=C4)C(S7)=C2C8=C7C9=C(C(SC(/C=C%10C(C(C=C(F)C(F)=C%11)=C%11C\%10=C(C#N)\C#N)=O)=C%12)=C%12C9(C%13=CC=C(CC)C=C%13)C%14=CC=C(CC)C=C%14)S8,FC1=C(C(OCC(CCCC)CC)=O)SC2=C(SC=C21)C(S3)=CC4=C3C(C5=CC=C(CC(CC)CCCC)S5)=C(C=C(C6=C(C(F)=C(C(OCC(CCCC)CC)=O)S7)C7=C(S6)C(S8)=CC9=C8C(C%10=CC=C(CC(CCCC)CC)S%10)=C(C=C(C%11=C(C(F)=C(C(OCC(CCCC)CC)=O)S%12)C%12=C(S%11)C(S%13)=CC%14=C%13C(C%15=CC=C(CC(CC)CCCC)S%15)=C(C=CS%16)C%16=C%14C%17=CC=C(CC(CC)CCCC)S%17)S%18)C%18=C9C%19=CC=C(CC(CCCC)CC)S%19)S%20)C%20=C4C%21=CC=C(CC(CC)CCCC)S%21,CCOC(=O)c1sc2c(-c3cc4c(-c5ccc(CC)s5)c5sc(-c6sc(-c7cc8c(-c9ccc(CC)s9)c9sc(-c%10sc(-c%11cc%12c(-c%13ccc(CC)s%13)c%13sccc%13c(-c%13ccc(CC)s%13)c%12s%11)c%11sc(C(=O)OCC)c(F)c%10%11)cc9c(-c9ccc(CC)s9)c8s7)c7sc(C(=O)OCC)c(F)c67)cc5c(-c5ccc(CC)s5)c4s3)scc2c1F,CCCCC(COC(C1=C(F)C2=CSC(C3=CC4=C(C5=C(C(C6=CC=C(S6)CC(CCCC)CC)=C4S3)C=CS5)C7=CC=C(S7)CC(CCCC)CC)=C2S1)=O)CC
378,8TIC-4F,8TIC-4F,7,PTB7-Th,"PTB7-Th, PBDTT-TT-F, PBDTTT-EFT, PBT7-Th",10.1016/j.cej.2022.135020,0.75,21,66,10.4,10.02,0.23,sm,fused,10,polymer,O=C1C2=C(C=C(F)C(F)=C2)C(/C1=C/C(S3)=CC4=C3C(S5)=C(S4)C6=C5C(SC7=C8SC9=C7C(C%10=CC=C(CCCCCC)C=C%10)(C%11=CC=C(CCCCCC)C=C%11)C%12=C9SC%13=C%12SC%14=C%13SC(/C=C%15/C(C(C=C(F)C(F)=C%16)=C%16C%15=O)=C(C#N)/C#N)=C%14)=C8C6(C%17=CC=C(CCCCCC)C=C%17)C%18=CC=C(CCCCCC)C=C%18)=C(C#N)\C#N,CCC(C=C1)=CC=C1C(C2=C3SC4=C2SC5=C4SC(/C=C6/C(C(C=C(F)C(F)=C7)=C7C6=O)=C(C#N)/C#N)=C5)(C8=CC=C(CC)C=C8)C9=C3SC%10=C9SC%11=C%10C(C%12=CC=C(CC)C=C%12)(C%13=CC=C(CC)C=C%13)C%14=C%11SC%15=C%14SC%16=C%15SC(/C=C%17/C(C(C=C(F)C(F)=C%18)=C%18C%17=O)=C(C#N)/C#N)=C%16,FC1=C(C(OCC(CCCC)CC)=O)SC2=C(SC=C21)C(S3)=CC4=C3C(C5=CC=C(CC(CC)CCCC)S5)=C(C=C(C6=C(C(F)=C(C(OCC(CCCC)CC)=O)S7)C7=C(S6)C(S8)=CC9=C8C(C%10=CC=C(CC(CCCC)CC)S%10)=C(C=C(C%11=C(C(F)=C(C(OCC(CCCC)CC)=O)S%12)C%12=C(S%11)C(S%13)=CC%14=C%13C(C%15=CC=C(CC(CC)CCCC)S%15)=C(C=CS%16)C%16=C%14C%17=CC=C(CC(CC)CCCC)S%17)S%18)C%18=C9C%19=CC=C(CC(CCCC)CC)S%19)S%20)C%20=C4C%21=CC=C(CC(CC)CCCC)S%21,CCOC(=O)c1sc2c(-c3cc4c(-c5ccc(CC)s5)c5sc(-c6sc(-c7cc8c(-c9ccc(CC)s9)c9sc(-c%10sc(-c%11cc%12c(-c%13ccc(CC)s%13)c%13sccc%13c(-c%13ccc(CC)s%13)c%12s%11)c%11sc(C(=O)OCC)c(F)c%10%11)cc9c(-c9ccc(CC)s9)c8s7)c7sc(C(=O)OCC)c(F)c67)cc5c(-c5ccc(CC)s5)c4s3)scc2c1F,CCCCC(COC(C1=C(F)C2=CSC(C3=CC4=C(C5=C(C(C6=CC=C(S6)CC(CCCC)CC)=C4S3)C=CS5)C7=CC=C(S7)CC(CCCC)CC)=C2S1)=O)CC
379,DNO27T,DNO27T,3,PBDB-T,PBDB-T,10.1016/j.cej.2022.135973,0.93,9.56,48.58,4.32,4.1,0.16,sm,unfused,3,polymer,O=C(C(/C1=C(C#N)\C#N)=C\C2=CC(N(CC(CCCCCCCC)CCCCCCCC)C3=C4SC(C5=CC(C=C(C6=CC(CCCCCC)=C(/C=C7/C(C(C=C(Cl)C(Cl)=C8)=C8C7=O)=C(C#N)\C#N)S6)C(OCC(CCCCCC)CCCCCCCC)=C9)=C9C=C5OCC(CCCCCC)CCCCCCCC)=C3)=C4S2)C%10=C1C=C(Cl)C(Cl)=C%10,CCN(C1=C2SC(C3=CC(C=C(C4=CC(CC)=C(/C=C5/C(C(C=C(Cl)C(Cl)=C6)=C6C5=O)=C(C#N)\C#N)S4)C(OCC)=C7)=C7C=C3OCC)=C1)C8=C2SC(/C=C(/C9=C(C#N)\C#N)C(C%10=C9C=C(Cl)C(Cl)=C%10)=O)=C8,CCC(CCCC)CC1=CC=C(S1)C2=C3C(SC(C4=CC=C(S4)C(SC(C5=CC=C(C6=CC7=C(S6)C(C8=CC=C(CC(CCCC)CC)S8)=C9C(SC(C%10=CC=C(S%10)C(SC(C%11=CC=C(C%12=CC%13=C(S%12)C(C%14=CC=C(CC(CCCC)CC)S%14)=C%15C(SC(C%16=CC=C(S%16)C(SC(C%17=CC=CS%17)=C%18C%19=O)=C%18C(C%20=C(CC(CCCC)CC)SC(CC(CCCC)CC)=C%20%19)=O)=C%15)=C%13C%21=CC=C(CC(CCCC)CC)S%21)S%11)=C%22C%23=O)=C%22C(C%24=C(CC(CCCC)CC)SC(CC(CCCC)CC)=C%24%23)=O)=C9)=C7C%25=CC=C(CC(CCCC)CC)S%25)S5)=C%26C%27=O)=C%26C(C%28=C(CC(CCCC)CC)SC(CC(CCCC)CC)=C%28%27)=O)=C3)=C(C%29=CC=C(CC(CCCC)CC)S%29)C%30=C2SC=C%30,CCc1ccc(-c2c3cc(-c4ccc(-c5sc(-c6ccc(-c7cc8c(-c9ccc(CC)s9)c9sc(-c%10ccc(-c%11sc(-c%12ccc(-c%13cc%14c(-c%15ccc(CC)s%15)c%15sc(-c%16ccc(-c%17sc(-c%18cccs%18)c%18c%17C(=O)c%17c(CC)sc(CC)c%17C%18=O)s%16)cc%15c(-c%15ccc(CC)s%15)c%14s%13)s%12)c%12c%11C(=O)c%11c(CC)sc(CC)c%11C%12=O)s%10)cc9c(-c9ccc(CC)s9)c8s7)s6)c6c5C(=O)c5c(CC)sc(CC)c5C6=O)s4)sc3c(-c3ccc(CC)s3)c3ccsc23)s1,CCCCC(CC1=CC=C(S1)C2=C3C=C(SC3=C(C4=C2SC=C4)C5=CC=C(S5)CC(CCCC)CC)C6=CC=C(S6)C7=C(C(C8=C(SC(CC(CCCC)CC)=C8C9=O)CC(CCCC)CC)=O)C9=C(C%10=CC=CS%10)S7)CC
380,DNO26T,DNO26T,3,PBDB-T,PBDB-T,10.1016/j.cej.2022.135973,0.87,18.43,61.9,9.92,9.71,0.18,sm,unfused,3,polymer,O=C(C(/C1=C(C#N)\C#N)=C\C2=CC(N(CC(CCCCCCCC)CCCCCCCC)C3=C4SC(C5=CC6=C(C=C(C7=CC(CCCCCC)=C(/C=C8/C(C(C=C(Cl)C(Cl)=C9)=C9C8=O)=C(C#N)\C#N)S7)C(OCC(CCCCCC)CCCCCCCC)=C6)C=C5OCC(CCCCCC)CCCCCCCC)=C3)=C4S2)C%10=C1C=C(Cl)C(Cl)=C%10,O=C(C1=C2C=C(C(Cl)=C1)Cl)C(/C2=C(C#N)\C#N)=C\C3=CC4=C(S3)C(SC(C5=CC6=C(C=C5OCC)C=C(C(OCC)=C6)C7=CC(CC)=C(S7)/C=C8/C(C9=C(C8=O)C=C(Cl)C(Cl)=C9)=C(C#N)\C#N)=C%10)=C%10N4CC,CCC(CCCC)CC1=CC=C(S1)C2=C3C(SC(C4=CC=C(S4)C(SC(C5=CC=C(C6=CC7=C(S6)C(C8=CC=C(CC(CCCC)CC)S8)=C9C(SC(C%10=CC=C(S%10)C(SC(C%11=CC=C(C%12=CC%13=C(S%12)C(C%14=CC=C(CC(CCCC)CC)S%14)=C%15C(SC(C%16=CC=C(S%16)C(SC(C%17=CC=CS%17)=C%18C%19=O)=C%18C(C%20=C(CC(CCCC)CC)SC(CC(CCCC)CC)=C%20%19)=O)=C%15)=C%13C%21=CC=C(CC(CCCC)CC)S%21)S%11)=C%22C%23=O)=C%22C(C%24=C(CC(CCCC)CC)SC(CC(CCCC)CC)=C%24%23)=O)=C9)=C7C%25=CC=C(CC(CCCC)CC)S%25)S5)=C%26C%27=O)=C%26C(C%28=C(CC(CCCC)CC)SC(CC(CCCC)CC)=C%28%27)=O)=C3)=C(C%29=CC=C(CC(CCCC)CC)S%29)C%30=C2SC=C%30,CCc1ccc(-c2c3cc(-c4ccc(-c5sc(-c6ccc(-c7cc8c(-c9ccc(CC)s9)c9sc(-c%10ccc(-c%11sc(-c%12ccc(-c%13cc%14c(-c%15ccc(CC)s%15)c%15sc(-c%16ccc(-c%17sc(-c%18cccs%18)c%18c%17C(=O)c%17c(CC)sc(CC)c%17C%18=O)s%16)cc%15c(-c%15ccc(CC)s%15)c%14s%13)s%12)c%12c%11C(=O)c%11c(CC)sc(CC)c%11C%12=O)s%10)cc9c(-c9ccc(CC)s9)c8s7)s6)c6c5C(=O)c5c(CC)sc(CC)c5C6=O)s4)sc3c(-c3ccc(CC)s3)c3ccsc23)s1,CCCCC(CC1=CC=C(S1)C2=C3C=C(SC3=C(C4=C2SC=C4)C5=CC=C(S5)CC(CCCC)CC)C6=CC=C(S6)C7=C(C(C8=C(SC(CC(CCCC)CC)=C8C9=O)CC(CCCC)CC)=O)C9=C(C%10=CC=CS%10)S7)CC
381,DNO15T,DNO15T,3,PBDB-T,PBDB-T,10.1016/j.cej.2022.135973,0.89,18.95,63.56,10.72,10.48,0.2,sm,unfused,3,polymer,O=C(C(/C1=C(C#N)\C#N)=C\C2=CC(N(CC(CCCCCCCC)CCCCCCCC)C3=C4SC(C5=C(OCC(CCCCCC)CCCCCCCC)C(C=CC(C6=CC(CCCCCC)=C(/C=C7/C(C(C=C(Cl)C(Cl)=C8)=C8C7=O)=C(C#N)\C#N)S6)=C9OCC(CCCCCC)CCCCCCCC)=C9C=C5)=C3)=C4S2)C%10=C1C=C(Cl)C(Cl)=C%10,CCN(C1=C2SC(C3=C(OCC)C(C=CC(C4=CC(CC)=C(/C=C5/C(C(C=C(Cl)C(Cl)=C6)=C6C5=O)=C(C#N)\C#N)S4)=C7OCC)=C7C=C3)=C1)C8=C2SC(/C=C(/C9=C(C#N)\C#N)C(C%10=C9C=C(Cl)C(Cl)=C%10)=O)=C8,CCC(CCCC)CC1=CC=C(S1)C2=C3C(SC(C4=CC=C(S4)C(SC(C5=CC=C(C6=CC7=C(S6)C(C8=CC=C(CC(CCCC)CC)S8)=C9C(SC(C%10=CC=C(S%10)C(SC(C%11=CC=C(C%12=CC%13=C(S%12)C(C%14=CC=C(CC(CCCC)CC)S%14)=C%15C(SC(C%16=CC=C(S%16)C(SC(C%17=CC=CS%17)=C%18C%19=O)=C%18C(C%20=C(CC(CCCC)CC)SC(CC(CCCC)CC)=C%20%19)=O)=C%15)=C%13C%21=CC=C(CC(CCCC)CC)S%21)S%11)=C%22C%23=O)=C%22C(C%24=C(CC(CCCC)CC)SC(CC(CCCC)CC)=C%24%23)=O)=C9)=C7C%25=CC=C(CC(CCCC)CC)S%25)S5)=C%26C%27=O)=C%26C(C%28=C(CC(CCCC)CC)SC(CC(CCCC)CC)=C%28%27)=O)=C3)=C(C%29=CC=C(CC(CCCC)CC)S%29)C%30=C2SC=C%30,CCc1ccc(-c2c3cc(-c4ccc(-c5sc(-c6ccc(-c7cc8c(-c9ccc(CC)s9)c9sc(-c%10ccc(-c%11sc(-c%12ccc(-c%13cc%14c(-c%15ccc(CC)s%15)c%15sc(-c%16ccc(-c%17sc(-c%18cccs%18)c%18c%17C(=O)c%17c(CC)sc(CC)c%17C%18=O)s%16)cc%15c(-c%15ccc(CC)s%15)c%14s%13)s%12)c%12c%11C(=O)c%11c(CC)sc(CC)c%11C%12=O)s%10)cc9c(-c9ccc(CC)s9)c8s7)s6)c6c5C(=O)c5c(CC)sc(CC)c5C6=O)s4)sc3c(-c3ccc(CC)s3)c3ccsc23)s1,CCCCC(CC1=CC=C(S1)C2=C3C=C(SC3=C(C4=C2SC=C4)C5=CC=C(S5)CC(CCCC)CC)C6=CC=C(S6)C7=C(C(C8=C(SC(CC(CCCC)CC)=C8C9=O)CC(CCCC)CC)=O)C9=C(C%10=CC=CS%10)S7)CC
382,i-Y6,i-Y6,12,PM6,"PBDB-TF, PM6, PBDB-T-2F, PBDB-T2F, PBDBT-F",10.1016/j.cej.2022.135975,0.977,9.255,37.691,3.41,3.212,0.151,sm,y,8,polymer,O=C1C2=CC(F)=C(C=C2C(/C1=C/C3=C(CCCCCCCCCCC)C(S4)=C(S3)C5=C4N(C6=C5C7=NSN=C7C8=C6N(C9=C8C%10=C(C(CCCCCCCCCCC)=C(/C=C%11/C(C%12=C(C%11=O)C=C(F)C(F)=C%12)=C(C#N)\C#N)S%10)S9)CC(CCCCCC)CCCC)CC(CCCCCC)CCCC)=C(C#N)\C#N)F,CCN(C1=C2C3=C(C(CC)=C(/C=C4/C(C5=C(C4=O)C=C(F)C(F)=C5)=C(C#N)\C#N)S3)S1)C6=C2C7=NSN=C7C8=C6N(CC)C9=C8C(SC(/C=C(C(C%10=CC(F)=C(C=C%10%11)F)=O)/C%11=C(C#N)/C#N)=C%12CC)=C%12S9,FC1=C(CC(CCCC)CC)SC(C2=C3C(SC(C4=CC=C(S4)C(SC(C5=CC=C(C6=CC7=C(S6)C(C8=CC(F)=C(CC(CCCC)CC)S8)=C9C(SC(C%10=CC=C(S%10)C(SC(C%11=CC=C(C%12=CC%13=C(S%12)C(C%14=CC(F)=C(CC(CCCC)CC)S%14)=C%15C(SC(C%16=CC=C(S%16)C(SC(C%17=CC=CS%17)=C%18C%19=O)=C%18C(C%20=C(CC(CCCC)CC)SC(CC(CCCC)CC)=C%20%19)=O)=C%15)=C%13C%21=CC(F)=C(CC(CCCC)CC)S%21)S%11)=C%22C%23=O)=C%22C(C%24=C(CC(CCCC)CC)SC(CC(CCCC)CC)=C%24%23)=O)=C9)=C7C%25=CC(F)=C(CC(CCCC)CC)S%25)S5)=C%26C%27=O)=C%26C(C%28=C(CC(CCCC)CC)SC(CC(CCCC)CC)=C%28%27)=O)=C3)=C(C%29=CC(F)=C(CC(CCCC)CC)S%29)C%30=C2SC=C%30)=C1,CCc1sc(-c2c3cc(-c4ccc(-c5sc(-c6ccc(-c7cc8c(-c9cc(F)c(CC)s9)c9sc(-c%10ccc(-c%11sc(-c%12ccc(-c%13cc%14c(-c%15cc(F)c(CC)s%15)c%15sc(-c%16ccc(-c%17sc(-c%18cccs%18)c%18c%17C(=O)c%17c(CC)sc(CC)c%17C%18=O)s%16)cc%15c(-c%15cc(F)c(CC)s%15)c%14s%13)s%12)c%12c%11C(=O)c%11c(CC)sc(CC)c%11C%12=O)s%10)cc9c(-c9cc(F)c(CC)s9)c8s7)s6)c6c5C(=O)c5c(CC)sc(CC)c5C6=O)s4)sc3c(-c3cc(F)c(CC)s3)c3ccsc23)cc1F,CCCCC(CC1=C(F)C=C(C2=C3C=C(SC3=C(C4=C2SC=C4)C5=CC(F)=C(S5)CC(CCCC)CC)C6=CC=C(S6)C7=C(C(C8=C(SC(CC(CCCC)CC)=C8C9=O)CC(CCCC)CC)=O)C9=C(C%10=CC=CS%10)S7)S1)CC
383,4T-EH,4T-EH,3,PBDB-T,PBDB-T,10.1016/j.cej.2022.136472,0.91,15.02,53.9,7.36,7.14,0.22,sm,unfused,2,polymer,O=C1C2=C(C(/C1=C/C3=C(C(CC(CC)CCCC)=C(C4=CC(C5=C(C=CC=C5OC)OC)=C(C6=C(C=C(C7=C(C(CC(CC)CCCC)=C(/C=C8/C(C9=C(C8=O)C=C(F)C(F)=C9)=C(C#N)\C#N)S7)CC(CC)CCCC)S6)C%10=C(C=CC=C%10OC)OC)S4)S3)CC(CC)CCCC)=C(C#N)/C#N)C=C(C(F)=C2)F,O=C1C2=C(C=C(F)C(F)=C2)C(/C1=C/C3=C(CC)C(CC)=C(S3)C(S4)=CC(C5=C(OCC)C=CC=C5OCC)=C4C6=C(C7=C(OCC)C=CC=C7OCC)C=C(S6)C8=C(CC)C(CC)=C(S8)/C=C9/C(C(C=C(F)C(F)=C%10)=C%10C9=O)=C(C#N)/C#N)=C(C#N)\C#N,CCC(CCCC)CC1=CC=C(S1)C2=C3C(SC(C4=CC=C(S4)C(SC(C5=CC=C(C6=CC7=C(S6)C(C8=CC=C(CC(CCCC)CC)S8)=C9C(SC(C%10=CC=C(S%10)C(SC(C%11=CC=C(C%12=CC%13=C(S%12)C(C%14=CC=C(CC(CCCC)CC)S%14)=C%15C(SC(C%16=CC=C(S%16)C(SC(C%17=CC=CS%17)=C%18C%19=O)=C%18C(C%20=C(CC(CCCC)CC)SC(CC(CCCC)CC)=C%20%19)=O)=C%15)=C%13C%21=CC=C(CC(CCCC)CC)S%21)S%11)=C%22C%23=O)=C%22C(C%24=C(CC(CCCC)CC)SC(CC(CCCC)CC)=C%24%23)=O)=C9)=C7C%25=CC=C(CC(CCCC)CC)S%25)S5)=C%26C%27=O)=C%26C(C%28=C(CC(CCCC)CC)SC(CC(CCCC)CC)=C%28%27)=O)=C3)=C(C%29=CC=C(CC(CCCC)CC)S%29)C%30=C2SC=C%30,CCc1ccc(-c2c3cc(-c4ccc(-c5sc(-c6ccc(-c7cc8c(-c9ccc(CC)s9)c9sc(-c%10ccc(-c%11sc(-c%12ccc(-c%13cc%14c(-c%15ccc(CC)s%15)c%15sc(-c%16ccc(-c%17sc(-c%18cccs%18)c%18c%17C(=O)c%17c(CC)sc(CC)c%17C%18=O)s%16)cc%15c(-c%15ccc(CC)s%15)c%14s%13)s%12)c%12c%11C(=O)c%11c(CC)sc(CC)c%11C%12=O)s%10)cc9c(-c9ccc(CC)s9)c8s7)s6)c6c5C(=O)c5c(CC)sc(CC)c5C6=O)s4)sc3c(-c3ccc(CC)s3)c3ccsc23)s1,CCCCC(CC1=CC=C(S1)C2=C3C=C(SC3=C(C4=C2SC=C4)C5=CC=C(S5)CC(CCCC)CC)C6=CC=C(S6)C7=C(C(C8=C(SC(CC(CCCC)CC)=C8C9=O)CC(CCCC)CC)=O)C9=C(C%10=CC=CS%10)S7)CC
384,4T-OEH,4T-OEH,3,PBDB-T,PBDB-T,10.1016/j.cej.2022.136472,0.85,21.78,65,12.12,12.01,0.11,sm,unfused,2,polymer,O=C1C2=C(C(/C1=C/C3=C(C(OCC(CC)CCCC)=C(C4=CC(C5=C(C=CC=C5OC)OC)=C(C6=C(C=C(C7=C(C(OCC(CC)CCCC)=C(/C=C8/C(C9=C(C8=O)C=C(F)C(F)=C9)=C(C#N)\C#N)S7)OCC(CC)CCCC)S6)C%10=C(C=CC=C%10OC)OC)S4)S3)OCC(CC)CCCC)=C(C#N)/C#N)C=C(C(F)=C2)F,O=C1C2=C(C(/C1=C/C3=C(C(OC)=C(C4=CC(C5=C(C=CC=C5OC)OC)=C(C6=C(C=C(C7=C(C(OC)=C(/C=C8/C(C9=C(C8=O)C=C(F)C(F)=C9)=C(C#N)/C#N)S7)OC)S6)C%10=C(C=CC=C%10OC)OC)S4)S3)OC)=C(C#N)/C#N)C=C(C(F)=C2)F,CCC(CCCC)CC1=CC=C(S1)C2=C3C(SC(C4=CC=C(S4)C(SC(C5=CC=C(C6=CC7=C(S6)C(C8=CC=C(CC(CCCC)CC)S8)=C9C(SC(C%10=CC=C(S%10)C(SC(C%11=CC=C(C%12=CC%13=C(S%12)C(C%14=CC=C(CC(CCCC)CC)S%14)=C%15C(SC(C%16=CC=C(S%16)C(SC(C%17=CC=CS%17)=C%18C%19=O)=C%18C(C%20=C(CC(CCCC)CC)SC(CC(CCCC)CC)=C%20%19)=O)=C%15)=C%13C%21=CC=C(CC(CCCC)CC)S%21)S%11)=C%22C%23=O)=C%22C(C%24=C(CC(CCCC)CC)SC(CC(CCCC)CC)=C%24%23)=O)=C9)=C7C%25=CC=C(CC(CCCC)CC)S%25)S5)=C%26C%27=O)=C%26C(C%28=C(CC(CCCC)CC)SC(CC(CCCC)CC)=C%28%27)=O)=C3)=C(C%29=CC=C(CC(CCCC)CC)S%29)C%30=C2SC=C%30,CCc1ccc(-c2c3cc(-c4ccc(-c5sc(-c6ccc(-c7cc8c(-c9ccc(CC)s9)c9sc(-c%10ccc(-c%11sc(-c%12ccc(-c%13cc%14c(-c%15ccc(CC)s%15)c%15sc(-c%16ccc(-c%17sc(-c%18cccs%18)c%18c%17C(=O)c%17c(CC)sc(CC)c%17C%18=O)s%16)cc%15c(-c%15ccc(CC)s%15)c%14s%13)s%12)c%12c%11C(=O)c%11c(CC)sc(CC)c%11C%12=O)s%10)cc9c(-c9ccc(CC)s9)c8s7)s6)c6c5C(=O)c5c(CC)sc(CC)c5C6=O)s4)sc3c(-c3ccc(CC)s3)c3ccsc23)s1,CCCCC(CC1=CC=C(S1)C2=C3C=C(SC3=C(C4=C2SC=C4)C5=CC=C(S5)CC(CCCC)CC)C6=CC=C(S6)C7=C(C(C8=C(SC(CC(CCCC)CC)=C8C9=O)CC(CCCC)CC)=O)C9=C(C%10=CC=CS%10)S7)CC
385,IOMe-4Cl,IOMe-4Cl,12,PBDB-TF,"PBDB-TF, PM6, PBDB-T-2F, PBDB-T2F, PBDBT-F",10.1016/j.cej.2022.136509,0.85,21.09,61.13,11.45,11.33,0.11,sm,unfused,3,polymer,COC1=C(C2=CC(C(CC(CCCC)CC)(CC(CCCC)CC)C3=C4SC(/C=C5C(C(C=C(Cl)C(Cl)=C6)=C6C\5=C(C#N)\C#N)=O)=C3)=C4S2)C=C7C(C(SC(/C=C8C(C(C=C(Cl)C(Cl)=C9)=C9C\8=C(C#N)\C#N)=O)=C%10)=C%10C7(CCCCCC)CCCCCC)=C1,CCC1(CC)C2=C(SC(/C=C3C(C(C=C(Cl)C(Cl)=C4)=C4C\3=C(C#N)\C#N)=O)=C2)C5=CC(OC)=C(C6=CC(C(CC)(CC)C7=C8SC(/C=C9C(C(C=C(Cl)C(Cl)=C%10)=C%10C\9=C(C#N)\C#N)=O)=C7)=C8S6)C=C51,FC1=C(CC(CCCC)CC)SC(C2=C3C(SC(C4=CC=C(S4)C(SC(C5=CC=C(C6=CC7=C(S6)C(C8=CC(F)=C(CC(CCCC)CC)S8)=C9C(SC(C%10=CC=C(S%10)C(SC(C%11=CC=C(C%12=CC%13=C(S%12)C(C%14=CC(F)=C(CC(CCCC)CC)S%14)=C%15C(SC(C%16=CC=C(S%16)C(SC(C%17=CC=CS%17)=C%18C%19=O)=C%18C(C%20=C(CC(CCCC)CC)SC(CC(CCCC)CC)=C%20%19)=O)=C%15)=C%13C%21=CC(F)=C(CC(CCCC)CC)S%21)S%11)=C%22C%23=O)=C%22C(C%24=C(CC(CCCC)CC)SC(CC(CCCC)CC)=C%24%23)=O)=C9)=C7C%25=CC(F)=C(CC(CCCC)CC)S%25)S5)=C%26C%27=O)=C%26C(C%28=C(CC(CCCC)CC)SC(CC(CCCC)CC)=C%28%27)=O)=C3)=C(C%29=CC(F)=C(CC(CCCC)CC)S%29)C%30=C2SC=C%30)=C1,CCc1sc(-c2c3cc(-c4ccc(-c5sc(-c6ccc(-c7cc8c(-c9cc(F)c(CC)s9)c9sc(-c%10ccc(-c%11sc(-c%12ccc(-c%13cc%14c(-c%15cc(F)c(CC)s%15)c%15sc(-c%16ccc(-c%17sc(-c%18cccs%18)c%18c%17C(=O)c%17c(CC)sc(CC)c%17C%18=O)s%16)cc%15c(-c%15cc(F)c(CC)s%15)c%14s%13)s%12)c%12c%11C(=O)c%11c(CC)sc(CC)c%11C%12=O)s%10)cc9c(-c9cc(F)c(CC)s9)c8s7)s6)c6c5C(=O)c5c(CC)sc(CC)c5C6=O)s4)sc3c(-c3cc(F)c(CC)s3)c3ccsc23)cc1F,CCCCC(CC1=C(F)C=C(C2=C3C=C(SC3=C(C4=C2SC=C4)C5=CC(F)=C(S5)CC(CCCC)CC)C6=CC=C(S6)C7=C(C(C8=C(SC(CC(CCCC)CC)=C8C9=O)CC(CCCC)CC)=O)C9=C(C%10=CC=CS%10)S7)S1)CC
386,IOEh-4Cl,IOEh-4Cl,12,PBDB-TF,"PBDB-TF, PM6, PBDB-T-2F, PBDB-T2F, PBDBT-F",10.1016/j.cej.2022.136509,0.85,23,70.19,13.67,13.41,0.2,sm,unfused,3,polymer,O=C(C(C=C(Cl)C(Cl)=C1)=C1C/2=C(C#N)/C#N)C2=C/C3=CC4=C(S3)C5=CC(OCC(CCCC)CC)=C(C6=CC(C(CC(CCCC)CC)(CC(CCCC)CC)C7=C8SC(/C=C9C(C(C=C(Cl)C(Cl)=C%10)=C%10C\9=C(C#N)\C#N)=O)=C7)=C8S6)C=C5C4(CCCCCC)CCCCCC,CCC1(C2=C(C3=CC(OCC)=C(C=C31)C4=CC5=C(S4)C(SC(/C=C6C(C7=C(C\6=C(C#N)/C#N)C=C(Cl)C(Cl)=C7)=O)=C8)=C8C5(CC)CC)SC(/C=C9C(C%10=C(C\9=C(C#N)/C#N)C=C(Cl)C(Cl)=C%10)=O)=C2)CC,FC1=C(CC(CCCC)CC)SC(C2=C3C(SC(C4=CC=C(S4)C(SC(C5=CC=C(C6=CC7=C(S6)C(C8=CC(F)=C(CC(CCCC)CC)S8)=C9C(SC(C%10=CC=C(S%10)C(SC(C%11=CC=C(C%12=CC%13=C(S%12)C(C%14=CC(F)=C(CC(CCCC)CC)S%14)=C%15C(SC(C%16=CC=C(S%16)C(SC(C%17=CC=CS%17)=C%18C%19=O)=C%18C(C%20=C(CC(CCCC)CC)SC(CC(CCCC)CC)=C%20%19)=O)=C%15)=C%13C%21=CC(F)=C(CC(CCCC)CC)S%21)S%11)=C%22C%23=O)=C%22C(C%24=C(CC(CCCC)CC)SC(CC(CCCC)CC)=C%24%23)=O)=C9)=C7C%25=CC(F)=C(CC(CCCC)CC)S%25)S5)=C%26C%27=O)=C%26C(C%28=C(CC(CCCC)CC)SC(CC(CCCC)CC)=C%28%27)=O)=C3)=C(C%29=CC(F)=C(CC(CCCC)CC)S%29)C%30=C2SC=C%30)=C1,CCc1sc(-c2c3cc(-c4ccc(-c5sc(-c6ccc(-c7cc8c(-c9cc(F)c(CC)s9)c9sc(-c%10ccc(-c%11sc(-c%12ccc(-c%13cc%14c(-c%15cc(F)c(CC)s%15)c%15sc(-c%16ccc(-c%17sc(-c%18cccs%18)c%18c%17C(=O)c%17c(CC)sc(CC)c%17C%18=O)s%16)cc%15c(-c%15cc(F)c(CC)s%15)c%14s%13)s%12)c%12c%11C(=O)c%11c(CC)sc(CC)c%11C%12=O)s%10)cc9c(-c9cc(F)c(CC)s9)c8s7)s6)c6c5C(=O)c5c(CC)sc(CC)c5C6=O)s4)sc3c(-c3cc(F)c(CC)s3)c3ccsc23)cc1F,CCCCC(CC1=C(F)C=C(C2=C3C=C(SC3=C(C4=C2SC=C4)C5=CC(F)=C(S5)CC(CCCC)CC)C6=CC=C(S6)C7=C(C(C8=C(SC(CC(CCCC)CC)=C8C9=O)CC(CCCC)CC)=O)C9=C(C%10=CC=CS%10)S7)S1)CC
387,IDIC-C4Ph,IDIC-C4Ph,12,PM6,"PBDB-TF, PM6, PBDB-T-2F, PBDB-T2F, PBDBT-F",10.1016/j.cej.2022.136691,0.92,18.64,71.15,12.13,12.09,0.06,sm,fused,5,polymer,O=C(C(C=CC=C1)=C1C/2=C(C#N)\C#N)C2=C/C3=CC(C4(CCCCC5=CC=CC=C5)CCCCC6=CC=CC=C6)=C(S3)C7=C4C=C(C(SC(/C=C8C(C(C=CC=C9)=C9C\8=C(C#N)/C#N)=O)=C%10)=C%10C%11(CCCCC%12=CC=CC=C%12)CCCCC%13=CC=CC=C%13)C%11=C7,CCC1(CC)C2=C(SC(/C=C3C(C(C=CC=C4)=C4C\3=C(C#N)/C#N)=O)=C2)C5=CC6=C(C(SC(/C=C7C(C(C=CC=C8)=C8C\7=C(C#N)/C#N)=O)=C9)=C9C6(CC)CC)C=C51,FC1=C(CC(CCCC)CC)SC(C2=C3C(SC(C4=CC=C(S4)C(SC(C5=CC=C(C6=CC7=C(S6)C(C8=CC(F)=C(CC(CCCC)CC)S8)=C9C(SC(C%10=CC=C(S%10)C(SC(C%11=CC=C(C%12=CC%13=C(S%12)C(C%14=CC(F)=C(CC(CCCC)CC)S%14)=C%15C(SC(C%16=CC=C(S%16)C(SC(C%17=CC=CS%17)=C%18C%19=O)=C%18C(C%20=C(CC(CCCC)CC)SC(CC(CCCC)CC)=C%20%19)=O)=C%15)=C%13C%21=CC(F)=C(CC(CCCC)CC)S%21)S%11)=C%22C%23=O)=C%22C(C%24=C(CC(CCCC)CC)SC(CC(CCCC)CC)=C%24%23)=O)=C9)=C7C%25=CC(F)=C(CC(CCCC)CC)S%25)S5)=C%26C%27=O)=C%26C(C%28=C(CC(CCCC)CC)SC(CC(CCCC)CC)=C%28%27)=O)=C3)=C(C%29=CC(F)=C(CC(CCCC)CC)S%29)C%30=C2SC=C%30)=C1,CCc1sc(-c2c3cc(-c4ccc(-c5sc(-c6ccc(-c7cc8c(-c9cc(F)c(CC)s9)c9sc(-c%10ccc(-c%11sc(-c%12ccc(-c%13cc%14c(-c%15cc(F)c(CC)s%15)c%15sc(-c%16ccc(-c%17sc(-c%18cccs%18)c%18c%17C(=O)c%17c(CC)sc(CC)c%17C%18=O)s%16)cc%15c(-c%15cc(F)c(CC)s%15)c%14s%13)s%12)c%12c%11C(=O)c%11c(CC)sc(CC)c%11C%12=O)s%10)cc9c(-c9cc(F)c(CC)s9)c8s7)s6)c6c5C(=O)c5c(CC)sc(CC)c5C6=O)s4)sc3c(-c3cc(F)c(CC)s3)c3ccsc23)cc1F,CCCCC(CC1=C(F)C=C(C2=C3C=C(SC3=C(C4=C2SC=C4)C5=CC(F)=C(S5)CC(CCCC)CC)C6=CC=C(S6)C7=C(C(C8=C(SC(CC(CCCC)CC)=C8C9=O)CC(CCCC)CC)=O)C9=C(C%10=CC=CS%10)S7)S1)CC
388,PYF-T,PYF-T,3,PBDB-T,PBDB-T,10.1016/j.cej.2022.136877,0.72,22.4,76.02,16.13,15.82,0.31,polymer,,,polymer,O=C1C2=CC(C3=CC=CS3)=C(C=C2C(/C1=C/C4=C(CCCCCCCCCCC)C5=C(C6=C(S5)C(C7=NSN=C7C8=C9N(C%10=C8SC%11=C%10SC(/C=C%12/C(C%13=C(C%12=O)C=C(C%14=CC=C(C%15=C(C=C(C(/C%16=C/C%17=C(CCCCCCCCCCC)C%18=C(C%19=C(S%18)C(C%20=NSN=C%20C%21=C%22N(C%23=C%21SC%24=C%23SC(/C=C%25/C(C%26=C(C%25=O)C=CC(F)=C%26)=C(C#N)\C#N)=C%24CCCCCCCCCCC)CC(CCCCCCCCCC)CCCCCCCCCCCC)=C%22N%19CC(CCCCCCCCCC)CCCCCCCCCCCC)S%17)=C(C#N)/C#N)C(C%16=O)=C%15)F)S%14)C(F)=C%13)=C(C#N)/C#N)=C%11CCCCCCCCCCC)CC(CCCCCCCCCC)CCCCCCCCCCCC)=C9N6CC(CCCCCCCCCC)CCCCCCCCCCCC)S4)=C(C#N)\C#N)F,O=C1C2=CC(C3=CC=CS3)=C(F)C=C2C(/C1=C/C4=C(C5=C(S4)C(N(CC)C6=C7C8=NSN=C8C9=C6N(CC)C%10=C9SC%11=C%10SC(/C=C%12/C(C%13=C(C=C(C(F)=C%13)C%14=CC=C(S%14)C%15=C(F)C=C(C(C%16=O)=C%15)C(/C%16=C/C%17=C(C%18=C(S%17)C(N(CC)C%19=C%20C%21=NSN=C%21C%22=C%19N(CC)C%23=C%22SC%24=C%23SC(/C=C%25/C(C%26=C(C=CC(F)=C%26)C%25=O)=C(C#N)\C#N)=C%24CC)=C%20S%18)CC)=C(C#N)/C#N)C%12=O)=C(C#N)/C#N)=C%11CC)=C7S5)CC)=C(C#N)\C#N,CCC(CCCC)CC1=CC=C(S1)C2=C3C(SC(C4=CC=C(S4)C(SC(C5=CC=C(C6=CC7=C(S6)C(C8=CC=C(CC(CCCC)CC)S8)=C9C(SC(C%10=CC=C(S%10)C(SC(C%11=CC=C(C%12=CC%13=C(S%12)C(C%14=CC=C(CC(CCCC)CC)S%14)=C%15C(SC(C%16=CC=C(S%16)C(SC(C%17=CC=CS%17)=C%18C%19=O)=C%18C(C%20=C(CC(CCCC)CC)SC(CC(CCCC)CC)=C%20%19)=O)=C%15)=C%13C%21=CC=C(CC(CCCC)CC)S%21)S%11)=C%22C%23=O)=C%22C(C%24=C(CC(CCCC)CC)SC(CC(CCCC)CC)=C%24%23)=O)=C9)=C7C%25=CC=C(CC(CCCC)CC)S%25)S5)=C%26C%27=O)=C%26C(C%28=C(CC(CCCC)CC)SC(CC(CCCC)CC)=C%28%27)=O)=C3)=C(C%29=CC=C(CC(CCCC)CC)S%29)C%30=C2SC=C%30,CCc1ccc(-c2c3cc(-c4ccc(-c5sc(-c6ccc(-c7cc8c(-c9ccc(CC)s9)c9sc(-c%10ccc(-c%11sc(-c%12ccc(-c%13cc%14c(-c%15ccc(CC)s%15)c%15sc(-c%16ccc(-c%17sc(-c%18cccs%18)c%18c%17C(=O)c%17c(CC)sc(CC)c%17C%18=O)s%16)cc%15c(-c%15ccc(CC)s%15)c%14s%13)s%12)c%12c%11C(=O)c%11c(CC)sc(CC)c%11C%12=O)s%10)cc9c(-c9ccc(CC)s9)c8s7)s6)c6c5C(=O)c5c(CC)sc(CC)c5C6=O)s4)sc3c(-c3ccc(CC)s3)c3ccsc23)s1,CCCCC(CC1=CC=C(S1)C2=C3C=C(SC3=C(C4=C2SC=C4)C5=CC=C(S5)CC(CCCC)CC)C6=CC=C(S6)C7=C(C(C8=C(SC(CC(CCCC)CC)=C8C9=O)CC(CCCC)CC)=O)C9=C(C%10=CC=CS%10)S7)CC
389,BO-2F,BO-2F,3,PBDB-T,PBDB-T,10.1016/j.cej.2022.137206,0.91,18.76,70.84,12.09,11.31,,sm,fused,5,polymer,N#C/C(C#N)=C1C(C=C(C(F)=C2)F)=C2C(C/1=C\C3=CC=C(S3)C4=CC(C5(CCCCCCCC)CCCCCCCC)=C(C=C4OC)C6=C5C(C7(CCCCCCCC)CCCCCCCC)=C(S6)C(C7=C8)=CC(OC)=C8C9=CC=C(S9)/C=C%10C(C%11=C(C=C(F)C(F)=C%11)C\%10=C(C#N)\C#N)=O)=O,N#C/C(C#N)=C1C(C=C(C(F)=C2)F)=C2C(C/1=C\C3=CC=C(S3)C4=CC(C5(CC)CC)=C(C=C4OC)C6=C5C(C7(CC)CC)=C(S6)C(C7=C8)=CC(OC)=C8C9=CC=C(S9)/C=C%10C(C%11=C(C=C(F)C(F)=C%11)C\%10=C(C#N)\C#N)=O)=O,CCC(CCCC)CC1=CC=C(S1)C2=C3C(SC(C4=CC=C(S4)C(SC(C5=CC=C(C6=CC7=C(S6)C(C8=CC=C(CC(CCCC)CC)S8)=C9C(SC(C%10=CC=C(S%10)C(SC(C%11=CC=C(C%12=CC%13=C(S%12)C(C%14=CC=C(CC(CCCC)CC)S%14)=C%15C(SC(C%16=CC=C(S%16)C(SC(C%17=CC=CS%17)=C%18C%19=O)=C%18C(C%20=C(CC(CCCC)CC)SC(CC(CCCC)CC)=C%20%19)=O)=C%15)=C%13C%21=CC=C(CC(CCCC)CC)S%21)S%11)=C%22C%23=O)=C%22C(C%24=C(CC(CCCC)CC)SC(CC(CCCC)CC)=C%24%23)=O)=C9)=C7C%25=CC=C(CC(CCCC)CC)S%25)S5)=C%26C%27=O)=C%26C(C%28=C(CC(CCCC)CC)SC(CC(CCCC)CC)=C%28%27)=O)=C3)=C(C%29=CC=C(CC(CCCC)CC)S%29)C%30=C2SC=C%30,CCc1ccc(-c2c3cc(-c4ccc(-c5sc(-c6ccc(-c7cc8c(-c9ccc(CC)s9)c9sc(-c%10ccc(-c%11sc(-c%12ccc(-c%13cc%14c(-c%15ccc(CC)s%15)c%15sc(-c%16ccc(-c%17sc(-c%18cccs%18)c%18c%17C(=O)c%17c(CC)sc(CC)c%17C%18=O)s%16)cc%15c(-c%15ccc(CC)s%15)c%14s%13)s%12)c%12c%11C(=O)c%11c(CC)sc(CC)c%11C%12=O)s%10)cc9c(-c9ccc(CC)s9)c8s7)s6)c6c5C(=O)c5c(CC)sc(CC)c5C6=O)s4)sc3c(-c3ccc(CC)s3)c3ccsc23)s1,CCCCC(CC1=CC=C(S1)C2=C3C=C(SC3=C(C4=C2SC=C4)C5=CC=C(S5)CC(CCCC)CC)C6=CC=C(S6)C7=C(C(C8=C(SC(CC(CCCC)CC)=C8C9=O)CC(CCCC)CC)=O)C9=C(C%10=CC=CS%10)S7)CC
390,BO-C8-2F,BO-C8-2F,3,PBDB-T,PBDB-T,10.1016/j.cej.2022.137206,0.95,18.58,69.81,12.3,11.71,,sm,fused,5,polymer,N#C/C(C#N)=C1C(C=C(C(F)=C2)F)=C2C(C/1=C\C3=C(CCCCCCCC)C=C(S3)C4=CC(C5(CCCCCCCC)CCCCCCCC)=C(C=C4OC)C6=C5C(C7(CCCCCCCC)CCCCCCCC)=C(S6)C(C7=C8)=CC(OC)=C8C9=CC(CCCCCCCC)=C(S9)/C=C%10C(C%11=C(C=C(F)C(F)=C%11)C\%10=C(C#N)\C#N)=O)=O,N#C/C(C#N)=C1C(C=C(C(F)=C2)F)=C2C(C/1=C\C3=C(CC)C=C(S3)C4=CC(C5(CC)CC)=C(C=C4OC)C6=C5C(C7(CC)CC)=C(S6)C(C7=C8)=CC(OC)=C8C9=CC(CC)=C(S9)/C=C%10C(C%11=C(C=C(F)C(F)=C%11)C\%10=C(C#N)\C#N)=O)=O,CCC(CCCC)CC1=CC=C(S1)C2=C3C(SC(C4=CC=C(S4)C(SC(C5=CC=C(C6=CC7=C(S6)C(C8=CC=C(CC(CCCC)CC)S8)=C9C(SC(C%10=CC=C(S%10)C(SC(C%11=CC=C(C%12=CC%13=C(S%12)C(C%14=CC=C(CC(CCCC)CC)S%14)=C%15C(SC(C%16=CC=C(S%16)C(SC(C%17=CC=CS%17)=C%18C%19=O)=C%18C(C%20=C(CC(CCCC)CC)SC(CC(CCCC)CC)=C%20%19)=O)=C%15)=C%13C%21=CC=C(CC(CCCC)CC)S%21)S%11)=C%22C%23=O)=C%22C(C%24=C(CC(CCCC)CC)SC(CC(CCCC)CC)=C%24%23)=O)=C9)=C7C%25=CC=C(CC(CCCC)CC)S%25)S5)=C%26C%27=O)=C%26C(C%28=C(CC(CCCC)CC)SC(CC(CCCC)CC)=C%28%27)=O)=C3)=C(C%29=CC=C(CC(CCCC)CC)S%29)C%30=C2SC=C%30,CCc1ccc(-c2c3cc(-c4ccc(-c5sc(-c6ccc(-c7cc8c(-c9ccc(CC)s9)c9sc(-c%10ccc(-c%11sc(-c%12ccc(-c%13cc%14c(-c%15ccc(CC)s%15)c%15sc(-c%16ccc(-c%17sc(-c%18cccs%18)c%18c%17C(=O)c%17c(CC)sc(CC)c%17C%18=O)s%16)cc%15c(-c%15ccc(CC)s%15)c%14s%13)s%12)c%12c%11C(=O)c%11c(CC)sc(CC)c%11C%12=O)s%10)cc9c(-c9ccc(CC)s9)c8s7)s6)c6c5C(=O)c5c(CC)sc(CC)c5C6=O)s4)sc3c(-c3ccc(CC)s3)c3ccsc23)s1,CCCCC(CC1=CC=C(S1)C2=C3C=C(SC3=C(C4=C2SC=C4)C5=CC=C(S5)CC(CCCC)CC)C6=CC=C(S6)C7=C(C(C8=C(SC(CC(CCCC)CC)=C8C9=O)CC(CCCC)CC)=O)C9=C(C%10=CC=CS%10)S7)CC
391,BO-C2C6-C8-2F,BO-C2C6-C8-2F,3,PBDB-T,PBDB-T,10.1016/j.cej.2022.137206,0.95,20.77,72.75,14.25,14.05,,sm,fused,5,polymer,N#C/C(C#N)=C1C(C=C(C(F)=C2)F)=C2C(C/1=C\C3=C(CCCCCCCC)C=C(S3)C4=CC(C5(CCCCCCCC)CCCCCCCC)=C(C=C4OCC(CC)CCCC)C6=C5C(C7(CCCCCCCC)CCCCCCCC)=C(S6)C(C7=C8)=CC(OCC(CCCC)CC)=C8C9=CC(CCCCCCCC)=C(S9)/C=C%10C(C%11=C(C=C(F)C(F)=C%11)C\%10=C(C#N)\C#N)=O)=O,N#C/C(C#N)=C1C(C=C(C(F)=C2)F)=C2C(C/1=C\C3=C(CC)C=C(S3)C4=CC(C5(CC)CC)=C(C=C4OC)C6=C5C(C7(CC)CC)=C(S6)C(C7=C8)=CC(OC)=C8C9=CC(CC)=C(S9)/C=C%10C(C%11=C(C=C(F)C(F)=C%11)C\%10=C(C#N)\C#N)=O)=O,CCC(CCCC)CC1=CC=C(S1)C2=C3C(SC(C4=CC=C(S4)C(SC(C5=CC=C(C6=CC7=C(S6)C(C8=CC=C(CC(CCCC)CC)S8)=C9C(SC(C%10=CC=C(S%10)C(SC(C%11=CC=C(C%12=CC%13=C(S%12)C(C%14=CC=C(CC(CCCC)CC)S%14)=C%15C(SC(C%16=CC=C(S%16)C(SC(C%17=CC=CS%17)=C%18C%19=O)=C%18C(C%20=C(CC(CCCC)CC)SC(CC(CCCC)CC)=C%20%19)=O)=C%15)=C%13C%21=CC=C(CC(CCCC)CC)S%21)S%11)=C%22C%23=O)=C%22C(C%24=C(CC(CCCC)CC)SC(CC(CCCC)CC)=C%24%23)=O)=C9)=C7C%25=CC=C(CC(CCCC)CC)S%25)S5)=C%26C%27=O)=C%26C(C%28=C(CC(CCCC)CC)SC(CC(CCCC)CC)=C%28%27)=O)=C3)=C(C%29=CC=C(CC(CCCC)CC)S%29)C%30=C2SC=C%30,CCc1ccc(-c2c3cc(-c4ccc(-c5sc(-c6ccc(-c7cc8c(-c9ccc(CC)s9)c9sc(-c%10ccc(-c%11sc(-c%12ccc(-c%13cc%14c(-c%15ccc(CC)s%15)c%15sc(-c%16ccc(-c%17sc(-c%18cccs%18)c%18c%17C(=O)c%17c(CC)sc(CC)c%17C%18=O)s%16)cc%15c(-c%15ccc(CC)s%15)c%14s%13)s%12)c%12c%11C(=O)c%11c(CC)sc(CC)c%11C%12=O)s%10)cc9c(-c9ccc(CC)s9)c8s7)s6)c6c5C(=O)c5c(CC)sc(CC)c5C6=O)s4)sc3c(-c3ccc(CC)s3)c3ccsc23)s1,CCCCC(CC1=CC=C(S1)C2=C3C=C(SC3=C(C4=C2SC=C4)C5=CC=C(S5)CC(CCCC)CC)C6=CC=C(S6)C7=C(C(C8=C(SC(CC(CCCC)CC)=C8C9=O)CC(CCCC)CC)=O)C9=C(C%10=CC=CS%10)S7)CC
392,F-BTA5,F-BTA5,7,PTB7-Th,"PTB7-Th, PBDTT-TT-F, PBDTTT-EFT, PBT7-Th",10.1021/acsami.2c03171,1.03,15.29,65.78,10.36,10.22,0.15,sm,fused,5,polymer,N#C/C(C#N)=C1SC(C(N\1CC2=CC=CC=C2)=O)=CC3=CC(F)=C(C4=NN(CCCCCCCC)N=C34)C5=CC6=C(C7=C(C6(C8=CC=C(CCCCCC)C=C8)C9=CC=C(CCCCCC)C=C9)C=C(C%10=C(C%11(C%12=CC=C(CCCCCC)C=C%12)C%13=CC=C(CCCCCC)C=C%13)C=C(C%14=C(C=C(C%15=NN(CCCCCCCC)N=C%15%14)C=C%16S/C(N(CC%17=CC=CC=C%17)C%16=O)=C(C#N)\C#N)F)S%10)C%11=C7)S5,N#C/C(C#N)=C1SC(C(N\1CC2=CC=CC=C2)=O)=CC3=CC(F)=C(C4=NN(CC)N=C34)C5=CC6=C(C7=C(C6(C8=CC=C(CC)C=C8)C9=CC=C(CC)C=C9)C=C(C%10=C(C%11(C%12=CC=C(CC)C=C%12)C%13=CC=C(CC)C=C%13)C=C(C%14=C(C=C(C%15=NN(CC)N=C%15%14)C=C%16S/C(N(CC%17=CC=CC=C%17)C%16=O)=C(C#N)\C#N)F)S%10)C%11=C7)S5,FC1=C(C(OCC(CCCC)CC)=O)SC2=C(SC=C21)C(S3)=CC4=C3C(C5=CC=C(CC(CC)CCCC)S5)=C(C=C(C6=C(C(F)=C(C(OCC(CCCC)CC)=O)S7)C7=C(S6)C(S8)=CC9=C8C(C%10=CC=C(CC(CCCC)CC)S%10)=C(C=C(C%11=C(C(F)=C(C(OCC(CCCC)CC)=O)S%12)C%12=C(S%11)C(S%13)=CC%14=C%13C(C%15=CC=C(CC(CC)CCCC)S%15)=C(C=CS%16)C%16=C%14C%17=CC=C(CC(CC)CCCC)S%17)S%18)C%18=C9C%19=CC=C(CC(CCCC)CC)S%19)S%20)C%20=C4C%21=CC=C(CC(CC)CCCC)S%21,CCOC(=O)c1sc2c(-c3cc4c(-c5ccc(CC)s5)c5sc(-c6sc(-c7cc8c(-c9ccc(CC)s9)c9sc(-c%10sc(-c%11cc%12c(-c%13ccc(CC)s%13)c%13sccc%13c(-c%13ccc(CC)s%13)c%12s%11)c%11sc(C(=O)OCC)c(F)c%10%11)cc9c(-c9ccc(CC)s9)c8s7)c7sc(C(=O)OCC)c(F)c67)cc5c(-c5ccc(CC)s5)c4s3)scc2c1F,CCCCC(COC(C1=C(F)C2=CSC(C3=CC4=C(C5=C(C(C6=CC=C(S6)CC(CCCC)CC)=C4S3)C=CS5)C7=CC=C(S7)CC(CCCC)CC)=C2S1)=O)CC
392,F-BTA5,F-BTA5,15,D18,D18,10.1016/j.cej.2022.139080,1.18,13.97,66.62,10.93,10.48,0.34,sm,fused,5,polymer,N#C/C(C#N)=C1SC(C(N\1CC2=CC=CC=C2)=O)=CC3=CC(F)=C(C4=NN(CCCCCCCC)N=C34)C5=CC6=C(C7=C(C6(C8=CC=C(CCCCCC)C=C8)C9=CC=C(CCCCCC)C=C9)C=C(C%10=C(C%11(C%12=CC=C(CCCCCC)C=C%12)C%13=CC=C(CCCCCC)C=C%13)C=C(C%14=C(C=C(C%15=NN(CCCCCCCC)N=C%15%14)C=C%16S/C(N(CC%17=CC=CC=C%17)C%16=O)=C(C#N)\C#N)F)S%10)C%11=C7)S5,N#C/C(C#N)=C1SC(C(N\1CC2=CC=CC=C2)=O)=CC3=CC(F)=C(C4=NN(CC)N=C34)C5=CC6=C(C7=C(C6(C8=CC=C(CC)C=C8)C9=CC=C(CC)C=C9)C=C(C%10=C(C%11(C%12=CC=C(CC)C=C%12)C%13=CC=C(CC)C=C%13)C=C(C%14=C(C=C(C%15=NN(CC)N=C%15%14)C=C%16S/C(N(CC%17=CC=CC=C%17)C%16=O)=C(C#N)\C#N)F)S%10)C%11=C7)S5,FC1=C(CC)SC(C2=C3C(C=C(C4=C(CC(CCCC)CCCCCC)C=C(C5=CC6=C(C(SC(C7=CC(CC(CCCC)CCCCCC)=C(C(S8)=CC9=C8C(C%10=CC(F)=C(CC)S%10)=C(C=C(C%11=C(CC(CCCC)CCCCCC)C=C(C%12=CC%13=C(C(SC(C%14=CC(CC(CCCC)CCCCCC)=C(C(S%15)=CC%16=C%15C(C%17=CC(F)=C(CC)S%17)=C(C=C(C%18=C(CC(CCCC)CCCCCC)C=C(C%19=CC%20=C(C(SC(C%21=CC(CC(CCCC)CCCCCC)=CS%21)=C%22)=C%22C%23=NSN=C%23%20)S%19)S%18)S%24)C%24=C%16C%25=CC(F)=C(CC)S%25)S%14)=C%26)=C%26C%27=NSN=C%27%13)S%12)S%11)S%28)C%28=C9C%29=CC(F)=C(CC)S%29)S7)=C%30)=C%30C%31=NSN=C%316)S5)S4)S3)=C(C%32=CC(F)=C(CC)S%32)C%33=C2C=CS%33)=C1,CCc1csc(-c2cc3c4nsnc4c4cc(-c5cc(CC)c(-c6cc7c(-c8cc(F)c(CC)s8)c8sc(-c9sc(-c%10cc%11c%12nsnc%12c%12cc(-c%13cc(CC)c(-c%14cc%15c(-c%16cc(F)c(CC)s%16)c%16sc(-c%17sc(-c%18cc%19c%20nsnc%20c%20cc(-c%21cc(CC)c(-c%22cc%23c(-c%24cc(F)c(CC)s%24)c%24sccc%24c(-c%24cc(F)c(CC)s%24)c%23s%22)s%21)sc%20c%19s%18)cc%17CC)cc%16c(-c%16cc(F)c(CC)s%16)c%15s%14)s%13)sc%12c%11s%10)cc9CC)cc8c(-c8cc(F)c(CC)s8)c7s6)s5)sc4c3s2)c1,CCCCCCC(CCCC)CC1=CSC(C2=CC3=C(C4=C(C5=NSN=C35)C=C(C6=CC(CC(CCCC)CCCCCC)=C(C7=CC8=C(C9=CC(F)=C(CC(CC)CCCC)S9)C%10=C(C=CS%10)C(C%11=CC(F)=C(CC(CC)CCCC)S%11)=C8S7)S6)S4)S2)=C1
393,Cl-BTA5,Cl-BTA5,15,D18,D18,10.1016/j.cej.2022.139080,1.16,15.17,67.96,12,11.67,0.21,sm,fused,5,polymer,N#C/C(C#N)=C1SC(C(N\1CC2=CC=CC=C2)=O)=CC3=CC(Cl)=C(C4=CC5=C(S4)C6=C(C=C(C7=C6)C8=C(C=C(S8)C9=C(Cl)C=C(C=C%10S/C(N(C%10=O)CC%11=CC=CC=C%11)=C(C#N)\C#N)C%12=NN(N=C%129)CCCCCCCC)C7(C%13=CC=C(C=C%13)CCCCCC)C%14=CC=C(C=C%14)CCCCCC)C5(C%15=CC=C(C=C%15)CCCCCC)C%16=CC=C(C=C%16)CCCCCC)C%17=NN(N=C3%17)CCCCCCCC,N#C/C(C#N)=C1SC(C(N\1CC2=CC=CC=C2)=O)=CC3=CC(Cl)=C(C4=CC5=C(S4)C6=C(C=C(C7=C6)C8=C(C=C(S8)C9=C(Cl)C=C(C=C%10S/C(N(C%10=O)CC%11=CC=CC=C%11)=C(C#N)\C#N)C%12=NN(N=C%129)CC)C7(C%13=CC=C(C=C%13)CC)C%14=CC=C(C=C%14)CC)C5(C%15=CC=C(C=C%15)CC)C%16=CC=C(C=C%16)CC)C%17=NN(N=C3%17)CC,FC1=C(CC)SC(C2=C3C(C=C(C4=C(CC(CCCC)CCCCCC)C=C(C5=CC6=C(C(SC(C7=CC(CC(CCCC)CCCCCC)=C(C(S8)=CC9=C8C(C%10=CC(F)=C(CC)S%10)=C(C=C(C%11=C(CC(CCCC)CCCCCC)C=C(C%12=CC%13=C(C(SC(C%14=CC(CC(CCCC)CCCCCC)=C(C(S%15)=CC%16=C%15C(C%17=CC(F)=C(CC)S%17)=C(C=C(C%18=C(CC(CCCC)CCCCCC)C=C(C%19=CC%20=C(C(SC(C%21=CC(CC(CCCC)CCCCCC)=CS%21)=C%22)=C%22C%23=NSN=C%23%20)S%19)S%18)S%24)C%24=C%16C%25=CC(F)=C(CC)S%25)S%14)=C%26)=C%26C%27=NSN=C%27%13)S%12)S%11)S%28)C%28=C9C%29=CC(F)=C(CC)S%29)S7)=C%30)=C%30C%31=NSN=C%316)S5)S4)S3)=C(C%32=CC(F)=C(CC)S%32)C%33=C2C=CS%33)=C1,CCc1csc(-c2cc3c4nsnc4c4cc(-c5cc(CC)c(-c6cc7c(-c8cc(F)c(CC)s8)c8sc(-c9sc(-c%10cc%11c%12nsnc%12c%12cc(-c%13cc(CC)c(-c%14cc%15c(-c%16cc(F)c(CC)s%16)c%16sc(-c%17sc(-c%18cc%19c%20nsnc%20c%20cc(-c%21cc(CC)c(-c%22cc%23c(-c%24cc(F)c(CC)s%24)c%24sccc%24c(-c%24cc(F)c(CC)s%24)c%23s%22)s%21)sc%20c%19s%18)cc%17CC)cc%16c(-c%16cc(F)c(CC)s%16)c%15s%14)s%13)sc%12c%11s%10)cc9CC)cc8c(-c8cc(F)c(CC)s8)c7s6)s5)sc4c3s2)c1,CCCCCCC(CCCC)CC1=CSC(C2=CC3=C(C4=C(C5=NSN=C35)C=C(C6=CC(CC(CCCC)CCCCCC)=C(C7=CC8=C(C9=CC(F)=C(CC(CC)CCCC)S9)C%10=C(C=CS%10)C(C%11=CC(F)=C(CC(CC)CCCC)S%11)=C8S7)S6)S4)S2)=C1
