Repository: brigreens/Meta-analysis_OSCs

This repository contains the data files and analysis notebooks to support the paper "Meta-Analysis of Molecular Design Strategies for Non-Fullerene Acceptor Based Organic Solar Cell Materials" (DOI: 10.26434/chemrxiv-2024-w29b1)

File: OSC_dataset_metaanalysis.csv (part 49 of 76)
NFA_ID,reported_acceptor,NFA_other_names,don_ID,reported_donor,don_other_names,DOI,Voc,Jsc,FF,PCE_max,PCE_avg,PCE_std,acceptor_type,acceptor_class,fused_rings_in_core,donor_type,acc_SMILES_sidechains,acc_SMILES_shortened_sidechains,don_SMILES_sidechains,don_SMILES_shortened_sidechains,don_mon_SMILES
429,DTC-F-F,DTC-F-F,7,PTB7-Th,"PTB7-Th, PBDTT-TT-F, PBDTTT-EFT, PBT7-Th",10.1016/j.orgel.2020.106026,0.84,16.01,56,7.53,7.41,,sm,unfused,3,polymer,N#CC(C#N)=C1C2=CSC=C2C(=O)C1=CC=3OC(=CC3)C=4C=CC=5C=6C=CC(=CC6C(C5C4)(CCCCCCCC)CCCCCCCC)C=7OC(=CC7)C=C8C(=O)C9=CSC=C9C8=C(C#N)C#N,CCC1(CC)c2cc(-c3ccc(/C=C4\C(=O)c5cscc5C4=C(C#N)C#N)o3)ccc2-c2ccc(-c3ccc(/C=C4\C(=O)c5cscc5C4=C(C#N)C#N)o3)cc21,FC1=C(C(OCC(CCCC)CC)=O)SC2=C(SC=C21)C(S3)=CC4=C3C(C5=CC=C(CC(CC)CCCC)S5)=C(C=C(C6=C(C(F)=C(C(OCC(CCCC)CC)=O)S7)C7=C(S6)C(S8)=CC9=C8C(C%10=CC=C(CC(CCCC)CC)S%10)=C(C=C(C%11=C(C(F)=C(C(OCC(CCCC)CC)=O)S%12)C%12=C(S%11)C(S%13)=CC%14=C%13C(C%15=CC=C(CC(CC)CCCC)S%15)=C(C=CS%16)C%16=C%14C%17=CC=C(CC(CC)CCCC)S%17)S%18)C%18=C9C%19=CC=C(CC(CCCC)CC)S%19)S%20)C%20=C4C%21=CC=C(CC(CC)CCCC)S%21,CCOC(=O)c1sc2c(-c3cc4c(-c5ccc(CC)s5)c5sc(-c6sc(-c7cc8c(-c9ccc(CC)s9)c9sc(-c%10sc(-c%11cc%12c(-c%13ccc(CC)s%13)c%13sccc%13c(-c%13ccc(CC)s%13)c%12s%11)c%11sc(C(=O)OCC)c(F)c%10%11)cc9c(-c9ccc(CC)s9)c8s7)c7sc(C(=O)OCC)c(F)c67)cc5c(-c5ccc(CC)s5)c4s3)scc2c1F,CCCCC(COC(C1=C(F)C2=CSC(C3=CC4=C(C5=C(C(C6=CC=C(S6)CC(CCCC)CC)=C4S3)C=CS5)C7=CC=C(S7)CC(CCCC)CC)=C2S1)=O)CC
430,DTC-T-F,DTC-T-F,7,PTB7-Th,"PTB7-Th, PBDTT-TT-F, PBDTTT-EFT, PBT7-Th",10.1016/j.orgel.2020.106026,0.78,17.46,64.6,8.8,8.66,,sm,unfused,3,polymer,N#CC(C#N)=C1C2=CSC=C2C(=O)C1=CC=3SC(=CC3)C=4C=CC=5C=6C=CC(=CC6C(C5C4)(CCCCCCCC)CCCCCCCC)C=7SC(=CC7)C=C8C(=O)C9=CSC=C9C8=C(C#N)C#N,CCC1(CC)c2cc(-c3ccc(/C=C4\C(=O)c5cscc5C4=C(C#N)C#N)s3)ccc2-c2ccc(-c3ccc(/C=C4\C(=O)c5cscc5C4=C(C#N)C#N)s3)cc21,FC1=C(C(OCC(CCCC)CC)=O)SC2=C(SC=C21)C(S3)=CC4=C3C(C5=CC=C(CC(CC)CCCC)S5)=C(C=C(C6=C(C(F)=C(C(OCC(CCCC)CC)=O)S7)C7=C(S6)C(S8)=CC9=C8C(C%10=CC=C(CC(CCCC)CC)S%10)=C(C=C(C%11=C(C(F)=C(C(OCC(CCCC)CC)=O)S%12)C%12=C(S%11)C(S%13)=CC%14=C%13C(C%15=CC=C(CC(CC)CCCC)S%15)=C(C=CS%16)C%16=C%14C%17=CC=C(CC(CC)CCCC)S%17)S%18)C%18=C9C%19=CC=C(CC(CCCC)CC)S%19)S%20)C%20=C4C%21=CC=C(CC(CC)CCCC)S%21,CCOC(=O)c1sc2c(-c3cc4c(-c5ccc(CC)s5)c5sc(-c6sc(-c7cc8c(-c9ccc(CC)s9)c9sc(-c%10sc(-c%11cc%12c(-c%13ccc(CC)s%13)c%13sccc%13c(-c%13ccc(CC)s%13)c%12s%11)c%11sc(C(=O)OCC)c(F)c%10%11)cc9c(-c9ccc(CC)s9)c8s7)c7sc(C(=O)OCC)c(F)c67)cc5c(-c5ccc(CC)s5)c4s3)scc2c1F,CCCCC(COC(C1=C(F)C2=CSC(C3=CC4=C(C5=C(C(C6=CC=C(S6)CC(CCCC)CC)=C4S3)C=CS5)C7=CC=C(S7)CC(CCCC)CC)=C2S1)=O)CC
431,BCPDT-1,BCPDT-1,3,PBDB-T,PBDB-T,10.1016/j.orgel.2021.106131,0.76,16.29,59.1,7.54,7.1,0.33,sm,unfused,3,polymer,O=C1C2=CC(F)=C(C=C2C(/C1=C/C3=CC(C4(CCCCCCCC)CCCCCCCC)=C(C5=C4C=C(C6=C(C(C7=C(CC(CCCC)CC)SC(CC(CC)CCCC)=C7C8=O)=O)C8=C(S6)C9=CC(C%10(CCCCCCCC)CCCCCCCC)=C(C%11=C%10C=C(/C=C%12C(C%13=CC(F)=C(C=C%13C\%12=C(C#N)\C#N)F)=O)S%11)S9)S5)S3)=C(C#N)\C#N)F,O=C1C2=CC(F)=C(C=C2C(/C1=C/C3=CC(C4(CC)CC)=C(C5=C4C=C(C6=C(C(C7=C(CC)SC(CC)=C7C8=O)=O)C8=C(S6)C9=CC(C%10(CC)CC)=C(C%11=C%10C=C(/C=C%12C(C%13=CC(F)=C(C=C%13C\%12=C(C#N)\C#N)F)=O)S%11)S9)S5)S3)=C(C#N)\C#N)F,CCC(CCCC)CC1=CC=C(S1)C2=C3C(SC(C4=CC=C(S4)C(SC(C5=CC=C(C6=CC7=C(S6)C(C8=CC=C(CC(CCCC)CC)S8)=C9C(SC(C%10=CC=C(S%10)C(SC(C%11=CC=C(C%12=CC%13=C(S%12)C(C%14=CC=C(CC(CCCC)CC)S%14)=C%15C(SC(C%16=CC=C(S%16)C(SC(C%17=CC=CS%17)=C%18C%19=O)=C%18C(C%20=C(CC(CCCC)CC)SC(CC(CCCC)CC)=C%20%19)=O)=C%15)=C%13C%21=CC=C(CC(CCCC)CC)S%21)S%11)=C%22C%23=O)=C%22C(C%24=C(CC(CCCC)CC)SC(CC(CCCC)CC)=C%24%23)=O)=C9)=C7C%25=CC=C(CC(CCCC)CC)S%25)S5)=C%26C%27=O)=C%26C(C%28=C(CC(CCCC)CC)SC(CC(CCCC)CC)=C%28%27)=O)=C3)=C(C%29=CC=C(CC(CCCC)CC)S%29)C%30=C2SC=C%30,CCc1ccc(-c2c3cc(-c4ccc(-c5sc(-c6ccc(-c7cc8c(-c9ccc(CC)s9)c9sc(-c%10ccc(-c%11sc(-c%12ccc(-c%13cc%14c(-c%15ccc(CC)s%15)c%15sc(-c%16ccc(-c%17sc(-c%18cccs%18)c%18c%17C(=O)c%17c(CC)sc(CC)c%17C%18=O)s%16)cc%15c(-c%15ccc(CC)s%15)c%14s%13)s%12)c%12c%11C(=O)c%11c(CC)sc(CC)c%11C%12=O)s%10)cc9c(-c9ccc(CC)s9)c8s7)s6)c6c5C(=O)c5c(CC)sc(CC)c5C6=O)s4)sc3c(-c3ccc(CC)s3)c3ccsc23)s1,CCCCC(CC1=CC=C(S1)C2=C3C=C(SC3=C(C4=C2SC=C4)C5=CC=C(S5)CC(CCCC)CC)C6=CC=C(S6)C7=C(C(C8=C(SC(CC(CCCC)CC)=C8C9=O)CC(CCCC)CC)=O)C9=C(C%10=CC=CS%10)S7)CC
432,BTCPDT,BTCPDT,3,PBDB-T,PBDB-T,10.1021/acsaem.0c02083,0.69,15.7,67,7.22,7,0.22,sm,unfused,3,polymer,N#C/C(C#N)=C1C(C(C2=CC(F)=C(C=C2\1)F)=O)=CC3=CC4=C(C5=C(C4(CC(CCCC)CC)CC(CCCC)CC)C=C(C6=CC=C(C7=CC8=C(C9=C(C8(CC(CCCC)CC)CC(CCCC)CC)C=C(C=C%10C(C%11=CC(F)=C(C=C%11/C%10=C(C#N)/C#N)F)=O)S9)S7)C%12=NSN=C6%12)S5)S3,N#C/C(C#N)=C1C(C(C2=CC(F)=C(C=C2\1)F)=O)=CC3=CC4=C(C5=C(C4(CC)CC)C=C(C6=CC=C(C7=CC8=C(C9=C(C8(CC)CC)C=C(C=C%10C(C%11=CC(F)=C(C=C%11/C%10=C(C#N)/C#N)F)=O)S9)S7)C%12=NSN=C6%12)S5)S3,CCC(CCCC)CC1=CC=C(S1)C2=C3C(SC(C4=CC=C(S4)C(SC(C5=CC=C(C6=CC7=C(S6)C(C8=CC=C(CC(CCCC)CC)S8)=C9C(SC(C%10=CC=C(S%10)C(SC(C%11=CC=C(C%12=CC%13=C(S%12)C(C%14=CC=C(CC(CCCC)CC)S%14)=C%15C(SC(C%16=CC=C(S%16)C(SC(C%17=CC=CS%17)=C%18C%19=O)=C%18C(C%20=C(CC(CCCC)CC)SC(CC(CCCC)CC)=C%20%19)=O)=C%15)=C%13C%21=CC=C(CC(CCCC)CC)S%21)S%11)=C%22C%23=O)=C%22C(C%24=C(CC(CCCC)CC)SC(CC(CCCC)CC)=C%24%23)=O)=C9)=C7C%25=CC=C(CC(CCCC)CC)S%25)S5)=C%26C%27=O)=C%26C(C%28=C(CC(CCCC)CC)SC(CC(CCCC)CC)=C%28%27)=O)=C3)=C(C%29=CC=C(CC(CCCC)CC)S%29)C%30=C2SC=C%30,CCc1ccc(-c2c3cc(-c4ccc(-c5sc(-c6ccc(-c7cc8c(-c9ccc(CC)s9)c9sc(-c%10ccc(-c%11sc(-c%12ccc(-c%13cc%14c(-c%15ccc(CC)s%15)c%15sc(-c%16ccc(-c%17sc(-c%18cccs%18)c%18c%17C(=O)c%17c(CC)sc(CC)c%17C%18=O)s%16)cc%15c(-c%15ccc(CC)s%15)c%14s%13)s%12)c%12c%11C(=O)c%11c(CC)sc(CC)c%11C%12=O)s%10)cc9c(-c9ccc(CC)s9)c8s7)s6)c6c5C(=O)c5c(CC)sc(CC)c5C6=O)s4)sc3c(-c3ccc(CC)s3)c3ccsc23)s1,CCCCC(CC1=CC=C(S1)C2=C3C=C(SC3=C(C4=C2SC=C4)C5=CC=C(S5)CC(CCCC)CC)C6=CC=C(S6)C7=C(C(C8=C(SC(CC(CCCC)CC)=C8C9=O)CC(CCCC)CC)=O)C9=C(C%10=CC=CS%10)S7)CC
432,BT-IC4F,"BT-F, WHC-4, BT-IC4F, BT-4F",3,PBDB-T,PBDB-T,10.1039/D0TA03683H,0.69,21.4,66.4,9.83,9.5,,sm,unfused,3,polymer,O=C1C2=CC(F)=C(F)C=C2C(/C1=C/C3=CC(C4(CC(CC)CCCC)CC(CC)CCCC)=C(S3)C5=C4C=C(S5)C(C6=NSN=C67)=CC=C7C8=CC(C9(CC(CC)CCCC)CC(CC)CCCC)=C(S8)C%10=C9C=C(S%10)/C=C(C(C%11=CC(F)=C(F)C=C%11%12)=O)/C%12=C(C#N)\C#N)=C(C#N)/C#N,CCC1(CC)c2cc(/C=C3\C(=O)c4cc(F)c(F)cc4C3=C(C#N)C#N)sc2-c2sc(-c3ccc(-c4cc5c(s4)-c4sc(/C=C6\C(=O)c7cc(F)c(F)cc7C6=C(C#N)C#N)cc4C5(CC)CC)c4nsnc34)cc21,CCC(CCCC)CC1=CC=C(S1)C2=C3C(SC(C4=CC=C(S4)C(SC(C5=CC=C(C6=CC7=C(S6)C(C8=CC=C(CC(CCCC)CC)S8)=C9C(SC(C%10=CC=C(S%10)C(SC(C%11=CC=C(C%12=CC%13=C(S%12)C(C%14=CC=C(CC(CCCC)CC)S%14)=C%15C(SC(C%16=CC=C(S%16)C(SC(C%17=CC=CS%17)=C%18C%19=O)=C%18C(C%20=C(CC(CCCC)CC)SC(CC(CCCC)CC)=C%20%19)=O)=C%15)=C%13C%21=CC=C(CC(CCCC)CC)S%21)S%11)=C%22C%23=O)=C%22C(C%24=C(CC(CCCC)CC)SC(CC(CCCC)CC)=C%24%23)=O)=C9)=C7C%25=CC=C(CC(CCCC)CC)S%25)S5)=C%26C%27=O)=C%26C(C%28=C(CC(CCCC)CC)SC(CC(CCCC)CC)=C%28%27)=O)=C3)=C(C%29=CC=C(CC(CCCC)CC)S%29)C%30=C2SC=C%30,CCc1ccc(-c2c3cc(-c4ccc(-c5sc(-c6ccc(-c7cc8c(-c9ccc(CC)s9)c9sc(-c%10ccc(-c%11sc(-c%12ccc(-c%13cc%14c(-c%15ccc(CC)s%15)c%15sc(-c%16ccc(-c%17sc(-c%18cccs%18)c%18c%17C(=O)c%17c(CC)sc(CC)c%17C%18=O)s%16)cc%15c(-c%15ccc(CC)s%15)c%14s%13)s%12)c%12c%11C(=O)c%11c(CC)sc(CC)c%11C%12=O)s%10)cc9c(-c9ccc(CC)s9)c8s7)s6)c6c5C(=O)c5c(CC)sc(CC)c5C6=O)s4)sc3c(-c3ccc(CC)s3)c3ccsc23)s1,CCCCC(CC1=CC=C(S1)C2=C3C=C(SC3=C(C4=C2SC=C4)C5=CC=C(S5)CC(CCCC)CC)C6=CC=C(S6)C7=C(C(C8=C(SC(CC(CCCC)CC)=C8C9=O)CC(CCCC)CC)=O)C9=C(C%10=CC=CS%10)S7)CC
432,BT-4F,"BT-F, WHC-4, BT-IC4F, BT-4F",3,PBDB-T,PBDB-T,10.1021/acsami.2c13304,0.692,16.24,63.9,7.18,6.85,0.17,sm,unfused,3,polymer,O=C(C1=C(C/2=C(C#N)\C#N)C=C(F)C(F)=C1)C2=C/C3=CC(C4(CC(CCCC)CC)CC(CCCC)CC)=C(C5=C4C=C(C6=CC=C(C7=NSN=C67)C8=CC9=C(C%10=C(C9(CC(CCCC)CC)CC(CCCC)CC)C=C(/C=C%11C(C%12=C(C\%11=C(C#N)/C#N)C=C(F)C(F)=C%12)=O)S%10)S8)S5)S3,CCC1(C2=C(C3=C1C=C(C4=CC=C(C5=NSN=C45)C6=CC7=C(C8=C(C7(CC)CC)C=C(/C=C9C(C%10=C(C\9=C(C#N)/C#N)C=C(F)C(F)=C%10)=O)S8)S6)S3)SC(/C=C%11C(C%12=C(C\%11=C(C#N)/C#N)C=C(F)C(F)=C%12)=O)=C2)CC,CCC(CCCC)CC1=CC=C(S1)C2=C3C(SC(C4=CC=C(S4)C(SC(C5=CC=C(C6=CC7=C(S6)C(C8=CC=C(CC(CCCC)CC)S8)=C9C(SC(C%10=CC=C(S%10)C(SC(C%11=CC=C(C%12=CC%13=C(S%12)C(C%14=CC=C(CC(CCCC)CC)S%14)=C%15C(SC(C%16=CC=C(S%16)C(SC(C%17=CC=CS%17)=C%18C%19=O)=C%18C(C%20=C(CC(CCCC)CC)SC(CC(CCCC)CC)=C%20%19)=O)=C%15)=C%13C%21=CC=C(CC(CCCC)CC)S%21)S%11)=C%22C%23=O)=C%22C(C%24=C(CC(CCCC)CC)SC(CC(CCCC)CC)=C%24%23)=O)=C9)=C7C%25=CC=C(CC(CCCC)CC)S%25)S5)=C%26C%27=O)=C%26C(C%28=C(CC(CCCC)CC)SC(CC(CCCC)CC)=C%28%27)=O)=C3)=C(C%29=CC=C(CC(CCCC)CC)S%29)C%30=C2SC=C%30,CCc1ccc(-c2c3cc(-c4ccc(-c5sc(-c6ccc(-c7cc8c(-c9ccc(CC)s9)c9sc(-c%10ccc(-c%11sc(-c%12ccc(-c%13cc%14c(-c%15ccc(CC)s%15)c%15sc(-c%16ccc(-c%17sc(-c%18cccs%18)c%18c%17C(=O)c%17c(CC)sc(CC)c%17C%18=O)s%16)cc%15c(-c%15ccc(CC)s%15)c%14s%13)s%12)c%12c%11C(=O)c%11c(CC)sc(CC)c%11C%12=O)s%10)cc9c(-c9ccc(CC)s9)c8s7)s6)c6c5C(=O)c5c(CC)sc(CC)c5C6=O)s4)sc3c(-c3ccc(CC)s3)c3ccsc23)s1,CCCCC(CC1=CC=C(S1)C2=C3C=C(SC3=C(C4=C2SC=C4)C5=CC=C(S5)CC(CCCC)CC)C6=CC=C(S6)C7=C(C(C8=C(SC(CC(CCCC)CC)=C8C9=O)CC(CCCC)CC)=O)C9=C(C%10=CC=CS%10)S7)CC
432,WHC-4,"BT-F, WHC-4, BT-IC4F, BT-4F",12,PBDB-T-2F,"PBDB-TF, PM6, PBDB-T-2F, PBDB-T2F, PBDBT-F",10.1021/acsaem.1c03741,0.75,21.34,57,9.37,9.37,,sm,unfused,3,polymer,O=C1C2=C(C=C(F)C(F)=C2)C(/C1=C/C(S3)=CC4=C3C(S5)=C(C4(CC(CCCC)CC)CC(CCCC)CC)C=C5C6=CC=C(C7=CC(C(CC(CCCC)CC)(CC(CCCC)CC)C8=C9SC(/C=C%10/C(C(C=C(F)C(F)=C%11)=C%11C%10=O)=C(C#N)/C#N)=C8)=C9S7)C%12=NSN=C%126)=C(C#N)\C#N,O=C1C2=C(C=C(F)C(F)=C2)C(/C1=C/C(S3)=CC4=C3C(S5)=C(C4(CC)CC)C=C5C6=CC=C(C7=CC(C(CC)(CC)C8=C9SC(/C=C%10/C(C(C=C(F)C(F)=C%11)=C%11C%10=O)=C(C#N)/C#N)=C8)=C9S7)C%12=NSN=C%126)=C(C#N)\C#N,FC1=C(CC(CCCC)CC)SC(C2=C3C(SC(C4=CC=C(S4)C(SC(C5=CC=C(C6=CC7=C(S6)C(C8=CC(F)=C(CC(CCCC)CC)S8)=C9C(SC(C%10=CC=C(S%10)C(SC(C%11=CC=C(C%12=CC%13=C(S%12)C(C%14=CC(F)=C(CC(CCCC)CC)S%14)=C%15C(SC(C%16=CC=C(S%16)C(SC(C%17=CC=CS%17)=C%18C%19=O)=C%18C(C%20=C(CC(CCCC)CC)SC(CC(CCCC)CC)=C%20%19)=O)=C%15)=C%13C%21=CC(F)=C(CC(CCCC)CC)S%21)S%11)=C%22C%23=O)=C%22C(C%24=C(CC(CCCC)CC)SC(CC(CCCC)CC)=C%24%23)=O)=C9)=C7C%25=CC(F)=C(CC(CCCC)CC)S%25)S5)=C%26C%27=O)=C%26C(C%28=C(CC(CCCC)CC)SC(CC(CCCC)CC)=C%28%27)=O)=C3)=C(C%29=CC(F)=C(CC(CCCC)CC)S%29)C%30=C2SC=C%30)=C1,CCc1sc(-c2c3cc(-c4ccc(-c5sc(-c6ccc(-c7cc8c(-c9cc(F)c(CC)s9)c9sc(-c%10ccc(-c%11sc(-c%12ccc(-c%13cc%14c(-c%15cc(F)c(CC)s%15)c%15sc(-c%16ccc(-c%17sc(-c%18cccs%18)c%18c%17C(=O)c%17c(CC)sc(CC)c%17C%18=O)s%16)cc%15c(-c%15cc(F)c(CC)s%15)c%14s%13)s%12)c%12c%11C(=O)c%11c(CC)sc(CC)c%11C%12=O)s%10)cc9c(-c9cc(F)c(CC)s9)c8s7)s6)c6c5C(=O)c5c(CC)sc(CC)c5C6=O)s4)sc3c(-c3cc(F)c(CC)s3)c3ccsc23)cc1F,CCCCC(CC1=C(F)C=C(C2=C3C=C(SC3=C(C4=C2SC=C4)C5=CC(F)=C(S5)CC(CCCC)CC)C6=CC=C(S6)C7=C(C(C8=C(SC(CC(CCCC)CC)=C8C9=O)CC(CCCC)CC)=O)C9=C(C%10=CC=CS%10)S7)S1)CC
432,BT-F,"BT-F, WHC-4, BT-IC4F, BT-4F",17,PTQ-10,"PTQ10, PTQ-10",10.1016/j.orgel.2021.106132,0.82,16.99,59.3,8.26,8.26,,sm,unfused,3,polymer,O=C1C2=C(C=C(F)C(F)=C2)C(/C1=C/C(S3)=CC4=C3C(S5)=C(C4(CC(CCCC)CC)CC(CCCC)CC)C=C5C6=CC=C(C7=CC(C(CC(CCCC)CC)(CC(CCCC)CC)C8=C9SC(/C=C%10/C(C(C=C(F)C(F)=C%11)=C%11C%10=O)=C(C#N)/C#N)=C8)=C9S7)C%12=NSN=C%126)=C(C#N)\C#N,CCC1(CC)c2cc(/C=C3\C(=O)c4cc(F)c(F)cc4C3=C(C#N)C#N)sc2-c2sc(-c3ccc(-c4cc5c(s4)-c4sc(/C=C6\C(=O)c7cc(F)c(F)cc7C6=C(C#N)C#N)cc4C5(CC)CC)c4nsnc34)cc21,FC(C(F)=C(C1=CC=C(C2=C(F)C(F)=C(C3=CC=C(C4=C(F)C(F)=CC5=C4N=CC(OCC(CCCCCC)CCCCCCCC)=N5)S3)C6=C2N=CC(OCC(CCCCCC)CCCCCCCC)=N6)S1)C7=C8N=CC(OCC(CCCCCC)CCCCCCCC)=N7)=C8C9=CC=CS9,CCOc1cnc2c(-c3ccc(-c4c(F)c(F)c(-c5ccc(-c6c(F)c(F)c(-c7cccs7)c7ncc(OCC)nc67)s5)c5ncc(OCC)nc45)s3)c(F)c(F)cc2n1,FC1=CC2=NC(OCC(CCCCCCCC)CCCCCC)=CN=C2C(C3=CC=CS3)=C1F
433,BTCIC-4Cl,BTCIC-4Cl,3,PBDB-T,PBDB-T,10.1021/acsami.0c01850,0.63,23.2,69,10.2,10.1,0.1,sm,unfused,3,polymer,N#CC(C#N)=C1C(=CC=2SC=3C=4SC(=CC4C(C3C2)(CC(CC)CCCC)CC(CC)CCCC)C5=CC=C(C=6SC=7C=8SC(C=C9C(=O)C%10=CC(Cl)=C(Cl)C=C%10C9=C(C#N)C#N)=CC8C(C7C6)(CC(CC)CCCC)CC(CC)CCCC)C%11=NSN=C%115)C(=O)C%12=CC(Cl)=C(Cl)C=C%121,CCC1(CC)c2cc(/C=C3\C(=O)c4cc(Cl)c(Cl)cc4C3=C(C#N)C#N)sc2-c2sc(-c3ccc(-c4cc5c(s4)-c4sc(/C=C6\C(=O)c7cc(Cl)c(Cl)cc7C6=C(C#N)C#N)cc4C5(CC)CC)c4nsnc34)cc21,CCC(CCCC)CC1=CC=C(S1)C2=C3C(SC(C4=CC=C(S4)C(SC(C5=CC=C(C6=CC7=C(S6)C(C8=CC=C(CC(CCCC)CC)S8)=C9C(SC(C%10=CC=C(S%10)C(SC(C%11=CC=C(C%12=CC%13=C(S%12)C(C%14=CC=C(CC(CCCC)CC)S%14)=C%15C(SC(C%16=CC=C(S%16)C(SC(C%17=CC=CS%17)=C%18C%19=O)=C%18C(C%20=C(CC(CCCC)CC)SC(CC(CCCC)CC)=C%20%19)=O)=C%15)=C%13C%21=CC=C(CC(CCCC)CC)S%21)S%11)=C%22C%23=O)=C%22C(C%24=C(CC(CCCC)CC)SC(CC(CCCC)CC)=C%24%23)=O)=C9)=C7C%25=CC=C(CC(CCCC)CC)S%25)S5)=C%26C%27=O)=C%26C(C%28=C(CC(CCCC)CC)SC(CC(CCCC)CC)=C%28%27)=O)=C3)=C(C%29=CC=C(CC(CCCC)CC)S%29)C%30=C2SC=C%30,CCc1ccc(-c2c3cc(-c4ccc(-c5sc(-c6ccc(-c7cc8c(-c9ccc(CC)s9)c9sc(-c%10ccc(-c%11sc(-c%12ccc(-c%13cc%14c(-c%15ccc(CC)s%15)c%15sc(-c%16ccc(-c%17sc(-c%18cccs%18)c%18c%17C(=O)c%17c(CC)sc(CC)c%17C%18=O)s%16)cc%15c(-c%15ccc(CC)s%15)c%14s%13)s%12)c%12c%11C(=O)c%11c(CC)sc(CC)c%11C%12=O)s%10)cc9c(-c9ccc(CC)s9)c8s7)s6)c6c5C(=O)c5c(CC)sc(CC)c5C6=O)s4)sc3c(-c3ccc(CC)s3)c3ccsc23)s1,CCCCC(CC1=CC=C(S1)C2=C3C=C(SC3=C(C4=C2SC=C4)C5=CC=C(S5)CC(CCCC)CC)C6=CC=C(S6)C7=C(C(C8=C(SC(CC(CCCC)CC)=C8C9=O)CC(CCCC)CC)=O)C9=C(C%10=CC=CS%10)S7)CC
433,BTCIC-4Cl,BTCIC-4Cl,16,PBDB-T-2Cl,"PBDB-T-2Cl, PBDB-TCl, PM7, Cl-PBDB-T, PM6",10.1021/acsami.0c01850,0.75,21,66,10.5,10.3,0.2,sm,unfused,3,polymer,N#CC(C#N)=C1C(=CC=2SC=3C=4SC(=CC4C(C3C2)(CC(CC)CCCC)CC(CC)CCCC)C5=CC=C(C=6SC=7C=8SC(C=C9C(=O)C%10=CC(Cl)=C(Cl)C=C%10C9=C(C#N)C#N)=CC8C(C7C6)(CC(CC)CCCC)CC(CC)CCCC)C%11=NSN=C%115)C(=O)C%12=CC(Cl)=C(Cl)C=C%121,CCC1(CC)c2cc(/C=C3\C(=O)c4cc(Cl)c(Cl)cc4C3=C(C#N)C#N)sc2-c2sc(-c3ccc(-c4cc5c(s4)-c4sc(/C=C6\C(=O)c7cc(Cl)c(Cl)cc7C6=C(C#N)C#N)cc4C5(CC)CC)c4nsnc34)cc21,ClC1=C(CC(CCCC)CC)SC(C2=C3C(SC(C4=CC=C(S4)C(SC(C5=CC=C(C6=CC7=C(S6)C(C8=CC(Cl)=C(CC(CCCC)CC)S8)=C9C(SC(C%10=CC=C(S%10)C(SC(C%11=CC=C(C%12=CC%13=C(S%12)C(C%14=CC(Cl)=C(CC(CCCC)CC)S%14)=C%15C(SC(C%16=CC=C(S%16)C(SC(C%17=CC=CS%17)=C%18C%19=O)=C%18C(C%20=C(CC(CCCC)CC)SC(CC(CCCC)CC)=C%20%19)=O)=C%15)=C%13C%21=CC(Cl)=C(CC(CCCC)CC)S%21)S%11)=C%22C%23=O)=C%22C(C%24=C(CC(CCCC)CC)SC(CC(CCCC)CC)=C%24%23)=O)=C9)=C7C%25=CC(Cl)=C(CC(CCCC)CC)S%25)S5)=C%26C%27=O)=C%26C(C%28=C(CC(CCCC)CC)SC(CC(CCCC)CC)=C%28%27)=O)=C3)=C(C%29=CC(Cl)=C(CC(CCCC)CC)S%29)C%30=C2SC=C%30)=C1,CCc1sc(-c2c3cc(-c4ccc(-c5sc(-c6ccc(-c7cc8c(-c9cc(Cl)c(CC)s9)c9sc(-c%10ccc(-c%11sc(-c%12ccc(-c%13cc%14c(-c%15cc(Cl)c(CC)s%15)c%15sc(-c%16ccc(-c%17sc(-c%18cccs%18)c%18c%17C(=O)c%17c(CC)sc(CC)c%17C%18=O)s%16)cc%15c(-c%15cc(Cl)c(CC)s%15)c%14s%13)s%12)c%12c%11C(=O)c%11c(CC)sc(CC)c%11C%12=O)s%10)cc9c(-c9cc(Cl)c(CC)s9)c8s7)s6)c6c5C(=O)c5c(CC)sc(CC)c5C6=O)s4)sc3c(-c3cc(Cl)c(CC)s3)c3ccsc23)cc1Cl,ClC(C=C1C2=C3C=CSC3=C(C4=CC(Cl)=C(S4)CC(CCCC)CC)C5=C2SC(C6=CC=C(S6)C7=C(C(C8=C(SC(CC(CCCC)CC)=C8C9=O)CC(CCCC)CC)=O)C9=C(C%10=CC=CS%10)S7)=C5)=C(S1)CC(CCCC)CC
433,BT-Cl,BT-Cl,17,PTQ-10,"PTQ10, PTQ-10",10.1016/j.orgel.2021.106132,0.79,17.85,61.05,8.65,8.65,,sm,unfused,3,polymer,O=C1C2=C(C=C(Cl)C(Cl)=C2)C(/C1=C/C(S3)=CC4=C3C(S5)=C(C4(CC(CCCC)CC)CC(CCCC)CC)C=C5C6=CC=C(C7=CC(C(CC(CCCC)CC)(CC(CCCC)CC)C8=C9SC(/C=C%10/C(C(C=C(Cl)C(Cl)=C%11)=C%11C%10=O)=C(C#N)/C#N)=C8)=C9S7)C%12=NSN=C%126)=C(C#N)\C#N,CCC1(CC)c2cc(/C=C3\C(=O)c4cc(Cl)c(Cl)cc4C3=C(C#N)C#N)sc2-c2sc(-c3ccc(-c4cc5c(s4)-c4sc(/C=C6\C(=O)c7cc(Cl)c(Cl)cc7C6=C(C#N)C#N)cc4C5(CC)CC)c4nsnc34)cc21,FC(C(F)=C(C1=CC=C(C2=C(F)C(F)=C(C3=CC=C(C4=C(F)C(F)=CC5=C4N=CC(OCC(CCCCCC)CCCCCCCC)=N5)S3)C6=C2N=CC(OCC(CCCCCC)CCCCCCCC)=N6)S1)C7=C8N=CC(OCC(CCCCCC)CCCCCCCC)=N7)=C8C9=CC=CS9,CCOc1cnc2c(-c3ccc(-c4c(F)c(F)c(-c5ccc(-c6c(F)c(F)c(-c7cccs7)c7ncc(OCC)nc67)s5)c5ncc(OCC)nc45)s3)c(F)c(F)cc2n1,FC1=CC2=NC(OCC(CCCCCCCC)CCCCCC)=CN=C2C(C3=CC=CS3)=C1F
434,TR2F-IC4F,"TR2F-IC4F, BTC6-4F",3,PBDB-T,PBDB-T,10.1016/j.orgel.2021.106133,0.77,17.95,42.63,5.89,5.71,0.25,sm,unfused,3,polymer,O=C1C2=CC(F)=C(F)C=C2C(/C1=C/C3=CC(C4(CC(CC)CCCC)CC(CC)CCCC)=C(S3)C5=C4C=C(S5)C(C6=NN(CC(CCCCCCCC)CCCCCC)N=C67)=C(F)C(F)=C7C8=CC(C9(CC(CCCC)CC)CC(CCCC)CC)=C(S8)C%10=C9C=C(S%10)/C=C(C(C%11=CC(F)=C(F)C=C%11%12)=O)/C%12=C(C#N)\C#N)=C(C#N)/C#N,O=C1C2=CC(F)=C(F)C=C2C(/C1=C/C3=CC(C4(CC)CC)=C(S3)C5=C4C=C(S5)C(C6=NN(CC)N=C67)=C(F)C(F)=C7C8=CC(C9(CC)CC)=C(S8)C%10=C9C=C(S%10)/C=C(C(C%11=CC(F)=C(F)C=C%11%12)=O)/C%12=C(C#N)\C#N)=C(C#N)/C#N,CCC(CCCC)CC1=CC=C(S1)C2=C3C(SC(C4=CC=C(S4)C(SC(C5=CC=C(C6=CC7=C(S6)C(C8=CC=C(CC(CCCC)CC)S8)=C9C(SC(C%10=CC=C(S%10)C(SC(C%11=CC=C(C%12=CC%13=C(S%12)C(C%14=CC=C(CC(CCCC)CC)S%14)=C%15C(SC(C%16=CC=C(S%16)C(SC(C%17=CC=CS%17)=C%18C%19=O)=C%18C(C%20=C(CC(CCCC)CC)SC(CC(CCCC)CC)=C%20%19)=O)=C%15)=C%13C%21=CC=C(CC(CCCC)CC)S%21)S%11)=C%22C%23=O)=C%22C(C%24=C(CC(CCCC)CC)SC(CC(CCCC)CC)=C%24%23)=O)=C9)=C7C%25=CC=C(CC(CCCC)CC)S%25)S5)=C%26C%27=O)=C%26C(C%28=C(CC(CCCC)CC)SC(CC(CCCC)CC)=C%28%27)=O)=C3)=C(C%29=CC=C(CC(CCCC)CC)S%29)C%30=C2SC=C%30,CCc1ccc(-c2c3cc(-c4ccc(-c5sc(-c6ccc(-c7cc8c(-c9ccc(CC)s9)c9sc(-c%10ccc(-c%11sc(-c%12ccc(-c%13cc%14c(-c%15ccc(CC)s%15)c%15sc(-c%16ccc(-c%17sc(-c%18cccs%18)c%18c%17C(=O)c%17c(CC)sc(CC)c%17C%18=O)s%16)cc%15c(-c%15ccc(CC)s%15)c%14s%13)s%12)c%12c%11C(=O)c%11c(CC)sc(CC)c%11C%12=O)s%10)cc9c(-c9ccc(CC)s9)c8s7)s6)c6c5C(=O)c5c(CC)sc(CC)c5C6=O)s4)sc3c(-c3ccc(CC)s3)c3ccsc23)s1,CCCCC(CC1=CC=C(S1)C2=C3C=C(SC3=C(C4=C2SC=C4)C5=CC=C(S5)CC(CCCC)CC)C6=CC=C(S6)C7=C(C(C8=C(SC(CC(CCCC)CC)=C8C9=O)CC(CCCC)CC)=O)C9=C(C%10=CC=CS%10)S7)CC
434,BTC6-4F,"TR2F-IC4F, BTC6-4F",3,PBDB-T,PBDB-T,10.1039/D1NJ01978C,0.79,19.81,71.65,11.23,11.15,0.08,sm,unfused,3,polymer,O=C1C2=CC(F)=C(F)C=C2C(/C1=C/C3=CC(C4(CC(CC)CCCC)CC(CC)CCCC)=C(S3)C5=C4C=C(S5)C(C6=NN(CC(CCCCCCCC)CCCCCC)N=C67)=C(F)C(F)=C7C8=CC(C9(CC(CC)CCCC)CC(CC)CCCC)=C(S8)C%10=C9C=C(S%10)/C=C(C(C%11=CC(F)=C(F)C=C%11%12)=O)/C%12=C(C#N)\C#N)=C(C#N)/C#N,CCn1nc2c(-c3cc4c(s3)-c3sc(/C=C5\C(=O)c6cc(F)c(F)cc6C5=C(C#N)C#N)cc3C4(CC)CC)c(F)c(F)c(-c3cc4c(s3)-c3sc(/C=C5\C(=O)c6cc(F)c(F)cc6C5=C(C#N)C#N)cc3C4(CC)CC)c2n1,CCC(CCCC)CC1=CC=C(S1)C2=C3C(SC(C4=CC=C(S4)C(SC(C5=CC=C(C6=CC7=C(S6)C(C8=CC=C(CC(CCCC)CC)S8)=C9C(SC(C%10=CC=C(S%10)C(SC(C%11=CC=C(C%12=CC%13=C(S%12)C(C%14=CC=C(CC(CCCC)CC)S%14)=C%15C(SC(C%16=CC=C(S%16)C(SC(C%17=CC=CS%17)=C%18C%19=O)=C%18C(C%20=C(CC(CCCC)CC)SC(CC(CCCC)CC)=C%20%19)=O)=C%15)=C%13C%21=CC=C(CC(CCCC)CC)S%21)S%11)=C%22C%23=O)=C%22C(C%24=C(CC(CCCC)CC)SC(CC(CCCC)CC)=C%24%23)=O)=C9)=C7C%25=CC=C(CC(CCCC)CC)S%25)S5)=C%26C%27=O)=C%26C(C%28=C(CC(CCCC)CC)SC(CC(CCCC)CC)=C%28%27)=O)=C3)=C(C%29=CC=C(CC(CCCC)CC)S%29)C%30=C2SC=C%30,CCc1ccc(-c2c3cc(-c4ccc(-c5sc(-c6ccc(-c7cc8c(-c9ccc(CC)s9)c9sc(-c%10ccc(-c%11sc(-c%12ccc(-c%13cc%14c(-c%15ccc(CC)s%15)c%15sc(-c%16ccc(-c%17sc(-c%18cccs%18)c%18c%17C(=O)c%17c(CC)sc(CC)c%17C%18=O)s%16)cc%15c(-c%15ccc(CC)s%15)c%14s%13)s%12)c%12c%11C(=O)c%11c(CC)sc(CC)c%11C%12=O)s%10)cc9c(-c9ccc(CC)s9)c8s7)s6)c6c5C(=O)c5c(CC)sc(CC)c5C6=O)s4)sc3c(-c3ccc(CC)s3)c3ccsc23)s1,CCCCC(CC1=CC=C(S1)C2=C3C=C(SC3=C(C4=C2SC=C4)C5=CC=C(S5)CC(CCCC)CC)C6=CC=C(S6)C7=C(C(C8=C(SC(CC(CCCC)CC)=C8C9=O)CC(CCCC)CC)=O)C9=C(C%10=CC=CS%10)S7)CC
435,BTOC6C8-IC4F,BTOC6C8-IC4F,3,PBDB-T,PBDB-T,10.1016/j.orgel.2021.106133,0.8,17.02,55.44,7.55,7.45,0.07,sm,unfused,3,polymer,O=C1C2=CC(F)=C(F)C=C2C(/C1=C\C3=CC4=C(C5=C(C=C(S5)C6=C(C(OCC(CCCCCC)CCCCCCCC)=C(C7=CC8=C(C(SC(/C=C9/C(C%10=C(C=C(F)C(F)=C%10)C9=O)=C(C#N)/C#N)=C%11)=C%11C8(CC(CCCC)CC)CC(CCCC)CC)S7)C%12=NSN=C%126)OCC(CCCCCC)CCCCCCCC)C4(CC(CCCC)CC)CC(CC)CCCC)S3)=C(C#N)\C#N,O=C1C2=CC(F)=C(F)C=C2C(/C1=C\C3=CC4=C(C5=C(C=C(S5)C6=C(C(OCC)=C(C7=CC8=C(C(SC(/C=C9/C(C%10=C(C=C(F)C(F)=C%10)C9=O)=C(C#N)/C#N)=C%11)=C%11C8(CC)CC)S7)C%12=NSN=C%126)OCC)C4(CC)CC)S3)=C(C#N)\C#N,CCC(CCCC)CC1=CC=C(S1)C2=C3C(SC(C4=CC=C(S4)C(SC(C5=CC=C(C6=CC7=C(S6)C(C8=CC=C(CC(CCCC)CC)S8)=C9C(SC(C%10=CC=C(S%10)C(SC(C%11=CC=C(C%12=CC%13=C(S%12)C(C%14=CC=C(CC(CCCC)CC)S%14)=C%15C(SC(C%16=CC=C(S%16)C(SC(C%17=CC=CS%17)=C%18C%19=O)=C%18C(C%20=C(CC(CCCC)CC)SC(CC(CCCC)CC)=C%20%19)=O)=C%15)=C%13C%21=CC=C(CC(CCCC)CC)S%21)S%11)=C%22C%23=O)=C%22C(C%24=C(CC(CCCC)CC)SC(CC(CCCC)CC)=C%24%23)=O)=C9)=C7C%25=CC=C(CC(CCCC)CC)S%25)S5)=C%26C%27=O)=C%26C(C%28=C(CC(CCCC)CC)SC(CC(CCCC)CC)=C%28%27)=O)=C3)=C(C%29=CC=C(CC(CCCC)CC)S%29)C%30=C2SC=C%30,CCc1ccc(-c2c3cc(-c4ccc(-c5sc(-c6ccc(-c7cc8c(-c9ccc(CC)s9)c9sc(-c%10ccc(-c%11sc(-c%12ccc(-c%13cc%14c(-c%15ccc(CC)s%15)c%15sc(-c%16ccc(-c%17sc(-c%18cccs%18)c%18c%17C(=O)c%17c(CC)sc(CC)c%17C%18=O)s%16)cc%15c(-c%15ccc(CC)s%15)c%14s%13)s%12)c%12c%11C(=O)c%11c(CC)sc(CC)c%11C%12=O)s%10)cc9c(-c9ccc(CC)s9)c8s7)s6)c6c5C(=O)c5c(CC)sc(CC)c5C6=O)s4)sc3c(-c3ccc(CC)s3)c3ccsc23)s1,CCCCC(CC1=CC=C(S1)C2=C3C=C(SC3=C(C4=C2SC=C4)C5=CC=C(S5)CC(CCCC)CC)C6=CC=C(S6)C7=C(C(C8=C(SC(CC(CCCC)CC)=C8C9=O)CC(CCCC)CC)=O)C9=C(C%10=CC=CS%10)S7)CC
436,BTA11,BTA11,10,J52-Cl,"L68, J52-Cl, J52-2Cl, PBT2Cls-Bz, PBZ-Cl",10.1016/j.orgel.2021.106195,1.2,0.43,25.92,0.13,0.13,,sm,fused,7,polymer,CCCCCCC(C=C1)=CC=C1C2(C3=CC=C(CCCCCC)C=C3)C4=C(C=C5C(C6=C(C5(C7=CC=C(CCCCCC)C=C7)C8=CC=C(CCCCCC)C=C8)C9=C(C=C(C%10=CC=C(C%11=NN(CCCCCCCC)N=C%11%10)/C=C%12SC(N(CC)C/%12=O)=S)S9)S6)=C4)C%13=C2C%14=C(C=C(C(C%15=NN(CCCCCCCC)N=C%16%15)=CC=C%16/C=C%17C(N(CC)C(S/%17)=S)=O)S%14)S%13,CCc1ccc(C2(c3ccc(CC)cc3)c3cc4c(cc3-c3sc5cc(-c6ccc(/C=C7\SC(=S)N(CC)C7=O)c7nn(CC)nc67)sc5c32)C(c2ccc(CC)cc2)(c2ccc(CC)cc2)c2c-4sc3cc(-c4ccc(/C=C5\SC(=S)N(CC)C5=O)c5nn(CC)nc45)sc23)cc1,ClC1=C(CC(CCCC)CC)SC(C2=C3SC(C4=CC=C(C5=C(C(F)=CC6=NN(CC(CCCCCCCC)CCCCCC)N=C65)F)S4)=CC3=C(C7=CC(Cl)=C(CC(CCCC)CC)S7)C8=C2C=C(S8)C9=CC=C(C(C%10=NN(CC(CCCCCCCC)CCCCCC)N=C%10%11)=C(F)C(F)=C%11C%12=CC=C(S%12)C%13=CC%14=C(C%15=CC(Cl)=C(CC(CCCC)CC)S%15)C%16=C(C(C%17=CC(Cl)=C(CC(CCCC)CC)S%17)=C%14S%13)C=C(S%16)C%18=CC=C(C(C%19=NN(CC(CCCCCCCC)CCCCCC)N=C%19%20)=C(F)C(F)=C%20C%21=CC=C(S%21)C%22=CC%23=C(C%24=CC(Cl)=C(CC(CCCC)CC)S%24)C%25=C(C(C%26=CC(Cl)=C(CC(CCCC)CC)S%26)=C%23S%22)C=C(S%25)C%27=CC=CS%27)S%18)S9)=C1,CCc1sc(-c2c3cc(-c4ccc(-c5c(F)c(F)c(-c6ccc(-c7cc8c(-c9cc(Cl)c(CC)s9)c9sc(-c%10ccc(-c%11c(F)c(F)c(-c%12ccc(-c%13cc%14c(-c%15cc(Cl)c(CC)s%15)c%15sc(-c%16ccc(-c%17c(F)c(F)c(-c%18cccs%18)c%18nn(CC)nc%17%18)s%16)cc%15c(-c%15cc(Cl)c(CC)s%15)c%14s%13)s%12)c%12nn(CC)nc%11%12)s%10)cc9c(-c9cc(Cl)c(CC)s9)c8s7)s6)c6nn(CC)nc56)s4)sc3c(-c3cc(Cl)c(CC)s3)c3ccsc23)cc1Cl,CCCCCCCCC(CN1N=C2C=C(C(F)=C(C2=N1)C3=CC=C(S3)C4=CC5=C(C6=C(C(C7=CC(Cl)=C(S7)CC(CCCC)CC)=C5S4)C=C(C8=CC=CS8)S6)C9=CC(Cl)=C(S9)CC(CCCC)CC)F)CCCCCC
437,BTA1,BTA1,0,P3HT,P3HT,10.1021/acsmacrolett.7b00097,1.02,7.34,70,5.24,5.24,,sm,fused,5,polymer,O=C1C(SC(=S)N1CC)=CC2=CC=C(C=3SC=4C=5C=C6C(=CC5C(C7=CC=C(C=C7)CCCCCC)(C8=CC=C(C=C8)CCCCCC)C4C3)C=9SC(=CC9C6(C%10=CC=C(C=C%10)CCCCCC)C%11=CC=C(C=C%11)CCCCCC)C%12=CC=C(C=C%13SC(=S)N(C%13=O)CC)C%14=NN(N=C%14%12)CCCCCCCC)C%15=NN(N=C2%15)CCCCCCCC,CCc1ccc(C2(c3ccc(CC)cc3)c3cc4c(cc3-c3sc(-c5ccc(/C=C6/SC(=S)N(CC)C6=O)c6nn(CC)nc56)cc32)C(c2ccc(CC)cc2)(c2ccc(CC)cc2)c2cc(-c3ccc(/C=C5/SC(=S)N(CC)C5=O)c5nn(CC)nc35)sc2-4)cc1,CCCCCCC1=CSC(C2=C(CCCCCC)C=C(C3=C(CCCCCC)C=C(C4=C(CCCCCC)C=C(C5=C(CCCCCC)C=C(C6=C(CCCCCC)C=CS6)S5)S4)S3)S2)=C1,CCc1cc(C)sc1-c1sc(-c2cc(CC)c(-c3sc(-c4cc(CC)c(-c5sc(C)cc5CC)s4)cc3CC)s2)cc1CC,CCCCCCC1=CSC=C1
437,BTA1,BTA1,10,J52-Cl,"L68, J52-Cl, J52-2Cl, PBT2Cls-Bz, PBZ-Cl",10.1016/j.orgel.2021.106195,1.33,1.25,36.19,0.6,0.6,,sm,fused,5,polymer,O=C1C(SC(=S)N1CC)=CC2=CC=C(C=3SC=4C=5C=C6C(=CC5C(C7=CC=C(C=C7)CCCCCC)(C8=CC=C(C=C8)CCCCCC)C4C3)C=9SC(=CC9C6(C%10=CC=C(C=C%10)CCCCCC)C%11=CC=C(C=C%11)CCCCCC)C%12=CC=C(C=C%13SC(=S)N(C%13=O)CC)C%14=NN(N=C%14%12)CCCCCCCC)C%15=NN(N=C2%15)CCCCCCCC,CCc1ccc(C2(c3ccc(CC)cc3)c3cc4c(cc3-c3sc(-c5ccc(/C=C6/SC(=S)N(CC)C6=O)c6nn(CC)nc56)cc32)C(c2ccc(CC)cc2)(c2ccc(CC)cc2)c2cc(-c3ccc(/C=C5/SC(=S)N(CC)C5=O)c5nn(CC)nc35)sc2-4)cc1,ClC1=C(CC(CCCC)CC)SC(C2=C3SC(C4=CC=C(C5=C(C(F)=CC6=NN(CC(CCCCCCCC)CCCCCC)N=C65)F)S4)=CC3=C(C7=CC(Cl)=C(CC(CCCC)CC)S7)C8=C2C=C(S8)C9=CC=C(C(C%10=NN(CC(CCCCCCCC)CCCCCC)N=C%10%11)=C(F)C(F)=C%11C%12=CC=C(S%12)C%13=CC%14=C(C%15=CC(Cl)=C(CC(CCCC)CC)S%15)C%16=C(C(C%17=CC(Cl)=C(CC(CCCC)CC)S%17)=C%14S%13)C=C(S%16)C%18=CC=C(C(C%19=NN(CC(CCCCCCCC)CCCCCC)N=C%19%20)=C(F)C(F)=C%20C%21=CC=C(S%21)C%22=CC%23=C(C%24=CC(Cl)=C(CC(CCCC)CC)S%24)C%25=C(C(C%26=CC(Cl)=C(CC(CCCC)CC)S%26)=C%23S%22)C=C(S%25)C%27=CC=CS%27)S%18)S9)=C1,CCc1sc(-c2c3cc(-c4ccc(-c5c(F)c(F)c(-c6ccc(-c7cc8c(-c9cc(Cl)c(CC)s9)c9sc(-c%10ccc(-c%11c(F)c(F)c(-c%12ccc(-c%13cc%14c(-c%15cc(Cl)c(CC)s%15)c%15sc(-c%16ccc(-c%17c(F)c(F)c(-c%18cccs%18)c%18nn(CC)nc%17%18)s%16)cc%15c(-c%15cc(Cl)c(CC)s%15)c%14s%13)s%12)c%12nn(CC)nc%11%12)s%10)cc9c(-c9cc(Cl)c(CC)s9)c8s7)s6)c6nn(CC)nc56)s4)sc3c(-c3cc(Cl)c(CC)s3)c3ccsc23)cc1Cl,CCCCCCCCC(CN1N=C2C=C(C(F)=C(C2=N1)C3=CC=C(S3)C4=CC5=C(C6=C(C(C7=CC(Cl)=C(S7)CC(CCCC)CC)=C5S4)C=C(C8=CC=CS8)S6)C9=CC(Cl)=C(S9)CC(CCCC)CC)F)CCCCCC
438,BTA17,BTA17,10,J52-Cl,"L68, J52-Cl, J52-2Cl, PBT2Cls-Bz, PBZ-Cl",10.1016/j.orgel.2021.106195,1.09,7.08,67.17,5.18,5.18,,sm,fused,7,polymer,CCCCCCC(C=C1)=CC=C1C2(C3=CC=C(CCCCCC)C=C3)C4=C(C=C5C(C6=C(C5(C7=CC=C(CCCCCC)C=C7)C8=CC=C(CCCCCC)C=C8)C9=C(C=C(C%10=CC=C(C%11=NN(CCCCCCCC)N=C%11%10)/C=C(C#N)\C#N)S9)S6)=C4)C%12=C2C%13=C(C=C(C(C%14=NN(CCCCCCCC)N=C%15%14)=CC=C%15/C=C(C#N)\C#N)S%13)S%12,CCc1ccc(C2(c3ccc(CC)cc3)c3cc4c(cc3-c3sc5cc(-c6ccc(C=C(C#N)C#N)c7nn(CC)nc67)sc5c32)C(c2ccc(CC)cc2)(c2ccc(CC)cc2)c2c-4sc3cc(-c4ccc(C=C(C#N)C#N)c5nn(CC)nc45)sc23)cc1,ClC1=C(CC(CCCC)CC)SC(C2=C3SC(C4=CC=C(C5=C(C(F)=CC6=NN(CC(CCCCCCCC)CCCCCC)N=C65)F)S4)=CC3=C(C7=CC(Cl)=C(CC(CCCC)CC)S7)C8=C2C=C(S8)C9=CC=C(C(C%10=NN(CC(CCCCCCCC)CCCCCC)N=C%10%11)=C(F)C(F)=C%11C%12=CC=C(S%12)C%13=CC%14=C(C%15=CC(Cl)=C(CC(CCCC)CC)S%15)C%16=C(C(C%17=CC(Cl)=C(CC(CCCC)CC)S%17)=C%14S%13)C=C(S%16)C%18=CC=C(C(C%19=NN(CC(CCCCCCCC)CCCCCC)N=C%19%20)=C(F)C(F)=C%20C%21=CC=C(S%21)C%22=CC%23=C(C%24=CC(Cl)=C(CC(CCCC)CC)S%24)C%25=C(C(C%26=CC(Cl)=C(CC(CCCC)CC)S%26)=C%23S%22)C=C(S%25)C%27=CC=CS%27)S%18)S9)=C1,CCc1sc(-c2c3cc(-c4ccc(-c5c(F)c(F)c(-c6ccc(-c7cc8c(-c9cc(Cl)c(CC)s9)c9sc(-c%10ccc(-c%11c(F)c(F)c(-c%12ccc(-c%13cc%14c(-c%15cc(Cl)c(CC)s%15)c%15sc(-c%16ccc(-c%17c(F)c(F)c(-c%18cccs%18)c%18nn(CC)nc%17%18)s%16)cc%15c(-c%15cc(Cl)c(CC)s%15)c%14s%13)s%12)c%12nn(CC)nc%11%12)s%10)cc9c(-c9cc(Cl)c(CC)s9)c8s7)s6)c6nn(CC)nc56)s4)sc3c(-c3cc(Cl)c(CC)s3)c3ccsc23)cc1Cl,CCCCCCCCC(CN1N=C2C=C(C(F)=C(C2=N1)C3=CC=C(S3)C4=CC5=C(C6=C(C(C7=CC(Cl)=C(S7)CC(CCCC)CC)=C5S4)C=C(C8=CC=CS8)S6)C9=CC(Cl)=C(S9)CC(CCCC)CC)F)CCCCCC
439,BTA7,BTA7,10,J52-Cl,"L68, J52-Cl, J52-2Cl, PBT2Cls-Bz, PBZ-Cl",10.1016/j.orgel.2021.106195,1.13,9.74,52.54,5.78,5.78,,sm,fused,5,polymer,CCCCCCC(C=C1)=CC=C1C2(C3=CC=C(CCCCCC)C=C3)C4=C(C=C5C(C6=C(C5(C7=CC=C(CCCCCC)C=C7)C8=CC=C(CCCCCC)C=C8)C=C(C9=CC=C(C%10=NN(CCCCCCCC)N=C%109)/C=C(C#N)\C#N)S6)=C4)C%11=C2C=C(S%11)C(C%12=NN(CCCCCCCC)N=C%13%12)=CC=C%13/C=C(C#N)\C#N,CCc1ccc(C2(c3ccc(CC)cc3)c3cc4c(cc3-c3sc(-c5ccc(C=C(C#N)C#N)c6nn(CC)nc56)cc32)C(c2ccc(CC)cc2)(c2ccc(CC)cc2)c2cc(-c3ccc(C=C(C#N)C#N)c5nn(CC)nc35)sc2-4)cc1,ClC1=C(CC(CCCC)CC)SC(C2=C3SC(C4=CC=C(C5=C(C(F)=CC6=NN(CC(CCCCCCCC)CCCCCC)N=C65)F)S4)=CC3=C(C7=CC(Cl)=C(CC(CCCC)CC)S7)C8=C2C=C(S8)C9=CC=C(C(C%10=NN(CC(CCCCCCCC)CCCCCC)N=C%10%11)=C(F)C(F)=C%11C%12=CC=C(S%12)C%13=CC%14=C(C%15=CC(Cl)=C(CC(CCCC)CC)S%15)C%16=C(C(C%17=CC(Cl)=C(CC(CCCC)CC)S%17)=C%14S%13)C=C(S%16)C%18=CC=C(C(C%19=NN(CC(CCCCCCCC)CCCCCC)N=C%19%20)=C(F)C(F)=C%20C%21=CC=C(S%21)C%22=CC%23=C(C%24=CC(Cl)=C(CC(CCCC)CC)S%24)C%25=C(C(C%26=CC(Cl)=C(CC(CCCC)CC)S%26)=C%23S%22)C=C(S%25)C%27=CC=CS%27)S%18)S9)=C1,CCc1sc(-c2c3cc(-c4ccc(-c5c(F)c(F)c(-c6ccc(-c7cc8c(-c9cc(Cl)c(CC)s9)c9sc(-c%10ccc(-c%11c(F)c(F)c(-c%12ccc(-c%13cc%14c(-c%15cc(Cl)c(CC)s%15)c%15sc(-c%16ccc(-c%17c(F)c(F)c(-c%18cccs%18)c%18nn(CC)nc%17%18)s%16)cc%15c(-c%15cc(Cl)c(CC)s%15)c%14s%13)s%12)c%12nn(CC)nc%11%12)s%10)cc9c(-c9cc(Cl)c(CC)s9)c8s7)s6)c6nn(CC)nc56)s4)sc3c(-c3cc(Cl)c(CC)s3)c3ccsc23)cc1Cl,CCCCCCCCC(CN1N=C2C=C(C(F)=C(C2=N1)C3=CC=C(S3)C4=CC5=C(C6=C(C(C7=CC(Cl)=C(S7)CC(CCCC)CC)=C5S4)C=C(C8=CC=CS8)S6)C9=CC(Cl)=C(S9)CC(CCCC)CC)F)CCCCCC
440,TPQ-Cl,TPQ-Cl,12,PBDB-TF,"PBDB-TF, PM6, PBDB-T-2F, PBDB-T2F, PBDBT-F",10.1016/j.orgel.2021.106282,0.837,25.19,62.99,13.28,13.28,,sm,y,8,polymer,O=C1C2=CC(Cl)=C(C=C2C(/C1=C/C3=C(CCCCCCCCCCC)C(SC4=C5N(C6=C4C7=C(C8=C6N(C9=C8SC%10=C9SC(/C=C%11/C(C%12=C(C%11=O)C=C(Cl)C(Cl)=C%12)=C(C#N)/C#N)=C%10CCCCCCCCCCC)CCCCCCCC)N=C(C%13=CC=C(C(F)(F)F)C=C%13)C(C%14=CC=C(C(F)(F)F)C=C%14)=N7)CCCCCCCC)=C5S3)=C(C#N)/C#N)Cl,CCC1=C(SC2=C1SC3=C2N(CC)C4=C5N(CC)C6=C(SC7=C6SC(/C=C8C(C9=C(C\8=C(C#N)/C#N)C=C(Cl)C(Cl)=C9)=O)=C7CC)C5=C%10N=C(C%11=CC=C(C(F)(F)F)C=C%11)C(C%12=CC=C(C(F)(F)F)C=C%12)=NC%10=C34)/C=C%13C(C%14=C(C\%13=C(C#N)/C#N)C=C(Cl)C(Cl)=C%14)=O,FC1=C(CC(CCCC)CC)SC(C2=C3C(SC(C4=CC=C(S4)C(SC(C5=CC=C(C6=CC7=C(S6)C(C8=CC(F)=C(CC(CCCC)CC)S8)=C9C(SC(C%10=CC=C(S%10)C(SC(C%11=CC=C(C%12=CC%13=C(S%12)C(C%14=CC(F)=C(CC(CCCC)CC)S%14)=C%15C(SC(C%16=CC=C(S%16)C(SC(C%17=CC=CS%17)=C%18C%19=O)=C%18C(C%20=C(CC(CCCC)CC)SC(CC(CCCC)CC)=C%20%19)=O)=C%15)=C%13C%21=CC(F)=C(CC(CCCC)CC)S%21)S%11)=C%22C%23=O)=C%22C(C%24=C(CC(CCCC)CC)SC(CC(CCCC)CC)=C%24%23)=O)=C9)=C7C%25=CC(F)=C(CC(CCCC)CC)S%25)S5)=C%26C%27=O)=C%26C(C%28=C(CC(CCCC)CC)SC(CC(CCCC)CC)=C%28%27)=O)=C3)=C(C%29=CC(F)=C(CC(CCCC)CC)S%29)C%30=C2SC=C%30)=C1,CCc1sc(-c2c3cc(-c4ccc(-c5sc(-c6ccc(-c7cc8c(-c9cc(F)c(CC)s9)c9sc(-c%10ccc(-c%11sc(-c%12ccc(-c%13cc%14c(-c%15cc(F)c(CC)s%15)c%15sc(-c%16ccc(-c%17sc(-c%18cccs%18)c%18c%17C(=O)c%17c(CC)sc(CC)c%17C%18=O)s%16)cc%15c(-c%15cc(F)c(CC)s%15)c%14s%13)s%12)c%12c%11C(=O)c%11c(CC)sc(CC)c%11C%12=O)s%10)cc9c(-c9cc(F)c(CC)s9)c8s7)s6)c6c5C(=O)c5c(CC)sc(CC)c5C6=O)s4)sc3c(-c3cc(F)c(CC)s3)c3ccsc23)cc1F,CCCCC(CC1=C(F)C=C(C2=C3C=C(SC3=C(C4=C2SC=C4)C5=CC(F)=C(S5)CC(CCCC)CC)C6=CC=C(S6)C7=C(C(C8=C(SC(CC(CCCC)CC)=C8C9=O)CC(CCCC)CC)=O)C9=C(C%10=CC=CS%10)S7)S1)CC
441,TPQ-F,TPQ-F,12,PBDB-TF,"PBDB-TF, PM6, PBDB-T-2F, PBDB-T2F, PBDBT-F",10.1016/j.orgel.2021.106282,0.857,23.7,66.5,13.51,13.51,,sm,y,8,polymer,O=C1C2=CC(F)=C(C=C2C(/C1=C/C3=C(CCCCCCCCCCC)C(SC4=C5N(C6=C4C7=C(C8=C6N(C9=C8SC%10=C9SC(/C=C%11/C(C%12=C(C%11=O)C=C(F)C(F)=C%12)=C(C#N)/C#N)=C%10CCCCCCCCCCC)CCCCCCCC)N=C(C%13=CC=C(C(F)(F)F)C=C%13)C(C%14=CC=C(C(F)(F)F)C=C%14)=N7)CCCCCCCC)=C5S3)=C(C#N)/C#N)F,CCC1=C(SC2=C1SC3=C2N(CC)C4=C5N(CC)C6=C(SC7=C6SC(/C=C8C(C9=C(C\8=C(C#N)/C#N)C=C(F)C(F)=C9)=O)=C7CC)C5=C%10N=C(C%11=CC=C(C(F)(F)F)C=C%11)C(C%12=CC=C(C(F)(F)F)C=C%12)=NC%10=C34)/C=C%13C(C%14=C(C\%13=C(C#N)/C#N)C=C(F)C(F)=C%14)=O,FC1=C(CC(CCCC)CC)SC(C2=C3C(SC(C4=CC=C(S4)C(SC(C5=CC=C(C6=CC7=C(S6)C(C8=CC(F)=C(CC(CCCC)CC)S8)=C9C(SC(C%10=CC=C(S%10)C(SC(C%11=CC=C(C%12=CC%13=C(S%12)C(C%14=CC(F)=C(CC(CCCC)CC)S%14)=C%15C(SC(C%16=CC=C(S%16)C(SC(C%17=CC=CS%17)=C%18C%19=O)=C%18C(C%20=C(CC(CCCC)CC)SC(CC(CCCC)CC)=C%20%19)=O)=C%15)=C%13C%21=CC(F)=C(CC(CCCC)CC)S%21)S%11)=C%22C%23=O)=C%22C(C%24=C(CC(CCCC)CC)SC(CC(CCCC)CC)=C%24%23)=O)=C9)=C7C%25=CC(F)=C(CC(CCCC)CC)S%25)S5)=C%26C%27=O)=C%26C(C%28=C(CC(CCCC)CC)SC(CC(CCCC)CC)=C%28%27)=O)=C3)=C(C%29=CC(F)=C(CC(CCCC)CC)S%29)C%30=C2SC=C%30)=C1,CCc1sc(-c2c3cc(-c4ccc(-c5sc(-c6ccc(-c7cc8c(-c9cc(F)c(CC)s9)c9sc(-c%10ccc(-c%11sc(-c%12ccc(-c%13cc%14c(-c%15cc(F)c(CC)s%15)c%15sc(-c%16ccc(-c%17sc(-c%18cccs%18)c%18c%17C(=O)c%17c(CC)sc(CC)c%17C%18=O)s%16)cc%15c(-c%15cc(F)c(CC)s%15)c%14s%13)s%12)c%12c%11C(=O)c%11c(CC)sc(CC)c%11C%12=O)s%10)cc9c(-c9cc(F)c(CC)s9)c8s7)s6)c6c5C(=O)c5c(CC)sc(CC)c5C6=O)s4)sc3c(-c3cc(F)c(CC)s3)c3ccsc23)cc1F,CCCCC(CC1=C(F)C=C(C2=C3C=C(SC3=C(C4=C2SC=C4)C5=CC(F)=C(S5)CC(CCCC)CC)C6=CC=C(S6)C7=C(C(C8=C(SC(CC(CCCC)CC)=C8C9=O)CC(CCCC)CC)=O)C9=C(C%10=CC=CS%10)S7)S1)CC
442,IDT2-IC,IDT2-IC,3,PBDB-T,PBDB-T,10.1016/j.orgel.2021.106329,0.94,13.23,65.71,8.18,7.84,,sm,fused,5,polymer,O=C(C(C=CC=C1)=C1C/2=C(C#N)\C#N)C2=C/C3=CC4=C(S3)C5=CC6=C(C(SC(C7=CC(C8(CCCCCC)CCCCCC)=C(S7)C9=C8C=C(C(SC(/C=C%10C(C(C=CC=C%11)=C%11C\%10=C(C#N)/C#N)=O)=C%12)=C%12C%13(CCCCCC)CCCCCC)C%13=C9)=C%14)=C%14C6(CCCCCC)CCCCCC)C=C5C4(CCCCCC)CCCCCC,CCC1(CC)c2cc3c(cc2-c2sc(/C=C4\C(=O)c5ccccc5C4=C(C#N)C#N)cc21)C(CC)(CC)c1cc(-c2cc4c(s2)-c2cc5c(cc2C4(CC)CC)-c2sc(/C=C4\C(=O)c6ccccc6C4=C(C#N)C#N)cc2C5(CC)CC)sc1-3,CCC(CCCC)CC1=CC=C(S1)C2=C3C(SC(C4=CC=C(S4)C(SC(C5=CC=C(C6=CC7=C(S6)C(C8=CC=C(CC(CCCC)CC)S8)=C9C(SC(C%10=CC=C(S%10)C(SC(C%11=CC=C(C%12=CC%13=C(S%12)C(C%14=CC=C(CC(CCCC)CC)S%14)=C%15C(SC(C%16=CC=C(S%16)C(SC(C%17=CC=CS%17)=C%18C%19=O)=C%18C(C%20=C(CC(CCCC)CC)SC(CC(CCCC)CC)=C%20%19)=O)=C%15)=C%13C%21=CC=C(CC(CCCC)CC)S%21)S%11)=C%22C%23=O)=C%22C(C%24=C(CC(CCCC)CC)SC(CC(CCCC)CC)=C%24%23)=O)=C9)=C7C%25=CC=C(CC(CCCC)CC)S%25)S5)=C%26C%27=O)=C%26C(C%28=C(CC(CCCC)CC)SC(CC(CCCC)CC)=C%28%27)=O)=C3)=C(C%29=CC=C(CC(CCCC)CC)S%29)C%30=C2SC=C%30,CCc1ccc(-c2c3cc(-c4ccc(-c5sc(-c6ccc(-c7cc8c(-c9ccc(CC)s9)c9sc(-c%10ccc(-c%11sc(-c%12ccc(-c%13cc%14c(-c%15ccc(CC)s%15)c%15sc(-c%16ccc(-c%17sc(-c%18cccs%18)c%18c%17C(=O)c%17c(CC)sc(CC)c%17C%18=O)s%16)cc%15c(-c%15ccc(CC)s%15)c%14s%13)s%12)c%12c%11C(=O)c%11c(CC)sc(CC)c%11C%12=O)s%10)cc9c(-c9ccc(CC)s9)c8s7)s6)c6c5C(=O)c5c(CC)sc(CC)c5C6=O)s4)sc3c(-c3ccc(CC)s3)c3ccsc23)s1,CCCCC(CC1=CC=C(S1)C2=C3C=C(SC3=C(C4=C2SC=C4)C5=CC=C(S5)CC(CCCC)CC)C6=CC=C(S6)C7=C(C(C8=C(SC(CC(CCCC)CC)=C8C9=O)CC(CCCC)CC)=O)C9=C(C%10=CC=CS%10)S7)CC
443,IDT2-IC-4Cl,IDT2-IC-4Cl,3,PBDB-T,PBDB-T,10.1016/j.orgel.2021.106329,0.81,22.22,69.81,12.53,12.2,,sm,fused,5,polymer,O=C(C(C=C(Cl)C(Cl)=C1)=C1C/2=C(C#N)\C#N)C2=C/C3=CC4=C(S3)C5=CC6=C(C(SC(C7=CC(C8(CCCCCC)CCCCCC)=C(S7)C9=C8C=C(C(SC(/C=C%10C(C(C=C(Cl)C(Cl)=C%11)=C%11C\%10=C(C#N)/C#N)=O)=C%12)=C%12C%13(CCCCCC)CCCCCC)C%13=C9)=C%14)=C%14C6(CCCCCC)CCCCCC)C=C5C4(CCCCCC)CCCCCC,CCC1(CC)c2cc3c(cc2-c2sc(/C=C4\C(=O)c5cc(Cl)c(Cl)cc5C4=C(C#N)C#N)cc21)C(CC)(CC)c1cc(-c2cc4c(s2)-c2cc5c(cc2C4(CC)CC)-c2sc(/C=C4\C(=O)c6cc(Cl)c(Cl)cc6C4=C(C#N)C#N)cc2C5(CC)CC)sc1-3,CCC(CCCC)CC1=CC=C(S1)C2=C3C(SC(C4=CC=C(S4)C(SC(C5=CC=C(C6=CC7=C(S6)C(C8=CC=C(CC(CCCC)CC)S8)=C9C(SC(C%10=CC=C(S%10)C(SC(C%11=CC=C(C%12=CC%13=C(S%12)C(C%14=CC=C(CC(CCCC)CC)S%14)=C%15C(SC(C%16=CC=C(S%16)C(SC(C%17=CC=CS%17)=C%18C%19=O)=C%18C(C%20=C(CC(CCCC)CC)SC(CC(CCCC)CC)=C%20%19)=O)=C%15)=C%13C%21=CC=C(CC(CCCC)CC)S%21)S%11)=C%22C%23=O)=C%22C(C%24=C(CC(CCCC)CC)SC(CC(CCCC)CC)=C%24%23)=O)=C9)=C7C%25=CC=C(CC(CCCC)CC)S%25)S5)=C%26C%27=O)=C%26C(C%28=C(CC(CCCC)CC)SC(CC(CCCC)CC)=C%28%27)=O)=C3)=C(C%29=CC=C(CC(CCCC)CC)S%29)C%30=C2SC=C%30,CCc1ccc(-c2c3cc(-c4ccc(-c5sc(-c6ccc(-c7cc8c(-c9ccc(CC)s9)c9sc(-c%10ccc(-c%11sc(-c%12ccc(-c%13cc%14c(-c%15ccc(CC)s%15)c%15sc(-c%16ccc(-c%17sc(-c%18cccs%18)c%18c%17C(=O)c%17c(CC)sc(CC)c%17C%18=O)s%16)cc%15c(-c%15ccc(CC)s%15)c%14s%13)s%12)c%12c%11C(=O)c%11c(CC)sc(CC)c%11C%12=O)s%10)cc9c(-c9ccc(CC)s9)c8s7)s6)c6c5C(=O)c5c(CC)sc(CC)c5C6=O)s4)sc3c(-c3ccc(CC)s3)c3ccsc23)s1,CCCCC(CC1=CC=C(S1)C2=C3C=C(SC3=C(C4=C2SC=C4)C5=CC=C(S5)CC(CCCC)CC)C6=CC=C(S6)C7=C(C(C8=C(SC(CC(CCCC)CC)=C8C9=O)CC(CCCC)CC)=O)C9=C(C%10=CC=CS%10)S7)CC
444,ITCC-Br,ITCC-Br,12,PBDB-TF,"PBDB-TF, PM6, PBDB-T-2F, PBDB-T2F, PBDBT-F",10.1016/j.orgel.2021.106357,0.99,16.2,64.9,10.7,10.7,,sm,fused,7,polymer,N#CC(C#N)=C1C(=CC=2SC3=C(SC=4C=5C=C6C(=CC5C(C7=CC=C(C=C7)CCCCCC)(C8=CC=C(C=C8)CCCCCC)C34)C=9SC=%10C=C(SC%10C9C6(C%11=CC=C(C=C%11)CCCCCC)C%12=CC=C(C=C%12)CCCCCC)C=C%13C(=O)C=%14SC(Br)=CC%14C%13=C(C#N)C#N)C2)C(=O)C=%15SC(Br)=CC%151,CCc1ccc(C2(c3ccc(CC)cc3)c3cc4c(cc3-c3sc5cc(/C=C6\C(=O)c7sc(Br)cc7C6=C(C#N)C#N)sc5c32)C(c2ccc(CC)cc2)(c2ccc(CC)cc2)c2c-4sc3cc(/C=C4\C(=O)c5sc(Br)cc5C4=C(C#N)C#N)sc23)cc1,FC1=C(CC(CCCC)CC)SC(C2=C3C(SC(C4=CC=C(S4)C(SC(C5=CC=C(C6=CC7=C(S6)C(C8=CC(F)=C(CC(CCCC)CC)S8)=C9C(SC(C%10=CC=C(S%10)C(SC(C%11=CC=C(C%12=CC%13=C(S%12)C(C%14=CC(F)=C(CC(CCCC)CC)S%14)=C%15C(SC(C%16=CC=C(S%16)C(SC(C%17=CC=CS%17)=C%18C%19=O)=C%18C(C%20=C(CC(CCCC)CC)SC(CC(CCCC)CC)=C%20%19)=O)=C%15)=C%13C%21=CC(F)=C(CC(CCCC)CC)S%21)S%11)=C%22C%23=O)=C%22C(C%24=C(CC(CCCC)CC)SC(CC(CCCC)CC)=C%24%23)=O)=C9)=C7C%25=CC(F)=C(CC(CCCC)CC)S%25)S5)=C%26C%27=O)=C%26C(C%28=C(CC(CCCC)CC)SC(CC(CCCC)CC)=C%28%27)=O)=C3)=C(C%29=CC(F)=C(CC(CCCC)CC)S%29)C%30=C2SC=C%30)=C1,CCc1sc(-c2c3cc(-c4ccc(-c5sc(-c6ccc(-c7cc8c(-c9cc(F)c(CC)s9)c9sc(-c%10ccc(-c%11sc(-c%12ccc(-c%13cc%14c(-c%15cc(F)c(CC)s%15)c%15sc(-c%16ccc(-c%17sc(-c%18cccs%18)c%18c%17C(=O)c%17c(CC)sc(CC)c%17C%18=O)s%16)cc%15c(-c%15cc(F)c(CC)s%15)c%14s%13)s%12)c%12c%11C(=O)c%11c(CC)sc(CC)c%11C%12=O)s%10)cc9c(-c9cc(F)c(CC)s9)c8s7)s6)c6c5C(=O)c5c(CC)sc(CC)c5C6=O)s4)sc3c(-c3cc(F)c(CC)s3)c3ccsc23)cc1F,CCCCC(CC1=C(F)C=C(C2=C3C=C(SC3=C(C4=C2SC=C4)C5=CC(F)=C(S5)CC(CCCC)CC)C6=CC=C(S6)C7=C(C(C8=C(SC(CC(CCCC)CC)=C8C9=O)CC(CCCC)CC)=O)C9=C(C%10=CC=CS%10)S7)S1)CC
444,ITCC-Br,ITCC-Br,16,PBDB-T-2Cl,"PBDB-T-2Cl, PBDB-TCl, PM7, Cl-PBDB-T, PM6",10.1016/j.orgel.2021.106357,1.04,15.9,63.8,10.5,10.5,,sm,fused,7,polymer,N#CC(C#N)=C1C(=CC=2SC3=C(SC=4C=5C=C6C(=CC5C(C7=CC=C(C=C7)CCCCCC)(C8=CC=C(C=C8)CCCCCC)C34)C=9SC=%10C=C(SC%10C9C6(C%11=CC=C(C=C%11)CCCCCC)C%12=CC=C(C=C%12)CCCCCC)C=C%13C(=O)C=%14SC(Br)=CC%14C%13=C(C#N)C#N)C2)C(=O)C=%15SC(Br)=CC%151,CCc1ccc(C2(c3ccc(CC)cc3)c3cc4c(cc3-c3sc5cc(/C=C6\C(=O)c7sc(Br)cc7C6=C(C#N)C#N)sc5c32)C(c2ccc(CC)cc2)(c2ccc(CC)cc2)c2c-4sc3cc(/C=C4\C(=O)c5sc(Br)cc5C4=C(C#N)C#N)sc23)cc1,ClC1=C(CC(CCCC)CC)SC(C2=C3C(SC(C4=CC=C(S4)C(SC(C5=CC=C(C6=CC7=C(S6)C(C8=CC(Cl)=C(CC(CCCC)CC)S8)=C9C(SC(C%10=CC=C(S%10)C(SC(C%11=CC=C(C%12=CC%13=C(S%12)C(C%14=CC(Cl)=C(CC(CCCC)CC)S%14)=C%15C(SC(C%16=CC=C(S%16)C(SC(C%17=CC=CS%17)=C%18C%19=O)=C%18C(C%20=C(CC(CCCC)CC)SC(CC(CCCC)CC)=C%20%19)=O)=C%15)=C%13C%21=CC(Cl)=C(CC(CCCC)CC)S%21)S%11)=C%22C%23=O)=C%22C(C%24=C(CC(CCCC)CC)SC(CC(CCCC)CC)=C%24%23)=O)=C9)=C7C%25=CC(Cl)=C(CC(CCCC)CC)S%25)S5)=C%26C%27=O)=C%26C(C%28=C(CC(CCCC)CC)SC(CC(CCCC)CC)=C%28%27)=O)=C3)=C(C%29=CC(Cl)=C(CC(CCCC)CC)S%29)C%30=C2SC=C%30)=C1,CCc1sc(-c2c3cc(-c4ccc(-c5sc(-c6ccc(-c7cc8c(-c9cc(Cl)c(CC)s9)c9sc(-c%10ccc(-c%11sc(-c%12ccc(-c%13cc%14c(-c%15cc(Cl)c(CC)s%15)c%15sc(-c%16ccc(-c%17sc(-c%18cccs%18)c%18c%17C(=O)c%17c(CC)sc(CC)c%17C%18=O)s%16)cc%15c(-c%15cc(Cl)c(CC)s%15)c%14s%13)s%12)c%12c%11C(=O)c%11c(CC)sc(CC)c%11C%12=O)s%10)cc9c(-c9cc(Cl)c(CC)s9)c8s7)s6)c6c5C(=O)c5c(CC)sc(CC)c5C6=O)s4)sc3c(-c3cc(Cl)c(CC)s3)c3ccsc23)cc1Cl,ClC(C=C1C2=C3C=CSC3=C(C4=CC(Cl)=C(S4)CC(CCCC)CC)C5=C2SC(C6=CC=C(S6)C7=C(C(C8=C(SC(CC(CCCC)CC)=C8C9=O)CC(CCCC)CC)=O)C9=C(C%10=CC=CS%10)S7)=C5)=C(S1)CC(CCCC)CC
445,IDTT-Br-2F,IDTT-Br-2F,12,PBDB-TF,"PBDB-TF, PM6, PBDB-T-2F, PBDB-T2F, PBDBT-F",10.1016/j.orgel.2021.106357,0.94,18.4,68.7,12.1,12.1,,sm,fused,7,polymer,N#C/C(C#N)=C1C(C(C2=C/1C=C(Br)S2)=O)=CC3=CC(SC4=C5C(C6=CC=C(CCCCCC)C=C6)(C7=CC=C(CCCCCC)C=C7)C8=C4C=C9C(C%10=C(C9(C%11=CC=C(CCCCCC)C=C%11)C%12=CC=C(CCCCCC)C=C%12)C%13=C(C=C(C=C%14C(C(C=C(F)C(F)=C%15)=C%15/C%14=C(C#N)\C#N)=O)S%13)S%10)=C8)=C5S3,CCc1ccc(C2(c3ccc(CC)cc3)c3cc4c(cc3-c3sc5cc(/C=C6\C(=O)c7cc(F)c(F)cc7C6=C(C#N)C#N)sc5c32)C(c2ccc(CC)cc2)(c2ccc(CC)cc2)c2c-4sc3cc(/C=C4\C(=O)c5sc(Br)cc5C4=C(C#N)C#N)sc23)cc1,FC1=C(CC(CCCC)CC)SC(C2=C3C(SC(C4=CC=C(S4)C(SC(C5=CC=C(C6=CC7=C(S6)C(C8=CC(F)=C(CC(CCCC)CC)S8)=C9C(SC(C%10=CC=C(S%10)C(SC(C%11=CC=C(C%12=CC%13=C(S%12)C(C%14=CC(F)=C(CC(CCCC)CC)S%14)=C%15C(SC(C%16=CC=C(S%16)C(SC(C%17=CC=CS%17)=C%18C%19=O)=C%18C(C%20=C(CC(CCCC)CC)SC(CC(CCCC)CC)=C%20%19)=O)=C%15)=C%13C%21=CC(F)=C(CC(CCCC)CC)S%21)S%11)=C%22C%23=O)=C%22C(C%24=C(CC(CCCC)CC)SC(CC(CCCC)CC)=C%24%23)=O)=C9)=C7C%25=CC(F)=C(CC(CCCC)CC)S%25)S5)=C%26C%27=O)=C%26C(C%28=C(CC(CCCC)CC)SC(CC(CCCC)CC)=C%28%27)=O)=C3)=C(C%29=CC(F)=C(CC(CCCC)CC)S%29)C%30=C2SC=C%30)=C1,CCc1sc(-c2c3cc(-c4ccc(-c5sc(-c6ccc(-c7cc8c(-c9cc(F)c(CC)s9)c9sc(-c%10ccc(-c%11sc(-c%12ccc(-c%13cc%14c(-c%15cc(F)c(CC)s%15)c%15sc(-c%16ccc(-c%17sc(-c%18cccs%18)c%18c%17C(=O)c%17c(CC)sc(CC)c%17C%18=O)s%16)cc%15c(-c%15cc(F)c(CC)s%15)c%14s%13)s%12)c%12c%11C(=O)c%11c(CC)sc(CC)c%11C%12=O)s%10)cc9c(-c9cc(F)c(CC)s9)c8s7)s6)c6c5C(=O)c5c(CC)sc(CC)c5C6=O)s4)sc3c(-c3cc(F)c(CC)s3)c3ccsc23)cc1F,CCCCC(CC1=C(F)C=C(C2=C3C=C(SC3=C(C4=C2SC=C4)C5=CC(F)=C(S5)CC(CCCC)CC)C6=CC=C(S6)C7=C(C(C8=C(SC(CC(CCCC)CC)=C8C9=O)CC(CCCC)CC)=O)C9=C(C%10=CC=CS%10)S7)S1)CC
