Repository: brigreens/Meta-analysis_OSCs

This repository contains the data files and analysis notebooks to support the paper "Meta-Analysis of Molecular Design Strategies for Non-Fullerene Acceptor Based Organic Solar Cell Materials" (DOI: 10.26434/chemrxiv-2024-w29b1)

File: OSC_dataset_metaanalysis.csv (part 50 of 76)
NFA_ID,reported_acceptor,NFA_other_names,don_ID,reported_donor,don_other_names,DOI,Voc,Jsc,FF,PCE_max,PCE_avg,PCE_std,acceptor_type,acceptor_class,fused_rings_in_core,donor_type,acc_SMILES_sidechains,acc_SMILES_shortened_sidechains,don_SMILES_sidechains,don_SMILES_shortened_sidechains,don_mon_SMILES
445,IDTT-Br-2F,IDTT-Br-2F,16,PBDB-T-2Cl,"PBDB-T-2Cl, PBDB-TCl, PM7, Cl-PBDB-T, PM6",10.1016/j.orgel.2021.106357,0.97,17.4,66.1,11.4,11.4,,sm,fused,7,polymer,N#C/C(C#N)=C1C(C(C2=C/1C=C(Br)S2)=O)=CC3=CC(SC4=C5C(C6=CC=C(CCCCCC)C=C6)(C7=CC=C(CCCCCC)C=C7)C8=C4C=C9C(C%10=C(C9(C%11=CC=C(CCCCCC)C=C%11)C%12=CC=C(CCCCCC)C=C%12)C%13=C(C=C(C=C%14C(C(C=C(F)C(F)=C%15)=C%15/C%14=C(C#N)\C#N)=O)S%13)S%10)=C8)=C5S3,CCc1ccc(C2(c3ccc(CC)cc3)c3cc4c(cc3-c3sc5cc(/C=C6\C(=O)c7cc(F)c(F)cc7C6=C(C#N)C#N)sc5c32)C(c2ccc(CC)cc2)(c2ccc(CC)cc2)c2c-4sc3cc(/C=C4\C(=O)c5sc(Br)cc5C4=C(C#N)C#N)sc23)cc1,ClC1=C(CC(CCCC)CC)SC(C2=C3C(SC(C4=CC=C(S4)C(SC(C5=CC=C(C6=CC7=C(S6)C(C8=CC(Cl)=C(CC(CCCC)CC)S8)=C9C(SC(C%10=CC=C(S%10)C(SC(C%11=CC=C(C%12=CC%13=C(S%12)C(C%14=CC(Cl)=C(CC(CCCC)CC)S%14)=C%15C(SC(C%16=CC=C(S%16)C(SC(C%17=CC=CS%17)=C%18C%19=O)=C%18C(C%20=C(CC(CCCC)CC)SC(CC(CCCC)CC)=C%20%19)=O)=C%15)=C%13C%21=CC(Cl)=C(CC(CCCC)CC)S%21)S%11)=C%22C%23=O)=C%22C(C%24=C(CC(CCCC)CC)SC(CC(CCCC)CC)=C%24%23)=O)=C9)=C7C%25=CC(Cl)=C(CC(CCCC)CC)S%25)S5)=C%26C%27=O)=C%26C(C%28=C(CC(CCCC)CC)SC(CC(CCCC)CC)=C%28%27)=O)=C3)=C(C%29=CC(Cl)=C(CC(CCCC)CC)S%29)C%30=C2SC=C%30)=C1,CCc1sc(-c2c3cc(-c4ccc(-c5sc(-c6ccc(-c7cc8c(-c9cc(Cl)c(CC)s9)c9sc(-c%10ccc(-c%11sc(-c%12ccc(-c%13cc%14c(-c%15cc(Cl)c(CC)s%15)c%15sc(-c%16ccc(-c%17sc(-c%18cccs%18)c%18c%17C(=O)c%17c(CC)sc(CC)c%17C%18=O)s%16)cc%15c(-c%15cc(Cl)c(CC)s%15)c%14s%13)s%12)c%12c%11C(=O)c%11c(CC)sc(CC)c%11C%12=O)s%10)cc9c(-c9cc(Cl)c(CC)s9)c8s7)s6)c6c5C(=O)c5c(CC)sc(CC)c5C6=O)s4)sc3c(-c3cc(Cl)c(CC)s3)c3ccsc23)cc1Cl,ClC(C=C1C2=C3C=CSC3=C(C4=CC(Cl)=C(S4)CC(CCCC)CC)C5=C2SC(C6=CC=C(S6)C7=C(C(C8=C(SC(CC(CCCC)CC)=C8C9=O)CC(CCCC)CC)=O)C9=C(C%10=CC=CS%10)S7)=C5)=C(S1)CC(CCCC)CC
446,IDTT-BOA,IDTT-BOA,3,PBDB-T,PBDB-T,10.1016/j.orgel.2022.106446,1.19,4.95,36.6,2.16,1.95,0.21,sm,fused,7,polymer,N#C/C(C1=NC2=C(C=CC=C2)O1)=C\C3=CC4=C(S3)C5=C(S4)C6=CC7=C(C=C6C(C8=CC=C(C=C8)CCCCCC)5C9=CC=C(C=C9)CCCCCC)C(S%10)=C(C(C%11=CC=C(C=C%11)CCCCCC)7C%12=CC=C(C=C%12)CCCCCC)C(S%13)=C%10C=C%13/C=C(C#N)/C%14=NC%15=C(C=CC=C%15)O%14,CCC(C=C1)=CC=C1C2(C3=CC=C(C=C3)CC)C(C(S4)=C5C=C4/C=C(C#N)/C6=NC7=C(C=CC=C7)O6)=C(S5)C8=C2C=C9C(SC%10=C%11SC(/C=C(C#N)/C%12=NC%13=C(C=CC=C%13)O%12)=C%10)=C%11C(C%14=CC=C(C=C%14)CC)(C%15=CC=C(C=C%15)CC)C9=C8,CCC(CCCC)CC1=CC=C(S1)C2=C3C(SC(C4=CC=C(S4)C(SC(C5=CC=C(C6=CC7=C(S6)C(C8=CC=C(CC(CCCC)CC)S8)=C9C(SC(C%10=CC=C(S%10)C(SC(C%11=CC=C(C%12=CC%13=C(S%12)C(C%14=CC=C(CC(CCCC)CC)S%14)=C%15C(SC(C%16=CC=C(S%16)C(SC(C%17=CC=CS%17)=C%18C%19=O)=C%18C(C%20=C(CC(CCCC)CC)SC(CC(CCCC)CC)=C%20%19)=O)=C%15)=C%13C%21=CC=C(CC(CCCC)CC)S%21)S%11)=C%22C%23=O)=C%22C(C%24=C(CC(CCCC)CC)SC(CC(CCCC)CC)=C%24%23)=O)=C9)=C7C%25=CC=C(CC(CCCC)CC)S%25)S5)=C%26C%27=O)=C%26C(C%28=C(CC(CCCC)CC)SC(CC(CCCC)CC)=C%28%27)=O)=C3)=C(C%29=CC=C(CC(CCCC)CC)S%29)C%30=C2SC=C%30,CCc1ccc(-c2c3cc(-c4ccc(-c5sc(-c6ccc(-c7cc8c(-c9ccc(CC)s9)c9sc(-c%10ccc(-c%11sc(-c%12ccc(-c%13cc%14c(-c%15ccc(CC)s%15)c%15sc(-c%16ccc(-c%17sc(-c%18cccs%18)c%18c%17C(=O)c%17c(CC)sc(CC)c%17C%18=O)s%16)cc%15c(-c%15ccc(CC)s%15)c%14s%13)s%12)c%12c%11C(=O)c%11c(CC)sc(CC)c%11C%12=O)s%10)cc9c(-c9ccc(CC)s9)c8s7)s6)c6c5C(=O)c5c(CC)sc(CC)c5C6=O)s4)sc3c(-c3ccc(CC)s3)c3ccsc23)s1,CCCCC(CC1=CC=C(S1)C2=C3C=C(SC3=C(C4=C2SC=C4)C5=CC=C(S5)CC(CCCC)CC)C6=CC=C(S6)C7=C(C(C8=C(SC(CC(CCCC)CC)=C8C9=O)CC(CCCC)CC)=O)C9=C(C%10=CC=CS%10)S7)CC
447,IDTT-BOACl,IDTT-BOACl,3,PBDB-T,PBDB-T,10.1016/j.orgel.2022.106446,1.16,8.07,36.9,3.45,3.24,0.15,sm,fused,7,polymer,N#C/C(C1=NC2=C(C=CC(Cl)=C2)O1)=C\C3=CC4=C(S3)C5=C(S4)C6=CC7=C(C=C6C(C8=CC=C(C=C8)CCCCCC)5C9=CC=C(C=C9)CCCCCC)C(S%10)=C(C(C%11=CC=C(C=C%11)CCCCCC)7C%12=CC=C(C=C%12)CCCCCC)C(S%13)=C%10C=C%13/C=C(C#N)/C%14=NC%15=C(C=CC(Cl)=C%15)O%14,CCC(C=C1)=CC=C1C2(C3=CC=C(C=C3)CC)C(C(S4)=C5C=C4/C=C(C#N)/C6=NC7=C(C=CC(Cl)=C7)O6)=C(S5)C8=C2C=C9C(SC%10=C%11SC(/C=C(C#N)/C%12=NC%13=C(C=CC(Cl)=C%13)O%12)=C%10)=C%11C(C%14=CC=C(C=C%14)CC)(C%15=CC=C(C=C%15)CC)C9=C8,CCC(CCCC)CC1=CC=C(S1)C2=C3C(SC(C4=CC=C(S4)C(SC(C5=CC=C(C6=CC7=C(S6)C(C8=CC=C(CC(CCCC)CC)S8)=C9C(SC(C%10=CC=C(S%10)C(SC(C%11=CC=C(C%12=CC%13=C(S%12)C(C%14=CC=C(CC(CCCC)CC)S%14)=C%15C(SC(C%16=CC=C(S%16)C(SC(C%17=CC=CS%17)=C%18C%19=O)=C%18C(C%20=C(CC(CCCC)CC)SC(CC(CCCC)CC)=C%20%19)=O)=C%15)=C%13C%21=CC=C(CC(CCCC)CC)S%21)S%11)=C%22C%23=O)=C%22C(C%24=C(CC(CCCC)CC)SC(CC(CCCC)CC)=C%24%23)=O)=C9)=C7C%25=CC=C(CC(CCCC)CC)S%25)S5)=C%26C%27=O)=C%26C(C%28=C(CC(CCCC)CC)SC(CC(CCCC)CC)=C%28%27)=O)=C3)=C(C%29=CC=C(CC(CCCC)CC)S%29)C%30=C2SC=C%30,CCc1ccc(-c2c3cc(-c4ccc(-c5sc(-c6ccc(-c7cc8c(-c9ccc(CC)s9)c9sc(-c%10ccc(-c%11sc(-c%12ccc(-c%13cc%14c(-c%15ccc(CC)s%15)c%15sc(-c%16ccc(-c%17sc(-c%18cccs%18)c%18c%17C(=O)c%17c(CC)sc(CC)c%17C%18=O)s%16)cc%15c(-c%15ccc(CC)s%15)c%14s%13)s%12)c%12c%11C(=O)c%11c(CC)sc(CC)c%11C%12=O)s%10)cc9c(-c9ccc(CC)s9)c8s7)s6)c6c5C(=O)c5c(CC)sc(CC)c5C6=O)s4)sc3c(-c3ccc(CC)s3)c3ccsc23)s1,CCCCC(CC1=CC=C(S1)C2=C3C=C(SC3=C(C4=C2SC=C4)C5=CC=C(S5)CC(CCCC)CC)C6=CC=C(S6)C7=C(C(C8=C(SC(CC(CCCC)CC)=C8C9=O)CC(CCCC)CC)=O)C9=C(C%10=CC=CS%10)S7)CC
448,ICCl-IDTT-BOACl,ICCl-IDTT-BOACl,3,PBDB-T,PBDB-T,10.1016/j.orgel.2022.106446,0.87,15.98,56.3,7.83,7.63,0.21,sm,fused,7,polymer,N#C/C(C1=NC2=C(C=CC(Cl)=C2)O1)=C\C3=CC4=C(S3)C5=C(S4)C6=CC7=C(C=C6C(C8=CC=C(C=C8)CCCCCC)5C9=CC=C(C=C9)CCCCCC)C(S%10)=C(C(C%11=CC=C(C=C%11)CCCCCC)7C%12=CC=C(C=C%12)CCCCCC)C(S%13)=C%10C=C%13/C=C%14C(C(C=C(Cl)C(Cl)=C%15)=C%15C\%14=C(C#N)\C#N)=O,CCC(C=C1)=CC=C1C2(C3=CC=C(C=C3)CC)C(C(S4)=C5C=C4/C=C6C(C(C=C(Cl)C(Cl)=C7)=C7C\6=C(C#N)\C#N)=O)=C(S5)C8=C2C=C9C(SC%10=C%11SC(/C=C(C#N)/C%12=NC%13=C(C=CC(Cl)=C%13)O%12)=C%10)=C%11C(C%14=CC=C(C=C%14)CC)(C%15=CC=C(C=C%15)CC)C9=C8,CCC(CCCC)CC1=CC=C(S1)C2=C3C(SC(C4=CC=C(S4)C(SC(C5=CC=C(C6=CC7=C(S6)C(C8=CC=C(CC(CCCC)CC)S8)=C9C(SC(C%10=CC=C(S%10)C(SC(C%11=CC=C(C%12=CC%13=C(S%12)C(C%14=CC=C(CC(CCCC)CC)S%14)=C%15C(SC(C%16=CC=C(S%16)C(SC(C%17=CC=CS%17)=C%18C%19=O)=C%18C(C%20=C(CC(CCCC)CC)SC(CC(CCCC)CC)=C%20%19)=O)=C%15)=C%13C%21=CC=C(CC(CCCC)CC)S%21)S%11)=C%22C%23=O)=C%22C(C%24=C(CC(CCCC)CC)SC(CC(CCCC)CC)=C%24%23)=O)=C9)=C7C%25=CC=C(CC(CCCC)CC)S%25)S5)=C%26C%27=O)=C%26C(C%28=C(CC(CCCC)CC)SC(CC(CCCC)CC)=C%28%27)=O)=C3)=C(C%29=CC=C(CC(CCCC)CC)S%29)C%30=C2SC=C%30,CCc1ccc(-c2c3cc(-c4ccc(-c5sc(-c6ccc(-c7cc8c(-c9ccc(CC)s9)c9sc(-c%10ccc(-c%11sc(-c%12ccc(-c%13cc%14c(-c%15ccc(CC)s%15)c%15sc(-c%16ccc(-c%17sc(-c%18cccs%18)c%18c%17C(=O)c%17c(CC)sc(CC)c%17C%18=O)s%16)cc%15c(-c%15ccc(CC)s%15)c%14s%13)s%12)c%12c%11C(=O)c%11c(CC)sc(CC)c%11C%12=O)s%10)cc9c(-c9ccc(CC)s9)c8s7)s6)c6c5C(=O)c5c(CC)sc(CC)c5C6=O)s4)sc3c(-c3ccc(CC)s3)c3ccsc23)s1,CCCCC(CC1=CC=C(S1)C2=C3C=C(SC3=C(C4=C2SC=C4)C5=CC=C(S5)CC(CCCC)CC)C6=CC=C(S6)C7=C(C(C8=C(SC(CC(CCCC)CC)=C8C9=O)CC(CCCC)CC)=O)C9=C(C%10=CC=CS%10)S7)CC
448,ICCl-IDTT-BOACl,ICCl-IDTT-BOACl,12,PBDB-T-2F,"PBDB-TF, PM6, PBDB-T-2F, PBDB-T2F, PBDBT-F",10.1016/j.orgel.2022.106446,0.99,19.37,56.1,10.2,10.03,0.2,sm,fused,7,polymer,N#C/C(C1=NC2=C(C=CC(Cl)=C2)O1)=C\C3=CC4=C(S3)C5=C(S4)C6=CC7=C(C=C6C(C8=CC=C(C=C8)CCCCCC)5C9=CC=C(C=C9)CCCCCC)C(S%10)=C(C(C%11=CC=C(C=C%11)CCCCCC)7C%12=CC=C(C=C%12)CCCCCC)C(S%13)=C%10C=C%13/C=C%14C(C(C=C(Cl)C(Cl)=C%15)=C%15C\%14=C(C#N)\C#N)=O,CCC(C=C1)=CC=C1C2(C3=CC=C(C=C3)CC)C(C(S4)=C5C=C4/C=C6C(C(C=C(Cl)C(Cl)=C7)=C7C\6=C(C#N)\C#N)=O)=C(S5)C8=C2C=C9C(SC%10=C%11SC(/C=C(C#N)/C%12=NC%13=C(C=CC(Cl)=C%13)O%12)=C%10)=C%11C(C%14=CC=C(C=C%14)CC)(C%15=CC=C(C=C%15)CC)C9=C8,FC1=C(CC(CCCC)CC)SC(C2=C3C(SC(C4=CC=C(S4)C(SC(C5=CC=C(C6=CC7=C(S6)C(C8=CC(F)=C(CC(CCCC)CC)S8)=C9C(SC(C%10=CC=C(S%10)C(SC(C%11=CC=C(C%12=CC%13=C(S%12)C(C%14=CC(F)=C(CC(CCCC)CC)S%14)=C%15C(SC(C%16=CC=C(S%16)C(SC(C%17=CC=CS%17)=C%18C%19=O)=C%18C(C%20=C(CC(CCCC)CC)SC(CC(CCCC)CC)=C%20%19)=O)=C%15)=C%13C%21=CC(F)=C(CC(CCCC)CC)S%21)S%11)=C%22C%23=O)=C%22C(C%24=C(CC(CCCC)CC)SC(CC(CCCC)CC)=C%24%23)=O)=C9)=C7C%25=CC(F)=C(CC(CCCC)CC)S%25)S5)=C%26C%27=O)=C%26C(C%28=C(CC(CCCC)CC)SC(CC(CCCC)CC)=C%28%27)=O)=C3)=C(C%29=CC(F)=C(CC(CCCC)CC)S%29)C%30=C2SC=C%30)=C1,CCc1sc(-c2c3cc(-c4ccc(-c5sc(-c6ccc(-c7cc8c(-c9cc(F)c(CC)s9)c9sc(-c%10ccc(-c%11sc(-c%12ccc(-c%13cc%14c(-c%15cc(F)c(CC)s%15)c%15sc(-c%16ccc(-c%17sc(-c%18cccs%18)c%18c%17C(=O)c%17c(CC)sc(CC)c%17C%18=O)s%16)cc%15c(-c%15cc(F)c(CC)s%15)c%14s%13)s%12)c%12c%11C(=O)c%11c(CC)sc(CC)c%11C%12=O)s%10)cc9c(-c9cc(F)c(CC)s9)c8s7)s6)c6c5C(=O)c5c(CC)sc(CC)c5C6=O)s4)sc3c(-c3cc(F)c(CC)s3)c3ccsc23)cc1F,CCCCC(CC1=C(F)C=C(C2=C3C=C(SC3=C(C4=C2SC=C4)C5=CC(F)=C(S5)CC(CCCC)CC)C6=CC=C(S6)C7=C(C(C8=C(SC(CC(CCCC)CC)=C8C9=O)CC(CCCC)CC)=O)C9=C(C%10=CC=CS%10)S7)S1)CC
449,PTBTP-2F,PTBTP-2F,3,PBDB-T,PBDB-T,10.1016/j.orgel.2022.106461,0.907,17.89,68.66,11.14,11.01,0.26,sm,fused,7,polymer,O=C1C2=C(C(/C1=C/C3=CC4=C(C5=C(S4)C(C=C6C(C7=CC=C(C=C7)CCCCCC)(C8=C(SC9=C8N(CCCCCC)C(/C=C%10/C(C%11=C(C%10=O)C=C(F)C=C%11)=C(C#N)/C#N)=C9)C6=C%12)C%13=CC=C(C=C%13)CCCCCC)=C%12C5(C%14=CC=C(C=C%14)CCCCCC)C%15=CC=C(C=C%15)CCCCCC)N3CCCCCC)=C(C#N)\C#N)C=CC(F)=C2,O=C1C2=C(C(/C1=C/C3=CC4=C(C5=C(S4)C(C=C6C(C7=CC=C(C=C7)CC)(C8=C(SC9=C8N(CC)C(/C=C%10/C(C%11=C(C%10=O)C=C(F)C=C%11)=C(C#N)/C#N)=C9)C6=C%12)C%13=CC=C(C=C%13)CC)=C%12C5(C%14=CC=C(C=C%14)CC)C%15=CC=C(C=C%15)CC)N3CC)=C(C#N)\C#N)C=CC(F)=C2,CCC(CCCC)CC1=CC=C(S1)C2=C3C(SC(C4=CC=C(S4)C(SC(C5=CC=C(C6=CC7=C(S6)C(C8=CC=C(CC(CCCC)CC)S8)=C9C(SC(C%10=CC=C(S%10)C(SC(C%11=CC=C(C%12=CC%13=C(S%12)C(C%14=CC=C(CC(CCCC)CC)S%14)=C%15C(SC(C%16=CC=C(S%16)C(SC(C%17=CC=CS%17)=C%18C%19=O)=C%18C(C%20=C(CC(CCCC)CC)SC(CC(CCCC)CC)=C%20%19)=O)=C%15)=C%13C%21=CC=C(CC(CCCC)CC)S%21)S%11)=C%22C%23=O)=C%22C(C%24=C(CC(CCCC)CC)SC(CC(CCCC)CC)=C%24%23)=O)=C9)=C7C%25=CC=C(CC(CCCC)CC)S%25)S5)=C%26C%27=O)=C%26C(C%28=C(CC(CCCC)CC)SC(CC(CCCC)CC)=C%28%27)=O)=C3)=C(C%29=CC=C(CC(CCCC)CC)S%29)C%30=C2SC=C%30,CCc1ccc(-c2c3cc(-c4ccc(-c5sc(-c6ccc(-c7cc8c(-c9ccc(CC)s9)c9sc(-c%10ccc(-c%11sc(-c%12ccc(-c%13cc%14c(-c%15ccc(CC)s%15)c%15sc(-c%16ccc(-c%17sc(-c%18cccs%18)c%18c%17C(=O)c%17c(CC)sc(CC)c%17C%18=O)s%16)cc%15c(-c%15ccc(CC)s%15)c%14s%13)s%12)c%12c%11C(=O)c%11c(CC)sc(CC)c%11C%12=O)s%10)cc9c(-c9ccc(CC)s9)c8s7)s6)c6c5C(=O)c5c(CC)sc(CC)c5C6=O)s4)sc3c(-c3ccc(CC)s3)c3ccsc23)s1,CCCCC(CC1=CC=C(S1)C2=C3C=C(SC3=C(C4=C2SC=C4)C5=CC=C(S5)CC(CCCC)CC)C6=CC=C(S6)C7=C(C(C8=C(SC(CC(CCCC)CC)=C8C9=O)CC(CCCC)CC)=O)C9=C(C%10=CC=CS%10)S7)CC
450,PTBTP-4F,"PTBTP-4F, THP-4F",3,PBDB-T,PBDB-T,10.1016/j.orgel.2022.106461,0.862,20.74,69.02,12.33,12.2,0.23,sm,fused,7,polymer,O=C1C2=C(C(/C1=C/C3=CC4=C(C5=C(S4)C(C=C6C(C7=CC=C(C=C7)CCCCCC)(C8=C(SC9=C8N(CCCCCC)C(/C=C%10/C(C%11=C(C%10=O)C=C(F)C(F)=C%11)=C(C#N)/C#N)=C9)C6=C%12)C%13=CC=C(C=C%13)CCCCCC)=C%12C5(C%14=CC=C(C=C%14)CCCCCC)C%15=CC=C(C=C%15)CCCCCC)N3CCCCCC)=C(C#N)\C#N)C=C(F)C(F)=C2,O=C1C2=C(C(/C1=C/C3=CC4=C(C5=C(S4)C(C=C6C(C7=CC=C(C=C7)CC)(C8=C(SC9=C8N(CC)C(/C=C%10/C(C%11=C(C%10=O)C=C(F)C(F)=C%11)=C(C#N)/C#N)=C9)C6=C%12)C%13=CC=C(C=C%13)CC)=C%12C5(C%14=CC=C(C=C%14)CC)C%15=CC=C(C=C%15)CC)N3CC)=C(C#N)\C#N)C=C(F)C(F)=C2,CCC(CCCC)CC1=CC=C(S1)C2=C3C(SC(C4=CC=C(S4)C(SC(C5=CC=C(C6=CC7=C(S6)C(C8=CC=C(CC(CCCC)CC)S8)=C9C(SC(C%10=CC=C(S%10)C(SC(C%11=CC=C(C%12=CC%13=C(S%12)C(C%14=CC=C(CC(CCCC)CC)S%14)=C%15C(SC(C%16=CC=C(S%16)C(SC(C%17=CC=CS%17)=C%18C%19=O)=C%18C(C%20=C(CC(CCCC)CC)SC(CC(CCCC)CC)=C%20%19)=O)=C%15)=C%13C%21=CC=C(CC(CCCC)CC)S%21)S%11)=C%22C%23=O)=C%22C(C%24=C(CC(CCCC)CC)SC(CC(CCCC)CC)=C%24%23)=O)=C9)=C7C%25=CC=C(CC(CCCC)CC)S%25)S5)=C%26C%27=O)=C%26C(C%28=C(CC(CCCC)CC)SC(CC(CCCC)CC)=C%28%27)=O)=C3)=C(C%29=CC=C(CC(CCCC)CC)S%29)C%30=C2SC=C%30,CCc1ccc(-c2c3cc(-c4ccc(-c5sc(-c6ccc(-c7cc8c(-c9ccc(CC)s9)c9sc(-c%10ccc(-c%11sc(-c%12ccc(-c%13cc%14c(-c%15ccc(CC)s%15)c%15sc(-c%16ccc(-c%17sc(-c%18cccs%18)c%18c%17C(=O)c%17c(CC)sc(CC)c%17C%18=O)s%16)cc%15c(-c%15ccc(CC)s%15)c%14s%13)s%12)c%12c%11C(=O)c%11c(CC)sc(CC)c%11C%12=O)s%10)cc9c(-c9ccc(CC)s9)c8s7)s6)c6c5C(=O)c5c(CC)sc(CC)c5C6=O)s4)sc3c(-c3ccc(CC)s3)c3ccsc23)s1,CCCCC(CC1=CC=C(S1)C2=C3C=C(SC3=C(C4=C2SC=C4)C5=CC=C(S5)CC(CCCC)CC)C6=CC=C(S6)C7=C(C(C8=C(SC(CC(CCCC)CC)=C8C9=O)CC(CCCC)CC)=O)C9=C(C%10=CC=CS%10)S7)CC
450,THP-4F,"PTBTP-4F, THP-4F",12,PBDB-TF,"PBDB-TF, PM6, PBDB-T-2F, PBDB-T2F, PBDBT-F",10.1021/acsaem.2c00008,0.81,4.56,35.36,1.31,1.12,0.18,sm,fused,7,polymer,O=C1C2=C(C(/C1=C/C3=CC4=C(C5=C(S4)C(C=C6C(C7=CC=C(C=C7)CCCCCC)(C8=C(SC9=C8N(CCCCCC)C(/C=C%10/C(C%11=C(C%10=O)C=C(F)C(F)=C%11)=C(C#N)/C#N)=C9)C6=C%12)C%13=CC=C(C=C%13)CCCCCC)=C%12C5(C%14=CC=C(C=C%14)CCCCCC)C%15=CC=C(C=C%15)CCCCCC)N3CCCCCC)=C(C#N)\C#N)C=C(F)C(F)=C2,O=C1C2=C(C(/C1=C/C3=CC4=C(C5=C(S4)C(C=C6C(C7=CC=C(C=C7)CC)(C8=C(SC9=C8N(CC)C(/C=C%10/C(C%11=C(C%10=O)C=C(F)C(F)=C%11)=C(C#N)/C#N)=C9)C6=C%12)C%13=CC=C(C=C%13)CC)=C%12C5(C%14=CC=C(C=C%14)CC)C%15=CC=C(C=C%15)CC)N3CC)=C(C#N)\C#N)C=C(F)C(F)=C2,FC1=C(CC(CCCC)CC)SC(C2=C3C(SC(C4=CC=C(S4)C(SC(C5=CC=C(C6=CC7=C(S6)C(C8=CC(F)=C(CC(CCCC)CC)S8)=C9C(SC(C%10=CC=C(S%10)C(SC(C%11=CC=C(C%12=CC%13=C(S%12)C(C%14=CC(F)=C(CC(CCCC)CC)S%14)=C%15C(SC(C%16=CC=C(S%16)C(SC(C%17=CC=CS%17)=C%18C%19=O)=C%18C(C%20=C(CC(CCCC)CC)SC(CC(CCCC)CC)=C%20%19)=O)=C%15)=C%13C%21=CC(F)=C(CC(CCCC)CC)S%21)S%11)=C%22C%23=O)=C%22C(C%24=C(CC(CCCC)CC)SC(CC(CCCC)CC)=C%24%23)=O)=C9)=C7C%25=CC(F)=C(CC(CCCC)CC)S%25)S5)=C%26C%27=O)=C%26C(C%28=C(CC(CCCC)CC)SC(CC(CCCC)CC)=C%28%27)=O)=C3)=C(C%29=CC(F)=C(CC(CCCC)CC)S%29)C%30=C2SC=C%30)=C1,CCc1sc(-c2c3cc(-c4ccc(-c5sc(-c6ccc(-c7cc8c(-c9cc(F)c(CC)s9)c9sc(-c%10ccc(-c%11sc(-c%12ccc(-c%13cc%14c(-c%15cc(F)c(CC)s%15)c%15sc(-c%16ccc(-c%17sc(-c%18cccs%18)c%18c%17C(=O)c%17c(CC)sc(CC)c%17C%18=O)s%16)cc%15c(-c%15cc(F)c(CC)s%15)c%14s%13)s%12)c%12c%11C(=O)c%11c(CC)sc(CC)c%11C%12=O)s%10)cc9c(-c9cc(F)c(CC)s9)c8s7)s6)c6c5C(=O)c5c(CC)sc(CC)c5C6=O)s4)sc3c(-c3cc(F)c(CC)s3)c3ccsc23)cc1F,CCCCC(CC1=C(F)C=C(C2=C3C=C(SC3=C(C4=C2SC=C4)C5=CC(F)=C(S5)CC(CCCC)CC)C6=CC=C(S6)C7=C(C(C8=C(SC(CC(CCCC)CC)=C8C9=O)CC(CCCC)CC)=O)C9=C(C%10=CC=CS%10)S7)S1)CC
451,F-EH-2F,F-EH-2F,12,PBDB-TF,"PBDB-TF, PM6, PBDB-T-2F, PBDB-T2F, PBDBT-F",10.1016/j.orgel.2022.106541,0.963,17.71,70.8,12.08,11.73,0.15,sm,fused,7,polymer,O=C1C2=C(C(/C1=C/C(S3)=CC4=C3C5=CC(C(CCCCCCCC)(C6=C7C=C8C(C(SC(/C=C(C(C9=C%10C=C(F)C(F)=C9)=O)/C%10=C(C#N)\C#N)=C%11)=C%11C8(CC(CC)CCCC)CC(CC)CCCC)=C6)CCCCCCCC)=C7C=C5C4(CC(CC)CCCC)CC(CC)CCCC)=C(C#N)/C#N)C=C(F)C(F)=C2,O=C1C2=C(C(/C1=C/C(S3)=CC4=C3C5=CC(C(CC)(C6=C7C=C8C(C(SC(/C=C(C(C9=C%10C=C(F)C(F)=C9)=O)/C%10=C(C#N)\C#N)=C%11)=C%11C8(CC)CC)=C6)CC)=C7C=C5C4(CC)CC)=C(C#N)/C#N)C=C(F)C(F)=C2,FC1=C(CC(CCCC)CC)SC(C2=C3C(SC(C4=CC=C(S4)C(SC(C5=CC=C(C6=CC7=C(S6)C(C8=CC(F)=C(CC(CCCC)CC)S8)=C9C(SC(C%10=CC=C(S%10)C(SC(C%11=CC=C(C%12=CC%13=C(S%12)C(C%14=CC(F)=C(CC(CCCC)CC)S%14)=C%15C(SC(C%16=CC=C(S%16)C(SC(C%17=CC=CS%17)=C%18C%19=O)=C%18C(C%20=C(CC(CCCC)CC)SC(CC(CCCC)CC)=C%20%19)=O)=C%15)=C%13C%21=CC(F)=C(CC(CCCC)CC)S%21)S%11)=C%22C%23=O)=C%22C(C%24=C(CC(CCCC)CC)SC(CC(CCCC)CC)=C%24%23)=O)=C9)=C7C%25=CC(F)=C(CC(CCCC)CC)S%25)S5)=C%26C%27=O)=C%26C(C%28=C(CC(CCCC)CC)SC(CC(CCCC)CC)=C%28%27)=O)=C3)=C(C%29=CC(F)=C(CC(CCCC)CC)S%29)C%30=C2SC=C%30)=C1,CCc1sc(-c2c3cc(-c4ccc(-c5sc(-c6ccc(-c7cc8c(-c9cc(F)c(CC)s9)c9sc(-c%10ccc(-c%11sc(-c%12ccc(-c%13cc%14c(-c%15cc(F)c(CC)s%15)c%15sc(-c%16ccc(-c%17sc(-c%18cccs%18)c%18c%17C(=O)c%17c(CC)sc(CC)c%17C%18=O)s%16)cc%15c(-c%15cc(F)c(CC)s%15)c%14s%13)s%12)c%12c%11C(=O)c%11c(CC)sc(CC)c%11C%12=O)s%10)cc9c(-c9cc(F)c(CC)s9)c8s7)s6)c6c5C(=O)c5c(CC)sc(CC)c5C6=O)s4)sc3c(-c3cc(F)c(CC)s3)c3ccsc23)cc1F,CCCCC(CC1=C(F)C=C(C2=C3C=C(SC3=C(C4=C2SC=C4)C5=CC(F)=C(S5)CC(CCCC)CC)C6=CC=C(S6)C7=C(C(C8=C(SC(CC(CCCC)CC)=C8C9=O)CC(CCCC)CC)=O)C9=C(C%10=CC=CS%10)S7)S1)CC
452,FOEH-2F,FOEH-2F,12,PBDB-TF,"PBDB-TF, PM6, PBDB-T-2F, PBDB-T2F, PBDBT-F",10.1016/j.orgel.2022.106541,0.869,22.81,73.3,14.53,14.28,0.17,sm,fused,7,polymer,O=C1C2=C(C(/C1=C/C(S3)=CC4=C3C5=CC(C(CCCCCCCC)(C6=C7C=C(O8)C(C(SC(/C=C(C(C9=C%10C=C(F)C(F)=C9)=O)/C%10=C(C#N)\C#N)=C%11)=C%11C8(CC(CC)CCCC)CC(CC)CCCC)=C6)CCCCCCCC)=C7C=C5OC4(CC(CC)CCCC)CC(CC)CCCC)=C(C#N)/C#N)C=C(F)C(F)=C2,O=C1C2=C(C(/C1=C/C(S3)=CC4=C3C5=CC(C(CC)(C6=C7C=C(O8)C(C(SC(/C=C(C(C9=C%10C=C(F)C(F)=C9)=O)/C%10=C(C#N)\C#N)=C%11)=C%11C8(CC)CC)=C6)CC)=C7C=C5OC4(CC)CC)=C(C#N)/C#N)C=C(F)C(F)=C2,FC1=C(CC(CCCC)CC)SC(C2=C3C(SC(C4=CC=C(S4)C(SC(C5=CC=C(C6=CC7=C(S6)C(C8=CC(F)=C(CC(CCCC)CC)S8)=C9C(SC(C%10=CC=C(S%10)C(SC(C%11=CC=C(C%12=CC%13=C(S%12)C(C%14=CC(F)=C(CC(CCCC)CC)S%14)=C%15C(SC(C%16=CC=C(S%16)C(SC(C%17=CC=CS%17)=C%18C%19=O)=C%18C(C%20=C(CC(CCCC)CC)SC(CC(CCCC)CC)=C%20%19)=O)=C%15)=C%13C%21=CC(F)=C(CC(CCCC)CC)S%21)S%11)=C%22C%23=O)=C%22C(C%24=C(CC(CCCC)CC)SC(CC(CCCC)CC)=C%24%23)=O)=C9)=C7C%25=CC(F)=C(CC(CCCC)CC)S%25)S5)=C%26C%27=O)=C%26C(C%28=C(CC(CCCC)CC)SC(CC(CCCC)CC)=C%28%27)=O)=C3)=C(C%29=CC(F)=C(CC(CCCC)CC)S%29)C%30=C2SC=C%30)=C1,CCc1sc(-c2c3cc(-c4ccc(-c5sc(-c6ccc(-c7cc8c(-c9cc(F)c(CC)s9)c9sc(-c%10ccc(-c%11sc(-c%12ccc(-c%13cc%14c(-c%15cc(F)c(CC)s%15)c%15sc(-c%16ccc(-c%17sc(-c%18cccs%18)c%18c%17C(=O)c%17c(CC)sc(CC)c%17C%18=O)s%16)cc%15c(-c%15cc(F)c(CC)s%15)c%14s%13)s%12)c%12c%11C(=O)c%11c(CC)sc(CC)c%11C%12=O)s%10)cc9c(-c9cc(F)c(CC)s9)c8s7)s6)c6c5C(=O)c5c(CC)sc(CC)c5C6=O)s4)sc3c(-c3cc(F)c(CC)s3)c3ccsc23)cc1F,CCCCC(CC1=C(F)C=C(C2=C3C=C(SC3=C(C4=C2SC=C4)C5=CC(F)=C(S5)CC(CCCC)CC)C6=CC=C(S6)C7=C(C(C8=C(SC(CC(CCCC)CC)=C8C9=O)CC(CCCC)CC)=O)C9=C(C%10=CC=CS%10)S7)S1)CC
452,FOEH-2F,FOEH-2F,15,D18,D18,10.1016/j.orgel.2022.106541,0.88,23.75,74.2,15.51,15.28,0.14,sm,fused,7,polymer,O=C1C2=C(C(/C1=C/C(S3)=CC4=C3C5=CC(C(CCCCCCCC)(C6=C7C=C(O8)C(C(SC(/C=C(C(C9=C%10C=C(F)C(F)=C9)=O)/C%10=C(C#N)\C#N)=C%11)=C%11C8(CC(CC)CCCC)CC(CC)CCCC)=C6)CCCCCCCC)=C7C=C5OC4(CC(CC)CCCC)CC(CC)CCCC)=C(C#N)/C#N)C=C(F)C(F)=C2,O=C1C2=C(C(/C1=C/C(S3)=CC4=C3C5=CC(C(CC)(C6=C7C=C(O8)C(C(SC(/C=C(C(C9=C%10C=C(F)C(F)=C9)=O)/C%10=C(C#N)\C#N)=C%11)=C%11C8(CC)CC)=C6)CC)=C7C=C5OC4(CC)CC)=C(C#N)/C#N)C=C(F)C(F)=C2,FC1=C(CC)SC(C2=C3C(C=C(C4=C(CC(CCCC)CCCCCC)C=C(C5=CC6=C(C(SC(C7=CC(CC(CCCC)CCCCCC)=C(C(S8)=CC9=C8C(C%10=CC(F)=C(CC)S%10)=C(C=C(C%11=C(CC(CCCC)CCCCCC)C=C(C%12=CC%13=C(C(SC(C%14=CC(CC(CCCC)CCCCCC)=C(C(S%15)=CC%16=C%15C(C%17=CC(F)=C(CC)S%17)=C(C=C(C%18=C(CC(CCCC)CCCCCC)C=C(C%19=CC%20=C(C(SC(C%21=CC(CC(CCCC)CCCCCC)=CS%21)=C%22)=C%22C%23=NSN=C%23%20)S%19)S%18)S%24)C%24=C%16C%25=CC(F)=C(CC)S%25)S%14)=C%26)=C%26C%27=NSN=C%27%13)S%12)S%11)S%28)C%28=C9C%29=CC(F)=C(CC)S%29)S7)=C%30)=C%30C%31=NSN=C%316)S5)S4)S3)=C(C%32=CC(F)=C(CC)S%32)C%33=C2C=CS%33)=C1,CCc1csc(-c2cc3c4nsnc4c4cc(-c5cc(CC)c(-c6cc7c(-c8cc(F)c(CC)s8)c8sc(-c9sc(-c%10cc%11c%12nsnc%12c%12cc(-c%13cc(CC)c(-c%14cc%15c(-c%16cc(F)c(CC)s%16)c%16sc(-c%17sc(-c%18cc%19c%20nsnc%20c%20cc(-c%21cc(CC)c(-c%22cc%23c(-c%24cc(F)c(CC)s%24)c%24sccc%24c(-c%24cc(F)c(CC)s%24)c%23s%22)s%21)sc%20c%19s%18)cc%17CC)cc%16c(-c%16cc(F)c(CC)s%16)c%15s%14)s%13)sc%12c%11s%10)cc9CC)cc8c(-c8cc(F)c(CC)s8)c7s6)s5)sc4c3s2)c1,CCCCCCC(CCCC)CC1=CSC(C2=CC3=C(C4=C(C5=NSN=C35)C=C(C6=CC(CC(CCCC)CCCCCC)=C(C7=CC8=C(C9=CC(F)=C(CC(CC)CCCC)S9)C%10=C(C=CS%10)C(C%11=CC(F)=C(CC(CC)CCCC)S%11)=C8S7)S6)S4)S2)=C1
453,BT-rhoCN,BT-rhoCN,12,PM6,"PBDB-TF, PM6, PBDB-T-2F, PBDB-T2F, PBDBT-F",10.1016/j.polymer.2022.125267,1.04,1.1,29.11,0.33,0.33,,sm,unfused,2,polymer,O=C(N(CCCCCCCC)/C(S/1)=C(C#N)\C#N)C1=C\C2=C(CCCCCCCC)C(S3)=C(S2)C=C3C4=CC=C(C5=CC(SC(/C=C6C(N(CCCCCCCC)/C(S/6)=C(C#N)\C#N)=O)=C7CCCCCCCC)=C7S5)C8=NSN=C48,CCC1=C(/C=C2C(N(CC)/C(S/2)=C(C#N)\C#N)=O)SC3=C1SC(C4=CC=C(C5=CC(SC(/C=C6C(N(CC)/C(S/6)=C(C#N)\C#N)=O)=C7CC)=C7S5)C8=NSN=C48)=C3,FC1=C(CC(CCCC)CC)SC(C2=C3C(SC(C4=CC=C(S4)C(SC(C5=CC=C(C6=CC7=C(S6)C(C8=CC(F)=C(CC(CCCC)CC)S8)=C9C(SC(C%10=CC=C(S%10)C(SC(C%11=CC=C(C%12=CC%13=C(S%12)C(C%14=CC(F)=C(CC(CCCC)CC)S%14)=C%15C(SC(C%16=CC=C(S%16)C(SC(C%17=CC=CS%17)=C%18C%19=O)=C%18C(C%20=C(CC(CCCC)CC)SC(CC(CCCC)CC)=C%20%19)=O)=C%15)=C%13C%21=CC(F)=C(CC(CCCC)CC)S%21)S%11)=C%22C%23=O)=C%22C(C%24=C(CC(CCCC)CC)SC(CC(CCCC)CC)=C%24%23)=O)=C9)=C7C%25=CC(F)=C(CC(CCCC)CC)S%25)S5)=C%26C%27=O)=C%26C(C%28=C(CC(CCCC)CC)SC(CC(CCCC)CC)=C%28%27)=O)=C3)=C(C%29=CC(F)=C(CC(CCCC)CC)S%29)C%30=C2SC=C%30)=C1,CCc1sc(-c2c3cc(-c4ccc(-c5sc(-c6ccc(-c7cc8c(-c9cc(F)c(CC)s9)c9sc(-c%10ccc(-c%11sc(-c%12ccc(-c%13cc%14c(-c%15cc(F)c(CC)s%15)c%15sc(-c%16ccc(-c%17sc(-c%18cccs%18)c%18c%17C(=O)c%17c(CC)sc(CC)c%17C%18=O)s%16)cc%15c(-c%15cc(F)c(CC)s%15)c%14s%13)s%12)c%12c%11C(=O)c%11c(CC)sc(CC)c%11C%12=O)s%10)cc9c(-c9cc(F)c(CC)s9)c8s7)s6)c6c5C(=O)c5c(CC)sc(CC)c5C6=O)s4)sc3c(-c3cc(F)c(CC)s3)c3ccsc23)cc1F,CCCCC(CC1=C(F)C=C(C2=C3C=C(SC3=C(C4=C2SC=C4)C5=CC(F)=C(S5)CC(CCCC)CC)C6=CC=C(S6)C7=C(C(C8=C(SC(CC(CCCC)CC)=C8C9=O)CC(CCCC)CC)=O)C9=C(C%10=CC=CS%10)S7)S1)CC
454,BT-rho,BT-rho,12,PM6,"PBDB-TF, PM6, PBDB-T-2F, PBDB-T2F, PBDBT-F",10.1016/j.polymer.2022.125267,1.1,3.4,39.5,1.48,1.48,,sm,unfused,2,polymer,S=C(S/1)N(CCCCCCCC)C(C1=C\C2=C(CCCCCCCC)C(S3)=C(S2)C=C3C4=CC=C(C5=CC(SC(/C=C6C(N(CCCCCCCC)C(S/6)=S)=O)=C7CCCCCCCC)=C7S5)C8=NSN=C48)=O,CCC1=C(/C=C2C(N(CC)C(S/2)=S)=O)SC3=C1SC(C4=CC=C(C5=CC(SC(/C=C6C(N(CC)C(S/6)=S)=O)=C7CC)=C7S5)C8=NSN=C48)=C3,FC1=C(CC(CCCC)CC)SC(C2=C3C(SC(C4=CC=C(S4)C(SC(C5=CC=C(C6=CC7=C(S6)C(C8=CC(F)=C(CC(CCCC)CC)S8)=C9C(SC(C%10=CC=C(S%10)C(SC(C%11=CC=C(C%12=CC%13=C(S%12)C(C%14=CC(F)=C(CC(CCCC)CC)S%14)=C%15C(SC(C%16=CC=C(S%16)C(SC(C%17=CC=CS%17)=C%18C%19=O)=C%18C(C%20=C(CC(CCCC)CC)SC(CC(CCCC)CC)=C%20%19)=O)=C%15)=C%13C%21=CC(F)=C(CC(CCCC)CC)S%21)S%11)=C%22C%23=O)=C%22C(C%24=C(CC(CCCC)CC)SC(CC(CCCC)CC)=C%24%23)=O)=C9)=C7C%25=CC(F)=C(CC(CCCC)CC)S%25)S5)=C%26C%27=O)=C%26C(C%28=C(CC(CCCC)CC)SC(CC(CCCC)CC)=C%28%27)=O)=C3)=C(C%29=CC(F)=C(CC(CCCC)CC)S%29)C%30=C2SC=C%30)=C1,CCc1sc(-c2c3cc(-c4ccc(-c5sc(-c6ccc(-c7cc8c(-c9cc(F)c(CC)s9)c9sc(-c%10ccc(-c%11sc(-c%12ccc(-c%13cc%14c(-c%15cc(F)c(CC)s%15)c%15sc(-c%16ccc(-c%17sc(-c%18cccs%18)c%18c%17C(=O)c%17c(CC)sc(CC)c%17C%18=O)s%16)cc%15c(-c%15cc(F)c(CC)s%15)c%14s%13)s%12)c%12c%11C(=O)c%11c(CC)sc(CC)c%11C%12=O)s%10)cc9c(-c9cc(F)c(CC)s9)c8s7)s6)c6c5C(=O)c5c(CC)sc(CC)c5C6=O)s4)sc3c(-c3cc(F)c(CC)s3)c3ccsc23)cc1F,CCCCC(CC1=C(F)C=C(C2=C3C=C(SC3=C(C4=C2SC=C4)C5=CC(F)=C(S5)CC(CCCC)CC)C6=CC=C(S6)C7=C(C(C8=C(SC(CC(CCCC)CC)=C8C9=O)CC(CCCC)CC)=O)C9=C(C%10=CC=CS%10)S7)S1)CC
455,PY-IT,"PFY-0Se, PJ1-H, PY-IT",12,PM6,"PBDB-TF, PM6, PBDB-T-2F, PBDB-T2F, PBDBT-F",10.1021/acsami.2c07703,0.938,23.15,74.7,16.22,16.05,0.19,polymer,,,polymer,O=C1C2=CC=C(C3=CC=CS3)C=C2C(/C1=C/C4=C(CCCCCCCCCCC)C(SC5=C6N(C7=C5C8=NSN=C8C9=C7N(C%10=C9SC%11=C%10SC(/C=C%12/C(C%13=C(C%12=O)C=CC(C(S%14)=CC=C%14C(C=C%15C(/C%16=C/C%17=C(CCCCCCCCCCC)C(SC%18=C%19N(C%20=C%18C%21=NSN=C%21C%22=C%20N(C%23=C%22SC%24=C%23SC(/C=C%25/C(C%26=C(C%25=O)C=CC=C%26)=C(C#N)/C#N)=C%24CCCCCCCCCCC)CC(CCCCCCCCCC)CCCCCCCC)CC(CCCCCCCCCC)CCCCCCCC)=C%19S%17)=C(C#N)/C#N)=CC=C%15C%16=O)=C%13)=C(C#N)/C#N)=C%11CCCCCCCCCCC)CC(CCCCCCCCCC)CCCCCCCC)CC(CCCCCCCCCC)CCCCCCCC)=C6S4)=C(C#N)/C#N,O=C1C2=CC=C(C3=CC=CS3)C=C2C(/C1=C/C4=C(CC)C(SC5=C6N(C7=C5C8=NSN=C8C9=C7N(C%10=C9SC%11=C%10SC(/C=C%12/C(C%13=C(C%12=O)C=CC(C(S%14)=CC=C%14C(C=C%15C(/C%16=C/C%17=C(CC)C(SC%18=C%19N(C%20=C%18C%21=NSN=C%21C%22=C%20N(C%23=C%22SC%24=C%23SC(/C=C%25/C(C%26=C(C%25=O)C=CC=C%26)=C(C#N)/C#N)=C%24CC)CC)CC)=C%19S%17)=C(C#N)/C#N)=CC=C%15C%16=O)=C%13)=C(C#N)/C#N)=C%11CC)CC)CC)=C6S4)=C(C#N)/C#N,FC1=C(CC(CCCC)CC)SC(C2=C3C(SC(C4=CC=C(S4)C(SC(C5=CC=C(C6=CC7=C(S6)C(C8=CC(F)=C(CC(CCCC)CC)S8)=C9C(SC(C%10=CC=C(S%10)C(SC(C%11=CC=C(C%12=CC%13=C(S%12)C(C%14=CC(F)=C(CC(CCCC)CC)S%14)=C%15C(SC(C%16=CC=C(S%16)C(SC(C%17=CC=CS%17)=C%18C%19=O)=C%18C(C%20=C(CC(CCCC)CC)SC(CC(CCCC)CC)=C%20%19)=O)=C%15)=C%13C%21=CC(F)=C(CC(CCCC)CC)S%21)S%11)=C%22C%23=O)=C%22C(C%24=C(CC(CCCC)CC)SC(CC(CCCC)CC)=C%24%23)=O)=C9)=C7C%25=CC(F)=C(CC(CCCC)CC)S%25)S5)=C%26C%27=O)=C%26C(C%28=C(CC(CCCC)CC)SC(CC(CCCC)CC)=C%28%27)=O)=C3)=C(C%29=CC(F)=C(CC(CCCC)CC)S%29)C%30=C2SC=C%30)=C1,CCc1sc(-c2c3cc(-c4ccc(-c5sc(-c6ccc(-c7cc8c(-c9cc(F)c(CC)s9)c9sc(-c%10ccc(-c%11sc(-c%12ccc(-c%13cc%14c(-c%15cc(F)c(CC)s%15)c%15sc(-c%16ccc(-c%17sc(-c%18cccs%18)c%18c%17C(=O)c%17c(CC)sc(CC)c%17C%18=O)s%16)cc%15c(-c%15cc(F)c(CC)s%15)c%14s%13)s%12)c%12c%11C(=O)c%11c(CC)sc(CC)c%11C%12=O)s%10)cc9c(-c9cc(F)c(CC)s9)c8s7)s6)c6c5C(=O)c5c(CC)sc(CC)c5C6=O)s4)sc3c(-c3cc(F)c(CC)s3)c3ccsc23)cc1F,CCCCC(CC1=C(F)C=C(C2=C3C=C(SC3=C(C4=C2SC=C4)C5=CC(F)=C(S5)CC(CCCC)CC)C6=CC=C(S6)C7=C(C(C8=C(SC(CC(CCCC)CC)=C8C9=O)CC(CCCC)CC)=O)C9=C(C%10=CC=CS%10)S7)S1)CC
455,PY-IT,"PFY-0Se, PJ1-H, PY-IT",12,PM6,"PBDB-TF, PM6, PBDB-T-2F, PBDB-T2F, PBDBT-F",10.1021/acsomega.2c06181,0.945,23.57,76.9,17.14,16.96,0.19,polymer,,,polymer,O=C1C2=CC=C(C3=CC=CS3)C=C2C(/C1=C/C4=C(CCCCCCCCCCC)C(SC5=C6N(C7=C5C8=NSN=C8C9=C7N(C%10=C9SC%11=C%10SC(/C=C%12/C(C%13=C(C%12=O)C=CC(C(S%14)=CC=C%14C(C=C%15C(/C%16=C/C%17=C(CCCCCCCCCCC)C(SC%18=C%19N(C%20=C%18C%21=NSN=C%21C%22=C%20N(C%23=C%22SC%24=C%23SC(/C=C%25/C(C%26=C(C%25=O)C=CC=C%26)=C(C#N)/C#N)=C%24CCCCCCCCCCC)CC(CCCCCCCCCC)CCCCCCCC)CC(CCCCCCCCCC)CCCCCCCC)=C%19S%17)=C(C#N)/C#N)=CC=C%15C%16=O)=C%13)=C(C#N)/C#N)=C%11CCCCCCCCCCC)CC(CCCCCCCCCC)CCCCCCCC)CC(CCCCCCCCCC)CCCCCCCC)=C6S4)=C(C#N)/C#N,O=C1C2=CC=C(C3=CC=CS3)C=C2C(/C1=C/C4=C(CC)C(SC5=C6N(C7=C5C8=NSN=C8C9=C7N(C%10=C9SC%11=C%10SC(/C=C%12/C(C%13=C(C%12=O)C=CC(C(S%14)=CC=C%14C(C=C%15C(/C%16=C/C%17=C(CC)C(SC%18=C%19N(C%20=C%18C%21=NSN=C%21C%22=C%20N(C%23=C%22SC%24=C%23SC(/C=C%25/C(C%26=C(C%25=O)C=CC=C%26)=C(C#N)/C#N)=C%24CC)CC)CC)=C%19S%17)=C(C#N)/C#N)=CC=C%15C%16=O)=C%13)=C(C#N)/C#N)=C%11CC)CC)CC)=C6S4)=C(C#N)/C#N,FC1=C(CC(CCCC)CC)SC(C2=C3C(SC(C4=CC=C(S4)C(SC(C5=CC=C(C6=CC7=C(S6)C(C8=CC(F)=C(CC(CCCC)CC)S8)=C9C(SC(C%10=CC=C(S%10)C(SC(C%11=CC=C(C%12=CC%13=C(S%12)C(C%14=CC(F)=C(CC(CCCC)CC)S%14)=C%15C(SC(C%16=CC=C(S%16)C(SC(C%17=CC=CS%17)=C%18C%19=O)=C%18C(C%20=C(CC(CCCC)CC)SC(CC(CCCC)CC)=C%20%19)=O)=C%15)=C%13C%21=CC(F)=C(CC(CCCC)CC)S%21)S%11)=C%22C%23=O)=C%22C(C%24=C(CC(CCCC)CC)SC(CC(CCCC)CC)=C%24%23)=O)=C9)=C7C%25=CC(F)=C(CC(CCCC)CC)S%25)S5)=C%26C%27=O)=C%26C(C%28=C(CC(CCCC)CC)SC(CC(CCCC)CC)=C%28%27)=O)=C3)=C(C%29=CC(F)=C(CC(CCCC)CC)S%29)C%30=C2SC=C%30)=C1,CCc1sc(-c2c3cc(-c4ccc(-c5sc(-c6ccc(-c7cc8c(-c9cc(F)c(CC)s9)c9sc(-c%10ccc(-c%11sc(-c%12ccc(-c%13cc%14c(-c%15cc(F)c(CC)s%15)c%15sc(-c%16ccc(-c%17sc(-c%18cccs%18)c%18c%17C(=O)c%17c(CC)sc(CC)c%17C%18=O)s%16)cc%15c(-c%15cc(F)c(CC)s%15)c%14s%13)s%12)c%12c%11C(=O)c%11c(CC)sc(CC)c%11C%12=O)s%10)cc9c(-c9cc(F)c(CC)s9)c8s7)s6)c6c5C(=O)c5c(CC)sc(CC)c5C6=O)s4)sc3c(-c3cc(F)c(CC)s3)c3ccsc23)cc1F,CCCCC(CC1=C(F)C=C(C2=C3C=C(SC3=C(C4=C2SC=C4)C5=CC(F)=C(S5)CC(CCCC)CC)C6=CC=C(S6)C7=C(C(C8=C(SC(CC(CCCC)CC)=C8C9=O)CC(CCCC)CC)=O)C9=C(C%10=CC=CS%10)S7)S1)CC
455,PY-IT,"PFY-0Se, PJ1-H, PY-IT",12,PM6,"PBDB-TF, PM6, PBDB-T-2F, PBDB-T2F, PBDBT-F",10.1002/adfm.202210733,0.94,23.7,74.19,16.52,16,0.4,polymer,,,polymer,O=C1C2=CC=C(C3=CC=CS3)C=C2C(/C1=C/C4=C(CCCCCCCCCCC)C(SC5=C6N(C7=C5C8=NSN=C8C9=C7N(C%10=C9SC%11=C%10SC(/C=C%12/C(C%13=C(C%12=O)C=CC(C(S%14)=CC=C%14C(C=C%15C(/C%16=C/C%17=C(CCCCCCCCCCC)C(SC%18=C%19N(C%20=C%18C%21=NSN=C%21C%22=C%20N(C%23=C%22SC%24=C%23SC(/C=C%25/C(C%26=C(C%25=O)C=CC=C%26)=C(C#N)/C#N)=C%24CCCCCCCCCCC)CC(CCCCCCCCCC)CCCCCCCC)CC(CCCCCCCCCC)CCCCCCCC)=C%19S%17)=C(C#N)/C#N)=CC=C%15C%16=O)=C%13)=C(C#N)/C#N)=C%11CCCCCCCCCCC)CC(CCCCCCCCCC)CCCCCCCC)CC(CCCCCCCCCC)CCCCCCCC)=C6S4)=C(C#N)/C#N,O=C1C2=CC=C(C3=CC=CS3)C=C2C(/C1=C/C4=C(CC)C(SC5=C6N(C7=C5C8=NSN=C8C9=C7N(C%10=C9SC%11=C%10SC(/C=C%12/C(C%13=C(C%12=O)C=CC(C(S%14)=CC=C%14C(C=C%15C(/C%16=C/C%17=C(CC)C(SC%18=C%19N(C%20=C%18C%21=NSN=C%21C%22=C%20N(C%23=C%22SC%24=C%23SC(/C=C%25/C(C%26=C(C%25=O)C=CC=C%26)=C(C#N)/C#N)=C%24CC)CC)CC)=C%19S%17)=C(C#N)/C#N)=CC=C%15C%16=O)=C%13)=C(C#N)/C#N)=C%11CC)CC)CC)=C6S4)=C(C#N)/C#N,ClC1=C(CC(CCCC)CC)SC(C2=C3C(SC(C4=CC=C(S4)C(SC(C5=CC=C(C6=CC7=C(S6)C(C8=CC(Cl)=C(CC(CCCC)CC)S8)=C9C(SC(C%10=CC=C(S%10)C(SC(C%11=CC=C(C%12=CC%13=C(S%12)C(C%14=CC(Cl)=C(CC(CCCC)CC)S%14)=C%15C(SC(C%16=CC=C(S%16)C(SC(C%17=CC=CS%17)=C%18C%19=O)=C%18C(C%20=C(CC(CCCC)CC)SC(CC(CCCC)CC)=C%20%19)=O)=C%15)=C%13C%21=CC(Cl)=C(CC(CCCC)CC)S%21)S%11)=C%22C%23=O)=C%22C(C%24=C(CC(CCCC)CC)SC(CC(CCCC)CC)=C%24%23)=O)=C9)=C7C%25=CC(Cl)=C(CC(CCCC)CC)S%25)S5)=C%26C%27=O)=C%26C(C%28=C(CC(CCCC)CC)SC(CC(CCCC)CC)=C%28%27)=O)=C3)=C(C%29=CC(Cl)=C(CC(CCCC)CC)S%29)C%30=C2SC=C%30)=C1,CCc1sc(-c2c3cc(-c4ccc(-c5sc(-c6ccc(-c7cc8c(-c9cc(Cl)c(CC)s9)c9sc(-c%10ccc(-c%11sc(-c%12ccc(-c%13cc%14c(-c%15cc(Cl)c(CC)s%15)c%15sc(-c%16ccc(-c%17sc(-c%18cccs%18)c%18c%17C(=O)c%17c(CC)sc(CC)c%17C%18=O)s%16)cc%15c(-c%15cc(Cl)c(CC)s%15)c%14s%13)s%12)c%12c%11C(=O)c%11c(CC)sc(CC)c%11C%12=O)s%10)cc9c(-c9cc(Cl)c(CC)s9)c8s7)s6)c6c5C(=O)c5c(CC)sc(CC)c5C6=O)s4)sc3c(-c3cc(Cl)c(CC)s3)c3ccsc23)cc1Cl,CCCCC(CC1=C(F)C=C(C2=C3C=C(SC3=C(C4=C2SC=C4)C5=CC(F)=C(S5)CC(CCCC)CC)C6=CC=C(S6)C7=C(C(C8=C(SC(CC(CCCC)CC)=C8C9=O)CC(CCCC)CC)=O)C9=C(C%10=CC=CS%10)S7)S1)CC
455,PY-IT,"PFY-0Se, PJ1-H, PY-IT",198,PBQ5,PBQ5,10.1016/j.scib.2022.10.005,0.907,24.6,69.72,15.56,15.56,,polymer,,,polymer,O=C1C2=CC=C(C3=CC=CS3)C=C2C(/C1=C/C4=C(CCCCCCCCCCC)C(SC5=C6N(C7=C5C8=NSN=C8C9=C7N(C%10=C9SC%11=C%10SC(/C=C%12/C(C%13=C(C%12=O)C=CC(C(S%14)=CC=C%14C(C=C%15C(/C%16=C/C%17=C(CCCCCCCCCCC)C(SC%18=C%19N(C%20=C%18C%21=NSN=C%21C%22=C%20N(C%23=C%22SC%24=C%23SC(/C=C%25/C(C%26=C(C%25=O)C=CC=C%26)=C(C#N)/C#N)=C%24CCCCCCCCCCC)CC(CCCCCCCCCC)CCCCCCCC)CC(CCCCCCCCCC)CCCCCCCC)=C%19S%17)=C(C#N)/C#N)=CC=C%15C%16=O)=C%13)=C(C#N)/C#N)=C%11CCCCCCCCCCC)CC(CCCCCCCCCC)CCCCCCCC)CC(CCCCCCCCCC)CCCCCCCC)=C6S4)=C(C#N)/C#N,O=C1C2=CC=C(C3=CC=CS3)C=C2C(/C1=C/C4=C(CC)C(SC5=C6N(C7=C5C8=NSN=C8C9=C7N(C%10=C9SC%11=C%10SC(/C=C%12/C(C%13=C(C%12=O)C=CC(C(S%14)=CC=C%14C(C=C%15C(/C%16=C/C%17=C(CC)C(SC%18=C%19N(C%20=C%18C%21=NSN=C%21C%22=C%20N(C%23=C%22SC%24=C%23SC(/C=C%25/C(C%26=C(C%25=O)C=CC=C%26)=C(C#N)/C#N)=C%24CC)CC)CC)=C%19S%17)=C(C#N)/C#N)=CC=C%15C%16=O)=C%13)=C(C#N)/C#N)=C%11CC)CC)CC)=C6S4)=C(C#N)/C#N,FC(C(F)=C(C1=NC(CC(CCCC)CC)=C(N=C21)CC(CC)CCCC)C3=CC=C(S3)C4=CC5=C(C6=C(C(C7=CC(F)=C(S7)CC(CC)CCCC)=C5S4)C=CS6)C8=CC(F)=C(S8)CC(CCCC)CC)=C2C9=CC=C(C%10=CC(C(C%11=CC(F)=C(S%11)CC(CC)CCCC)=C%12S%13)=C(S%10)C(C%14=CC(F)=C(S%14)CC(CCCC)CC)=C%12C=C%13C(S%15)=CC=C%15C(C%16=NC(CC(CCCC)CC)=C(N=C%17%16)CC(CC)CCCC)=C(F)C(F)=C%17C%18=CC=C(C%19=CC(C(C%20=CC(F)=C(S%20)CC(CC)CCCC)=C%21S%22)=C(S%19)C(C%23=CC(F)=C(S%23)CC(CCCC)CC)=C%21C=C%22C(S%24)=CC=C%24C(C%25=NC(CC(CCCC)CC)=C(N=C%26%25)CC(CC)CCCC)=C(F)C(F)=C%26C%27=CC=CS%27)S%18)S9,FC(C(F)=C(C1=NC(CC)=C(N=C21)CC)C3=CC=C(S3)C4=CC5=C(C6=C(C(C7=CC(F)=C(S7)CC)=C5S4)C=CS6)C8=CC(F)=C(S8)CC)=C2C9=CC=C(C%10=CC(C(C%11=CC(F)=C(S%11)CC)=C%12S%13)=C(S%10)C(C%14=CC(F)=C(S%14)CC)=C%12C=C%13C(S%15)=CC=C%15C(C%16=NC(CC)=C(N=C%17%16)CC)=C(F)C(F)=C%17C%18=CC=C(C%19=CC(C(C%20=CC(F)=C(S%20)CC)=C%21S%22)=C(S%19)C(C%23=CC(F)=C(S%23)CC)=C%21C=C%22C(S%24)=CC=C%24C(C%25=NC(CC)=C(N=C%26%25)CC)=C(F)C(F)=C%26C%27=CC=CS%27)S%18)S9,FC(C(F)=C(C1=NC(CC(CCCC)CC)=C(N=C21)CC(CCCC)CC)C3=CC=C(S3)C4=CC5=C(C6=C(C(C7=CC(F)=C(S7)CC(CCCC)CC)=C5S4)C=CS6)C8=CC(F)=C(S8)CC(CCCC)CC)=C2C9=CC=CS9
455,PY-IT,"PFY-0Se, PJ1-H, PY-IT",199,PBQ8,PBQ8,10.1016/j.scib.2022.10.005,0.91,25.14,74.5,17.04,17.04,,polymer,,,polymer,O=C1C2=CC=C(C3=CC=CS3)C=C2C(/C1=C/C4=C(CCCCCCCCCCC)C(SC5=C6N(C7=C5C8=NSN=C8C9=C7N(C%10=C9SC%11=C%10SC(/C=C%12/C(C%13=C(C%12=O)C=CC(C(S%14)=CC=C%14C(C=C%15C(/C%16=C/C%17=C(CCCCCCCCCCC)C(SC%18=C%19N(C%20=C%18C%21=NSN=C%21C%22=C%20N(C%23=C%22SC%24=C%23SC(/C=C%25/C(C%26=C(C%25=O)C=CC=C%26)=C(C#N)/C#N)=C%24CCCCCCCCCCC)CC(CCCCCCCCCC)CCCCCCCC)CC(CCCCCCCCCC)CCCCCCCC)=C%19S%17)=C(C#N)/C#N)=CC=C%15C%16=O)=C%13)=C(C#N)/C#N)=C%11CCCCCCCCCCC)CC(CCCCCCCCCC)CCCCCCCC)CC(CCCCCCCCCC)CCCCCCCC)=C6S4)=C(C#N)/C#N,O=C1C2=CC=C(C3=CC=CS3)C=C2C(/C1=C/C4=C(CC)C(SC5=C6N(C7=C5C8=NSN=C8C9=C7N(C%10=C9SC%11=C%10SC(/C=C%12/C(C%13=C(C%12=O)C=CC(C(S%14)=CC=C%14C(C=C%15C(/C%16=C/C%17=C(CC)C(SC%18=C%19N(C%20=C%18C%21=NSN=C%21C%22=C%20N(C%23=C%22SC%24=C%23SC(/C=C%25/C(C%26=C(C%25=O)C=CC=C%26)=C(C#N)/C#N)=C%24CC)CC)CC)=C%19S%17)=C(C#N)/C#N)=CC=C%15C%16=O)=C%13)=C(C#N)/C#N)=C%11CC)CC)CC)=C6S4)=C(C#N)/C#N,FC(C(F)=C(C1=NC(CCCCCCCC)=C(N=C21)CCCCCCCC)C3=CC=C(S3)C4=CC5=C(C6=C(C(C7=CC(F)=C(S7)CC(CC)CCCC)=C5S4)C=CS6)C8=CC(F)=C(S8)CC(CCCC)CC)=C2C9=CC=C(C%10=CC(C(C%11=CC(F)=C(S%11)CC(CC)CCCC)=C%12S%13)=C(S%10)C(C%14=CC(F)=C(S%14)CC(CCCC)CC)=C%12C=C%13C(S%15)=CC=C%15C(C%16=NC(CCCCCCCC)=C(N=C%17%16)CCCCCCCC)=C(F)C(F)=C%17C%18=CC=C(C%19=CC(C(C%20=CC(F)=C(S%20)CC(CC)CCCC)=C%21S%22)=C(S%19)C(C%23=CC(F)=C(S%23)CC(CCCC)CC)=C%21C=C%22C(S%24)=CC=C%24C(C%25=NC(CCCCCCCC)=C(N=C%26%25)CCCCCCCC)=C(F)C(F)=C%26C%27=CC=CS%27)S%18)S9,FC(C(F)=C(C1=NC(CC)=C(N=C21)CC)C3=CC=C(S3)C4=CC5=C(C6=C(C(C7=CC(F)=C(S7)CC)=C5S4)C=CS6)C8=CC(F)=C(S8)CC)=C2C9=CC=C(C%10=CC(C(C%11=CC(F)=C(S%11)CC)=C%12S%13)=C(S%10)C(C%14=CC(F)=C(S%14)CC)=C%12C=C%13C(S%15)=CC=C%15C(C%16=NC(CC)=C(N=C%17%16)CC)=C(F)C(F)=C%17C%18=CC=C(C%19=CC(C(C%20=CC(F)=C(S%20)CC)=C%21S%22)=C(S%19)C(C%23=CC(F)=C(S%23)CC)=C%21C=C%22C(S%24)=CC=C%24C(C%25=NC(CC)=C(N=C%26%25)CC)=C(F)C(F)=C%26C%27=CC=CS%27)S%18)S9,FC(C(F)=C(C1=NC(CCCCCCCC)=C(N=C21)CCCCCCCC)C3=CC=C(S3)C4=CC5=C(C6=C(C(C7=CC(F)=C(S7)CC(CCCC)CC)=C5S4)C=CS6)C8=CC(F)=C(S8)CC(CCCC)CC)=C2C9=CC=CS9
456,SSBR,SSBR,0,P3HT,P3HT,10.1016/j.solener.2018.09.077,0.74,1.09,29.38,0.26,0.24,0.01,sm,unfused,3,polymer,S=C(S/1)N(CC)C(C1=C\C2=CC=C(C3=CC(C(CC(CCCC)CC)(CC(CCCC)CC)C4=C5SC(C6=CC=C(/C=C7C(N(CC)C(S/7)=S)=O)C8=NSN=C68)=C4)=C5S3)C9=NSN=C92)=O,CCN1C(=O)/C(=C/c2ccc(-c3cc4c(s3)-c3sc(-c5ccc(/C=C6\SC(=S)N(CC)C6=O)c6nsnc56)cc3C4(CC)CC)c3nsnc23)SC1=S,CCCCCCC1=CSC(C2=C(CCCCCC)C=C(C3=C(CCCCCC)C=C(C4=C(CCCCCC)C=C(C5=C(CCCCCC)C=C(C6=C(CCCCCC)C=CS6)S5)S4)S3)S2)=C1,CCc1cc(C)sc1-c1sc(-c2cc(CC)c(-c3sc(-c4cc(CC)c(-c5sc(C)cc5CC)s4)cc3CC)s2)cc1CC,CCCCCCC1=CSC=C1
456,SSBR,SSBR,3,PBDB-T,PBDB-T,10.1016/j.solener.2018.09.077,0.88,9.12,40.45,3.44,3.23,0.15,sm,unfused,3,polymer,S=C(S/1)N(CC)C(C1=C\C2=CC=C(C3=CC(C(CC(CCCC)CC)(CC(CCCC)CC)C4=C5SC(C6=CC=C(/C=C7C(N(CC)C(S/7)=S)=O)C8=NSN=C68)=C4)=C5S3)C9=NSN=C92)=O,CCN1C(=O)/C(=C/c2ccc(-c3cc4c(s3)-c3sc(-c5ccc(/C=C6\SC(=S)N(CC)C6=O)c6nsnc56)cc3C4(CC)CC)c3nsnc23)SC1=S,CCC(CCCC)CC1=CC=C(S1)C2=C3C(SC(C4=CC=C(S4)C(SC(C5=CC=C(C6=CC7=C(S6)C(C8=CC=C(CC(CCCC)CC)S8)=C9C(SC(C%10=CC=C(S%10)C(SC(C%11=CC=C(C%12=CC%13=C(S%12)C(C%14=CC=C(CC(CCCC)CC)S%14)=C%15C(SC(C%16=CC=C(S%16)C(SC(C%17=CC=CS%17)=C%18C%19=O)=C%18C(C%20=C(CC(CCCC)CC)SC(CC(CCCC)CC)=C%20%19)=O)=C%15)=C%13C%21=CC=C(CC(CCCC)CC)S%21)S%11)=C%22C%23=O)=C%22C(C%24=C(CC(CCCC)CC)SC(CC(CCCC)CC)=C%24%23)=O)=C9)=C7C%25=CC=C(CC(CCCC)CC)S%25)S5)=C%26C%27=O)=C%26C(C%28=C(CC(CCCC)CC)SC(CC(CCCC)CC)=C%28%27)=O)=C3)=C(C%29=CC=C(CC(CCCC)CC)S%29)C%30=C2SC=C%30,CCc1ccc(-c2c3cc(-c4ccc(-c5sc(-c6ccc(-c7cc8c(-c9ccc(CC)s9)c9sc(-c%10ccc(-c%11sc(-c%12ccc(-c%13cc%14c(-c%15ccc(CC)s%15)c%15sc(-c%16ccc(-c%17sc(-c%18cccs%18)c%18c%17C(=O)c%17c(CC)sc(CC)c%17C%18=O)s%16)cc%15c(-c%15ccc(CC)s%15)c%14s%13)s%12)c%12c%11C(=O)c%11c(CC)sc(CC)c%11C%12=O)s%10)cc9c(-c9ccc(CC)s9)c8s7)s6)c6c5C(=O)c5c(CC)sc(CC)c5C6=O)s4)sc3c(-c3ccc(CC)s3)c3ccsc23)s1,CCCCC(CC1=CC=C(S1)C2=C3C=C(SC3=C(C4=C2SC=C4)C5=CC=C(S5)CC(CCCC)CC)C6=CC=C(S6)C7=C(C(C8=C(SC(CC(CCCC)CC)=C8C9=O)CC(CCCC)CC)=O)C9=C(C%10=CC=CS%10)S7)CC
456,SSBR,SSBR,7,PTB7-Th,"PTB7-Th, PBDTT-TT-F, PBDTTT-EFT, PBT7-Th",10.1016/j.solener.2018.09.077,0.92,15.91,55.8,8.16,8.16,,sm,unfused,3,polymer,S=C(S/1)N(CC)C(C1=C\C2=CC=C(C3=CC(C(CC(CCCC)CC)(CC(CCCC)CC)C4=C5SC(C6=CC=C(/C=C7C(N(CC)C(S/7)=S)=O)C8=NSN=C68)=C4)=C5S3)C9=NSN=C92)=O,CCN1C(=O)/C(=C/c2ccc(-c3cc4c(s3)-c3sc(-c5ccc(/C=C6\SC(=S)N(CC)C6=O)c6nsnc56)cc3C4(CC)CC)c3nsnc23)SC1=S,FC1=C(C(OCC(CCCC)CC)=O)SC2=C(SC=C21)C(S3)=CC4=C3C(C5=CC=C(CC(CC)CCCC)S5)=C(C=C(C6=C(C(F)=C(C(OCC(CCCC)CC)=O)S7)C7=C(S6)C(S8)=CC9=C8C(C%10=CC=C(CC(CCCC)CC)S%10)=C(C=C(C%11=C(C(F)=C(C(OCC(CCCC)CC)=O)S%12)C%12=C(S%11)C(S%13)=CC%14=C%13C(C%15=CC=C(CC(CC)CCCC)S%15)=C(C=CS%16)C%16=C%14C%17=CC=C(CC(CC)CCCC)S%17)S%18)C%18=C9C%19=CC=C(CC(CCCC)CC)S%19)S%20)C%20=C4C%21=CC=C(CC(CC)CCCC)S%21,CCOC(=O)c1sc2c(-c3cc4c(-c5ccc(CC)s5)c5sc(-c6sc(-c7cc8c(-c9ccc(CC)s9)c9sc(-c%10sc(-c%11cc%12c(-c%13ccc(CC)s%13)c%13sccc%13c(-c%13ccc(CC)s%13)c%12s%11)c%11sc(C(=O)OCC)c(F)c%10%11)cc9c(-c9ccc(CC)s9)c8s7)c7sc(C(=O)OCC)c(F)c67)cc5c(-c5ccc(CC)s5)c4s3)scc2c1F,CCCCC(COC(C1=C(F)C2=CSC(C3=CC4=C(C5=C(C(C6=CC=C(S6)CC(CCCC)CC)=C4S3)C=CS5)C7=CC=C(S7)CC(CCCC)CC)=C2S1)=O)CC
456,SSBR,SSBR,32,PBDTTT-E-T,"PBDTTT-E-T, PBDTTT-C-T",10.1016/j.solener.2018.09.077,0.83,10.04,38.11,3.36,3.16,0.15,sm,unfused,3,polymer,S=C(S/1)N(CC)C(C1=C\C2=CC=C(C3=CC(C(CC(CCCC)CC)(CC(CCCC)CC)C4=C5SC(C6=CC=C(/C=C7C(N(CC)C(S/7)=S)=O)C8=NSN=C68)=C4)=C5S3)C9=NSN=C92)=O,CCN1C(=O)/C(=C/c2ccc(-c3cc4c(s3)-c3sc(-c5ccc(/C=C6\SC(=S)N(CC)C6=O)c6nsnc56)cc3C4(CC)CC)c3nsnc23)SC1=S,CCC(CCCC)CC1=CC=C(S1)C2=C3C(SC(C4=C5C=C(C(OCC(CCCC)CC)=O)SC5=C(S4)C6=CC7=C(S6)C(C8=CC=C(CC(CCCC)CC)S8)=C9C(SC(C%10=C%11C=C(C(OCC(CCCC)CC)=O)SC%11=C(S%10)C%12=CC%13=C(S%12)C(C%14=CC=C(CC(CCCC)CC)S%14)=C%15C(SC=C%15)=C%13C%16=CC=C(CC(CCCC)CC)S%16)=C9)=C7C%17=CC=C(CC(CCCC)CC)S%17)=C3)=C(C%18=CC=C(CC(CCCC)CC)S%18)C%19=C2SC(C%20=C%21SC(C(OCC(CCCC)CC)=O)=CC%21=CS%20)=C%19,CCOC(=O)c1cc2csc(-c3cc4c(-c5ccc(CC)s5)c5sc(-c6sc(-c7cc8c(-c9ccc(CC)s9)c9sc(-c%10sc(-c%11cc%12c(-c%13ccc(CC)s%13)c%13sccc%13c(-c%13ccc(CC)s%13)c%12s%11)c%11sc(C(=O)OCC)cc%10%11)cc9c(-c9ccc(CC)s9)c8s7)c7sc(C(=O)OCC)cc67)cc5c(-c5ccc(CC)s5)c4s3)c2s1,CCCCC(COC(C1=CC2=CSC(C3=CC4=C(C5=C(C(C6=CC=C(S6)CC(CCCC)CC)=C4S3)C=CS5)C7=CC=C(S7)CC(CCCC)CC)=C2S1)=O)CC
456,SSBR,SSBR,50,J61,J61,10.1016/j.solener.2018.09.077,0.89,8.9,40.65,3.33,3.21,0.1,sm,unfused,3,polymer,S=C(S/1)N(CC)C(C1=C\C2=CC=C(C3=CC(C(CC(CCCC)CC)(CC(CCCC)CC)C4=C5SC(C6=CC=C(/C=C7C(N(CC)C(S/7)=S)=O)C8=NSN=C68)=C4)=C5S3)C9=NSN=C92)=O,CCN1C(=O)/C(=C/c2ccc(-c3cc4c(s3)-c3sc(-c5ccc(/C=C6\SC(=S)N(CC)C6=O)c6nsnc56)cc3C4(CC)CC)c3nsnc23)SC1=S,CCCCCCCCC(CCCCCC)CN(N=C1C(C2=CC=C(C3=CC4=C(C5=C(C=CS5)C(C6=CC=C(SCCCCCCCCCCCC)S6)=C4S3)C7=CC=C(S7)SCCCCCCCCCCCC)S2)=C8F)N=C1C(C9=CC=C(C(S%10)=CC(C(C%11=CC=C(SCCCCCCCCCCCC)S%11)=C%12S%13)=C%10C(C%14=CC=C(S%14)SCCCCCCCCCCCC)=C%12C=C%13C(S%15)=CC=C%15C%16=C(F)C(F)=C(C%17=NN(N=C%17%16)CC(CCCCCC)CCCCCCCC)C%18=CC=C(C(S%19)=CC(C(C%20=CC=C(SCCCCCCCCCCCC)S%20)=C%21S%22)=C%19C(C%23=CC=C(S%23)SCCCCCCCCCCCC)=C%21C=C%22C(S%24)=CC=C%24C%25=C(F)C(F)=C(C%26=NN(N=C%26%25)CC(CCCCCC)CCCCCCCC)C%27=CC=CS%27)S%18)S9)=C8F,CCN(N=C1C(C2=CC=C(C3=CC4=C(C5=C(C=CS5)C(C6=CC=C(SCC)S6)=C4S3)C7=CC=C(S7)SCC)S2)=C8F)N=C1C(C9=CC=C(C(S%10)=CC(C(C%11=CC=C(SCC)S%11)=C%12S%13)=C%10C(C%14=CC=C(S%14)SCC)=C%12C=C%13C(S%15)=CC=C%15C%16=C(F)C(F)=C(C%17=NN(N=C%17%16)CC)C%18=CC=C(C(S%19)=CC(C(C%20=CC=C(SCC)S%20)=C%21S%22)=C%19C(C%23=CC=C(S%23)SCC)=C%21C=C%22C(S%24)=CC=C%24C%25=C(F)C(F)=C(C%26=NN(N=C%26%25)CC)C%27=CC=CS%27)S%18)S9)=C8F,CCCCCCCCCCCCSC1=CC=C(S1)C2=C3C=C(SC3=C(C4=C2SC=C4)C5=CC=C(S5)SCCCCCCCCCCCC)C6=CC=C(S6)C7=C(C(F)=C(C8=NN(N=C78)CC(CCCCCCCC)CCCCCC)C9=CC=CS9)F
456,SSBR,SSBR,200,PBDT-TS1,PBDT-TS1,10.1016/j.solener.2018.09.077,0.85,11.95,36.85,3.99,3.74,0.22,sm,unfused,3,polymer,S=C(S/1)N(CC)C(C1=C\C2=CC=C(C3=CC(C(CC(CCCC)CC)(CC(CCCC)CC)C4=C5SC(C6=CC=C(/C=C7C(N(CC)C(S/7)=S)=O)C8=NSN=C68)=C4)=C5S3)C9=NSN=C92)=O,CCN1C(=O)/C(=C/c2ccc(-c3cc4c(s3)-c3sc(-c5ccc(/C=C6\SC(=S)N(CC)C6=O)c6nsnc56)cc3C4(CC)CC)c3nsnc23)SC1=S,FC1=C(C(OCC(CC)CCCC)=O)SC2=C(C(S3)=CC4=C3C(C5=CC=C(SCCCCCCCC)S5)=C(C=C(C6=C(C(F)=C(C(OCC(CC)CCCC)=O)S7)C7=C(C(S8)=CC9=C8C(C%10=CC=C(SCCCCCCCC)S%10)=C(C=C(C%11=C(C(F)=C(C(OCC(CC)CCCC)=O)S%12)C%12=CS%11)S%13)C%13=C9C%14=CC=C(SCCCCCCCC)S%14)S6)S%15)C%15=C4C%16=CC=C(SCCCCCCCC)S%16)SC(C%17=CC%18=C(C%19=CC=C(SCCCCCCCC)S%19)C%20=C(C=CS%20)C(C%21=CC=C(SCCCCCCCC)S%21)=C%18S%17)=C21,CCOC(=O)c1sc2csc(-c3cc4c(-c5ccc(SCC)s5)c5sc(-c6sc(-c7cc8c(-c9ccc(SCC)s9)c9sc(-c%10sc(-c%11cc%12c(-c%13ccc(SCC)s%13)c%13sccc%13c(-c%13ccc(SCC)s%13)c%12s%11)c%11c(F)c(C(=O)OCC)sc%10%11)cc9c(-c9ccc(SCC)s9)c8s7)c7c(F)c(C(=O)OCC)sc67)cc5c(-c5ccc(SCC)s5)c4s3)c2c1F,CCCCCCCCSC1=CC=C(S1)C2=C3C=C(SC3=C(C4=C2SC=C4)C5=CC=C(S5)SCCCCCCCC)C6=C7C(F)=C(C(OCC(CCCC)CC)=O)SC7=CS6
457,SSBRC,SSBRC,7,PTB7-Th,"PTB7-Th, PBDTT-TT-F, PBDTTT-EFT, PBT7-Th",10.1016/j.solener.2018.09.077,0.77,7.75,56.33,3.35,3.23,0.07,sm,unfused,3,polymer,CCN1C(/C(S/C1=C(C#N)\C#N)=C/C2=CC=C(C3=NSN=C23)C4=CC5=C(C6=C(C5(CC(CCCC)CC)CC(CCCC)CC)C=C(C7=CC=C(C8=NSN=C78)/C=C9S/C(N(C\9=O)CC)=C(C#N)\C#N)S6)S4)=O,CCN1C(/C(S/C1=C(C#N)\C#N)=C/C2=CC=C(C3=NSN=C23)C4=CC5=C(C6=C(C5(CC)CC)C=C(C7=CC=C(C8=NSN=C78)/C=C9S/C(N(C\9=O)CC)=C(C#N)\C#N)S6)S4)=O,FC1=C(C(OCC(CCCC)CC)=O)SC2=C(SC=C21)C(S3)=CC4=C3C(C5=CC=C(CC(CC)CCCC)S5)=C(C=C(C6=C(C(F)=C(C(OCC(CCCC)CC)=O)S7)C7=C(S6)C(S8)=CC9=C8C(C%10=CC=C(CC(CCCC)CC)S%10)=C(C=C(C%11=C(C(F)=C(C(OCC(CCCC)CC)=O)S%12)C%12=C(S%11)C(S%13)=CC%14=C%13C(C%15=CC=C(CC(CC)CCCC)S%15)=C(C=CS%16)C%16=C%14C%17=CC=C(CC(CC)CCCC)S%17)S%18)C%18=C9C%19=CC=C(CC(CCCC)CC)S%19)S%20)C%20=C4C%21=CC=C(CC(CC)CCCC)S%21,CCOC(=O)c1sc2c(-c3cc4c(-c5ccc(CC)s5)c5sc(-c6sc(-c7cc8c(-c9ccc(CC)s9)c9sc(-c%10sc(-c%11cc%12c(-c%13ccc(CC)s%13)c%13sccc%13c(-c%13ccc(CC)s%13)c%12s%11)c%11sc(C(=O)OCC)c(F)c%10%11)cc9c(-c9ccc(CC)s9)c8s7)c7sc(C(=O)OCC)c(F)c67)cc5c(-c5ccc(CC)s5)c4s3)scc2c1F,CCCCC(COC(C1=C(F)C2=CSC(C3=CC4=C(C5=C(C(C6=CC=C(S6)CC(CCCC)CC)=C4S3)C=CS5)C7=CC=C(S7)CC(CCCC)CC)=C2S1)=O)CC
