Repository: brigreens/Meta-analysis_OSCs

This repository contains the data files and analysis notebooks to support the paper "Meta-Analysis of Molecular Design Strategies for Non-Fullerene Acceptor Based Organic Solar Cell Materials" (DOI: 10.26434/chemrxiv-2024-w29b1)

File: OSC_dataset_metaanalysis.csv (part 51 of 76)
NFA_ID,reported_acceptor,NFA_other_names,don_ID,reported_donor,don_other_names,DOI,Voc,Jsc,FF,PCE_max,PCE_avg,PCE_std,acceptor_type,acceptor_class,fused_rings_in_core,donor_type,acc_SMILES_sidechains,acc_SMILES_shortened_sidechains,don_SMILES_sidechains,don_SMILES_shortened_sidechains,don_mon_SMILES
458,BT-dIBT,BT-dIBT,3,PBDB-T,PBDB-T,10.1016/j.solener.2020.01.032,0.87,18.59,64.8,10.52,10.12,0.33,sm,fused,5,polymer,O=C(C/1=C\C2=CC3=C(C4=CC5=C(C=C4C3(C6=CC=C(C=C6)CCCCCC)C7=CC=C(C=C7)CCCCCC)C8=C(C5(C9=CC=C(C=C9)CCCCCC)C%10=CC=C(C=C%10)CCCCCC)C=C(C%11=CC=C(C%12=NSN=C%11%12)C%13=CC(C%14(C%15=CC=C(C=C%15)CCCCCC)C%16=CC=C(C=C%16)CCCCCC)=C(C%17=C%14C=C(C%18=C%17)C%19=C(C%18(C%20=CC=C(CCCCCC)C=C%20)C%21=CC=C(C=C%21)CCCCCC)C=C(/C=C%22C(C%23=C(C\%22=C(C#N)/C#N)C=C(F)C(F)=C%23)=O)S%19)S%13)S8)S2)C%24=C(C1=C(C#N)/C#N)C=C(F)C(F)=C%24,CCC1=CC=C(C2(C3=C(C4=C2C=C(/C=C5C(C6=C(C\5=C(C#N)/C#N)C=C(F)C(F)=C6)=O)S4)C=C(C(C7=CC=C(CC)C=C7)(C8=C9SC(C%10=CC=C(C%11=NSN=C%10%11)C%12=CC%13=C(C%14=C(C%13(C%15=CC=C(CC)C=C%15)C%16=CC=C(CC)C=C%16)C=C(C%17=C(C%18(C%19=CC=C(CC)C=C%19)C%20=CC=C(CC)C=C%20)C=C(/C=C%21C(C%22=C(C\%21=C(C#N)/C#N)C=C(F)C(F)=C%22)=O)S%17)C%18=C%14)S%12)=C8)C%23=CC=C(CC)C=C%23)C9=C3)C%24=CC=C(CC)C=C%24)C=C1,CCC(CCCC)CC1=CC=C(S1)C2=C3C(SC(C4=CC=C(S4)C(SC(C5=CC=C(C6=CC7=C(S6)C(C8=CC=C(CC(CCCC)CC)S8)=C9C(SC(C%10=CC=C(S%10)C(SC(C%11=CC=C(C%12=CC%13=C(S%12)C(C%14=CC=C(CC(CCCC)CC)S%14)=C%15C(SC(C%16=CC=C(S%16)C(SC(C%17=CC=CS%17)=C%18C%19=O)=C%18C(C%20=C(CC(CCCC)CC)SC(CC(CCCC)CC)=C%20%19)=O)=C%15)=C%13C%21=CC=C(CC(CCCC)CC)S%21)S%11)=C%22C%23=O)=C%22C(C%24=C(CC(CCCC)CC)SC(CC(CCCC)CC)=C%24%23)=O)=C9)=C7C%25=CC=C(CC(CCCC)CC)S%25)S5)=C%26C%27=O)=C%26C(C%28=C(CC(CCCC)CC)SC(CC(CCCC)CC)=C%28%27)=O)=C3)=C(C%29=CC=C(CC(CCCC)CC)S%29)C%30=C2SC=C%30,CCc1ccc(-c2c3cc(-c4ccc(-c5sc(-c6ccc(-c7cc8c(-c9ccc(CC)s9)c9sc(-c%10ccc(-c%11sc(-c%12ccc(-c%13cc%14c(-c%15ccc(CC)s%15)c%15sc(-c%16ccc(-c%17sc(-c%18cccs%18)c%18c%17C(=O)c%17c(CC)sc(CC)c%17C%18=O)s%16)cc%15c(-c%15ccc(CC)s%15)c%14s%13)s%12)c%12c%11C(=O)c%11c(CC)sc(CC)c%11C%12=O)s%10)cc9c(-c9ccc(CC)s9)c8s7)s6)c6c5C(=O)c5c(CC)sc(CC)c5C6=O)s4)sc3c(-c3ccc(CC)s3)c3ccsc23)s1,CCCCC(CC1=CC=C(S1)C2=C3C=C(SC3=C(C4=C2SC=C4)C5=CC=C(S5)CC(CCCC)CC)C6=CC=C(S6)C7=C(C(C8=C(SC(CC(CCCC)CC)=C8C9=O)CC(CCCC)CC)=O)C9=C(C%10=CC=CS%10)S7)CC
459,ITOR4F-IC,ITOR4F-IC,12,PM6,"PBDB-TF, PM6, PBDB-T-2F, PBDB-T2F, PBDBT-F",10.1016/j.solener.2022.02.049,0.964,13.98,60.05,8.09,7.68,0.41,sm,fused,7,polymer,O=C1C2=C(C(/C1=C/C3=CC4=C(C5=C(S4)C(C=C6C(C7=CC(F)=C(OCCCCCCCC)C=C7)(C8=C(SC9=C8SC(/C=C%10/C(C%11=C(C%10=O)C=CC=C%11)=C(C#N)/C#N)=C9)C6=C%12)C%13=CC(F)=C(OCCCCCCCC)C=C%13)=C%12C5(C%14=CC(F)=C(OCCCCCCCC)C=C%14)C%15=CC(F)=C(OCCCCCCCC)C=C%15)S3)=C(C#N)\C#N)C=CC=C2,O=C1C2=C(C(/C1=C/C3=CC4=C(C5=C(S4)C(C=C6C(C7=CC(F)=C(OCC)C=C7)(C8=C(SC9=C8SC(/C=C%10/C(C%11=C(C%10=O)C=CC=C%11)=C(C#N)/C#N)=C9)C6=C%12)C%13=CC(F)=C(OCC)C=C%13)=C%12C5(C%14=CC(F)=C(OCC)C=C%14)C%15=CC(F)=C(OCC)C=C%15)S3)=C(C#N)\C#N)C=CC=C2,FC1=C(CC(CCCC)CC)SC(C2=C3C(SC(C4=CC=C(S4)C(SC(C5=CC=C(C6=CC7=C(S6)C(C8=CC(F)=C(CC(CCCC)CC)S8)=C9C(SC(C%10=CC=C(S%10)C(SC(C%11=CC=C(C%12=CC%13=C(S%12)C(C%14=CC(F)=C(CC(CCCC)CC)S%14)=C%15C(SC(C%16=CC=C(S%16)C(SC(C%17=CC=CS%17)=C%18C%19=O)=C%18C(C%20=C(CC(CCCC)CC)SC(CC(CCCC)CC)=C%20%19)=O)=C%15)=C%13C%21=CC(F)=C(CC(CCCC)CC)S%21)S%11)=C%22C%23=O)=C%22C(C%24=C(CC(CCCC)CC)SC(CC(CCCC)CC)=C%24%23)=O)=C9)=C7C%25=CC(F)=C(CC(CCCC)CC)S%25)S5)=C%26C%27=O)=C%26C(C%28=C(CC(CCCC)CC)SC(CC(CCCC)CC)=C%28%27)=O)=C3)=C(C%29=CC(F)=C(CC(CCCC)CC)S%29)C%30=C2SC=C%30)=C1,CCc1sc(-c2c3cc(-c4ccc(-c5sc(-c6ccc(-c7cc8c(-c9cc(F)c(CC)s9)c9sc(-c%10ccc(-c%11sc(-c%12ccc(-c%13cc%14c(-c%15cc(F)c(CC)s%15)c%15sc(-c%16ccc(-c%17sc(-c%18cccs%18)c%18c%17C(=O)c%17c(CC)sc(CC)c%17C%18=O)s%16)cc%15c(-c%15cc(F)c(CC)s%15)c%14s%13)s%12)c%12c%11C(=O)c%11c(CC)sc(CC)c%11C%12=O)s%10)cc9c(-c9cc(F)c(CC)s9)c8s7)s6)c6c5C(=O)c5c(CC)sc(CC)c5C6=O)s4)sc3c(-c3cc(F)c(CC)s3)c3ccsc23)cc1F,CCCCC(CC1=C(F)C=C(C2=C3C=C(SC3=C(C4=C2SC=C4)C5=CC(F)=C(S5)CC(CCCC)CC)C6=CC=C(S6)C7=C(C(C8=C(SC(CC(CCCC)CC)=C8C9=O)CC(CCCC)CC)=O)C9=C(C%10=CC=CS%10)S7)S1)CC
460,ITOR-IC,ITOR-IC,12,PM6,"PBDB-TF, PM6, PBDB-T-2F, PBDB-T2F, PBDBT-F",10.1016/j.solener.2022.02.049,0.991,15.41,62.28,9.51,9.1,0.41,sm,fused,7,polymer,O=C1C2=C(C(/C1=C/C3=CC4=C(C5=C(S4)C(C=C6C(C7=CC=C(OCCCCCCCC)C=C7)(C8=C(SC9=C8SC(/C=C%10/C(C%11=C(C%10=O)C=CC=C%11)=C(C#N)/C#N)=C9)C6=C%12)C%13=CC=C(OCCCCCCCC)C=C%13)=C%12C5(C%14=CC=C(OCCCCCCCC)C=C%14)C%15=CC=C(OCCCCCCCC)C=C%15)S3)=C(C#N)\C#N)C=CC=C2,O=C1C2=C(C(/C1=C/C3=CC4=C(C5=C(S4)C(C=C6C(C7=CC=C(OCC)C=C7)(C8=C(SC9=C8SC(/C=C%10/C(C%11=C(C%10=O)C=CC=C%11)=C(C#N)/C#N)=C9)C6=C%12)C%13=CC=C(OCC)C=C%13)=C%12C5(C%14=CC=C(OCC)C=C%14)C%15=CC=C(OCC)C=C%15)S3)=C(C#N)\C#N)C=CC=C2,FC1=C(CC(CCCC)CC)SC(C2=C3C(SC(C4=CC=C(S4)C(SC(C5=CC=C(C6=CC7=C(S6)C(C8=CC(F)=C(CC(CCCC)CC)S8)=C9C(SC(C%10=CC=C(S%10)C(SC(C%11=CC=C(C%12=CC%13=C(S%12)C(C%14=CC(F)=C(CC(CCCC)CC)S%14)=C%15C(SC(C%16=CC=C(S%16)C(SC(C%17=CC=CS%17)=C%18C%19=O)=C%18C(C%20=C(CC(CCCC)CC)SC(CC(CCCC)CC)=C%20%19)=O)=C%15)=C%13C%21=CC(F)=C(CC(CCCC)CC)S%21)S%11)=C%22C%23=O)=C%22C(C%24=C(CC(CCCC)CC)SC(CC(CCCC)CC)=C%24%23)=O)=C9)=C7C%25=CC(F)=C(CC(CCCC)CC)S%25)S5)=C%26C%27=O)=C%26C(C%28=C(CC(CCCC)CC)SC(CC(CCCC)CC)=C%28%27)=O)=C3)=C(C%29=CC(F)=C(CC(CCCC)CC)S%29)C%30=C2SC=C%30)=C1,CCc1sc(-c2c3cc(-c4ccc(-c5sc(-c6ccc(-c7cc8c(-c9cc(F)c(CC)s9)c9sc(-c%10ccc(-c%11sc(-c%12ccc(-c%13cc%14c(-c%15cc(F)c(CC)s%15)c%15sc(-c%16ccc(-c%17sc(-c%18cccs%18)c%18c%17C(=O)c%17c(CC)sc(CC)c%17C%18=O)s%16)cc%15c(-c%15cc(F)c(CC)s%15)c%14s%13)s%12)c%12c%11C(=O)c%11c(CC)sc(CC)c%11C%12=O)s%10)cc9c(-c9cc(F)c(CC)s9)c8s7)s6)c6c5C(=O)c5c(CC)sc(CC)c5C6=O)s4)sc3c(-c3cc(F)c(CC)s3)c3ccsc23)cc1F,CCCCC(CC1=C(F)C=C(C2=C3C=C(SC3=C(C4=C2SC=C4)C5=CC(F)=C(S5)CC(CCCC)CC)C6=CC=C(S6)C7=C(C(C8=C(SC(CC(CCCC)CC)=C8C9=O)CC(CCCC)CC)=O)C9=C(C%10=CC=CS%10)S7)S1)CC
461,ITOR-IC4F,ITOR-IC4F,12,PM6,"PBDB-TF, PM6, PBDB-T-2F, PBDB-T2F, PBDBT-F",10.1016/j.solener.2022.02.049,0.899,18.05,68.37,11.1,10.85,0.25,sm,fused,7,polymer,O=C1C2=C(C(/C1=C/C3=CC4=C(C5=C(S4)C(C=C6C(C7=CC=C(OCCCCCCCC)C=C7)(C8=C(SC9=C8SC(/C=C%10/C(C%11=C(C%10=O)C=C(F)C(F)=C%11)=C(C#N)/C#N)=C9)C6=C%12)C%13=CC=C(OCCCCCCCC)C=C%13)=C%12C5(C%14=CC=C(OCCCCCCCC)C=C%14)C%15=CC=C(OCCCCCCCC)C=C%15)S3)=C(C#N)\C#N)C=C(F)C(F)=C2,O=C1C2=C(C(/C1=C/C3=CC4=C(C5=C(S4)C(C=C6C(C7=CC=C(OCC)C=C7)(C8=C(SC9=C8SC(/C=C%10/C(C%11=C(C%10=O)C=C(F)C(F)=C%11)=C(C#N)/C#N)=C9)C6=C%12)C%13=CC=C(OCC)C=C%13)=C%12C5(C%14=CC=C(OCC)C=C%14)C%15=CC=C(OCC)C=C%15)S3)=C(C#N)\C#N)C=C(F)C(F)=C2,FC1=C(CC(CCCC)CC)SC(C2=C3C(SC(C4=CC=C(S4)C(SC(C5=CC=C(C6=CC7=C(S6)C(C8=CC(F)=C(CC(CCCC)CC)S8)=C9C(SC(C%10=CC=C(S%10)C(SC(C%11=CC=C(C%12=CC%13=C(S%12)C(C%14=CC(F)=C(CC(CCCC)CC)S%14)=C%15C(SC(C%16=CC=C(S%16)C(SC(C%17=CC=CS%17)=C%18C%19=O)=C%18C(C%20=C(CC(CCCC)CC)SC(CC(CCCC)CC)=C%20%19)=O)=C%15)=C%13C%21=CC(F)=C(CC(CCCC)CC)S%21)S%11)=C%22C%23=O)=C%22C(C%24=C(CC(CCCC)CC)SC(CC(CCCC)CC)=C%24%23)=O)=C9)=C7C%25=CC(F)=C(CC(CCCC)CC)S%25)S5)=C%26C%27=O)=C%26C(C%28=C(CC(CCCC)CC)SC(CC(CCCC)CC)=C%28%27)=O)=C3)=C(C%29=CC(F)=C(CC(CCCC)CC)S%29)C%30=C2SC=C%30)=C1,CCc1sc(-c2c3cc(-c4ccc(-c5sc(-c6ccc(-c7cc8c(-c9cc(F)c(CC)s9)c9sc(-c%10ccc(-c%11sc(-c%12ccc(-c%13cc%14c(-c%15cc(F)c(CC)s%15)c%15sc(-c%16ccc(-c%17sc(-c%18cccs%18)c%18c%17C(=O)c%17c(CC)sc(CC)c%17C%18=O)s%16)cc%15c(-c%15cc(F)c(CC)s%15)c%14s%13)s%12)c%12c%11C(=O)c%11c(CC)sc(CC)c%11C%12=O)s%10)cc9c(-c9cc(F)c(CC)s9)c8s7)s6)c6c5C(=O)c5c(CC)sc(CC)c5C6=O)s4)sc3c(-c3cc(F)c(CC)s3)c3ccsc23)cc1F,CCCCC(CC1=C(F)C=C(C2=C3C=C(SC3=C(C4=C2SC=C4)C5=CC(F)=C(S5)CC(CCCC)CC)C6=CC=C(S6)C7=C(C(C8=C(SC(CC(CCCC)CC)=C8C9=O)CC(CCCC)CC)=O)C9=C(C%10=CC=CS%10)S7)S1)CC
462,NOCIC,NOCIC,12,PBDB-TF,"PBDB-TF, PM6, PBDB-T-2F, PBDB-T2F, PBDBT-F",10.1016/j.solmat.2021.111046,0.907,16.22,67,9.89,9.7,0.19,sm,unfused,3,polymer,O=C1C2=CC(F)=C(C=C2C(/C1=C/C3=CC(C4(CC(CC)CCCC)CC(CC)CCCC)=C(C5=C4C=C(C6=CC=C(C7=CC(C8(CC(CC)CCCC)CC(CC)CCCC)=C(C9=C8C=C(/C=C%10C(C%11=CC(F)=C(C=C%11C\%10=C(C#N)/C#N)F)=O)S9)S7)N=N6)S5)S3)=C(C#N)\C#N)F,CCC1(CC)c2cc(/C=C3\C(=O)c4cc(F)c(F)cc4C3=C(C#N)C#N)sc2-c2sc(-c3ccc(-c4cc5c(s4)-c4sc(/C=C6\C(=O)c7cc(F)c(F)cc7C6=C(C#N)C#N)cc4C5(CC)CC)nn3)cc21,FC1=C(CC(CCCC)CC)SC(C2=C3C(SC(C4=CC=C(S4)C(SC(C5=CC=C(C6=CC7=C(S6)C(C8=CC(F)=C(CC(CCCC)CC)S8)=C9C(SC(C%10=CC=C(S%10)C(SC(C%11=CC=C(C%12=CC%13=C(S%12)C(C%14=CC(F)=C(CC(CCCC)CC)S%14)=C%15C(SC(C%16=CC=C(S%16)C(SC(C%17=CC=CS%17)=C%18C%19=O)=C%18C(C%20=C(CC(CCCC)CC)SC(CC(CCCC)CC)=C%20%19)=O)=C%15)=C%13C%21=CC(F)=C(CC(CCCC)CC)S%21)S%11)=C%22C%23=O)=C%22C(C%24=C(CC(CCCC)CC)SC(CC(CCCC)CC)=C%24%23)=O)=C9)=C7C%25=CC(F)=C(CC(CCCC)CC)S%25)S5)=C%26C%27=O)=C%26C(C%28=C(CC(CCCC)CC)SC(CC(CCCC)CC)=C%28%27)=O)=C3)=C(C%29=CC(F)=C(CC(CCCC)CC)S%29)C%30=C2SC=C%30)=C1,CCc1sc(-c2c3cc(-c4ccc(-c5sc(-c6ccc(-c7cc8c(-c9cc(F)c(CC)s9)c9sc(-c%10ccc(-c%11sc(-c%12ccc(-c%13cc%14c(-c%15cc(F)c(CC)s%15)c%15sc(-c%16ccc(-c%17sc(-c%18cccs%18)c%18c%17C(=O)c%17c(CC)sc(CC)c%17C%18=O)s%16)cc%15c(-c%15cc(F)c(CC)s%15)c%14s%13)s%12)c%12c%11C(=O)c%11c(CC)sc(CC)c%11C%12=O)s%10)cc9c(-c9cc(F)c(CC)s9)c8s7)s6)c6c5C(=O)c5c(CC)sc(CC)c5C6=O)s4)sc3c(-c3cc(F)c(CC)s3)c3ccsc23)cc1F,CCCCC(CC1=C(F)C=C(C2=C3C=C(SC3=C(C4=C2SC=C4)C5=CC(F)=C(S5)CC(CCCC)CC)C6=CC=C(S6)C7=C(C(C8=C(SC(CC(CCCC)CC)=C8C9=O)CC(CCCC)CC)=O)C9=C(C%10=CC=CS%10)S7)S1)CC
463,NCIC,NCIC,12,PBDB-TF,"PBDB-TF, PM6, PBDB-T-2F, PBDB-T2F, PBDBT-F",10.1016/j.solmat.2021.111046,0.879,17.53,66.7,10.32,10,0.32,sm,unfused,3,polymer,O=C1C2=CC(F)=C(F)C=C2C(/C1=C/C3=CC(C4(CC(CCCC)CC)CC(CCCC)CC)=C(S3)C5=C4C=C(S5)C(C=N6)=NC=C6C7=CC(C8(CC(CCCC)CC)CC(CCCC)CC)=C(S7)C9=C8C=C(S9)/C=C(C(C%10=CC(F)=C(F)C=C%10%11)=O)/C%11=C(C#N)\C#N)=C(C#N)/C#N,CCC1(CC)c2cc(/C=C3\C(=O)c4cc(F)c(F)cc4C3=C(C#N)C#N)sc2-c2sc(-c3cnc(-c4cc5c(s4)-c4sc(/C=C6\C(=O)c7cc(F)c(F)cc7C6=C(C#N)C#N)cc4C5(CC)CC)cn3)cc21,FC1=C(CC(CCCC)CC)SC(C2=C3C(SC(C4=CC=C(S4)C(SC(C5=CC=C(C6=CC7=C(S6)C(C8=CC(F)=C(CC(CCCC)CC)S8)=C9C(SC(C%10=CC=C(S%10)C(SC(C%11=CC=C(C%12=CC%13=C(S%12)C(C%14=CC(F)=C(CC(CCCC)CC)S%14)=C%15C(SC(C%16=CC=C(S%16)C(SC(C%17=CC=CS%17)=C%18C%19=O)=C%18C(C%20=C(CC(CCCC)CC)SC(CC(CCCC)CC)=C%20%19)=O)=C%15)=C%13C%21=CC(F)=C(CC(CCCC)CC)S%21)S%11)=C%22C%23=O)=C%22C(C%24=C(CC(CCCC)CC)SC(CC(CCCC)CC)=C%24%23)=O)=C9)=C7C%25=CC(F)=C(CC(CCCC)CC)S%25)S5)=C%26C%27=O)=C%26C(C%28=C(CC(CCCC)CC)SC(CC(CCCC)CC)=C%28%27)=O)=C3)=C(C%29=CC(F)=C(CC(CCCC)CC)S%29)C%30=C2SC=C%30)=C1,CCc1sc(-c2c3cc(-c4ccc(-c5sc(-c6ccc(-c7cc8c(-c9cc(F)c(CC)s9)c9sc(-c%10ccc(-c%11sc(-c%12ccc(-c%13cc%14c(-c%15cc(F)c(CC)s%15)c%15sc(-c%16ccc(-c%17sc(-c%18cccs%18)c%18c%17C(=O)c%17c(CC)sc(CC)c%17C%18=O)s%16)cc%15c(-c%15cc(F)c(CC)s%15)c%14s%13)s%12)c%12c%11C(=O)c%11c(CC)sc(CC)c%11C%12=O)s%10)cc9c(-c9cc(F)c(CC)s9)c8s7)s6)c6c5C(=O)c5c(CC)sc(CC)c5C6=O)s4)sc3c(-c3cc(F)c(CC)s3)c3ccsc23)cc1F,CCCCC(CC1=C(F)C=C(C2=C3C=C(SC3=C(C4=C2SC=C4)C5=CC(F)=C(S5)CC(CCCC)CC)C6=CC=C(S6)C7=C(C(C8=C(SC(CC(CCCC)CC)=C8C9=O)CC(CCCC)CC)=O)C9=C(C%10=CC=CS%10)S7)S1)CC
464,PD-dIDTC6,PD-dIDTC6,12,PBDB-TF,"PBDB-TF, PM6, PBDB-T-2F, PBDB-T2F, PBDBT-F",10.1016/j.synthmet.2021.116838,0.82,15.17,56,7.78,7.08,,sm,fused,5,polymer,O=C(C(C=C(F)C(F)=C1)=C1C/2=C(C#N)\C#N)C2=C/C3=CC4=C(S3)C5=CC6=C(C(SC(C7=NC=C(C=C7)C8=CC(C9(CCCCCC)CCCCCC)=C(S8)C%10=C9C=C(C(SC(/C=C%11C(C(C=C(F)C(F)=C%12)=C%12C\%11=C(C#N)/C#N)=O)=C%13)=C%13C%14(CCCCCC)CCCCCC)C%14=C%10)=C%15)=C%15C6(CCCCCC)CCCCCC)C=C5C4(CCCCCC)CCCCCC,CCC1(CC)c2cc3c(cc2-c2sc(/C=C4\C(=O)c5cc(F)c(F)cc5C4=C(C#N)C#N)cc21)C(CC)(CC)c1cc(-c2ccc(-c4cc5c(s4)-c4cc6c(cc4C5(CC)CC)-c4sc(/C=C5\C(=O)c7cc(F)c(F)cc7C5=C(C#N)C#N)cc4C6(CC)CC)nc2)sc1-3,FC1=C(CC(CCCC)CC)SC(C2=C3C(SC(C4=CC=C(S4)C(SC(C5=CC=C(C6=CC7=C(S6)C(C8=CC(F)=C(CC(CCCC)CC)S8)=C9C(SC(C%10=CC=C(S%10)C(SC(C%11=CC=C(C%12=CC%13=C(S%12)C(C%14=CC(F)=C(CC(CCCC)CC)S%14)=C%15C(SC(C%16=CC=C(S%16)C(SC(C%17=CC=CS%17)=C%18C%19=O)=C%18C(C%20=C(CC(CCCC)CC)SC(CC(CCCC)CC)=C%20%19)=O)=C%15)=C%13C%21=CC(F)=C(CC(CCCC)CC)S%21)S%11)=C%22C%23=O)=C%22C(C%24=C(CC(CCCC)CC)SC(CC(CCCC)CC)=C%24%23)=O)=C9)=C7C%25=CC(F)=C(CC(CCCC)CC)S%25)S5)=C%26C%27=O)=C%26C(C%28=C(CC(CCCC)CC)SC(CC(CCCC)CC)=C%28%27)=O)=C3)=C(C%29=CC(F)=C(CC(CCCC)CC)S%29)C%30=C2SC=C%30)=C1,CCc1sc(-c2c3cc(-c4ccc(-c5sc(-c6ccc(-c7cc8c(-c9cc(F)c(CC)s9)c9sc(-c%10ccc(-c%11sc(-c%12ccc(-c%13cc%14c(-c%15cc(F)c(CC)s%15)c%15sc(-c%16ccc(-c%17sc(-c%18cccs%18)c%18c%17C(=O)c%17c(CC)sc(CC)c%17C%18=O)s%16)cc%15c(-c%15cc(F)c(CC)s%15)c%14s%13)s%12)c%12c%11C(=O)c%11c(CC)sc(CC)c%11C%12=O)s%10)cc9c(-c9cc(F)c(CC)s9)c8s7)s6)c6c5C(=O)c5c(CC)sc(CC)c5C6=O)s4)sc3c(-c3cc(F)c(CC)s3)c3ccsc23)cc1F,CCCCC(CC1=C(F)C=C(C2=C3C=C(SC3=C(C4=C2SC=C4)C5=CC(F)=C(S5)CC(CCCC)CC)C6=CC=C(S6)C7=C(C(C8=C(SC(CC(CCCC)CC)=C8C9=O)CC(CCCC)CC)=O)C9=C(C%10=CC=CS%10)S7)S1)CC
465,PZ-dIDTC6,PZ-dIDTC6,12,PBDB-TF,"PBDB-TF, PM6, PBDB-T-2F, PBDB-T2F, PBDBT-F",10.1016/j.synthmet.2021.116838,0.94,15.49,75,10.91,10.42,,sm,fused,5,polymer,O=C(C(C=C(F)C(F)=C1)=C1C/2=C(C#N)\C#N)C2=C/C3=CC4=C(S3)C5=CC6=C(C(SC(C7=NC=C(N=C7)C8=CC(C9(CCCCCC)CCCCCC)=C(S8)C%10=C9C=C(C(SC(/C=C%11C(C(C=C(F)C(F)=C%12)=C%12C\%11=C(C#N)/C#N)=O)=C%13)=C%13C%14(CCCCCC)CCCCCC)C%14=C%10)=C%15)=C%15C6(CCCCCC)CCCCCC)C=C5C4(CCCCCC)CCCCCC,CCC1(CC)c2cc3c(cc2-c2sc(/C=C4\C(=O)c5cc(F)c(F)cc5C4=C(C#N)C#N)cc21)C(CC)(CC)c1cc(-c2cnc(-c4cc5c(s4)-c4cc6c(cc4C5(CC)CC)-c4sc(/C=C5\C(=O)c7cc(F)c(F)cc7C5=C(C#N)C#N)cc4C6(CC)CC)cn2)sc1-3,FC1=C(CC(CCCC)CC)SC(C2=C3C(SC(C4=CC=C(S4)C(SC(C5=CC=C(C6=CC7=C(S6)C(C8=CC(F)=C(CC(CCCC)CC)S8)=C9C(SC(C%10=CC=C(S%10)C(SC(C%11=CC=C(C%12=CC%13=C(S%12)C(C%14=CC(F)=C(CC(CCCC)CC)S%14)=C%15C(SC(C%16=CC=C(S%16)C(SC(C%17=CC=CS%17)=C%18C%19=O)=C%18C(C%20=C(CC(CCCC)CC)SC(CC(CCCC)CC)=C%20%19)=O)=C%15)=C%13C%21=CC(F)=C(CC(CCCC)CC)S%21)S%11)=C%22C%23=O)=C%22C(C%24=C(CC(CCCC)CC)SC(CC(CCCC)CC)=C%24%23)=O)=C9)=C7C%25=CC(F)=C(CC(CCCC)CC)S%25)S5)=C%26C%27=O)=C%26C(C%28=C(CC(CCCC)CC)SC(CC(CCCC)CC)=C%28%27)=O)=C3)=C(C%29=CC(F)=C(CC(CCCC)CC)S%29)C%30=C2SC=C%30)=C1,CCc1sc(-c2c3cc(-c4ccc(-c5sc(-c6ccc(-c7cc8c(-c9cc(F)c(CC)s9)c9sc(-c%10ccc(-c%11sc(-c%12ccc(-c%13cc%14c(-c%15cc(F)c(CC)s%15)c%15sc(-c%16ccc(-c%17sc(-c%18cccs%18)c%18c%17C(=O)c%17c(CC)sc(CC)c%17C%18=O)s%16)cc%15c(-c%15cc(F)c(CC)s%15)c%14s%13)s%12)c%12c%11C(=O)c%11c(CC)sc(CC)c%11C%12=O)s%10)cc9c(-c9cc(F)c(CC)s9)c8s7)s6)c6c5C(=O)c5c(CC)sc(CC)c5C6=O)s4)sc3c(-c3cc(F)c(CC)s3)c3ccsc23)cc1F,CCCCC(CC1=C(F)C=C(C2=C3C=C(SC3=C(C4=C2SC=C4)C5=CC(F)=C(S5)CC(CCCC)CC)C6=CC=C(S6)C7=C(C(C8=C(SC(CC(CCCC)CC)=C8C9=O)CC(CCCC)CC)=O)C9=C(C%10=CC=CS%10)S7)S1)CC
466,IDTT2OT,IDTT2OT,3,PBDB-T,PBDB-T,10.1016/j.synthmet.2021.116880,0.93,12.3,56.7,6.46,6.36,0.1,sm,fused,7,polymer,N#C/C(C#N)=C(C1=C(C2=O)C=CC=C1)/C2=C/C3=C(OC)C(OC)=C(C4=CC5=C(S4)C6=C(S5)C7=CC8=C(C=C7C(C9=CC=C(C=C9)CCCCCC)6C%10=CC=C(C=C%10)CCCCCC)C(S%11)=C(C(C%12=CC=C(C=C%12)CCCCCC)8C%13=CC=C(C=C%13)CCCCCC)C(S%14)=C%11C=C%14C%15=C(OC)C(OC)=C(/C=C(C(C%16=C%17C=CC=C%16)=O)/C%17=C(C#N)/C#N)S%15)S3,CCOc1c(/C=C2\C(=O)c3ccccc3C2=C(C#N)C#N)sc(-c2cc3sc4c(c3s2)C(c2ccc(CC)cc2)(c2ccc(CC)cc2)c2cc3c(cc2-4)C(c2ccc(CC)cc2)(c2ccc(CC)cc2)c2c-3sc3cc(-c4sc(/C=C5\C(=O)c6ccccc6C5=C(C#N)C#N)c(OCC)c4OCC)sc23)c1OCC,CCC(CCCC)CC1=CC=C(S1)C2=C3C(SC(C4=CC=C(S4)C(SC(C5=CC=C(C6=CC7=C(S6)C(C8=CC=C(CC(CCCC)CC)S8)=C9C(SC(C%10=CC=C(S%10)C(SC(C%11=CC=C(C%12=CC%13=C(S%12)C(C%14=CC=C(CC(CCCC)CC)S%14)=C%15C(SC(C%16=CC=C(S%16)C(SC(C%17=CC=CS%17)=C%18C%19=O)=C%18C(C%20=C(CC(CCCC)CC)SC(CC(CCCC)CC)=C%20%19)=O)=C%15)=C%13C%21=CC=C(CC(CCCC)CC)S%21)S%11)=C%22C%23=O)=C%22C(C%24=C(CC(CCCC)CC)SC(CC(CCCC)CC)=C%24%23)=O)=C9)=C7C%25=CC=C(CC(CCCC)CC)S%25)S5)=C%26C%27=O)=C%26C(C%28=C(CC(CCCC)CC)SC(CC(CCCC)CC)=C%28%27)=O)=C3)=C(C%29=CC=C(CC(CCCC)CC)S%29)C%30=C2SC=C%30,CCc1ccc(-c2c3cc(-c4ccc(-c5sc(-c6ccc(-c7cc8c(-c9ccc(CC)s9)c9sc(-c%10ccc(-c%11sc(-c%12ccc(-c%13cc%14c(-c%15ccc(CC)s%15)c%15sc(-c%16ccc(-c%17sc(-c%18cccs%18)c%18c%17C(=O)c%17c(CC)sc(CC)c%17C%18=O)s%16)cc%15c(-c%15ccc(CC)s%15)c%14s%13)s%12)c%12c%11C(=O)c%11c(CC)sc(CC)c%11C%12=O)s%10)cc9c(-c9ccc(CC)s9)c8s7)s6)c6c5C(=O)c5c(CC)sc(CC)c5C6=O)s4)sc3c(-c3ccc(CC)s3)c3ccsc23)s1,CCCCC(CC1=CC=C(S1)C2=C3C=C(SC3=C(C4=C2SC=C4)C5=CC=C(S5)CC(CCCC)CC)C6=CC=C(S6)C7=C(C(C8=C(SC(CC(CCCC)CC)=C8C9=O)CC(CCCC)CC)=O)C9=C(C%10=CC=CS%10)S7)CC
467,IDTT2OT-2F,IDTT2OT-2F,3,PBDB-T,PBDB-T,10.1016/j.synthmet.2021.116880,0.88,17.5,65.1,10.04,9.8,0.24,sm,fused,7,polymer,N#C/C(C#N)=C(C1=C(C2=O)C=CC(F)=C1)/C2=C/C3=C(OC)C(OC)=C(C4=CC5=C(S4)C6=C(S5)C7=CC8=C(C=C7C(C9=CC=C(C=C9)CCCCCC)6C%10=CC=C(C=C%10)CCCCCC)C(S%11)=C(C(C%12=CC=C(C=C%12)CCCCCC)8C%13=CC=C(C=C%13)CCCCCC)C(S%14)=C%11C=C%14C%15=C(OC)C(OC)=C(/C=C(C(C%16=C%17C=C(F)C=C%16)=O)/C%17=C(C#N)/C#N)S%15)S3,COC1=C(SC(C2=CC3=C(S2)C(C(C4=CC=C(CC)C=C4)(C5=C6C=C(C(C7=CC=C(CC)C=C7)(C8=C9SC%10=C8SC(C%11=C(OC)C(OC)=C(/C=C%12C(C%13=C(C\%12=C(C#N)/C#N)C=C(F)C=C%13)=O)S%11)=C%10)C%14=CC=C(CC)C=C%14)C9=C5)C%15=CC=C(CC)C=C%15)=C6S3)=C1OC)/C=C%16C(C%17=C(C\%16=C(C#N)/C#N)C=C(F)C=C%17)=O,CCC(CCCC)CC1=CC=C(S1)C2=C3C(SC(C4=CC=C(S4)C(SC(C5=CC=C(C6=CC7=C(S6)C(C8=CC=C(CC(CCCC)CC)S8)=C9C(SC(C%10=CC=C(S%10)C(SC(C%11=CC=C(C%12=CC%13=C(S%12)C(C%14=CC=C(CC(CCCC)CC)S%14)=C%15C(SC(C%16=CC=C(S%16)C(SC(C%17=CC=CS%17)=C%18C%19=O)=C%18C(C%20=C(CC(CCCC)CC)SC(CC(CCCC)CC)=C%20%19)=O)=C%15)=C%13C%21=CC=C(CC(CCCC)CC)S%21)S%11)=C%22C%23=O)=C%22C(C%24=C(CC(CCCC)CC)SC(CC(CCCC)CC)=C%24%23)=O)=C9)=C7C%25=CC=C(CC(CCCC)CC)S%25)S5)=C%26C%27=O)=C%26C(C%28=C(CC(CCCC)CC)SC(CC(CCCC)CC)=C%28%27)=O)=C3)=C(C%29=CC=C(CC(CCCC)CC)S%29)C%30=C2SC=C%30,CCc1ccc(-c2c3cc(-c4ccc(-c5sc(-c6ccc(-c7cc8c(-c9ccc(CC)s9)c9sc(-c%10ccc(-c%11sc(-c%12ccc(-c%13cc%14c(-c%15ccc(CC)s%15)c%15sc(-c%16ccc(-c%17sc(-c%18cccs%18)c%18c%17C(=O)c%17c(CC)sc(CC)c%17C%18=O)s%16)cc%15c(-c%15ccc(CC)s%15)c%14s%13)s%12)c%12c%11C(=O)c%11c(CC)sc(CC)c%11C%12=O)s%10)cc9c(-c9ccc(CC)s9)c8s7)s6)c6c5C(=O)c5c(CC)sc(CC)c5C6=O)s4)sc3c(-c3ccc(CC)s3)c3ccsc23)s1,CCCCC(CC1=CC=C(S1)C2=C3C=C(SC3=C(C4=C2SC=C4)C5=CC=C(S5)CC(CCCC)CC)C6=CC=C(S6)C7=C(C(C8=C(SC(CC(CCCC)CC)=C8C9=O)CC(CCCC)CC)=O)C9=C(C%10=CC=CS%10)S7)CC
468,IDTT2OT-4F,IDTT2OT-4F,3,PBDB-T,PBDB-T,10.1016/j.synthmet.2021.116880,0.86,19.3,62.4,10.4,10.13,0.27,sm,fused,7,polymer,N#C/C(C#N)=C(C1=C(C2=O)C=C(F)C(F)=C1)/C2=C/C3=C(OC)C(OC)=C(C4=CC5=C(S4)C6=C(S5)C7=CC8=C(C=C7C(C9=CC=C(C=C9)CCCCCC)6C%10=CC=C(C=C%10)CCCCCC)C(S%11)=C(C(C%12=CC=C(C=C%12)CCCCCC)8C%13=CC=C(C=C%13)CCCCCC)C(S%14)=C%11C=C%14C%15=C(OC)C(OC)=C(/C=C(C(C%16=C%17C=C(F)C(F)=C%16)=O)/C%17=C(C#N)/C#N)S%15)S3,COC1=C(SC(C2=CC3=C(S2)C(C(C4=CC=C(CC)C=C4)(C5=C6C=C(C(C7=CC=C(CC)C=C7)(C8=C9SC%10=C8SC(C%11=C(OC)C(OC)=C(/C=C%12C(C%13=C(C\%12=C(C#N)/C#N)C=C(F)C(F)=C%13)=O)S%11)=C%10)C%14=CC=C(CC)C=C%14)C9=C5)C%15=CC=C(CC)C=C%15)=C6S3)=C1OC)/C=C%16C(C%17=C(C\%16=C(C#N)/C#N)C=C(F)C(F)=C%17)=O,CCC(CCCC)CC1=CC=C(S1)C2=C3C(SC(C4=CC=C(S4)C(SC(C5=CC=C(C6=CC7=C(S6)C(C8=CC=C(CC(CCCC)CC)S8)=C9C(SC(C%10=CC=C(S%10)C(SC(C%11=CC=C(C%12=CC%13=C(S%12)C(C%14=CC=C(CC(CCCC)CC)S%14)=C%15C(SC(C%16=CC=C(S%16)C(SC(C%17=CC=CS%17)=C%18C%19=O)=C%18C(C%20=C(CC(CCCC)CC)SC(CC(CCCC)CC)=C%20%19)=O)=C%15)=C%13C%21=CC=C(CC(CCCC)CC)S%21)S%11)=C%22C%23=O)=C%22C(C%24=C(CC(CCCC)CC)SC(CC(CCCC)CC)=C%24%23)=O)=C9)=C7C%25=CC=C(CC(CCCC)CC)S%25)S5)=C%26C%27=O)=C%26C(C%28=C(CC(CCCC)CC)SC(CC(CCCC)CC)=C%28%27)=O)=C3)=C(C%29=CC=C(CC(CCCC)CC)S%29)C%30=C2SC=C%30,CCc1ccc(-c2c3cc(-c4ccc(-c5sc(-c6ccc(-c7cc8c(-c9ccc(CC)s9)c9sc(-c%10ccc(-c%11sc(-c%12ccc(-c%13cc%14c(-c%15ccc(CC)s%15)c%15sc(-c%16ccc(-c%17sc(-c%18cccs%18)c%18c%17C(=O)c%17c(CC)sc(CC)c%17C%18=O)s%16)cc%15c(-c%15ccc(CC)s%15)c%14s%13)s%12)c%12c%11C(=O)c%11c(CC)sc(CC)c%11C%12=O)s%10)cc9c(-c9ccc(CC)s9)c8s7)s6)c6c5C(=O)c5c(CC)sc(CC)c5C6=O)s4)sc3c(-c3ccc(CC)s3)c3ccsc23)s1,CCCCC(CC1=CC=C(S1)C2=C3C=C(SC3=C(C4=C2SC=C4)C5=CC=C(S5)CC(CCCC)CC)C6=CC=C(S6)C7=C(C(C8=C(SC(CC(CCCC)CC)=C8C9=O)CC(CCCC)CC)=O)C9=C(C%10=CC=CS%10)S7)CC
469,Py-2H,Py-2H,3,PBDB-T,PBDB-T,10.1016/j.synthmet.2021.116904,1.01,10.64,47.81,5.13,5.13,,sm,fused,4,polymer,O=C1C2=C(C=CC=C2)C(/C1=C/C(S3)=C(CC(CCCCCCCCCC)CCCCCCCC)C=C3C4=C(C=CC5=C(C(C)C)C=C(C6=CC(CC(CCCCCCCCCC)CCCCCCCC)=C(/C=C7/C(C(C=CC=C8)=C8C7=O)=C(C#N)/C#N)S6)C(C=C9)=C5%10)C%10=C9C(C(C)C)=C4)=C(C#N)\C#N,CCc1cc(-c2cc(CC)c3ccc4c(-c5cc(CC)c(/C=C6\C(=O)c7ccccc7C6=C(C#N)C#N)s5)cc(CC)c5ccc2c3c54)sc1/C=C1\C(=O)c2ccccc2C1=C(C#N)C#N,CCC(CCCC)CC1=CC=C(S1)C2=C3C(SC(C4=CC=C(S4)C(SC(C5=CC=C(C6=CC7=C(S6)C(C8=CC=C(CC(CCCC)CC)S8)=C9C(SC(C%10=CC=C(S%10)C(SC(C%11=CC=C(C%12=CC%13=C(S%12)C(C%14=CC=C(CC(CCCC)CC)S%14)=C%15C(SC(C%16=CC=C(S%16)C(SC(C%17=CC=CS%17)=C%18C%19=O)=C%18C(C%20=C(CC(CCCC)CC)SC(CC(CCCC)CC)=C%20%19)=O)=C%15)=C%13C%21=CC=C(CC(CCCC)CC)S%21)S%11)=C%22C%23=O)=C%22C(C%24=C(CC(CCCC)CC)SC(CC(CCCC)CC)=C%24%23)=O)=C9)=C7C%25=CC=C(CC(CCCC)CC)S%25)S5)=C%26C%27=O)=C%26C(C%28=C(CC(CCCC)CC)SC(CC(CCCC)CC)=C%28%27)=O)=C3)=C(C%29=CC=C(CC(CCCC)CC)S%29)C%30=C2SC=C%30,CCc1ccc(-c2c3cc(-c4ccc(-c5sc(-c6ccc(-c7cc8c(-c9ccc(CC)s9)c9sc(-c%10ccc(-c%11sc(-c%12ccc(-c%13cc%14c(-c%15ccc(CC)s%15)c%15sc(-c%16ccc(-c%17sc(-c%18cccs%18)c%18c%17C(=O)c%17c(CC)sc(CC)c%17C%18=O)s%16)cc%15c(-c%15ccc(CC)s%15)c%14s%13)s%12)c%12c%11C(=O)c%11c(CC)sc(CC)c%11C%12=O)s%10)cc9c(-c9ccc(CC)s9)c8s7)s6)c6c5C(=O)c5c(CC)sc(CC)c5C6=O)s4)sc3c(-c3ccc(CC)s3)c3ccsc23)s1,CCCCC(CC1=CC=C(S1)C2=C3C=C(SC3=C(C4=C2SC=C4)C5=CC=C(S5)CC(CCCC)CC)C6=CC=C(S6)C7=C(C(C8=C(SC(CC(CCCC)CC)=C8C9=O)CC(CCCC)CC)=O)C9=C(C%10=CC=CS%10)S7)CC
470,Py-2F,Py-2F,3,PBDB-T,PBDB-T,10.1016/j.synthmet.2021.116904,0.92,15.44,68.22,9.73,9.73,,sm,fused,4,polymer,O=C1C2=C(C=C(F)C(F)=C2)C(/C1=C/C(S3)=C(CC(CCCCCCCCCC)CCCCCCCC)C=C3C4=C(C=CC5=C(C(C)C)C=C(C6=CC(CC(CCCCCCCCCC)CCCCCCCC)=C(/C=C7/C(C(C=C(F)C(F)=C8)=C8C7=O)=C(C#N)/C#N)S6)C(C=C9)=C5%10)C%10=C9C(C(C)C)=C4)=C(C#N)\C#N,CCc1cc(-c2cc(CC)c3ccc4c(-c5cc(CC)c(/C=C6\C(=O)c7cc(F)c(F)cc7C6=C(C#N)C#N)s5)cc(CC)c5ccc2c3c54)sc1/C=C1\C(=O)c2cc(F)c(F)cc2C1=C(C#N)C#N,CCC(CCCC)CC1=CC=C(S1)C2=C3C(SC(C4=CC=C(S4)C(SC(C5=CC=C(C6=CC7=C(S6)C(C8=CC=C(CC(CCCC)CC)S8)=C9C(SC(C%10=CC=C(S%10)C(SC(C%11=CC=C(C%12=CC%13=C(S%12)C(C%14=CC=C(CC(CCCC)CC)S%14)=C%15C(SC(C%16=CC=C(S%16)C(SC(C%17=CC=CS%17)=C%18C%19=O)=C%18C(C%20=C(CC(CCCC)CC)SC(CC(CCCC)CC)=C%20%19)=O)=C%15)=C%13C%21=CC=C(CC(CCCC)CC)S%21)S%11)=C%22C%23=O)=C%22C(C%24=C(CC(CCCC)CC)SC(CC(CCCC)CC)=C%24%23)=O)=C9)=C7C%25=CC=C(CC(CCCC)CC)S%25)S5)=C%26C%27=O)=C%26C(C%28=C(CC(CCCC)CC)SC(CC(CCCC)CC)=C%28%27)=O)=C3)=C(C%29=CC=C(CC(CCCC)CC)S%29)C%30=C2SC=C%30,CCc1ccc(-c2c3cc(-c4ccc(-c5sc(-c6ccc(-c7cc8c(-c9ccc(CC)s9)c9sc(-c%10ccc(-c%11sc(-c%12ccc(-c%13cc%14c(-c%15ccc(CC)s%15)c%15sc(-c%16ccc(-c%17sc(-c%18cccs%18)c%18c%17C(=O)c%17c(CC)sc(CC)c%17C%18=O)s%16)cc%15c(-c%15ccc(CC)s%15)c%14s%13)s%12)c%12c%11C(=O)c%11c(CC)sc(CC)c%11C%12=O)s%10)cc9c(-c9ccc(CC)s9)c8s7)s6)c6c5C(=O)c5c(CC)sc(CC)c5C6=O)s4)sc3c(-c3ccc(CC)s3)c3ccsc23)s1,CCCCC(CC1=CC=C(S1)C2=C3C=C(SC3=C(C4=C2SC=C4)C5=CC=C(S5)CC(CCCC)CC)C6=CC=C(S6)C7=C(C(C8=C(SC(CC(CCCC)CC)=C8C9=O)CC(CCCC)CC)=O)C9=C(C%10=CC=CS%10)S7)CC
471,IDBDT-O,IDBDT-O,3,PBDB-T,PBDB-T,10.1016/j.synthmet.2021.116922,0.89,5.21,39.3,1.83,1.82,,sm,fused,9,polymer,N#CC(C#N)=C1C=2C=CC=CC2C(=O)C1=CC=3SC=4C(OCC(CC)CCCC)=C5C(SC=6C=7C=C8C(=CC7C(C9=CC=C(C=C9)CCCCCC)(C%10=CC=C(C=C%10)CCCCCC)C65)C=%11SC=%12C(OCC(CC)CCCC)=C%13C=C(SC%13=C(OCC(CC)CCCC)C%12C%11C8(C%14=CC=C(C=C%14)CCCCCC)C%15=CC=C(C=C%15)CCCCCC)C=C%16C(=O)C=%17C=CC=CC%17C%16=C(C#N)C#N)=C(OCC(CC)CCCC)C4C3,CCOc1c2cc(/C=C3\C(=O)c4ccccc4C3=C(C#N)C#N)sc2c(OCC)c2c3c(sc12)-c1cc2c(cc1C3(c1ccc(CC)cc1)c1ccc(CC)cc1)-c1sc3c(OCC)c4cc(/C=C5\C(=O)c6ccccc6C5=C(C#N)C#N)sc4c(OCC)c3c1C2(c1ccc(CC)cc1)c1ccc(CC)cc1,CCC(CCCC)CC1=CC=C(S1)C2=C3C(SC(C4=CC=C(S4)C(SC(C5=CC=C(C6=CC7=C(S6)C(C8=CC=C(CC(CCCC)CC)S8)=C9C(SC(C%10=CC=C(S%10)C(SC(C%11=CC=C(C%12=CC%13=C(S%12)C(C%14=CC=C(CC(CCCC)CC)S%14)=C%15C(SC(C%16=CC=C(S%16)C(SC(C%17=CC=CS%17)=C%18C%19=O)=C%18C(C%20=C(CC(CCCC)CC)SC(CC(CCCC)CC)=C%20%19)=O)=C%15)=C%13C%21=CC=C(CC(CCCC)CC)S%21)S%11)=C%22C%23=O)=C%22C(C%24=C(CC(CCCC)CC)SC(CC(CCCC)CC)=C%24%23)=O)=C9)=C7C%25=CC=C(CC(CCCC)CC)S%25)S5)=C%26C%27=O)=C%26C(C%28=C(CC(CCCC)CC)SC(CC(CCCC)CC)=C%28%27)=O)=C3)=C(C%29=CC=C(CC(CCCC)CC)S%29)C%30=C2SC=C%30,CCc1ccc(-c2c3cc(-c4ccc(-c5sc(-c6ccc(-c7cc8c(-c9ccc(CC)s9)c9sc(-c%10ccc(-c%11sc(-c%12ccc(-c%13cc%14c(-c%15ccc(CC)s%15)c%15sc(-c%16ccc(-c%17sc(-c%18cccs%18)c%18c%17C(=O)c%17c(CC)sc(CC)c%17C%18=O)s%16)cc%15c(-c%15ccc(CC)s%15)c%14s%13)s%12)c%12c%11C(=O)c%11c(CC)sc(CC)c%11C%12=O)s%10)cc9c(-c9ccc(CC)s9)c8s7)s6)c6c5C(=O)c5c(CC)sc(CC)c5C6=O)s4)sc3c(-c3ccc(CC)s3)c3ccsc23)s1,CCCCC(CC1=CC=C(S1)C2=C3C=C(SC3=C(C4=C2SC=C4)C5=CC=C(S5)CC(CCCC)CC)C6=CC=C(S6)C7=C(C(C8=C(SC(CC(CCCC)CC)=C8C9=O)CC(CCCC)CC)=O)C9=C(C%10=CC=CS%10)S7)CC
472,IDBDT-T,IDBDT-T,3,PBDB-T,PBDB-T,10.1016/j.synthmet.2021.116922,0.96,15.2,48.6,7.14,7.12,,sm,fused,9,polymer,N#CC(C#N)=C1C=2C=CC=CC2C(=O)C1=CC=3SC=4C(C3)=C(C=5SC(=CC5)CC(CC)CCCC)C=6SC=7C=8C=C9C(=CC8C(C%10=CC=C(C=C%10)CCCCCC)(C%11=CC=C(C=C%11)CCCCCC)C7C6C4C=%12SC(=CC%12)CC(CC)CCCC)C=%13SC%14=C(C=%15SC(=CC%15)CC(CC)CCCC)C=%16C=C(SC%16C(C=%17SC(=CC%17)CC(CC)CCCC)=C%14C%13C9(C%18=CC=C(C=C%18)CCCCCC)C%19=CC=C(C=C%19)CCCCCC)C=C%20C(=O)C=%21C=CC=CC%21C%20=C(C#N)C#N,CCc1ccc(C2(c3ccc(CC)cc3)c3cc4c(cc3-c3sc5c(-c6ccc(CC)s6)c6cc(/C=C7\C(=O)c8ccccc8C7=C(C#N)C#N)sc6c(-c6ccc(CC)s6)c5c32)C(c2ccc(CC)cc2)(c2ccc(CC)cc2)c2c-4sc3c(-c4ccc(CC)s4)c4cc(/C=C5\C(=O)c6ccccc6C5=C(C#N)C#N)sc4c(-c4ccc(CC)s4)c23)cc1,CCC(CCCC)CC1=CC=C(S1)C2=C3C(SC(C4=CC=C(S4)C(SC(C5=CC=C(C6=CC7=C(S6)C(C8=CC=C(CC(CCCC)CC)S8)=C9C(SC(C%10=CC=C(S%10)C(SC(C%11=CC=C(C%12=CC%13=C(S%12)C(C%14=CC=C(CC(CCCC)CC)S%14)=C%15C(SC(C%16=CC=C(S%16)C(SC(C%17=CC=CS%17)=C%18C%19=O)=C%18C(C%20=C(CC(CCCC)CC)SC(CC(CCCC)CC)=C%20%19)=O)=C%15)=C%13C%21=CC=C(CC(CCCC)CC)S%21)S%11)=C%22C%23=O)=C%22C(C%24=C(CC(CCCC)CC)SC(CC(CCCC)CC)=C%24%23)=O)=C9)=C7C%25=CC=C(CC(CCCC)CC)S%25)S5)=C%26C%27=O)=C%26C(C%28=C(CC(CCCC)CC)SC(CC(CCCC)CC)=C%28%27)=O)=C3)=C(C%29=CC=C(CC(CCCC)CC)S%29)C%30=C2SC=C%30,CCc1ccc(-c2c3cc(-c4ccc(-c5sc(-c6ccc(-c7cc8c(-c9ccc(CC)s9)c9sc(-c%10ccc(-c%11sc(-c%12ccc(-c%13cc%14c(-c%15ccc(CC)s%15)c%15sc(-c%16ccc(-c%17sc(-c%18cccs%18)c%18c%17C(=O)c%17c(CC)sc(CC)c%17C%18=O)s%16)cc%15c(-c%15ccc(CC)s%15)c%14s%13)s%12)c%12c%11C(=O)c%11c(CC)sc(CC)c%11C%12=O)s%10)cc9c(-c9ccc(CC)s9)c8s7)s6)c6c5C(=O)c5c(CC)sc(CC)c5C6=O)s4)sc3c(-c3ccc(CC)s3)c3ccsc23)s1,CCCCC(CC1=CC=C(S1)C2=C3C=C(SC3=C(C4=C2SC=C4)C5=CC=C(S5)CC(CCCC)CC)C6=CC=C(S6)C7=C(C(C8=C(SC(CC(CCCC)CC)=C8C9=O)CC(CCCC)CC)=O)C9=C(C%10=CC=CS%10)S7)CC
473,PYTT-3,PYTT-3,3,PBDB-T,PBDB-T,10.1021/acs.chemmater.0c04253,0.82,21.99,68.47,12.41,12.2,0.15,polymer,,,polymer,O=C(C/1=CC2=C(CCCCCCCCCCC)C(SC3=C4N(CC(CCCCCCCCCC)CCCCCCCC)C5=C3C6=NSN=C6C7=C5N(CC(CCCCCCCCCC)CCCCCCCC)C8=C7SC9=C8SC(C=C%10C(C%11=CSC=C%11/C%10=C(C#N)\C#N)=O)=C9CCCCCCCCCCC)=C4S2)C%12=C(SC=C%12C1=C(C#N)\C#N)C%13=CC=C(C(SC=C%14/C%15=C(C#N)\C#N)=C%14C(C%15=CC%16=C(CCCCCCCCCCC)C(SC%17=C%18N(CC(CCCCCCCCCC)CCCCCCCC)C%19=C%17C%20=NSN=C%20C%21=C%19N(CC(CCCCCCCCCC)CCCCCCCC)C%22=C%21SC%23=C%22SC(C=C%24C(C%25=C(SC=C%25/C%24=C(C#N)/C#N)C%26=CC=CS%26)=O)=C%23CCCCCCCCCCC)=C%18S%16)=O)S%13,CCC1=C(SC2=C1SC3=C2N(CC)C4=C3C5=NSN=C5C6=C4N(CC)C7=C6SC8=C7SC(/C=C9C(C%10=C(C%11=CC=C(S%11)C%12=C(C(C(/C%13=C(C#N)/C#N)=C/C%14=C(CC)C(SC%15=C%16N(CC)C%17=C%15C%18=NSN=C%18C%19=C%17N(CC)C%20=C%19SC%21=C%20SC(/C=C%22C(C%23=C(C%24=CC=CS%24)SC=C%23C/%22=C(C#N)/C#N)=O)=C%21CC)=C%16S%14)=O)C%13=CS%12)SC=C%10C/9=C(C#N)\C#N)=O)=C8CC)/C=C%25C(C%26=CSC=C%26C/%25=C(C#N)\C#N)=O,CCC(CCCC)CC1=CC=C(S1)C2=C3C(SC(C4=CC=C(S4)C(SC(C5=CC=C(C6=CC7=C(S6)C(C8=CC=C(CC(CCCC)CC)S8)=C9C(SC(C%10=CC=C(S%10)C(SC(C%11=CC=C(C%12=CC%13=C(S%12)C(C%14=CC=C(CC(CCCC)CC)S%14)=C%15C(SC(C%16=CC=C(S%16)C(SC(C%17=CC=CS%17)=C%18C%19=O)=C%18C(C%20=C(CC(CCCC)CC)SC(CC(CCCC)CC)=C%20%19)=O)=C%15)=C%13C%21=CC=C(CC(CCCC)CC)S%21)S%11)=C%22C%23=O)=C%22C(C%24=C(CC(CCCC)CC)SC(CC(CCCC)CC)=C%24%23)=O)=C9)=C7C%25=CC=C(CC(CCCC)CC)S%25)S5)=C%26C%27=O)=C%26C(C%28=C(CC(CCCC)CC)SC(CC(CCCC)CC)=C%28%27)=O)=C3)=C(C%29=CC=C(CC(CCCC)CC)S%29)C%30=C2SC=C%30,CCc1ccc(-c2c3cc(-c4ccc(-c5sc(-c6ccc(-c7cc8c(-c9ccc(CC)s9)c9sc(-c%10ccc(-c%11sc(-c%12ccc(-c%13cc%14c(-c%15ccc(CC)s%15)c%15sc(-c%16ccc(-c%17sc(-c%18cccs%18)c%18c%17C(=O)c%17c(CC)sc(CC)c%17C%18=O)s%16)cc%15c(-c%15ccc(CC)s%15)c%14s%13)s%12)c%12c%11C(=O)c%11c(CC)sc(CC)c%11C%12=O)s%10)cc9c(-c9ccc(CC)s9)c8s7)s6)c6c5C(=O)c5c(CC)sc(CC)c5C6=O)s4)sc3c(-c3ccc(CC)s3)c3ccsc23)s1,CCCCC(CC1=CC=C(S1)C2=C3C=C(SC3=C(C4=C2SC=C4)C5=CC=C(S5)CC(CCCC)CC)C6=CC=C(S6)C7=C(C(C8=C(SC(CC(CCCC)CC)=C8C9=O)CC(CCCC)CC)=O)C9=C(C%10=CC=CS%10)S7)CC
474,PYTT-1,PYTT-1,3,PBDB-T,PBDB-T,10.1021/acs.chemmater.0c04253,0.93,20.66,70.35,13.54,13.28,0.27,polymer,,,polymer,O=C(C/1=CC2=C(CCCCCCCCCCC)C(SC3=C4N(CC(CCCCCCCCCC)CCCCCCCC)C5=C3C6=NSN=C6C7=C5N(CC(CCCCCCCCCC)CCCCCCCC)C8=C7SC9=C8SC(C=C%10C(C%11=C(/C%10=C(C#N)\C#N)C=CS%11)=O)=C9CCCCCCCCCCC)=C4S2)C(SC(C%12=CC=C(C%13=CC(/C%14=C(C#N)\C#N)=C(S%13)C(C%14=CC%15=C(CCCCCCCCCCC)C(SC%16=C%17N(CC(CCCCCCCCCC)CCCCCCCC)C%18=C%16C%19=NSN=C%19C%20=C%18N(CC(CCCCCCCCCC)CCCCCCCC)C%21=C%20SC%22=C%21SC(C=C%23C(C(SC(C%24=CC=CS%24)=C%25)=C%25/C%23=C(C#N)\C#N)=O)=C%22CCCCCCCCCCC)=C%17S%15)=O)S%12)=C%26)=C%26C1=C(C#N)/C#N,CCC1=C(SC2=C1SC3=C2N(CC)C4=C3C5=NSN=C5C6=C4N(CC)C7=C6SC8=C7SC(/C=C9C(C%10=C(C\9=C(C#N)/C#N)C=C(C%11=CC=C(S%11)C%12=CC%13=C(C(C(/C%13=C(C#N)\C#N)=C\C%14=C(CC)C(SC%15=C%16N(CC)C%17=C%15C%18=NSN=C%18C%19=C%17N(CC)C%20=C%19SC%21=C%20SC(/C=C%22C(C%23=C(C\%22=C(C#N)/C#N)C=C(C%24=CC=CS%24)S%23)=O)=C%21CC)=C%16S%14)=O)S%12)S%10)=O)=C8CC)/C=C%25C(C%26=C(C\%25=C(C#N)/C#N)C=CS%26)=O,CCC(CCCC)CC1=CC=C(S1)C2=C3C(SC(C4=CC=C(S4)C(SC(C5=CC=C(C6=CC7=C(S6)C(C8=CC=C(CC(CCCC)CC)S8)=C9C(SC(C%10=CC=C(S%10)C(SC(C%11=CC=C(C%12=CC%13=C(S%12)C(C%14=CC=C(CC(CCCC)CC)S%14)=C%15C(SC(C%16=CC=C(S%16)C(SC(C%17=CC=CS%17)=C%18C%19=O)=C%18C(C%20=C(CC(CCCC)CC)SC(CC(CCCC)CC)=C%20%19)=O)=C%15)=C%13C%21=CC=C(CC(CCCC)CC)S%21)S%11)=C%22C%23=O)=C%22C(C%24=C(CC(CCCC)CC)SC(CC(CCCC)CC)=C%24%23)=O)=C9)=C7C%25=CC=C(CC(CCCC)CC)S%25)S5)=C%26C%27=O)=C%26C(C%28=C(CC(CCCC)CC)SC(CC(CCCC)CC)=C%28%27)=O)=C3)=C(C%29=CC=C(CC(CCCC)CC)S%29)C%30=C2SC=C%30,CCc1ccc(-c2c3cc(-c4ccc(-c5sc(-c6ccc(-c7cc8c(-c9ccc(CC)s9)c9sc(-c%10ccc(-c%11sc(-c%12ccc(-c%13cc%14c(-c%15ccc(CC)s%15)c%15sc(-c%16ccc(-c%17sc(-c%18cccs%18)c%18c%17C(=O)c%17c(CC)sc(CC)c%17C%18=O)s%16)cc%15c(-c%15ccc(CC)s%15)c%14s%13)s%12)c%12c%11C(=O)c%11c(CC)sc(CC)c%11C%12=O)s%10)cc9c(-c9ccc(CC)s9)c8s7)s6)c6c5C(=O)c5c(CC)sc(CC)c5C6=O)s4)sc3c(-c3ccc(CC)s3)c3ccsc23)s1,CCCCC(CC1=CC=C(S1)C2=C3C=C(SC3=C(C4=C2SC=C4)C5=CC=C(S5)CC(CCCC)CC)C6=CC=C(S6)C7=C(C(C8=C(SC(CC(CCCC)CC)=C8C9=O)CC(CCCC)CC)=O)C9=C(C%10=CC=CS%10)S7)CC
475,PYTT-2,PYTT-2,3,PBDB-T,PBDB-T,10.1021/acs.chemmater.0c04253,0.91,22,71.53,14.32,14.14,0.19,polymer,,,polymer,N#C/C(C#N)=C(C1=CC2=C(CCCCCCCCCCC)C(SC3=C4N(CC(CCCCCCCCCC)CCCCCCCC)C5=C3C6=NSN=C6C7=C5N(CC(CCCCCCCCCC)CCCCCCCC)C8=C7SC9=C8SC(C=C%10C(C%11=C(/C%10=C(C#N)\C#N)SC=C%11)=O)=C9CCCCCCCCCCC)=C4S2)/C%12=C(C(C%13=CC=C(C%14=CSC(/C%15=C(C#N)\C#N)=C%14C(C%15=CC%16=C(CCCCCCCCCCC)C(SC%17=C%18N(CC(CCCCCCCCCC)CCCCCCCC)C%19=C%17C%20=NSN=C%20C%21=C%19N(CC(CCCCCCCCCC)CCCCCCCC)C%22=C%21SC%23=C%22SC(C=C%24/C(C%25=C(C(C%26=CC=CS%26)=CS%25)C%24=O)=C(C#N)\C#N)=C%23CCCCCCCCCCC)=C%18S%16)=O)S%13)=CS%12)C1=O,CCC1=C(SC2=C1SC3=C2N(CC)C4=C3C5=NSN=C5C6=C4N(CC)C7=C6SC8=C7SC(/C=C9C(C%10=C(C/9=C(C#N)/C#N)SC(C%11=CC=C(S%11)C%12=CSC%13=C%12C(C(/C%13=C(C#N)\C#N)=C/C%14=C(CC)C(SC%15=C%16N(CC)C%17=C%15C%18=NSN=C%18C%19=C%17N(CC)C%20=C%19SC%21=C%20SC(/C=C%22C(C%23=C(C/%22=C(C#N)\C#N)SC(C%24=CC=CS%24)=C%23)=O)=C%21CC)=C%16S%14)=O)=C%10)=O)=C8CC)/C=C%25C(C%26=C(C/%25=C(C#N)\C#N)SC=C%26)=O,CCC(CCCC)CC1=CC=C(S1)C2=C3C(SC(C4=CC=C(S4)C(SC(C5=CC=C(C6=CC7=C(S6)C(C8=CC=C(CC(CCCC)CC)S8)=C9C(SC(C%10=CC=C(S%10)C(SC(C%11=CC=C(C%12=CC%13=C(S%12)C(C%14=CC=C(CC(CCCC)CC)S%14)=C%15C(SC(C%16=CC=C(S%16)C(SC(C%17=CC=CS%17)=C%18C%19=O)=C%18C(C%20=C(CC(CCCC)CC)SC(CC(CCCC)CC)=C%20%19)=O)=C%15)=C%13C%21=CC=C(CC(CCCC)CC)S%21)S%11)=C%22C%23=O)=C%22C(C%24=C(CC(CCCC)CC)SC(CC(CCCC)CC)=C%24%23)=O)=C9)=C7C%25=CC=C(CC(CCCC)CC)S%25)S5)=C%26C%27=O)=C%26C(C%28=C(CC(CCCC)CC)SC(CC(CCCC)CC)=C%28%27)=O)=C3)=C(C%29=CC=C(CC(CCCC)CC)S%29)C%30=C2SC=C%30,CCc1ccc(-c2c3cc(-c4ccc(-c5sc(-c6ccc(-c7cc8c(-c9ccc(CC)s9)c9sc(-c%10ccc(-c%11sc(-c%12ccc(-c%13cc%14c(-c%15ccc(CC)s%15)c%15sc(-c%16ccc(-c%17sc(-c%18cccs%18)c%18c%17C(=O)c%17c(CC)sc(CC)c%17C%18=O)s%16)cc%15c(-c%15ccc(CC)s%15)c%14s%13)s%12)c%12c%11C(=O)c%11c(CC)sc(CC)c%11C%12=O)s%10)cc9c(-c9ccc(CC)s9)c8s7)s6)c6c5C(=O)c5c(CC)sc(CC)c5C6=O)s4)sc3c(-c3ccc(CC)s3)c3ccsc23)s1,CCCCC(CC1=CC=C(S1)C2=C3C=C(SC3=C(C4=C2SC=C4)C5=CC=C(S5)CC(CCCC)CC)C6=CC=C(S6)C7=C(C(C8=C(SC(CC(CCCC)CC)=C8C9=O)CC(CCCC)CC)=O)C9=C(C%10=CC=CS%10)S7)CC
476,AOIC,AOIC,7,PTB7-Th,"PTB7-Th, PBDTT-TT-F, PBDTTT-EFT, PBT7-Th",10.1021/acs.chemmater.0c04318,0.75,22.34,73.1,12.3,12,0.2,sm,fused,8,polymer,N#CC(C#N)=C1C(=CC=2SC3=C(SC=4C=5SC=6C=7C=C8C(=CC7C(C9=CC=C(C=C9)CCCCCC)(C%10=CC=C(C=C%10)CCCCCC)C6C5C(C%11=CC=C(C=C%11)CCCCCC)(C%12=CC=C(C=C%12)CCCCCC)C34)C=%13SC(C=C%14C(=O)C%15=CC(F)=C(F)C=C%15C%14=C(C#N)C#N)=CC%13C8(C%16=CC=C(C=C%16)CCCCCC)C%17=CC=C(C=C%17)CCCCCC)C2)C(=O)C%18=CC(F)=C(F)C=C%181,CCc1ccc(C2(c3ccc(CC)cc3)c3cc4c(cc3-c3sc(/C=C5\C(=O)c6cc(F)c(F)cc6C5=C(C#N)C#N)cc32)C(c2ccc(CC)cc2)(c2ccc(CC)cc2)c2c-4sc3c2C(c2ccc(CC)cc2)(c2ccc(CC)cc2)c2c-3sc3cc(/C=C4\C(=O)c5cc(F)c(F)cc5C4=C(C#N)C#N)sc23)cc1,FC1=C(C(OCC(CCCC)CC)=O)SC2=C(SC=C21)C(S3)=CC4=C3C(C5=CC=C(CC(CC)CCCC)S5)=C(C=C(C6=C(C(F)=C(C(OCC(CCCC)CC)=O)S7)C7=C(S6)C(S8)=CC9=C8C(C%10=CC=C(CC(CCCC)CC)S%10)=C(C=C(C%11=C(C(F)=C(C(OCC(CCCC)CC)=O)S%12)C%12=C(S%11)C(S%13)=CC%14=C%13C(C%15=CC=C(CC(CC)CCCC)S%15)=C(C=CS%16)C%16=C%14C%17=CC=C(CC(CC)CCCC)S%17)S%18)C%18=C9C%19=CC=C(CC(CCCC)CC)S%19)S%20)C%20=C4C%21=CC=C(CC(CC)CCCC)S%21,CCOC(=O)c1sc2c(-c3cc4c(-c5ccc(CC)s5)c5sc(-c6sc(-c7cc8c(-c9ccc(CC)s9)c9sc(-c%10sc(-c%11cc%12c(-c%13ccc(CC)s%13)c%13sccc%13c(-c%13ccc(CC)s%13)c%12s%11)c%11sc(C(=O)OCC)c(F)c%10%11)cc9c(-c9ccc(CC)s9)c8s7)c7sc(C(=O)OCC)c(F)c67)cc5c(-c5ccc(CC)s5)c4s3)scc2c1F,CCCCC(COC(C1=C(F)C2=CSC(C3=CC4=C(C5=C(C(C6=CC=C(S6)CC(CCCC)CC)=C4S3)C=CS5)C7=CC=C(S7)CC(CCCC)CC)=C2S1)=O)CC
476,AOIC,AOIC,12,PBDB-TF,"PBDB-TF, PM6, PBDB-T-2F, PBDB-T2F, PBDBT-F",10.1021/acs.chemmater.0c04318,0.822,21.09,52.8,9.16,8.5,0.39,sm,fused,8,polymer,N#CC(C#N)=C1C(=CC=2SC3=C(SC=4C=5SC=6C=7C=C8C(=CC7C(C9=CC=C(C=C9)CCCCCC)(C%10=CC=C(C=C%10)CCCCCC)C6C5C(C%11=CC=C(C=C%11)CCCCCC)(C%12=CC=C(C=C%12)CCCCCC)C34)C=%13SC(C=C%14C(=O)C%15=CC(F)=C(F)C=C%15C%14=C(C#N)C#N)=CC%13C8(C%16=CC=C(C=C%16)CCCCCC)C%17=CC=C(C=C%17)CCCCCC)C2)C(=O)C%18=CC(F)=C(F)C=C%181,CCc1ccc(C2(c3ccc(CC)cc3)c3cc4c(cc3-c3sc(/C=C5\C(=O)c6cc(F)c(F)cc6C5=C(C#N)C#N)cc32)C(c2ccc(CC)cc2)(c2ccc(CC)cc2)c2c-4sc3c2C(c2ccc(CC)cc2)(c2ccc(CC)cc2)c2c-3sc3cc(/C=C4\C(=O)c5cc(F)c(F)cc5C4=C(C#N)C#N)sc23)cc1,FC1=C(CC(CCCC)CC)SC(C2=C3C(SC(C4=CC=C(S4)C(SC(C5=CC=C(C6=CC7=C(S6)C(C8=CC(F)=C(CC(CCCC)CC)S8)=C9C(SC(C%10=CC=C(S%10)C(SC(C%11=CC=C(C%12=CC%13=C(S%12)C(C%14=CC(F)=C(CC(CCCC)CC)S%14)=C%15C(SC(C%16=CC=C(S%16)C(SC(C%17=CC=CS%17)=C%18C%19=O)=C%18C(C%20=C(CC(CCCC)CC)SC(CC(CCCC)CC)=C%20%19)=O)=C%15)=C%13C%21=CC(F)=C(CC(CCCC)CC)S%21)S%11)=C%22C%23=O)=C%22C(C%24=C(CC(CCCC)CC)SC(CC(CCCC)CC)=C%24%23)=O)=C9)=C7C%25=CC(F)=C(CC(CCCC)CC)S%25)S5)=C%26C%27=O)=C%26C(C%28=C(CC(CCCC)CC)SC(CC(CCCC)CC)=C%28%27)=O)=C3)=C(C%29=CC(F)=C(CC(CCCC)CC)S%29)C%30=C2SC=C%30)=C1,CCc1sc(-c2c3cc(-c4ccc(-c5sc(-c6ccc(-c7cc8c(-c9cc(F)c(CC)s9)c9sc(-c%10ccc(-c%11sc(-c%12ccc(-c%13cc%14c(-c%15cc(F)c(CC)s%15)c%15sc(-c%16ccc(-c%17sc(-c%18cccs%18)c%18c%17C(=O)c%17c(CC)sc(CC)c%17C%18=O)s%16)cc%15c(-c%15cc(F)c(CC)s%15)c%14s%13)s%12)c%12c%11C(=O)c%11c(CC)sc(CC)c%11C%12=O)s%10)cc9c(-c9cc(F)c(CC)s9)c8s7)s6)c6c5C(=O)c5c(CC)sc(CC)c5C6=O)s4)sc3c(-c3cc(F)c(CC)s3)c3ccsc23)cc1F,CCCCC(CC1=C(F)C=C(C2=C3C=C(SC3=C(C4=C2SC=C4)C5=CC(F)=C(S5)CC(CCCC)CC)C6=CC=C(S6)C7=C(C(C8=C(SC(CC(CCCC)CC)=C8C9=O)CC(CCCC)CC)=O)C9=C(C%10=CC=CS%10)S7)S1)CC
476,AOIC,AOIC,49,J71,J71,10.1021/acs.chemmater.0c04318,0.783,19.82,67.5,10.5,9.86,0.48,sm,fused,8,polymer,N#CC(C#N)=C1C(=CC=2SC3=C(SC=4C=5SC=6C=7C=C8C(=CC7C(C9=CC=C(C=C9)CCCCCC)(C%10=CC=C(C=C%10)CCCCCC)C6C5C(C%11=CC=C(C=C%11)CCCCCC)(C%12=CC=C(C=C%12)CCCCCC)C34)C=%13SC(C=C%14C(=O)C%15=CC(F)=C(F)C=C%15C%14=C(C#N)C#N)=CC%13C8(C%16=CC=C(C=C%16)CCCCCC)C%17=CC=C(C=C%17)CCCCCC)C2)C(=O)C%18=CC(F)=C(F)C=C%181,CCc1ccc(C2(c3ccc(CC)cc3)c3cc4c(cc3-c3sc(/C=C5\C(=O)c6cc(F)c(F)cc6C5=C(C#N)C#N)cc32)C(c2ccc(CC)cc2)(c2ccc(CC)cc2)c2c-4sc3c2C(c2ccc(CC)cc2)(c2ccc(CC)cc2)c2c-3sc3cc(/C=C4\C(=O)c5cc(F)c(F)cc5C4=C(C#N)C#N)sc23)cc1,CCC[Si](CCC)(CCC)C1=CC=C(S1)C2=C3SC(C4=CC=C(C5=C(C(F)=CC6=NN(CC(CCCCCCCC)CCCCCC)N=C65)F)S4)=CC3=C(C7=CC=C([Si](CCC)(CCC)CCC)S7)C8=C2C=C(S8)C9=CC=C(C(C%10=NN(CC(CCCCCCCC)CCCCCC)N=C%10%11)=C(F)C(F)=C%11C%12=CC=C(S%12)C%13=CC%14=C(C%15=CC=C([Si](CCC)(CCC)CCC)S%15)C%16=C(C(C%17=CC=C([Si](CCC)(CCC)CCC)S%17)=C%14S%13)C=C(S%16)C%18=CC=C(C(C%19=NN(CC(CCCCCCCC)CCCCCC)N=C%19%20)=C(F)C(F)=C%20C%21=CC=C(S%21)C%22=CC%23=C(C%24=CC=C([Si](CCC)(CCC)CCC)S%24)C%25=C(C(C%26=CC=C([Si](CCC)(CCC)CCC)S%26)=C%23S%22)C=C(S%25)C%27=CC=CS%27)S%18)S9,CCN1N=C2C(C3=CC=CS3)=C(C(F)=C(C2=N1)C4=CC=C(S4)C5=CC6=C(C7=C(C(C8=CC=C(S8)[Si](CC)(CC)CC)=C6S5)C=C(C9=CC=C(S9)C%10=C(C(F)=C(C%11=NN(N=C%10%11)CC)C%12=CC=C(S%12)C%13=CC%14=C(C%15=C(C(C%16=CC=C(S%16)[Si](CC)(CC)CC)=C%14S%13)C=C(C%17=CC=C(S%17)C%18=C(C(F)=C(C%19=NN(N=C%18%19)CC)C%20=CC=C(S%20)C%21=CC%22=C(C%23=C(C(C%24=CC=C(S%24)[Si](CC)(CC)CC)=C%22S%21)C=CS%23)C%25=CC=C(S%25)[Si](CC)(CC)CC)F)S%15)C%26=CC=C(S%26)[Si](CC)(CC)CC)F)S7)C%27=CC=C(S%27)[Si](CC)(CC)CC)F,CCCCCCCCC(CN1N=C2C=C(C(F)=C(C2=N1)C3=CC=C(S3)C4=CC5=C(C6=C(C(C7=CC=C(S7)[Si](CCC)(CCC)CCC)=C5S4)C=C(C8=CC=CS8)S6)C9=CC=C(S9)[Si](CCC)(CCC)CCC)F)CCCCCC
477,AOIC2,AOIC2,7,PTB7-Th,"PTB7-Th, PBDTT-TT-F, PBDTTT-EFT, PBT7-Th",10.1021/acs.chemmater.0c04318,0.764,19.35,63.3,9.35,8.9,0.36,sm,fused,8,polymer,N#CC(C#N)=C1C(=CC=2SC=3C=4SC5=C(SC=6C=7C=C8C(=CC7C(C9=CC=C(C=C9)CCCCCC)(C%10=CC=C(C=C%10)CCCCCC)C56)C=%11SC(C=C%12C(=O)C%13=CC(F)=C(F)C=C%13C%12=C(C#N)C#N)=CC%11C8(C%14=CC=C(C=C%14)CCCCCC)C%15=CC=C(C=C%15)CCCCCC)C4C(C%16=CC=C(C=C%16)CCCCCC)(C%17=CC=C(C=C%17)CCCCCC)C3C2)C(=O)C%18=CC(F)=C(F)C=C%181,CCc1ccc(C2(c3ccc(CC)cc3)c3cc4c(cc3-c3sc(/C=C5\C(=O)c6cc(F)c(F)cc6C5=C(C#N)C#N)cc32)C(c2ccc(CC)cc2)(c2ccc(CC)cc2)c2c-4sc3c4c(sc23)-c2sc(/C=C3\C(=O)c5cc(F)c(F)cc5C3=C(C#N)C#N)cc2C4(c2ccc(CC)cc2)c2ccc(CC)cc2)cc1,FC1=C(C(OCC(CCCC)CC)=O)SC2=C(SC=C21)C(S3)=CC4=C3C(C5=CC=C(CC(CC)CCCC)S5)=C(C=C(C6=C(C(F)=C(C(OCC(CCCC)CC)=O)S7)C7=C(S6)C(S8)=CC9=C8C(C%10=CC=C(CC(CCCC)CC)S%10)=C(C=C(C%11=C(C(F)=C(C(OCC(CCCC)CC)=O)S%12)C%12=C(S%11)C(S%13)=CC%14=C%13C(C%15=CC=C(CC(CC)CCCC)S%15)=C(C=CS%16)C%16=C%14C%17=CC=C(CC(CC)CCCC)S%17)S%18)C%18=C9C%19=CC=C(CC(CCCC)CC)S%19)S%20)C%20=C4C%21=CC=C(CC(CC)CCCC)S%21,CCOC(=O)c1sc2c(-c3cc4c(-c5ccc(CC)s5)c5sc(-c6sc(-c7cc8c(-c9ccc(CC)s9)c9sc(-c%10sc(-c%11cc%12c(-c%13ccc(CC)s%13)c%13sccc%13c(-c%13ccc(CC)s%13)c%12s%11)c%11sc(C(=O)OCC)c(F)c%10%11)cc9c(-c9ccc(CC)s9)c8s7)c7sc(C(=O)OCC)c(F)c67)cc5c(-c5ccc(CC)s5)c4s3)scc2c1F,CCCCC(COC(C1=C(F)C2=CSC(C3=CC4=C(C5=C(C(C6=CC=C(S6)CC(CCCC)CC)=C4S3)C=CS5)C7=CC=C(S7)CC(CCCC)CC)=C2S1)=O)CC
477,AOIC2,AOIC2,12,PBDB-TF,"PBDB-TF, PM6, PBDB-T-2F, PBDB-T2F, PBDBT-F",10.1021/acs.chemmater.0c04318,0.918,19.41,66.2,11.8,11.3,0.3,sm,fused,8,polymer,N#CC(C#N)=C1C(=CC=2SC=3C=4SC5=C(SC=6C=7C=C8C(=CC7C(C9=CC=C(C=C9)CCCCCC)(C%10=CC=C(C=C%10)CCCCCC)C56)C=%11SC(C=C%12C(=O)C%13=CC(F)=C(F)C=C%13C%12=C(C#N)C#N)=CC%11C8(C%14=CC=C(C=C%14)CCCCCC)C%15=CC=C(C=C%15)CCCCCC)C4C(C%16=CC=C(C=C%16)CCCCCC)(C%17=CC=C(C=C%17)CCCCCC)C3C2)C(=O)C%18=CC(F)=C(F)C=C%181,CCc1ccc(C2(c3ccc(CC)cc3)c3cc4c(cc3-c3sc(/C=C5\C(=O)c6cc(F)c(F)cc6C5=C(C#N)C#N)cc32)C(c2ccc(CC)cc2)(c2ccc(CC)cc2)c2c-4sc3c4c(sc23)-c2sc(/C=C3\C(=O)c5cc(F)c(F)cc5C3=C(C#N)C#N)cc2C4(c2ccc(CC)cc2)c2ccc(CC)cc2)cc1,FC1=C(CC(CCCC)CC)SC(C2=C3C(SC(C4=CC=C(S4)C(SC(C5=CC=C(C6=CC7=C(S6)C(C8=CC(F)=C(CC(CCCC)CC)S8)=C9C(SC(C%10=CC=C(S%10)C(SC(C%11=CC=C(C%12=CC%13=C(S%12)C(C%14=CC(F)=C(CC(CCCC)CC)S%14)=C%15C(SC(C%16=CC=C(S%16)C(SC(C%17=CC=CS%17)=C%18C%19=O)=C%18C(C%20=C(CC(CCCC)CC)SC(CC(CCCC)CC)=C%20%19)=O)=C%15)=C%13C%21=CC(F)=C(CC(CCCC)CC)S%21)S%11)=C%22C%23=O)=C%22C(C%24=C(CC(CCCC)CC)SC(CC(CCCC)CC)=C%24%23)=O)=C9)=C7C%25=CC(F)=C(CC(CCCC)CC)S%25)S5)=C%26C%27=O)=C%26C(C%28=C(CC(CCCC)CC)SC(CC(CCCC)CC)=C%28%27)=O)=C3)=C(C%29=CC(F)=C(CC(CCCC)CC)S%29)C%30=C2SC=C%30)=C1,CCc1sc(-c2c3cc(-c4ccc(-c5sc(-c6ccc(-c7cc8c(-c9cc(F)c(CC)s9)c9sc(-c%10ccc(-c%11sc(-c%12ccc(-c%13cc%14c(-c%15cc(F)c(CC)s%15)c%15sc(-c%16ccc(-c%17sc(-c%18cccs%18)c%18c%17C(=O)c%17c(CC)sc(CC)c%17C%18=O)s%16)cc%15c(-c%15cc(F)c(CC)s%15)c%14s%13)s%12)c%12c%11C(=O)c%11c(CC)sc(CC)c%11C%12=O)s%10)cc9c(-c9cc(F)c(CC)s9)c8s7)s6)c6c5C(=O)c5c(CC)sc(CC)c5C6=O)s4)sc3c(-c3cc(F)c(CC)s3)c3ccsc23)cc1F,CCCCC(CC1=C(F)C=C(C2=C3C=C(SC3=C(C4=C2SC=C4)C5=CC(F)=C(S5)CC(CCCC)CC)C6=CC=C(S6)C7=C(C(C8=C(SC(CC(CCCC)CC)=C8C9=O)CC(CCCC)CC)=O)C9=C(C%10=CC=CS%10)S7)S1)CC
