Repository: brigreens/Meta-analysis_OSCs

This repository contains the data files and analysis notebooks to support the paper "Meta-Analysis of Molecular Design Strategies for Non-Fullerene Acceptor Based Organic Solar Cell Materials" (DOI: 10.26434/chemrxiv-2024-w29b1)

File: OSC_dataset_metaanalysis.csv (part 52 of 76)
NFA_ID,reported_acceptor,NFA_other_names,don_ID,reported_donor,don_other_names,DOI,Voc,Jsc,FF,PCE_max,PCE_avg,PCE_std,acceptor_type,acceptor_class,fused_rings_in_core,donor_type,acc_SMILES_sidechains,acc_SMILES_shortened_sidechains,don_SMILES_sidechains,don_SMILES_shortened_sidechains,don_mon_SMILES
477,AOIC2,AOIC2,49,J71,J71,10.1021/acs.chemmater.0c04318,0.826,19.48,68.2,11,10,0.5,sm,fused,8,polymer,N#CC(C#N)=C1C(=CC=2SC=3C=4SC5=C(SC=6C=7C=C8C(=CC7C(C9=CC=C(C=C9)CCCCCC)(C%10=CC=C(C=C%10)CCCCCC)C56)C=%11SC(C=C%12C(=O)C%13=CC(F)=C(F)C=C%13C%12=C(C#N)C#N)=CC%11C8(C%14=CC=C(C=C%14)CCCCCC)C%15=CC=C(C=C%15)CCCCCC)C4C(C%16=CC=C(C=C%16)CCCCCC)(C%17=CC=C(C=C%17)CCCCCC)C3C2)C(=O)C%18=CC(F)=C(F)C=C%181,CCc1ccc(C2(c3ccc(CC)cc3)c3cc4c(cc3-c3sc(/C=C5\C(=O)c6cc(F)c(F)cc6C5=C(C#N)C#N)cc32)C(c2ccc(CC)cc2)(c2ccc(CC)cc2)c2c-4sc3c4c(sc23)-c2sc(/C=C3\C(=O)c5cc(F)c(F)cc5C3=C(C#N)C#N)cc2C4(c2ccc(CC)cc2)c2ccc(CC)cc2)cc1,CCC[Si](CCC)(CCC)C1=CC=C(S1)C2=C3SC(C4=CC=C(C5=C(C(F)=CC6=NN(CC(CCCCCCCC)CCCCCC)N=C65)F)S4)=CC3=C(C7=CC=C([Si](CCC)(CCC)CCC)S7)C8=C2C=C(S8)C9=CC=C(C(C%10=NN(CC(CCCCCCCC)CCCCCC)N=C%10%11)=C(F)C(F)=C%11C%12=CC=C(S%12)C%13=CC%14=C(C%15=CC=C([Si](CCC)(CCC)CCC)S%15)C%16=C(C(C%17=CC=C([Si](CCC)(CCC)CCC)S%17)=C%14S%13)C=C(S%16)C%18=CC=C(C(C%19=NN(CC(CCCCCCCC)CCCCCC)N=C%19%20)=C(F)C(F)=C%20C%21=CC=C(S%21)C%22=CC%23=C(C%24=CC=C([Si](CCC)(CCC)CCC)S%24)C%25=C(C(C%26=CC=C([Si](CCC)(CCC)CCC)S%26)=C%23S%22)C=C(S%25)C%27=CC=CS%27)S%18)S9,CCN1N=C2C(C3=CC=CS3)=C(C(F)=C(C2=N1)C4=CC=C(S4)C5=CC6=C(C7=C(C(C8=CC=C(S8)[Si](CC)(CC)CC)=C6S5)C=C(C9=CC=C(S9)C%10=C(C(F)=C(C%11=NN(N=C%10%11)CC)C%12=CC=C(S%12)C%13=CC%14=C(C%15=C(C(C%16=CC=C(S%16)[Si](CC)(CC)CC)=C%14S%13)C=C(C%17=CC=C(S%17)C%18=C(C(F)=C(C%19=NN(N=C%18%19)CC)C%20=CC=C(S%20)C%21=CC%22=C(C%23=C(C(C%24=CC=C(S%24)[Si](CC)(CC)CC)=C%22S%21)C=CS%23)C%25=CC=C(S%25)[Si](CC)(CC)CC)F)S%15)C%26=CC=C(S%26)[Si](CC)(CC)CC)F)S7)C%27=CC=C(S%27)[Si](CC)(CC)CC)F,CCCCCCCCC(CN1N=C2C=C(C(F)=C(C2=N1)C3=CC=C(S3)C4=CC5=C(C6=C(C(C7=CC=C(S7)[Si](CCC)(CCC)CCC)=C5S4)C=C(C8=CC=CS8)S6)C9=CC=C(S9)[Si](CCC)(CCC)CCC)F)CCCCCC
478,AOIC1,AOIC1,7,PTB7-Th,"PTB7-Th, PBDTT-TT-F, PBDTTT-EFT, PBT7-Th",10.1021/acs.chemmater.0c04318,0.751,19.64,66.8,9.85,9.01,0.51,sm,fused,8,polymer,N#CC(C#N)=C1C(=CC=2SC3=C(SC=4C=5C=C6C(=CC5C(C7=CC=C(C=C7)CCCCCC)(C8=CC=C(C=C8)CCCCCC)C34)C=9SC=%10C=%11SC(C=C%12C(=O)C%13=CC(F)=C(F)C=C%13C%12=C(C#N)C#N)=CC%11C(C%14=CC=C(C=C%14)CCCCCC)(C%15=CC=C(C=C%15)CCCCCC)C%10C9C6(C%16=CC=C(C=C%16)CCCCCC)C%17=CC=C(C=C%17)CCCCCC)C2)C(=O)C%18=CC(F)=C(F)C=C%181,CCc1ccc(C2(c3ccc(CC)cc3)c3cc4c(cc3-c3sc5c(c32)C(c2ccc(CC)cc2)(c2ccc(CC)cc2)c2cc(/C=C3/C(=O)c6cc(F)c(F)cc6C3=C(C#N)C#N)sc2-5)C(c2ccc(CC)cc2)(c2ccc(CC)cc2)c2c-4sc3cc(/C=C4\C(=O)c5cc(F)c(F)cc5C4=C(C#N)C#N)sc23)cc1,FC1=C(C(OCC(CCCC)CC)=O)SC2=C(SC=C21)C(S3)=CC4=C3C(C5=CC=C(CC(CC)CCCC)S5)=C(C=C(C6=C(C(F)=C(C(OCC(CCCC)CC)=O)S7)C7=C(S6)C(S8)=CC9=C8C(C%10=CC=C(CC(CCCC)CC)S%10)=C(C=C(C%11=C(C(F)=C(C(OCC(CCCC)CC)=O)S%12)C%12=C(S%11)C(S%13)=CC%14=C%13C(C%15=CC=C(CC(CC)CCCC)S%15)=C(C=CS%16)C%16=C%14C%17=CC=C(CC(CC)CCCC)S%17)S%18)C%18=C9C%19=CC=C(CC(CCCC)CC)S%19)S%20)C%20=C4C%21=CC=C(CC(CC)CCCC)S%21,CCOC(=O)c1sc2c(-c3cc4c(-c5ccc(CC)s5)c5sc(-c6sc(-c7cc8c(-c9ccc(CC)s9)c9sc(-c%10sc(-c%11cc%12c(-c%13ccc(CC)s%13)c%13sccc%13c(-c%13ccc(CC)s%13)c%12s%11)c%11sc(C(=O)OCC)c(F)c%10%11)cc9c(-c9ccc(CC)s9)c8s7)c7sc(C(=O)OCC)c(F)c67)cc5c(-c5ccc(CC)s5)c4s3)scc2c1F,CCCCC(COC(C1=C(F)C2=CSC(C3=CC4=C(C5=C(C(C6=CC=C(S6)CC(CCCC)CC)=C4S3)C=CS5)C7=CC=C(S7)CC(CCCC)CC)=C2S1)=O)CC
478,AOIC1,AOIC1,12,PBDB-TF,"PBDB-TF, PM6, PBDB-T-2F, PBDB-T2F, PBDBT-F",10.1021/acs.chemmater.0c04318,0.878,21.4,63.9,12,11.7,0.2,sm,fused,8,polymer,N#CC(C#N)=C1C(=CC=2SC3=C(SC=4C=5C=C6C(=CC5C(C7=CC=C(C=C7)CCCCCC)(C8=CC=C(C=C8)CCCCCC)C34)C=9SC=%10C=%11SC(C=C%12C(=O)C%13=CC(F)=C(F)C=C%13C%12=C(C#N)C#N)=CC%11C(C%14=CC=C(C=C%14)CCCCCC)(C%15=CC=C(C=C%15)CCCCCC)C%10C9C6(C%16=CC=C(C=C%16)CCCCCC)C%17=CC=C(C=C%17)CCCCCC)C2)C(=O)C%18=CC(F)=C(F)C=C%181,CCc1ccc(C2(c3ccc(CC)cc3)c3cc4c(cc3-c3sc5c(c32)C(c2ccc(CC)cc2)(c2ccc(CC)cc2)c2cc(/C=C3/C(=O)c6cc(F)c(F)cc6C3=C(C#N)C#N)sc2-5)C(c2ccc(CC)cc2)(c2ccc(CC)cc2)c2c-4sc3cc(/C=C4\C(=O)c5cc(F)c(F)cc5C4=C(C#N)C#N)sc23)cc1,FC1=C(CC(CCCC)CC)SC(C2=C3C(SC(C4=CC=C(S4)C(SC(C5=CC=C(C6=CC7=C(S6)C(C8=CC(F)=C(CC(CCCC)CC)S8)=C9C(SC(C%10=CC=C(S%10)C(SC(C%11=CC=C(C%12=CC%13=C(S%12)C(C%14=CC(F)=C(CC(CCCC)CC)S%14)=C%15C(SC(C%16=CC=C(S%16)C(SC(C%17=CC=CS%17)=C%18C%19=O)=C%18C(C%20=C(CC(CCCC)CC)SC(CC(CCCC)CC)=C%20%19)=O)=C%15)=C%13C%21=CC(F)=C(CC(CCCC)CC)S%21)S%11)=C%22C%23=O)=C%22C(C%24=C(CC(CCCC)CC)SC(CC(CCCC)CC)=C%24%23)=O)=C9)=C7C%25=CC(F)=C(CC(CCCC)CC)S%25)S5)=C%26C%27=O)=C%26C(C%28=C(CC(CCCC)CC)SC(CC(CCCC)CC)=C%28%27)=O)=C3)=C(C%29=CC(F)=C(CC(CCCC)CC)S%29)C%30=C2SC=C%30)=C1,CCc1sc(-c2c3cc(-c4ccc(-c5sc(-c6ccc(-c7cc8c(-c9cc(F)c(CC)s9)c9sc(-c%10ccc(-c%11sc(-c%12ccc(-c%13cc%14c(-c%15cc(F)c(CC)s%15)c%15sc(-c%16ccc(-c%17sc(-c%18cccs%18)c%18c%17C(=O)c%17c(CC)sc(CC)c%17C%18=O)s%16)cc%15c(-c%15cc(F)c(CC)s%15)c%14s%13)s%12)c%12c%11C(=O)c%11c(CC)sc(CC)c%11C%12=O)s%10)cc9c(-c9cc(F)c(CC)s9)c8s7)s6)c6c5C(=O)c5c(CC)sc(CC)c5C6=O)s4)sc3c(-c3cc(F)c(CC)s3)c3ccsc23)cc1F,CCCCC(CC1=C(F)C=C(C2=C3C=C(SC3=C(C4=C2SC=C4)C5=CC(F)=C(S5)CC(CCCC)CC)C6=CC=C(S6)C7=C(C(C8=C(SC(CC(CCCC)CC)=C8C9=O)CC(CCCC)CC)=O)C9=C(C%10=CC=CS%10)S7)S1)CC
478,AOIC1,AOIC1,49,J71,J71,10.1021/acs.chemmater.0c04318,0.819,21.65,68.3,12.1,11.7,0.4,sm,fused,8,polymer,N#CC(C#N)=C1C(=CC=2SC3=C(SC=4C=5C=C6C(=CC5C(C7=CC=C(C=C7)CCCCCC)(C8=CC=C(C=C8)CCCCCC)C34)C=9SC=%10C=%11SC(C=C%12C(=O)C%13=CC(F)=C(F)C=C%13C%12=C(C#N)C#N)=CC%11C(C%14=CC=C(C=C%14)CCCCCC)(C%15=CC=C(C=C%15)CCCCCC)C%10C9C6(C%16=CC=C(C=C%16)CCCCCC)C%17=CC=C(C=C%17)CCCCCC)C2)C(=O)C%18=CC(F)=C(F)C=C%181,CCc1ccc(C2(c3ccc(CC)cc3)c3cc4c(cc3-c3sc5c(c32)C(c2ccc(CC)cc2)(c2ccc(CC)cc2)c2cc(/C=C3/C(=O)c6cc(F)c(F)cc6C3=C(C#N)C#N)sc2-5)C(c2ccc(CC)cc2)(c2ccc(CC)cc2)c2c-4sc3cc(/C=C4\C(=O)c5cc(F)c(F)cc5C4=C(C#N)C#N)sc23)cc1,CCC[Si](CCC)(CCC)C1=CC=C(S1)C2=C3SC(C4=CC=C(C5=C(C(F)=CC6=NN(CC(CCCCCCCC)CCCCCC)N=C65)F)S4)=CC3=C(C7=CC=C([Si](CCC)(CCC)CCC)S7)C8=C2C=C(S8)C9=CC=C(C(C%10=NN(CC(CCCCCCCC)CCCCCC)N=C%10%11)=C(F)C(F)=C%11C%12=CC=C(S%12)C%13=CC%14=C(C%15=CC=C([Si](CCC)(CCC)CCC)S%15)C%16=C(C(C%17=CC=C([Si](CCC)(CCC)CCC)S%17)=C%14S%13)C=C(S%16)C%18=CC=C(C(C%19=NN(CC(CCCCCCCC)CCCCCC)N=C%19%20)=C(F)C(F)=C%20C%21=CC=C(S%21)C%22=CC%23=C(C%24=CC=C([Si](CCC)(CCC)CCC)S%24)C%25=C(C(C%26=CC=C([Si](CCC)(CCC)CCC)S%26)=C%23S%22)C=C(S%25)C%27=CC=CS%27)S%18)S9,CCN1N=C2C(C3=CC=CS3)=C(C(F)=C(C2=N1)C4=CC=C(S4)C5=CC6=C(C7=C(C(C8=CC=C(S8)[Si](CC)(CC)CC)=C6S5)C=C(C9=CC=C(S9)C%10=C(C(F)=C(C%11=NN(N=C%10%11)CC)C%12=CC=C(S%12)C%13=CC%14=C(C%15=C(C(C%16=CC=C(S%16)[Si](CC)(CC)CC)=C%14S%13)C=C(C%17=CC=C(S%17)C%18=C(C(F)=C(C%19=NN(N=C%18%19)CC)C%20=CC=C(S%20)C%21=CC%22=C(C%23=C(C(C%24=CC=C(S%24)[Si](CC)(CC)CC)=C%22S%21)C=CS%23)C%25=CC=C(S%25)[Si](CC)(CC)CC)F)S%15)C%26=CC=C(S%26)[Si](CC)(CC)CC)F)S7)C%27=CC=C(S%27)[Si](CC)(CC)CC)F,CCCCCCCCC(CN1N=C2C=C(C(F)=C(C2=N1)C3=CC=C(S3)C4=CC5=C(C6=C(C(C7=CC=C(S7)[Si](CCC)(CCC)CCC)=C5S4)C=C(C8=CC=CS8)S6)C9=CC=C(S9)[Si](CCC)(CCC)CCC)F)CCCCCC
479,PY5-BT,PY5-BT,3,PBDB-T,PBDB-T,10.1021/acs.chemmater.1c02302,0.891,15.05,60.4,8.12,7.92,0.28,polymer,,,polymer,O=C1C2=CC=C(C3=C(CCCCCC)C=C(C4=CC=C(C5=CC(CCCCCC)=CS5)C6=NSN=C46)S3)C=C2C(/C1=C/C7=C(CCCCCCCCCCC)C(SC8=C9N(C%10=C8C%11=NSN=C%11C%12=C%10N(C%13=C%12SC%14=C%13SC(/C=C%15/C(C%16=C(C%15=O)C=CC(C(S%17)=C(CCCCCC)C=C%17C%18=CC=C(C%19=NSN=C%19%18)C(S%20)=CC(CCCCCC)=C%20C(C=C%21C(/C%22=C/C%23=C(CCCCCCCCCCC)C(SC%24=C%25N(C%26=C%24C%27=NSN=C%27C%28=C%26N(C%29=C%28SC%30=C%29SC(/C=C%31/C(C%32=C(C%31=O)C=CC=C%32)=C(C#N)/C#N)=C%30CCCCCCCCCCC)CC(CCCCCCCC)CCCCCCCCCC)CC(CCCCCCCCCC)CCCCCCCC)=C%25S%23)=C(C#N)/C#N)=CC=C%21C%22=O)=C%16)=C(C#N)/C#N)=C%14CCCCCCCCCCC)CC(CCCCCCCCCC)CCCCCCCC)CC(CCCCCCCC)CCCCCCCCCC)=C9S7)=C(C#N)/C#N,CCc1csc(-c2ccc(-c3cc(CC)c(-c4ccc5c(c4)C(=C(C#N)C#N)/C(=C/c4sc6c(sc7c8c9nsnc9c9c%10sc%11c(CC)c(/C=C%12\C(=O)c%13ccc(-c%14sc(-c%15ccc(-c%16cc(CC)c(-c%17ccc%18c(c%17)C(=C(C#N)C#N)/C(=C/c%17sc%19c(sc%20c%21c%22nsnc%22c%22c%23sc%24c(CC)c(/C=C%25\C(=O)c%26ccccc%26C%25=C(C#N)C#N)sc%24c%23n(CC)c%22c%21n(CC)c%19%20)c%17CC)C%18=O)s%16)c%16nsnc%15%16)cc%14CC)cc%13C%12=C(C#N)C#N)sc%11c%10n(CC)c9c8n(CC)c67)c4CC)C5=O)s3)c3nsnc23)c1,CCC(CCCC)CC1=CC=C(S1)C2=C3C(SC(C4=CC=C(S4)C(SC(C5=CC=C(C6=CC7=C(S6)C(C8=CC=C(CC(CCCC)CC)S8)=C9C(SC(C%10=CC=C(S%10)C(SC(C%11=CC=C(C%12=CC%13=C(S%12)C(C%14=CC=C(CC(CCCC)CC)S%14)=C%15C(SC(C%16=CC=C(S%16)C(SC(C%17=CC=CS%17)=C%18C%19=O)=C%18C(C%20=C(CC(CCCC)CC)SC(CC(CCCC)CC)=C%20%19)=O)=C%15)=C%13C%21=CC=C(CC(CCCC)CC)S%21)S%11)=C%22C%23=O)=C%22C(C%24=C(CC(CCCC)CC)SC(CC(CCCC)CC)=C%24%23)=O)=C9)=C7C%25=CC=C(CC(CCCC)CC)S%25)S5)=C%26C%27=O)=C%26C(C%28=C(CC(CCCC)CC)SC(CC(CCCC)CC)=C%28%27)=O)=C3)=C(C%29=CC=C(CC(CCCC)CC)S%29)C%30=C2SC=C%30,CCc1ccc(-c2c3cc(-c4ccc(-c5sc(-c6ccc(-c7cc8c(-c9ccc(CC)s9)c9sc(-c%10ccc(-c%11sc(-c%12ccc(-c%13cc%14c(-c%15ccc(CC)s%15)c%15sc(-c%16ccc(-c%17sc(-c%18cccs%18)c%18c%17C(=O)c%17c(CC)sc(CC)c%17C%18=O)s%16)cc%15c(-c%15ccc(CC)s%15)c%14s%13)s%12)c%12c%11C(=O)c%11c(CC)sc(CC)c%11C%12=O)s%10)cc9c(-c9ccc(CC)s9)c8s7)s6)c6c5C(=O)c5c(CC)sc(CC)c5C6=O)s4)sc3c(-c3ccc(CC)s3)c3ccsc23)s1,CCCCC(CC1=CC=C(S1)C2=C3C=C(SC3=C(C4=C2SC=C4)C5=CC=C(S5)CC(CCCC)CC)C6=CC=C(S6)C7=C(C(C8=C(SC(CC(CCCC)CC)=C8C9=O)CC(CCCC)CC)=O)C9=C(C%10=CC=CS%10)S7)CC
480,PY5-PZ,PY5-PZ,3,PBDB-T,PBDB-T,10.1021/acs.chemmater.1c02302,0.893,19.91,68.2,12.1,11.85,0.25,polymer,,,polymer,O=C1C2=CC=C(C3=C(C(CC)CCCC)C=C(C4=NC=C(C5=CC(C(CCCC)CC)=CS5)N=C4)S3)C=C2C(/C1=C/C6=C(CCCCCCCCCCC)C(SC7=C8N(C9=C7C%10=NSN=C%10C%11=C9N(C%12=C%11SC%13=C%12SC(/C=C%14/C(C%15=C(C%14=O)C=CC(C(S%16)=C(C(CC)CCCC)C=C%16C%17=NC=C(N=C%17)C(S%18)=CC(C(CCCC)CC)=C%18C(C=C%19C(/C%20=C/C%21=C(CCCCCCCCCCC)C(SC%22=C%23N(C%24=C%22C%25=NSN=C%25C%26=C%24N(C%27=C%26SC%28=C%27SC(/C=C%29/C(C%30=C(C%29=O)C=CC=C%30)=C(C#N)/C#N)=C%28CCCCCCCCCCC)CC(CCCCCCCC)CCCCCCCCCC)CC(CCCCCCCCCC)CCCCCCCC)=C%23S%21)=C(C#N)/C#N)=CC=C%19C%20=O)=C%15)=C(C#N)/C#N)=C%13CCCCCCCCCCC)CC(CCCCCCCCCC)CCCCCCCC)CC(CCCCCCCC)CCCCCCCCCC)=C8S6)=C(C#N)/C#N,CCc1csc(-c2cnc(-c3cc(CC)c(-c4ccc5c(c4)C(=C(C#N)C#N)/C(=C/c4sc6c(sc7c8c9nsnc9c9c%10sc%11c(CC)c(/C=C%12\C(=O)c%13ccc(-c%14sc(-c%15cnc(-c%16cc(CC)c(-c%17ccc%18c(c%17)C(=C(C#N)C#N)/C(=C/c%17sc%19c(sc%20c%21c%22nsnc%22c%22c%23sc%24c(CC)c(/C=C%25\C(=O)c%26ccccc%26C%25=C(C#N)C#N)sc%24c%23n(CC)c%22c%21n(CC)c%19%20)c%17CC)C%18=O)s%16)cn%15)cc%14CC)cc%13C%12=C(C#N)C#N)sc%11c%10n(CC)c9c8n(CC)c67)c4CC)C5=O)s3)cn2)c1,CCC(CCCC)CC1=CC=C(S1)C2=C3C(SC(C4=CC=C(S4)C(SC(C5=CC=C(C6=CC7=C(S6)C(C8=CC=C(CC(CCCC)CC)S8)=C9C(SC(C%10=CC=C(S%10)C(SC(C%11=CC=C(C%12=CC%13=C(S%12)C(C%14=CC=C(CC(CCCC)CC)S%14)=C%15C(SC(C%16=CC=C(S%16)C(SC(C%17=CC=CS%17)=C%18C%19=O)=C%18C(C%20=C(CC(CCCC)CC)SC(CC(CCCC)CC)=C%20%19)=O)=C%15)=C%13C%21=CC=C(CC(CCCC)CC)S%21)S%11)=C%22C%23=O)=C%22C(C%24=C(CC(CCCC)CC)SC(CC(CCCC)CC)=C%24%23)=O)=C9)=C7C%25=CC=C(CC(CCCC)CC)S%25)S5)=C%26C%27=O)=C%26C(C%28=C(CC(CCCC)CC)SC(CC(CCCC)CC)=C%28%27)=O)=C3)=C(C%29=CC=C(CC(CCCC)CC)S%29)C%30=C2SC=C%30,CCc1ccc(-c2c3cc(-c4ccc(-c5sc(-c6ccc(-c7cc8c(-c9ccc(CC)s9)c9sc(-c%10ccc(-c%11sc(-c%12ccc(-c%13cc%14c(-c%15ccc(CC)s%15)c%15sc(-c%16ccc(-c%17sc(-c%18cccs%18)c%18c%17C(=O)c%17c(CC)sc(CC)c%17C%18=O)s%16)cc%15c(-c%15ccc(CC)s%15)c%14s%13)s%12)c%12c%11C(=O)c%11c(CC)sc(CC)c%11C%12=O)s%10)cc9c(-c9ccc(CC)s9)c8s7)s6)c6c5C(=O)c5c(CC)sc(CC)c5C6=O)s4)sc3c(-c3ccc(CC)s3)c3ccsc23)s1,CCCCC(CC1=CC=C(S1)C2=C3C=C(SC3=C(C4=C2SC=C4)C5=CC=C(S5)CC(CCCC)CC)C6=CC=C(S6)C7=C(C(C8=C(SC(CC(CCCC)CC)=C8C9=O)CC(CCCC)CC)=O)C9=C(C%10=CC=CS%10)S7)CC
481,PY5-2TZ,PY5-2TZ,3,PBDB-T,PBDB-T,10.1021/acs.chemmater.1c02302,0.894,20.82,68.4,12.73,12.51,0.22,polymer,,,polymer,O=C1C2=CC=C(C3=C(C(CC)CCCC)C=C(C4=NC5C(N=C(C6=CC(C(CCCC)CC)=CS6)S5)S4)S3)C=C2C(/C1=C/C7=C(CCCCCCCCCCC)C(SC8=C9N(C%10=C8C%11=NSN=C%11C%12=C%10N(C%13=C%12SC%14=C%13SC(/C=C%15/C(C%16=C(C%15=O)C=CC(C%17=C(C(CC)CCCC)C=C(C%18=NC(SC(C(S%19)=CC(C(CCCC)CC)=C%19C(C=C%20C(/C%21=C/C%22=C(CCCCCCCCCCC)C(SC%23=C%24N(C%25=C%23C%26=NSN=C%26C%27=C%25N(C%28=C%27SC%29=C%28SC(/C=C%30/C(C%31=C(C%30=O)C=CC=C%31)=C(C#N)/C#N)=C%29CCCCCCCCCCC)CC(CCCCCCCC)CCCCCCCCCC)CC(CCCCCCCCCC)CCCCCCCC)=C%24S%22)=C(C#N)/C#N)=CC=C%20C%21=O)=N%32)C%32S%18)S%17)=C%16)=C(C#N)/C#N)=C%14CCCCCCCCCCC)CC(CCCCCCCCCC)CCCCCCCC)CC(CCCCCCCC)CCCCCCCCCC)=C9S7)=C(C#N)/C#N,CCc1csc(-c2nc3sc(-c4cc(CC)c(-c5ccc6c(c5)C(=C(C#N)C#N)/C(=C/c5sc7c(sc8c9c%10nsnc%10c%10c%11sc%12c(CC)c(/C=C%13\C(=O)c%14ccc(-c%15sc(-c%16nc%17sc(-c%18cc(CC)c(-c%19ccc%20c(c%19)C(=C(C#N)C#N)/C(=C/c%19sc%21c(sc%22c%23c%24nsnc%24c%24c%25sc%26c(CC)c(/C=C%27\C(=O)c%28ccccc%28C%27=C(C#N)C#N)sc%26c%25n(CC)c%24c%23n(CC)c%21%22)c%19CC)C%20=O)s%18)nc%17s%16)cc%15CC)cc%14C%13=C(C#N)C#N)sc%12c%11n(CC)c%10c9n(CC)c78)c5CC)C6=O)s4)nc3s2)c1,CCC(CCCC)CC1=CC=C(S1)C2=C3C(SC(C4=CC=C(S4)C(SC(C5=CC=C(C6=CC7=C(S6)C(C8=CC=C(CC(CCCC)CC)S8)=C9C(SC(C%10=CC=C(S%10)C(SC(C%11=CC=C(C%12=CC%13=C(S%12)C(C%14=CC=C(CC(CCCC)CC)S%14)=C%15C(SC(C%16=CC=C(S%16)C(SC(C%17=CC=CS%17)=C%18C%19=O)=C%18C(C%20=C(CC(CCCC)CC)SC(CC(CCCC)CC)=C%20%19)=O)=C%15)=C%13C%21=CC=C(CC(CCCC)CC)S%21)S%11)=C%22C%23=O)=C%22C(C%24=C(CC(CCCC)CC)SC(CC(CCCC)CC)=C%24%23)=O)=C9)=C7C%25=CC=C(CC(CCCC)CC)S%25)S5)=C%26C%27=O)=C%26C(C%28=C(CC(CCCC)CC)SC(CC(CCCC)CC)=C%28%27)=O)=C3)=C(C%29=CC=C(CC(CCCC)CC)S%29)C%30=C2SC=C%30,CCc1ccc(-c2c3cc(-c4ccc(-c5sc(-c6ccc(-c7cc8c(-c9ccc(CC)s9)c9sc(-c%10ccc(-c%11sc(-c%12ccc(-c%13cc%14c(-c%15ccc(CC)s%15)c%15sc(-c%16ccc(-c%17sc(-c%18cccs%18)c%18c%17C(=O)c%17c(CC)sc(CC)c%17C%18=O)s%16)cc%15c(-c%15ccc(CC)s%15)c%14s%13)s%12)c%12c%11C(=O)c%11c(CC)sc(CC)c%11C%12=O)s%10)cc9c(-c9ccc(CC)s9)c8s7)s6)c6c5C(=O)c5c(CC)sc(CC)c5C6=O)s4)sc3c(-c3ccc(CC)s3)c3ccsc23)s1,CCCCC(CC1=CC=C(S1)C2=C3C=C(SC3=C(C4=C2SC=C4)C5=CC=C(S5)CC(CCCC)CC)C6=CC=C(S6)C7=C(C(C8=C(SC(CC(CCCC)CC)=C8C9=O)CC(CCCC)CC)=O)C9=C(C%10=CC=CS%10)S7)CC
482,PY5-BTZ,PY5-BTZ,3,PBDB-T,PBDB-T,10.1021/acs.chemmater.1c02302,0.922,22.61,71.1,14.82,14.65,0.17,polymer,,,polymer,O=C1C2=CC=C(C3=CC=C(C4=C(F)C(F)=C(C5=CC=CS5)C6=NN(CC(CCCCCCCC)CCCCCC)N=C46)S3)C=C2C(/C1=C/C7=C(CCCCCCCCCCC)C(SC8=C9N(C%10=C8C%11=NSN=C%11C%12=C%10N(C%13=C%12SC%14=C%13SC(/C=C%15/C(C%16=C(C%15=O)C=CC(C(S%17)=CC=C%17C%18=C(F)C(F)=C(C%19=NN(CC(CCCCCCCC)CCCCCC)N=C%19%18)C(S%20)=CC=C%20C(C=C%21C(/C%22=C/C%23=C(CCCCCCCCCCC)C(SC%24=C%25N(C%26=C%24C%27=NSN=C%27C%28=C%26N(C%29=C%28SC%30=C%29SC(/C=C%31/C(C%32=C(C%31=O)C=CC=C%32)=C(C#N)/C#N)=C%30CCCCCCCCCCC)CC(CCCCCCCC)CCCCCCCCCC)CC(CCCCCCCCCC)CCCCCCCC)=C%25S%23)=C(C#N)/C#N)=CC=C%21C%22=O)=C%16)=C(C#N)/C#N)=C%14CCCCCCCCCCC)CC(CCCCCCCCCC)CCCCCCCC)CC(CCCCCCCC)CCCCCCCCCC)=C9S7)=C(C#N)/C#N,CCC1=C(SC2=C1SC3=C2N(CC)C4=C3C5=NSN=C5C6=C4N(CC)C7=C6SC8=C7SC(/C=C9C(C%10=C(C\9=C(C#N)/C#N)C=C(C%11=CC=C(S%11)C%12=C(C(F)=C(C%13=NN(N=C%12%13)CC)C%14=CC=C(S%14)C%15=CC(C(/C(C%16=O)=C/C%17=C(CC)C(SC%18=C%19N(CC)C%20=C%18C%21=NSN=C%21C%22=C%20N(CC)C%23=C%22SC%24=C%23SC(/C=C%25C(C%26=C(C\%25=C(C#N)/C#N)C=C(C%27=CC=C(S%27)C%28=C(C(F)=C(C%29=NN(N=C%28%29)CC)C%30=CC=CS%30)F)C=C%26)=O)=C%24CC)=C%19S%17)=C(C#N)\C#N)=C%16C=C%15)F)C=C%10)=O)=C8CC)/C=C%31C(C%32=C(C\%31=C(C#N)/C#N)C=CC=C%32)=O,CCC(CCCC)CC1=CC=C(S1)C2=C3C(SC(C4=CC=C(S4)C(SC(C5=CC=C(C6=CC7=C(S6)C(C8=CC=C(CC(CCCC)CC)S8)=C9C(SC(C%10=CC=C(S%10)C(SC(C%11=CC=C(C%12=CC%13=C(S%12)C(C%14=CC=C(CC(CCCC)CC)S%14)=C%15C(SC(C%16=CC=C(S%16)C(SC(C%17=CC=CS%17)=C%18C%19=O)=C%18C(C%20=C(CC(CCCC)CC)SC(CC(CCCC)CC)=C%20%19)=O)=C%15)=C%13C%21=CC=C(CC(CCCC)CC)S%21)S%11)=C%22C%23=O)=C%22C(C%24=C(CC(CCCC)CC)SC(CC(CCCC)CC)=C%24%23)=O)=C9)=C7C%25=CC=C(CC(CCCC)CC)S%25)S5)=C%26C%27=O)=C%26C(C%28=C(CC(CCCC)CC)SC(CC(CCCC)CC)=C%28%27)=O)=C3)=C(C%29=CC=C(CC(CCCC)CC)S%29)C%30=C2SC=C%30,CCc1ccc(-c2c3cc(-c4ccc(-c5sc(-c6ccc(-c7cc8c(-c9ccc(CC)s9)c9sc(-c%10ccc(-c%11sc(-c%12ccc(-c%13cc%14c(-c%15ccc(CC)s%15)c%15sc(-c%16ccc(-c%17sc(-c%18cccs%18)c%18c%17C(=O)c%17c(CC)sc(CC)c%17C%18=O)s%16)cc%15c(-c%15ccc(CC)s%15)c%14s%13)s%12)c%12c%11C(=O)c%11c(CC)sc(CC)c%11C%12=O)s%10)cc9c(-c9ccc(CC)s9)c8s7)s6)c6c5C(=O)c5c(CC)sc(CC)c5C6=O)s4)sc3c(-c3ccc(CC)s3)c3ccsc23)s1,CCCCC(CC1=CC=C(S1)C2=C3C=C(SC3=C(C4=C2SC=C4)C5=CC=C(S5)CC(CCCC)CC)C6=CC=C(S6)C7=C(C(C8=C(SC(CC(CCCC)CC)=C8C9=O)CC(CCCC)CC)=O)C9=C(C%10=CC=CS%10)S7)CC
483,BTP-4F-C8-16,BTP-4F-C8-16,12,PBDB-TF,"PBDB-TF, PM6, PBDB-T-2F, PBDB-T2F, PBDBT-F",10.1021/acs.chemmater.1c03104,0.851,26.14,75.34,16.88,16.76,0.06,sm,y,8,polymer,N#C/C(C#N)=C1C(C(C2=CC(F)=C(C=C2\1)F)=O)=CC3=C(CCCCCCCC)C4=C(C5=C(S4)C(C6=NSN=C6C7=C8N(CC(CCCCCCCC)CCCCCC)C9=C7SC%10=C9SC(C=C%11C(C%12=CC(F)=C(C=C%12/C%11=C(C#N)/C#N)F)=O)=C%10CCCCCCCC)=C8N5CC(CCCCCCCC)CCCCCC)S3,N#C/C(C#N)=C1C(C(C2=CC(F)=C(C=C2\1)F)=O)=CC3=C(CC)C(SC4=C5N(CC)C6=C4C7=NSN=C7C8=C6N(CC)C9=C8SC%10=C9SC(C=C%11C(C%12=CC(F)=C(C=C%12/C%11=C(C#N)/C#N)F)=O)=C%10CC)=C5S3,FC1=C(CC(CCCC)CC)SC(C2=C3C(SC(C4=CC=C(S4)C(SC(C5=CC=C(C6=CC7=C(S6)C(C8=CC(F)=C(CC(CCCC)CC)S8)=C9C(SC(C%10=CC=C(S%10)C(SC(C%11=CC=C(C%12=CC%13=C(S%12)C(C%14=CC(F)=C(CC(CCCC)CC)S%14)=C%15C(SC(C%16=CC=C(S%16)C(SC(C%17=CC=CS%17)=C%18C%19=O)=C%18C(C%20=C(CC(CCCC)CC)SC(CC(CCCC)CC)=C%20%19)=O)=C%15)=C%13C%21=CC(F)=C(CC(CCCC)CC)S%21)S%11)=C%22C%23=O)=C%22C(C%24=C(CC(CCCC)CC)SC(CC(CCCC)CC)=C%24%23)=O)=C9)=C7C%25=CC(F)=C(CC(CCCC)CC)S%25)S5)=C%26C%27=O)=C%26C(C%28=C(CC(CCCC)CC)SC(CC(CCCC)CC)=C%28%27)=O)=C3)=C(C%29=CC(F)=C(CC(CCCC)CC)S%29)C%30=C2SC=C%30)=C1,CCc1sc(-c2c3cc(-c4ccc(-c5sc(-c6ccc(-c7cc8c(-c9cc(F)c(CC)s9)c9sc(-c%10ccc(-c%11sc(-c%12ccc(-c%13cc%14c(-c%15cc(F)c(CC)s%15)c%15sc(-c%16ccc(-c%17sc(-c%18cccs%18)c%18c%17C(=O)c%17c(CC)sc(CC)c%17C%18=O)s%16)cc%15c(-c%15cc(F)c(CC)s%15)c%14s%13)s%12)c%12c%11C(=O)c%11c(CC)sc(CC)c%11C%12=O)s%10)cc9c(-c9cc(F)c(CC)s9)c8s7)s6)c6c5C(=O)c5c(CC)sc(CC)c5C6=O)s4)sc3c(-c3cc(F)c(CC)s3)c3ccsc23)cc1F,CCCCC(CC1=C(F)C=C(C2=C3C=C(SC3=C(C4=C2SC=C4)C5=CC(F)=C(S5)CC(CCCC)CC)C6=CC=C(S6)C7=C(C(C8=C(SC(CC(CCCC)CC)=C8C9=O)CC(CCCC)CC)=O)C9=C(C%10=CC=CS%10)S7)S1)CC
484,BTP-4F-C7-16,BTP-4F-C7-16,12,PBDB-TF,"PBDB-TF, PM6, PBDB-T-2F, PBDB-T2F, PBDBT-F",10.1021/acs.chemmater.1c03104,0.848,26.3,75.41,17.07,16.81,0.25,sm,y,8,polymer,N#C/C(C#N)=C1C(C(C2=CC(F)=C(C=C2\1)F)=O)=CC3=C(CCCCCCC)C4=C(C5=C(S4)C(C6=NSN=C6C7=C8N(CC(CCCCCCCC)CCCCCC)C9=C7SC%10=C9SC(C=C%11C(C%12=CC(F)=C(C=C%12/C%11=C(C#N)/C#N)F)=O)=C%10CCCCCCC)=C8N5CC(CCCCCCCC)CCCCCC)S3,N#C/C(C#N)=C1C(C(C2=CC(F)=C(C=C2\1)F)=O)=CC3=C(CC)C(SC4=C5N(CC)C6=C4C7=NSN=C7C8=C6N(CC)C9=C8SC%10=C9SC(C=C%11C(C%12=CC(F)=C(C=C%12/C%11=C(C#N)/C#N)F)=O)=C%10CC)=C5S3,FC1=C(CC(CCCC)CC)SC(C2=C3C(SC(C4=CC=C(S4)C(SC(C5=CC=C(C6=CC7=C(S6)C(C8=CC(F)=C(CC(CCCC)CC)S8)=C9C(SC(C%10=CC=C(S%10)C(SC(C%11=CC=C(C%12=CC%13=C(S%12)C(C%14=CC(F)=C(CC(CCCC)CC)S%14)=C%15C(SC(C%16=CC=C(S%16)C(SC(C%17=CC=CS%17)=C%18C%19=O)=C%18C(C%20=C(CC(CCCC)CC)SC(CC(CCCC)CC)=C%20%19)=O)=C%15)=C%13C%21=CC(F)=C(CC(CCCC)CC)S%21)S%11)=C%22C%23=O)=C%22C(C%24=C(CC(CCCC)CC)SC(CC(CCCC)CC)=C%24%23)=O)=C9)=C7C%25=CC(F)=C(CC(CCCC)CC)S%25)S5)=C%26C%27=O)=C%26C(C%28=C(CC(CCCC)CC)SC(CC(CCCC)CC)=C%28%27)=O)=C3)=C(C%29=CC(F)=C(CC(CCCC)CC)S%29)C%30=C2SC=C%30)=C1,CCc1sc(-c2c3cc(-c4ccc(-c5sc(-c6ccc(-c7cc8c(-c9cc(F)c(CC)s9)c9sc(-c%10ccc(-c%11sc(-c%12ccc(-c%13cc%14c(-c%15cc(F)c(CC)s%15)c%15sc(-c%16ccc(-c%17sc(-c%18cccs%18)c%18c%17C(=O)c%17c(CC)sc(CC)c%17C%18=O)s%16)cc%15c(-c%15cc(F)c(CC)s%15)c%14s%13)s%12)c%12c%11C(=O)c%11c(CC)sc(CC)c%11C%12=O)s%10)cc9c(-c9cc(F)c(CC)s9)c8s7)s6)c6c5C(=O)c5c(CC)sc(CC)c5C6=O)s4)sc3c(-c3cc(F)c(CC)s3)c3ccsc23)cc1F,CCCCC(CC1=C(F)C=C(C2=C3C=C(SC3=C(C4=C2SC=C4)C5=CC(F)=C(S5)CC(CCCC)CC)C6=CC=C(S6)C7=C(C(C8=C(SC(CC(CCCC)CC)=C8C9=O)CC(CCCC)CC)=O)C9=C(C%10=CC=CS%10)S7)S1)CC
485,BTP-4F-C6-16,BTP-4F-C6-16,12,PBDB-TF,"PBDB-TF, PM6, PBDB-T-2F, PBDB-T2F, PBDBT-F",10.1021/acs.chemmater.1c03104,0.843,26.61,76.91,17.82,17.26,0.27,sm,y,8,polymer,N#C/C(C#N)=C1C(C(C2=CC(F)=C(C=C2\1)F)=O)=CC3=C(CCCCCC)C4=C(C5=C(S4)C(C6=NSN=C6C7=C8N(CC(CCCCCCCC)CCCCCC)C9=C7SC%10=C9SC(C=C%11C(C%12=CC(F)=C(C=C%12/C%11=C(C#N)/C#N)F)=O)=C%10CCCCCC)=C8N5CC(CCCCCCCC)CCCCCC)S3,N#C/C(C#N)=C1C(C(C2=CC(F)=C(C=C2\1)F)=O)=CC3=C(CC)C(SC4=C5N(CC)C6=C4C7=NSN=C7C8=C6N(CC)C9=C8SC%10=C9SC(C=C%11C(C%12=CC(F)=C(C=C%12/C%11=C(C#N)/C#N)F)=O)=C%10CC)=C5S3,FC1=C(CC(CCCC)CC)SC(C2=C3C(SC(C4=CC=C(S4)C(SC(C5=CC=C(C6=CC7=C(S6)C(C8=CC(F)=C(CC(CCCC)CC)S8)=C9C(SC(C%10=CC=C(S%10)C(SC(C%11=CC=C(C%12=CC%13=C(S%12)C(C%14=CC(F)=C(CC(CCCC)CC)S%14)=C%15C(SC(C%16=CC=C(S%16)C(SC(C%17=CC=CS%17)=C%18C%19=O)=C%18C(C%20=C(CC(CCCC)CC)SC(CC(CCCC)CC)=C%20%19)=O)=C%15)=C%13C%21=CC(F)=C(CC(CCCC)CC)S%21)S%11)=C%22C%23=O)=C%22C(C%24=C(CC(CCCC)CC)SC(CC(CCCC)CC)=C%24%23)=O)=C9)=C7C%25=CC(F)=C(CC(CCCC)CC)S%25)S5)=C%26C%27=O)=C%26C(C%28=C(CC(CCCC)CC)SC(CC(CCCC)CC)=C%28%27)=O)=C3)=C(C%29=CC(F)=C(CC(CCCC)CC)S%29)C%30=C2SC=C%30)=C1,CCc1sc(-c2c3cc(-c4ccc(-c5sc(-c6ccc(-c7cc8c(-c9cc(F)c(CC)s9)c9sc(-c%10ccc(-c%11sc(-c%12ccc(-c%13cc%14c(-c%15cc(F)c(CC)s%15)c%15sc(-c%16ccc(-c%17sc(-c%18cccs%18)c%18c%17C(=O)c%17c(CC)sc(CC)c%17C%18=O)s%16)cc%15c(-c%15cc(F)c(CC)s%15)c%14s%13)s%12)c%12c%11C(=O)c%11c(CC)sc(CC)c%11C%12=O)s%10)cc9c(-c9cc(F)c(CC)s9)c8s7)s6)c6c5C(=O)c5c(CC)sc(CC)c5C6=O)s4)sc3c(-c3cc(F)c(CC)s3)c3ccsc23)cc1F,CCCCC(CC1=C(F)C=C(C2=C3C=C(SC3=C(C4=C2SC=C4)C5=CC(F)=C(S5)CC(CCCC)CC)C6=CC=C(S6)C7=C(C(C8=C(SC(CC(CCCC)CC)=C8C9=O)CC(CCCC)CC)=O)C9=C(C%10=CC=CS%10)S7)S1)CC
486,BTP-4F-C5-16,BTP-4F-C5-16,12,PBDB-TF,"PBDB-TF, PM6, PBDB-T-2F, PBDB-T2F, PBDBT-F",10.1021/acs.chemmater.1c03104,0.841,27.36,77.54,18.2,17.84,0.21,sm,y,8,polymer,N#C/C(C#N)=C1C(C(C2=CC(F)=C(F)C=C2\1)=O)=CC3=C(C4=C(S3)C(N(C5=C6C7=NSN=C7C8=C5N(C9=C8SC%10=C9SC(C=C%11C(C%12=CC(F)=C(F)C=C%12/C%11=C(C#N)/C#N)=O)=C%10CCCCC)CC(CCCCCC)CCCCCCCC)CC(CCCCCC)CCCCCCCC)=C6S4)CCCCC,N#C/C(C#N)=C1C(C(C2=CC(F)=C(C=C2\1)F)=O)=CC3=C(CC)C(SC4=C5N(CC)C6=C4C7=NSN=C7C8=C6N(CC)C9=C8SC%10=C9SC(C=C%11C(C%12=CC(F)=C(C=C%12/C%11=C(C#N)/C#N)F)=O)=C%10CC)=C5S3,FC1=C(CC(CCCC)CC)SC(C2=C3C(SC(C4=CC=C(S4)C(SC(C5=CC=C(C6=CC7=C(S6)C(C8=CC(F)=C(CC(CCCC)CC)S8)=C9C(SC(C%10=CC=C(S%10)C(SC(C%11=CC=C(C%12=CC%13=C(S%12)C(C%14=CC(F)=C(CC(CCCC)CC)S%14)=C%15C(SC(C%16=CC=C(S%16)C(SC(C%17=CC=CS%17)=C%18C%19=O)=C%18C(C%20=C(CC(CCCC)CC)SC(CC(CCCC)CC)=C%20%19)=O)=C%15)=C%13C%21=CC(F)=C(CC(CCCC)CC)S%21)S%11)=C%22C%23=O)=C%22C(C%24=C(CC(CCCC)CC)SC(CC(CCCC)CC)=C%24%23)=O)=C9)=C7C%25=CC(F)=C(CC(CCCC)CC)S%25)S5)=C%26C%27=O)=C%26C(C%28=C(CC(CCCC)CC)SC(CC(CCCC)CC)=C%28%27)=O)=C3)=C(C%29=CC(F)=C(CC(CCCC)CC)S%29)C%30=C2SC=C%30)=C1,CCc1sc(-c2c3cc(-c4ccc(-c5sc(-c6ccc(-c7cc8c(-c9cc(F)c(CC)s9)c9sc(-c%10ccc(-c%11sc(-c%12ccc(-c%13cc%14c(-c%15cc(F)c(CC)s%15)c%15sc(-c%16ccc(-c%17sc(-c%18cccs%18)c%18c%17C(=O)c%17c(CC)sc(CC)c%17C%18=O)s%16)cc%15c(-c%15cc(F)c(CC)s%15)c%14s%13)s%12)c%12c%11C(=O)c%11c(CC)sc(CC)c%11C%12=O)s%10)cc9c(-c9cc(F)c(CC)s9)c8s7)s6)c6c5C(=O)c5c(CC)sc(CC)c5C6=O)s4)sc3c(-c3cc(F)c(CC)s3)c3ccsc23)cc1F,CCCCC(CC1=C(F)C=C(C2=C3C=C(SC3=C(C4=C2SC=C4)C5=CC(F)=C(S5)CC(CCCC)CC)C6=CC=C(S6)C7=C(C(C8=C(SC(CC(CCCC)CC)=C8C9=O)CC(CCCC)CC)=O)C9=C(C%10=CC=CS%10)S7)S1)CC
487,L4,L4,3,PBDB-T,PBDB-T,10.1021/acs.chemmater.2c02146,0.83,7.29,39.16,2.35,2.3,,sm,y,6,polymer,N#C/C(C#N)=C(/C1=C/C2=C(CCCCCCCCC)C3=C(C4=C(C5=C(C6=C(C(CCCCCCCCC)=C(S6)/C=C7C(C8=CC(F)=C(F)C=C8C\7=C(C#N)/C#N)=O)N5CC(CC)CCCC)C9=NSN=C94)N3CC(CC)CCCC)S2)C%10=C(C=C(C(F)=C%10)F)C1=O,N#C/C(C#N)=C(/C1=C/C2=C(CC)C3=C(C4=C(C5=C(C6=C(C(CC)=C(S6)/C=C7C(C8=CC(F)=C(F)C=C8C\7=C(C#N)/C#N)=O)N5CC)C9=NSN=C94)N3CC)S2)C%10=C(C=C(C(F)=C%10)F)C1=O,CCC(CCCC)CC1=CC=C(S1)C2=C3C(SC(C4=CC=C(S4)C(SC(C5=CC=C(C6=CC7=C(S6)C(C8=CC=C(CC(CCCC)CC)S8)=C9C(SC(C%10=CC=C(S%10)C(SC(C%11=CC=C(C%12=CC%13=C(S%12)C(C%14=CC=C(CC(CCCC)CC)S%14)=C%15C(SC(C%16=CC=C(S%16)C(SC(C%17=CC=CS%17)=C%18C%19=O)=C%18C(C%20=C(CC(CCCC)CC)SC(CC(CCCC)CC)=C%20%19)=O)=C%15)=C%13C%21=CC=C(CC(CCCC)CC)S%21)S%11)=C%22C%23=O)=C%22C(C%24=C(CC(CCCC)CC)SC(CC(CCCC)CC)=C%24%23)=O)=C9)=C7C%25=CC=C(CC(CCCC)CC)S%25)S5)=C%26C%27=O)=C%26C(C%28=C(CC(CCCC)CC)SC(CC(CCCC)CC)=C%28%27)=O)=C3)=C(C%29=CC=C(CC(CCCC)CC)S%29)C%30=C2SC=C%30,CCc1ccc(-c2c3cc(-c4ccc(-c5sc(-c6ccc(-c7cc8c(-c9ccc(CC)s9)c9sc(-c%10ccc(-c%11sc(-c%12ccc(-c%13cc%14c(-c%15ccc(CC)s%15)c%15sc(-c%16ccc(-c%17sc(-c%18cccs%18)c%18c%17C(=O)c%17c(CC)sc(CC)c%17C%18=O)s%16)cc%15c(-c%15ccc(CC)s%15)c%14s%13)s%12)c%12c%11C(=O)c%11c(CC)sc(CC)c%11C%12=O)s%10)cc9c(-c9ccc(CC)s9)c8s7)s6)c6c5C(=O)c5c(CC)sc(CC)c5C6=O)s4)sc3c(-c3ccc(CC)s3)c3ccsc23)s1,CCCCC(CC1=CC=C(S1)C2=C3C=C(SC3=C(C4=C2SC=C4)C5=CC=C(S5)CC(CCCC)CC)C6=CC=C(S6)C7=C(C(C8=C(SC(CC(CCCC)CC)=C8C9=O)CC(CCCC)CC)=O)C9=C(C%10=CC=CS%10)S7)CC
488,L6,L6,3,PBDB-T,PBDB-T,10.1021/acs.chemmater.2c02146,0.9,16.96,61.94,9.48,9.47,,sm,y,6,polymer,FC1=C(F)C=C2C(C(C(/C2=C(C#N)/C#N)=C\C3=C(OCCCCCCCC)C(OCCCCCCCC)=C(S3)C(S4)=C(CCCCCCCC)C(N5CC(CC)CCCC)=C4C(C6=NSN=C67)=C5C(N8CC(CC)CCCC)=C7C9=C8C(CCCCCCCC)=C(C%10=C(OCCCCCCCC)C(OCCCCCCCC)=C(/C=C%11/C(C%12=C(C=C(C(F)=C%12)F)C%11=O)=C(C#N)/C#N)S%10)S9)=O)=C1,CCN1C(C2=C(C3=C(C(CC)=C(S3)C4=C(OCC)C(OCC)=C(/C=C5C(C6=CC(F)=C(F)C=C6C\5=C(C#N)/C#N)=O)S4)N2CC)C7=NSN=C78)=C8C9=C1C(CC)=C(C%10=C(OCC)C(OCC)=C(/C=C%11/C(C%12=C(C=C(C(F)=C%12)F)C%11=O)=C(C#N)/C#N)S%10)S9,CCC(CCCC)CC1=CC=C(S1)C2=C3C(SC(C4=CC=C(S4)C(SC(C5=CC=C(C6=CC7=C(S6)C(C8=CC=C(CC(CCCC)CC)S8)=C9C(SC(C%10=CC=C(S%10)C(SC(C%11=CC=C(C%12=CC%13=C(S%12)C(C%14=CC=C(CC(CCCC)CC)S%14)=C%15C(SC(C%16=CC=C(S%16)C(SC(C%17=CC=CS%17)=C%18C%19=O)=C%18C(C%20=C(CC(CCCC)CC)SC(CC(CCCC)CC)=C%20%19)=O)=C%15)=C%13C%21=CC=C(CC(CCCC)CC)S%21)S%11)=C%22C%23=O)=C%22C(C%24=C(CC(CCCC)CC)SC(CC(CCCC)CC)=C%24%23)=O)=C9)=C7C%25=CC=C(CC(CCCC)CC)S%25)S5)=C%26C%27=O)=C%26C(C%28=C(CC(CCCC)CC)SC(CC(CCCC)CC)=C%28%27)=O)=C3)=C(C%29=CC=C(CC(CCCC)CC)S%29)C%30=C2SC=C%30,CCc1ccc(-c2c3cc(-c4ccc(-c5sc(-c6ccc(-c7cc8c(-c9ccc(CC)s9)c9sc(-c%10ccc(-c%11sc(-c%12ccc(-c%13cc%14c(-c%15ccc(CC)s%15)c%15sc(-c%16ccc(-c%17sc(-c%18cccs%18)c%18c%17C(=O)c%17c(CC)sc(CC)c%17C%18=O)s%16)cc%15c(-c%15ccc(CC)s%15)c%14s%13)s%12)c%12c%11C(=O)c%11c(CC)sc(CC)c%11C%12=O)s%10)cc9c(-c9ccc(CC)s9)c8s7)s6)c6c5C(=O)c5c(CC)sc(CC)c5C6=O)s4)sc3c(-c3ccc(CC)s3)c3ccsc23)s1,CCCCC(CC1=CC=C(S1)C2=C3C=C(SC3=C(C4=C2SC=C4)C5=CC=C(S5)CC(CCCC)CC)C6=CC=C(S6)C7=C(C(C8=C(SC(CC(CCCC)CC)=C8C9=O)CC(CCCC)CC)=O)C9=C(C%10=CC=CS%10)S7)CC
489,L5,L5,3,PBDB-T,PBDB-T,10.1021/acs.chemmater.2c02146,0.86,24.67,71.36,15.2,14.91,,sm,y,6,polymer,N#C/C(C#N)=C(/C1=C/C2=C(CCCCCCCC)C3=C(C4=C(C5=C(C6=C(C(CCCCCCCC)=C(S6)C7=C(OCCCCCCCC)C(OCCCCCCCC)=C(/C=C8C(C9=CC(F)=C(F)C=C9C\8=C(C#N)/C#N)=O)S7)N5CC(CC)CCCC)C%10=NSN=C%104)N3CC(CC)CCCC)S2)C%11=C(C=C(C(F)=C%11)F)C1=O,N#C/C(C#N)=C(/C1=C/C2=C(CC)C3=C(C4=C(C5=C(C6=C(C(CC)=C(S6)C7=C(OCC)C(OCC)=C(/C=C8C(C9=CC(F)=C(F)C=C9C\8=C(C#N)/C#N)=O)S7)N5CC)C%10=NSN=C%104)N3CC)S2)C%11=C(C=C(C(F)=C%11)F)C1=O,CCC(CCCC)CC1=CC=C(S1)C2=C3C(SC(C4=CC=C(S4)C(SC(C5=CC=C(C6=CC7=C(S6)C(C8=CC=C(CC(CCCC)CC)S8)=C9C(SC(C%10=CC=C(S%10)C(SC(C%11=CC=C(C%12=CC%13=C(S%12)C(C%14=CC=C(CC(CCCC)CC)S%14)=C%15C(SC(C%16=CC=C(S%16)C(SC(C%17=CC=CS%17)=C%18C%19=O)=C%18C(C%20=C(CC(CCCC)CC)SC(CC(CCCC)CC)=C%20%19)=O)=C%15)=C%13C%21=CC=C(CC(CCCC)CC)S%21)S%11)=C%22C%23=O)=C%22C(C%24=C(CC(CCCC)CC)SC(CC(CCCC)CC)=C%24%23)=O)=C9)=C7C%25=CC=C(CC(CCCC)CC)S%25)S5)=C%26C%27=O)=C%26C(C%28=C(CC(CCCC)CC)SC(CC(CCCC)CC)=C%28%27)=O)=C3)=C(C%29=CC=C(CC(CCCC)CC)S%29)C%30=C2SC=C%30,CCc1ccc(-c2c3cc(-c4ccc(-c5sc(-c6ccc(-c7cc8c(-c9ccc(CC)s9)c9sc(-c%10ccc(-c%11sc(-c%12ccc(-c%13cc%14c(-c%15ccc(CC)s%15)c%15sc(-c%16ccc(-c%17sc(-c%18cccs%18)c%18c%17C(=O)c%17c(CC)sc(CC)c%17C%18=O)s%16)cc%15c(-c%15ccc(CC)s%15)c%14s%13)s%12)c%12c%11C(=O)c%11c(CC)sc(CC)c%11C%12=O)s%10)cc9c(-c9ccc(CC)s9)c8s7)s6)c6c5C(=O)c5c(CC)sc(CC)c5C6=O)s4)sc3c(-c3ccc(CC)s3)c3ccsc23)s1,CCCCC(CC1=CC=C(S1)C2=C3C=C(SC3=C(C4=C2SC=C4)C5=CC=C(S5)CC(CCCC)CC)C6=CC=C(S6)C7=C(C(C8=C(SC(CC(CCCC)CC)=C8C9=O)CC(CCCC)CC)=O)C9=C(C%10=CC=CS%10)S7)CC
490,DTBT(TDPP)2,DTBT(TDPP)2,36,PTB7,PTB7,10.1021/acs.chemmater.5b02480,0.83,7.77,47,3.03,2.73,,sm,unfused,2,polymer,O=C1C=2C(C(=O)N(C2C=3SC(=CC3)C=4SC(=CC4)C5=CC=C(C=6SC(=CC6)C=7SC(=CC7)C8=C9C(=O)N(C(C=%10SC=CC%10)=C9C(=O)N8CC(CC)CCCC)CC(CC)CCCC)C%11=NSN=C%115)CC(CC)CCCC)=C(C=%12SC=CC%12)N1CC(CC)CCCC,CCN1C(=O)C2=C(c3ccc(-c4ccc(-c5ccc(-c6ccc(-c7ccc(C8=C9C(=O)N(CC)C(c%10cccs%10)=C9C(=O)N8CC)s7)s6)c6nsnc56)s4)s3)N(CC)C(=O)C2=C1c1cccs1,FC(C1=C(C(SC2=C3OCC(CCCC)CC)=CC2=C(OCC(CCCC)CC)C4=C3C=C(S4)C5=C6C(C(F)=C(S6)C(OCC(CC)CCCC)=O)=C(C(SC7=C8OCC(CCCC)CC)=CC7=C(OCC(CCCC)CC)C9=C8C=C(S9)C%10=C%11C(C(F)=C(S%11)C(OCC(CC)CCCC)=O)=CS%10)S5)SC(C%12=CC%13=C(C(OCC(CCCC)CC)=C%14C=CSC%14=C%13OCC(CCCC)CC)S%12)=C1S%15)=C%15C(OCC(CC)CCCC)=O,CCOC(=O)c1sc2csc(-c3cc4c(OCC)c5sc(-c6sc(-c7cc8c(OCC)c9sc(-c%10sc(-c%11cc%12c(OCC)c%13sccc%13c(OCC)c%12s%11)c%11c(F)c(C(=O)OCC)sc%10%11)cc9c(OCC)c8s7)c7c(F)c(C(=O)OCC)sc67)cc5c(OCC)c4s3)c2c1F,CCC(CCCC)COC(C1=C(C(OCC(CCCC)CC)=C2S3)C=CS1)=C2C=C3C(SC=C45)=C5SC(C(OCC(CCCC)CC)=O)=C4F
491,DTDfBT(TDPP)2,DTDfBT(TDPP)2,36,PTB7,PTB7,10.1021/acs.chemmater.5b02480,0.81,12.1,51,5,4.79,,sm,unfused,2,polymer,O=C1C=2C(C(=O)N(C2C=3SC=CC3)CC(CC)CCCC)=C(C=4SC(=CC4)C=5SC(=CC5)C6=C(F)C(F)=C(C=7SC(=CC7)C=8SC(=CC8)C9=C%10C(=O)N(C(C=%11SC=CC%11)=C%10C(=O)N9CC(CC)CCCC)CC(CC)CCCC)C%12=NSN=C%126)N1CC(CC)CCCC,CCN1C(=O)C2=C(c3ccc(-c4ccc(-c5c(F)c(F)c(-c6ccc(-c7ccc(C8=C9C(=O)N(CC)C(c%10cccs%10)=C9C(=O)N8CC)s7)s6)c6nsnc56)s4)s3)N(CC)C(=O)C2=C1c1cccs1,FC(C1=C(C(SC2=C3OCC(CCCC)CC)=CC2=C(OCC(CCCC)CC)C4=C3C=C(S4)C5=C6C(C(F)=C(S6)C(OCC(CC)CCCC)=O)=C(C(SC7=C8OCC(CCCC)CC)=CC7=C(OCC(CCCC)CC)C9=C8C=C(S9)C%10=C%11C(C(F)=C(S%11)C(OCC(CC)CCCC)=O)=CS%10)S5)SC(C%12=CC%13=C(C(OCC(CCCC)CC)=C%14C=CSC%14=C%13OCC(CCCC)CC)S%12)=C1S%15)=C%15C(OCC(CC)CCCC)=O,CCOC(=O)c1sc2csc(-c3cc4c(OCC)c5sc(-c6sc(-c7cc8c(OCC)c9sc(-c%10sc(-c%11cc%12c(OCC)c%13sccc%13c(OCC)c%12s%11)c%11c(F)c(C(=O)OCC)sc%10%11)cc9c(OCC)c8s7)c7c(F)c(C(=O)OCC)sc67)cc5c(OCC)c4s3)c2c1F,CCC(CCCC)COC(C1=C(C(OCC(CCCC)CC)=C2S3)C=CS1)=C2C=C3C(SC=C45)=C5SC(C(OCC(CCCC)CC)=O)=C4F
492,CDTBM,CDTBM,7,PTB7-Th,"PTB7-Th, PBDTT-TT-F, PBDTTT-EFT, PBT7-Th",10.1021/acs.chemmater.6b00131,0.66,11.9,60,5,4.8,,sm,unfused,3,polymer,N#C/C(C#N)=C/C1=CC=C(C2=CC(C(CCCCCCCC)(CCCCCCCC)C3=C4SC(C5=CC=C(/C=C(C#N)/C#N)C6=NSN=C56)=C3)=C4S2)C7=NSN=C71,CCC1(CC)c2cc(-c3ccc(C=C(C#N)C#N)c4nsnc34)sc2-c2sc(-c3ccc(C=C(C#N)C#N)c4nsnc34)cc21,FC1=C(C(OCC(CCCC)CC)=O)SC2=C(SC=C21)C(S3)=CC4=C3C(C5=CC=C(CC(CC)CCCC)S5)=C(C=C(C6=C(C(F)=C(C(OCC(CCCC)CC)=O)S7)C7=C(S6)C(S8)=CC9=C8C(C%10=CC=C(CC(CCCC)CC)S%10)=C(C=C(C%11=C(C(F)=C(C(OCC(CCCC)CC)=O)S%12)C%12=C(S%11)C(S%13)=CC%14=C%13C(C%15=CC=C(CC(CC)CCCC)S%15)=C(C=CS%16)C%16=C%14C%17=CC=C(CC(CC)CCCC)S%17)S%18)C%18=C9C%19=CC=C(CC(CCCC)CC)S%19)S%20)C%20=C4C%21=CC=C(CC(CC)CCCC)S%21,CCOC(=O)c1sc2c(-c3cc4c(-c5ccc(CC)s5)c5sc(-c6sc(-c7cc8c(-c9ccc(CC)s9)c9sc(-c%10sc(-c%11cc%12c(-c%13ccc(CC)s%13)c%13sccc%13c(-c%13ccc(CC)s%13)c%12s%11)c%11sc(C(=O)OCC)c(F)c%10%11)cc9c(-c9ccc(CC)s9)c8s7)c7sc(C(=O)OCC)c(F)c67)cc5c(-c5ccc(CC)s5)c4s3)scc2c1F,CCCCC(COC(C1=C(F)C2=CSC(C3=CC4=C(C5=C(C(C6=CC=C(S6)CC(CCCC)CC)=C4S3)C=CS5)C7=CC=C(S7)CC(CCCC)CC)=C2S1)=O)CC
492,CDTBM,CDTBM,7,PTB7-Th,"PTB7-Th, PBDTT-TT-F, PBDTTT-EFT, PBT7-Th",10.1021/acsenergylett.8b00045,0.67,12.7,62,5.6,5.6,,sm,unfused,3,polymer,N#C/C(C#N)=C/C1=CC=C(C2=CC(C(CCCCCCCC)(CCCCCCCC)C3=C4SC(C5=CC=C(/C=C(C#N)/C#N)C6=NSN=C56)=C3)=C4S2)C7=NSN=C71,CCC1(CC)c2cc(-c3ccc(C=C(C#N)C#N)c4nsnc34)sc2-c2sc(-c3ccc(C=C(C#N)C#N)c4nsnc34)cc21,FC1=C(C(OCC(CCCC)CC)=O)SC2=C(SC=C21)C(S3)=CC4=C3C(C5=CC=C(CC(CC)CCCC)S5)=C(C=C(C6=C(C(F)=C(C(OCC(CCCC)CC)=O)S7)C7=C(S6)C(S8)=CC9=C8C(C%10=CC=C(CC(CCCC)CC)S%10)=C(C=C(C%11=C(C(F)=C(C(OCC(CCCC)CC)=O)S%12)C%12=C(S%11)C(S%13)=CC%14=C%13C(C%15=CC=C(CC(CC)CCCC)S%15)=C(C=CS%16)C%16=C%14C%17=CC=C(CC(CC)CCCC)S%17)S%18)C%18=C9C%19=CC=C(CC(CCCC)CC)S%19)S%20)C%20=C4C%21=CC=C(CC(CC)CCCC)S%21,CCOC(=O)c1sc2c(-c3cc4c(-c5ccc(CC)s5)c5sc(-c6sc(-c7cc8c(-c9ccc(CC)s9)c9sc(-c%10sc(-c%11cc%12c(-c%13ccc(CC)s%13)c%13sccc%13c(-c%13ccc(CC)s%13)c%12s%11)c%11sc(C(=O)OCC)c(F)c%10%11)cc9c(-c9ccc(CC)s9)c8s7)c7sc(C(=O)OCC)c(F)c67)cc5c(-c5ccc(CC)s5)c4s3)scc2c1F,CCCCC(COC(C1=C(F)C2=CSC(C3=CC4=C(C5=C(C(C6=CC=C(S6)CC(CCCC)CC)=C4S3)C=CS5)C7=CC=C(S7)CC(CCCC)CC)=C2S1)=O)CC
493,CBM,CBM,7,PTB7-Th,"PTB7-Th, PBDTT-TT-F, PBDTTT-EFT, PBT7-Th",10.1021/acs.chemmater.6b00131,0.88,10.6,53,5.3,5,,sm,unfused,3,polymer,N#CC(C#N)=CC1=CC=C(C=2C=CC=3C=4C=CC(=CC4N(C3C2)C(CCCCCCCC)CCCCCCCC)C5=CC=C(C=C(C#N)C#N)C6=NSN=C65)C7=NSN=C17,CCn1c2cc(-c3ccc(C=C(C#N)C#N)c4nsnc34)ccc2c2ccc(-c3ccc(C=C(C#N)C#N)c4nsnc34)cc21,FC1=C(C(OCC(CCCC)CC)=O)SC2=C(SC=C21)C(S3)=CC4=C3C(C5=CC=C(CC(CC)CCCC)S5)=C(C=C(C6=C(C(F)=C(C(OCC(CCCC)CC)=O)S7)C7=C(S6)C(S8)=CC9=C8C(C%10=CC=C(CC(CCCC)CC)S%10)=C(C=C(C%11=C(C(F)=C(C(OCC(CCCC)CC)=O)S%12)C%12=C(S%11)C(S%13)=CC%14=C%13C(C%15=CC=C(CC(CC)CCCC)S%15)=C(C=CS%16)C%16=C%14C%17=CC=C(CC(CC)CCCC)S%17)S%18)C%18=C9C%19=CC=C(CC(CCCC)CC)S%19)S%20)C%20=C4C%21=CC=C(CC(CC)CCCC)S%21,CCOC(=O)c1sc2c(-c3cc4c(-c5ccc(CC)s5)c5sc(-c6sc(-c7cc8c(-c9ccc(CC)s9)c9sc(-c%10sc(-c%11cc%12c(-c%13ccc(CC)s%13)c%13sccc%13c(-c%13ccc(CC)s%13)c%12s%11)c%11sc(C(=O)OCC)c(F)c%10%11)cc9c(-c9ccc(CC)s9)c8s7)c7sc(C(=O)OCC)c(F)c67)cc5c(-c5ccc(CC)s5)c4s3)scc2c1F,CCCCC(COC(C1=C(F)C2=CSC(C3=CC4=C(C5=C(C(C6=CC=C(S6)CC(CCCC)CC)=C4S3)C=CS5)C7=CC=C(S7)CC(CCCC)CC)=C2S1)=O)CC
494,FBM,FBM,7,PTB7-Th,"PTB7-Th, PBDTT-TT-F, PBDTTT-EFT, PBT7-Th",10.1021/acs.chemmater.6b00131,0.88,11.2,51,5.1,5,,sm,unfused,3,polymer,N#CC(C#N)=CC1=CC=C(C=2C=CC=3C=4C=CC(=CC4C(C3C2)(CCCCCCCC)CCCCCCCC)C5=CC=C(C=C(C#N)C#N)C6=NSN=C65)C7=NSN=C17,CCC1(CC)c2cc(-c3ccc(C=C(C#N)C#N)c4nsnc34)ccc2-c2ccc(-c3ccc(C=C(C#N)C#N)c4nsnc34)cc21,FC1=C(C(OCC(CCCC)CC)=O)SC2=C(SC=C21)C(S3)=CC4=C3C(C5=CC=C(CC(CC)CCCC)S5)=C(C=C(C6=C(C(F)=C(C(OCC(CCCC)CC)=O)S7)C7=C(S6)C(S8)=CC9=C8C(C%10=CC=C(CC(CCCC)CC)S%10)=C(C=C(C%11=C(C(F)=C(C(OCC(CCCC)CC)=O)S%12)C%12=C(S%11)C(S%13)=CC%14=C%13C(C%15=CC=C(CC(CC)CCCC)S%15)=C(C=CS%16)C%16=C%14C%17=CC=C(CC(CC)CCCC)S%17)S%18)C%18=C9C%19=CC=C(CC(CCCC)CC)S%19)S%20)C%20=C4C%21=CC=C(CC(CC)CCCC)S%21,CCOC(=O)c1sc2c(-c3cc4c(-c5ccc(CC)s5)c5sc(-c6sc(-c7cc8c(-c9ccc(CC)s9)c9sc(-c%10sc(-c%11cc%12c(-c%13ccc(CC)s%13)c%13sccc%13c(-c%13ccc(CC)s%13)c%12s%11)c%11sc(C(=O)OCC)c(F)c%10%11)cc9c(-c9ccc(CC)s9)c8s7)c7sc(C(=O)OCC)c(F)c67)cc5c(-c5ccc(CC)s5)c4s3)scc2c1F,CCCCC(COC(C1=C(F)C2=CSC(C3=CC4=C(C5=C(C(C6=CC=C(S6)CC(CCCC)CC)=C4S3)C=CS5)C7=CC=C(S7)CC(CCCC)CC)=C2S1)=O)CC
495,SF-ORCN,SF-ORCN,0,P3HT,P3HT,10.1021/acs.chemmater.6b03323,0.912,7.58,63.3,4.48,4.42,0.07,sm,fused,6,polymer,O=C(/C(S/1)=C/C(S2)=C(CCCCCCCC)C=C2C3=CC4=C(C5=C(C46C7=C(C8=C6C=C(C9=CC(CCCCCCCC)=C(S9)/C=C%10S/C(N(C\%10=O)CCCCCCCC)=C(C#N)/C#N)C=C8)C=CC(C%11=CC(CCCCCCCC)=C(S%11)/C=C%12S/C(N(C\%12=O)CCCCCCCC)=C(C#N)\C#N)=C7)C=C(C=C5)C%13=CC(CCCCCCCC)=C(/C=C%14S/C(N(C\%14=O)CCCCCCCC)=C(C#N)\C#N)S%13)C=C3)N(CCCCCCCC)C1=C(C#N)\C#N,CCC1=C(/C=C2S/C(N(C\2=O)CC)=C(C#N)\C#N)SC(C3=CC(C4(C5=C(C6=C4C=C(C7=CC(CC)=C(S7)/C=C8S/C(N(C\8=O)CC)=C(C#N)/C#N)C=C6)C=CC(C9=CC(CC)=C(S9)/C=C%10S/C(N(C\%10=O)CC)=C(C#N)\C#N)=C5)C%11=C%12C=CC(C%13=CC(CC)=C(S%13)/C=C%14S/C(N(C\%14=O)CC)=C(C#N)\C#N)=C%11)=C%12C=C3)=C1,CCCCCCC1=CSC(C2=C(CCCCCC)C=C(C3=C(CCCCCC)C=C(C4=C(CCCCCC)C=C(C5=C(CCCCCC)C=C(C6=C(CCCCCC)C=CS6)S5)S4)S3)S2)=C1,CCc1cc(C)sc1-c1sc(-c2cc(CC)c(-c3sc(-c4cc(CC)c(-c5sc(C)cc5CC)s4)cc3CC)s2)cc1CC,CCCCCCC1=CSC=C1
496,SF-OR,SF-OR,0,P3HT,P3HT,10.1021/acs.chemmater.6b03323,0.97,7.5,65,4.66,4.46,0.2,sm,fused,6,polymer,O=C1C(SC(=S)N1CCCCCCCC)=CC=2SC(=CC2CCCCCCCC)C=3C=CC=4C=5C=CC(=CC5C6(C4C3)C=7C=C(C=CC7C=8C=CC(=CC86)C=9SC(C=C%10SC(=S)N(C%10=O)CCCCCCCC)=C(C9)CCCCCCCC)C=%11SC(C=C%12SC(=S)N(C%12=O)CCCCCCCC)=C(C%11)CCCCCCCC)C=%13SC(C=C%14SC(=S)N(C%14=O)CCCCCCCC)=C(C%13)CCCCCCCC,CCc1cc(-c2ccc3c(c2)C2(c4cc(-c5cc(CC)c(/C=C6\SC(=S)N(CC)C6=O)s5)ccc4-3)c3cc(-c4cc(CC)c(/C=C5\SC(=S)N(CC)C5=O)s4)ccc3-c3ccc(-c4cc(CC)c(/C=C5\SC(=S)N(CC)C5=O)s4)cc32)sc1/C=C1\SC(=S)N(CC)C1=O,CCCCCCC1=CSC(C2=C(CCCCCC)C=C(C3=C(CCCCCC)C=C(C4=C(CCCCCC)C=C(C5=C(CCCCCC)C=C(C6=C(CCCCCC)C=CS6)S5)S4)S3)S2)=C1,CCc1cc(C)sc1-c1sc(-c2cc(CC)c(-c3sc(-c4cc(CC)c(-c5sc(C)cc5CC)s4)cc3CC)s2)cc1CC,CCCCCCC1=CSC=C1
497,IffBR,IffBR,78,PBTA-BO,PBTA-BO,10.1021/acs.chemmater.7b02228,1.013,11.77,52.29,6.34,6.24,0.09,sm,fused,5,polymer,O=C1C(SC(=S)N1CC)=CC2=C(F)C(F)=C(C=3SC=4C=5C=C6C(=CC5C(C7=CC=C(C=C7)CCCCCC)(C8=CC=C(C=C8)CCCCCC)C4C3)C=9SC(=CC9C6(C%10=CC=C(C=C%10)CCCCCC)C%11=CC=C(C=C%11)CCCCCC)C%12=C(F)C(F)=C(C=C%13SC(=S)N(C%13=O)CC)C%14=NSN=C%14%12)C%15=NSN=C%152,CCc1ccc(C2(c3ccc(CC)cc3)c3cc4c(cc3-c3sc(-c5c(F)c(F)c(/C=C6\SC(=S)N(CC)C6=O)c6nsnc56)cc32)C(c2ccc(CC)cc2)(c2ccc(CC)cc2)c2cc(-c3c(F)c(F)c(/C=C5\SC(=S)N(CC)C5=O)c5nsnc35)sc2-4)cc1,FC(C(F)=C(C1=CC=C(C2=CC3=C(C4=CC(CCCCCC)=C(CCCCCC)S4)C5=C(C=C(C6=CC=C(C7=C(F)C(F)=C(C8=CC=C(C9=CC%10=C(C%11=CC(CCCCCC)=C(CCCCCC)S%11)C%12=C(C=C(C%13=CC=C(C%14=C(F)C(F)=C(C%15=CC=CS%15)C%16=NN(CC(CCCCCC)CCCC)N=C%16%14)S%13)S%12)C(C%17=CC(CCCCCC)=C(CCCCCC)S%17)=C%10S9)S8)C%18=NN(CC(CCCCCC)CCCC)N=C%187)S6)S5)C(C%19=CC(CCCCCC)=C(CCCCCC)S%19)=C3S2)S1)C%20=NN(CC(CCCCCC)CCCC)N=C%20%21)=C%21C%22=CC=C(S%22)C(S%23)=CC%24=C%23C(C%25=CC(CCCCCC)=C(CCCCCC)S%25)=C(C=CS%26)C%26=C%24C%27=CC(CCCCCC)=C(CCCCCC)S%27,CCc1cc(-c2c3cc(-c4ccc(-c5c(F)c(F)c(-c6ccc(-c7cc8c(-c9cc(CC)c(CC)s9)c9sc(-c%10ccc(-c%11c(F)c(F)c(-c%12ccc(-c%13cc%14c(-c%15cc(CC)c(CC)s%15)c%15sc(-c%16ccc(-c%17c(F)c(F)c(-c%18cccs%18)c%18nn(CC)nc%17%18)s%16)cc%15c(-c%15cc(CC)c(CC)s%15)c%14s%13)s%12)c%12nn(CC)nc%11%12)s%10)cc9c(-c9cc(CC)c(CC)s9)c8s7)s6)c6nn(CC)nc56)s4)sc3c(-c3cc(CC)c(CC)s3)c3ccsc23)sc1CC,CCCCCCC1=C(CCCCCC)SC(C2=C3C=C(SC3=C(C4=C2SC=C4)C5=CC(CCCCCC)=C(S5)CCCCCC)C6=CC=C(S6)C7=C(C(F)=C(C8=NN(N=C78)CC(CCCCCC)CCCC)C9=CC=CS9)F)=C1
498,DTNIC6,DTNIC6,3,PBDB-T,PBDB-T,10.1021/acs.chemmater.7b02887,0.96,7.71,45.63,3.39,3.06,0.16,sm,fused,6,polymer,N#C/C(C#N)=C1C2=C(C(C/1=CC3=CC4=C(C5=C(C4(CCCCCC)CCCCCC)C=CC6=C(C7=C(C8(CCCCCC)CCCCCC)C=C(C=C9C(C%10=C(/C9=C(C#N)/C#N)C=CC=C%10)=O)S7)C8=CC=C56)S3)=O)C=CC=C2,CCC1(CC)c2cc(/C=C3\C(=O)c4ccccc4C3=C(C#N)C#N)sc2-c2c1ccc1c3c(ccc21)C(CC)(CC)c1cc(/C=C2\C(=O)c4ccccc4C2=C(C#N)C#N)sc1-3,CCC(CCCC)CC1=CC=C(S1)C2=C3C(SC(C4=CC=C(S4)C(SC(C5=CC=C(C6=CC7=C(S6)C(C8=CC=C(CC(CCCC)CC)S8)=C9C(SC(C%10=CC=C(S%10)C(SC(C%11=CC=C(C%12=CC%13=C(S%12)C(C%14=CC=C(CC(CCCC)CC)S%14)=C%15C(SC(C%16=CC=C(S%16)C(SC(C%17=CC=CS%17)=C%18C%19=O)=C%18C(C%20=C(CC(CCCC)CC)SC(CC(CCCC)CC)=C%20%19)=O)=C%15)=C%13C%21=CC=C(CC(CCCC)CC)S%21)S%11)=C%22C%23=O)=C%22C(C%24=C(CC(CCCC)CC)SC(CC(CCCC)CC)=C%24%23)=O)=C9)=C7C%25=CC=C(CC(CCCC)CC)S%25)S5)=C%26C%27=O)=C%26C(C%28=C(CC(CCCC)CC)SC(CC(CCCC)CC)=C%28%27)=O)=C3)=C(C%29=CC=C(CC(CCCC)CC)S%29)C%30=C2SC=C%30,CCc1ccc(-c2c3cc(-c4ccc(-c5sc(-c6ccc(-c7cc8c(-c9ccc(CC)s9)c9sc(-c%10ccc(-c%11sc(-c%12ccc(-c%13cc%14c(-c%15ccc(CC)s%15)c%15sc(-c%16ccc(-c%17sc(-c%18cccs%18)c%18c%17C(=O)c%17c(CC)sc(CC)c%17C%18=O)s%16)cc%15c(-c%15ccc(CC)s%15)c%14s%13)s%12)c%12c%11C(=O)c%11c(CC)sc(CC)c%11C%12=O)s%10)cc9c(-c9ccc(CC)s9)c8s7)s6)c6c5C(=O)c5c(CC)sc(CC)c5C6=O)s4)sc3c(-c3ccc(CC)s3)c3ccsc23)s1,CCCCC(CC1=CC=C(S1)C2=C3C=C(SC3=C(C4=C2SC=C4)C5=CC=C(S5)CC(CCCC)CC)C6=CC=C(S6)C7=C(C(C8=C(SC(CC(CCCC)CC)=C8C9=O)CC(CCCC)CC)=O)C9=C(C%10=CC=CS%10)S7)CC
499,DTNIC8,DTNIC8,3,PBDB-T,PBDB-T,10.1021/acs.chemmater.7b02887,0.96,12.92,72.84,9.03,8.89,0.03,sm,fused,6,polymer,N#CC(C#N)=C1C=2C=CC=CC2C(=O)C1=CC=3SC=4C=5C6=CC=C7C(C=8SC(C=C9C(=O)C=%10C=CC=CC%10C9=C(C#N)C#N)=CC8C7(CC(CC)CCCC)CC(CC)CCCC)=C6C=CC5C(C4C3)(CC(CC)CCCC)CC(CC)CCCC,CCC1(CC)c2cc(/C=C3\C(=O)c4ccccc4C3=C(C#N)C#N)sc2-c2c1ccc1c3c(ccc21)C(CC)(CC)c1cc(/C=C2\C(=O)c4ccccc4C2=C(C#N)C#N)sc1-3,CCC(CCCC)CC1=CC=C(S1)C2=C3C(SC(C4=CC=C(S4)C(SC(C5=CC=C(C6=CC7=C(S6)C(C8=CC=C(CC(CCCC)CC)S8)=C9C(SC(C%10=CC=C(S%10)C(SC(C%11=CC=C(C%12=CC%13=C(S%12)C(C%14=CC=C(CC(CCCC)CC)S%14)=C%15C(SC(C%16=CC=C(S%16)C(SC(C%17=CC=CS%17)=C%18C%19=O)=C%18C(C%20=C(CC(CCCC)CC)SC(CC(CCCC)CC)=C%20%19)=O)=C%15)=C%13C%21=CC=C(CC(CCCC)CC)S%21)S%11)=C%22C%23=O)=C%22C(C%24=C(CC(CCCC)CC)SC(CC(CCCC)CC)=C%24%23)=O)=C9)=C7C%25=CC=C(CC(CCCC)CC)S%25)S5)=C%26C%27=O)=C%26C(C%28=C(CC(CCCC)CC)SC(CC(CCCC)CC)=C%28%27)=O)=C3)=C(C%29=CC=C(CC(CCCC)CC)S%29)C%30=C2SC=C%30,CCc1ccc(-c2c3cc(-c4ccc(-c5sc(-c6ccc(-c7cc8c(-c9ccc(CC)s9)c9sc(-c%10ccc(-c%11sc(-c%12ccc(-c%13cc%14c(-c%15ccc(CC)s%15)c%15sc(-c%16ccc(-c%17sc(-c%18cccs%18)c%18c%17C(=O)c%17c(CC)sc(CC)c%17C%18=O)s%16)cc%15c(-c%15ccc(CC)s%15)c%14s%13)s%12)c%12c%11C(=O)c%11c(CC)sc(CC)c%11C%12=O)s%10)cc9c(-c9ccc(CC)s9)c8s7)s6)c6c5C(=O)c5c(CC)sc(CC)c5C6=O)s4)sc3c(-c3ccc(CC)s3)c3ccsc23)s1,CCCCC(CC1=CC=C(S1)C2=C3C=C(SC3=C(C4=C2SC=C4)C5=CC=C(S5)CC(CCCC)CC)C6=CC=C(S6)C7=C(C(C8=C(SC(CC(CCCC)CC)=C8C9=O)CC(CCCC)CC)=O)C9=C(C%10=CC=CS%10)S7)CC
