Repository: brigreens/Meta-analysis_OSCs

This repository contains the data files and analysis notebooks to support the paper "Meta-Analysis of Molecular Design Strategies for Non-Fullerene Acceptor Based Organic Solar Cell Materials" (DOI: 10.26434/chemrxiv-2024-w29b1)

File: OSC_dataset_metaanalysis.csv (part 53 of 76)
NFA_ID,reported_acceptor,NFA_other_names,don_ID,reported_donor,don_other_names,DOI,Voc,Jsc,FF,PCE_max,PCE_avg,PCE_std,acceptor_type,acceptor_class,fused_rings_in_core,donor_type,acc_SMILES_sidechains,acc_SMILES_shortened_sidechains,don_SMILES_sidechains,don_SMILES_shortened_sidechains,don_mon_SMILES
500,IDT-NTI-1HH,IDT-NTI-1HH,3,PBDB-T,PBDB-T,10.1021/acs.chemmater.7b03733,1.01,8.07,59,5.05,4.83,0.22,sm,fused,5,polymer,O=C1C2=CC=C3C(C(C(CCCCCC)CCCCC)C(C4=C5C=C(C6=CC7=C(C8=C(C(C9=CC=C(CCCCCC)C=C9)7C%10=CC=C(CCCCCC)C=C%10)C=C(C%11=C(C%12(C%13=CC=C(CCCCCC)C=C%13)C%14=CC=C(CCCCCC)C=C%14)C=C(C(SC%15=C(C%16=C%17%18)C%19=O)=CC%15=C%18C(N(C(CCCCCC)CCCCC)C(C%17=CC=C%16C(N%19C(CCCCCC)CCCCC)=O)=O)=O)S%11)C%12=C8)S6)SC5=C(C2=C34)C(N1C(CCCCCC)CCCCC)=O)=O)=O,CCc1ccc(C2(c3ccc(CC)cc3)c3cc4c(cc3-c3sc(-c5cc6c7c8c(ccc9c8c(c6s5)C(=O)N(CC)C9=O)C(=O)N(CC)C7=O)cc32)C(c2ccc(CC)cc2)(c2ccc(CC)cc2)c2cc(-c3cc5c6c7c(ccc8c7c(c5s3)C(=O)N(CC)C8=O)C(=O)N(CC)C6=O)sc2-4)cc1,CCC(CCCC)CC1=CC=C(S1)C2=C3C(SC(C4=CC=C(S4)C(SC(C5=CC=C(C6=CC7=C(S6)C(C8=CC=C(CC(CCCC)CC)S8)=C9C(SC(C%10=CC=C(S%10)C(SC(C%11=CC=C(C%12=CC%13=C(S%12)C(C%14=CC=C(CC(CCCC)CC)S%14)=C%15C(SC(C%16=CC=C(S%16)C(SC(C%17=CC=CS%17)=C%18C%19=O)=C%18C(C%20=C(CC(CCCC)CC)SC(CC(CCCC)CC)=C%20%19)=O)=C%15)=C%13C%21=CC=C(CC(CCCC)CC)S%21)S%11)=C%22C%23=O)=C%22C(C%24=C(CC(CCCC)CC)SC(CC(CCCC)CC)=C%24%23)=O)=C9)=C7C%25=CC=C(CC(CCCC)CC)S%25)S5)=C%26C%27=O)=C%26C(C%28=C(CC(CCCC)CC)SC(CC(CCCC)CC)=C%28%27)=O)=C3)=C(C%29=CC=C(CC(CCCC)CC)S%29)C%30=C2SC=C%30,CCc1ccc(-c2c3cc(-c4ccc(-c5sc(-c6ccc(-c7cc8c(-c9ccc(CC)s9)c9sc(-c%10ccc(-c%11sc(-c%12ccc(-c%13cc%14c(-c%15ccc(CC)s%15)c%15sc(-c%16ccc(-c%17sc(-c%18cccs%18)c%18c%17C(=O)c%17c(CC)sc(CC)c%17C%18=O)s%16)cc%15c(-c%15ccc(CC)s%15)c%14s%13)s%12)c%12c%11C(=O)c%11c(CC)sc(CC)c%11C%12=O)s%10)cc9c(-c9ccc(CC)s9)c8s7)s6)c6c5C(=O)c5c(CC)sc(CC)c5C6=O)s4)sc3c(-c3ccc(CC)s3)c3ccsc23)s1,CCCCC(CC1=CC=C(S1)C2=C3C=C(SC3=C(C4=C2SC=C4)C5=CC=C(S5)CC(CCCC)CC)C6=CC=C(S6)C7=C(C(C8=C(SC(CC(CCCC)CC)=C8C9=O)CC(CCCC)CC)=O)C9=C(C%10=CC=CS%10)S7)CC
501,IDT-NTI-2EH,IDT-NTI-2EH,3,PBDB-T,PBDB-T,10.1021/acs.chemmater.7b03733,0.92,14.43,69,9.07,9.01,0.06,sm,fused,5,polymer,O=C1C2=CC=C3C(=O)N(C(=O)C4=C5C=C(SC5=C(C(=O)N1CC(CC)CCCC)C2=C34)C=6SC=7C=8C=C9C(=CC8C(C%10=CC=C(C=C%10)CCCCCC)(C%11=CC=C(C=C%11)CCCCCC)C7C6)C=%12SC(=CC%12C9(C%13=CC=C(C=C%13)CCCCCC)C%14=CC=C(C=C%14)CCCCCC)C=%15SC=%16C(C%15)=C%17C(=O)N(C(=O)C%18=CC=C%19C(=O)N(C(=O)C%16C%19=C%18%17)CC(CC)CCCC)CC(CC)CCCC)CC(CC)CCCC,CCc1ccc(C2(c3ccc(CC)cc3)c3cc4c(cc3-c3sc(-c5cc6c7c8c(ccc9c8c(c6s5)C(=O)N(CC)C9=O)C(=O)N(CC)C7=O)cc32)C(c2ccc(CC)cc2)(c2ccc(CC)cc2)c2cc(-c3cc5c6c7c(ccc8c7c(c5s3)C(=O)N(CC)C8=O)C(=O)N(CC)C6=O)sc2-4)cc1,CCC(CCCC)CC1=CC=C(S1)C2=C3C(SC(C4=CC=C(S4)C(SC(C5=CC=C(C6=CC7=C(S6)C(C8=CC=C(CC(CCCC)CC)S8)=C9C(SC(C%10=CC=C(S%10)C(SC(C%11=CC=C(C%12=CC%13=C(S%12)C(C%14=CC=C(CC(CCCC)CC)S%14)=C%15C(SC(C%16=CC=C(S%16)C(SC(C%17=CC=CS%17)=C%18C%19=O)=C%18C(C%20=C(CC(CCCC)CC)SC(CC(CCCC)CC)=C%20%19)=O)=C%15)=C%13C%21=CC=C(CC(CCCC)CC)S%21)S%11)=C%22C%23=O)=C%22C(C%24=C(CC(CCCC)CC)SC(CC(CCCC)CC)=C%24%23)=O)=C9)=C7C%25=CC=C(CC(CCCC)CC)S%25)S5)=C%26C%27=O)=C%26C(C%28=C(CC(CCCC)CC)SC(CC(CCCC)CC)=C%28%27)=O)=C3)=C(C%29=CC=C(CC(CCCC)CC)S%29)C%30=C2SC=C%30,CCc1ccc(-c2c3cc(-c4ccc(-c5sc(-c6ccc(-c7cc8c(-c9ccc(CC)s9)c9sc(-c%10ccc(-c%11sc(-c%12ccc(-c%13cc%14c(-c%15ccc(CC)s%15)c%15sc(-c%16ccc(-c%17sc(-c%18cccs%18)c%18c%17C(=O)c%17c(CC)sc(CC)c%17C%18=O)s%16)cc%15c(-c%15ccc(CC)s%15)c%14s%13)s%12)c%12c%11C(=O)c%11c(CC)sc(CC)c%11C%12=O)s%10)cc9c(-c9ccc(CC)s9)c8s7)s6)c6c5C(=O)c5c(CC)sc(CC)c5C6=O)s4)sc3c(-c3ccc(CC)s3)c3ccsc23)s1,CCCCC(CC1=CC=C(S1)C2=C3C=C(SC3=C(C4=C2SC=C4)C5=CC=C(S5)CC(CCCC)CC)C6=CC=C(S6)C7=C(C(C8=C(SC(CC(CCCC)CC)=C8C9=O)CC(CCCC)CC)=O)C9=C(C%10=CC=CS%10)S7)CC
502,DTNR,DTNR,7,PTB7-Th,"PTB7-Th, PBDTT-TT-F, PBDTTT-EFT, PBT7-Th",10.1021/acs.chemmater.7b03770,1.08,15.72,56,9.51,9.23,0.29,sm,fused,6,polymer,O=C1C(SC(=S)N1CC)=CC2=CC=C(C3=NSN=C32)C=4SC=5C=6C7=CC=C8C(C=9SC(=CC9C8(CC(CC)CCCC)CC(CC)CCCC)C%10=CC=C(C=C%11SC(=S)N(C%11=O)CC)C%12=NSN=C%12%10)=C7C=CC6C(C5C4)(CC(CC)CCCC)CC(CC)CCCC,CCN1C(=O)/C(=C\c2ccc(-c3cc4c(s3)-c3c(ccc5c6c(ccc35)C(CC)(CC)c3cc(-c5ccc(/C=C7/SC(=S)N(CC)C7=O)c7nsnc57)sc3-6)C4(CC)CC)c3nsnc23)SC1=S,FC1=C(C(OCC(CCCC)CC)=O)SC2=C(SC=C21)C(S3)=CC4=C3C(C5=CC=C(CC(CC)CCCC)S5)=C(C=C(C6=C(C(F)=C(C(OCC(CCCC)CC)=O)S7)C7=C(S6)C(S8)=CC9=C8C(C%10=CC=C(CC(CCCC)CC)S%10)=C(C=C(C%11=C(C(F)=C(C(OCC(CCCC)CC)=O)S%12)C%12=C(S%11)C(S%13)=CC%14=C%13C(C%15=CC=C(CC(CC)CCCC)S%15)=C(C=CS%16)C%16=C%14C%17=CC=C(CC(CC)CCCC)S%17)S%18)C%18=C9C%19=CC=C(CC(CCCC)CC)S%19)S%20)C%20=C4C%21=CC=C(CC(CC)CCCC)S%21,CCOC(=O)c1sc2c(-c3cc4c(-c5ccc(CC)s5)c5sc(-c6sc(-c7cc8c(-c9ccc(CC)s9)c9sc(-c%10sc(-c%11cc%12c(-c%13ccc(CC)s%13)c%13sccc%13c(-c%13ccc(CC)s%13)c%12s%11)c%11sc(C(=O)OCC)c(F)c%10%11)cc9c(-c9ccc(CC)s9)c8s7)c7sc(C(=O)OCC)c(F)c67)cc5c(-c5ccc(CC)s5)c4s3)scc2c1F,CCCCC(COC(C1=C(F)C2=CSC(C3=CC4=C(C5=C(C(C6=CC=C(S6)CC(CCCC)CC)=C4S3)C=CS5)C7=CC=C(S7)CC(CCCC)CC)=C2S1)=O)CC
503,IUIC,IUIC,7,PTB7-Th,"PTB7-Th, PBDTT-TT-F, PBDTTT-EFT, PBT7-Th",10.1021/acs.chemmater.7b04251,0.796,21.74,64.9,11.2,11,0.2,sm,fused,11,polymer,N#CC(C#N)=C1C(=CC=2SC=3C=4SC5=C(SC=6C=7C=C8C(=CC7C(C9=CC=C(C=C9)CCCCCC)(C%10=CC=C(C=C%10)CCCCCC)C56)C=%11SC%12=C(SC=%13C=%14SC(C=C%15C(=O)C%16=CC(F)=C(F)C=C%16C%15=C(C#N)C#N)=CC%14C(C%17=CC=C(C=C%17)CCCCCC)(C%18=CC=C(C=C%18)CCCCCC)C%13%12)C%11C8(C%19=CC=C(C=C%19)CCCCCC)C%20=CC=C(C=C%20)CCCCCC)C4C(C%21=CC=C(C=C%21)CCCCCC)(C%22=CC=C(C=C%22)CCCCCC)C3C2)C(=O)C%23=CC(F)=C(F)C=C%231,CCc1ccc(C2(c3ccc(CC)cc3)c3cc4c(cc3-c3sc5c6c(sc5c32)-c2sc(/C=C3\C(=O)c5cc(F)c(F)cc5C3=C(C#N)C#N)cc2C6(c2ccc(CC)cc2)c2ccc(CC)cc2)C(c2ccc(CC)cc2)(c2ccc(CC)cc2)c2c-4sc3c4c(sc23)-c2sc(/C=C3\C(=O)c5cc(F)c(F)cc5C3=C(C#N)C#N)cc2C4(c2ccc(CC)cc2)c2ccc(CC)cc2)cc1,FC1=C(C(OCC(CCCC)CC)=O)SC2=C(SC=C21)C(S3)=CC4=C3C(C5=CC=C(CC(CC)CCCC)S5)=C(C=C(C6=C(C(F)=C(C(OCC(CCCC)CC)=O)S7)C7=C(S6)C(S8)=CC9=C8C(C%10=CC=C(CC(CCCC)CC)S%10)=C(C=C(C%11=C(C(F)=C(C(OCC(CCCC)CC)=O)S%12)C%12=C(S%11)C(S%13)=CC%14=C%13C(C%15=CC=C(CC(CC)CCCC)S%15)=C(C=CS%16)C%16=C%14C%17=CC=C(CC(CC)CCCC)S%17)S%18)C%18=C9C%19=CC=C(CC(CCCC)CC)S%19)S%20)C%20=C4C%21=CC=C(CC(CC)CCCC)S%21,CCOC(=O)c1sc2c(-c3cc4c(-c5ccc(CC)s5)c5sc(-c6sc(-c7cc8c(-c9ccc(CC)s9)c9sc(-c%10sc(-c%11cc%12c(-c%13ccc(CC)s%13)c%13sccc%13c(-c%13ccc(CC)s%13)c%12s%11)c%11sc(C(=O)OCC)c(F)c%10%11)cc9c(-c9ccc(CC)s9)c8s7)c7sc(C(=O)OCC)c(F)c67)cc5c(-c5ccc(CC)s5)c4s3)scc2c1F,CCCCC(COC(C1=C(F)C2=CSC(C3=CC4=C(C5=C(C(C6=CC=C(S6)CC(CCCC)CC)=C4S3)C=CS5)C7=CC=C(S7)CC(CCCC)CC)=C2S1)=O)CC
504,IHIC-N,IHIC-N,7,PTB7-Th,"PTB7-Th, PBDTT-TT-F, PBDTTT-EFT, PBT7-Th",10.1021/acs.chemmater.7b04499,0.846,13.5,60.6,6.91,6.59,0.18,sm,fused,6,polymer,N#CC(C#N)=C1C=2C=CC=CC2C(=O)C1=CC=3SC=4C=5C=C6C=C7C(=CC6=CC5C(C4C3)(CCCCCCCC)CCCCCCCC)C=8SC(C=C9C(=O)C=%10C=CC=CC%10C9=C(C#N)C#N)=CC8C7(CCCCCCCC)CCCCCCCC,CCC1(CC)c2cc3cc4c(cc3cc2-c2sc(/C=C3\C(=O)c5ccccc5C3=C(C#N)C#N)cc21)C(CC)(CC)c1cc(/C=C2\C(=O)c3ccccc3C2=C(C#N)C#N)sc1-4,FC1=C(C(OCC(CCCC)CC)=O)SC2=C(SC=C21)C(S3)=CC4=C3C(C5=CC=C(CC(CC)CCCC)S5)=C(C=C(C6=C(C(F)=C(C(OCC(CCCC)CC)=O)S7)C7=C(S6)C(S8)=CC9=C8C(C%10=CC=C(CC(CCCC)CC)S%10)=C(C=C(C%11=C(C(F)=C(C(OCC(CCCC)CC)=O)S%12)C%12=C(S%11)C(S%13)=CC%14=C%13C(C%15=CC=C(CC(CC)CCCC)S%15)=C(C=CS%16)C%16=C%14C%17=CC=C(CC(CC)CCCC)S%17)S%18)C%18=C9C%19=CC=C(CC(CCCC)CC)S%19)S%20)C%20=C4C%21=CC=C(CC(CC)CCCC)S%21,CCOC(=O)c1sc2c(-c3cc4c(-c5ccc(CC)s5)c5sc(-c6sc(-c7cc8c(-c9ccc(CC)s9)c9sc(-c%10sc(-c%11cc%12c(-c%13ccc(CC)s%13)c%13sccc%13c(-c%13ccc(CC)s%13)c%12s%11)c%11sc(C(=O)OCC)c(F)c%10%11)cc9c(-c9ccc(CC)s9)c8s7)c7sc(C(=O)OCC)c(F)c67)cc5c(-c5ccc(CC)s5)c4s3)scc2c1F,CCCCC(COC(C1=C(F)C2=CSC(C3=CC4=C(C5=C(C(C6=CC=C(S6)CC(CCCC)CC)=C4S3)C=CS5)C7=CC=C(S7)CC(CCCC)CC)=C2S1)=O)CC
505,ITIC-C3,ITIC-C3,3,PBDB-T,PBDB-T,10.1021/acs.chemmater.7b04616,0.31,0.7,29.1,0.12,0.1,,sm,fused,7,polymer,O=C(C1=C(C/2=C(C#N)\C#N)C=CC=C1)C2=C/C3=CC(SC4=C5C(C6=CC=C(CCC)C=C6)(C7=C4C=C(C(C8=CC=C(CCC)C=C8)(C9=C%10SC%11=C9SC(/C=C%12C(C%13=C(C\%12=C(C#N)/C#N)C=CC=C%13)=O)=C%11)C%14=CC=C(CCC)C=C%14)C%10=C7)C%15=CC=C(C=C%15)CCC)=C5S3,CCc1ccc(C2(c3ccc(CC)cc3)c3cc4c(cc3-c3sc5cc(/C=C6\C(=O)c7ccccc7C6=C(C#N)C#N)sc5c32)C(c2ccc(CC)cc2)(c2ccc(CC)cc2)c2c-4sc3cc(/C=C4\C(=O)c5ccccc5C4=C(C#N)C#N)sc23)cc1,CCC(CCCC)CC1=CC=C(S1)C2=C3C(SC(C4=CC=C(S4)C(SC(C5=CC=C(C6=CC7=C(S6)C(C8=CC=C(CC(CCCC)CC)S8)=C9C(SC(C%10=CC=C(S%10)C(SC(C%11=CC=C(C%12=CC%13=C(S%12)C(C%14=CC=C(CC(CCCC)CC)S%14)=C%15C(SC(C%16=CC=C(S%16)C(SC(C%17=CC=CS%17)=C%18C%19=O)=C%18C(C%20=C(CC(CCCC)CC)SC(CC(CCCC)CC)=C%20%19)=O)=C%15)=C%13C%21=CC=C(CC(CCCC)CC)S%21)S%11)=C%22C%23=O)=C%22C(C%24=C(CC(CCCC)CC)SC(CC(CCCC)CC)=C%24%23)=O)=C9)=C7C%25=CC=C(CC(CCCC)CC)S%25)S5)=C%26C%27=O)=C%26C(C%28=C(CC(CCCC)CC)SC(CC(CCCC)CC)=C%28%27)=O)=C3)=C(C%29=CC=C(CC(CCCC)CC)S%29)C%30=C2SC=C%30,CCc1ccc(-c2c3cc(-c4ccc(-c5sc(-c6ccc(-c7cc8c(-c9ccc(CC)s9)c9sc(-c%10ccc(-c%11sc(-c%12ccc(-c%13cc%14c(-c%15ccc(CC)s%15)c%15sc(-c%16ccc(-c%17sc(-c%18cccs%18)c%18c%17C(=O)c%17c(CC)sc(CC)c%17C%18=O)s%16)cc%15c(-c%15ccc(CC)s%15)c%14s%13)s%12)c%12c%11C(=O)c%11c(CC)sc(CC)c%11C%12=O)s%10)cc9c(-c9ccc(CC)s9)c8s7)s6)c6c5C(=O)c5c(CC)sc(CC)c5C6=O)s4)sc3c(-c3ccc(CC)s3)c3ccsc23)s1,CCCCC(CC1=CC=C(S1)C2=C3C=C(SC3=C(C4=C2SC=C4)C5=CC=C(S5)CC(CCCC)CC)C6=CC=C(S6)C7=C(C(C8=C(SC(CC(CCCC)CC)=C8C9=O)CC(CCCC)CC)=O)C9=C(C%10=CC=CS%10)S7)CC
505,ITIC-C3,ITIC-C3,12,PBDB-TF,"PBDB-TF, PM6, PBDB-T-2F, PBDB-T2F, PBDBT-F",10.1021/acs.chemmater.7b04616,0.04,0.6,22.4,0.1,0.1,,sm,fused,7,polymer,O=C(C1=C(C/2=C(C#N)\C#N)C=CC=C1)C2=C/C3=CC(SC4=C5C(C6=CC=C(CCC)C=C6)(C7=C4C=C(C(C8=CC=C(CCC)C=C8)(C9=C%10SC%11=C9SC(/C=C%12C(C%13=C(C\%12=C(C#N)/C#N)C=CC=C%13)=O)=C%11)C%14=CC=C(CCC)C=C%14)C%10=C7)C%15=CC=C(C=C%15)CCC)=C5S3,CCc1ccc(C2(c3ccc(CC)cc3)c3cc4c(cc3-c3sc5cc(/C=C6\C(=O)c7ccccc7C6=C(C#N)C#N)sc5c32)C(c2ccc(CC)cc2)(c2ccc(CC)cc2)c2c-4sc3cc(/C=C4\C(=O)c5ccccc5C4=C(C#N)C#N)sc23)cc1,FC1=C(CC(CCCC)CC)SC(C2=C3C(SC(C4=CC=C(S4)C(SC(C5=CC=C(C6=CC7=C(S6)C(C8=CC(F)=C(CC(CCCC)CC)S8)=C9C(SC(C%10=CC=C(S%10)C(SC(C%11=CC=C(C%12=CC%13=C(S%12)C(C%14=CC(F)=C(CC(CCCC)CC)S%14)=C%15C(SC(C%16=CC=C(S%16)C(SC(C%17=CC=CS%17)=C%18C%19=O)=C%18C(C%20=C(CC(CCCC)CC)SC(CC(CCCC)CC)=C%20%19)=O)=C%15)=C%13C%21=CC(F)=C(CC(CCCC)CC)S%21)S%11)=C%22C%23=O)=C%22C(C%24=C(CC(CCCC)CC)SC(CC(CCCC)CC)=C%24%23)=O)=C9)=C7C%25=CC(F)=C(CC(CCCC)CC)S%25)S5)=C%26C%27=O)=C%26C(C%28=C(CC(CCCC)CC)SC(CC(CCCC)CC)=C%28%27)=O)=C3)=C(C%29=CC(F)=C(CC(CCCC)CC)S%29)C%30=C2SC=C%30)=C1,CCc1sc(-c2c3cc(-c4ccc(-c5sc(-c6ccc(-c7cc8c(-c9cc(F)c(CC)s9)c9sc(-c%10ccc(-c%11sc(-c%12ccc(-c%13cc%14c(-c%15cc(F)c(CC)s%15)c%15sc(-c%16ccc(-c%17sc(-c%18cccs%18)c%18c%17C(=O)c%17c(CC)sc(CC)c%17C%18=O)s%16)cc%15c(-c%15cc(F)c(CC)s%15)c%14s%13)s%12)c%12c%11C(=O)c%11c(CC)sc(CC)c%11C%12=O)s%10)cc9c(-c9cc(F)c(CC)s9)c8s7)s6)c6c5C(=O)c5c(CC)sc(CC)c5C6=O)s4)sc3c(-c3cc(F)c(CC)s3)c3ccsc23)cc1F,CCCCC(CC1=C(F)C=C(C2=C3C=C(SC3=C(C4=C2SC=C4)C5=CC(F)=C(S5)CC(CCCC)CC)C6=CC=C(S6)C7=C(C(C8=C(SC(CC(CCCC)CC)=C8C9=O)CC(CCCC)CC)=O)C9=C(C%10=CC=CS%10)S7)S1)CC
506,ITIC-C9,ITIC-C9,3,PBDB-T,PBDB-T,10.1021/acs.chemmater.7b04616,0.87,15.1,68.7,9.53,9.01,,sm,fused,7,polymer,N#CC(C#N)=C1C=2C=CC=CC2C(=O)C1=CC=3SC4=C(SC=5C=6C=C7C(=CC6C(C8=CC=C(C=C8)CCCCCCCCC)(C9=CC=C(C=C9)CCCCCCCCC)C45)C=%10SC=%11C=C(SC%11C%10C7(C%12=CC=C(C=C%12)CCCCCCCCC)C%13=CC=C(C=C%13)CCCCCCCCC)C=C%14C(=O)C=%15C=CC=CC%15C%14=C(C#N)C#N)C3,CCc1ccc(C2(c3ccc(CC)cc3)c3cc4c(cc3-c3sc5cc(/C=C6\C(=O)c7ccccc7C6=C(C#N)C#N)sc5c32)C(c2ccc(CC)cc2)(c2ccc(CC)cc2)c2c-4sc3cc(/C=C4\C(=O)c5ccccc5C4=C(C#N)C#N)sc23)cc1,CCC(CCCC)CC1=CC=C(S1)C2=C3C(SC(C4=CC=C(S4)C(SC(C5=CC=C(C6=CC7=C(S6)C(C8=CC=C(CC(CCCC)CC)S8)=C9C(SC(C%10=CC=C(S%10)C(SC(C%11=CC=C(C%12=CC%13=C(S%12)C(C%14=CC=C(CC(CCCC)CC)S%14)=C%15C(SC(C%16=CC=C(S%16)C(SC(C%17=CC=CS%17)=C%18C%19=O)=C%18C(C%20=C(CC(CCCC)CC)SC(CC(CCCC)CC)=C%20%19)=O)=C%15)=C%13C%21=CC=C(CC(CCCC)CC)S%21)S%11)=C%22C%23=O)=C%22C(C%24=C(CC(CCCC)CC)SC(CC(CCCC)CC)=C%24%23)=O)=C9)=C7C%25=CC=C(CC(CCCC)CC)S%25)S5)=C%26C%27=O)=C%26C(C%28=C(CC(CCCC)CC)SC(CC(CCCC)CC)=C%28%27)=O)=C3)=C(C%29=CC=C(CC(CCCC)CC)S%29)C%30=C2SC=C%30,CCc1ccc(-c2c3cc(-c4ccc(-c5sc(-c6ccc(-c7cc8c(-c9ccc(CC)s9)c9sc(-c%10ccc(-c%11sc(-c%12ccc(-c%13cc%14c(-c%15ccc(CC)s%15)c%15sc(-c%16ccc(-c%17sc(-c%18cccs%18)c%18c%17C(=O)c%17c(CC)sc(CC)c%17C%18=O)s%16)cc%15c(-c%15ccc(CC)s%15)c%14s%13)s%12)c%12c%11C(=O)c%11c(CC)sc(CC)c%11C%12=O)s%10)cc9c(-c9ccc(CC)s9)c8s7)s6)c6c5C(=O)c5c(CC)sc(CC)c5C6=O)s4)sc3c(-c3ccc(CC)s3)c3ccsc23)s1,CCCCC(CC1=CC=C(S1)C2=C3C=C(SC3=C(C4=C2SC=C4)C5=CC=C(S5)CC(CCCC)CC)C6=CC=C(S6)C7=C(C(C8=C(SC(CC(CCCC)CC)=C8C9=O)CC(CCCC)CC)=O)C9=C(C%10=CC=CS%10)S7)CC
506,ITIC-C9,ITIC-C9,12,PBDB-TF,"PBDB-TF, PM6, PBDB-T-2F, PBDB-T2F, PBDBT-F",10.1021/acs.chemmater.7b04616,0.99,14.5,66.6,10.24,9.53,,sm,fused,7,polymer,N#CC(C#N)=C1C=2C=CC=CC2C(=O)C1=CC=3SC4=C(SC=5C=6C=C7C(=CC6C(C8=CC=C(C=C8)CCCCCCCCC)(C9=CC=C(C=C9)CCCCCCCCC)C45)C=%10SC=%11C=C(SC%11C%10C7(C%12=CC=C(C=C%12)CCCCCCCCC)C%13=CC=C(C=C%13)CCCCCCCCC)C=C%14C(=O)C=%15C=CC=CC%15C%14=C(C#N)C#N)C3,CCc1ccc(C2(c3ccc(CC)cc3)c3cc4c(cc3-c3sc5cc(/C=C6\C(=O)c7ccccc7C6=C(C#N)C#N)sc5c32)C(c2ccc(CC)cc2)(c2ccc(CC)cc2)c2c-4sc3cc(/C=C4\C(=O)c5ccccc5C4=C(C#N)C#N)sc23)cc1,FC1=C(CC(CCCC)CC)SC(C2=C3C(SC(C4=CC=C(S4)C(SC(C5=CC=C(C6=CC7=C(S6)C(C8=CC(F)=C(CC(CCCC)CC)S8)=C9C(SC(C%10=CC=C(S%10)C(SC(C%11=CC=C(C%12=CC%13=C(S%12)C(C%14=CC(F)=C(CC(CCCC)CC)S%14)=C%15C(SC(C%16=CC=C(S%16)C(SC(C%17=CC=CS%17)=C%18C%19=O)=C%18C(C%20=C(CC(CCCC)CC)SC(CC(CCCC)CC)=C%20%19)=O)=C%15)=C%13C%21=CC(F)=C(CC(CCCC)CC)S%21)S%11)=C%22C%23=O)=C%22C(C%24=C(CC(CCCC)CC)SC(CC(CCCC)CC)=C%24%23)=O)=C9)=C7C%25=CC(F)=C(CC(CCCC)CC)S%25)S5)=C%26C%27=O)=C%26C(C%28=C(CC(CCCC)CC)SC(CC(CCCC)CC)=C%28%27)=O)=C3)=C(C%29=CC(F)=C(CC(CCCC)CC)S%29)C%30=C2SC=C%30)=C1,CCc1sc(-c2c3cc(-c4ccc(-c5sc(-c6ccc(-c7cc8c(-c9cc(F)c(CC)s9)c9sc(-c%10ccc(-c%11sc(-c%12ccc(-c%13cc%14c(-c%15cc(F)c(CC)s%15)c%15sc(-c%16ccc(-c%17sc(-c%18cccs%18)c%18c%17C(=O)c%17c(CC)sc(CC)c%17C%18=O)s%16)cc%15c(-c%15cc(F)c(CC)s%15)c%14s%13)s%12)c%12c%11C(=O)c%11c(CC)sc(CC)c%11C%12=O)s%10)cc9c(-c9cc(F)c(CC)s9)c8s7)s6)c6c5C(=O)c5c(CC)sc(CC)c5C6=O)s4)sc3c(-c3cc(F)c(CC)s3)c3ccsc23)cc1F,CCCCC(CC1=C(F)C=C(C2=C3C=C(SC3=C(C4=C2SC=C4)C5=CC(F)=C(S5)CC(CCCC)CC)C6=CC=C(S6)C7=C(C(C8=C(SC(CC(CCCC)CC)=C8C9=O)CC(CCCC)CC)=O)C9=C(C%10=CC=CS%10)S7)S1)CC
507,ITOIC,ITOIC,3,PBDB-T,PBDB-T,10.1021/acs.chemmater.8b01319,1.024,15.73,55.1,8.87,8.79,0.19,sm,fused,5,polymer,N#CC(C#N)=C1C=2C=CC=CC2C(=O)C1=CC=3SC(C=4SC=5C=6C=C7C(=CC6C(C8=CC=C(C=C8)CCCCCC)(C9=CC=C(C=C9)CCCCCC)C5C4)C=%10SC(=CC%10C7(C%11=CC=C(C=C%11)CCCCCC)C%12=CC=C(C=C%12)CCCCCC)C=%13SC(C=C%14C(=O)C=%15C=CC=CC%15C%14=C(C#N)C#N)=C(OCCCCCC)C%13OCCCCCC)=C(OCCCCCC)C3OCCCCCC,CCOc1c(/C=C2\C(=O)c3ccccc3C2=C(C#N)C#N)sc(-c2cc3c(s2)-c2cc4c(cc2C3(c2ccc(CC)cc2)c2ccc(CC)cc2)-c2sc(-c3sc(/C=C5\C(=O)c6ccccc6C5=C(C#N)C#N)c(OCC)c3OCC)cc2C4(c2ccc(CC)cc2)c2ccc(CC)cc2)c1OCC,CCC(CCCC)CC1=CC=C(S1)C2=C3C(SC(C4=CC=C(S4)C(SC(C5=CC=C(C6=CC7=C(S6)C(C8=CC=C(CC(CCCC)CC)S8)=C9C(SC(C%10=CC=C(S%10)C(SC(C%11=CC=C(C%12=CC%13=C(S%12)C(C%14=CC=C(CC(CCCC)CC)S%14)=C%15C(SC(C%16=CC=C(S%16)C(SC(C%17=CC=CS%17)=C%18C%19=O)=C%18C(C%20=C(CC(CCCC)CC)SC(CC(CCCC)CC)=C%20%19)=O)=C%15)=C%13C%21=CC=C(CC(CCCC)CC)S%21)S%11)=C%22C%23=O)=C%22C(C%24=C(CC(CCCC)CC)SC(CC(CCCC)CC)=C%24%23)=O)=C9)=C7C%25=CC=C(CC(CCCC)CC)S%25)S5)=C%26C%27=O)=C%26C(C%28=C(CC(CCCC)CC)SC(CC(CCCC)CC)=C%28%27)=O)=C3)=C(C%29=CC=C(CC(CCCC)CC)S%29)C%30=C2SC=C%30,CCc1ccc(-c2c3cc(-c4ccc(-c5sc(-c6ccc(-c7cc8c(-c9ccc(CC)s9)c9sc(-c%10ccc(-c%11sc(-c%12ccc(-c%13cc%14c(-c%15ccc(CC)s%15)c%15sc(-c%16ccc(-c%17sc(-c%18cccs%18)c%18c%17C(=O)c%17c(CC)sc(CC)c%17C%18=O)s%16)cc%15c(-c%15ccc(CC)s%15)c%14s%13)s%12)c%12c%11C(=O)c%11c(CC)sc(CC)c%11C%12=O)s%10)cc9c(-c9ccc(CC)s9)c8s7)s6)c6c5C(=O)c5c(CC)sc(CC)c5C6=O)s4)sc3c(-c3ccc(CC)s3)c3ccsc23)s1,CCCCC(CC1=CC=C(S1)C2=C3C=C(SC3=C(C4=C2SC=C4)C5=CC=C(S5)CC(CCCC)CC)C6=CC=C(S6)C7=C(C(C8=C(SC(CC(CCCC)CC)=C8C9=O)CC(CCCC)CC)=O)C9=C(C%10=CC=CS%10)S7)CC
508,ITOIC-F,ITOIC-F,3,PBDB-T,PBDB-T,10.1021/acs.chemmater.8b01319,0.946,18.6,60.5,10.65,10.49,0.11,sm,fused,5,polymer,N#C/C(C#N)=C1C(C(C2=CC(F)=CC=C2\1)=O)=CC3=C(OCCCCCC)C(OCCCCCC)=C(C4=CC5=C(C6=C(C(C7=CC=C(CCCCCC)C=C7)5C8=CC=C(CCCCCC)C=C8)C=C(C9=C(C%10(C%11=CC=C(CCCCCC)C=C%11)C%12=CC=C(CCCCCC)C=C%12)C=C(C%13=C(OCCCCCC)C(OCCCCCC)=C(C=C%14C(C%15=CC(F)=CC=C%15/C%14=C(C#N)\C#N)=O)S%13)S9)C%10=C6)S4)S3,CCOc1c(/C=C2\C(=O)c3cc(F)ccc3C2=C(C#N)C#N)sc(-c2cc3c(s2)-c2cc4c(cc2C3(c2ccc(CC)cc2)c2ccc(CC)cc2)-c2sc(-c3sc(/C=C5\C(=O)c6cc(F)ccc6C5=C(C#N)C#N)c(OCC)c3OCC)cc2C4(c2ccc(CC)cc2)c2ccc(CC)cc2)c1OCC,CCC(CCCC)CC1=CC=C(S1)C2=C3C(SC(C4=CC=C(S4)C(SC(C5=CC=C(C6=CC7=C(S6)C(C8=CC=C(CC(CCCC)CC)S8)=C9C(SC(C%10=CC=C(S%10)C(SC(C%11=CC=C(C%12=CC%13=C(S%12)C(C%14=CC=C(CC(CCCC)CC)S%14)=C%15C(SC(C%16=CC=C(S%16)C(SC(C%17=CC=CS%17)=C%18C%19=O)=C%18C(C%20=C(CC(CCCC)CC)SC(CC(CCCC)CC)=C%20%19)=O)=C%15)=C%13C%21=CC=C(CC(CCCC)CC)S%21)S%11)=C%22C%23=O)=C%22C(C%24=C(CC(CCCC)CC)SC(CC(CCCC)CC)=C%24%23)=O)=C9)=C7C%25=CC=C(CC(CCCC)CC)S%25)S5)=C%26C%27=O)=C%26C(C%28=C(CC(CCCC)CC)SC(CC(CCCC)CC)=C%28%27)=O)=C3)=C(C%29=CC=C(CC(CCCC)CC)S%29)C%30=C2SC=C%30,CCc1ccc(-c2c3cc(-c4ccc(-c5sc(-c6ccc(-c7cc8c(-c9ccc(CC)s9)c9sc(-c%10ccc(-c%11sc(-c%12ccc(-c%13cc%14c(-c%15ccc(CC)s%15)c%15sc(-c%16ccc(-c%17sc(-c%18cccs%18)c%18c%17C(=O)c%17c(CC)sc(CC)c%17C%18=O)s%16)cc%15c(-c%15ccc(CC)s%15)c%14s%13)s%12)c%12c%11C(=O)c%11c(CC)sc(CC)c%11C%12=O)s%10)cc9c(-c9ccc(CC)s9)c8s7)s6)c6c5C(=O)c5c(CC)sc(CC)c5C6=O)s4)sc3c(-c3ccc(CC)s3)c3ccsc23)s1,CCCCC(CC1=CC=C(S1)C2=C3C=C(SC3=C(C4=C2SC=C4)C5=CC=C(S5)CC(CCCC)CC)C6=CC=C(S6)C7=C(C(C8=C(SC(CC(CCCC)CC)=C8C9=O)CC(CCCC)CC)=O)C9=C(C%10=CC=CS%10)S7)CC
509,ITOIC-2F,ITOIC-2F,3,PBDB-T,PBDB-T,10.1021/acs.chemmater.8b01319,0.897,21.04,64.5,12.17,11.88,0.17,sm,fused,5,polymer,N#CC(C#N)=C1C(=CC=2SC(C=3SC=4C=5C=C6C(=CC5C(C7=CC=C(C=C7)CCCCCC)(C8=CC=C(C=C8)CCCCCC)C4C3)C=9SC(=CC9C6(C%10=CC=C(C=C%10)CCCCCC)C%11=CC=C(C=C%11)CCCCCC)C=%12SC(C=C%13C(=O)C%14=CC(F)=C(F)C=C%14C%13=C(C#N)C#N)=C(OCCCCCC)C%12OCCCCCC)=C(OCCCCCC)C2OCCCCCC)C(=O)C%15=CC(F)=C(F)C=C%151,CCOc1c(/C=C2\C(=O)c3cc(F)c(F)cc3C2=C(C#N)C#N)sc(-c2cc3c(s2)-c2cc4c(cc2C3(c2ccc(CC)cc2)c2ccc(CC)cc2)-c2sc(-c3sc(/C=C5\C(=O)c6cc(F)c(F)cc6C5=C(C#N)C#N)c(OCC)c3OCC)cc2C4(c2ccc(CC)cc2)c2ccc(CC)cc2)c1OCC,CCC(CCCC)CC1=CC=C(S1)C2=C3C(SC(C4=CC=C(S4)C(SC(C5=CC=C(C6=CC7=C(S6)C(C8=CC=C(CC(CCCC)CC)S8)=C9C(SC(C%10=CC=C(S%10)C(SC(C%11=CC=C(C%12=CC%13=C(S%12)C(C%14=CC=C(CC(CCCC)CC)S%14)=C%15C(SC(C%16=CC=C(S%16)C(SC(C%17=CC=CS%17)=C%18C%19=O)=C%18C(C%20=C(CC(CCCC)CC)SC(CC(CCCC)CC)=C%20%19)=O)=C%15)=C%13C%21=CC=C(CC(CCCC)CC)S%21)S%11)=C%22C%23=O)=C%22C(C%24=C(CC(CCCC)CC)SC(CC(CCCC)CC)=C%24%23)=O)=C9)=C7C%25=CC=C(CC(CCCC)CC)S%25)S5)=C%26C%27=O)=C%26C(C%28=C(CC(CCCC)CC)SC(CC(CCCC)CC)=C%28%27)=O)=C3)=C(C%29=CC=C(CC(CCCC)CC)S%29)C%30=C2SC=C%30,CCc1ccc(-c2c3cc(-c4ccc(-c5sc(-c6ccc(-c7cc8c(-c9ccc(CC)s9)c9sc(-c%10ccc(-c%11sc(-c%12ccc(-c%13cc%14c(-c%15ccc(CC)s%15)c%15sc(-c%16ccc(-c%17sc(-c%18cccs%18)c%18c%17C(=O)c%17c(CC)sc(CC)c%17C%18=O)s%16)cc%15c(-c%15ccc(CC)s%15)c%14s%13)s%12)c%12c%11C(=O)c%11c(CC)sc(CC)c%11C%12=O)s%10)cc9c(-c9ccc(CC)s9)c8s7)s6)c6c5C(=O)c5c(CC)sc(CC)c5C6=O)s4)sc3c(-c3ccc(CC)s3)c3ccsc23)s1,CCCCC(CC1=CC=C(S1)C2=C3C=C(SC3=C(C4=C2SC=C4)C5=CC=C(S5)CC(CCCC)CC)C6=CC=C(S6)C7=C(C(C8=C(SC(CC(CCCC)CC)=C8C9=O)CC(CCCC)CC)=O)C9=C(C%10=CC=CS%10)S7)CC
510,IOIC3,IOIC3,7,PTB7-Th,"PTB7-Th, PBDTT-TT-F, PBDTTT-EFT, PBT7-Th",10.1021/acs.chemmater.8b01677,0.762,22.9,74.9,13.1,12.8,0.21,sm,fused,8,polymer,N#CC(C#N)=C1C(=CC=2SC=3C=4SC=5C=6C=C(OCCCCCC)C7=C(SC=8C=9SC(C=C%10C(=O)C%11=CC(F)=C(F)C=C%11C%10=C(C#N)C#N)=CC9C(C%12=CC=C(C=C%12)CCCCCC)(C%13=CC=C(C=C%13)CCCCCC)C87)C6C=C(OCCCCCC)C5C4C(C%14=CC=C(C=C%14)CCCCCC)(C%15=CC=C(C=C%15)CCCCCC)C3C2)C(=O)C%16=CC(F)=C(F)C=C%161,CCOc1cc2c(cc(OCC)c3c4c(sc32)-c2sc(/C=C3\C(=O)c5cc(F)c(F)cc5C3=C(C#N)C#N)cc2C4(c2ccc(CC)cc2)c2ccc(CC)cc2)c2sc3c(c12)C(c1ccc(CC)cc1)(c1ccc(CC)cc1)c1cc(/C=C2\C(=O)c4cc(F)c(F)cc4C2=C(C#N)C#N)sc1-3,FC1=C(C(OCC(CCCC)CC)=O)SC2=C(SC=C21)C(S3)=CC4=C3C(C5=CC=C(CC(CC)CCCC)S5)=C(C=C(C6=C(C(F)=C(C(OCC(CCCC)CC)=O)S7)C7=C(S6)C(S8)=CC9=C8C(C%10=CC=C(CC(CCCC)CC)S%10)=C(C=C(C%11=C(C(F)=C(C(OCC(CCCC)CC)=O)S%12)C%12=C(S%11)C(S%13)=CC%14=C%13C(C%15=CC=C(CC(CC)CCCC)S%15)=C(C=CS%16)C%16=C%14C%17=CC=C(CC(CC)CCCC)S%17)S%18)C%18=C9C%19=CC=C(CC(CCCC)CC)S%19)S%20)C%20=C4C%21=CC=C(CC(CC)CCCC)S%21,CCOC(=O)c1sc2c(-c3cc4c(-c5ccc(CC)s5)c5sc(-c6sc(-c7cc8c(-c9ccc(CC)s9)c9sc(-c%10sc(-c%11cc%12c(-c%13ccc(CC)s%13)c%13sccc%13c(-c%13ccc(CC)s%13)c%12s%11)c%11sc(C(=O)OCC)c(F)c%10%11)cc9c(-c9ccc(CC)s9)c8s7)c7sc(C(=O)OCC)c(F)c67)cc5c(-c5ccc(CC)s5)c4s3)scc2c1F,CCCCC(COC(C1=C(F)C2=CSC(C3=CC4=C(C5=C(C(C6=CC=C(S6)CC(CCCC)CC)=C4S3)C=CS5)C7=CC=C(S7)CC(CCCC)CC)=C2S1)=O)CC
511,F9IC,"F9IC, INIC3",39,FTAZ,FTAZ,10.1021/acs.chemmater.8b02222,0.873,20.2,66.4,11.7,11.4,0.3,sm,fused,9,polymer,N#CC(C#N)=C1C(=CC=2SC3=C(SC4=C3SC=5C=6C=C7C(=CC6C(C8=CC=C(C=C8)CCCCCC)(C9=CC=C(C=C9)CCCCCC)C45)C=%10SC=%11C=%12SC(=CC%12SC%11C%10C7(C%13=CC=C(C=C%13)CCCCCC)C%14=CC=C(C=C%14)CCCCCC)C=C%15C(=O)C%16=CC(F)=C(F)C=C%16C%15=C(C#N)C#N)C2)C(=O)C%17=CC(F)=C(F)C=C%171,CCc1ccc(C2(c3ccc(CC)cc3)c3cc4c(cc3-c3sc5c(sc6cc(/C=C7\C(=O)c8cc(F)c(F)cc8C7=C(C#N)C#N)sc65)c32)C(c2ccc(CC)cc2)(c2ccc(CC)cc2)c2c-4sc3c2sc2cc(/C=C4\C(=O)c5cc(F)c(F)cc5C4=C(C#N)C#N)sc23)cc1,CCCCC(CCCCCC)CCC1=C2C=C(C3=CC=C(C4=C(C(F)=C(C5=CC=C(C6=CC(C(CCC(CCCCCC)CCCC)=C7SC(C8=CC=C(C9=C(C(F)=CC%10=NN(CC(CCCCCC)CC)N=C%109)F)S8)=CC7=C%11CCC(CCCCCC)CCCC)=C%11S6)S5)C%12=NN(CC(CCCCCC)CCCC)N=C%124)F)S3)SC2=C(CCC(CCCCCC)CCCC)C%13=C1SC(C%14=CC=C(C(C%15=NN(CC(CCCCCC)CCCC)N=C%15%16)=C(F)C(F)=C%16C%17=CC=C(S%17)C%18=CC%19=C(CCC(CCCCCC)CCCC)C%20=C(C(CCC(CCCCCC)CCCC)=C%19S%18)C=C(S%20)C%21=CC=CS%21)S%14)=C%13,CCc1c2cc(-c3ccc(-c4c(F)c(F)c(-c5ccc(-c6cc7c(CC)c8sc(-c9ccc(-c%10c(F)c(F)c(-c%11ccc(-c%12cc%13c(CC)c%14sc(-c%15ccc(-c%16c(F)c(F)c(-c%17cccs%17)c%17nn(CC)nc%16%17)s%15)cc%14c(CC)c%13s%12)s%11)c%11nn(CC)nc%10%11)s9)cc8c(CC)c7s6)s5)c5nn(CC)nc45)s3)sc2c(CC)c2ccsc12,CCCCCCC(CCC1=C2C=C(SC2=C(C3=C1SC(C4=CC=CS4)=C3)CCC(CCCCCC)CCCC)C5=CC=C(S5)C6=C(C(F)=CC7=NN(N=C67)CC(CCCCCC)CCCC)F)CCCC
511,INIC3,"F9IC, INIC3",39,FTAZ,FTAZ,10.1021/jacs.6b12755,0.857,19.44,67.4,11.5,11.2,,sm,fused,9,polymer,N#C/C(C#N)=C1C2=C(C=C(C(F)=C2)F)C(C/1=CC3=CC4=C(S3)C(SC5=C6C(C7=CC=C(C=C7)CCCCCC)(C8=C5C=C9C(C%10=C(C%11=C(S%10)C%12=C(C=C(S%12)C=C%13C(C%14=C(C=C(F)C(F)=C%14)/C%13=C(C#N)\C#N)=O)S%11)C9(C%15=CC=C(C=C%15)CCCCCC)C%16=CC=C(C=C%16)CCCCCC)=C8)C%17=CC=C(C=C%17)CCCCCC)=C6S4)=O,CCC1=CC=C(C2(C3=C(C4=C2C(SC5=C6SC(/C=C7C(C8=C(C\7=C(C#N)/C#N)C=C(F)C(F)=C8)=O)=C5)=C6S4)C=C(C(C9=CC=C(CC)C=C9)(C%10=C%11SC%12=C%10SC%13=C%12SC(/C=C%14C(C%15=C(C\%14=C(C#N)/C#N)C=C(F)C(F)=C%15)=O)=C%13)C%16=CC=C(CC)C=C%16)C%11=C3)C%17=CC=C(CC)C=C%17)C=C1,CCCCC(CCCCCC)CCC1=C2C=C(C3=CC=C(C4=C(C(F)=C(C5=CC=C(C6=CC(C(CCC(CCCCCC)CCCC)=C7SC(C8=CC=C(C9=C(C(F)=CC%10=NN(CC(CCCCCC)CC)N=C%109)F)S8)=CC7=C%11CCC(CCCCCC)CCCC)=C%11S6)S5)C%12=NN(CC(CCCCCC)CCCC)N=C%124)F)S3)SC2=C(CCC(CCCCCC)CCCC)C%13=C1SC(C%14=CC=C(C(C%15=NN(CC(CCCCCC)CCCC)N=C%15%16)=C(F)C(F)=C%16C%17=CC=C(S%17)C%18=CC%19=C(CCC(CCCCCC)CCCC)C%20=C(C(CCC(CCCCCC)CCCC)=C%19S%18)C=C(S%20)C%21=CC=CS%21)S%14)=C%13,CCc1c2cc(-c3ccc(-c4c(F)c(F)c(-c5ccc(-c6cc7c(CC)c8sc(-c9ccc(-c%10c(F)c(F)c(-c%11ccc(-c%12cc%13c(CC)c%14sc(-c%15ccc(-c%16c(F)c(F)c(-c%17cccs%17)c%17nn(CC)nc%16%17)s%15)cc%14c(CC)c%13s%12)s%11)c%11nn(CC)nc%10%11)s9)cc8c(CC)c7s6)s5)c5nn(CC)nc45)s3)sc2c(CC)c2ccsc12,CCCCCCC(CCC1=C2C=C(SC2=C(C3=C1SC(C4=CC=CS4)=C3)CCC(CCCCCC)CCCC)C5=CC=C(S5)C6=C(C(F)=CC7=NN(N=C67)CC(CCCCCC)CCCC)F)CCCC
512,SN6IC,SN6IC,3,PBDB-T,PBDB-T,10.1021/acs.chemmater.8b02276,0.88,16.5,66,9.6,9.2,0.3,sm,fused,6,polymer,O=C(C(C=CC=C1)=C1C/2=C(C#N)/C#N)C2=C/C3=CC4=C(S3)C(S5)=C(C6=C5C7=C(C(SC(/C=C8C(C(C=CC=C9)=C9C\8=C(C#N)\C#N)=O)=C%10)=C%10N7C(CCCCCCCC)CCCCCCCC)S6)N4C(CCCCCCCC)CCCCCCCC,CCn1c2cc(/C=C3\C(=O)c4ccccc4C3=C(C#N)C#N)sc2c2sc3c(sc4c5sc(/C=C6\C(=O)c7ccccc7C6=C(C#N)C#N)cc5n(CC)c43)c21,CCC(CCCC)CC1=CC=C(S1)C2=C3C(SC(C4=CC=C(S4)C(SC(C5=CC=C(C6=CC7=C(S6)C(C8=CC=C(CC(CCCC)CC)S8)=C9C(SC(C%10=CC=C(S%10)C(SC(C%11=CC=C(C%12=CC%13=C(S%12)C(C%14=CC=C(CC(CCCC)CC)S%14)=C%15C(SC(C%16=CC=C(S%16)C(SC(C%17=CC=CS%17)=C%18C%19=O)=C%18C(C%20=C(CC(CCCC)CC)SC(CC(CCCC)CC)=C%20%19)=O)=C%15)=C%13C%21=CC=C(CC(CCCC)CC)S%21)S%11)=C%22C%23=O)=C%22C(C%24=C(CC(CCCC)CC)SC(CC(CCCC)CC)=C%24%23)=O)=C9)=C7C%25=CC=C(CC(CCCC)CC)S%25)S5)=C%26C%27=O)=C%26C(C%28=C(CC(CCCC)CC)SC(CC(CCCC)CC)=C%28%27)=O)=C3)=C(C%29=CC=C(CC(CCCC)CC)S%29)C%30=C2SC=C%30,CCc1ccc(-c2c3cc(-c4ccc(-c5sc(-c6ccc(-c7cc8c(-c9ccc(CC)s9)c9sc(-c%10ccc(-c%11sc(-c%12ccc(-c%13cc%14c(-c%15ccc(CC)s%15)c%15sc(-c%16ccc(-c%17sc(-c%18cccs%18)c%18c%17C(=O)c%17c(CC)sc(CC)c%17C%18=O)s%16)cc%15c(-c%15ccc(CC)s%15)c%14s%13)s%12)c%12c%11C(=O)c%11c(CC)sc(CC)c%11C%12=O)s%10)cc9c(-c9ccc(CC)s9)c8s7)s6)c6c5C(=O)c5c(CC)sc(CC)c5C6=O)s4)sc3c(-c3ccc(CC)s3)c3ccsc23)s1,CCCCC(CC1=CC=C(S1)C2=C3C=C(SC3=C(C4=C2SC=C4)C5=CC=C(S5)CC(CCCC)CC)C6=CC=C(S6)C7=C(C(C8=C(SC(CC(CCCC)CC)=C8C9=O)CC(CCCC)CC)=O)C9=C(C%10=CC=CS%10)S7)CC
513,SN6IC-4F,SN6IC-4F,3,PBDB-T,PBDB-T,10.1021/acs.chemmater.8b02276,0.78,23.2,73,13.2,12.5,0.4,sm,fused,6,polymer,O=C(C(C=C(F)C(F)=C1)=C1C/2=C(C#N)/C#N)C2=C/C3=CC4=C(S3)C(S5)=C(C6=C5C7=C(C(SC(/C=C8C(C(C=C(F)C(F)=C9)=C9C\8=C(C#N)\C#N)=O)=C%10)=C%10N7C(CCCCCCCC)CCCCCCCC)S6)N4C(CCCCCCCC)CCCCCCCC,CCn1c2cc(/C=C3\C(=O)c4cc(F)c(F)cc4C3=C(C#N)C#N)sc2c2sc3c(sc4c5sc(/C=C6\C(=O)c7cc(F)c(F)cc7C6=C(C#N)C#N)cc5n(CC)c43)c21,CCC(CCCC)CC1=CC=C(S1)C2=C3C(SC(C4=CC=C(S4)C(SC(C5=CC=C(C6=CC7=C(S6)C(C8=CC=C(CC(CCCC)CC)S8)=C9C(SC(C%10=CC=C(S%10)C(SC(C%11=CC=C(C%12=CC%13=C(S%12)C(C%14=CC=C(CC(CCCC)CC)S%14)=C%15C(SC(C%16=CC=C(S%16)C(SC(C%17=CC=CS%17)=C%18C%19=O)=C%18C(C%20=C(CC(CCCC)CC)SC(CC(CCCC)CC)=C%20%19)=O)=C%15)=C%13C%21=CC=C(CC(CCCC)CC)S%21)S%11)=C%22C%23=O)=C%22C(C%24=C(CC(CCCC)CC)SC(CC(CCCC)CC)=C%24%23)=O)=C9)=C7C%25=CC=C(CC(CCCC)CC)S%25)S5)=C%26C%27=O)=C%26C(C%28=C(CC(CCCC)CC)SC(CC(CCCC)CC)=C%28%27)=O)=C3)=C(C%29=CC=C(CC(CCCC)CC)S%29)C%30=C2SC=C%30,CCc1ccc(-c2c3cc(-c4ccc(-c5sc(-c6ccc(-c7cc8c(-c9ccc(CC)s9)c9sc(-c%10ccc(-c%11sc(-c%12ccc(-c%13cc%14c(-c%15ccc(CC)s%15)c%15sc(-c%16ccc(-c%17sc(-c%18cccs%18)c%18c%17C(=O)c%17c(CC)sc(CC)c%17C%18=O)s%16)cc%15c(-c%15ccc(CC)s%15)c%14s%13)s%12)c%12c%11C(=O)c%11c(CC)sc(CC)c%11C%12=O)s%10)cc9c(-c9ccc(CC)s9)c8s7)s6)c6c5C(=O)c5c(CC)sc(CC)c5C6=O)s4)sc3c(-c3ccc(CC)s3)c3ccsc23)s1,CCCCC(CC1=CC=C(S1)C2=C3C=C(SC3=C(C4=C2SC=C4)C5=CC=C(S5)CC(CCCC)CC)C6=CC=C(S6)C7=C(C(C8=C(SC(CC(CCCC)CC)=C8C9=O)CC(CCCC)CC)=O)C9=C(C%10=CC=CS%10)S7)CC
514,BDTS-4Cl,BDTS-4Cl,3,PBDB-T,PBDB-T,10.1021/acs.chemmater.8b04087,0.83,9.8,45.9,3.73,3.58,0.1,sm,unfused,3,polymer,N#CC(C#N)=C1C(=CC=2SC=3C=4SC(=CC4[Si](C3C2)(CCCCCCCC)CCCCCCCC)C=5SC=6C(C5)=C(C=7SC(=CC7)CC(CC)CCCC)C=8SC(=CC8C6C=9SC(=CC9)CC(CC)CCCC)C=%10SC=%11C=%12SC(C=C%13C(=O)C%14=CC(Cl)=C(Cl)C=C%14C%13=C(C#N)C#N)=CC%12[Si](C%11C%10)(CCCCCCCC)CCCCCCCC)C(=O)C%15=CC(Cl)=C(Cl)C=C%151,CCc1ccc(-c2c3cc(-c4cc5c(s4)-c4sc(/C=C6\C(=O)c7cc(Cl)c(Cl)cc7C6=C(C#N)C#N)cc4[Si]5(CC)CC)sc3c(-c3ccc(CC)s3)c3cc(-c4cc5c(s4)-c4sc(/C=C6\C(=O)c7cc(Cl)c(Cl)cc7C6=C(C#N)C#N)cc4[Si]5(CC)CC)sc23)s1,CCC(CCCC)CC1=CC=C(S1)C2=C3C(SC(C4=CC=C(S4)C(SC(C5=CC=C(C6=CC7=C(S6)C(C8=CC=C(CC(CCCC)CC)S8)=C9C(SC(C%10=CC=C(S%10)C(SC(C%11=CC=C(C%12=CC%13=C(S%12)C(C%14=CC=C(CC(CCCC)CC)S%14)=C%15C(SC(C%16=CC=C(S%16)C(SC(C%17=CC=CS%17)=C%18C%19=O)=C%18C(C%20=C(CC(CCCC)CC)SC(CC(CCCC)CC)=C%20%19)=O)=C%15)=C%13C%21=CC=C(CC(CCCC)CC)S%21)S%11)=C%22C%23=O)=C%22C(C%24=C(CC(CCCC)CC)SC(CC(CCCC)CC)=C%24%23)=O)=C9)=C7C%25=CC=C(CC(CCCC)CC)S%25)S5)=C%26C%27=O)=C%26C(C%28=C(CC(CCCC)CC)SC(CC(CCCC)CC)=C%28%27)=O)=C3)=C(C%29=CC=C(CC(CCCC)CC)S%29)C%30=C2SC=C%30,CCc1ccc(-c2c3cc(-c4ccc(-c5sc(-c6ccc(-c7cc8c(-c9ccc(CC)s9)c9sc(-c%10ccc(-c%11sc(-c%12ccc(-c%13cc%14c(-c%15ccc(CC)s%15)c%15sc(-c%16ccc(-c%17sc(-c%18cccs%18)c%18c%17C(=O)c%17c(CC)sc(CC)c%17C%18=O)s%16)cc%15c(-c%15ccc(CC)s%15)c%14s%13)s%12)c%12c%11C(=O)c%11c(CC)sc(CC)c%11C%12=O)s%10)cc9c(-c9ccc(CC)s9)c8s7)s6)c6c5C(=O)c5c(CC)sc(CC)c5C6=O)s4)sc3c(-c3ccc(CC)s3)c3ccsc23)s1,CCCCC(CC1=CC=C(S1)C2=C3C=C(SC3=C(C4=C2SC=C4)C5=CC=C(S5)CC(CCCC)CC)C6=CC=C(S6)C7=C(C(C8=C(SC(CC(CCCC)CC)=C8C9=O)CC(CCCC)CC)=O)C9=C(C%10=CC=CS%10)S7)CC
515,BDTC-4Cl,BDTC-4Cl,3,PBDB-T,PBDB-T,10.1021/acs.chemmater.8b04087,0.864,18.56,59.5,9.54,9.42,0.17,sm,unfused,3,polymer,N#CC(C#N)=C1C(=CC=2SC=3C=4SC(=CC4C(C3C2)(CCCCCCCC)CCCCCCCC)C=5SC=6C(C5)=C(C=7SC(=CC7)CC(CC)CCCC)C=8SC(=CC8C6C=9SC(=CC9)CC(CC)CCCC)C=%10SC=%11C=%12SC(C=C%13C(=O)C%14=CC(Cl)=C(Cl)C=C%14C%13=C(C#N)C#N)=CC%12C(C%11C%10)(CCCCCCCC)CCCCCCCC)C(=O)C%15=CC(Cl)=C(Cl)C=C%151,CCc1ccc(-c2c3cc(-c4cc5c(s4)-c4sc(/C=C6\C(=O)c7cc(Cl)c(Cl)cc7C6=C(C#N)C#N)cc4C5(CC)CC)sc3c(-c3ccc(CC)s3)c3cc(-c4cc5c(s4)-c4sc(/C=C6\C(=O)c7cc(Cl)c(Cl)cc7C6=C(C#N)C#N)cc4C5(CC)CC)sc23)s1,CCC(CCCC)CC1=CC=C(S1)C2=C3C(SC(C4=CC=C(S4)C(SC(C5=CC=C(C6=CC7=C(S6)C(C8=CC=C(CC(CCCC)CC)S8)=C9C(SC(C%10=CC=C(S%10)C(SC(C%11=CC=C(C%12=CC%13=C(S%12)C(C%14=CC=C(CC(CCCC)CC)S%14)=C%15C(SC(C%16=CC=C(S%16)C(SC(C%17=CC=CS%17)=C%18C%19=O)=C%18C(C%20=C(CC(CCCC)CC)SC(CC(CCCC)CC)=C%20%19)=O)=C%15)=C%13C%21=CC=C(CC(CCCC)CC)S%21)S%11)=C%22C%23=O)=C%22C(C%24=C(CC(CCCC)CC)SC(CC(CCCC)CC)=C%24%23)=O)=C9)=C7C%25=CC=C(CC(CCCC)CC)S%25)S5)=C%26C%27=O)=C%26C(C%28=C(CC(CCCC)CC)SC(CC(CCCC)CC)=C%28%27)=O)=C3)=C(C%29=CC=C(CC(CCCC)CC)S%29)C%30=C2SC=C%30,CCc1ccc(-c2c3cc(-c4ccc(-c5sc(-c6ccc(-c7cc8c(-c9ccc(CC)s9)c9sc(-c%10ccc(-c%11sc(-c%12ccc(-c%13cc%14c(-c%15ccc(CC)s%15)c%15sc(-c%16ccc(-c%17sc(-c%18cccs%18)c%18c%17C(=O)c%17c(CC)sc(CC)c%17C%18=O)s%16)cc%15c(-c%15ccc(CC)s%15)c%14s%13)s%12)c%12c%11C(=O)c%11c(CC)sc(CC)c%11C%12=O)s%10)cc9c(-c9ccc(CC)s9)c8s7)s6)c6c5C(=O)c5c(CC)sc(CC)c5C6=O)s4)sc3c(-c3ccc(CC)s3)c3ccsc23)s1,CCCCC(CC1=CC=C(S1)C2=C3C=C(SC3=C(C4=C2SC=C4)C5=CC=C(S5)CC(CCCC)CC)C6=CC=C(S6)C7=C(C(C8=C(SC(CC(CCCC)CC)=C8C9=O)CC(CCCC)CC)=O)C9=C(C%10=CC=CS%10)S7)CC
516,R12-4Cl,R12-4Cl,3,PBDB-T,PBDB-T,10.1021/acs.chemmater.8b05047,0.75,18.5,66.9,9.3,9.2,0.15,sm,fused,12,polymer,N#CC(C#N)=C1C(=CC=2SC3=C(SC=4C=5C=C6C(=CC5C(C7=CC=C(C=C7)CCCCCC)(C8=CC=C(C=C8)CCCCCC)C34)C=9SC%10=C(SC=%11C=%12C=C%13C(=CC%12C(C%14=CC=C(C=C%14)CCCCCC)(C%15=CC=C(C=C%15)CCCCCC)C%10%11)C=%16SC=%17C=C(SC%17C%16C%13(C%18=CC=C(C=C%18)CCCCCC)C%19=CC=C(C=C%19)CCCCCC)C=C%20C(=O)C%21=CC(Cl)=C(Cl)C=C%21C%20=C(C#N)C#N)C9C6(C%22=CC=C(C=C%22)CCCCCC)C%23=CC=C(C=C%23)CCCCCC)C2)C(=O)C%24=CC(Cl)=C(Cl)C=C%241,CCc1ccc(C2(c3ccc(CC)cc3)c3cc4c(cc3-c3sc5cc(/C=C6\C(=O)c7cc(Cl)c(Cl)cc7C6=C(C#N)C#N)sc5c32)C(c2ccc(CC)cc2)(c2ccc(CC)cc2)c2c-4sc3c4c(sc23)-c2cc3c(cc2C4(c2ccc(CC)cc2)c2ccc(CC)cc2)-c2sc4cc(/C=C5\C(=O)c6cc(Cl)c(Cl)cc6C5=C(C#N)C#N)sc4c2C3(c2ccc(CC)cc2)c2ccc(CC)cc2)cc1,CCC(CCCC)CC1=CC=C(S1)C2=C3C(SC(C4=CC=C(S4)C(SC(C5=CC=C(C6=CC7=C(S6)C(C8=CC=C(CC(CCCC)CC)S8)=C9C(SC(C%10=CC=C(S%10)C(SC(C%11=CC=C(C%12=CC%13=C(S%12)C(C%14=CC=C(CC(CCCC)CC)S%14)=C%15C(SC(C%16=CC=C(S%16)C(SC(C%17=CC=CS%17)=C%18C%19=O)=C%18C(C%20=C(CC(CCCC)CC)SC(CC(CCCC)CC)=C%20%19)=O)=C%15)=C%13C%21=CC=C(CC(CCCC)CC)S%21)S%11)=C%22C%23=O)=C%22C(C%24=C(CC(CCCC)CC)SC(CC(CCCC)CC)=C%24%23)=O)=C9)=C7C%25=CC=C(CC(CCCC)CC)S%25)S5)=C%26C%27=O)=C%26C(C%28=C(CC(CCCC)CC)SC(CC(CCCC)CC)=C%28%27)=O)=C3)=C(C%29=CC=C(CC(CCCC)CC)S%29)C%30=C2SC=C%30,CCc1ccc(-c2c3cc(-c4ccc(-c5sc(-c6ccc(-c7cc8c(-c9ccc(CC)s9)c9sc(-c%10ccc(-c%11sc(-c%12ccc(-c%13cc%14c(-c%15ccc(CC)s%15)c%15sc(-c%16ccc(-c%17sc(-c%18cccs%18)c%18c%17C(=O)c%17c(CC)sc(CC)c%17C%18=O)s%16)cc%15c(-c%15ccc(CC)s%15)c%14s%13)s%12)c%12c%11C(=O)c%11c(CC)sc(CC)c%11C%12=O)s%10)cc9c(-c9ccc(CC)s9)c8s7)s6)c6c5C(=O)c5c(CC)sc(CC)c5C6=O)s4)sc3c(-c3ccc(CC)s3)c3ccsc23)s1,CCCCC(CC1=CC=C(S1)C2=C3C=C(SC3=C(C4=C2SC=C4)C5=CC=C(S5)CC(CCCC)CC)C6=CC=C(S6)C7=C(C(C8=C(SC(CC(CCCC)CC)=C8C9=O)CC(CCCC)CC)=O)C9=C(C%10=CC=CS%10)S7)CC
517,R10-4Cl,R10-4Cl,3,PBDB-T,PBDB-T,10.1021/acs.chemmater.8b05047,0.85,18.9,66.6,10.7,10.6,0.12,sm,fused,10,polymer,N#CC(C#N)=C1C(=CC=2SC=3C=4C=C5C(=CC4C(C6=CC=C(C=C6)CCCCCC)(C7=CC=C(C=C7)CCCCCC)C3C2)C=8SC9=C(SC=%10C=%11C=C%12C(=CC%11C(C%13=CC=C(C=C%13)CCCCCC)(C%14=CC=C(C=C%14)CCCCCC)C9%10)C=%15SC(C=C%16C(=O)C%17=CC(Cl)=C(Cl)C=C%17C%16=C(C#N)C#N)=CC%15C%12(C%18=CC=C(C=C%18)CCCCCC)C%19=CC=C(C=C%19)CCCCCC)C8C5(C%20=CC=C(C=C%20)CCCCCC)C%21=CC=C(C=C%21)CCCCCC)C(=O)C%22=CC(Cl)=C(Cl)C=C%221,CCc1ccc(C2(c3ccc(CC)cc3)c3cc4c(cc3-c3sc(/C=C5\C(=O)c6cc(Cl)c(Cl)cc6C5=C(C#N)C#N)cc32)C(c2ccc(CC)cc2)(c2ccc(CC)cc2)c2c-4sc3c4c(sc23)-c2cc3c(cc2C4(c2ccc(CC)cc2)c2ccc(CC)cc2)-c2sc(/C=C4\C(=O)c5cc(Cl)c(Cl)cc5C4=C(C#N)C#N)cc2C3(c2ccc(CC)cc2)c2ccc(CC)cc2)cc1,CCC(CCCC)CC1=CC=C(S1)C2=C3C(SC(C4=CC=C(S4)C(SC(C5=CC=C(C6=CC7=C(S6)C(C8=CC=C(CC(CCCC)CC)S8)=C9C(SC(C%10=CC=C(S%10)C(SC(C%11=CC=C(C%12=CC%13=C(S%12)C(C%14=CC=C(CC(CCCC)CC)S%14)=C%15C(SC(C%16=CC=C(S%16)C(SC(C%17=CC=CS%17)=C%18C%19=O)=C%18C(C%20=C(CC(CCCC)CC)SC(CC(CCCC)CC)=C%20%19)=O)=C%15)=C%13C%21=CC=C(CC(CCCC)CC)S%21)S%11)=C%22C%23=O)=C%22C(C%24=C(CC(CCCC)CC)SC(CC(CCCC)CC)=C%24%23)=O)=C9)=C7C%25=CC=C(CC(CCCC)CC)S%25)S5)=C%26C%27=O)=C%26C(C%28=C(CC(CCCC)CC)SC(CC(CCCC)CC)=C%28%27)=O)=C3)=C(C%29=CC=C(CC(CCCC)CC)S%29)C%30=C2SC=C%30,CCc1ccc(-c2c3cc(-c4ccc(-c5sc(-c6ccc(-c7cc8c(-c9ccc(CC)s9)c9sc(-c%10ccc(-c%11sc(-c%12ccc(-c%13cc%14c(-c%15ccc(CC)s%15)c%15sc(-c%16ccc(-c%17sc(-c%18cccs%18)c%18c%17C(=O)c%17c(CC)sc(CC)c%17C%18=O)s%16)cc%15c(-c%15ccc(CC)s%15)c%14s%13)s%12)c%12c%11C(=O)c%11c(CC)sc(CC)c%11C%12=O)s%10)cc9c(-c9ccc(CC)s9)c8s7)s6)c6c5C(=O)c5c(CC)sc(CC)c5C6=O)s4)sc3c(-c3ccc(CC)s3)c3ccsc23)s1,CCCCC(CC1=CC=C(S1)C2=C3C=C(SC3=C(C4=C2SC=C4)C5=CC=C(S5)CC(CCCC)CC)C6=CC=C(S6)C7=C(C(C8=C(SC(CC(CCCC)CC)=C8C9=O)CC(CCCC)CC)=O)C9=C(C%10=CC=CS%10)S7)CC
518,ITCF,ITCF,49,J71,J71,10.1021/acs.chemmater.8b05327,0.91,18.48,78.8,13.25,12.81,0.24,sm,fused,7,polymer,N#CC(C#N)=C1C(=CC=2SC3=C(SC=4C=5C=C6C(=CC5C(C7=CC=C(C=C7)CCCCCC)(C8=CC=C(C=C8)CCCCCC)C34)C=9SC=%10C=C(SC%10C9C6(C%11=CC=C(C=C%11)CCCCCC)C%12=CC=C(C=C%12)CCCCCC)C=C%13C(=O)C%14=CC(F)=C(C=C%14C%13=C(C#N)C#N)C)C2)C(=O)C%15=CC(F)=C(C=C%151)C,CCc1ccc(C2(c3ccc(CC)cc3)c3cc4c(cc3-c3sc5cc(/C=C6\C(=O)c7cc(C)c(F)cc7C6=C(C#N)C#N)sc5c32)C(c2ccc(CC)cc2)(c2ccc(CC)cc2)c2c-4sc3cc(/C=C4\C(=O)c5cc(C)c(F)cc5C4=C(C#N)C#N)sc23)cc1,CCC[Si](CCC)(CCC)C1=CC=C(S1)C2=C3SC(C4=CC=C(C5=C(C(F)=CC6=NN(CC(CCCCCCCC)CCCCCC)N=C65)F)S4)=CC3=C(C7=CC=C([Si](CCC)(CCC)CCC)S7)C8=C2C=C(S8)C9=CC=C(C(C%10=NN(CC(CCCCCCCC)CCCCCC)N=C%10%11)=C(F)C(F)=C%11C%12=CC=C(S%12)C%13=CC%14=C(C%15=CC=C([Si](CCC)(CCC)CCC)S%15)C%16=C(C(C%17=CC=C([Si](CCC)(CCC)CCC)S%17)=C%14S%13)C=C(S%16)C%18=CC=C(C(C%19=NN(CC(CCCCCCCC)CCCCCC)N=C%19%20)=C(F)C(F)=C%20C%21=CC=C(S%21)C%22=CC%23=C(C%24=CC=C([Si](CCC)(CCC)CCC)S%24)C%25=C(C(C%26=CC=C([Si](CCC)(CCC)CCC)S%26)=C%23S%22)C=C(S%25)C%27=CC=CS%27)S%18)S9,CCN1N=C2C(C3=CC=CS3)=C(C(F)=C(C2=N1)C4=CC=C(S4)C5=CC6=C(C7=C(C(C8=CC=C(S8)[Si](CC)(CC)CC)=C6S5)C=C(C9=CC=C(S9)C%10=C(C(F)=C(C%11=NN(N=C%10%11)CC)C%12=CC=C(S%12)C%13=CC%14=C(C%15=C(C(C%16=CC=C(S%16)[Si](CC)(CC)CC)=C%14S%13)C=C(C%17=CC=C(S%17)C%18=C(C(F)=C(C%19=NN(N=C%18%19)CC)C%20=CC=C(S%20)C%21=CC%22=C(C%23=C(C(C%24=CC=C(S%24)[Si](CC)(CC)CC)=C%22S%21)C=CS%23)C%25=CC=C(S%25)[Si](CC)(CC)CC)F)S%15)C%26=CC=C(S%26)[Si](CC)(CC)CC)F)S7)C%27=CC=C(S%27)[Si](CC)(CC)CC)F,CCCCCCCCC(CN1N=C2C=C(C(F)=C(C2=N1)C3=CC=C(S3)C4=CC5=C(C6=C(C(C7=CC=C(S7)[Si](CCC)(CCC)CCC)=C5S4)C=C(C8=CC=CS8)S6)C9=CC=C(S9)[Si](CCC)(CCC)CCC)F)CCCCCC
519,m-ITTC,m-ITTC,216,J12,J12,10.1021/acs.chemmater.8b05352,0.943,16.64,55.7,8.74,8.31,0.25,sm,fused,7,polymer,N#CC(C#N)=C1C2=CSC=C2C(=O)C1=CC=3SC4=C(SC=5C=6C=C7C(=CC6C(C=8C=CC=C(C8)CCCCCC)(C=9C=CC=C(C9)CCCCCC)C45)C=%10SC=%11C=C(SC%11C%10C7(C=%12C=CC=C(C%12)CCCCCC)C=%13C=CC=C(C%13)CCCCCC)C=C%14C(=O)C%15=CSC=C%15C%14=C(C#N)C#N)C3,CCc1ccc(C2(c3ccc(CC)cc3)c3cc4c(cc3-c3sc5cc(/C=C6\C(=O)c7cscc7C6=C(C#N)C#N)sc5c32)C(c2ccc(CC)cc2)(c2ccc(CC)cc2)c2c-4sc3cc(/C=C4\C(=O)c5cscc5C4=C(C#N)C#N)sc23)cc1,ClC(SC(C1=C2SC(C3=CC=C(C4=C(C(F)=CC5=NN(CC(CCCCCCCC)CCCCCC)N=C54)F)S3)=CC2=C(C6=CC(OCCCCCCCC)=C(Cl)S6)C7=C1C=C(S7)C8=CC=C(C(C9=NN(CC(CCCCCCCC)CCCCCC)N=C9%10)=C(F)C(F)=C%10C%11=CC=C(S%11)C%12=CC%13=C(C%14=CC(OCCCCCCCC)=C(Cl)S%14)C%15=C(C(C%16=CC(OCCCCCCCC)=C(Cl)S%16)=C%13S%12)C=C(S%15)C%17=CC=C(C(C%18=NN(CC(CCCCCCCC)CCCCCC)N=C%18%19)=C(F)C(F)=C%19C%20=CC=C(S%20)C%21=CC%22=C(C%23=CC(OCCCCCCCC)=C(Cl)S%23)C%24=C(C(C%25=CC(OCCCCCCCC)=C(Cl)S%25)=C%22S%21)C=C(S%24)C%26=CC=CS%26)S%17)S8)=C%27)=C%27OCCCCCCCC,CCOc1cc(-c2c3cc(-c4ccc(-c5c(F)c(F)c(-c6ccc(-c7cc8c(-c9cc(OCC)c(Cl)s9)c9sc(-c%10ccc(-c%11c(F)c(F)c(-c%12ccc(-c%13cc%14c(-c%15cc(OCC)c(Cl)s%15)c%15sc(-c%16ccc(-c%17c(F)c(F)c(-c%18cccs%18)c%18nn(CC)nc%17%18)s%16)cc%15c(-c%15cc(OCC)c(Cl)s%15)c%14s%13)s%12)c%12nn(CC)nc%11%12)s%10)cc9c(-c9cc(OCC)c(Cl)s9)c8s7)s6)c6nn(CC)nc56)s4)sc3c(-c3cc(OCC)c(Cl)s3)c3ccsc23)sc1Cl,CCCCCCCCOC1=C(Cl)SC(C2=C3C=C(SC3=C(C4=C2SC(C5=CC=CS5)=C4)C6=CC(OCCCCCCCC)=C(S6)Cl)C7=CC=C(S7)C8=C(C(F)=CC9=NN(N=C89)CC(CCCCCCCC)CCCCCC)F)=C1
519,m-ITTC,m-ITTC,217,J11,J11,10.1021/acs.chemmater.8b05352,0.935,18.05,73,12.32,11.81,0.21,sm,fused,7,polymer,N#CC(C#N)=C1C2=CSC=C2C(=O)C1=CC=3SC4=C(SC=5C=6C=C7C(=CC6C(C=8C=CC=C(C8)CCCCCC)(C=9C=CC=C(C9)CCCCCC)C45)C=%10SC=%11C=C(SC%11C%10C7(C=%12C=CC=C(C%12)CCCCCC)C=%13C=CC=C(C%13)CCCCCC)C=C%14C(=O)C%15=CSC=C%15C%14=C(C#N)C#N)C3,CCc1ccc(C2(c3ccc(CC)cc3)c3cc4c(cc3-c3sc5cc(/C=C6\C(=O)c7cscc7C6=C(C#N)C#N)sc5c32)C(c2ccc(CC)cc2)(c2ccc(CC)cc2)c2c-4sc3cc(/C=C4\C(=O)c5cscc5C4=C(C#N)C#N)sc23)cc1,ClC1=C(CCCCCCCC)C=C(S1)C2=C3SC(C4=CC=C(C5=C(C(F)=CC6=NN(CC(CCCCCCCC)CCCCCC)N=C65)F)S4)=CC3=C(C7=CC(CCCCCCCC)=C(Cl)S7)C8=C2C=C(S8)C9=CC=C(C(C%10=NN(CC(CCCCCCCC)CCCCCC)N=C%10%11)=C(F)C(F)=C%11C%12=CC=C(S%12)C%13=CC%14=C(C%15=CC(CCCCCCCC)=C(Cl)S%15)C%16=C(C(C%17=CC(CCCCCCCC)=C(Cl)S%17)=C%14S%13)C=C(S%16)C%18=CC=C(C(C%19=NN(CC(CCCCCCCC)CCCCCC)N=C%19%20)=C(F)C(F)=C%20C%21=CC=C(S%21)C%22=CC%23=C(C%24=CC(CCCCCCCC)=C(Cl)S%24)C%25=C(C(C%26=CC(CCCCCCCC)=C(Cl)S%26)=C%23S%22)C=C(S%25)C%27=CC=CS%27)S%18)S9,CCc1cc(-c2c3cc(-c4ccc(-c5c(F)c(F)c(-c6ccc(-c7cc8c(-c9cc(CC)c(Cl)s9)c9sc(-c%10ccc(-c%11c(F)c(F)c(-c%12ccc(-c%13cc%14c(-c%15cc(CC)c(Cl)s%15)c%15sc(-c%16ccc(-c%17c(F)c(F)c(-c%18cccs%18)c%18nn(CC)nc%17%18)s%16)cc%15c(-c%15cc(CC)c(Cl)s%15)c%14s%13)s%12)c%12nn(CC)nc%11%12)s%10)cc9c(-c9cc(CC)c(Cl)s9)c8s7)s6)c6nn(CC)nc56)s4)sc3c(-c3cc(CC)c(Cl)s3)c3ccsc23)sc1Cl,CCCCCCCCC1=C(Cl)SC(C2=C3C=C(SC3=C(C4=C2SC(C5=CC=CS5)=C4)C6=CC(CCCCCCCC)=C(S6)Cl)C7=CC=C(S7)C8=C(C(F)=CC9=NN(N=C89)CC(CCCCCCCC)CCCCCC)F)=C1
520,C8-ITCC,C8-ITCC,12,PBDB-TF,"PBDB-TF, PM6, PBDB-T-2F, PBDB-T2F, PBDBT-F",10.1021/acs.chemmater.9b00980,1.04,16.1,63,10.8,10.5,0.2,sm,fused,7,polymer,N#CC(C#N)=C1C=2SC=CC2C(=O)C1=CC=3SC4=C(SC=5C=6C=C7C(=CC6C(C45)(CCCCCCCC)CCCCCCCC)C=8SC=9C=C(SC9C8C7(CCCCCCCC)CCCCCCCC)C=C%10C(=O)C=%11C=CSC%11C%10=C(C#N)C#N)C3,CCC1(CC)c2cc3c(cc2-c2sc4cc(/C=C5\C(=O)c6sccc6C5=C(C#N)C#N)sc4c21)C(CC)(CC)c1c-3sc2cc(/C=C3\C(=O)c4ccsc4C3=C(C#N)C#N)sc12,FC1=C(CC(CCCC)CC)SC(C2=C3C(SC(C4=CC=C(S4)C(SC(C5=CC=C(C6=CC7=C(S6)C(C8=CC(F)=C(CC(CCCC)CC)S8)=C9C(SC(C%10=CC=C(S%10)C(SC(C%11=CC=C(C%12=CC%13=C(S%12)C(C%14=CC(F)=C(CC(CCCC)CC)S%14)=C%15C(SC(C%16=CC=C(S%16)C(SC(C%17=CC=CS%17)=C%18C%19=O)=C%18C(C%20=C(CC(CCCC)CC)SC(CC(CCCC)CC)=C%20%19)=O)=C%15)=C%13C%21=CC(F)=C(CC(CCCC)CC)S%21)S%11)=C%22C%23=O)=C%22C(C%24=C(CC(CCCC)CC)SC(CC(CCCC)CC)=C%24%23)=O)=C9)=C7C%25=CC(F)=C(CC(CCCC)CC)S%25)S5)=C%26C%27=O)=C%26C(C%28=C(CC(CCCC)CC)SC(CC(CCCC)CC)=C%28%27)=O)=C3)=C(C%29=CC(F)=C(CC(CCCC)CC)S%29)C%30=C2SC=C%30)=C1,CCc1sc(-c2c3cc(-c4ccc(-c5sc(-c6ccc(-c7cc8c(-c9cc(F)c(CC)s9)c9sc(-c%10ccc(-c%11sc(-c%12ccc(-c%13cc%14c(-c%15cc(F)c(CC)s%15)c%15sc(-c%16ccc(-c%17sc(-c%18cccs%18)c%18c%17C(=O)c%17c(CC)sc(CC)c%17C%18=O)s%16)cc%15c(-c%15cc(F)c(CC)s%15)c%14s%13)s%12)c%12c%11C(=O)c%11c(CC)sc(CC)c%11C%12=O)s%10)cc9c(-c9cc(F)c(CC)s9)c8s7)s6)c6c5C(=O)c5c(CC)sc(CC)c5C6=O)s4)sc3c(-c3cc(F)c(CC)s3)c3ccsc23)cc1F,CCCCC(CC1=C(F)C=C(C2=C3C=C(SC3=C(C4=C2SC=C4)C5=CC(F)=C(S5)CC(CCCC)CC)C6=CC=C(S6)C7=C(C(C8=C(SC(CC(CCCC)CC)=C8C9=O)CC(CCCC)CC)=O)C9=C(C%10=CC=CS%10)S7)S1)CC
