Repository: brigreens/Meta-analysis_OSCs

This repository contains the data files and analysis notebooks to support the paper "Meta-Analysis of Molecular Design Strategies for Non-Fullerene Acceptor Based Organic Solar Cell Materials" (DOI: 10.26434/chemrxiv-2024-w29b1)

File: OSC_dataset_metaanalysis.csv (part 54 of 76)
NFA_ID,reported_acceptor,NFA_other_names,don_ID,reported_donor,don_other_names,DOI,Voc,Jsc,FF,PCE_max,PCE_avg,PCE_std,acceptor_type,acceptor_class,fused_rings_in_core,donor_type,acc_SMILES_sidechains,acc_SMILES_shortened_sidechains,don_SMILES_sidechains,don_SMILES_shortened_sidechains,don_mon_SMILES
521,C8-ITCC-Cl,C8-ITCC-Cl,12,PBDB-TF,"PBDB-TF, PM6, PBDB-T-2F, PBDB-T2F, PBDBT-F",10.1021/acs.chemmater.9b00980,0.95,17.9,73,12.7,12.4,0.2,sm,fused,7,polymer,N#CC(C#N)=C1C(=CC=2SC3=C(SC=4C=5C=C6C(=CC5C(C34)(CCCCCCCC)CCCCCCCC)C=7SC=8C=C(SC8C7C6(CCCCCCCC)CCCCCCCC)C=C9C(=O)C=%10SC(Cl)=CC%10C9=C(C#N)C#N)C2)C(=O)C=%11SC(Cl)=CC%111,CCC1(CC)c2cc3c(cc2-c2sc4cc(/C=C5\C(=O)c6sc(Cl)cc6C5=C(C#N)C#N)sc4c21)C(CC)(CC)c1c-3sc2cc(/C=C3\C(=O)c4cc(Cl)sc4C3=C(C#N)C#N)sc12,FC1=C(CC(CCCC)CC)SC(C2=C3C(SC(C4=CC=C(S4)C(SC(C5=CC=C(C6=CC7=C(S6)C(C8=CC(F)=C(CC(CCCC)CC)S8)=C9C(SC(C%10=CC=C(S%10)C(SC(C%11=CC=C(C%12=CC%13=C(S%12)C(C%14=CC(F)=C(CC(CCCC)CC)S%14)=C%15C(SC(C%16=CC=C(S%16)C(SC(C%17=CC=CS%17)=C%18C%19=O)=C%18C(C%20=C(CC(CCCC)CC)SC(CC(CCCC)CC)=C%20%19)=O)=C%15)=C%13C%21=CC(F)=C(CC(CCCC)CC)S%21)S%11)=C%22C%23=O)=C%22C(C%24=C(CC(CCCC)CC)SC(CC(CCCC)CC)=C%24%23)=O)=C9)=C7C%25=CC(F)=C(CC(CCCC)CC)S%25)S5)=C%26C%27=O)=C%26C(C%28=C(CC(CCCC)CC)SC(CC(CCCC)CC)=C%28%27)=O)=C3)=C(C%29=CC(F)=C(CC(CCCC)CC)S%29)C%30=C2SC=C%30)=C1,CCc1sc(-c2c3cc(-c4ccc(-c5sc(-c6ccc(-c7cc8c(-c9cc(F)c(CC)s9)c9sc(-c%10ccc(-c%11sc(-c%12ccc(-c%13cc%14c(-c%15cc(F)c(CC)s%15)c%15sc(-c%16ccc(-c%17sc(-c%18cccs%18)c%18c%17C(=O)c%17c(CC)sc(CC)c%17C%18=O)s%16)cc%15c(-c%15cc(F)c(CC)s%15)c%14s%13)s%12)c%12c%11C(=O)c%11c(CC)sc(CC)c%11C%12=O)s%10)cc9c(-c9cc(F)c(CC)s9)c8s7)s6)c6c5C(=O)c5c(CC)sc(CC)c5C6=O)s4)sc3c(-c3cc(F)c(CC)s3)c3ccsc23)cc1F,CCCCC(CC1=C(F)C=C(C2=C3C=C(SC3=C(C4=C2SC=C4)C5=CC(F)=C(S5)CC(CCCC)CC)C6=CC=C(S6)C7=C(C(C8=C(SC(CC(CCCC)CC)=C8C9=O)CC(CCCC)CC)=O)C9=C(C%10=CC=CS%10)S7)S1)CC
522,TRID-4F,TRID-4F,12,PBDB-T-2F,"PBDB-TF, PM6, PBDB-T-2F, PBDB-T2F, PBDBT-F",10.1021/acs.chemmater.9b01242,0.89,18.45,75,12.33,11.95,0.19,sm,fused,7,polymer,N#C/C(C#N)=C1C(C=C(C(F)=C2)F)=C2C(C/1=C\C(S3)=CC([Se]4)=C3C5=C4C(C=C(C6=C7)C(C8=C6[Se]C9=C8SC(/C=C%10C(C%11=C(C=C(C(F)=C%11)F)C\%10=C(C#N)\C#N)=O)=C9)(C%12=CC=C(C=C%12)CCCCCC)C%13=CC=C(C=C%13)CCCCCC)=C7C5(C%14=CC=C(C=C%14)CCCCCC)C(C=C%15)=CC=C%15CCCCCC)=O,CCC1=CC=C(C2(C3=C(C4=C2C5=C(C=C(S5)/C=C6C(C7=C(C\6=C(C#N)/C#N)C=C(F)C(F)=C7)=O)[Se]4)C=C(C(C8=CC=C(CC)C=C8)(C9=C%10[Se]C%11=C9SC(/C=C%12C(C%13=C(C\%12=C(C#N)/C#N)C=C(F)C(F)=C%13)=O)=C%11)C%14=CC=C(CC)C=C%14)C%10=C3)C%15=CC=C(CC)C=C%15)C=C1,FC1=C(CC(CCCC)CC)SC(C2=C3C(SC(C4=CC=C(S4)C(SC(C5=CC=C(C6=CC7=C(S6)C(C8=CC(F)=C(CC(CCCC)CC)S8)=C9C(SC(C%10=CC=C(S%10)C(SC(C%11=CC=C(C%12=CC%13=C(S%12)C(C%14=CC(F)=C(CC(CCCC)CC)S%14)=C%15C(SC(C%16=CC=C(S%16)C(SC(C%17=CC=CS%17)=C%18C%19=O)=C%18C(C%20=C(CC(CCCC)CC)SC(CC(CCCC)CC)=C%20%19)=O)=C%15)=C%13C%21=CC(F)=C(CC(CCCC)CC)S%21)S%11)=C%22C%23=O)=C%22C(C%24=C(CC(CCCC)CC)SC(CC(CCCC)CC)=C%24%23)=O)=C9)=C7C%25=CC(F)=C(CC(CCCC)CC)S%25)S5)=C%26C%27=O)=C%26C(C%28=C(CC(CCCC)CC)SC(CC(CCCC)CC)=C%28%27)=O)=C3)=C(C%29=CC(F)=C(CC(CCCC)CC)S%29)C%30=C2SC=C%30)=C1,CCc1sc(-c2c3cc(-c4ccc(-c5sc(-c6ccc(-c7cc8c(-c9cc(F)c(CC)s9)c9sc(-c%10ccc(-c%11sc(-c%12ccc(-c%13cc%14c(-c%15cc(F)c(CC)s%15)c%15sc(-c%16ccc(-c%17sc(-c%18cccs%18)c%18c%17C(=O)c%17c(CC)sc(CC)c%17C%18=O)s%16)cc%15c(-c%15cc(F)c(CC)s%15)c%14s%13)s%12)c%12c%11C(=O)c%11c(CC)sc(CC)c%11C%12=O)s%10)cc9c(-c9cc(F)c(CC)s9)c8s7)s6)c6c5C(=O)c5c(CC)sc(CC)c5C6=O)s4)sc3c(-c3cc(F)c(CC)s3)c3ccsc23)cc1F,CCCCC(CC1=C(F)C=C(C2=C3C=C(SC3=C(C4=C2SC=C4)C5=CC(F)=C(S5)CC(CCCC)CC)C6=CC=C(S6)C7=C(C(C8=C(SC(CC(CCCC)CC)=C8C9=O)CC(CCCC)CC)=O)C9=C(C%10=CC=CS%10)S7)S1)CC
523,SRID-4F,SRID-4F,12,PBDB-T-2F,"PBDB-TF, PM6, PBDB-T-2F, PBDB-T2F, PBDBT-F",10.1021/acs.chemmater.9b01242,0.846,20.21,75.2,13.05,12.78,0.25,sm,fused,7,polymer,N#C/C(C#N)=C1C(C=C(C(F)=C2)F)=C2C(C/1=C\C([Se]3)=CC(S4)=C3C5=C4C(C=C(C6=C7)C(C8=C6SC9=C8[Se]C(/C=C%10C(C%11=C(C=C(C(F)=C%11)F)C\%10=C(C#N)\C#N)=O)=C9)(C%12=CC=C(C=C%12)CCCCCC)C%13=CC=C(C=C%13)CCCCCC)=C7C5(C%14=CC=C(C=C%14)CCCCCC)C(C=C%15)=CC=C%15CCCCCC)=O,CCC1=CC=C(C2(C3=C(C4=C2C5=C(C=C([Se]5)/C=C6C(C7=C(C\6=C(C#N)/C#N)C=C(F)C(F)=C7)=O)S4)C=C(C(C8=CC=C(CC)C=C8)(C9=C%10SC%11=C9[Se]C(/C=C%12C(C%13=C(C\%12=C(C#N)/C#N)C=C(F)C(F)=C%13)=O)=C%11)C%14=CC=C(CC)C=C%14)C%10=C3)C%15=CC=C(CC)C=C%15)C=C1,FC1=C(CC(CCCC)CC)SC(C2=C3C(SC(C4=CC=C(S4)C(SC(C5=CC=C(C6=CC7=C(S6)C(C8=CC(F)=C(CC(CCCC)CC)S8)=C9C(SC(C%10=CC=C(S%10)C(SC(C%11=CC=C(C%12=CC%13=C(S%12)C(C%14=CC(F)=C(CC(CCCC)CC)S%14)=C%15C(SC(C%16=CC=C(S%16)C(SC(C%17=CC=CS%17)=C%18C%19=O)=C%18C(C%20=C(CC(CCCC)CC)SC(CC(CCCC)CC)=C%20%19)=O)=C%15)=C%13C%21=CC(F)=C(CC(CCCC)CC)S%21)S%11)=C%22C%23=O)=C%22C(C%24=C(CC(CCCC)CC)SC(CC(CCCC)CC)=C%24%23)=O)=C9)=C7C%25=CC(F)=C(CC(CCCC)CC)S%25)S5)=C%26C%27=O)=C%26C(C%28=C(CC(CCCC)CC)SC(CC(CCCC)CC)=C%28%27)=O)=C3)=C(C%29=CC(F)=C(CC(CCCC)CC)S%29)C%30=C2SC=C%30)=C1,CCc1sc(-c2c3cc(-c4ccc(-c5sc(-c6ccc(-c7cc8c(-c9cc(F)c(CC)s9)c9sc(-c%10ccc(-c%11sc(-c%12ccc(-c%13cc%14c(-c%15cc(F)c(CC)s%15)c%15sc(-c%16ccc(-c%17sc(-c%18cccs%18)c%18c%17C(=O)c%17c(CC)sc(CC)c%17C%18=O)s%16)cc%15c(-c%15cc(F)c(CC)s%15)c%14s%13)s%12)c%12c%11C(=O)c%11c(CC)sc(CC)c%11C%12=O)s%10)cc9c(-c9cc(F)c(CC)s9)c8s7)s6)c6c5C(=O)c5c(CC)sc(CC)c5C6=O)s4)sc3c(-c3cc(F)c(CC)s3)c3ccsc23)cc1F,CCCCC(CC1=C(F)C=C(C2=C3C=C(SC3=C(C4=C2SC=C4)C5=CC(F)=C(S5)CC(CCCC)CC)C6=CC=C(S6)C7=C(C(C8=C(SC(CC(CCCC)CC)=C8C9=O)CC(CCCC)CC)=O)C9=C(C%10=CC=CS%10)S7)S1)CC
524,NITV,NITV,3,PBDB-T,PBDB-T,10.1021/acs.chemmater.9b03329,1.12,8.08,53,4.8,4.3,0.3,sm,unfused,4,polymer,O=C1C2=CC=C3C(=O)N(C(=O)C4=CC=C(C1=CC=5SC(C=CC=6SC(C=C7C(=O)C8=CC=C9C(=O)N(C(=O)C%10=CC=C7C8=C9%10)CC(CC)CCCC)=CC6CC(CC)CCCC)=C(C5)CC(CC)CCCC)C2=C34)CC(CC)CCCC,CC(C)Cc1cc(/C=c2\c(=O)c3ccc4c5c(ccc2c53)C(=O)N(CC(C)C)C4=O)sc1/C=C/c1sc(/C=c2\c(=O)c3ccc4c5c(ccc2c53)C(=O)N(CC(C)C)C4=O)cc1CC(C)C,CCC(CCCC)CC1=CC=C(S1)C2=C3C(SC(C4=CC=C(S4)C(SC(C5=CC=C(C6=CC7=C(S6)C(C8=CC=C(CC(CCCC)CC)S8)=C9C(SC(C%10=CC=C(S%10)C(SC(C%11=CC=C(C%12=CC%13=C(S%12)C(C%14=CC=C(CC(CCCC)CC)S%14)=C%15C(SC(C%16=CC=C(S%16)C(SC(C%17=CC=CS%17)=C%18C%19=O)=C%18C(C%20=C(CC(CCCC)CC)SC(CC(CCCC)CC)=C%20%19)=O)=C%15)=C%13C%21=CC=C(CC(CCCC)CC)S%21)S%11)=C%22C%23=O)=C%22C(C%24=C(CC(CCCC)CC)SC(CC(CCCC)CC)=C%24%23)=O)=C9)=C7C%25=CC=C(CC(CCCC)CC)S%25)S5)=C%26C%27=O)=C%26C(C%28=C(CC(CCCC)CC)SC(CC(CCCC)CC)=C%28%27)=O)=C3)=C(C%29=CC=C(CC(CCCC)CC)S%29)C%30=C2SC=C%30,CCc1ccc(-c2c3cc(-c4ccc(-c5sc(-c6ccc(-c7cc8c(-c9ccc(CC)s9)c9sc(-c%10ccc(-c%11sc(-c%12ccc(-c%13cc%14c(-c%15ccc(CC)s%15)c%15sc(-c%16ccc(-c%17sc(-c%18cccs%18)c%18c%17C(=O)c%17c(CC)sc(CC)c%17C%18=O)s%16)cc%15c(-c%15ccc(CC)s%15)c%14s%13)s%12)c%12c%11C(=O)c%11c(CC)sc(CC)c%11C%12=O)s%10)cc9c(-c9ccc(CC)s9)c8s7)s6)c6c5C(=O)c5c(CC)sc(CC)c5C6=O)s4)sc3c(-c3ccc(CC)s3)c3ccsc23)s1,CCCCC(CC1=CC=C(S1)C2=C3C=C(SC3=C(C4=C2SC=C4)C5=CC=C(S5)CC(CCCC)CC)C6=CC=C(S6)C7=C(C(C8=C(SC(CC(CCCC)CC)=C8C9=O)CC(CCCC)CC)=O)C9=C(C%10=CC=CS%10)S7)CC
525,NIDT,NIDT,3,PBDB-T,PBDB-T,10.1021/acs.chemmater.9b03329,1.14,13.28,66,10,9.5,0.3,sm,fused,7,polymer,O=C1C2=CC=C3C(=O)N(C(=O)C4=CC=C(C1=CC=5SC6=C(SC=7C=8C=C9C(=CC8C(C%10=CC=C(C=C%10)CCCCCC)(C%11=CC=C(C=C%11)CCCCCC)C67)C=%12SC=%13C=C(SC%13C%12C9(C%14=CC=C(C=C%14)CCCCCC)C%15=CC=C(C=C%15)CCCCCC)C=C%16C(=O)C%17=CC=C%18C(=O)N(C(=O)C%19=CC=C%16C%17=C%18%19)CC(CC)CCCC)C5)C2=C34)CC(CC)CCCC,CCc1ccc(C2(c3ccc(CC)cc3)c3cc4c(cc3-c3sc5cc(/C=c6\c(=O)c7ccc8c9c(ccc6c97)C(=O)N(CC(C)C)C8=O)sc5c32)C(c2ccc(CC)cc2)(c2ccc(CC)cc2)c2c-4sc3cc(/C=c4\c(=O)c5ccc6c7c(ccc4c75)C(=O)N(CC(C)C)C6=O)sc23)cc1,CCC(CCCC)CC1=CC=C(S1)C2=C3C(SC(C4=CC=C(S4)C(SC(C5=CC=C(C6=CC7=C(S6)C(C8=CC=C(CC(CCCC)CC)S8)=C9C(SC(C%10=CC=C(S%10)C(SC(C%11=CC=C(C%12=CC%13=C(S%12)C(C%14=CC=C(CC(CCCC)CC)S%14)=C%15C(SC(C%16=CC=C(S%16)C(SC(C%17=CC=CS%17)=C%18C%19=O)=C%18C(C%20=C(CC(CCCC)CC)SC(CC(CCCC)CC)=C%20%19)=O)=C%15)=C%13C%21=CC=C(CC(CCCC)CC)S%21)S%11)=C%22C%23=O)=C%22C(C%24=C(CC(CCCC)CC)SC(CC(CCCC)CC)=C%24%23)=O)=C9)=C7C%25=CC=C(CC(CCCC)CC)S%25)S5)=C%26C%27=O)=C%26C(C%28=C(CC(CCCC)CC)SC(CC(CCCC)CC)=C%28%27)=O)=C3)=C(C%29=CC=C(CC(CCCC)CC)S%29)C%30=C2SC=C%30,CCc1ccc(-c2c3cc(-c4ccc(-c5sc(-c6ccc(-c7cc8c(-c9ccc(CC)s9)c9sc(-c%10ccc(-c%11sc(-c%12ccc(-c%13cc%14c(-c%15ccc(CC)s%15)c%15sc(-c%16ccc(-c%17sc(-c%18cccs%18)c%18c%17C(=O)c%17c(CC)sc(CC)c%17C%18=O)s%16)cc%15c(-c%15ccc(CC)s%15)c%14s%13)s%12)c%12c%11C(=O)c%11c(CC)sc(CC)c%11C%12=O)s%10)cc9c(-c9ccc(CC)s9)c8s7)s6)c6c5C(=O)c5c(CC)sc(CC)c5C6=O)s4)sc3c(-c3ccc(CC)s3)c3ccsc23)s1,CCCCC(CC1=CC=C(S1)C2=C3C=C(SC3=C(C4=C2SC=C4)C5=CC=C(S5)CC(CCCC)CC)C6=CC=C(S6)C7=C(C(C8=C(SC(CC(CCCC)CC)=C8C9=O)CC(CCCC)CC)=O)C9=C(C%10=CC=CS%10)S7)CC
526,NIBT,NIBT,3,PBDB-T,PBDB-T,10.1021/acs.chemmater.9b03329,1.04,17.34,60,10.8,10.4,0.21,sm,fused,5,polymer,O=C1C2=CC=C3C(=O)N(C(=O)C4=CC=C(C1=CC5=CC=C(C=6SC=7C=8C=C9C(=CC8C(C%10=CC=C(C=C%10)CCCCCCCC)(C%11=CC=C(C=C%11)CCCCCCCC)C7C6)C=%12SC(=CC%12C9(C%13=CC=C(C=C%13)CCCCCCCC)C%14=CC=C(C=C%14)CCCCCCCC)C%15=CC=C(C=C%16C(=O)C%17=CC=C%18C(=O)N(C(=O)C%19=CC=C%16C%17=C%18%19)CC(CC)CCCC)C%20=NSN=C%20%15)C%21=NSN=C5%21)C2=C34)CC(CC)CCCC,CCc1ccc(C2(c3ccc(CC)cc3)c3cc4c(cc3-c3sc(-c5ccc(/C=c6\c(=O)c7ccc8c9c(ccc6c97)C(=O)N(CC(C)C)C8=O)c6nsnc56)cc32)C(c2ccc(CC)cc2)(c2ccc(CC)cc2)c2cc(-c3ccc(/C=c5\c(=O)c6ccc7c8c(ccc5c86)C(=O)N(CC(C)C)C7=O)c5nsnc35)sc2-4)cc1,CCC(CCCC)CC1=CC=C(S1)C2=C3C(SC(C4=CC=C(S4)C(SC(C5=CC=C(C6=CC7=C(S6)C(C8=CC=C(CC(CCCC)CC)S8)=C9C(SC(C%10=CC=C(S%10)C(SC(C%11=CC=C(C%12=CC%13=C(S%12)C(C%14=CC=C(CC(CCCC)CC)S%14)=C%15C(SC(C%16=CC=C(S%16)C(SC(C%17=CC=CS%17)=C%18C%19=O)=C%18C(C%20=C(CC(CCCC)CC)SC(CC(CCCC)CC)=C%20%19)=O)=C%15)=C%13C%21=CC=C(CC(CCCC)CC)S%21)S%11)=C%22C%23=O)=C%22C(C%24=C(CC(CCCC)CC)SC(CC(CCCC)CC)=C%24%23)=O)=C9)=C7C%25=CC=C(CC(CCCC)CC)S%25)S5)=C%26C%27=O)=C%26C(C%28=C(CC(CCCC)CC)SC(CC(CCCC)CC)=C%28%27)=O)=C3)=C(C%29=CC=C(CC(CCCC)CC)S%29)C%30=C2SC=C%30,CCc1ccc(-c2c3cc(-c4ccc(-c5sc(-c6ccc(-c7cc8c(-c9ccc(CC)s9)c9sc(-c%10ccc(-c%11sc(-c%12ccc(-c%13cc%14c(-c%15ccc(CC)s%15)c%15sc(-c%16ccc(-c%17sc(-c%18cccs%18)c%18c%17C(=O)c%17c(CC)sc(CC)c%17C%18=O)s%16)cc%15c(-c%15ccc(CC)s%15)c%14s%13)s%12)c%12c%11C(=O)c%11c(CC)sc(CC)c%11C%12=O)s%10)cc9c(-c9ccc(CC)s9)c8s7)s6)c6c5C(=O)c5c(CC)sc(CC)c5C6=O)s4)sc3c(-c3ccc(CC)s3)c3ccsc23)s1,CCCCC(CC1=CC=C(S1)C2=C3C=C(SC3=C(C4=C2SC=C4)C5=CC=C(S5)CC(CCCC)CC)C6=CC=C(S6)C7=C(C(C8=C(SC(CC(CCCC)CC)=C8C9=O)CC(CCCC)CC)=O)C9=C(C%10=CC=CS%10)S7)CC
527,TPD3,TPD3,10,J52-Cl,"L68, J52-Cl, J52-2Cl, PBT2Cls-Bz, PBZ-Cl",10.1021/acs.jpcc.0c02111,0.97,12.69,62,7.58,7.58,,sm,fused,5,polymer,N#CC(C#N)=C1SC(=CC=2SC(C=3SC=4C=5C=C6C(=CC5C(C7=CC=C(C=C7)CCCCCC)(C8=CC=C(C=C8)CCCCCC)C4C3)C=9SC(=CC9C6(C%10=CC=C(C=C%10)CCCCCC)C%11=CC=C(C=C%11)CCCCCC)C=%12SC(C=C%13SC(=C(C#N)C#N)N(C%13=O)CC)=C%14C(=O)N(C(=O)C%12%14)CCCCCCCC)=C%15C(=O)N(C(=O)C2%15)CCCCCCCC)C(=O)N1CC,CCc1ccc(C2(c3ccc(CC)cc3)c3cc4c(cc3-c3sc(-c5sc(/C=c6/sc(=C(C#N)C#N)n(CC)c6=O)c6c5C(=O)N(CC)C6=O)cc32)C(c2ccc(CC)cc2)(c2ccc(CC)cc2)c2cc(-c3sc(/C=c5/sc(=C(C#N)C#N)n(CC)c5=O)c5c3C(=O)N(CC)C5=O)sc2-4)cc1,ClC1=C(CC(CCCC)CC)SC(C2=C3SC(C4=CC=C(C5=C(C(F)=CC6=NN(CC(CCCCCCCC)CCCCCC)N=C65)F)S4)=CC3=C(C7=CC(Cl)=C(CC(CCCC)CC)S7)C8=C2C=C(S8)C9=CC=C(C(C%10=NN(CC(CCCCCCCC)CCCCCC)N=C%10%11)=C(F)C(F)=C%11C%12=CC=C(S%12)C%13=CC%14=C(C%15=CC(Cl)=C(CC(CCCC)CC)S%15)C%16=C(C(C%17=CC(Cl)=C(CC(CCCC)CC)S%17)=C%14S%13)C=C(S%16)C%18=CC=C(C(C%19=NN(CC(CCCCCCCC)CCCCCC)N=C%19%20)=C(F)C(F)=C%20C%21=CC=C(S%21)C%22=CC%23=C(C%24=CC(Cl)=C(CC(CCCC)CC)S%24)C%25=C(C(C%26=CC(Cl)=C(CC(CCCC)CC)S%26)=C%23S%22)C=C(S%25)C%27=CC=CS%27)S%18)S9)=C1,CCc1sc(-c2c3cc(-c4ccc(-c5c(F)c(F)c(-c6ccc(-c7cc8c(-c9cc(Cl)c(CC)s9)c9sc(-c%10ccc(-c%11c(F)c(F)c(-c%12ccc(-c%13cc%14c(-c%15cc(Cl)c(CC)s%15)c%15sc(-c%16ccc(-c%17c(F)c(F)c(-c%18cccs%18)c%18nn(CC)nc%17%18)s%16)cc%15c(-c%15cc(Cl)c(CC)s%15)c%14s%13)s%12)c%12nn(CC)nc%11%12)s%10)cc9c(-c9cc(Cl)c(CC)s9)c8s7)s6)c6nn(CC)nc56)s4)sc3c(-c3cc(Cl)c(CC)s3)c3ccsc23)cc1Cl,CCCCCCCCC(CN1N=C2C=C(C(F)=C(C2=N1)C3=CC=C(S3)C4=CC5=C(C6=C(C(C7=CC(Cl)=C(S7)CC(CCCC)CC)=C5S4)C=C(C8=CC=CS8)S6)C9=CC(Cl)=C(S9)CC(CCCC)CC)F)CCCCCC
528,TPBT-RCN,TPBT-RCN,0,P3HT,P3HT,10.1021/acs.jpcc.0c07162,0.81,10.29,61.44,5.11,4.78,0.19,sm,y,8,polymer,CCCCCCCCCCCC1=C(/C=C2S/C(N(CC)C/2=O)=C(C#N)\C#N)SC3=C1SC4=C3N(CC(CCCC)CC)C5=C4C6=NSN=C6C7=C5N(CC(CCCC)CC)C8=C7SC9=C8SC(/C=C%10S/C(N(CC)C/%10=O)=C(C#N)\C#N)=C9CCCCCCCCCCC,CCc1c(/C=c2/sc(=C(C#N)C#N)n(CC)c2=O)sc2c1sc1c3c4nsnc4c4c5sc6c(CC)c(/C=c7/sc(=C(C#N)C#N)n(CC)c7=O)sc6c5n(CC)c4c3n(CC)c21,CCCCCCC1=CSC(C2=C(CCCCCC)C=C(C3=C(CCCCCC)C=C(C4=C(CCCCCC)C=C(C5=C(CCCCCC)C=C(C6=C(CCCCCC)C=CS6)S5)S4)S3)S2)=C1,CCc1cc(C)sc1-c1sc(-c2cc(CC)c(-c3sc(-c4cc(CC)c(-c5sc(C)cc5CC)s4)cc3CC)s2)cc1CC,CCCCCCC1=CSC=C1
529,ICPDT-4F,ICPDT-4F,3,PBDB-T,PBDB-T,10.1021/acs.jpcc.0c09663,0.78,19.87,63.3,9.8,9.8,0.09,sm,fused,9,polymer,N#CC(C#N)=C1C(=CC=2SC=3C=4SC=5C=6C=C7C(=CC6C(C8=CC=C(C=C8)CCCCCC)(C9=CC=C(C=C9)CCCCCC)C5C4C(C3C2)(CCC)CCC)C=%10SC=%11C=%12SC(C=C%13C(=O)C%14=CC(F)=C(F)C=C%14C%13=C(C#N)C#N)=CC%12C(C%11C%10C7(C%15=CC=C(C=C%15)CCCCCC)C%16=CC=C(C=C%16)CCCCCC)(CCC)CCC)C(=O)C%17=CC(F)=C(F)C=C%171,CCc1ccc(C2(c3ccc(CC)cc3)c3cc4c(cc3-c3sc5c(c32)C(CC)(CC)c2cc(/C=C3\C(=O)c6cc(F)c(F)cc6C3=C(C#N)C#N)sc2-5)C(c2ccc(CC)cc2)(c2ccc(CC)cc2)c2c-4sc3c2C(CC)(CC)c2cc(/C=C4\C(=O)c5cc(F)c(F)cc5C4=C(C#N)C#N)sc2-3)cc1,CCC(CCCC)CC1=CC=C(S1)C2=C3C(SC(C4=CC=C(S4)C(SC(C5=CC=C(C6=CC7=C(S6)C(C8=CC=C(CC(CCCC)CC)S8)=C9C(SC(C%10=CC=C(S%10)C(SC(C%11=CC=C(C%12=CC%13=C(S%12)C(C%14=CC=C(CC(CCCC)CC)S%14)=C%15C(SC(C%16=CC=C(S%16)C(SC(C%17=CC=CS%17)=C%18C%19=O)=C%18C(C%20=C(CC(CCCC)CC)SC(CC(CCCC)CC)=C%20%19)=O)=C%15)=C%13C%21=CC=C(CC(CCCC)CC)S%21)S%11)=C%22C%23=O)=C%22C(C%24=C(CC(CCCC)CC)SC(CC(CCCC)CC)=C%24%23)=O)=C9)=C7C%25=CC=C(CC(CCCC)CC)S%25)S5)=C%26C%27=O)=C%26C(C%28=C(CC(CCCC)CC)SC(CC(CCCC)CC)=C%28%27)=O)=C3)=C(C%29=CC=C(CC(CCCC)CC)S%29)C%30=C2SC=C%30,CCc1ccc(-c2c3cc(-c4ccc(-c5sc(-c6ccc(-c7cc8c(-c9ccc(CC)s9)c9sc(-c%10ccc(-c%11sc(-c%12ccc(-c%13cc%14c(-c%15ccc(CC)s%15)c%15sc(-c%16ccc(-c%17sc(-c%18cccs%18)c%18c%17C(=O)c%17c(CC)sc(CC)c%17C%18=O)s%16)cc%15c(-c%15ccc(CC)s%15)c%14s%13)s%12)c%12c%11C(=O)c%11c(CC)sc(CC)c%11C%12=O)s%10)cc9c(-c9ccc(CC)s9)c8s7)s6)c6c5C(=O)c5c(CC)sc(CC)c5C6=O)s4)sc3c(-c3ccc(CC)s3)c3ccsc23)s1,CCCCC(CC1=CC=C(S1)C2=C3C=C(SC3=C(C4=C2SC=C4)C5=CC=C(S5)CC(CCCC)CC)C6=CC=C(S6)C7=C(C(C8=C(SC(CC(CCCC)CC)=C8C9=O)CC(CCCC)CC)=O)C9=C(C%10=CC=CS%10)S7)CC
529,ICPDT-4F,ICPDT-4F,16,PBDB-T-2Cl,"PBDB-T-2Cl, PBDB-TCl, PM7, Cl-PBDB-T, PM6",10.1021/acs.jpcc.0c09663,0.88,9.96,61.4,5.39,5.39,0.21,sm,fused,9,polymer,N#CC(C#N)=C1C(=CC=2SC=3C=4SC=5C=6C=C7C(=CC6C(C8=CC=C(C=C8)CCCCCC)(C9=CC=C(C=C9)CCCCCC)C5C4C(C3C2)(CCC)CCC)C=%10SC=%11C=%12SC(C=C%13C(=O)C%14=CC(F)=C(F)C=C%14C%13=C(C#N)C#N)=CC%12C(C%11C%10C7(C%15=CC=C(C=C%15)CCCCCC)C%16=CC=C(C=C%16)CCCCCC)(CCC)CCC)C(=O)C%17=CC(F)=C(F)C=C%171,CCc1ccc(C2(c3ccc(CC)cc3)c3cc4c(cc3-c3sc5c(c32)C(CC)(CC)c2cc(/C=C3\C(=O)c6cc(F)c(F)cc6C3=C(C#N)C#N)sc2-5)C(c2ccc(CC)cc2)(c2ccc(CC)cc2)c2c-4sc3c2C(CC)(CC)c2cc(/C=C4\C(=O)c5cc(F)c(F)cc5C4=C(C#N)C#N)sc2-3)cc1,ClC1=C(CC(CCCC)CC)SC(C2=C3C(SC(C4=CC=C(S4)C(SC(C5=CC=C(C6=CC7=C(S6)C(C8=CC(Cl)=C(CC(CCCC)CC)S8)=C9C(SC(C%10=CC=C(S%10)C(SC(C%11=CC=C(C%12=CC%13=C(S%12)C(C%14=CC(Cl)=C(CC(CCCC)CC)S%14)=C%15C(SC(C%16=CC=C(S%16)C(SC(C%17=CC=CS%17)=C%18C%19=O)=C%18C(C%20=C(CC(CCCC)CC)SC(CC(CCCC)CC)=C%20%19)=O)=C%15)=C%13C%21=CC(Cl)=C(CC(CCCC)CC)S%21)S%11)=C%22C%23=O)=C%22C(C%24=C(CC(CCCC)CC)SC(CC(CCCC)CC)=C%24%23)=O)=C9)=C7C%25=CC(Cl)=C(CC(CCCC)CC)S%25)S5)=C%26C%27=O)=C%26C(C%28=C(CC(CCCC)CC)SC(CC(CCCC)CC)=C%28%27)=O)=C3)=C(C%29=CC(Cl)=C(CC(CCCC)CC)S%29)C%30=C2SC=C%30)=C1,CCc1sc(-c2c3cc(-c4ccc(-c5sc(-c6ccc(-c7cc8c(-c9cc(Cl)c(CC)s9)c9sc(-c%10ccc(-c%11sc(-c%12ccc(-c%13cc%14c(-c%15cc(Cl)c(CC)s%15)c%15sc(-c%16ccc(-c%17sc(-c%18cccs%18)c%18c%17C(=O)c%17c(CC)sc(CC)c%17C%18=O)s%16)cc%15c(-c%15cc(Cl)c(CC)s%15)c%14s%13)s%12)c%12c%11C(=O)c%11c(CC)sc(CC)c%11C%12=O)s%10)cc9c(-c9cc(Cl)c(CC)s9)c8s7)s6)c6c5C(=O)c5c(CC)sc(CC)c5C6=O)s4)sc3c(-c3cc(Cl)c(CC)s3)c3ccsc23)cc1Cl,ClC(C=C1C2=C3C=CSC3=C(C4=CC(Cl)=C(S4)CC(CCCC)CC)C5=C2SC(C6=CC=C(S6)C7=C(C(C8=C(SC(CC(CCCC)CC)=C8C9=O)CC(CCCC)CC)=O)C9=C(C%10=CC=CS%10)S7)=C5)=C(S1)CC(CCCC)CC
529,ICPDT-4F,ICPDT-4F,220,PBDB-T-4Cl,PBDB-T-4Cl,10.1021/acs.jpcc.0c09663,0.91,2.36,48.4,1.04,1.04,0.03,sm,fused,9,polymer,N#CC(C#N)=C1C(=CC=2SC=3C=4SC=5C=6C=C7C(=CC6C(C8=CC=C(C=C8)CCCCCC)(C9=CC=C(C=C9)CCCCCC)C5C4C(C3C2)(CCC)CCC)C=%10SC=%11C=%12SC(C=C%13C(=O)C%14=CC(F)=C(F)C=C%14C%13=C(C#N)C#N)=CC%12C(C%11C%10C7(C%15=CC=C(C=C%15)CCCCCC)C%16=CC=C(C=C%16)CCCCCC)(CCC)CCC)C(=O)C%17=CC(F)=C(F)C=C%171,CCc1ccc(C2(c3ccc(CC)cc3)c3cc4c(cc3-c3sc5c(c32)C(CC)(CC)c2cc(/C=C3\C(=O)c6cc(F)c(F)cc6C3=C(C#N)C#N)sc2-5)C(c2ccc(CC)cc2)(c2ccc(CC)cc2)c2c-4sc3c2C(CC)(CC)c2cc(/C=C4\C(=O)c5cc(F)c(F)cc5C4=C(C#N)C#N)sc2-3)cc1,ClC1=C(CC(CCCC)CC)SC(C2=C3C(SC(C(SC(C(SC(C4=CC(Cl)=C(S4)C5=CC6=C(S5)C(C7=CC(Cl)=C(CC(CCCC)CC)S7)=C8C(SC(C(SC(C(SC(C9=CC(Cl)=C(S9)C%10=CC%11=C(S%10)C(C%12=CC(Cl)=C(CC(CCCC)CC)S%12)=C%13C(SC=C%13)=C%11C%14=CC(Cl)=C(CC(CCCC)CC)S%14)=C%15C%16=O)=C%15C(C%17=C(CC(CCCC)CC)SC(CC(CCCC)CC)=C%17%16)=O)=C%18)=C%18Cl)=C8)=C6C%19=CC(Cl)=C(CC(CCCC)CC)S%19)=C%20C%21=O)=C%20C(C%22=C(CC(CCCC)CC)SC(CC(CCCC)CC)=C%22%21)=O)=C%23)=C%23Cl)=C3)=C(C%24=CC(Cl)=C(CC(CCCC)CC)S%24)C%25=C2SC(C%26=C(Cl)C=C(C(SC(C%27=CC(Cl)=CS%27)=C%28C(C%29=C(CC(CCCC)CC)SC(CC(CCCC)CC)=C%29%30)=O)=C%28C%30=O)S%26)=C%25)=C1,CCc1sc(-c2c3cc(-c4sc(-c5sc(-c6cc(Cl)c(-c7cc8c(-c9cc(Cl)c(CC)s9)c9sc(-c%10sc(-c%11sc(-c%12cc(Cl)c(-c%13cc%14c(-c%15cc(Cl)c(CC)s%15)c%15sc(-c%16sc(-c%17sc(-c%18cc(Cl)cs%18)c%18c%17C(=O)c%17c(CC)sc(CC)c%17C%18=O)cc%16Cl)cc%15c(-c%15cc(Cl)c(CC)s%15)c%14s%13)s%12)c%12c%11C(=O)c%11c(CC)sc(CC)c%11C%12=O)cc%10Cl)cc9c(-c9cc(Cl)c(CC)s9)c8s7)s6)c6c5C(=O)c5c(CC)sc(CC)c5C6=O)cc4Cl)sc3c(-c3cc(Cl)c(CC)s3)c3ccsc23)cc1Cl,CCCCC(CC1=C(Cl)C=C(C2=C3C=C(SC3=C(C4=C2SC=C4)C5=CC(Cl)=C(S5)CC(CCCC)CC)C6=C(Cl)C=C(C7=C(C(C8=C(SC(CC(CCCC)CC)=C8C9=O)CC(CCCC)CC)=O)C9=C(C%10=CC(Cl)=CS%10)S7)S6)S1)CC
530,BTA91,BTA91,0,P3HT,P3HT,10.1021/acs.jpcc.2c01093,1,5.54,37,2.03,1.85,0.15,sm,y,6,polymer,O=C(N(CC)C(S/1)=S)C1=C/C(C2=NN(CCCCCCCC)N=C23)=CC=C3C4=CC5=C(S4)C6=C(N5CC(CCCC)CC)C7=C(C8=NN(CCCCCCCC)N=C86)C9=C(N7CC(CC)CCCC)C=C(C%10=CC=C(/C=C%11C(N(CC)C(S\%11)=S)=O)C%12=NN(CCCCCCCC)N=C%12%10)S9,CCN(C1=C2SC(C3=CC=C(/C=C4C(N(CC)C(S\4)=S)=O)C5=NN(CC)N=C53)=C1)C6=C2C7=NN(CC)N=C7C8=C6N(CC)C9=C8SC(C%10=CC=C(/C=C%11C(N(CC)C(S\%11)=S)=O)C%12=NN(CC)N=C%12%10)=C9,CCCCCCC1=CSC(C2=C(CCCCCC)C=C(C3=C(CCCCCC)C=C(C4=C(CCCCCC)C=C(C5=C(CCCCCC)C=C(C6=C(CCCCCC)C=CS6)S5)S4)S3)S2)=C1,CCc1cc(C)sc1-c1sc(-c2cc(CC)c(-c3sc(-c4cc(CC)c(-c5sc(C)cc5CC)s4)cc3CC)s2)cc1CC,CCCCCCC1=CSC=C1
531,BTA93,BTA93,0,P3HT,P3HT,10.1021/acs.jpcc.2c01093,0.88,11.12,56,5.46,5.31,0.14,sm,y,6,polymer,O=C(N(CC)/C(S/1)=C(C#N)\C#N)C1=C/C(C2=NN(CCCCCCCC)N=C23)=CC=C3C4=CC5=C(S4)C6=C(N5CC(CCCC)CC)C7=C(C8=NN(CCCCCCCC)N=C86)C9=C(N7CC(CC)CCCC)C=C(C%10=CC=C(/C=C%11C(N(CC)/C(S\%11)=C(C#N)\C#N)=O)C%12=NN(CCCCCCCC)N=C%12%10)S9,CCN(C1=C2SC(C3=CC=C(/C=C4C(N(CC)/C(S\4)=C(C#N)\C#N)=O)C5=NN(CC)N=C53)=C1)C6=C2C7=NN(CC)N=C7C8=C6N(CC)C9=C8SC(C%10=CC=C(/C=C%11C(N(CC)/C(S\%11)=C(C#N)\C#N)=O)C%12=NN(CC)N=C%12%10)=C9,CCCCCCC1=CSC(C2=C(CCCCCC)C=C(C3=C(CCCCCC)C=C(C4=C(CCCCCC)C=C(C5=C(CCCCCC)C=C(C6=C(CCCCCC)C=CS6)S5)S4)S3)S2)=C1,CCc1cc(C)sc1-c1sc(-c2cc(CC)c(-c3sc(-c4cc(CC)c(-c5sc(C)cc5CC)s4)cc3CC)s2)cc1CC,CCCCCCC1=CSC=C1
532,BTIC-OCOMe,BTIC-OCOMe,12,PBDB-TF,"PBDB-TF, PM6, PBDB-T-2F, PBDB-T2F, PBDBT-F",10.1021/acs.jpclett.1c01077,0.95,15.55,56.2,8.32,8.1,0.22,sm,y,8,polymer,N#C/C(C#N)=C1C(C(C2=C\1C=C(OC(C)=O)C=C2)=O)=CC3=C(CCCCCCCCCCC)C(SC4=C5N(CC(CCCC)CC)C6=C4C7=NSN=C7C8=C6N(CC(CCCC)CC)C9=C8SC%10=C9SC(C=C%11C(C%12=C(/C%11=C(C#N)/C#N)C=C(OC(C)=O)C=C%12)=O)=C%10CCCCCCCCCCC)=C5S3,CCC1=C(SC2=C1SC3=C2N(CC)C4=C3C5=NSN=C5C6=C4N(CC)C7=C6SC8=C7SC(/C=C9C(C%10=C(C\9=C(C#N)/C#N)C=CC(OC(C)=O)=C%10)=O)=C8CC)/C=C%11C(C%12=C(C\%11=C(C#N)/C#N)C=CC(OC(C)=O)=C%12)=O,FC1=C(CC(CCCC)CC)SC(C2=C3C(SC(C4=CC=C(S4)C(SC(C5=CC=C(C6=CC7=C(S6)C(C8=CC(F)=C(CC(CCCC)CC)S8)=C9C(SC(C%10=CC=C(S%10)C(SC(C%11=CC=C(C%12=CC%13=C(S%12)C(C%14=CC(F)=C(CC(CCCC)CC)S%14)=C%15C(SC(C%16=CC=C(S%16)C(SC(C%17=CC=CS%17)=C%18C%19=O)=C%18C(C%20=C(CC(CCCC)CC)SC(CC(CCCC)CC)=C%20%19)=O)=C%15)=C%13C%21=CC(F)=C(CC(CCCC)CC)S%21)S%11)=C%22C%23=O)=C%22C(C%24=C(CC(CCCC)CC)SC(CC(CCCC)CC)=C%24%23)=O)=C9)=C7C%25=CC(F)=C(CC(CCCC)CC)S%25)S5)=C%26C%27=O)=C%26C(C%28=C(CC(CCCC)CC)SC(CC(CCCC)CC)=C%28%27)=O)=C3)=C(C%29=CC(F)=C(CC(CCCC)CC)S%29)C%30=C2SC=C%30)=C1,CCc1sc(-c2c3cc(-c4ccc(-c5sc(-c6ccc(-c7cc8c(-c9cc(F)c(CC)s9)c9sc(-c%10ccc(-c%11sc(-c%12ccc(-c%13cc%14c(-c%15cc(F)c(CC)s%15)c%15sc(-c%16ccc(-c%17sc(-c%18cccs%18)c%18c%17C(=O)c%17c(CC)sc(CC)c%17C%18=O)s%16)cc%15c(-c%15cc(F)c(CC)s%15)c%14s%13)s%12)c%12c%11C(=O)c%11c(CC)sc(CC)c%11C%12=O)s%10)cc9c(-c9cc(F)c(CC)s9)c8s7)s6)c6c5C(=O)c5c(CC)sc(CC)c5C6=O)s4)sc3c(-c3cc(F)c(CC)s3)c3ccsc23)cc1F,CCCCC(CC1=C(F)C=C(C2=C3C=C(SC3=C(C4=C2SC=C4)C5=CC(F)=C(S5)CC(CCCC)CC)C6=CC=C(S6)C7=C(C(C8=C(SC(CC(CCCC)CC)=C8C9=O)CC(CCCC)CC)=O)C9=C(C%10=CC=CS%10)S7)S1)CC
533,BTIC-COOMe,BTIC-COOMe,12,PBDB-TF,"PBDB-TF, PM6, PBDB-T-2F, PBDB-T2F, PBDBT-F",10.1021/acs.jpclett.1c01077,0.9,22.13,66.71,13.25,13,0.25,sm,y,8,polymer,N#C/C(C#N)=C1C(C(C2=C\1C=C(C(OC)=O)C=C2)=O)=CC3=C(CCCCCCCCCCC)C(SC4=C5N(CC(CCCC)CC)C6=C4C7=NSN=C7C8=C6N(CC(CCCC)CC)C9=C8SC%10=C9SC(C=C%11C(C%12=C(/C%11=C(C#N)/C#N)C=C(C(OC)=O)C=C%12)=O)=C%10CCCCCCCCCCC)=C5S3,CCC1=C(SC2=C1SC3=C2N(CC)C4=C3C5=NSN=C5C6=C4N(CC)C7=C6SC8=C7SC(/C=C9C(C%10=C(C\9=C(C#N)/C#N)C=CC(C(OC)=O)=C%10)=O)=C8CC)/C=C%11C(C%12=C(C\%11=C(C#N)/C#N)C=CC(C(OC)=O)=C%12)=O,FC1=C(CC(CCCC)CC)SC(C2=C3C(SC(C4=CC=C(S4)C(SC(C5=CC=C(C6=CC7=C(S6)C(C8=CC(F)=C(CC(CCCC)CC)S8)=C9C(SC(C%10=CC=C(S%10)C(SC(C%11=CC=C(C%12=CC%13=C(S%12)C(C%14=CC(F)=C(CC(CCCC)CC)S%14)=C%15C(SC(C%16=CC=C(S%16)C(SC(C%17=CC=CS%17)=C%18C%19=O)=C%18C(C%20=C(CC(CCCC)CC)SC(CC(CCCC)CC)=C%20%19)=O)=C%15)=C%13C%21=CC(F)=C(CC(CCCC)CC)S%21)S%11)=C%22C%23=O)=C%22C(C%24=C(CC(CCCC)CC)SC(CC(CCCC)CC)=C%24%23)=O)=C9)=C7C%25=CC(F)=C(CC(CCCC)CC)S%25)S5)=C%26C%27=O)=C%26C(C%28=C(CC(CCCC)CC)SC(CC(CCCC)CC)=C%28%27)=O)=C3)=C(C%29=CC(F)=C(CC(CCCC)CC)S%29)C%30=C2SC=C%30)=C1,CCc1sc(-c2c3cc(-c4ccc(-c5sc(-c6ccc(-c7cc8c(-c9cc(F)c(CC)s9)c9sc(-c%10ccc(-c%11sc(-c%12ccc(-c%13cc%14c(-c%15cc(F)c(CC)s%15)c%15sc(-c%16ccc(-c%17sc(-c%18cccs%18)c%18c%17C(=O)c%17c(CC)sc(CC)c%17C%18=O)s%16)cc%15c(-c%15cc(F)c(CC)s%15)c%14s%13)s%12)c%12c%11C(=O)c%11c(CC)sc(CC)c%11C%12=O)s%10)cc9c(-c9cc(F)c(CC)s9)c8s7)s6)c6c5C(=O)c5c(CC)sc(CC)c5C6=O)s4)sc3c(-c3cc(F)c(CC)s3)c3ccsc23)cc1F,CCCCC(CC1=C(F)C=C(C2=C3C=C(SC3=C(C4=C2SC=C4)C5=CC(F)=C(S5)CC(CCCC)CC)C6=CC=C(S6)C7=C(C(C8=C(SC(CC(CCCC)CC)=C8C9=O)CC(CCCC)CC)=O)C9=C(C%10=CC=CS%10)S7)S1)CC
534,ITIC-2Cl-beta,ITIC-2Cl-beta,12,PBDB-T2F,"PBDB-TF, PM6, PBDB-T-2F, PBDB-T2F, PBDBT-F",10.1021/acs.jpclett.9b01931,0.94,18.47,64.63,11.21,10.92,0.31,sm,fused,7,polymer,N#CC(C#N)=C1C=2C=CC=C(Cl)C2C(=O)C1=CC=3SC4=C(SC=5C=6C=C7C(=CC6C(C8=CC=C(C=C8)CCCCCC)(C9=CC=C(C=C9)CCCCCC)C45)C=%10SC=%11C=C(SC%11C%10C7(C%12=CC=C(C=C%12)CCCCCC)C%13=CC=C(C=C%13)CCCCCC)C=C%14C(=O)C=%15C(Cl)=CC=CC%15C%14=C(C#N)C#N)C3,CCc1ccc(C2(c3ccc(CC)cc3)c3cc4c(cc3-c3sc5cc(/C=C6\C(=O)c7c(Cl)cccc7C6=C(C#N)C#N)sc5c32)C(c2ccc(CC)cc2)(c2ccc(CC)cc2)c2c-4sc3cc(/C=C4\C(=O)c5c(Cl)cccc5C4=C(C#N)C#N)sc23)cc1,FC1=C(CC(CCCC)CC)SC(C2=C3C(SC(C4=CC=C(S4)C(SC(C5=CC=C(C6=CC7=C(S6)C(C8=CC(F)=C(CC(CCCC)CC)S8)=C9C(SC(C%10=CC=C(S%10)C(SC(C%11=CC=C(C%12=CC%13=C(S%12)C(C%14=CC(F)=C(CC(CCCC)CC)S%14)=C%15C(SC(C%16=CC=C(S%16)C(SC(C%17=CC=CS%17)=C%18C%19=O)=C%18C(C%20=C(CC(CCCC)CC)SC(CC(CCCC)CC)=C%20%19)=O)=C%15)=C%13C%21=CC(F)=C(CC(CCCC)CC)S%21)S%11)=C%22C%23=O)=C%22C(C%24=C(CC(CCCC)CC)SC(CC(CCCC)CC)=C%24%23)=O)=C9)=C7C%25=CC(F)=C(CC(CCCC)CC)S%25)S5)=C%26C%27=O)=C%26C(C%28=C(CC(CCCC)CC)SC(CC(CCCC)CC)=C%28%27)=O)=C3)=C(C%29=CC(F)=C(CC(CCCC)CC)S%29)C%30=C2SC=C%30)=C1,CCc1sc(-c2c3cc(-c4ccc(-c5sc(-c6ccc(-c7cc8c(-c9cc(F)c(CC)s9)c9sc(-c%10ccc(-c%11sc(-c%12ccc(-c%13cc%14c(-c%15cc(F)c(CC)s%15)c%15sc(-c%16ccc(-c%17sc(-c%18cccs%18)c%18c%17C(=O)c%17c(CC)sc(CC)c%17C%18=O)s%16)cc%15c(-c%15cc(F)c(CC)s%15)c%14s%13)s%12)c%12c%11C(=O)c%11c(CC)sc(CC)c%11C%12=O)s%10)cc9c(-c9cc(F)c(CC)s9)c8s7)s6)c6c5C(=O)c5c(CC)sc(CC)c5C6=O)s4)sc3c(-c3cc(F)c(CC)s3)c3ccsc23)cc1F,CCCCC(CC1=C(F)C=C(C2=C3C=C(SC3=C(C4=C2SC=C4)C5=CC(F)=C(S5)CC(CCCC)CC)C6=CC=C(S6)C7=C(C(C8=C(SC(CC(CCCC)CC)=C8C9=O)CC(CCCC)CC)=O)C9=C(C%10=CC=CS%10)S7)S1)CC
535,a-ITIC-2Cl,a-ITIC-2Cl,12,PBDB-T2F,"PBDB-TF, PM6, PBDB-T-2F, PBDB-T2F, PBDBT-F",10.1021/acs.jpclett.9b01931,0.88,18.91,73.5,12.23,11.98,0.24,sm,fused,7,polymer,N#CC(C#N)=C1C=2C=CC=CC2C(=O)C1=CC=3SC4=C(SC=5C=6C=C7C(=CC6C(C8=CC=C(C=C8)CCCCCC)(C9=CC=C(C=C9)CCCCCC)C45)C=%10SC=%11C=C(SC%11C%10C7(C%12=CC=C(C=C%12)CCCCCC)C%13=CC=C(C=C%13)CCCCCC)C=C%14C(=O)C%15=CC(Cl)=C(Cl)C=C%15C%14=C(C#N)C#N)C3,CCc1ccc(C2(c3ccc(CC)cc3)c3cc4c(cc3-c3sc5cc(/C=C6\C(=O)c7ccccc7C6=C(C#N)C#N)sc5c32)C(c2ccc(CC)cc2)(c2ccc(CC)cc2)c2c-4sc3cc(/C=C4\C(=O)c5cc(Cl)c(Cl)cc5C4=C(C#N)C#N)sc23)cc1,FC1=C(CC(CCCC)CC)SC(C2=C3C(SC(C4=CC=C(S4)C(SC(C5=CC=C(C6=CC7=C(S6)C(C8=CC(F)=C(CC(CCCC)CC)S8)=C9C(SC(C%10=CC=C(S%10)C(SC(C%11=CC=C(C%12=CC%13=C(S%12)C(C%14=CC(F)=C(CC(CCCC)CC)S%14)=C%15C(SC(C%16=CC=C(S%16)C(SC(C%17=CC=CS%17)=C%18C%19=O)=C%18C(C%20=C(CC(CCCC)CC)SC(CC(CCCC)CC)=C%20%19)=O)=C%15)=C%13C%21=CC(F)=C(CC(CCCC)CC)S%21)S%11)=C%22C%23=O)=C%22C(C%24=C(CC(CCCC)CC)SC(CC(CCCC)CC)=C%24%23)=O)=C9)=C7C%25=CC(F)=C(CC(CCCC)CC)S%25)S5)=C%26C%27=O)=C%26C(C%28=C(CC(CCCC)CC)SC(CC(CCCC)CC)=C%28%27)=O)=C3)=C(C%29=CC(F)=C(CC(CCCC)CC)S%29)C%30=C2SC=C%30)=C1,CCc1sc(-c2c3cc(-c4ccc(-c5sc(-c6ccc(-c7cc8c(-c9cc(F)c(CC)s9)c9sc(-c%10ccc(-c%11sc(-c%12ccc(-c%13cc%14c(-c%15cc(F)c(CC)s%15)c%15sc(-c%16ccc(-c%17sc(-c%18cccs%18)c%18c%17C(=O)c%17c(CC)sc(CC)c%17C%18=O)s%16)cc%15c(-c%15cc(F)c(CC)s%15)c%14s%13)s%12)c%12c%11C(=O)c%11c(CC)sc(CC)c%11C%12=O)s%10)cc9c(-c9cc(F)c(CC)s9)c8s7)s6)c6c5C(=O)c5c(CC)sc(CC)c5C6=O)s4)sc3c(-c3cc(F)c(CC)s3)c3ccsc23)cc1F,CCCCC(CC1=C(F)C=C(C2=C3C=C(SC3=C(C4=C2SC=C4)C5=CC(F)=C(S5)CC(CCCC)CC)C6=CC=C(S6)C7=C(C(C8=C(SC(CC(CCCC)CC)=C8C9=O)CC(CCCC)CC)=O)C9=C(C%10=CC=CS%10)S7)S1)CC
536,PY5-TTz-CT,PY5-TTz-CT,3,PBDB-T,PBDB-T,10.1021/acs.macromol.2c00515,0.929,20.44,51.8,9.84,9.57,0.27,polymer,,,polymer,O=C1C2=CC=C(C3=CC(CC(CC)CCCC)=C(C4=NC(SC(C5=C(CC(CC)CCCC)C=C(C6=CC(C(/C7=C/C8=C(CCCCCCCCCCC)C9=C(S8)C%10=C(S9)C%11=C(N%10CC(CCCCCCCC)CCCCCCCCCC)C%12=C(C%13=NSN=C%13%11)C%14=C(N%12CC(CCCCCCCCCC)CCCCCCCC)C%15=C(S%14)C(CCCCCCCCCCC)=C(S%15)/C=C(C(C%16=CC=C(C%17=CC(CC(CC)CCCC)=C(C%18=NC(SC(C%19=C(CC(CC)CCCC)C=CS%19)=N%20)=C%20S%18)S%17)C=C%16%21)=O)/C%21=C(C#N)\C#N)=C(C#N)\C#N)=C(C7=O)C=C6)S5)=N%22)=C%22S4)S3)C=C2C(/C1=C/C%23=C(CCCCCCCCCCC)C(SC%24=C%25N(C%26=C%24C%27=NSN=C%27C%28=C%26N(C%29=C%28SC%30=C%29SC(/C=C%31/C(C%32=C(C%31=O)C=CC=C%32)=C(C#N)/C#N)=C%30CCCCCCCCCCC)CC(CCCCCCCC)CCCCCCCCCC)CC(CCCCCCCCCC)CCCCCCCC)=C%25S%23)=C(C#N)/C#N,O=C1C2=CC=C(C3=CC(CC)=C(C4=NC(SC(C5=C(CC)C=CS5)=N6)=C6S4)S3)C=C2C(/C1=C/C7=C(CC)C(SC8=C9N(C%10=C8C%11=NSN=C%11C%12=C%10N(C%13=C%12SC%14=C%13SC(/C=C%15/C(C%16=C(C%15=O)C=CC(C%17=CC(CC)=C(C%18=NC(S%19)=C(S%18)N=C%19C(S%20)=C(CC)C=C%20C(C=C%21C(/C%22=C/C%23=C(CC)C(SC%24=C%25N(C%26=C%24C%27=NSN=C%27C%28=C%26N(C%29=C%28SC%30=C%29SC(/C=C%31/C(C%32=C(C%31=O)C=CC=C%32)=C(C#N)/C#N)=C%30CC)CC)CC)=C%25S%23)=C(C#N)/C#N)=CC=C%21C%22=O)S%17)=C%16)=C(C#N)/C#N)=C%14CC)CC)CC)=C9S7)=C(C#N)/C#N,CCC(CCCC)CC1=CC=C(S1)C2=C3C(SC(C4=CC=C(S4)C(SC(C5=CC=C(C6=CC7=C(S6)C(C8=CC=C(CC(CCCC)CC)S8)=C9C(SC(C%10=CC=C(S%10)C(SC(C%11=CC=C(C%12=CC%13=C(S%12)C(C%14=CC=C(CC(CCCC)CC)S%14)=C%15C(SC(C%16=CC=C(S%16)C(SC(C%17=CC=CS%17)=C%18C%19=O)=C%18C(C%20=C(CC(CCCC)CC)SC(CC(CCCC)CC)=C%20%19)=O)=C%15)=C%13C%21=CC=C(CC(CCCC)CC)S%21)S%11)=C%22C%23=O)=C%22C(C%24=C(CC(CCCC)CC)SC(CC(CCCC)CC)=C%24%23)=O)=C9)=C7C%25=CC=C(CC(CCCC)CC)S%25)S5)=C%26C%27=O)=C%26C(C%28=C(CC(CCCC)CC)SC(CC(CCCC)CC)=C%28%27)=O)=C3)=C(C%29=CC=C(CC(CCCC)CC)S%29)C%30=C2SC=C%30,CCc1ccc(-c2c3cc(-c4ccc(-c5sc(-c6ccc(-c7cc8c(-c9ccc(CC)s9)c9sc(-c%10ccc(-c%11sc(-c%12ccc(-c%13cc%14c(-c%15ccc(CC)s%15)c%15sc(-c%16ccc(-c%17sc(-c%18cccs%18)c%18c%17C(=O)c%17c(CC)sc(CC)c%17C%18=O)s%16)cc%15c(-c%15ccc(CC)s%15)c%14s%13)s%12)c%12c%11C(=O)c%11c(CC)sc(CC)c%11C%12=O)s%10)cc9c(-c9ccc(CC)s9)c8s7)s6)c6c5C(=O)c5c(CC)sc(CC)c5C6=O)s4)sc3c(-c3ccc(CC)s3)c3ccsc23)s1,CCCCC(CC1=CC=C(S1)C2=C3C=C(SC3=C(C4=C2SC=C4)C5=CC=C(S5)CC(CCCC)CC)C6=CC=C(S6)C7=C(C(C8=C(SC(CC(CCCC)CC)=C8C9=O)CC(CCCC)CC)=O)C9=C(C%10=CC=CS%10)S7)CC
537,PY5-TTz-FT,PY5-TTz-FT,3,PBDB-T,PBDB-T,10.1021/acs.macromol.2c00515,0.894,20.82,68.4,12.73,12.51,0.22,polymer,,,polymer,O=C1C2=CC=C(C3=C(CC(CC)CCCC)C=C(C4=NC(SC(C5=CC(CC(CC)CCCC)=C(C6=CC(C(/C7=C/C8=C(CCCCCCCCCCC)C9=C(S8)C%10=C(S9)C%11=C(N%10CC(CCCCCCCC)CCCCCCCCCC)C%12=C(C%13=NSN=C%13%11)C%14=C(N%12CC(CCCCCCCCCC)CCCCCCCC)C%15=C(S%14)C(CCCCCCCCCCC)=C(S%15)/C=C(C(C%16=CC=C(C%17=C(CC(CC)CCCC)C=C(C%18=NC(SC(C%19=CC(CC(CC)CCCC)=CS%19)=N%20)=C%20S%18)S%17)C=C%16%21)=O)/C%21=C(C#N)\C#N)=C(C#N)\C#N)=C(C7=O)C=C6)S5)=N%22)=C%22S4)S3)C=C2C(/C1=C/C%23=C(CCCCCCCCCCC)C(SC%24=C%25N(C%26=C%24C%27=NSN=C%27C%28=C%26N(C%29=C%28SC%30=C%29SC(/C=C%31/C(C%32=C(C%31=O)C=CC=C%32)=C(C#N)/C#N)=C%30CCCCCCCCCCC)CC(CCCCCCCC)CCCCCCCCCC)CC(CCCCCCCCCC)CCCCCCCC)=C%25S%23)=C(C#N)/C#N,O=C1C2=CC=C(C3=C(CC)C=C(C4=NC(SC(C5=CC(CC)=CS5)=N6)=C6S4)S3)C=C2C(/C1=C/C7=C(CC)C(SC8=C9N(C%10=C8C%11=NSN=C%11C%12=C%10N(C%13=C%12SC%14=C%13SC(/C=C%15/C(C%16=C(C%15=O)C=CC(C%17=C(CC)C=C(C%18=NC(S%19)=C(S%18)N=C%19C(S%20)=CC(CC)=C%20C(C=C%21C(/C%22=C/C%23=C(CC)C(SC%24=C%25N(C%26=C%24C%27=NSN=C%27C%28=C%26N(C%29=C%28SC%30=C%29SC(/C=C%31/C(C%32=C(C%31=O)C=CC=C%32)=C(C#N)/C#N)=C%30CC)CC)CC)=C%25S%23)=C(C#N)/C#N)=CC=C%21C%22=O)S%17)=C%16)=C(C#N)/C#N)=C%14CC)CC)CC)=C9S7)=C(C#N)/C#N,CCC(CCCC)CC1=CC=C(S1)C2=C3C(SC(C4=CC=C(S4)C(SC(C5=CC=C(C6=CC7=C(S6)C(C8=CC=C(CC(CCCC)CC)S8)=C9C(SC(C%10=CC=C(S%10)C(SC(C%11=CC=C(C%12=CC%13=C(S%12)C(C%14=CC=C(CC(CCCC)CC)S%14)=C%15C(SC(C%16=CC=C(S%16)C(SC(C%17=CC=CS%17)=C%18C%19=O)=C%18C(C%20=C(CC(CCCC)CC)SC(CC(CCCC)CC)=C%20%19)=O)=C%15)=C%13C%21=CC=C(CC(CCCC)CC)S%21)S%11)=C%22C%23=O)=C%22C(C%24=C(CC(CCCC)CC)SC(CC(CCCC)CC)=C%24%23)=O)=C9)=C7C%25=CC=C(CC(CCCC)CC)S%25)S5)=C%26C%27=O)=C%26C(C%28=C(CC(CCCC)CC)SC(CC(CCCC)CC)=C%28%27)=O)=C3)=C(C%29=CC=C(CC(CCCC)CC)S%29)C%30=C2SC=C%30,CCc1ccc(-c2c3cc(-c4ccc(-c5sc(-c6ccc(-c7cc8c(-c9ccc(CC)s9)c9sc(-c%10ccc(-c%11sc(-c%12ccc(-c%13cc%14c(-c%15ccc(CC)s%15)c%15sc(-c%16ccc(-c%17sc(-c%18cccs%18)c%18c%17C(=O)c%17c(CC)sc(CC)c%17C%18=O)s%16)cc%15c(-c%15ccc(CC)s%15)c%14s%13)s%12)c%12c%11C(=O)c%11c(CC)sc(CC)c%11C%12=O)s%10)cc9c(-c9ccc(CC)s9)c8s7)s6)c6c5C(=O)c5c(CC)sc(CC)c5C6=O)s4)sc3c(-c3ccc(CC)s3)c3ccsc23)s1,CCCCC(CC1=CC=C(S1)C2=C3C=C(SC3=C(C4=C2SC=C4)C5=CC=C(S5)CC(CCCC)CC)C6=CC=C(S6)C7=C(C(C8=C(SC(CC(CCCC)CC)=C8C9=O)CC(CCCC)CC)=O)C9=C(C%10=CC=CS%10)S7)CC
538,N66-IC,N66-IC,3,PBDB-T,PBDB-T,10.1021/acsaem.0c00689,0.89,12.21,50,5.45,5.33,0.08,sm,fused,8,polymer,O=C(C1=C(C/2=C(C#N)\C#N)C=CC=C1)C2=C/C3=CC4=C(C5=C(S4)C6=CC=C(C(SC7=C8SC(/C=C9C(C%10=C(C\9=C(C#N)/C#N)C=CC=C%10)=O)=C7)=C8C%11(C%12=CC=C(CCCCCC)C=C%12)C%13=CC=C(CCCCCC)C=C%13)C%14=C%11C=CC(C(C%15=CC=C(CCCCCC)C=C%15)5C%16=CC=C(CCCCCC)C=C%16)=C6%14)S3,CCC1=CC=C(C=C1)C(C2=CC=C(CC)C=C2)(C3=C4SC5=C3SC(/C=C6C(C7=C(C\6=C(C#N)/C#N)C=CC=C7)=O)=C5)C8=C9C4=CC=C(C(SC%10=C%11SC(/C=C%12C(C%13=C(C\%12=C(C#N)/C#N)C=CC=C%13)=O)=C%10)=C%11C%14(C%15=CC=C(CC)C=C%15)C%16=CC=C(CC)C=C%16)C9=C%14C=C8,CCC(CCCC)CC1=CC=C(S1)C2=C3C(SC(C4=CC=C(S4)C(SC(C5=CC=C(C6=CC7=C(S6)C(C8=CC=C(CC(CCCC)CC)S8)=C9C(SC(C%10=CC=C(S%10)C(SC(C%11=CC=C(C%12=CC%13=C(S%12)C(C%14=CC=C(CC(CCCC)CC)S%14)=C%15C(SC(C%16=CC=C(S%16)C(SC(C%17=CC=CS%17)=C%18C%19=O)=C%18C(C%20=C(CC(CCCC)CC)SC(CC(CCCC)CC)=C%20%19)=O)=C%15)=C%13C%21=CC=C(CC(CCCC)CC)S%21)S%11)=C%22C%23=O)=C%22C(C%24=C(CC(CCCC)CC)SC(CC(CCCC)CC)=C%24%23)=O)=C9)=C7C%25=CC=C(CC(CCCC)CC)S%25)S5)=C%26C%27=O)=C%26C(C%28=C(CC(CCCC)CC)SC(CC(CCCC)CC)=C%28%27)=O)=C3)=C(C%29=CC=C(CC(CCCC)CC)S%29)C%30=C2SC=C%30,CCc1ccc(-c2c3cc(-c4ccc(-c5sc(-c6ccc(-c7cc8c(-c9ccc(CC)s9)c9sc(-c%10ccc(-c%11sc(-c%12ccc(-c%13cc%14c(-c%15ccc(CC)s%15)c%15sc(-c%16ccc(-c%17sc(-c%18cccs%18)c%18c%17C(=O)c%17c(CC)sc(CC)c%17C%18=O)s%16)cc%15c(-c%15ccc(CC)s%15)c%14s%13)s%12)c%12c%11C(=O)c%11c(CC)sc(CC)c%11C%12=O)s%10)cc9c(-c9ccc(CC)s9)c8s7)s6)c6c5C(=O)c5c(CC)sc(CC)c5C6=O)s4)sc3c(-c3ccc(CC)s3)c3ccsc23)s1,CCCCC(CC1=CC=C(S1)C2=C3C=C(SC3=C(C4=C2SC=C4)C5=CC=C(S5)CC(CCCC)CC)C6=CC=C(S6)C7=C(C(C8=C(SC(CC(CCCC)CC)=C8C9=O)CC(CCCC)CC)=O)C9=C(C%10=CC=CS%10)S7)CC
538,N66-IC,N66-IC,12,PBDB-TF,"PBDB-TF, PM6, PBDB-T-2F, PBDB-T2F, PBDBT-F",10.1021/acsaem.0c00689,0.87,5.01,44,1.92,1.8,0.12,sm,fused,8,polymer,O=C(C1=C(C/2=C(C#N)\C#N)C=CC=C1)C2=C/C3=CC4=C(C5=C(S4)C6=CC=C(C(SC7=C8SC(/C=C9C(C%10=C(C\9=C(C#N)/C#N)C=CC=C%10)=O)=C7)=C8C%11(C%12=CC=C(CCCCCC)C=C%12)C%13=CC=C(CCCCCC)C=C%13)C%14=C%11C=CC(C(C%15=CC=C(CCCCCC)C=C%15)5C%16=CC=C(CCCCCC)C=C%16)=C6%14)S3,CCC1=CC=C(C=C1)C(C2=CC=C(CC)C=C2)(C3=C4SC5=C3SC(/C=C6C(C7=C(C\6=C(C#N)/C#N)C=CC=C7)=O)=C5)C8=C9C4=CC=C(C(SC%10=C%11SC(/C=C%12C(C%13=C(C\%12=C(C#N)/C#N)C=CC=C%13)=O)=C%10)=C%11C%14(C%15=CC=C(CC)C=C%15)C%16=CC=C(CC)C=C%16)C9=C%14C=C8,FC1=C(CC(CCCC)CC)SC(C2=C3C(SC(C4=CC=C(S4)C(SC(C5=CC=C(C6=CC7=C(S6)C(C8=CC(F)=C(CC(CCCC)CC)S8)=C9C(SC(C%10=CC=C(S%10)C(SC(C%11=CC=C(C%12=CC%13=C(S%12)C(C%14=CC(F)=C(CC(CCCC)CC)S%14)=C%15C(SC(C%16=CC=C(S%16)C(SC(C%17=CC=CS%17)=C%18C%19=O)=C%18C(C%20=C(CC(CCCC)CC)SC(CC(CCCC)CC)=C%20%19)=O)=C%15)=C%13C%21=CC(F)=C(CC(CCCC)CC)S%21)S%11)=C%22C%23=O)=C%22C(C%24=C(CC(CCCC)CC)SC(CC(CCCC)CC)=C%24%23)=O)=C9)=C7C%25=CC(F)=C(CC(CCCC)CC)S%25)S5)=C%26C%27=O)=C%26C(C%28=C(CC(CCCC)CC)SC(CC(CCCC)CC)=C%28%27)=O)=C3)=C(C%29=CC(F)=C(CC(CCCC)CC)S%29)C%30=C2SC=C%30)=C1,CCc1sc(-c2c3cc(-c4ccc(-c5sc(-c6ccc(-c7cc8c(-c9cc(F)c(CC)s9)c9sc(-c%10ccc(-c%11sc(-c%12ccc(-c%13cc%14c(-c%15cc(F)c(CC)s%15)c%15sc(-c%16ccc(-c%17sc(-c%18cccs%18)c%18c%17C(=O)c%17c(CC)sc(CC)c%17C%18=O)s%16)cc%15c(-c%15cc(F)c(CC)s%15)c%14s%13)s%12)c%12c%11C(=O)c%11c(CC)sc(CC)c%11C%12=O)s%10)cc9c(-c9cc(F)c(CC)s9)c8s7)s6)c6c5C(=O)c5c(CC)sc(CC)c5C6=O)s4)sc3c(-c3cc(F)c(CC)s3)c3ccsc23)cc1F,CCCCC(CC1=C(F)C=C(C2=C3C=C(SC3=C(C4=C2SC=C4)C5=CC(F)=C(S5)CC(CCCC)CC)C6=CC=C(S6)C7=C(C(C8=C(SC(CC(CCCC)CC)=C8C9=O)CC(CCCC)CC)=O)C9=C(C%10=CC=CS%10)S7)S1)CC
539,N66-2FIC,N66-2FIC,3,PBDB-T,PBDB-T,10.1021/acsaem.0c00689,0.81,11.09,41,3.7,3.6,0.07,sm,fused,8,polymer,O=C(C1=C(C/2=C(C#N)\C#N)C=C(F)C(F)=C1)C2=C/C3=CC4=C(C5=C(S4)C6=CC=C(C(SC7=C8SC(/C=C9C(C%10=C(C\9=C(C#N)/C#N)C=C(F)C(F)=C%10)=O)=C7)=C8C%11(C%12=CC=C(CCCCCC)C=C%12)C%13=CC=C(CCCCCC)C=C%13)C%14=C%11C=CC(C(C%15=CC=C(CCCCCC)C=C%15)5C%16=CC=C(CCCCCC)C=C%16)=C6%14)S3,CCC1=CC=C(C=C1)C(C2=CC=C(CC)C=C2)(C3=C4SC5=C3SC(/C=C6C(C7=C(C\6=C(C#N)/C#N)C=C(F)C(F)=C7)=O)=C5)C8=C9C4=CC=C(C(SC%10=C%11SC(/C=C%12C(C%13=C(C\%12=C(C#N)/C#N)C=C(F)C(F)=C%13)=O)=C%10)=C%11C%14(C%15=CC=C(CC)C=C%15)C%16=CC=C(CC)C=C%16)C9=C%14C=C8,CCC(CCCC)CC1=CC=C(S1)C2=C3C(SC(C4=CC=C(S4)C(SC(C5=CC=C(C6=CC7=C(S6)C(C8=CC=C(CC(CCCC)CC)S8)=C9C(SC(C%10=CC=C(S%10)C(SC(C%11=CC=C(C%12=CC%13=C(S%12)C(C%14=CC=C(CC(CCCC)CC)S%14)=C%15C(SC(C%16=CC=C(S%16)C(SC(C%17=CC=CS%17)=C%18C%19=O)=C%18C(C%20=C(CC(CCCC)CC)SC(CC(CCCC)CC)=C%20%19)=O)=C%15)=C%13C%21=CC=C(CC(CCCC)CC)S%21)S%11)=C%22C%23=O)=C%22C(C%24=C(CC(CCCC)CC)SC(CC(CCCC)CC)=C%24%23)=O)=C9)=C7C%25=CC=C(CC(CCCC)CC)S%25)S5)=C%26C%27=O)=C%26C(C%28=C(CC(CCCC)CC)SC(CC(CCCC)CC)=C%28%27)=O)=C3)=C(C%29=CC=C(CC(CCCC)CC)S%29)C%30=C2SC=C%30,CCc1ccc(-c2c3cc(-c4ccc(-c5sc(-c6ccc(-c7cc8c(-c9ccc(CC)s9)c9sc(-c%10ccc(-c%11sc(-c%12ccc(-c%13cc%14c(-c%15ccc(CC)s%15)c%15sc(-c%16ccc(-c%17sc(-c%18cccs%18)c%18c%17C(=O)c%17c(CC)sc(CC)c%17C%18=O)s%16)cc%15c(-c%15ccc(CC)s%15)c%14s%13)s%12)c%12c%11C(=O)c%11c(CC)sc(CC)c%11C%12=O)s%10)cc9c(-c9ccc(CC)s9)c8s7)s6)c6c5C(=O)c5c(CC)sc(CC)c5C6=O)s4)sc3c(-c3ccc(CC)s3)c3ccsc23)s1,CCCCC(CC1=CC=C(S1)C2=C3C=C(SC3=C(C4=C2SC=C4)C5=CC=C(S5)CC(CCCC)CC)C6=CC=C(S6)C7=C(C(C8=C(SC(CC(CCCC)CC)=C8C9=O)CC(CCCC)CC)=O)C9=C(C%10=CC=CS%10)S7)CC
539,N66-2FIC,N66-2FIC,12,PBDB-TF,"PBDB-TF, PM6, PBDB-T-2F, PBDB-T2F, PBDBT-F",10.1021/acsaem.0c00689,0.87,18.94,55,9.03,8.91,0.12,sm,fused,8,polymer,O=C(C1=C(C/2=C(C#N)\C#N)C=C(F)C(F)=C1)C2=C/C3=CC4=C(C5=C(S4)C6=CC=C(C(SC7=C8SC(/C=C9C(C%10=C(C\9=C(C#N)/C#N)C=C(F)C(F)=C%10)=O)=C7)=C8C%11(C%12=CC=C(CCCCCC)C=C%12)C%13=CC=C(CCCCCC)C=C%13)C%14=C%11C=CC(C(C%15=CC=C(CCCCCC)C=C%15)5C%16=CC=C(CCCCCC)C=C%16)=C6%14)S3,CCC1=CC=C(C=C1)C(C2=CC=C(CC)C=C2)(C3=C4SC5=C3SC(/C=C6C(C7=C(C\6=C(C#N)/C#N)C=C(F)C(F)=C7)=O)=C5)C8=C9C4=CC=C(C(SC%10=C%11SC(/C=C%12C(C%13=C(C\%12=C(C#N)/C#N)C=C(F)C(F)=C%13)=O)=C%10)=C%11C%14(C%15=CC=C(CC)C=C%15)C%16=CC=C(CC)C=C%16)C9=C%14C=C8,FC1=C(CC(CCCC)CC)SC(C2=C3C(SC(C4=CC=C(S4)C(SC(C5=CC=C(C6=CC7=C(S6)C(C8=CC(F)=C(CC(CCCC)CC)S8)=C9C(SC(C%10=CC=C(S%10)C(SC(C%11=CC=C(C%12=CC%13=C(S%12)C(C%14=CC(F)=C(CC(CCCC)CC)S%14)=C%15C(SC(C%16=CC=C(S%16)C(SC(C%17=CC=CS%17)=C%18C%19=O)=C%18C(C%20=C(CC(CCCC)CC)SC(CC(CCCC)CC)=C%20%19)=O)=C%15)=C%13C%21=CC(F)=C(CC(CCCC)CC)S%21)S%11)=C%22C%23=O)=C%22C(C%24=C(CC(CCCC)CC)SC(CC(CCCC)CC)=C%24%23)=O)=C9)=C7C%25=CC(F)=C(CC(CCCC)CC)S%25)S5)=C%26C%27=O)=C%26C(C%28=C(CC(CCCC)CC)SC(CC(CCCC)CC)=C%28%27)=O)=C3)=C(C%29=CC(F)=C(CC(CCCC)CC)S%29)C%30=C2SC=C%30)=C1,CCc1sc(-c2c3cc(-c4ccc(-c5sc(-c6ccc(-c7cc8c(-c9cc(F)c(CC)s9)c9sc(-c%10ccc(-c%11sc(-c%12ccc(-c%13cc%14c(-c%15cc(F)c(CC)s%15)c%15sc(-c%16ccc(-c%17sc(-c%18cccs%18)c%18c%17C(=O)c%17c(CC)sc(CC)c%17C%18=O)s%16)cc%15c(-c%15cc(F)c(CC)s%15)c%14s%13)s%12)c%12c%11C(=O)c%11c(CC)sc(CC)c%11C%12=O)s%10)cc9c(-c9cc(F)c(CC)s9)c8s7)s6)c6c5C(=O)c5c(CC)sc(CC)c5C6=O)s4)sc3c(-c3cc(F)c(CC)s3)c3ccsc23)cc1F,CCCCC(CC1=C(F)C=C(C2=C3C=C(SC3=C(C4=C2SC=C4)C5=CC(F)=C(S5)CC(CCCC)CC)C6=CC=C(S6)C7=C(C(C8=C(SC(CC(CCCC)CC)=C8C9=O)CC(CCCC)CC)=O)C9=C(C%10=CC=CS%10)S7)S1)CC
540,N65-IC,N65-IC,3,PBDB-T,PBDB-T,10.1021/acsaem.0c00689,0.87,18.94,55,9.03,8.91,0.12,sm,fused,8,polymer,O=C1C2=C(C=CC=C2)C(/C1=C/C3=CC(S4)=C(S3)C5=C4C6=C(C5(C7=CC=C(CCCCCC)C=C7)C8=CC=C(CCCCCC)C=C8)C=C9C%10=C6C=CC=C%10C(C%11=CC=C(CCCCCC)C=C%11)(C%12=CC=C(CCCCCC)C=C%12)C%13=C9SC%14=C%13SC(/C=C%15/C(C(C=CC=C%16)=C%16C%15=O)=C(C#N)/C#N)=C%14)=C(C#N)\C#N,CCc1ccc(CC2(c3ccc(CC)cc3)c3cc4c5c(cccc5c3-c3sc5cc(/C=C6\C(=O)c7ccccc7C6=C(C#N)C#N)sc5c32)C(c2ccc(CC)cc2)(c2ccc(CC)cc2)c2c-4sc3cc(/C=C4\C(=O)c5ccccc5C4=C(C#N)C#N)sc23)cc1,CCC(CCCC)CC1=CC=C(S1)C2=C3C(SC(C4=CC=C(S4)C(SC(C5=CC=C(C6=CC7=C(S6)C(C8=CC=C(CC(CCCC)CC)S8)=C9C(SC(C%10=CC=C(S%10)C(SC(C%11=CC=C(C%12=CC%13=C(S%12)C(C%14=CC=C(CC(CCCC)CC)S%14)=C%15C(SC(C%16=CC=C(S%16)C(SC(C%17=CC=CS%17)=C%18C%19=O)=C%18C(C%20=C(CC(CCCC)CC)SC(CC(CCCC)CC)=C%20%19)=O)=C%15)=C%13C%21=CC=C(CC(CCCC)CC)S%21)S%11)=C%22C%23=O)=C%22C(C%24=C(CC(CCCC)CC)SC(CC(CCCC)CC)=C%24%23)=O)=C9)=C7C%25=CC=C(CC(CCCC)CC)S%25)S5)=C%26C%27=O)=C%26C(C%28=C(CC(CCCC)CC)SC(CC(CCCC)CC)=C%28%27)=O)=C3)=C(C%29=CC=C(CC(CCCC)CC)S%29)C%30=C2SC=C%30,CCc1ccc(-c2c3cc(-c4ccc(-c5sc(-c6ccc(-c7cc8c(-c9ccc(CC)s9)c9sc(-c%10ccc(-c%11sc(-c%12ccc(-c%13cc%14c(-c%15ccc(CC)s%15)c%15sc(-c%16ccc(-c%17sc(-c%18cccs%18)c%18c%17C(=O)c%17c(CC)sc(CC)c%17C%18=O)s%16)cc%15c(-c%15ccc(CC)s%15)c%14s%13)s%12)c%12c%11C(=O)c%11c(CC)sc(CC)c%11C%12=O)s%10)cc9c(-c9ccc(CC)s9)c8s7)s6)c6c5C(=O)c5c(CC)sc(CC)c5C6=O)s4)sc3c(-c3ccc(CC)s3)c3ccsc23)s1,CCCCC(CC1=CC=C(S1)C2=C3C=C(SC3=C(C4=C2SC=C4)C5=CC=C(S5)CC(CCCC)CC)C6=CC=C(S6)C7=C(C(C8=C(SC(CC(CCCC)CC)=C8C9=O)CC(CCCC)CC)=O)C9=C(C%10=CC=CS%10)S7)CC
540,N65-IC,N65-IC,12,PBDB-TF,"PBDB-TF, PM6, PBDB-T-2F, PBDB-T2F, PBDBT-F",10.1021/acsaem.0c00689,0.87,15.07,51,6.67,6.27,0.32,sm,fused,8,polymer,O=C1C2=C(C=CC=C2)C(/C1=C/C3=CC(S4)=C(S3)C5=C4C6=C(C5(C7=CC=C(CCCCCC)C=C7)C8=CC=C(CCCCCC)C=C8)C=C9C%10=C6C=CC=C%10C(C%11=CC=C(CCCCCC)C=C%11)(C%12=CC=C(CCCCCC)C=C%12)C%13=C9SC%14=C%13SC(/C=C%15/C(C(C=CC=C%16)=C%16C%15=O)=C(C#N)/C#N)=C%14)=C(C#N)\C#N,CCc1ccc(CC2(c3ccc(CC)cc3)c3cc4c5c(cccc5c3-c3sc5cc(/C=C6\C(=O)c7ccccc7C6=C(C#N)C#N)sc5c32)C(c2ccc(CC)cc2)(c2ccc(CC)cc2)c2c-4sc3cc(/C=C4\C(=O)c5ccccc5C4=C(C#N)C#N)sc23)cc1,FC1=C(CC(CCCC)CC)SC(C2=C3C(SC(C4=CC=C(S4)C(SC(C5=CC=C(C6=CC7=C(S6)C(C8=CC(F)=C(CC(CCCC)CC)S8)=C9C(SC(C%10=CC=C(S%10)C(SC(C%11=CC=C(C%12=CC%13=C(S%12)C(C%14=CC(F)=C(CC(CCCC)CC)S%14)=C%15C(SC(C%16=CC=C(S%16)C(SC(C%17=CC=CS%17)=C%18C%19=O)=C%18C(C%20=C(CC(CCCC)CC)SC(CC(CCCC)CC)=C%20%19)=O)=C%15)=C%13C%21=CC(F)=C(CC(CCCC)CC)S%21)S%11)=C%22C%23=O)=C%22C(C%24=C(CC(CCCC)CC)SC(CC(CCCC)CC)=C%24%23)=O)=C9)=C7C%25=CC(F)=C(CC(CCCC)CC)S%25)S5)=C%26C%27=O)=C%26C(C%28=C(CC(CCCC)CC)SC(CC(CCCC)CC)=C%28%27)=O)=C3)=C(C%29=CC(F)=C(CC(CCCC)CC)S%29)C%30=C2SC=C%30)=C1,CCc1sc(-c2c3cc(-c4ccc(-c5sc(-c6ccc(-c7cc8c(-c9cc(F)c(CC)s9)c9sc(-c%10ccc(-c%11sc(-c%12ccc(-c%13cc%14c(-c%15cc(F)c(CC)s%15)c%15sc(-c%16ccc(-c%17sc(-c%18cccs%18)c%18c%17C(=O)c%17c(CC)sc(CC)c%17C%18=O)s%16)cc%15c(-c%15cc(F)c(CC)s%15)c%14s%13)s%12)c%12c%11C(=O)c%11c(CC)sc(CC)c%11C%12=O)s%10)cc9c(-c9cc(F)c(CC)s9)c8s7)s6)c6c5C(=O)c5c(CC)sc(CC)c5C6=O)s4)sc3c(-c3cc(F)c(CC)s3)c3ccsc23)cc1F,CCCCC(CC1=C(F)C=C(C2=C3C=C(SC3=C(C4=C2SC=C4)C5=CC(F)=C(S5)CC(CCCC)CC)C6=CC=C(S6)C7=C(C(C8=C(SC(CC(CCCC)CC)=C8C9=O)CC(CCCC)CC)=O)C9=C(C%10=CC=CS%10)S7)S1)CC
