Repository: brigreens/Meta-analysis_OSCs

This repository contains the data files and analysis notebooks to support the paper "Meta-Analysis of Molecular Design Strategies for Non-Fullerene Acceptor Based Organic Solar Cell Materials" (DOI: 10.26434/chemrxiv-2024-w29b1)

File: OSC_dataset_metaanalysis.csv (part 55 of 76)
NFA_ID,reported_acceptor,NFA_other_names,don_ID,reported_donor,don_other_names,DOI,Voc,Jsc,FF,PCE_max,PCE_avg,PCE_std,acceptor_type,acceptor_class,fused_rings_in_core,donor_type,acc_SMILES_sidechains,acc_SMILES_shortened_sidechains,don_SMILES_sidechains,don_SMILES_shortened_sidechains,don_mon_SMILES
541,N65-2FIC,N65-2FIC,3,PBDB-T,PBDB-T,10.1021/acsaem.0c00689,0.72,19.11,62,8.51,8.28,0.32,sm,fused,8,polymer,O=C1C2=C(C=C(F)C(F)=C2)C(/C1=C/C3=CC(S4)=C(S3)C5=C4C6=C(C5(C7=CC=C(CCCCCC)C=C7)C8=CC=C(CCCCCC)C=C8)C=C9C%10=C6C=CC=C%10C(C%11=CC=C(CCCCCC)C=C%11)(C%12=CC=C(CCCCCC)C=C%12)C%13=C9SC%14=C%13SC(/C=C%15/C(C(C=C(F)C(F)=C%16)=C%16C%15=O)=C(C#N)/C#N)=C%14)=C(C#N)\C#N,CCc1ccc(C2(c3ccc(CC)cc3)c3cc4c5c(cccc5c3-c3sc5cc(/C=C6\C(=O)c7cc(F)c(F)cc7C6=C(C#N)C#N)sc5c32)C(c2ccc(CC)cc2)(c2ccc(CC)cc2)c2c-4sc3cc(/C=C4\C(=O)c5cc(F)c(F)cc5C4=C(C#N)C#N)sc23)cc1,CCC(CCCC)CC1=CC=C(S1)C2=C3C(SC(C4=CC=C(S4)C(SC(C5=CC=C(C6=CC7=C(S6)C(C8=CC=C(CC(CCCC)CC)S8)=C9C(SC(C%10=CC=C(S%10)C(SC(C%11=CC=C(C%12=CC%13=C(S%12)C(C%14=CC=C(CC(CCCC)CC)S%14)=C%15C(SC(C%16=CC=C(S%16)C(SC(C%17=CC=CS%17)=C%18C%19=O)=C%18C(C%20=C(CC(CCCC)CC)SC(CC(CCCC)CC)=C%20%19)=O)=C%15)=C%13C%21=CC=C(CC(CCCC)CC)S%21)S%11)=C%22C%23=O)=C%22C(C%24=C(CC(CCCC)CC)SC(CC(CCCC)CC)=C%24%23)=O)=C9)=C7C%25=CC=C(CC(CCCC)CC)S%25)S5)=C%26C%27=O)=C%26C(C%28=C(CC(CCCC)CC)SC(CC(CCCC)CC)=C%28%27)=O)=C3)=C(C%29=CC=C(CC(CCCC)CC)S%29)C%30=C2SC=C%30,CCc1ccc(-c2c3cc(-c4ccc(-c5sc(-c6ccc(-c7cc8c(-c9ccc(CC)s9)c9sc(-c%10ccc(-c%11sc(-c%12ccc(-c%13cc%14c(-c%15ccc(CC)s%15)c%15sc(-c%16ccc(-c%17sc(-c%18cccs%18)c%18c%17C(=O)c%17c(CC)sc(CC)c%17C%18=O)s%16)cc%15c(-c%15ccc(CC)s%15)c%14s%13)s%12)c%12c%11C(=O)c%11c(CC)sc(CC)c%11C%12=O)s%10)cc9c(-c9ccc(CC)s9)c8s7)s6)c6c5C(=O)c5c(CC)sc(CC)c5C6=O)s4)sc3c(-c3ccc(CC)s3)c3ccsc23)s1,CCCCC(CC1=CC=C(S1)C2=C3C=C(SC3=C(C4=C2SC=C4)C5=CC=C(S5)CC(CCCC)CC)C6=CC=C(S6)C7=C(C(C8=C(SC(CC(CCCC)CC)=C8C9=O)CC(CCCC)CC)=O)C9=C(C%10=CC=CS%10)S7)CC
541,N65-2FIC,N65-2FIC,12,PBDB-TF,"PBDB-TF, PM6, PBDB-T-2F, PBDB-T2F, PBDBT-F",10.1021/acsaem.0c00689,0.82,21.49,58,10.19,9.94,0.25,sm,fused,8,polymer,O=C1C2=C(C=C(F)C(F)=C2)C(/C1=C/C3=CC(S4)=C(S3)C5=C4C6=C(C5(C7=CC=C(CCCCCC)C=C7)C8=CC=C(CCCCCC)C=C8)C=C9C%10=C6C=CC=C%10C(C%11=CC=C(CCCCCC)C=C%11)(C%12=CC=C(CCCCCC)C=C%12)C%13=C9SC%14=C%13SC(/C=C%15/C(C(C=C(F)C(F)=C%16)=C%16C%15=O)=C(C#N)/C#N)=C%14)=C(C#N)\C#N,CCc1ccc(C2(c3ccc(CC)cc3)c3cc4c5c(cccc5c3-c3sc5cc(/C=C6\C(=O)c7cc(F)c(F)cc7C6=C(C#N)C#N)sc5c32)C(c2ccc(CC)cc2)(c2ccc(CC)cc2)c2c-4sc3cc(/C=C4\C(=O)c5cc(F)c(F)cc5C4=C(C#N)C#N)sc23)cc1,FC1=C(CC(CCCC)CC)SC(C2=C3C(SC(C4=CC=C(S4)C(SC(C5=CC=C(C6=CC7=C(S6)C(C8=CC(F)=C(CC(CCCC)CC)S8)=C9C(SC(C%10=CC=C(S%10)C(SC(C%11=CC=C(C%12=CC%13=C(S%12)C(C%14=CC(F)=C(CC(CCCC)CC)S%14)=C%15C(SC(C%16=CC=C(S%16)C(SC(C%17=CC=CS%17)=C%18C%19=O)=C%18C(C%20=C(CC(CCCC)CC)SC(CC(CCCC)CC)=C%20%19)=O)=C%15)=C%13C%21=CC(F)=C(CC(CCCC)CC)S%21)S%11)=C%22C%23=O)=C%22C(C%24=C(CC(CCCC)CC)SC(CC(CCCC)CC)=C%24%23)=O)=C9)=C7C%25=CC(F)=C(CC(CCCC)CC)S%25)S5)=C%26C%27=O)=C%26C(C%28=C(CC(CCCC)CC)SC(CC(CCCC)CC)=C%28%27)=O)=C3)=C(C%29=CC(F)=C(CC(CCCC)CC)S%29)C%30=C2SC=C%30)=C1,CCc1sc(-c2c3cc(-c4ccc(-c5sc(-c6ccc(-c7cc8c(-c9cc(F)c(CC)s9)c9sc(-c%10ccc(-c%11sc(-c%12ccc(-c%13cc%14c(-c%15cc(F)c(CC)s%15)c%15sc(-c%16ccc(-c%17sc(-c%18cccs%18)c%18c%17C(=O)c%17c(CC)sc(CC)c%17C%18=O)s%16)cc%15c(-c%15cc(F)c(CC)s%15)c%14s%13)s%12)c%12c%11C(=O)c%11c(CC)sc(CC)c%11C%12=O)s%10)cc9c(-c9cc(F)c(CC)s9)c8s7)s6)c6c5C(=O)c5c(CC)sc(CC)c5C6=O)s4)sc3c(-c3cc(F)c(CC)s3)c3ccsc23)cc1F,CCCCC(CC1=C(F)C=C(C2=C3C=C(SC3=C(C4=C2SC=C4)C5=CC(F)=C(S5)CC(CCCC)CC)C6=CC=C(S6)C7=C(C(C8=C(SC(CC(CCCC)CC)=C8C9=O)CC(CCCC)CC)=O)C9=C(C%10=CC=CS%10)S7)S1)CC
542,DTG-OW,DTG-OW,7,PTB7-Th,"PTB7-Th, PBDTT-TT-F, PBDTTT-EFT, PBT7-Th",10.1021/acsaem.0c01097,0.69,16.2,66,7.45,7.37,0.09,sm,unfused,3,polymer,N#C/C(C#N)=C(/C1=C/C2=C(CC(CCCC)CC)C=C(S2)C3=CC4=C(S3)C5=C([Ge]4(CC(CCCC)CC)CC(CCCC)CC)C=C(C6=CC(CC(CC)CCCC)=C(S6)/C=C7/C(C8=C(C=C(C(F)=C8)F)C7=O)=C(C#N)/C#N)S5)C9=C(C=C(C(F)=C9)F)C1=O,N#C/C(C#N)=C(/C1=C/C2=C(CC)C=C(S2)C3=CC4=C(S3)C5=C([Ge]4(CC)CC)C=C(C6=CC(CC)=C(S6)/C=C7/C(C8=C(C=C(C(F)=C8)F)C7=O)=C(C#N)/C#N)S5)C9=C(C=C(C(F)=C9)F)C1=O,FC1=C(C(OCC(CCCC)CC)=O)SC2=C(SC=C21)C(S3)=CC4=C3C(C5=CC=C(CC(CC)CCCC)S5)=C(C=C(C6=C(C(F)=C(C(OCC(CCCC)CC)=O)S7)C7=C(S6)C(S8)=CC9=C8C(C%10=CC=C(CC(CCCC)CC)S%10)=C(C=C(C%11=C(C(F)=C(C(OCC(CCCC)CC)=O)S%12)C%12=C(S%11)C(S%13)=CC%14=C%13C(C%15=CC=C(CC(CC)CCCC)S%15)=C(C=CS%16)C%16=C%14C%17=CC=C(CC(CC)CCCC)S%17)S%18)C%18=C9C%19=CC=C(CC(CCCC)CC)S%19)S%20)C%20=C4C%21=CC=C(CC(CC)CCCC)S%21,CCOC(=O)c1sc2c(-c3cc4c(-c5ccc(CC)s5)c5sc(-c6sc(-c7cc8c(-c9ccc(CC)s9)c9sc(-c%10sc(-c%11cc%12c(-c%13ccc(CC)s%13)c%13sccc%13c(-c%13ccc(CC)s%13)c%12s%11)c%11sc(C(=O)OCC)c(F)c%10%11)cc9c(-c9ccc(CC)s9)c8s7)c7sc(C(=O)OCC)c(F)c67)cc5c(-c5ccc(CC)s5)c4s3)scc2c1F,CCCCC(COC(C1=C(F)C2=CSC(C3=CC4=C(C5=C(C(C6=CC=C(S6)CC(CCCC)CC)=C4S3)C=CS5)C7=CC=C(S7)CC(CCCC)CC)=C2S1)=O)CC
543,DTG-IW,DTG-IW,7,PTB7-Th,"PTB7-Th, PBDTT-TT-F, PBDTTT-EFT, PBT7-Th",10.1021/acsaem.0c01097,0.72,19.2,66,9.16,9.08,0.07,sm,unfused,3,polymer,N#C/C(C#N)=C(C1=C(C2=O)C=C(F)C(F)=C1)\C2=C\C3=CC(CC(CC)CCCC)=C(C4=CC5=C(C(SC(C6=C(CC(CCCC)CC)C=C(/C=C7/C(C8=C(C7=O)C=C(F)C(F)=C8)=C(C#N)\C#N)S6)=C9)=C9[Ge]5(CC(CC)CCCC)CC(CC)CCCC)S4)S3,CCc1cc(/C=C2\C(=O)c3cc(F)c(F)cc3C2=C(C#N)C#N)sc1-c1cc2c(s1)-c1sc(-c3sc(/C=C4\C(=O)c5cc(F)c(F)cc5C4=C(C#N)C#N)cc3CC)cc1[Ge]2(CC)CC,FC1=C(C(OCC(CCCC)CC)=O)SC2=C(SC=C21)C(S3)=CC4=C3C(C5=CC=C(CC(CC)CCCC)S5)=C(C=C(C6=C(C(F)=C(C(OCC(CCCC)CC)=O)S7)C7=C(S6)C(S8)=CC9=C8C(C%10=CC=C(CC(CCCC)CC)S%10)=C(C=C(C%11=C(C(F)=C(C(OCC(CCCC)CC)=O)S%12)C%12=C(S%11)C(S%13)=CC%14=C%13C(C%15=CC=C(CC(CC)CCCC)S%15)=C(C=CS%16)C%16=C%14C%17=CC=C(CC(CC)CCCC)S%17)S%18)C%18=C9C%19=CC=C(CC(CCCC)CC)S%19)S%20)C%20=C4C%21=CC=C(CC(CC)CCCC)S%21,CCOC(=O)c1sc2c(-c3cc4c(-c5ccc(CC)s5)c5sc(-c6sc(-c7cc8c(-c9ccc(CC)s9)c9sc(-c%10sc(-c%11cc%12c(-c%13ccc(CC)s%13)c%13sccc%13c(-c%13ccc(CC)s%13)c%12s%11)c%11sc(C(=O)OCC)c(F)c%10%11)cc9c(-c9ccc(CC)s9)c8s7)c7sc(C(=O)OCC)c(F)c67)cc5c(-c5ccc(CC)s5)c4s3)scc2c1F,CCCCC(COC(C1=C(F)C2=CSC(C3=CC4=C(C5=C(C(C6=CC=C(S6)CC(CCCC)CC)=C4S3)C=CS5)C7=CC=C(S7)CC(CCCC)CC)=C2S1)=O)CC
544,IDF-IC,IDF-IC,12,PBDB-TF,"PBDB-TF, PM6, PBDB-T-2F, PBDB-T2F, PBDBT-F",10.1021/acsaem.0c01247,0.905,14.55,59,7.8,7.8,,sm,fused,5,polymer,O=C1C2=C(C=CC=C2)C(/C1=C/C3=CC4=C(C(C=C(C(C5=CC=C(CCCCCC)C=C5)(C6=CC=C(CCCCCC)C=C6)C7=C8OC(/C=C9/C(C(C=CC=C%10)=C%10C9=O)=C(C#N)/C#N)=C7)C8=C%11)=C%11C4(C%12=CC=C(CCCCCC)C=C%12)C%13=CC=C(CCCCCC)C=C%13)O3)=C(C#N)\C#N,CCc1ccc(C2(c3ccc(CC)cc3)c3cc4c(cc3-c3oc(/C=C5\C(=O)c6ccccc6C5=C(C#N)C#N)cc32)C(c2ccc(CC)cc2)(c2ccc(CC)cc2)c2cc(/C=C3\C(=O)c5ccccc5C3=C(C#N)C#N)oc2-4)cc1,FC1=C(CC(CCCC)CC)SC(C2=C3C(SC(C4=CC=C(S4)C(SC(C5=CC=C(C6=CC7=C(S6)C(C8=CC(F)=C(CC(CCCC)CC)S8)=C9C(SC(C%10=CC=C(S%10)C(SC(C%11=CC=C(C%12=CC%13=C(S%12)C(C%14=CC(F)=C(CC(CCCC)CC)S%14)=C%15C(SC(C%16=CC=C(S%16)C(SC(C%17=CC=CS%17)=C%18C%19=O)=C%18C(C%20=C(CC(CCCC)CC)SC(CC(CCCC)CC)=C%20%19)=O)=C%15)=C%13C%21=CC(F)=C(CC(CCCC)CC)S%21)S%11)=C%22C%23=O)=C%22C(C%24=C(CC(CCCC)CC)SC(CC(CCCC)CC)=C%24%23)=O)=C9)=C7C%25=CC(F)=C(CC(CCCC)CC)S%25)S5)=C%26C%27=O)=C%26C(C%28=C(CC(CCCC)CC)SC(CC(CCCC)CC)=C%28%27)=O)=C3)=C(C%29=CC(F)=C(CC(CCCC)CC)S%29)C%30=C2SC=C%30)=C1,CCc1sc(-c2c3cc(-c4ccc(-c5sc(-c6ccc(-c7cc8c(-c9cc(F)c(CC)s9)c9sc(-c%10ccc(-c%11sc(-c%12ccc(-c%13cc%14c(-c%15cc(F)c(CC)s%15)c%15sc(-c%16ccc(-c%17sc(-c%18cccs%18)c%18c%17C(=O)c%17c(CC)sc(CC)c%17C%18=O)s%16)cc%15c(-c%15cc(F)c(CC)s%15)c%14s%13)s%12)c%12c%11C(=O)c%11c(CC)sc(CC)c%11C%12=O)s%10)cc9c(-c9cc(F)c(CC)s9)c8s7)s6)c6c5C(=O)c5c(CC)sc(CC)c5C6=O)s4)sc3c(-c3cc(F)c(CC)s3)c3ccsc23)cc1F,CCCCC(CC1=C(F)C=C(C2=C3C=C(SC3=C(C4=C2SC=C4)C5=CC(F)=C(S5)CC(CCCC)CC)C6=CC=C(S6)C7=C(C(C8=C(SC(CC(CCCC)CC)=C8C9=O)CC(CCCC)CC)=O)C9=C(C%10=CC=CS%10)S7)S1)CC
545,IDF-4F,IDF-4F,12,PBDB-TF,"PBDB-TF, PM6, PBDB-T-2F, PBDB-T2F, PBDBT-F",10.1021/acsaem.0c01247,0.736,17.49,61,7.81,7.81,,sm,fused,5,polymer,FC1=CC(C2=O)=C(C=C1F)C(/C2=C/C3=CC4=C(C(C=C(C(C5=CC=C(CCCCCC)C=C5)(C6=CC=C(CCCCCC)C=C6)C7=C8OC(/C=C9/C(C(C=C(F)C(F)=C%10)=C%10C9=O)=C(C#N)/C#N)=C7)C8=C%11)=C%11C4(C%12=CC=C(CCCCCC)C=C%12)C%13=CC=C(CCCCCC)C=C%13)O3)=C(C#N)\C#N,CCc1ccc(C2(c3ccc(CC)cc3)c3cc4c(cc3-c3oc(/C=C5\C(=O)c6cc(F)c(F)cc6C5=C(C#N)C#N)cc32)C(c2ccc(CC)cc2)(c2ccc(CC)cc2)c2cc(/C=C3\C(=O)c5cc(F)c(F)cc5C3=C(C#N)C#N)oc2-4)cc1,FC1=C(CC(CCCC)CC)SC(C2=C3C(SC(C4=CC=C(S4)C(SC(C5=CC=C(C6=CC7=C(S6)C(C8=CC(F)=C(CC(CCCC)CC)S8)=C9C(SC(C%10=CC=C(S%10)C(SC(C%11=CC=C(C%12=CC%13=C(S%12)C(C%14=CC(F)=C(CC(CCCC)CC)S%14)=C%15C(SC(C%16=CC=C(S%16)C(SC(C%17=CC=CS%17)=C%18C%19=O)=C%18C(C%20=C(CC(CCCC)CC)SC(CC(CCCC)CC)=C%20%19)=O)=C%15)=C%13C%21=CC(F)=C(CC(CCCC)CC)S%21)S%11)=C%22C%23=O)=C%22C(C%24=C(CC(CCCC)CC)SC(CC(CCCC)CC)=C%24%23)=O)=C9)=C7C%25=CC(F)=C(CC(CCCC)CC)S%25)S5)=C%26C%27=O)=C%26C(C%28=C(CC(CCCC)CC)SC(CC(CCCC)CC)=C%28%27)=O)=C3)=C(C%29=CC(F)=C(CC(CCCC)CC)S%29)C%30=C2SC=C%30)=C1,CCc1sc(-c2c3cc(-c4ccc(-c5sc(-c6ccc(-c7cc8c(-c9cc(F)c(CC)s9)c9sc(-c%10ccc(-c%11sc(-c%12ccc(-c%13cc%14c(-c%15cc(F)c(CC)s%15)c%15sc(-c%16ccc(-c%17sc(-c%18cccs%18)c%18c%17C(=O)c%17c(CC)sc(CC)c%17C%18=O)s%16)cc%15c(-c%15cc(F)c(CC)s%15)c%14s%13)s%12)c%12c%11C(=O)c%11c(CC)sc(CC)c%11C%12=O)s%10)cc9c(-c9cc(F)c(CC)s9)c8s7)s6)c6c5C(=O)c5c(CC)sc(CC)c5C6=O)s4)sc3c(-c3cc(F)c(CC)s3)c3ccsc23)cc1F,CCCCC(CC1=C(F)C=C(C2=C3C=C(SC3=C(C4=C2SC=C4)C5=CC(F)=C(S5)CC(CCCC)CC)C6=CC=C(S6)C7=C(C(C8=C(SC(CC(CCCC)CC)=C8C9=O)CC(CCCC)CC)=O)C9=C(C%10=CC=CS%10)S7)S1)CC
546,BTCPDTO4,BTCPDTO4,3,PBDB-T,PBDB-T,10.1021/acsaem.0c02083,0.78,21.21,71,11.85,11.59,0.24,sm,unfused,3,polymer,N#CC(C#N)=C1C(=CC=2SC=3C=4SC(=CC4C(C3C2)(CC(CC)CCCC)CC(CC)CCCC)C=5C6=NSN=C6C(C=7SC=8C=9SC(C=C%10C(=O)C%11=CC(F)=C(F)C=C%11C%10=C(C#N)C#N)=CC9C(C8C7)(CC(CC)CCCC)CC(CC)CCCC)=C(OCCCC)C5OCCCC)C(=O)C%12=CC(F)=C(F)C=C%121,CCOc1c(OCC)c(-c2cc3c(s2)-c2sc(/C=C4\C(=O)c5cc(F)c(F)cc5C4=C(C#N)C#N)cc2C3(CC)CC)c2nsnc2c1-c1cc2c(s1)-c1sc(/C=C3\C(=O)c4cc(F)c(F)cc4C3=C(C#N)C#N)cc1C2(CC)CC,CCC(CCCC)CC1=CC=C(S1)C2=C3C(SC(C4=CC=C(S4)C(SC(C5=CC=C(C6=CC7=C(S6)C(C8=CC=C(CC(CCCC)CC)S8)=C9C(SC(C%10=CC=C(S%10)C(SC(C%11=CC=C(C%12=CC%13=C(S%12)C(C%14=CC=C(CC(CCCC)CC)S%14)=C%15C(SC(C%16=CC=C(S%16)C(SC(C%17=CC=CS%17)=C%18C%19=O)=C%18C(C%20=C(CC(CCCC)CC)SC(CC(CCCC)CC)=C%20%19)=O)=C%15)=C%13C%21=CC=C(CC(CCCC)CC)S%21)S%11)=C%22C%23=O)=C%22C(C%24=C(CC(CCCC)CC)SC(CC(CCCC)CC)=C%24%23)=O)=C9)=C7C%25=CC=C(CC(CCCC)CC)S%25)S5)=C%26C%27=O)=C%26C(C%28=C(CC(CCCC)CC)SC(CC(CCCC)CC)=C%28%27)=O)=C3)=C(C%29=CC=C(CC(CCCC)CC)S%29)C%30=C2SC=C%30,CCc1ccc(-c2c3cc(-c4ccc(-c5sc(-c6ccc(-c7cc8c(-c9ccc(CC)s9)c9sc(-c%10ccc(-c%11sc(-c%12ccc(-c%13cc%14c(-c%15ccc(CC)s%15)c%15sc(-c%16ccc(-c%17sc(-c%18cccs%18)c%18c%17C(=O)c%17c(CC)sc(CC)c%17C%18=O)s%16)cc%15c(-c%15ccc(CC)s%15)c%14s%13)s%12)c%12c%11C(=O)c%11c(CC)sc(CC)c%11C%12=O)s%10)cc9c(-c9ccc(CC)s9)c8s7)s6)c6c5C(=O)c5c(CC)sc(CC)c5C6=O)s4)sc3c(-c3ccc(CC)s3)c3ccsc23)s1,CCCCC(CC1=CC=C(S1)C2=C3C=C(SC3=C(C4=C2SC=C4)C5=CC=C(S5)CC(CCCC)CC)C6=CC=C(S6)C7=C(C(C8=C(SC(CC(CCCC)CC)=C8C9=O)CC(CCCC)CC)=O)C9=C(C%10=CC=CS%10)S7)CC
546,BTO4-IC4F,BTO4-IC4F,12,PM6,"PBDB-TF, PM6, PBDB-T-2F, PBDB-T2F, PBDBT-F",10.1021/acsaem.2c02330,0.83,18.64,66,10.3,10.09,0.2,sm,unfused,3,polymer,O=C(C1=C2C=C(C(F)=C1)F)C(/C2=C(C#N)\C#N)=C\C3=CC4=C(S3)C(SC(C5=C(OCCCC)C(OCCCC)=C(C6=CC7=C(S6)C8=C(C7(CC(CC)CCCC)CC(CC)CCCC)C=C(/C=C9/C(C%10=C(C9=O)C=C(F)C(F)=C%10)=C(C#N)\C#N)S8)C%11=NSN=C5%11)=C%12)=C%12C4(CC(CCCC)CC)CC(CCCC)CC,O=C(C1=C2C=C(C(F)=C1)F)C(/C2=C(C#N)\C#N)=C\C3=CC4=C(S3)C(SC(C5=C(OCC)C(OCC)=C(C6=CC7=C(S6)C8=C(C7(CC)CC)C=C(/C=C9/C(C%10=C(C9=O)C=C(F)C(F)=C%10)=C(C#N)\C#N)S8)C%11=NSN=C5%11)=C%12)=C%12C4(CC)CC,FC1=C(CC(CCCC)CC)SC(C2=C3C(SC(C4=CC=C(S4)C(SC(C5=CC=C(C6=CC7=C(S6)C(C8=CC(F)=C(CC(CCCC)CC)S8)=C9C(SC(C%10=CC=C(S%10)C(SC(C%11=CC=C(C%12=CC%13=C(S%12)C(C%14=CC(F)=C(CC(CCCC)CC)S%14)=C%15C(SC(C%16=CC=C(S%16)C(SC(C%17=CC=CS%17)=C%18C%19=O)=C%18C(C%20=C(CC(CCCC)CC)SC(CC(CCCC)CC)=C%20%19)=O)=C%15)=C%13C%21=CC(F)=C(CC(CCCC)CC)S%21)S%11)=C%22C%23=O)=C%22C(C%24=C(CC(CCCC)CC)SC(CC(CCCC)CC)=C%24%23)=O)=C9)=C7C%25=CC(F)=C(CC(CCCC)CC)S%25)S5)=C%26C%27=O)=C%26C(C%28=C(CC(CCCC)CC)SC(CC(CCCC)CC)=C%28%27)=O)=C3)=C(C%29=CC(F)=C(CC(CCCC)CC)S%29)C%30=C2SC=C%30)=C1,CCc1sc(-c2c3cc(-c4ccc(-c5sc(-c6ccc(-c7cc8c(-c9cc(F)c(CC)s9)c9sc(-c%10ccc(-c%11sc(-c%12ccc(-c%13cc%14c(-c%15cc(F)c(CC)s%15)c%15sc(-c%16ccc(-c%17sc(-c%18cccs%18)c%18c%17C(=O)c%17c(CC)sc(CC)c%17C%18=O)s%16)cc%15c(-c%15cc(F)c(CC)s%15)c%14s%13)s%12)c%12c%11C(=O)c%11c(CC)sc(CC)c%11C%12=O)s%10)cc9c(-c9cc(F)c(CC)s9)c8s7)s6)c6c5C(=O)c5c(CC)sc(CC)c5C6=O)s4)sc3c(-c3cc(F)c(CC)s3)c3ccsc23)cc1F,CCCCC(CC1=C(F)C=C(C2=C3C=C(SC3=C(C4=C2SC=C4)C5=CC(F)=C(S5)CC(CCCC)CC)C6=CC=C(S6)C7=C(C(C8=C(SC(CC(CCCC)CC)=C8C9=O)CC(CCCC)CC)=O)C9=C(C%10=CC=CS%10)S7)S1)CC
547,Y18-DMO,Y18-DMO,3,PBDB-T,PBDB-T,10.1021/acsaem.0c02165,0.81,23.98,73,14.18,14.03,0.15,sm,y,8,polymer,O=C(C/1=C\C2=C(CCCCCC)C(SC3=C4N(C5=C3C6=NN(CC(CCCC)CC)N=C6C7=C5N(C8=C7SC9=C8SC(/C=C%10C(C%11=C(C=C(C(F)=C%11)F)C\%10=C(C#N)\C#N)=O)=C9CCCCCC)CCC(C)CCCC(C)C)CCC(C)CCCC(C)C)=C4S2)C%12=CC(F)=C(F)C=C%12C1=C(C#N)/C#N,CCC1=C(SC2=C1SC3=C2N(CC)C4=C3C5=NN(N=C5C6=C4N(CC)C7=C6SC8=C7SC(/C=C9C(C%10=C(C\9=C(C#N)/C#N)C=C(F)C(F)=C%10)=O)=C8CC)CC)/C=C%11C(C%12=CC(F)=C(C=C%12C\%11=C(C#N)/C#N)F)=O,CCC(CCCC)CC1=CC=C(S1)C2=C3C(SC(C4=CC=C(S4)C(SC(C5=CC=C(C6=CC7=C(S6)C(C8=CC=C(CC(CCCC)CC)S8)=C9C(SC(C%10=CC=C(S%10)C(SC(C%11=CC=C(C%12=CC%13=C(S%12)C(C%14=CC=C(CC(CCCC)CC)S%14)=C%15C(SC(C%16=CC=C(S%16)C(SC(C%17=CC=CS%17)=C%18C%19=O)=C%18C(C%20=C(CC(CCCC)CC)SC(CC(CCCC)CC)=C%20%19)=O)=C%15)=C%13C%21=CC=C(CC(CCCC)CC)S%21)S%11)=C%22C%23=O)=C%22C(C%24=C(CC(CCCC)CC)SC(CC(CCCC)CC)=C%24%23)=O)=C9)=C7C%25=CC=C(CC(CCCC)CC)S%25)S5)=C%26C%27=O)=C%26C(C%28=C(CC(CCCC)CC)SC(CC(CCCC)CC)=C%28%27)=O)=C3)=C(C%29=CC=C(CC(CCCC)CC)S%29)C%30=C2SC=C%30,CCc1ccc(-c2c3cc(-c4ccc(-c5sc(-c6ccc(-c7cc8c(-c9ccc(CC)s9)c9sc(-c%10ccc(-c%11sc(-c%12ccc(-c%13cc%14c(-c%15ccc(CC)s%15)c%15sc(-c%16ccc(-c%17sc(-c%18cccs%18)c%18c%17C(=O)c%17c(CC)sc(CC)c%17C%18=O)s%16)cc%15c(-c%15ccc(CC)s%15)c%14s%13)s%12)c%12c%11C(=O)c%11c(CC)sc(CC)c%11C%12=O)s%10)cc9c(-c9ccc(CC)s9)c8s7)s6)c6c5C(=O)c5c(CC)sc(CC)c5C6=O)s4)sc3c(-c3ccc(CC)s3)c3ccsc23)s1,CCCCC(CC1=CC=C(S1)C2=C3C=C(SC3=C(C4=C2SC=C4)C5=CC=C(S5)CC(CCCC)CC)C6=CC=C(S6)C7=C(C(C8=C(SC(CC(CCCC)CC)=C8C9=O)CC(CCCC)CC)=O)C9=C(C%10=CC=CS%10)S7)CC
548,AOT1,AOT1,7,PTB7-Th,"PTB7-Th, PBDTT-TT-F, PBDTTT-EFT, PBT7-Th",10.1021/acsaem.0c02719,0.74,7.31,60,3.31,3.18,,sm,unfused,2,polymer,N#CC(C#N)=C1C(=CC=2SC(=CC2OCC(CC)CCCC)C=3SC(C=4SC(C=C5C(=O)C6=CC(F)=C(F)C=C6C5=C(C#N)C#N)=C(OCC(CC)CCCC)C4)=C(OCC(CC)CCCC)C3OCC(CC)CCCC)C(=O)C7=CC(F)=C(F)C=C71,CCOc1cc(-c2sc(-c3cc(OCC)c(/C=C4\C(=O)c5cc(F)c(F)cc5C4=C(C#N)C#N)s3)c(OCC)c2OCC)sc1/C=C1\C(=O)c2cc(F)c(F)cc2C1=C(C#N)C#N,FC1=C(C(OCC(CCCC)CC)=O)SC2=C(SC=C21)C(S3)=CC4=C3C(C5=CC=C(CC(CC)CCCC)S5)=C(C=C(C6=C(C(F)=C(C(OCC(CCCC)CC)=O)S7)C7=C(S6)C(S8)=CC9=C8C(C%10=CC=C(CC(CCCC)CC)S%10)=C(C=C(C%11=C(C(F)=C(C(OCC(CCCC)CC)=O)S%12)C%12=C(S%11)C(S%13)=CC%14=C%13C(C%15=CC=C(CC(CC)CCCC)S%15)=C(C=CS%16)C%16=C%14C%17=CC=C(CC(CC)CCCC)S%17)S%18)C%18=C9C%19=CC=C(CC(CCCC)CC)S%19)S%20)C%20=C4C%21=CC=C(CC(CC)CCCC)S%21,CCOC(=O)c1sc2c(-c3cc4c(-c5ccc(CC)s5)c5sc(-c6sc(-c7cc8c(-c9ccc(CC)s9)c9sc(-c%10sc(-c%11cc%12c(-c%13ccc(CC)s%13)c%13sccc%13c(-c%13ccc(CC)s%13)c%12s%11)c%11sc(C(=O)OCC)c(F)c%10%11)cc9c(-c9ccc(CC)s9)c8s7)c7sc(C(=O)OCC)c(F)c67)cc5c(-c5ccc(CC)s5)c4s3)scc2c1F,CCCCC(COC(C1=C(F)C2=CSC(C3=CC4=C(C5=C(C(C6=CC=C(S6)CC(CCCC)CC)=C4S3)C=CS5)C7=CC=C(S7)CC(CCCC)CC)=C2S1)=O)CC
549,AOT2,AOT2,7,PTB7-Th,"PTB7-Th, PBDTT-TT-F, PBDTTT-EFT, PBT7-Th",10.1021/acsaem.0c02719,0.7,10.5,54,4.06,3.87,,sm,unfused,2,polymer,N#CC(C#N)=C1C(=CC=2SC(=C(OCC(CC)CCCC)C2)C=3SC(C=4SC(C=C5C(=O)C6=CC(F)=C(F)C=C6C5=C(C#N)C#N)=C(OCC(CC)CCCC)C4)=C(OCC(CC)CCCC)C3OCC(CC)CCCC)C(=O)C7=CC(F)=C(F)C=C71,CCOc1cc(-c2sc(-c3sc(/C=C4\C(=O)c5cc(F)c(F)cc5C4=C(C#N)C#N)cc3OCC)c(OCC)c2OCC)sc1/C=C1\C(=O)c2cc(F)c(F)cc2C1=C(C#N)C#N,FC1=C(C(OCC(CCCC)CC)=O)SC2=C(SC=C21)C(S3)=CC4=C3C(C5=CC=C(CC(CC)CCCC)S5)=C(C=C(C6=C(C(F)=C(C(OCC(CCCC)CC)=O)S7)C7=C(S6)C(S8)=CC9=C8C(C%10=CC=C(CC(CCCC)CC)S%10)=C(C=C(C%11=C(C(F)=C(C(OCC(CCCC)CC)=O)S%12)C%12=C(S%11)C(S%13)=CC%14=C%13C(C%15=CC=C(CC(CC)CCCC)S%15)=C(C=CS%16)C%16=C%14C%17=CC=C(CC(CC)CCCC)S%17)S%18)C%18=C9C%19=CC=C(CC(CCCC)CC)S%19)S%20)C%20=C4C%21=CC=C(CC(CC)CCCC)S%21,CCOC(=O)c1sc2c(-c3cc4c(-c5ccc(CC)s5)c5sc(-c6sc(-c7cc8c(-c9ccc(CC)s9)c9sc(-c%10sc(-c%11cc%12c(-c%13ccc(CC)s%13)c%13sccc%13c(-c%13ccc(CC)s%13)c%12s%11)c%11sc(C(=O)OCC)c(F)c%10%11)cc9c(-c9ccc(CC)s9)c8s7)c7sc(C(=O)OCC)c(F)c67)cc5c(-c5ccc(CC)s5)c4s3)scc2c1F,CCCCC(COC(C1=C(F)C2=CSC(C3=CC4=C(C5=C(C(C6=CC=C(S6)CC(CCCC)CC)=C4S3)C=CS5)C7=CC=C(S7)CC(CCCC)CC)=C2S1)=O)CC
550,AOT3,AOT3,7,PTB7-Th,"PTB7-Th, PBDTT-TT-F, PBDTTT-EFT, PBT7-Th",10.1021/acsaem.0c02719,0.62,17.63,59,6.59,6.34,,sm,unfused,2,polymer,N#CC(C#N)=C1C(=CC=2SC(=C(OCC(CC)CCCC)C2)C=3SC(=C(OCC(CC)CCCC)C3OCC(CC)CCCC)C=4SC(=CC4OCC(CC)CCCC)C=C5C(=O)C6=CC(F)=C(F)C=C6C5=C(C#N)C#N)C(=O)C7=CC(F)=C(F)C=C71,CCOc1cc(/C=C2\C(=O)c3cc(F)c(F)cc3C2=C(C#N)C#N)sc1-c1sc(-c2sc(/C=C3\C(=O)c4cc(F)c(F)cc4C3=C(C#N)C#N)cc2OCC)c(OCC)c1OCC,FC1=C(C(OCC(CCCC)CC)=O)SC2=C(SC=C21)C(S3)=CC4=C3C(C5=CC=C(CC(CC)CCCC)S5)=C(C=C(C6=C(C(F)=C(C(OCC(CCCC)CC)=O)S7)C7=C(S6)C(S8)=CC9=C8C(C%10=CC=C(CC(CCCC)CC)S%10)=C(C=C(C%11=C(C(F)=C(C(OCC(CCCC)CC)=O)S%12)C%12=C(S%11)C(S%13)=CC%14=C%13C(C%15=CC=C(CC(CC)CCCC)S%15)=C(C=CS%16)C%16=C%14C%17=CC=C(CC(CC)CCCC)S%17)S%18)C%18=C9C%19=CC=C(CC(CCCC)CC)S%19)S%20)C%20=C4C%21=CC=C(CC(CC)CCCC)S%21,CCOC(=O)c1sc2c(-c3cc4c(-c5ccc(CC)s5)c5sc(-c6sc(-c7cc8c(-c9ccc(CC)s9)c9sc(-c%10sc(-c%11cc%12c(-c%13ccc(CC)s%13)c%13sccc%13c(-c%13ccc(CC)s%13)c%12s%11)c%11sc(C(=O)OCC)c(F)c%10%11)cc9c(-c9ccc(CC)s9)c8s7)c7sc(C(=O)OCC)c(F)c67)cc5c(-c5ccc(CC)s5)c4s3)scc2c1F,CCCCC(COC(C1=C(F)C2=CSC(C3=CC4=C(C5=C(C(C6=CC=C(S6)CC(CCCC)CC)=C4S3)C=CS5)C7=CC=C(S7)CC(CCCC)CC)=C2S1)=O)CC
551,F8IDT-Br,F8IDT-Br,12,PBDB-TF,"PBDB-TF, PM6, PBDB-T-2F, PBDB-T2F, PBDBT-F",10.1021/acsaem.1c00369,0.98,14.6,67.76,9.7,9.32,,sm,unfused,3,polymer,O=C1C2=C(C(/C1=C/C3=CC=C(C4=CC(N(C(CCCCCCCC)CCCCCCCC)C5=C6C=CC(C7=CC=C(/C=C8/C(C9=C(C8=O)C=C(Br)C=C9)=C(C#N)\C#N)S7)=C5)=C6C=C4)S3)=C(C#N)/C#N)C=CC(Br)=C2,CCC1(CC)c2cc(-c3ccc(/C=C4\C(=O)c5cc(Br)ccc5C4=C(C#N)C#N)s3)ccc2-c2ccc(-c3ccc(/C=C4\C(=O)c5cc(Br)ccc5C4=C(C#N)C#N)s3)cc21,FC1=C(CC(CCCC)CC)SC(C2=C3C(SC(C4=CC=C(S4)C(SC(C5=CC=C(C6=CC7=C(S6)C(C8=CC(F)=C(CC(CCCC)CC)S8)=C9C(SC(C%10=CC=C(S%10)C(SC(C%11=CC=C(C%12=CC%13=C(S%12)C(C%14=CC(F)=C(CC(CCCC)CC)S%14)=C%15C(SC(C%16=CC=C(S%16)C(SC(C%17=CC=CS%17)=C%18C%19=O)=C%18C(C%20=C(CC(CCCC)CC)SC(CC(CCCC)CC)=C%20%19)=O)=C%15)=C%13C%21=CC(F)=C(CC(CCCC)CC)S%21)S%11)=C%22C%23=O)=C%22C(C%24=C(CC(CCCC)CC)SC(CC(CCCC)CC)=C%24%23)=O)=C9)=C7C%25=CC(F)=C(CC(CCCC)CC)S%25)S5)=C%26C%27=O)=C%26C(C%28=C(CC(CCCC)CC)SC(CC(CCCC)CC)=C%28%27)=O)=C3)=C(C%29=CC(F)=C(CC(CCCC)CC)S%29)C%30=C2SC=C%30)=C1,CCc1sc(-c2c3cc(-c4ccc(-c5sc(-c6ccc(-c7cc8c(-c9cc(F)c(CC)s9)c9sc(-c%10ccc(-c%11sc(-c%12ccc(-c%13cc%14c(-c%15cc(F)c(CC)s%15)c%15sc(-c%16ccc(-c%17sc(-c%18cccs%18)c%18c%17C(=O)c%17c(CC)sc(CC)c%17C%18=O)s%16)cc%15c(-c%15cc(F)c(CC)s%15)c%14s%13)s%12)c%12c%11C(=O)c%11c(CC)sc(CC)c%11C%12=O)s%10)cc9c(-c9cc(F)c(CC)s9)c8s7)s6)c6c5C(=O)c5c(CC)sc(CC)c5C6=O)s4)sc3c(-c3cc(F)c(CC)s3)c3ccsc23)cc1F,CCCCC(CC1=C(F)C=C(C2=C3C=C(SC3=C(C4=C2SC=C4)C5=CC(F)=C(S5)CC(CCCC)CC)C6=CC=C(S6)C7=C(C(C8=C(SC(CC(CCCC)CC)=C8C9=O)CC(CCCC)CC)=O)C9=C(C%10=CC=CS%10)S7)S1)CC
552,C8IDT-Br,C8IDT-Br,12,PBDB-TF,"PBDB-TF, PM6, PBDB-T-2F, PBDB-T2F, PBDBT-F",10.1021/acsaem.1c00369,0.97,15.66,64.81,9.85,9.4,,sm,unfused,3,polymer,O=C1C2=C(C(/C1=C/C3=CC=C(C4=CC(C(CCCCCCCC)(C5=C6C=CC(C7=CC=C(/C=C8/C(C9=C(C8=O)C=C(Br)C=C9)=C(C#N)\C#N)S7)=C5)CCCCCCCC)=C6C=C4)S3)=C(C#N)/C#N)C=CC(Br)=C2,CCn1c2cc(-c3ccc(/C=C4\C(=O)c5cc(Br)ccc5C4=C(C#N)C#N)s3)ccc2c2ccc(-c3ccc(/C=C4\C(=O)c5cc(Br)ccc5C4=C(C#N)C#N)s3)cc21,FC1=C(CC(CCCC)CC)SC(C2=C3C(SC(C4=CC=C(S4)C(SC(C5=CC=C(C6=CC7=C(S6)C(C8=CC(F)=C(CC(CCCC)CC)S8)=C9C(SC(C%10=CC=C(S%10)C(SC(C%11=CC=C(C%12=CC%13=C(S%12)C(C%14=CC(F)=C(CC(CCCC)CC)S%14)=C%15C(SC(C%16=CC=C(S%16)C(SC(C%17=CC=CS%17)=C%18C%19=O)=C%18C(C%20=C(CC(CCCC)CC)SC(CC(CCCC)CC)=C%20%19)=O)=C%15)=C%13C%21=CC(F)=C(CC(CCCC)CC)S%21)S%11)=C%22C%23=O)=C%22C(C%24=C(CC(CCCC)CC)SC(CC(CCCC)CC)=C%24%23)=O)=C9)=C7C%25=CC(F)=C(CC(CCCC)CC)S%25)S5)=C%26C%27=O)=C%26C(C%28=C(CC(CCCC)CC)SC(CC(CCCC)CC)=C%28%27)=O)=C3)=C(C%29=CC(F)=C(CC(CCCC)CC)S%29)C%30=C2SC=C%30)=C1,CCc1sc(-c2c3cc(-c4ccc(-c5sc(-c6ccc(-c7cc8c(-c9cc(F)c(CC)s9)c9sc(-c%10ccc(-c%11sc(-c%12ccc(-c%13cc%14c(-c%15cc(F)c(CC)s%15)c%15sc(-c%16ccc(-c%17sc(-c%18cccs%18)c%18c%17C(=O)c%17c(CC)sc(CC)c%17C%18=O)s%16)cc%15c(-c%15cc(F)c(CC)s%15)c%14s%13)s%12)c%12c%11C(=O)c%11c(CC)sc(CC)c%11C%12=O)s%10)cc9c(-c9cc(F)c(CC)s9)c8s7)s6)c6c5C(=O)c5c(CC)sc(CC)c5C6=O)s4)sc3c(-c3cc(F)c(CC)s3)c3ccsc23)cc1F,CCCCC(CC1=C(F)C=C(C2=C3C=C(SC3=C(C4=C2SC=C4)C5=CC(F)=C(S5)CC(CCCC)CC)C6=CC=C(S6)C7=C(C(C8=C(SC(CC(CCCC)CC)=C8C9=O)CC(CCCC)CC)=O)C9=C(C%10=CC=CS%10)S7)S1)CC
553,A702,A702,3,PBDB-T,PBDB-T,10.1021/acsaem.1c00584,0.9,21.93,60,11.84,11.68,0.15,polymer,,,polymer,O=C1C2=CC=C(C3=CC=CS3)C=C2C(/C1=C/C4=C(CCCCCC)C(SC5=C6N(C7=C5C8=NN(CC(CC)CCCC)N=C8C9=C7N(C%10=C9SC%11=C%10SC(/C=C%12/C(C%13=C(C%12=O)C=CC(C(S%14)=CC=C%14C(C=C%15C(/C%16=C/C%17=C(CCCCCC)C(SC%18=C%19N(C%20=C%18C%21=NN(CC(CC)CCCC)N=C%21C%22=C%20N(C%23=C%22SC%24=C%23SC(/C=C%25/C(C%26=C(C%25=O)C=CC=C%26)=C(C#N)/C#N)=C%24CCCCCC)CC(CCCCCCCC)CCCCCCCCCC)CC(CCCCCCCC)CCCCCCCCCC)=C%19S%17)=C(C#N)/C#N)=CC=C%15C%16=O)=C%13)=C(C#N)/C#N)=C%11CCCCCC)CC(CCCCCCCC)CCCCCCCCCC)CC(CCCCCCCCCC)CCCCCCCC)=C6S4)=C(C#N)/C#N,CCC1=C(SC2=C1SC3=C2N(CC)C4=C3C5=NN(N=C5C6=C4N(CC)C7=C6SC8=C7SC(/C=C9C(C%10=C(C\9=C(C#N)/C#N)C=C(C%11=CC=C(S%11)C%12=CC(C(/C(C%13=O)=C/C%14=C(CC)C(SC%15=C%16N(CC)C%17=C%15C%18=NN(N=C%18C%19=C%17N(CC)C%20=C%19SC%21=C%20SC(/C=C%22C(C%23=C(C\%22=C(C#N)/C#N)C=C(C%24=CC=CS%24)C=C%23)=O)=C%21CC)CC)=C%16S%14)=C(C#N)/C#N)=C%13C=C%12)C=C%10)=O)=C8CC)CC)/C=C%25C(C%26=C(C\%25=C(C#N)/C#N)C=CC=C%26)=O,CCC(CCCC)CC1=CC=C(S1)C2=C3C(SC(C4=CC=C(S4)C(SC(C5=CC=C(C6=CC7=C(S6)C(C8=CC=C(CC(CCCC)CC)S8)=C9C(SC(C%10=CC=C(S%10)C(SC(C%11=CC=C(C%12=CC%13=C(S%12)C(C%14=CC=C(CC(CCCC)CC)S%14)=C%15C(SC(C%16=CC=C(S%16)C(SC(C%17=CC=CS%17)=C%18C%19=O)=C%18C(C%20=C(CC(CCCC)CC)SC(CC(CCCC)CC)=C%20%19)=O)=C%15)=C%13C%21=CC=C(CC(CCCC)CC)S%21)S%11)=C%22C%23=O)=C%22C(C%24=C(CC(CCCC)CC)SC(CC(CCCC)CC)=C%24%23)=O)=C9)=C7C%25=CC=C(CC(CCCC)CC)S%25)S5)=C%26C%27=O)=C%26C(C%28=C(CC(CCCC)CC)SC(CC(CCCC)CC)=C%28%27)=O)=C3)=C(C%29=CC=C(CC(CCCC)CC)S%29)C%30=C2SC=C%30,CCc1ccc(-c2c3cc(-c4ccc(-c5sc(-c6ccc(-c7cc8c(-c9ccc(CC)s9)c9sc(-c%10ccc(-c%11sc(-c%12ccc(-c%13cc%14c(-c%15ccc(CC)s%15)c%15sc(-c%16ccc(-c%17sc(-c%18cccs%18)c%18c%17C(=O)c%17c(CC)sc(CC)c%17C%18=O)s%16)cc%15c(-c%15ccc(CC)s%15)c%14s%13)s%12)c%12c%11C(=O)c%11c(CC)sc(CC)c%11C%12=O)s%10)cc9c(-c9ccc(CC)s9)c8s7)s6)c6c5C(=O)c5c(CC)sc(CC)c5C6=O)s4)sc3c(-c3ccc(CC)s3)c3ccsc23)s1,CCCCC(CC1=CC=C(S1)C2=C3C=C(SC3=C(C4=C2SC=C4)C5=CC=C(S5)CC(CCCC)CC)C6=CC=C(S6)C7=C(C(C8=C(SC(CC(CCCC)CC)=C8C9=O)CC(CCCC)CC)=O)C9=C(C%10=CC=CS%10)S7)CC
553,A702,A702,12,PBDB-TF,"PBDB-TF, PM6, PBDB-T-2F, PBDB-T2F, PBDBT-F",10.1021/acsaem.1c00584,0.95,6.74,43,2.73,2.56,0.19,polymer,,,polymer,O=C1C2=CC=C(C3=CC=CS3)C=C2C(/C1=C/C4=C(CCCCCC)C(SC5=C6N(C7=C5C8=NN(CC(CC)CCCC)N=C8C9=C7N(C%10=C9SC%11=C%10SC(/C=C%12/C(C%13=C(C%12=O)C=CC(C(S%14)=CC=C%14C(C=C%15C(/C%16=C/C%17=C(CCCCCC)C(SC%18=C%19N(C%20=C%18C%21=NN(CC(CC)CCCC)N=C%21C%22=C%20N(C%23=C%22SC%24=C%23SC(/C=C%25/C(C%26=C(C%25=O)C=CC=C%26)=C(C#N)/C#N)=C%24CCCCCC)CC(CCCCCCCC)CCCCCCCCCC)CC(CCCCCCCC)CCCCCCCCCC)=C%19S%17)=C(C#N)/C#N)=CC=C%15C%16=O)=C%13)=C(C#N)/C#N)=C%11CCCCCC)CC(CCCCCCCC)CCCCCCCCCC)CC(CCCCCCCCCC)CCCCCCCC)=C6S4)=C(C#N)/C#N,CCc1c(/C=C2\C(=O)c3ccccc3C2=C(C#N)C#N)sc2c1sc1c3c4nn(CC)nc4c4c5sc6c(CC)c(/C=C7\C(=O)c8ccc(-c9ccc(-c%10ccc%11c(c%10)C(=C(C#N)C#N)/C(=C/c%10sc%12c(sc%13c%14c%15nn(CC)nc%15c%15c%16sc%17c(CC)c(/C=C%18\C(=O)c%19ccc(-c%20cccs%20)cc%19C%18=C(C#N)C#N)sc%17c%16n(CC)c%15c%14n(CC)c%12%13)c%10CC)C%11=O)s9)cc8C7=C(C#N)C#N)sc6c5n(CC)c4c3n(CC)c21,FC1=C(CC(CCCC)CC)SC(C2=C3C(SC(C4=CC=C(S4)C(SC(C5=CC=C(C6=CC7=C(S6)C(C8=CC(F)=C(CC(CCCC)CC)S8)=C9C(SC(C%10=CC=C(S%10)C(SC(C%11=CC=C(C%12=CC%13=C(S%12)C(C%14=CC(F)=C(CC(CCCC)CC)S%14)=C%15C(SC(C%16=CC=C(S%16)C(SC(C%17=CC=CS%17)=C%18C%19=O)=C%18C(C%20=C(CC(CCCC)CC)SC(CC(CCCC)CC)=C%20%19)=O)=C%15)=C%13C%21=CC(F)=C(CC(CCCC)CC)S%21)S%11)=C%22C%23=O)=C%22C(C%24=C(CC(CCCC)CC)SC(CC(CCCC)CC)=C%24%23)=O)=C9)=C7C%25=CC(F)=C(CC(CCCC)CC)S%25)S5)=C%26C%27=O)=C%26C(C%28=C(CC(CCCC)CC)SC(CC(CCCC)CC)=C%28%27)=O)=C3)=C(C%29=CC(F)=C(CC(CCCC)CC)S%29)C%30=C2SC=C%30)=C1,CCc1sc(-c2c3cc(-c4ccc(-c5sc(-c6ccc(-c7cc8c(-c9cc(F)c(CC)s9)c9sc(-c%10ccc(-c%11sc(-c%12ccc(-c%13cc%14c(-c%15cc(F)c(CC)s%15)c%15sc(-c%16ccc(-c%17sc(-c%18cccs%18)c%18c%17C(=O)c%17c(CC)sc(CC)c%17C%18=O)s%16)cc%15c(-c%15cc(F)c(CC)s%15)c%14s%13)s%12)c%12c%11C(=O)c%11c(CC)sc(CC)c%11C%12=O)s%10)cc9c(-c9cc(F)c(CC)s9)c8s7)s6)c6c5C(=O)c5c(CC)sc(CC)c5C6=O)s4)sc3c(-c3cc(F)c(CC)s3)c3ccsc23)cc1F,CCCCC(CC1=C(F)C=C(C2=C3C=C(SC3=C(C4=C2SC=C4)C5=CC(F)=C(S5)CC(CCCC)CC)C6=CC=C(S6)C7=C(C(C8=C(SC(CC(CCCC)CC)=C8C9=O)CC(CCCC)CC)=O)C9=C(C%10=CC=CS%10)S7)S1)CC
554,IT-BT-CN,IT-BT-CN,12,PBDB-TF,"PBDB-TF, PM6, PBDB-T-2F, PBDB-T2F, PBDBT-F",10.1021/acsaem.1c01872,1,16.38,62.47,10.2,9.95,0.15,sm,fused,7,polymer,N#C/C(C#N)=C\C1=CC=C(C2=CC3=C(C4=C(S3)C(C=C5C(C6=CC=C(C=C6)CCCCCCCC)(C7=C(SC8=C7SC(C9=CC=C(/C=C(C#N)\C#N)C%10=NSN=C%109)=C8)C5=C%11)C%12=CC=C(C=C%12)CCCCCCCC)=C%11C4(C%13=CC=C(C=C%13)CCCCCCCC)C%14=CC=C(C=C%14)CCCCCCCC)S2)C%15=NSN=C1%15,CCc1ccc(C2(c3ccc(CC)cc3)c3cc4c(cc3-c3sc5cc(-c6ccc(C=C(C#N)C#N)c7nsnc67)sc5c32)C(c2ccc(CC)cc2)(c2ccc(CC)cc2)c2c-4sc3cc(-c4ccc(C=C(C#N)C#N)c5nsnc45)sc23)cc1,FC1=C(CC(CCCC)CC)SC(C2=C3C(SC(C4=CC=C(S4)C(SC(C5=CC=C(C6=CC7=C(S6)C(C8=CC(F)=C(CC(CCCC)CC)S8)=C9C(SC(C%10=CC=C(S%10)C(SC(C%11=CC=C(C%12=CC%13=C(S%12)C(C%14=CC(F)=C(CC(CCCC)CC)S%14)=C%15C(SC(C%16=CC=C(S%16)C(SC(C%17=CC=CS%17)=C%18C%19=O)=C%18C(C%20=C(CC(CCCC)CC)SC(CC(CCCC)CC)=C%20%19)=O)=C%15)=C%13C%21=CC(F)=C(CC(CCCC)CC)S%21)S%11)=C%22C%23=O)=C%22C(C%24=C(CC(CCCC)CC)SC(CC(CCCC)CC)=C%24%23)=O)=C9)=C7C%25=CC(F)=C(CC(CCCC)CC)S%25)S5)=C%26C%27=O)=C%26C(C%28=C(CC(CCCC)CC)SC(CC(CCCC)CC)=C%28%27)=O)=C3)=C(C%29=CC(F)=C(CC(CCCC)CC)S%29)C%30=C2SC=C%30)=C1,CCc1sc(-c2c3cc(-c4ccc(-c5sc(-c6ccc(-c7cc8c(-c9cc(F)c(CC)s9)c9sc(-c%10ccc(-c%11sc(-c%12ccc(-c%13cc%14c(-c%15cc(F)c(CC)s%15)c%15sc(-c%16ccc(-c%17sc(-c%18cccs%18)c%18c%17C(=O)c%17c(CC)sc(CC)c%17C%18=O)s%16)cc%15c(-c%15cc(F)c(CC)s%15)c%14s%13)s%12)c%12c%11C(=O)c%11c(CC)sc(CC)c%11C%12=O)s%10)cc9c(-c9cc(F)c(CC)s9)c8s7)s6)c6c5C(=O)c5c(CC)sc(CC)c5C6=O)s4)sc3c(-c3cc(F)c(CC)s3)c3ccsc23)cc1F,CCCCC(CC1=C(F)C=C(C2=C3C=C(SC3=C(C4=C2SC=C4)C5=CC(F)=C(S5)CC(CCCC)CC)C6=CC=C(S6)C7=C(C(C8=C(SC(CC(CCCC)CC)=C8C9=O)CC(CCCC)CC)=O)C9=C(C%10=CC=CS%10)S7)S1)CC
555,IT-BT-ICN,IT-BT-ICN,12,PBDB-TF,"PBDB-TF, PM6, PBDB-T-2F, PBDB-T2F, PBDBT-F",10.1021/acsaem.1c01872,0.87,17.54,73.23,11.14,10.98,0.29,sm,fused,7,polymer,O=C(C1=C(C=CC=C1)C/2=C(C#N)\C#N)C2=C\C3=CC=C(C4=CC5=C(C6=C(S5)C(C=C7C(C8=CC=C(C=C8)CCCCCCCC)(C9=C(SC%10=C9SC(C%11=CC=C(/C=C%12/C(C%13=C(C=CC=C%13)C%12=O)=C(C#N)\C#N)C%14=NSN=C%14%11)=C%10)C7=C%15)C%16=CC=C(C=C%16)CCCCCCCC)=C%15C6(C%17=CC=C(C=C%17)CCCCCCCC)C%18=CC=C(C=C%18)CCCCCCCC)S4)C%19=NSN=C3%19,CCc1ccc(C2(c3ccc(CC)cc3)c3cc4c(cc3-c3sc5cc(-c6ccc(/C=C7\C(=O)c8ccccc8C7=C(C#N)C#N)c7nsnc67)sc5c32)C(c2ccc(CC)cc2)(c2ccc(CC)cc2)c2c-4sc3cc(-c4ccc(/C=C5/C(=O)c6ccccc6C5=C(C#N)C#N)c5nsnc45)sc23)cc1,FC1=C(CC(CCCC)CC)SC(C2=C3C(SC(C4=CC=C(S4)C(SC(C5=CC=C(C6=CC7=C(S6)C(C8=CC(F)=C(CC(CCCC)CC)S8)=C9C(SC(C%10=CC=C(S%10)C(SC(C%11=CC=C(C%12=CC%13=C(S%12)C(C%14=CC(F)=C(CC(CCCC)CC)S%14)=C%15C(SC(C%16=CC=C(S%16)C(SC(C%17=CC=CS%17)=C%18C%19=O)=C%18C(C%20=C(CC(CCCC)CC)SC(CC(CCCC)CC)=C%20%19)=O)=C%15)=C%13C%21=CC(F)=C(CC(CCCC)CC)S%21)S%11)=C%22C%23=O)=C%22C(C%24=C(CC(CCCC)CC)SC(CC(CCCC)CC)=C%24%23)=O)=C9)=C7C%25=CC(F)=C(CC(CCCC)CC)S%25)S5)=C%26C%27=O)=C%26C(C%28=C(CC(CCCC)CC)SC(CC(CCCC)CC)=C%28%27)=O)=C3)=C(C%29=CC(F)=C(CC(CCCC)CC)S%29)C%30=C2SC=C%30)=C1,CCc1sc(-c2c3cc(-c4ccc(-c5sc(-c6ccc(-c7cc8c(-c9cc(F)c(CC)s9)c9sc(-c%10ccc(-c%11sc(-c%12ccc(-c%13cc%14c(-c%15cc(F)c(CC)s%15)c%15sc(-c%16ccc(-c%17sc(-c%18cccs%18)c%18c%17C(=O)c%17c(CC)sc(CC)c%17C%18=O)s%16)cc%15c(-c%15cc(F)c(CC)s%15)c%14s%13)s%12)c%12c%11C(=O)c%11c(CC)sc(CC)c%11C%12=O)s%10)cc9c(-c9cc(F)c(CC)s9)c8s7)s6)c6c5C(=O)c5c(CC)sc(CC)c5C6=O)s4)sc3c(-c3cc(F)c(CC)s3)c3ccsc23)cc1F,CCCCC(CC1=C(F)C=C(C2=C3C=C(SC3=C(C4=C2SC=C4)C5=CC(F)=C(S5)CC(CCCC)CC)C6=CC=C(S6)C7=C(C(C8=C(SC(CC(CCCC)CC)=C8C9=O)CC(CCCC)CC)=O)C9=C(C%10=CC=CS%10)S7)S1)CC
556,DBTBT-IC,DBTBT-IC,241,C2,C2,10.1021/acsaem.1c02277,0.87,18.58,62,10.02,9.76,0.22,sm,fused,6,sm,O=C1C2=CC=CC=C2C(/C1=C/C3=CC4=C(C(SC5=C6SC7=C5C(CC(CCCCCCCCCC)CCCCCCCCCCCC)=C(CC(CCCCCCCCCC)CCCCCCCCCCCC)C8=C7SC(/C=C9/C(C%10=C(C9=O)C=CC=C%10)=C(C#N)/C#N)=C8)=C6C(CC(CCCCCCCCCCCC)CCCCCCCCCC)=C4CC(CCCCCCCCCC)CCCCCCCCCCCC)S3)=C(C#N)/C#N,O=C1C2=CC=CC=C2C(/C1=C/C3=CC4=C(C(SC5=C6SC7=C5C(CC)=C(CC)C8=C7SC(/C=C9/C(C%10=C(C9=O)C=CC=C%10)=C(C#N)/C#N)=C8)=C6C(CC)=C4CC)S3)=C(C#N)/C#N,CCN(CC)C1=CC(OC(C(C(/C=C/C2=CC=C(N(C3=CC=CC=C3)C4=CC=CC=C4)C=C2)=O)=C5)=O)=C5C=C1,CCN(CC)C1=CC(OC(C(C(/C=C/C2=CC=C(N(C3=CC=CC=C3)C4=CC=CC=C4)C=C2)=O)=C5)=O)=C5C=C1,CCN(CC)C1=CC(OC(C(C(/C=C/C2=CC=C(N(C3=CC=CC=C3)C4=CC=CC=C4)C=C2)=O)=C5)=O)=C5C=C1
556,DBTBT-IC,DBTBT-IC,406,P125,P125,10.1039/D1SE01748A,1.02,17.89,67,12.23,12.04,,sm,fused,6,polymer,O=C1C2=CC=CC=C2C(/C1=C/C3=CC4=C(C(SC5=C6SC7=C5C(CC(CCCCCCCCCC)CCCCCCCCCCCC)=C(CC(CCCCCCCCCC)CCCCCCCCCCCC)C8=C7SC(/C=C9/C(C%10=C(C9=O)C=CC=C%10)=C(C#N)/C#N)=C8)=C6C(CC(CCCCCCCCCCCC)CCCCCCCCCC)=C4CC(CCCCCCCCCC)CCCCCCCCCCCC)S3)=C(C#N)/C#N,O=C1C2=CC=CC=C2C(/C1=C/C3=CC4=C(C(SC5=C6SC7=C5C(CC)=C(CC)C8=C7SC(/C=C9/C(C%10=C(C9=O)C=CC=C%10)=C(C#N)/C#N)=C8)=C6C(CC)=C4CC)S3)=C(C#N)/C#N,O=C(N(CC(CCCCCCCCCC)CCCCCCCC)C1=O)C(C1=N2)=NC3=C2C4=C(C5=C3C=C(C6=CC7=C(C(C8=NC(CCCCCCCCCCC)=C(CCCCCCCCCCC)S8)=C(C=C(C9=CC%10=C(C(SC(C%11=CC%12=C(C(C%13=NC(CCCCCCCCCCC)=C(CCCCCCCCCCC)S%13)=C(C=C(C%14=CC%15=C(C(SC=C%16)=C%16C%17=C%15N=C%18C(C(N(CC(CCCCCCCCCC)CCCCCCCC)C%18=O)=O)=N%17)S%14)S%19)C%19=C%12C%20=NC(CCCCCCCCCCC)=C(CCCCCCCCCCC)S%20)S%11)=C%21)=C%21C%22=C%10N=C%23C(C(N(CC(CCCCCCCCCC)CCCCCCCC)C%23=O)=O)=N%22)S9)S%24)C%24=C7C%25=NC(CCCCCCCCCCC)=C(CCCCCCCCCCC)S%25)S6)S5)SC(C(S%26)=CC(C%26=C%27C%28=NC(CCCCCCCCCCC)=C(CCCCCCCCCCC)S%28)=C(C%29=NC(CCCCCCCCCCC)=C(CCCCCCCCCCC)S%29)C%30=C%27C=CS%30)=C4,CCC1=C(CC)SC(C2=C3C(C=C(C4=CC5=C(C(SC(C6=CC7=C(C(C8=NC(CC)=C(CC)S8)=C(C=C(C9=CC%10=C(C(SC(C%11=CC%12=C(C(C%13=NC(CC)=C(CC)S%13)=C(C=C(C%14=CC%15=C(C(SC=C%16)=C%16C%17=C%15N=C%18C(C(N(CC)C%18=O)=O)=N%17)S%14)S%19)C%19=C%12C%20=NC(CC)=C(CC)S%20)S%11)=C%21)=C%21C%22=C%10N=C%23C(C(N(CC)C%23=O)=O)=N%22)S9)S%24)C%24=C7C%25=NC(CC)=C(CC)S%25)S6)=C%26)=C%26C%27=C5N=C%28C(C(N(CC)C%28=O)=O)=N%27)S4)S3)=C(C%29=NC(CC)=C(CC)S%29)C%30=C2C=CS%30)=N1,CCCCCCCCCCCC(N=C1C2=C3C=CSC3=C(C4=NC(CCCCCCCCCCC)=C(S4)CCCCCCCCCCC)C5=C2SC(C6=CC7=C8N=C9C(C(N(C9=O)CC(CCCCCCCCCC)CCCCCCCC)=O)=NC8=C%10C=CSC%10=C7S6)=C5)=C(S1)CCCCCCCCCCC
556,DBTBT-IC,DBTBT-IC,415,P(DTB-BDD),P(DTB-BDD),10.1039/D2ME00166G,1.05,19.06,68,13.61,13.43,,sm,fused,6,polymer,O=C1C2=CC=CC=C2C(/C1=C/C3=CC4=C(C(SC5=C6SC7=C5C(CC(CCCCCCCCCC)CCCCCCCCCCCC)=C(CC(CCCCCCCCCC)CCCCCCCCCCCC)C8=C7SC(/C=C9/C(C%10=C(C9=O)C=CC=C%10)=C(C#N)/C#N)=C8)=C6C(CC(CCCCCCCCCCCC)CCCCCCCCCC)=C4CC(CCCCCCCCCC)CCCCCCCCCCCC)S3)=C(C#N)/C#N,O=C1C2=CC=CC=C2C(/C1=C/C3=CC4=C(C(SC5=C6SC7=C5C(CC)=C(CC)C8=C7SC(/C=C9/C(C%10=C(C9=O)C=CC=C%10)=C(C#N)/C#N)=C8)=C6C(CC)=C4CC)S3)=C(C#N)/C#N,O=C1C2=C(CCCCCCCC)SC(CCCCCCCC)=C2C(C3=C(C4=CC=C(C(S5)=CC(C5=C(SC(C6=CC=C(C7=C8C(C(C9=C(CCCCCCCC)SC(CCCCCCCC)=C9C8=O)=O)=C(C%10=CC=C(C(S%11)=CC(C%11=C(SC(C%12=CC=C(C%13=C%14C(C(C%15=C(CCCCCCCC)SC(CCCCCCCC)=C%15C%14=O)=O)=C(C%16=CC=CS%16)S%13)S%12)=C%17)C%17=C%18CCCCCCCCCCC)=C%18CCCCCCCCCCC)S%10)S7)S6)=C%19)C%19=C%20CCCCCCCCCCC)=C%20CCCCCCCCCCC)S4)SC(C(S%21)=CC=C%21C%22=CC%23=C(CCCCCCCCCCC)C(CCCCCCCCCCC)=C(C=CS%24)C%24=C%23S%22)=C31)=O,CCC1=C(C=CS2)C2=C(SC(C3=CC=C(C4=C5C(C(C6=C(CC)SC(CC)=C6C5=O)=O)=C(C7=CC=C(C(S8)=CC(C8=C(SC(C9=CC=C(C%10=C%11C(C(C%12=C(CC)SC(CC)=C%12C%11=O)=O)=C(C%13=CC=C(C(S%14)=CC(C%14=C(SC(C%15=CC=C(C%16=C%17C(C(C%18=C(CC)SC(CC)=C%18C%17=O)=O)=C(C%19=CC=CS%19)S%16)S%15)=C%20)C%20=C%21CC)=C%21CC)S%13)S%10)S9)=C%22)C%22=C%23CC)=C%23CC)S7)S4)S3)=C%24)C%24=C1CC,CCCCCCCCCCCC1=C2C=CSC2=C3SC(C4=CC=C(S4)C5=C(C(C6=C(SC(CCCCCCCC)=C6C7=O)CCCCCCCC)=O)C7=C(C8=CC=CS8)S5)=CC3=C1CCCCCCCCCCC
557,Aqx-3,Aqx-3,241,C2,C2,10.1021/acsaem.1c02277,0.81,20.32,66,10.86,10.64,0.18,sm,y,8,sm,N#C/C(C#N)=C1C(C=C(C(F)=C2)F)=C2C(C/1=C\C3=C(CCCCCCCCCCC)C4=C(S3)C(N(CC(CCCC)CCCCCC)C5=C6N(CC(CCCC)CCCCCC)C7=C8SC9=C7SC(/C=C%10C(C%11=CC(F)=C(F)C=C%11C\%10=C(C#N)/C#N)=O)=C9CCCCCCCCCCC)=C(C5=C%12N=CC=NC%12=C86)S4)=O,CCC1=C(/C=C2C(C3=CC(F)=C(F)C=C3C\2=C(C#N)/C#N)=O)SC4=C1SC5=C4N(C6=C7N(C8=C(C7=C9N=CC=NC9=C56)SC%10=C8SC(/C=C%11C(C%12=C(C=C(C(F)=C%12)F)C\%11=C(C#N)\C#N)=O)=C%10CC)CC)CC,CCN(CC)C1=CC(OC(C(C(/C=C/C2=CC=C(N(C3=CC=CC=C3)C4=CC=CC=C4)C=C2)=O)=C5)=O)=C5C=C1,CCN(CC)C1=CC(OC(C(C(/C=C/C2=CC=C(N(C3=CC=CC=C3)C4=CC=CC=C4)C=C2)=O)=C5)=O)=C5C=C1,CCN(CC)C1=CC(OC(C(C(/C=C/C2=CC=C(N(C3=CC=CC=C3)C4=CC=CC=C4)C=C2)=O)=C5)=O)=C5C=C1
558,17_abdul_raheem,17_abdul_raheem,0,P3HT,P3HT,10.1021/acsaem.1c02353,0.7,12.08,55.2,4.65,4.48,0.17,sm,unfused,3,polymer,N#C/C(C#N)=C(C1=CC=CC=C1)/C(C(S2)=CC(CCCCCC)=C2C(C=C3)=CC4=C3C(C=C5)=C(C(CCCCCCCC)4CCCCCCCC)C=C5C(SC(C#CC6=CC=CC=C6)=C7)=C7CCCCCC)=C(C#N)/C#N,CCC1=C(SC(C#CC2=CC=CC=C2)=C1)C3=CC(C4(CC)CC)=C(C=C3)C5=C4C=C(C6=C(CC)C=C(C(/C(C7=CC=CC=C7)=C(C#N)\C#N)=C(C#N)/C#N)S6)C=C5,CCCCCCC1=CSC(C2=C(CCCCCC)C=C(C3=C(CCCCCC)C=C(C4=C(CCCCCC)C=C(C5=C(CCCCCC)C=C(C6=C(CCCCCC)C=CS6)S5)S4)S3)S2)=C1,CCc1cc(C)sc1-c1sc(-c2cc(CC)c(-c3sc(-c4cc(CC)c(-c5sc(C)cc5CC)s4)cc3CC)s2)cc1CC,CCCCCCC1=CSC=C1
559,16_abdul_raheem,16_abdul_raheem,0,P3HT,P3HT,10.1021/acsaem.1c02353,0.69,13.42,55.2,5.09,4.95,0.14,sm,unfused,3,polymer,N#C/C(C#N)=C(\C(C1=CC=CC=C1)=C(C#N)/C#N)C2=CC(CCCCCC)=C(S2)C3=CC4=C(C(C=CC(C5=C(CCCCCC)C=C(C#CC6=CC=CC=C6)S5)=C7)=C7N4CCCCCC)C=C3,CCN1C2=C(C=CC(C3=C(CC)C=C(C#CC4=CC=CC=C4)S3)=C2)C5=C1C=C(C6=C(CC)C=C(C(/C(C7=CC=CC=C7)=C(C#N)\C#N)=C(C#N)/C#N)S6)C=C5,CCCCCCC1=CSC(C2=C(CCCCCC)C=C(C3=C(CCCCCC)C=C(C4=C(CCCCCC)C=C(C5=C(CCCCCC)C=C(C6=C(CCCCCC)C=CS6)S5)S4)S3)S2)=C1,CCc1cc(C)sc1-c1sc(-c2cc(CC)c(-c3sc(-c4cc(CC)c(-c5sc(C)cc5CC)s4)cc3CC)s2)cc1CC,CCCCCCC1=CSC=C1
560,15_abdul_raheem,15_abdul_raheem,0,P3HT,P3HT,10.1021/acsaem.1c02353,0.76,9.72,73.8,5.42,5.31,0.11,sm,unfused,3,polymer,N#C/C(C#N)=C(\C(C1=CC=CC=C1)=C(C#N)/C#N)C2=CC(CCCCCC)=C(S2)C3=CC4=C(C(C=CC(C5=C(CCCCCC)C=C(C(/C(C6=CC=CC=C6)=C(C#N)/C#N)=C(C#N)\C#N)S5)=C7)=C7C4(CCCCCCCC)CCCCCCCC)C=C3,CCC1=C(C2=CC3=C(C=C2)C4=C(C3(CC)CC)C=C(C5=C(C=C(S5)C(/C(C6=CC=CC=C6)=C(C#N)/C#N)=C(C#N)\C#N)CC)C=C4)SC(C(/C(C7=CC=CC=C7)=C(C#N)/C#N)=C(C#N)\C#N)=C1,CCCCCCC1=CSC(C2=C(CCCCCC)C=C(C3=C(CCCCCC)C=C(C4=C(CCCCCC)C=C(C5=C(CCCCCC)C=C(C6=C(CCCCCC)C=CS6)S5)S4)S3)S2)=C1,CCc1cc(C)sc1-c1sc(-c2cc(CC)c(-c3sc(-c4cc(CC)c(-c5sc(C)cc5CC)s4)cc3CC)s2)cc1CC,CCCCCCC1=CSC=C1
561,14_abdul_raheem,14_abdul_raheem,0,P3HT,P3HT,10.1021/acsaem.1c02353,0.79,12.21,65.2,6.3,6.16,0.14,sm,unfused,3,polymer,N#C/C(C#N)=C(\C(C1=CC=CC=C1)=C(C#N)/C#N)C2=CC(CCCCCC)=C(S2)C3=CC4=C(C(C=CC(C5=C(CCCCCC)C=C(C(/C(C6=CC=CC=C6)=C(C#N)/C#N)=C(C#N)\C#N)S5)=C7)=C7N4CCCCCC)C=C3,CCN1C2=C(C=CC(C3=C(CC)C=C(C(/C(C4=CC=CC=C4)=C(C#N)/C#N)=C(C#N)\C#N)S3)=C2)C5=C1C=C(C6=C(CC)C=C(C(/C(C7=CC=CC=C7)=C(C#N)\C#N)=C(C#N)/C#N)S6)C=C5,CCCCCCC1=CSC(C2=C(CCCCCC)C=C(C3=C(CCCCCC)C=C(C4=C(CCCCCC)C=C(C5=C(CCCCCC)C=C(C6=C(CCCCCC)C=CS6)S5)S4)S3)S2)=C1,CCc1cc(C)sc1-c1sc(-c2cc(CC)c(-c3sc(-c4cc(CC)c(-c5sc(C)cc5CC)s4)cc3CC)s2)cc1CC,CCCCCCC1=CSC=C1
562,IDT-4EsT-2IC2F,IDT-4EsT-2IC2F,3,PBDB-T,PBDB-T,10.1021/acsaem.1c02403,0.745,13.02,56,5.45,5.25,0.15,sm,fused,5,polymer,O=C(C(C=C(F)C(F)=C1)=C1C/2=C(C#N)/C#N)C2=C/C3=C(C(OCC(CC)CCCC)=O)C=C(S3)C(S4)=CC5=C4C6=CC(C(C7=CC=C(CCCCCC)C=C7)(C8=CC=C(CCCCCC)C=C8)C9=C%10SC(C%11=CC(C(OCC(CC)CCCC)=O)=C(/C=C%12C(C(C=C(F)C(F)=C%13)=C%13C\%12=C(C#N)\C#N)=O)S%11)=C9)=C%10C=C6C5(C%14=CC=C(CCCCCC)C=C%14)C%15=CC=C(CCCCCC)C=C%15,CCOC(C1=C(/C=C2C(C3=C(C\2=C(C#N)/C#N)C=C(F)C(F)=C3)=O)SC(C4=CC5=C(C6=C(C5(C7=CC=C(CC)C=C7)C8=CC=C(CC)C=C8)C=C(C9=C(C%10(C%11=CC=C(CC)C=C%11)C%12=CC=C(CC)C=C%12)C=C(C%13=CC(C(OCC)=O)=C(S%13)/C=C%14C(C%15=C(C\%14=C(C#N)/C#N)C=C(F)C(F)=C%15)=O)S9)C%10=C6)S4)=C1)=O,CCC(CCCC)CC1=CC=C(S1)C2=C3C(SC(C4=CC=C(S4)C(SC(C5=CC=C(C6=CC7=C(S6)C(C8=CC=C(CC(CCCC)CC)S8)=C9C(SC(C%10=CC=C(S%10)C(SC(C%11=CC=C(C%12=CC%13=C(S%12)C(C%14=CC=C(CC(CCCC)CC)S%14)=C%15C(SC(C%16=CC=C(S%16)C(SC(C%17=CC=CS%17)=C%18C%19=O)=C%18C(C%20=C(CC(CCCC)CC)SC(CC(CCCC)CC)=C%20%19)=O)=C%15)=C%13C%21=CC=C(CC(CCCC)CC)S%21)S%11)=C%22C%23=O)=C%22C(C%24=C(CC(CCCC)CC)SC(CC(CCCC)CC)=C%24%23)=O)=C9)=C7C%25=CC=C(CC(CCCC)CC)S%25)S5)=C%26C%27=O)=C%26C(C%28=C(CC(CCCC)CC)SC(CC(CCCC)CC)=C%28%27)=O)=C3)=C(C%29=CC=C(CC(CCCC)CC)S%29)C%30=C2SC=C%30,CCc1ccc(-c2c3cc(-c4ccc(-c5sc(-c6ccc(-c7cc8c(-c9ccc(CC)s9)c9sc(-c%10ccc(-c%11sc(-c%12ccc(-c%13cc%14c(-c%15ccc(CC)s%15)c%15sc(-c%16ccc(-c%17sc(-c%18cccs%18)c%18c%17C(=O)c%17c(CC)sc(CC)c%17C%18=O)s%16)cc%15c(-c%15ccc(CC)s%15)c%14s%13)s%12)c%12c%11C(=O)c%11c(CC)sc(CC)c%11C%12=O)s%10)cc9c(-c9ccc(CC)s9)c8s7)s6)c6c5C(=O)c5c(CC)sc(CC)c5C6=O)s4)sc3c(-c3ccc(CC)s3)c3ccsc23)s1,CCCCC(CC1=CC=C(S1)C2=C3C=C(SC3=C(C4=C2SC=C4)C5=CC=C(S5)CC(CCCC)CC)C6=CC=C(S6)C7=C(C(C8=C(SC(CC(CCCC)CC)=C8C9=O)CC(CCCC)CC)=O)C9=C(C%10=CC=CS%10)S7)CC
563,IDT-3EsT,IDT-3EsT,3,PBDB-T,PBDB-T,10.1021/acsaem.1c02403,0.985,13.49,56,7.43,7.23,0.15,sm,fused,5,polymer,O=C(C(C=CC=C1)=C1C/2=C(C#N)/C#N)C2=C/C3=CC(C(OCC(CC)CCCC)=O)=C(S3)C(S4)=CC5=C4C6=CC(C(C7=CC=C(CCCCCC)C=C7)(C8=CC=C(CCCCCC)C=C8)C9=C%10SC(C%11=C(C(OCC(CC)CCCC)=O)C=C(/C=C%12C(C(C=CC=C%13)=C%13C\%12=C(C#N)\C#N)=O)S%11)=C9)=C%10C=C6C5(C%14=CC=C(CCCCCC)C=C%14)C%15=CC=C(CCCCCC)C=C%15,CCOC(=O)c1cc(/C=C2\C(=O)c3ccccc3C2=C(C#N)C#N)sc1-c1cc2c(s1)-c1cc3c(cc1C2(c1ccc(CC)cc1)c1ccc(CC)cc1)-c1sc(-c2sc(/C=C4\C(=O)c5ccccc5C4=C(C#N)C#N)cc2C(=O)OCC)cc1C3(c1ccc(CC)cc1)c1ccc(CC)cc1,CCC(CCCC)CC1=CC=C(S1)C2=C3C(SC(C4=CC=C(S4)C(SC(C5=CC=C(C6=CC7=C(S6)C(C8=CC=C(CC(CCCC)CC)S8)=C9C(SC(C%10=CC=C(S%10)C(SC(C%11=CC=C(C%12=CC%13=C(S%12)C(C%14=CC=C(CC(CCCC)CC)S%14)=C%15C(SC(C%16=CC=C(S%16)C(SC(C%17=CC=CS%17)=C%18C%19=O)=C%18C(C%20=C(CC(CCCC)CC)SC(CC(CCCC)CC)=C%20%19)=O)=C%15)=C%13C%21=CC=C(CC(CCCC)CC)S%21)S%11)=C%22C%23=O)=C%22C(C%24=C(CC(CCCC)CC)SC(CC(CCCC)CC)=C%24%23)=O)=C9)=C7C%25=CC=C(CC(CCCC)CC)S%25)S5)=C%26C%27=O)=C%26C(C%28=C(CC(CCCC)CC)SC(CC(CCCC)CC)=C%28%27)=O)=C3)=C(C%29=CC=C(CC(CCCC)CC)S%29)C%30=C2SC=C%30,CCc1ccc(-c2c3cc(-c4ccc(-c5sc(-c6ccc(-c7cc8c(-c9ccc(CC)s9)c9sc(-c%10ccc(-c%11sc(-c%12ccc(-c%13cc%14c(-c%15ccc(CC)s%15)c%15sc(-c%16ccc(-c%17sc(-c%18cccs%18)c%18c%17C(=O)c%17c(CC)sc(CC)c%17C%18=O)s%16)cc%15c(-c%15ccc(CC)s%15)c%14s%13)s%12)c%12c%11C(=O)c%11c(CC)sc(CC)c%11C%12=O)s%10)cc9c(-c9ccc(CC)s9)c8s7)s6)c6c5C(=O)c5c(CC)sc(CC)c5C6=O)s4)sc3c(-c3ccc(CC)s3)c3ccsc23)s1,CCCCC(CC1=CC=C(S1)C2=C3C=C(SC3=C(C4=C2SC=C4)C5=CC=C(S5)CC(CCCC)CC)C6=CC=C(S6)C7=C(C(C8=C(SC(CC(CCCC)CC)=C8C9=O)CC(CCCC)CC)=O)C9=C(C%10=CC=CS%10)S7)CC
564,IDT-3EsT-2IC2F,IDT-3EsT-2IC2F,3,PBDB-T,PBDB-T,10.1021/acsaem.1c02403,0.886,14.68,58,7.54,7.46,0.1,sm,fused,5,polymer,O=C(C(C=C(F)C(F)=C1)=C1C/2=C(C#N)/C#N)C2=C/C3=CC(C(OCC(CC)CCCC)=O)=C(S3)C(S4)=CC5=C4C6=CC(C(C7=CC=C(CCCCCC)C=C7)(C8=CC=C(CCCCCC)C=C8)C9=C%10SC(C%11=C(C(OCC(CC)CCCC)=O)C=C(/C=C%12C(C(C=C(F)C(F)=C%13)=C%13C\%12=C(C#N)\C#N)=O)S%11)=C9)=C%10C=C6C5(C%14=CC=C(CCCCCC)C=C%14)C%15=CC=C(CCCCCC)C=C%15,CCOC(=O)c1cc(/C=C2\C(=O)c3cc(F)c(F)cc3C2=C(C#N)C#N)sc1-c1cc2c(s1)-c1cc3c(cc1C2(c1ccc(CC)cc1)c1ccc(CC)cc1)-c1sc(-c2sc(/C=C4\C(=O)c5cc(F)c(F)cc5C4=C(C#N)C#N)cc2C(=O)OCC)cc1C3(c1ccc(CC)cc1)c1ccc(CC)cc1,CCC(CCCC)CC1=CC=C(S1)C2=C3C(SC(C4=CC=C(S4)C(SC(C5=CC=C(C6=CC7=C(S6)C(C8=CC=C(CC(CCCC)CC)S8)=C9C(SC(C%10=CC=C(S%10)C(SC(C%11=CC=C(C%12=CC%13=C(S%12)C(C%14=CC=C(CC(CCCC)CC)S%14)=C%15C(SC(C%16=CC=C(S%16)C(SC(C%17=CC=CS%17)=C%18C%19=O)=C%18C(C%20=C(CC(CCCC)CC)SC(CC(CCCC)CC)=C%20%19)=O)=C%15)=C%13C%21=CC=C(CC(CCCC)CC)S%21)S%11)=C%22C%23=O)=C%22C(C%24=C(CC(CCCC)CC)SC(CC(CCCC)CC)=C%24%23)=O)=C9)=C7C%25=CC=C(CC(CCCC)CC)S%25)S5)=C%26C%27=O)=C%26C(C%28=C(CC(CCCC)CC)SC(CC(CCCC)CC)=C%28%27)=O)=C3)=C(C%29=CC=C(CC(CCCC)CC)S%29)C%30=C2SC=C%30,CCc1ccc(-c2c3cc(-c4ccc(-c5sc(-c6ccc(-c7cc8c(-c9ccc(CC)s9)c9sc(-c%10ccc(-c%11sc(-c%12ccc(-c%13cc%14c(-c%15ccc(CC)s%15)c%15sc(-c%16ccc(-c%17sc(-c%18cccs%18)c%18c%17C(=O)c%17c(CC)sc(CC)c%17C%18=O)s%16)cc%15c(-c%15ccc(CC)s%15)c%14s%13)s%12)c%12c%11C(=O)c%11c(CC)sc(CC)c%11C%12=O)s%10)cc9c(-c9ccc(CC)s9)c8s7)s6)c6c5C(=O)c5c(CC)sc(CC)c5C6=O)s4)sc3c(-c3ccc(CC)s3)c3ccsc23)s1,CCCCC(CC1=CC=C(S1)C2=C3C=C(SC3=C(C4=C2SC=C4)C5=CC=C(S5)CC(CCCC)CC)C6=CC=C(S6)C7=C(C(C8=C(SC(CC(CCCC)CC)=C8C9=O)CC(CCCC)CC)=O)C9=C(C%10=CC=CS%10)S7)CC
