Repository: brigreens/Meta-analysis_OSCs

This repository contains the data files and analysis notebooks to support the paper "Meta-Analysis of Molecular Design Strategies for Non-Fullerene Acceptor Based Organic Solar Cell Materials" (DOI: 10.26434/chemrxiv-2024-w29b1)

File: OSC_dataset_metaanalysis.csv (part 56 of 76)
NFA_ID,reported_acceptor,NFA_other_names,don_ID,reported_donor,don_other_names,DOI,Voc,Jsc,FF,PCE_max,PCE_avg,PCE_std,acceptor_type,acceptor_class,fused_rings_in_core,donor_type,acc_SMILES_sidechains,acc_SMILES_shortened_sidechains,don_SMILES_sidechains,don_SMILES_shortened_sidechains,don_mon_SMILES
565,i-IEICO-2Cl,i-IEICO-2Cl,41,J52,"J52, PBZ",10.1021/acsaem.1c02608,0.886,19.51,66.7,11.45,11.34,0.13,sm,fused,5,polymer,O=C(C(C=CC(Cl)=C1)=C1C/2=C(C#N)/C#N)C2=C/C3=CSC(C(S4)=CC5=C4C6=CC(C(C7=CC=C(CCCCCC)C=C7)(C8=CC=C(CCCCCC)C=C8)C9=C%10SC(C%11=C(OCC(CC)CCCC)C(/C=C%12C(C(C=CC(Cl)=C%13)=C%13C\%12=C(C#N)\C#N)=O)=CS%11)=C9)=C%10C=C6C5(C%14=CC=C(CCCCCC)C=C%14)C%15=CC=C(CCCCCC)C=C%15)=C3OCC(CCCC)CC,CCOc1c(/C=C2\C(=O)c3cc(Cl)ccc3C2=C(C#N)C#N)csc1-c1cc2c(s1)-c1cc3c(cc1C2(c1ccc(CC)cc1)c1ccc(CC)cc1)-c1sc(-c2scc(/C=C4\C(=O)c5cc(Cl)ccc5C4=C(C#N)C#N)c2OCC)cc1C3(c1ccc(CC)cc1)c1ccc(CC)cc1,CCC(CCCC)CC1=CC=C(S1)C2=C3SC(C4=CC=C(C5=C(C(F)=CC6=NN(CC(CCCCCCCC)CCCCCC)N=C65)F)S4)=CC3=C(C7=CC=C(CC(CCCC)CC)S7)C8=C2C=C(S8)C9=CC=C(C(C%10=NN(CC(CCCCCCCC)CCCCCC)N=C%10%11)=C(F)C(F)=C%11C%12=CC=C(S%12)C%13=CC%14=C(C%15=CC=C(CC(CCCC)CC)S%15)C%16=C(C(C%17=CC=C(CC(CCCC)CC)S%17)=C%14S%13)C=C(S%16)C%18=CC=C(C(C%19=NN(CC(CCCCCCCC)CCCCCC)N=C%19%20)=C(F)C(F)=C%20C%21=CC=C(S%21)C%22=CC%23=C(C%24=CC=C(CC(CCCC)CC)S%24)C%25=C(C(C%26=CC=C(CC(CCCC)CC)S%26)=C%23S%22)C=C(S%25)C%27=CC=CS%27)S%18)S9,CCc1ccc(-c2c3cc(-c4ccc(-c5c(F)c(F)c(-c6ccc(-c7cc8c(-c9ccc(CC)s9)c9sc(-c%10ccc(-c%11c(F)c(F)c(-c%12ccc(-c%13cc%14c(-c%15ccc(CC)s%15)c%15sc(-c%16ccc(-c%17c(F)c(F)c(-c%18cccs%18)c%18nn(CC)nc%17%18)s%16)cc%15c(-c%15ccc(CC)s%15)c%14s%13)s%12)c%12nn(CC)nc%11%12)s%10)cc9c(-c9ccc(CC)s9)c8s7)s6)c6nn(CC)nc56)s4)sc3c(-c3ccc(CC)s3)c3ccsc23)s1,CCCCCCCCC(CN1N=C2C=C(C(F)=C(C2=N1)C3=CC=C(S3)C4=CC5=C(C6=C(C(C7=CC=C(S7)CC(CCCC)CC)=C5S4)C=C(C8=CC=CS8)S6)C9=CC=C(S9)CC(CCCC)CC)F)CCCCCC
566,i-IEICO-4Cl,i-IEICO-4Cl,41,J52,"J52, PBZ",10.1021/acsaem.1c02608,0.857,20.62,68.76,12.16,11.93,0.25,sm,fused,5,polymer,O=C(C(C=C(Cl)C(Cl)=C1)=C1C/2=C(C#N)/C#N)C2=C/C3=CSC(C(S4)=CC5=C4C6=CC(C(C7=CC=C(CCCCCC)C=C7)(C8=CC=C(CCCCCC)C=C8)C9=C%10SC(C%11=C(OCC(CC)CCCC)C(/C=C%12C(C(C=C(Cl)C(Cl)=C%13)=C%13C\%12=C(C#N)\C#N)=O)=CS%11)=C9)=C%10C=C6C5(C%14=CC=C(CCCCCC)C=C%14)C%15=CC=C(CCCCCC)C=C%15)=C3OCC(CCCC)CC,CCOc1c(/C=C2/C(=O)c3cc(Cl)c(Cl)cc3C2=C(C#N)C#N)csc1-c1cc2c(s1)-c1cc3c(cc1C2(c1ccc(CC)cc1)c1ccc(CC)cc1)-c1sc(-c2scc(/C=C4/C(=O)c5cc(Cl)c(Cl)cc5C4=C(C#N)C#N)c2OCC)cc1C3(c1ccc(CC)cc1)c1ccc(CC)cc1,CCC(CCCC)CC1=CC=C(S1)C2=C3SC(C4=CC=C(C5=C(C(F)=CC6=NN(CC(CCCCCCCC)CCCCCC)N=C65)F)S4)=CC3=C(C7=CC=C(CC(CCCC)CC)S7)C8=C2C=C(S8)C9=CC=C(C(C%10=NN(CC(CCCCCCCC)CCCCCC)N=C%10%11)=C(F)C(F)=C%11C%12=CC=C(S%12)C%13=CC%14=C(C%15=CC=C(CC(CCCC)CC)S%15)C%16=C(C(C%17=CC=C(CC(CCCC)CC)S%17)=C%14S%13)C=C(S%16)C%18=CC=C(C(C%19=NN(CC(CCCCCCCC)CCCCCC)N=C%19%20)=C(F)C(F)=C%20C%21=CC=C(S%21)C%22=CC%23=C(C%24=CC=C(CC(CCCC)CC)S%24)C%25=C(C(C%26=CC=C(CC(CCCC)CC)S%26)=C%23S%22)C=C(S%25)C%27=CC=CS%27)S%18)S9,CCc1ccc(-c2c3cc(-c4ccc(-c5c(F)c(F)c(-c6ccc(-c7cc8c(-c9ccc(CC)s9)c9sc(-c%10ccc(-c%11c(F)c(F)c(-c%12ccc(-c%13cc%14c(-c%15ccc(CC)s%15)c%15sc(-c%16ccc(-c%17c(F)c(F)c(-c%18cccs%18)c%18nn(CC)nc%17%18)s%16)cc%15c(-c%15ccc(CC)s%15)c%14s%13)s%12)c%12nn(CC)nc%11%12)s%10)cc9c(-c9ccc(CC)s9)c8s7)s6)c6nn(CC)nc56)s4)sc3c(-c3ccc(CC)s3)c3ccsc23)s1,CCCCCCCCC(CN1N=C2C=C(C(F)=C(C2=N1)C3=CC=C(S3)C4=CC5=C(C6=C(C(C7=CC=C(S7)CC(CCCC)CC)=C5S4)C=C(C8=CC=CS8)S6)C9=CC=C(S9)CC(CCCC)CC)F)CCCCCC
567,NTTIC,NTTIC,49,J71,J71,10.1021/acsaem.1c02816,0.964,15.9,62.5,9.58,9.25,0.2,sm,fused,8,polymer,O=C1C2=C(C=CC=C2)C(/C1=C/C3=CC4=C(C(C(C5=CC=C(CCCCCC)C=C5)(C6=CC=C(CCCCCC)C=C6)C7=C8C=CC9=C7C=CC%10=C9C(C%11=CC=C(CCCCCC)C=C%11)(C%12=CC=C(CCCCCC)C=C%12)C%13=C%10SC%14=C%13SC(/C=C%15/C(C(C=CC=C%16)=C%16C%15=O)=C(C#N)/C#N)=C%14)=C8S4)S3)=C(C#N)\C#N,O=C1C2=C(C=CC=C2)C(/C1=C/C3=CC4=C(C(C(C5=CC=C(CC)C=C5)(C6=CC=C(CC)C=C6)C7=C8C=CC9=C7C=CC%10=C9C(C%11=CC=C(CC)C=C%11)(C%12=CC=C(CC)C=C%12)C%13=C%10SC%14=C%13SC(/C=C%15/C(C(C=CC=C%16)=C%16C%15=O)=C(C#N)/C#N)=C%14)=C8S4)S3)=C(C#N)\C#N,CCC[Si](CCC)(CCC)C1=CC=C(S1)C2=C3SC(C4=CC=C(C5=C(C(F)=CC6=NN(CC(CCCCCCCC)CCCCCC)N=C65)F)S4)=CC3=C(C7=CC=C([Si](CCC)(CCC)CCC)S7)C8=C2C=C(S8)C9=CC=C(C(C%10=NN(CC(CCCCCCCC)CCCCCC)N=C%10%11)=C(F)C(F)=C%11C%12=CC=C(S%12)C%13=CC%14=C(C%15=CC=C([Si](CCC)(CCC)CCC)S%15)C%16=C(C(C%17=CC=C([Si](CCC)(CCC)CCC)S%17)=C%14S%13)C=C(S%16)C%18=CC=C(C(C%19=NN(CC(CCCCCCCC)CCCCCC)N=C%19%20)=C(F)C(F)=C%20C%21=CC=C(S%21)C%22=CC%23=C(C%24=CC=C([Si](CCC)(CCC)CCC)S%24)C%25=C(C(C%26=CC=C([Si](CCC)(CCC)CCC)S%26)=C%23S%22)C=C(S%25)C%27=CC=CS%27)S%18)S9,CCN1N=C2C(C3=CC=CS3)=C(C(F)=C(C2=N1)C4=CC=C(S4)C5=CC6=C(C7=C(C(C8=CC=C(S8)[Si](CC)(CC)CC)=C6S5)C=C(C9=CC=C(S9)C%10=C(C(F)=C(C%11=NN(N=C%10%11)CC)C%12=CC=C(S%12)C%13=CC%14=C(C%15=C(C(C%16=CC=C(S%16)[Si](CC)(CC)CC)=C%14S%13)C=C(C%17=CC=C(S%17)C%18=C(C(F)=C(C%19=NN(N=C%18%19)CC)C%20=CC=C(S%20)C%21=CC%22=C(C%23=C(C(C%24=CC=C(S%24)[Si](CC)(CC)CC)=C%22S%21)C=CS%23)C%25=CC=C(S%25)[Si](CC)(CC)CC)F)S%15)C%26=CC=C(S%26)[Si](CC)(CC)CC)F)S7)C%27=CC=C(S%27)[Si](CC)(CC)CC)F,CCCCCCCCC(CN1N=C2C=C(C(F)=C(C2=N1)C3=CC=C(S3)C4=CC5=C(C6=C(C(C7=CC=C(S7)[Si](CCC)(CCC)CCC)=C5S4)C=C(C8=CC=CS8)S6)C9=CC=C(S9)[Si](CCC)(CCC)CCC)F)CCCCCC
568,NTTIC-Cl,NTTIC-Cl,49,J71,J71,10.1021/acsaem.1c02816,0.795,20.7,65.4,10.8,10.5,0.1,sm,fused,8,polymer,O=C1C2=C(C=C(Cl)C(Cl)=C2)C(/C1=C/C3=CC4=C(C(C(C5=CC=C(CCCCCC)C=C5)(C6=CC=C(CCCCCC)C=C6)C7=C8C=CC9=C7C=CC%10=C9C(C%11=CC=C(CCCCCC)C=C%11)(C%12=CC=C(CCCCCC)C=C%12)C%13=C%10SC%14=C%13SC(/C=C%15/C(C(C=C(Cl)C(Cl)=C%16)=C%16C%15=O)=C(C#N)/C#N)=C%14)=C8S4)S3)=C(C#N)\C#N,O=C1C2=C(C=C(Cl)C(Cl)=C2)C(/C1=C/C3=CC4=C(C(C(C5=CC=C(CC)C=C5)(C6=CC=C(CC)C=C6)C7=C8C=CC9=C7C=CC%10=C9C(C%11=CC=C(CC)C=C%11)(C%12=CC=C(CC)C=C%12)C%13=C%10SC%14=C%13SC(/C=C%15/C(C(C=C(Cl)C(Cl)=C%16)=C%16C%15=O)=C(C#N)/C#N)=C%14)=C8S4)S3)=C(C#N)\C#N,CCC[Si](CCC)(CCC)C1=CC=C(S1)C2=C3SC(C4=CC=C(C5=C(C(F)=CC6=NN(CC(CCCCCCCC)CCCCCC)N=C65)F)S4)=CC3=C(C7=CC=C([Si](CCC)(CCC)CCC)S7)C8=C2C=C(S8)C9=CC=C(C(C%10=NN(CC(CCCCCCCC)CCCCCC)N=C%10%11)=C(F)C(F)=C%11C%12=CC=C(S%12)C%13=CC%14=C(C%15=CC=C([Si](CCC)(CCC)CCC)S%15)C%16=C(C(C%17=CC=C([Si](CCC)(CCC)CCC)S%17)=C%14S%13)C=C(S%16)C%18=CC=C(C(C%19=NN(CC(CCCCCCCC)CCCCCC)N=C%19%20)=C(F)C(F)=C%20C%21=CC=C(S%21)C%22=CC%23=C(C%24=CC=C([Si](CCC)(CCC)CCC)S%24)C%25=C(C(C%26=CC=C([Si](CCC)(CCC)CCC)S%26)=C%23S%22)C=C(S%25)C%27=CC=CS%27)S%18)S9,CCN1N=C2C(C3=CC=CS3)=C(C(F)=C(C2=N1)C4=CC=C(S4)C5=CC6=C(C7=C(C(C8=CC=C(S8)[Si](CC)(CC)CC)=C6S5)C=C(C9=CC=C(S9)C%10=C(C(F)=C(C%11=NN(N=C%10%11)CC)C%12=CC=C(S%12)C%13=CC%14=C(C%15=C(C(C%16=CC=C(S%16)[Si](CC)(CC)CC)=C%14S%13)C=C(C%17=CC=C(S%17)C%18=C(C(F)=C(C%19=NN(N=C%18%19)CC)C%20=CC=C(S%20)C%21=CC%22=C(C%23=C(C(C%24=CC=C(S%24)[Si](CC)(CC)CC)=C%22S%21)C=CS%23)C%25=CC=C(S%25)[Si](CC)(CC)CC)F)S%15)C%26=CC=C(S%26)[Si](CC)(CC)CC)F)S7)C%27=CC=C(S%27)[Si](CC)(CC)CC)F,CCCCCCCCC(CN1N=C2C=C(C(F)=C(C2=N1)C3=CC=C(S3)C4=CC5=C(C6=C(C(C7=CC=C(S7)[Si](CCC)(CCC)CCC)=C5S4)C=C(C8=CC=CS8)S6)C9=CC=C(S9)[Si](CCC)(CCC)CCC)F)CCCCCC
569,NTTIC-F,NTTIC-F,49,J71,J71,10.1021/acsaem.1c02816,0.811,20.4,66.4,11,10.6,0.2,sm,fused,8,polymer,O=C1C2=C(C=C(F)C(F)=C2)C(/C1=C/C3=CC4=C(C(C(C5=CC=C(CCCCCC)C=C5)(C6=CC=C(CCCCCC)C=C6)C7=C8C=CC9=C7C=CC%10=C9C(C%11=CC=C(CCCCCC)C=C%11)(C%12=CC=C(CCCCCC)C=C%12)C%13=C%10SC%14=C%13SC(/C=C%15/C(C(C=C(F)C(F)=C%16)=C%16C%15=O)=C(C#N)/C#N)=C%14)=C8S4)S3)=C(C#N)\C#N,O=C1C2=C(C=C(F)C(F)=C2)C(/C1=C/C3=CC4=C(C(C(C5=CC=C(CC)C=C5)(C6=CC=C(CC)C=C6)C7=C8C=CC9=C7C=CC%10=C9C(C%11=CC=C(CC)C=C%11)(C%12=CC=C(CC)C=C%12)C%13=C%10SC%14=C%13SC(/C=C%15/C(C(C=C(F)C(F)=C%16)=C%16C%15=O)=C(C#N)/C#N)=C%14)=C8S4)S3)=C(C#N)\C#N,CCC[Si](CCC)(CCC)C1=CC=C(S1)C2=C3SC(C4=CC=C(C5=C(C(F)=CC6=NN(CC(CCCCCCCC)CCCCCC)N=C65)F)S4)=CC3=C(C7=CC=C([Si](CCC)(CCC)CCC)S7)C8=C2C=C(S8)C9=CC=C(C(C%10=NN(CC(CCCCCCCC)CCCCCC)N=C%10%11)=C(F)C(F)=C%11C%12=CC=C(S%12)C%13=CC%14=C(C%15=CC=C([Si](CCC)(CCC)CCC)S%15)C%16=C(C(C%17=CC=C([Si](CCC)(CCC)CCC)S%17)=C%14S%13)C=C(S%16)C%18=CC=C(C(C%19=NN(CC(CCCCCCCC)CCCCCC)N=C%19%20)=C(F)C(F)=C%20C%21=CC=C(S%21)C%22=CC%23=C(C%24=CC=C([Si](CCC)(CCC)CCC)S%24)C%25=C(C(C%26=CC=C([Si](CCC)(CCC)CCC)S%26)=C%23S%22)C=C(S%25)C%27=CC=CS%27)S%18)S9,CCN1N=C2C(C3=CC=CS3)=C(C(F)=C(C2=N1)C4=CC=C(S4)C5=CC6=C(C7=C(C(C8=CC=C(S8)[Si](CC)(CC)CC)=C6S5)C=C(C9=CC=C(S9)C%10=C(C(F)=C(C%11=NN(N=C%10%11)CC)C%12=CC=C(S%12)C%13=CC%14=C(C%15=C(C(C%16=CC=C(S%16)[Si](CC)(CC)CC)=C%14S%13)C=C(C%17=CC=C(S%17)C%18=C(C(F)=C(C%19=NN(N=C%18%19)CC)C%20=CC=C(S%20)C%21=CC%22=C(C%23=C(C(C%24=CC=C(S%24)[Si](CC)(CC)CC)=C%22S%21)C=CS%23)C%25=CC=C(S%25)[Si](CC)(CC)CC)F)S%15)C%26=CC=C(S%26)[Si](CC)(CC)CC)F)S7)C%27=CC=C(S%27)[Si](CC)(CC)CC)F,CCCCCCCCC(CN1N=C2C=C(C(F)=C(C2=N1)C3=CC=C(S3)C4=CC5=C(C6=C(C(C7=CC=C(S7)[Si](CCC)(CCC)CCC)=C5S4)C=C(C8=CC=CS8)S6)C9=CC=C(S9)[Si](CCC)(CCC)CCC)F)CCCCCC
570,WHC-1,WHC-1,12,PBDB-T-2F,"PBDB-TF, PM6, PBDB-T-2F, PBDB-T2F, PBDBT-F",10.1021/acsaem.1c03741,0.69,17.83,54,6.61,6.61,,sm,unfused,3,polymer,O=C1C2=C(C=C(F)C(F)=C2)C(/C1=C/C(S3)=CC4=C3C(S5)=C(C4(CC(CCCC)CC)CC(CCCC)CC)C=C5C6=NC=C(C7=CC(C(CC(CCCC)CC)(CC(CCCC)CC)C8=C9SC(/C=C%10/C(C(C=C(F)C(F)=C%11)=C%11C%10=O)=C(C#N)/C#N)=C8)=C9S7)C%12=NSN=C%126)=C(C#N)\C#N,O=C1C2=C(C=C(F)C(F)=C2)C(/C1=C/C(S3)=CC4=C3C(S5)=C(C4(CC)CC)C=C5C6=NC=C(C7=CC(C(CC)(CC)C8=C9SC(/C=C%10/C(C(C=C(F)C(F)=C%11)=C%11C%10=O)=C(C#N)/C#N)=C8)=C9S7)C%12=NSN=C%126)=C(C#N)\C#N,FC1=C(CC(CCCC)CC)SC(C2=C3C(SC(C4=CC=C(S4)C(SC(C5=CC=C(C6=CC7=C(S6)C(C8=CC(F)=C(CC(CCCC)CC)S8)=C9C(SC(C%10=CC=C(S%10)C(SC(C%11=CC=C(C%12=CC%13=C(S%12)C(C%14=CC(F)=C(CC(CCCC)CC)S%14)=C%15C(SC(C%16=CC=C(S%16)C(SC(C%17=CC=CS%17)=C%18C%19=O)=C%18C(C%20=C(CC(CCCC)CC)SC(CC(CCCC)CC)=C%20%19)=O)=C%15)=C%13C%21=CC(F)=C(CC(CCCC)CC)S%21)S%11)=C%22C%23=O)=C%22C(C%24=C(CC(CCCC)CC)SC(CC(CCCC)CC)=C%24%23)=O)=C9)=C7C%25=CC(F)=C(CC(CCCC)CC)S%25)S5)=C%26C%27=O)=C%26C(C%28=C(CC(CCCC)CC)SC(CC(CCCC)CC)=C%28%27)=O)=C3)=C(C%29=CC(F)=C(CC(CCCC)CC)S%29)C%30=C2SC=C%30)=C1,CCc1sc(-c2c3cc(-c4ccc(-c5sc(-c6ccc(-c7cc8c(-c9cc(F)c(CC)s9)c9sc(-c%10ccc(-c%11sc(-c%12ccc(-c%13cc%14c(-c%15cc(F)c(CC)s%15)c%15sc(-c%16ccc(-c%17sc(-c%18cccs%18)c%18c%17C(=O)c%17c(CC)sc(CC)c%17C%18=O)s%16)cc%15c(-c%15cc(F)c(CC)s%15)c%14s%13)s%12)c%12c%11C(=O)c%11c(CC)sc(CC)c%11C%12=O)s%10)cc9c(-c9cc(F)c(CC)s9)c8s7)s6)c6c5C(=O)c5c(CC)sc(CC)c5C6=O)s4)sc3c(-c3cc(F)c(CC)s3)c3ccsc23)cc1F,CCCCC(CC1=C(F)C=C(C2=C3C=C(SC3=C(C4=C2SC=C4)C5=CC(F)=C(S5)CC(CCCC)CC)C6=CC=C(S6)C7=C(C(C8=C(SC(CC(CCCC)CC)=C8C9=O)CC(CCCC)CC)=O)C9=C(C%10=CC=CS%10)S7)S1)CC
571,i-IDSe,i-IDSe,3,PBDB-T,PBDB-T,10.1021/acsaem.1c03817,0.957,14.63,58.4,8.26,8.16,0.11,sm,fused,5,polymer,O=C(C1=C2C=CC=C1)C(/C2=C(C#N)\C#N)=C\C3=CSC(C4=CC5=C(C(C=C(C(C6=CC=C(CCCCCC)C=C6)(C7=CC=C(CCCCCC)C=C7)C8=C9[Se]C(C%10=C(OCC(CCCC)CC)C=C(/C=C(C(C%11=C%12C=CC=C%11)=O)\C%12=C(C#N)/C#N)S%10)=C8)C9=C%13)=C%13C5(C%14=CC=C(CCCCCC)C=C%14)C%15=CC=C(CCCCCC)C=C%15)[Se]4)=C3OCC(CC)CCCC,O=C(C1=C2C=CC=C1)C(/C2=C(C#N)\C#N)=C\C3=CSC(C4=CC5=C(C(C=C(C(C6=CC=C(CC)C=C6)(C7=CC=C(CC)C=C7)C8=C9[Se]C(C%10=C(OCC)C=C(/C=C(C(C%11=C%12C=CC=C%11)=O)\C%12=C(C#N)/C#N)S%10)=C8)C9=C%13)=C%13C5(C%14=CC=C(CC)C=C%14)C%15=CC=C(CC)C=C%15)[Se]4)=C3OCC,CCC(CCCC)CC1=CC=C(S1)C2=C3C(SC(C4=CC=C(S4)C(SC(C5=CC=C(C6=CC7=C(S6)C(C8=CC=C(CC(CCCC)CC)S8)=C9C(SC(C%10=CC=C(S%10)C(SC(C%11=CC=C(C%12=CC%13=C(S%12)C(C%14=CC=C(CC(CCCC)CC)S%14)=C%15C(SC(C%16=CC=C(S%16)C(SC(C%17=CC=CS%17)=C%18C%19=O)=C%18C(C%20=C(CC(CCCC)CC)SC(CC(CCCC)CC)=C%20%19)=O)=C%15)=C%13C%21=CC=C(CC(CCCC)CC)S%21)S%11)=C%22C%23=O)=C%22C(C%24=C(CC(CCCC)CC)SC(CC(CCCC)CC)=C%24%23)=O)=C9)=C7C%25=CC=C(CC(CCCC)CC)S%25)S5)=C%26C%27=O)=C%26C(C%28=C(CC(CCCC)CC)SC(CC(CCCC)CC)=C%28%27)=O)=C3)=C(C%29=CC=C(CC(CCCC)CC)S%29)C%30=C2SC=C%30,CCc1ccc(-c2c3cc(-c4ccc(-c5sc(-c6ccc(-c7cc8c(-c9ccc(CC)s9)c9sc(-c%10ccc(-c%11sc(-c%12ccc(-c%13cc%14c(-c%15ccc(CC)s%15)c%15sc(-c%16ccc(-c%17sc(-c%18cccs%18)c%18c%17C(=O)c%17c(CC)sc(CC)c%17C%18=O)s%16)cc%15c(-c%15ccc(CC)s%15)c%14s%13)s%12)c%12c%11C(=O)c%11c(CC)sc(CC)c%11C%12=O)s%10)cc9c(-c9ccc(CC)s9)c8s7)s6)c6c5C(=O)c5c(CC)sc(CC)c5C6=O)s4)sc3c(-c3ccc(CC)s3)c3ccsc23)s1,CCCCC(CC1=CC=C(S1)C2=C3C=C(SC3=C(C4=C2SC=C4)C5=CC=C(S5)CC(CCCC)CC)C6=CC=C(S6)C7=C(C(C8=C(SC(CC(CCCC)CC)=C8C9=O)CC(CCCC)CC)=O)C9=C(C%10=CC=CS%10)S7)CC
572,i-IDSe-4F,i-IDSe-4F,3,PBDB-T,PBDB-T,10.1021/acsaem.1c03817,0.869,19.52,70.6,11.99,11.66,0.22,sm,fused,5,polymer,O=C(C1=C2C=C(F)C(F)=C1)C(/C2=C(C#N)\C#N)=C\C3=CSC(C4=CC5=C(C(C=C(C(C6=CC=C(CCCCCC)C=C6)(C7=CC=C(CCCCCC)C=C7)C8=C9[Se]C(C%10=C(OCC(CCCC)CC)C=C(/C=C(C(C%11=C%12C=C(F)C(F)=C%11)=O)\C%12=C(C#N)/C#N)S%10)=C8)C9=C%13)=C%13C5(C%14=CC=C(CCCCCC)C=C%14)C%15=CC=C(CCCCCC)C=C%15)[Se]4)=C3OCC(CC)CCCC,O=C(C1=C2C=C(F)C(F)=C1)C(/C2=C(C#N)\C#N)=C\C3=CSC(C4=CC5=C(C(C=C(C(C6=CC=C(CC)C=C6)(C7=CC=C(CC)C=C7)C8=C9[Se]C(C%10=C(OCC)C=C(/C=C(C(C%11=C%12C=C(F)C(F)=C%11)=O)\C%12=C(C#N)/C#N)S%10)=C8)C9=C%13)=C%13C5(C%14=CC=C(CC)C=C%14)C%15=CC=C(CC)C=C%15)[Se]4)=C3OCC,CCC(CCCC)CC1=CC=C(S1)C2=C3C(SC(C4=CC=C(S4)C(SC(C5=CC=C(C6=CC7=C(S6)C(C8=CC=C(CC(CCCC)CC)S8)=C9C(SC(C%10=CC=C(S%10)C(SC(C%11=CC=C(C%12=CC%13=C(S%12)C(C%14=CC=C(CC(CCCC)CC)S%14)=C%15C(SC(C%16=CC=C(S%16)C(SC(C%17=CC=CS%17)=C%18C%19=O)=C%18C(C%20=C(CC(CCCC)CC)SC(CC(CCCC)CC)=C%20%19)=O)=C%15)=C%13C%21=CC=C(CC(CCCC)CC)S%21)S%11)=C%22C%23=O)=C%22C(C%24=C(CC(CCCC)CC)SC(CC(CCCC)CC)=C%24%23)=O)=C9)=C7C%25=CC=C(CC(CCCC)CC)S%25)S5)=C%26C%27=O)=C%26C(C%28=C(CC(CCCC)CC)SC(CC(CCCC)CC)=C%28%27)=O)=C3)=C(C%29=CC=C(CC(CCCC)CC)S%29)C%30=C2SC=C%30,CCc1ccc(-c2c3cc(-c4ccc(-c5sc(-c6ccc(-c7cc8c(-c9ccc(CC)s9)c9sc(-c%10ccc(-c%11sc(-c%12ccc(-c%13cc%14c(-c%15ccc(CC)s%15)c%15sc(-c%16ccc(-c%17sc(-c%18cccs%18)c%18c%17C(=O)c%17c(CC)sc(CC)c%17C%18=O)s%16)cc%15c(-c%15ccc(CC)s%15)c%14s%13)s%12)c%12c%11C(=O)c%11c(CC)sc(CC)c%11C%12=O)s%10)cc9c(-c9ccc(CC)s9)c8s7)s6)c6c5C(=O)c5c(CC)sc(CC)c5C6=O)s4)sc3c(-c3ccc(CC)s3)c3ccsc23)s1,CCCCC(CC1=CC=C(S1)C2=C3C=C(SC3=C(C4=C2SC=C4)C5=CC=C(S5)CC(CCCC)CC)C6=CC=C(S6)C7=C(C(C8=C(SC(CC(CCCC)CC)=C8C9=O)CC(CCCC)CC)=O)C9=C(C%10=CC=CS%10)S7)CC
573,i-IDSe-4Cl,i-IDSe-4Cl,3,PBDB-T,PBDB-T,10.1021/acsaem.1c03817,0.873,20.22,70.1,12.39,12.05,0.29,sm,fused,5,polymer,O=C(C1=C2C=C(Cl)C(Cl)=C1)C(/C2=C(C#N)\C#N)=C\C3=CSC(C4=CC5=C(C(C=C(C(C6=CC=C(CCCCCC)C=C6)(C7=CC=C(CCCCCC)C=C7)C8=C9[Se]C(C%10=C(OCC(CCCC)CC)C=C(/C=C(C(C%11=C%12C=C(Cl)C(Cl)=C%11)=O)\C%12=C(C#N)/C#N)S%10)=C8)C9=C%13)=C%13C5(C%14=CC=C(CCCCCC)C=C%14)C%15=CC=C(CCCCCC)C=C%15)[Se]4)=C3OCC(CC)CCCC,O=C(C1=C2C=C(Cl)C(Cl)=C1)C(/C2=C(C#N)\C#N)=C\C3=CSC(C4=CC5=C(C(C=C(C(C6=CC=C(CC)C=C6)(C7=CC=C(CC)C=C7)C8=C9[Se]C(C%10=C(OCC)C=C(/C=C(C(C%11=C%12C=C(Cl)C(Cl)=C%11)=O)\C%12=C(C#N)/C#N)S%10)=C8)C9=C%13)=C%13C5(C%14=CC=C(CC)C=C%14)C%15=CC=C(CC)C=C%15)[Se]4)=C3OCC,CCC(CCCC)CC1=CC=C(S1)C2=C3C(SC(C4=CC=C(S4)C(SC(C5=CC=C(C6=CC7=C(S6)C(C8=CC=C(CC(CCCC)CC)S8)=C9C(SC(C%10=CC=C(S%10)C(SC(C%11=CC=C(C%12=CC%13=C(S%12)C(C%14=CC=C(CC(CCCC)CC)S%14)=C%15C(SC(C%16=CC=C(S%16)C(SC(C%17=CC=CS%17)=C%18C%19=O)=C%18C(C%20=C(CC(CCCC)CC)SC(CC(CCCC)CC)=C%20%19)=O)=C%15)=C%13C%21=CC=C(CC(CCCC)CC)S%21)S%11)=C%22C%23=O)=C%22C(C%24=C(CC(CCCC)CC)SC(CC(CCCC)CC)=C%24%23)=O)=C9)=C7C%25=CC=C(CC(CCCC)CC)S%25)S5)=C%26C%27=O)=C%26C(C%28=C(CC(CCCC)CC)SC(CC(CCCC)CC)=C%28%27)=O)=C3)=C(C%29=CC=C(CC(CCCC)CC)S%29)C%30=C2SC=C%30,CCc1ccc(-c2c3cc(-c4ccc(-c5sc(-c6ccc(-c7cc8c(-c9ccc(CC)s9)c9sc(-c%10ccc(-c%11sc(-c%12ccc(-c%13cc%14c(-c%15ccc(CC)s%15)c%15sc(-c%16ccc(-c%17sc(-c%18cccs%18)c%18c%17C(=O)c%17c(CC)sc(CC)c%17C%18=O)s%16)cc%15c(-c%15ccc(CC)s%15)c%14s%13)s%12)c%12c%11C(=O)c%11c(CC)sc(CC)c%11C%12=O)s%10)cc9c(-c9ccc(CC)s9)c8s7)s6)c6c5C(=O)c5c(CC)sc(CC)c5C6=O)s4)sc3c(-c3ccc(CC)s3)c3ccsc23)s1,CCCCC(CC1=CC=C(S1)C2=C3C=C(SC3=C(C4=C2SC=C4)C5=CC=C(S5)CC(CCCC)CC)C6=CC=C(S6)C7=C(C(C8=C(SC(CC(CCCC)CC)=C8C9=O)CC(CCCC)CC)=O)C9=C(C%10=CC=CS%10)S7)CC
574,HPT-4F,HPT-4F,12,PBDB-TF,"PBDB-TF, PM6, PBDB-T-2F, PBDB-T2F, PBDBT-F",10.1021/acsaem.2c00008,0.84,16.9,61.17,8.68,8.32,0.35,sm,fused,7,polymer,O=C1C2=C(C(/C1=C/C3=CC4=C(C5=C(N4CCCCCC)C(C=C6C(C7=CC=C(CCCCCC)C=C7)(C8=C(N(CCCCCC)C9=C8SC(/C=C%10/C(C%11=C(C%10=O)C=C(F)C(F)=C%11)=C(C#N)/C#N)=C9)C6=C%12)C%13=CC=C(CCCCCC)C=C%13)=C%12C5(C%14=CC=C(CCCCCC)C=C%14)C%15=CC=C(CCCCCC)C=C%15)S3)=C(C#N)\C#N)C=C(F)C(F)=C2,O=C1C2=C(C(/C1=C/C3=CC4=C(C5=C(N4CC)C(C=C6C(C7=CC=C(CC)C=C7)(C8=C(N(CC)C9=C8SC(/C=C%10/C(C%11=C(C%10=O)C=C(F)C(F)=C%11)=C(C#N)/C#N)=C9)C6=C%12)C%13=CC=C(CC)C=C%13)=C%12C5(C%14=CC=C(CC)C=C%14)C%15=CC=C(CC)C=C%15)S3)=C(C#N)\C#N)C=C(F)C(F)=C2,FC1=C(CC(CCCC)CC)SC(C2=C3C(SC(C4=CC=C(S4)C(SC(C5=CC=C(C6=CC7=C(S6)C(C8=CC(F)=C(CC(CCCC)CC)S8)=C9C(SC(C%10=CC=C(S%10)C(SC(C%11=CC=C(C%12=CC%13=C(S%12)C(C%14=CC(F)=C(CC(CCCC)CC)S%14)=C%15C(SC(C%16=CC=C(S%16)C(SC(C%17=CC=CS%17)=C%18C%19=O)=C%18C(C%20=C(CC(CCCC)CC)SC(CC(CCCC)CC)=C%20%19)=O)=C%15)=C%13C%21=CC(F)=C(CC(CCCC)CC)S%21)S%11)=C%22C%23=O)=C%22C(C%24=C(CC(CCCC)CC)SC(CC(CCCC)CC)=C%24%23)=O)=C9)=C7C%25=CC(F)=C(CC(CCCC)CC)S%25)S5)=C%26C%27=O)=C%26C(C%28=C(CC(CCCC)CC)SC(CC(CCCC)CC)=C%28%27)=O)=C3)=C(C%29=CC(F)=C(CC(CCCC)CC)S%29)C%30=C2SC=C%30)=C1,CCc1sc(-c2c3cc(-c4ccc(-c5sc(-c6ccc(-c7cc8c(-c9cc(F)c(CC)s9)c9sc(-c%10ccc(-c%11sc(-c%12ccc(-c%13cc%14c(-c%15cc(F)c(CC)s%15)c%15sc(-c%16ccc(-c%17sc(-c%18cccs%18)c%18c%17C(=O)c%17c(CC)sc(CC)c%17C%18=O)s%16)cc%15c(-c%15cc(F)c(CC)s%15)c%14s%13)s%12)c%12c%11C(=O)c%11c(CC)sc(CC)c%11C%12=O)s%10)cc9c(-c9cc(F)c(CC)s9)c8s7)s6)c6c5C(=O)c5c(CC)sc(CC)c5C6=O)s4)sc3c(-c3cc(F)c(CC)s3)c3ccsc23)cc1F,CCCCC(CC1=C(F)C=C(C2=C3C=C(SC3=C(C4=C2SC=C4)C5=CC(F)=C(S5)CC(CCCC)CC)C6=CC=C(S6)C7=C(C(C8=C(SC(CC(CCCC)CC)=C8C9=O)CC(CCCC)CC)=O)C9=C(C%10=CC=CS%10)S7)S1)CC
575,ZB10,ZB10,7,PTB7-Th,"PTB7-Th, PBDTT-TT-F, PBDTTT-EFT, PBT7-Th",10.1021/acsaem.2c00092,0.734,24.05,62.75,11.08,10.9,0.18,sm,fused,10,polymer,N#C/C(C#N)=C(C1=C(C2=O)C=C(Cl)C(Cl)=C1)\C2=C\C3=CC4=C(C(CCCCCC)=C(C(C(C5=CC=C(CCCCCC)C=C5)(C6=CC=C(CCCCCC)C=C6)C7=C8SC9=C7SC%10=C9C(C%11=CC=C(CCCCCC)C=C%11)(C%12=CC=C(CCCCCC)C=C%12)C%13=C%10SC%14=C%13C(CCCCCC)=C%15C(C=C(/C=C(C(C%16=C%17C=C(Cl)C(Cl)=C%16)=O)/C%17=C(C#N)\C#N)S%15)=C%14CCCCCC)=C8S%18)C%18=C4CCCCCC)S3,N#C/C(C#N)=C(C1=C(C2=O)C=C(Cl)C(Cl)=C1)\C2=C\C3=CC4=C(C(CC)=C(C(C(C5=CC=C(CC)C=C5)(C6=CC=C(CC)C=C6)C7=C8SC9=C7SC%10=C9C(C%11=CC=C(CC)C=C%11)(C%12=CC=C(CC)C=C%12)C%13=C%10SC%14=C%13C(CC)=C%15C(C=C(/C=C(C(C%16=C%17C=C(Cl)C(Cl)=C%16)=O)/C%17=C(C#N)\C#N)S%15)=C%14CC)=C8S%18)C%18=C4CC)S3,FC1=C(C(OCC(CCCC)CC)=O)SC2=C(SC=C21)C(S3)=CC4=C3C(C5=CC=C(CC(CC)CCCC)S5)=C(C=C(C6=C(C(F)=C(C(OCC(CCCC)CC)=O)S7)C7=C(S6)C(S8)=CC9=C8C(C%10=CC=C(CC(CCCC)CC)S%10)=C(C=C(C%11=C(C(F)=C(C(OCC(CCCC)CC)=O)S%12)C%12=C(S%11)C(S%13)=CC%14=C%13C(C%15=CC=C(CC(CC)CCCC)S%15)=C(C=CS%16)C%16=C%14C%17=CC=C(CC(CC)CCCC)S%17)S%18)C%18=C9C%19=CC=C(CC(CCCC)CC)S%19)S%20)C%20=C4C%21=CC=C(CC(CC)CCCC)S%21,CCOC(=O)c1sc2c(-c3cc4c(-c5ccc(CC)s5)c5sc(-c6sc(-c7cc8c(-c9ccc(CC)s9)c9sc(-c%10sc(-c%11cc%12c(-c%13ccc(CC)s%13)c%13sccc%13c(-c%13ccc(CC)s%13)c%12s%11)c%11sc(C(=O)OCC)c(F)c%10%11)cc9c(-c9ccc(CC)s9)c8s7)c7sc(C(=O)OCC)c(F)c67)cc5c(-c5ccc(CC)s5)c4s3)scc2c1F,CCCCC(COC(C1=C(F)C2=CSC(C3=CC4=C(C5=C(C(C6=CC=C(S6)CC(CCCC)CC)=C4S3)C=CS5)C7=CC=C(S7)CC(CCCC)CC)=C2S1)=O)CC
576,ZB8,ZB8,7,PTB7-Th,"PTB7-Th, PBDTT-TT-F, PBDTTT-EFT, PBT7-Th",10.1021/acsaem.2c00092,0.702,25.77,68.01,12.3,12.09,0.21,sm,fused,8,polymer,O=C1C2=C(C(/C1=C/C3=CC(C4(C5=CC=C(CCCCCC)C=C5)C6=CC=C(CCCCCC)C=C6)=C(S3)C7=C4C(S8)=C(S7)C9=C8C(S%10)=C(C9(C%11=CC=C(CCCCCC)C=C%11)C%12=CC=C(CCCCCC)C=C%12)C(C%10=C%13CCCCCC)=C(CCCCCC)C%14=C%13C=C(S%14)/C=C%15/C(C%16=C(C%15=O)C=C(Cl)C(Cl)=C%16)=C(C#N)/C#N)=C(C#N)\C#N)C=C(Cl)C(Cl)=C2,O=C1C2=C(C(/C1=C/C3=CC(C4(C5=CC=C(CC)C=C5)C6=CC=C(CC)C=C6)=C(S3)C7=C4C(S8)=C(S7)C9=C8C(S%10)=C(C9(C%11=CC=C(CC)C=C%11)C%12=CC=C(CC)C=C%12)C(C%10=C%13CC)=C(CC)C%14=C%13C=C(S%14)/C=C%15/C(C%16=C(C%15=O)C=C(Cl)C(Cl)=C%16)=C(C#N)/C#N)=C(C#N)\C#N)C=C(Cl)C(Cl)=C2,FC1=C(C(OCC(CCCC)CC)=O)SC2=C(SC=C21)C(S3)=CC4=C3C(C5=CC=C(CC(CC)CCCC)S5)=C(C=C(C6=C(C(F)=C(C(OCC(CCCC)CC)=O)S7)C7=C(S6)C(S8)=CC9=C8C(C%10=CC=C(CC(CCCC)CC)S%10)=C(C=C(C%11=C(C(F)=C(C(OCC(CCCC)CC)=O)S%12)C%12=C(S%11)C(S%13)=CC%14=C%13C(C%15=CC=C(CC(CC)CCCC)S%15)=C(C=CS%16)C%16=C%14C%17=CC=C(CC(CC)CCCC)S%17)S%18)C%18=C9C%19=CC=C(CC(CCCC)CC)S%19)S%20)C%20=C4C%21=CC=C(CC(CC)CCCC)S%21,CCOC(=O)c1sc2c(-c3cc4c(-c5ccc(CC)s5)c5sc(-c6sc(-c7cc8c(-c9ccc(CC)s9)c9sc(-c%10sc(-c%11cc%12c(-c%13ccc(CC)s%13)c%13sccc%13c(-c%13ccc(CC)s%13)c%12s%11)c%11sc(C(=O)OCC)c(F)c%10%11)cc9c(-c9ccc(CC)s9)c8s7)c7sc(C(=O)OCC)c(F)c67)cc5c(-c5ccc(CC)s5)c4s3)scc2c1F,CCCCC(COC(C1=C(F)C2=CSC(C3=CC4=C(C5=C(C(C6=CC=C(S6)CC(CCCC)CC)=C4S3)C=CS5)C7=CC=C(S7)CC(CCCC)CC)=C2S1)=O)CC
577,4T2CSi-4F,4T2CSi-4F,3,PBDB-T,PBDB-T,10.1021/acsaem.2c00475,0.82,8.46,52.32,3.63,3.44,0.17,sm,unfused,3,polymer,O=C(C(/C1=C(C#N)/C#N)=C\C2=CC3=C(C=C(C4=C(C(OCC(CCCCCC)CCCCCCCC)=O)C5=C(C(C(OCC(CCCCCC)CCCCCCCC)=O)=C(C6=CC7=C(C(SC(/C=C8/C(C(C=C(F)C(F)=C9)=C9C8=O)=C(C#N)/C#N)=C%10)=C%10[Si]7(CC(CCCC)CC)CC(CCCC)CC)S6)S5)S4)S3)S2)C%11=C1C=C(F)C(F)=C%11,O=C(C(/C1=C(C#N)/C#N)=C\C2=CC3=C(C=C(C4=C(C(OCC)=O)C5=C(C(C(OCC)=O)=C(C6=CC7=C(C(SC(/C=C8/C(C(C=C(F)C(F)=C9)=C9C8=O)=C(C#N)/C#N)=C%10)=C%10[Si]7(CC)CC)S6)S5)S4)S3)S2)C%11=C1C=C(F)C(F)=C%11,CCC(CCCC)CC1=CC=C(S1)C2=C3C(SC(C4=CC=C(S4)C(SC(C5=CC=C(C6=CC7=C(S6)C(C8=CC=C(CC(CCCC)CC)S8)=C9C(SC(C%10=CC=C(S%10)C(SC(C%11=CC=C(C%12=CC%13=C(S%12)C(C%14=CC=C(CC(CCCC)CC)S%14)=C%15C(SC(C%16=CC=C(S%16)C(SC(C%17=CC=CS%17)=C%18C%19=O)=C%18C(C%20=C(CC(CCCC)CC)SC(CC(CCCC)CC)=C%20%19)=O)=C%15)=C%13C%21=CC=C(CC(CCCC)CC)S%21)S%11)=C%22C%23=O)=C%22C(C%24=C(CC(CCCC)CC)SC(CC(CCCC)CC)=C%24%23)=O)=C9)=C7C%25=CC=C(CC(CCCC)CC)S%25)S5)=C%26C%27=O)=C%26C(C%28=C(CC(CCCC)CC)SC(CC(CCCC)CC)=C%28%27)=O)=C3)=C(C%29=CC=C(CC(CCCC)CC)S%29)C%30=C2SC=C%30,CCc1ccc(-c2c3cc(-c4ccc(-c5sc(-c6ccc(-c7cc8c(-c9ccc(CC)s9)c9sc(-c%10ccc(-c%11sc(-c%12ccc(-c%13cc%14c(-c%15ccc(CC)s%15)c%15sc(-c%16ccc(-c%17sc(-c%18cccs%18)c%18c%17C(=O)c%17c(CC)sc(CC)c%17C%18=O)s%16)cc%15c(-c%15ccc(CC)s%15)c%14s%13)s%12)c%12c%11C(=O)c%11c(CC)sc(CC)c%11C%12=O)s%10)cc9c(-c9ccc(CC)s9)c8s7)s6)c6c5C(=O)c5c(CC)sc(CC)c5C6=O)s4)sc3c(-c3ccc(CC)s3)c3ccsc23)s1,CCCCC(CC1=CC=C(S1)C2=C3C=C(SC3=C(C4=C2SC=C4)C5=CC=C(S5)CC(CCCC)CC)C6=CC=C(S6)C7=C(C(C8=C(SC(CC(CCCC)CC)=C8C9=O)CC(CCCC)CC)=O)C9=C(C%10=CC=CS%10)S7)CC
578,2T2CSi-4F,2T2CSi-4F,3,PBDB-T,PBDB-T,10.1021/acsaem.2c00475,0.84,19.5,61.29,10.04,9.85,0.16,sm,unfused,3,polymer,O=C(C(/C1=C(C#N)/C#N)=C\C2=CC([Si](CC(CC)CCCC)(CC(CC)CCCC)C3=C4SC(C5=C(C(OCC(CCCCCC)CCCCCCCC)=O)C6=C(C(C(OCC(CCCCCC)CCCCCCCC)=O)=C(C7=CC8=C(C(SC(/C=C9/C(C(C=C(F)C(F)=C%10)=C%10C9=O)=C(C#N)/C#N)=C%11)=C%11[Si]8(CC(CC)CCCC)CC(CCCC)CC)S7)S6)S5)=C3)=C4S2)C%12=C1C=C(F)C(F)=C%12,CC[Si](C1=C2SC(C3=C(C(OCC)=O)C4=C(C(C(OCC)=O)=C(C5=CC6=C(C(SC(/C=C7/C(C(C=C(F)C(F)=C8)=C8C7=O)=C(C#N)/C#N)=C9)=C9[Si]6(CC)CC)S5)S4)S3)=C1)(CC)C%10=C2SC(/C=C(/C%11=C(C#N)/C#N)C(C%12=C%11C=C(F)C(F)=C%12)=O)=C%10,CCC(CCCC)CC1=CC=C(S1)C2=C3C(SC(C4=CC=C(S4)C(SC(C5=CC=C(C6=CC7=C(S6)C(C8=CC=C(CC(CCCC)CC)S8)=C9C(SC(C%10=CC=C(S%10)C(SC(C%11=CC=C(C%12=CC%13=C(S%12)C(C%14=CC=C(CC(CCCC)CC)S%14)=C%15C(SC(C%16=CC=C(S%16)C(SC(C%17=CC=CS%17)=C%18C%19=O)=C%18C(C%20=C(CC(CCCC)CC)SC(CC(CCCC)CC)=C%20%19)=O)=C%15)=C%13C%21=CC=C(CC(CCCC)CC)S%21)S%11)=C%22C%23=O)=C%22C(C%24=C(CC(CCCC)CC)SC(CC(CCCC)CC)=C%24%23)=O)=C9)=C7C%25=CC=C(CC(CCCC)CC)S%25)S5)=C%26C%27=O)=C%26C(C%28=C(CC(CCCC)CC)SC(CC(CCCC)CC)=C%28%27)=O)=C3)=C(C%29=CC=C(CC(CCCC)CC)S%29)C%30=C2SC=C%30,CCc1ccc(-c2c3cc(-c4ccc(-c5sc(-c6ccc(-c7cc8c(-c9ccc(CC)s9)c9sc(-c%10ccc(-c%11sc(-c%12ccc(-c%13cc%14c(-c%15ccc(CC)s%15)c%15sc(-c%16ccc(-c%17sc(-c%18cccs%18)c%18c%17C(=O)c%17c(CC)sc(CC)c%17C%18=O)s%16)cc%15c(-c%15ccc(CC)s%15)c%14s%13)s%12)c%12c%11C(=O)c%11c(CC)sc(CC)c%11C%12=O)s%10)cc9c(-c9ccc(CC)s9)c8s7)s6)c6c5C(=O)c5c(CC)sc(CC)c5C6=O)s4)sc3c(-c3ccc(CC)s3)c3ccsc23)s1,CCCCC(CC1=CC=C(S1)C2=C3C=C(SC3=C(C4=C2SC=C4)C5=CC=C(S5)CC(CCCC)CC)C6=CC=C(S6)C7=C(C(C8=C(SC(CC(CCCC)CC)=C8C9=O)CC(CCCC)CC)=O)C9=C(C%10=CC=CS%10)S7)CC
579,ID4F-C8,ID4F-C8,12,PM6,"PBDB-TF, PM6, PBDB-T-2F, PBDB-T2F, PBDBT-F",10.1021/acsaem.2c01831,0.78,15.01,76.1,9.14,9.03,0.13,sm,fused,5,polymer,N#C/C(C#N)=C1C2=C(C(C\1=CC3=CC4=C(C5=C(C4(CCCCCCCC)CCCCCCCC)C=C(C6=C(C7(CCCCCCCC)CCCCCCCC)C=C(C=C8C(C9=C(/C8=C(C#N)/C#N)C=C(F)C(F)=C9)=O)S6)C7=C5)S3)=O)C=C(F)C(F)=C2,N#C/C(C#N)=C1C2=C(C(C\1=CC3=CC4=C(C5=C(C4(CC)CC)C=C(C6=C(C7(CC)CC)C=C(C=C8C(C9=C(/C8=C(C#N)/C#N)C=C(F)C(F)=C9)=O)S6)C7=C5)S3)=O)C=C(F)C(F)=C2,FC1=C(CC(CCCC)CC)SC(C2=C3C(SC(C4=CC=C(S4)C(SC(C5=CC=C(C6=CC7=C(S6)C(C8=CC(F)=C(CC(CCCC)CC)S8)=C9C(SC(C%10=CC=C(S%10)C(SC(C%11=CC=C(C%12=CC%13=C(S%12)C(C%14=CC(F)=C(CC(CCCC)CC)S%14)=C%15C(SC(C%16=CC=C(S%16)C(SC(C%17=CC=CS%17)=C%18C%19=O)=C%18C(C%20=C(CC(CCCC)CC)SC(CC(CCCC)CC)=C%20%19)=O)=C%15)=C%13C%21=CC(F)=C(CC(CCCC)CC)S%21)S%11)=C%22C%23=O)=C%22C(C%24=C(CC(CCCC)CC)SC(CC(CCCC)CC)=C%24%23)=O)=C9)=C7C%25=CC(F)=C(CC(CCCC)CC)S%25)S5)=C%26C%27=O)=C%26C(C%28=C(CC(CCCC)CC)SC(CC(CCCC)CC)=C%28%27)=O)=C3)=C(C%29=CC(F)=C(CC(CCCC)CC)S%29)C%30=C2SC=C%30)=C1,CCc1sc(-c2c3cc(-c4ccc(-c5sc(-c6ccc(-c7cc8c(-c9cc(F)c(CC)s9)c9sc(-c%10ccc(-c%11sc(-c%12ccc(-c%13cc%14c(-c%15cc(F)c(CC)s%15)c%15sc(-c%16ccc(-c%17sc(-c%18cccs%18)c%18c%17C(=O)c%17c(CC)sc(CC)c%17C%18=O)s%16)cc%15c(-c%15cc(F)c(CC)s%15)c%14s%13)s%12)c%12c%11C(=O)c%11c(CC)sc(CC)c%11C%12=O)s%10)cc9c(-c9cc(F)c(CC)s9)c8s7)s6)c6c5C(=O)c5c(CC)sc(CC)c5C6=O)s4)sc3c(-c3cc(F)c(CC)s3)c3ccsc23)cc1F,CCCCC(CC1=C(F)C=C(C2=C3C=C(SC3=C(C4=C2SC=C4)C5=CC(F)=C(S5)CC(CCCC)CC)C6=CC=C(S6)C7=C(C(C8=C(SC(CC(CCCC)CC)=C8C9=O)CC(CCCC)CC)=O)C9=C(C%10=CC=CS%10)S7)S1)CC
580,IDIC-C8,"IDIC-C8, IDIC8-H",12,PM6,"PBDB-TF, PM6, PBDB-T-2F, PBDB-T2F, PBDBT-F",10.1021/acsaem.2c01831,0.98,13.93,73.5,10.31,10.08,0.21,sm,fused,5,polymer,N#C/C(C#N)=C1C2=C(C(C\1=CC3=CC4=C(C5=C(C4(CCCCCCCC)CCCCCCCC)C=C(C6=C(C7(CCCCCCCC)CCCCCCCC)C=C(C=C8C(C9=C(/C8=C(C#N)/C#N)C=CC=C9)=O)S6)C7=C5)S3)=O)C=CC=C2,CCC1(CC)c2cc3c(cc2-c2sc(/C=C4\C(=O)c5ccccc5C4=C(C#N)C#N)cc21)C(CC)(CC)c1cc(/C=C2\C(=O)c4ccccc4C2=C(C#N)C#N)sc1-3,FC1=C(CC(CCCC)CC)SC(C2=C3C(SC(C4=CC=C(S4)C(SC(C5=CC=C(C6=CC7=C(S6)C(C8=CC(F)=C(CC(CCCC)CC)S8)=C9C(SC(C%10=CC=C(S%10)C(SC(C%11=CC=C(C%12=CC%13=C(S%12)C(C%14=CC(F)=C(CC(CCCC)CC)S%14)=C%15C(SC(C%16=CC=C(S%16)C(SC(C%17=CC=CS%17)=C%18C%19=O)=C%18C(C%20=C(CC(CCCC)CC)SC(CC(CCCC)CC)=C%20%19)=O)=C%15)=C%13C%21=CC(F)=C(CC(CCCC)CC)S%21)S%11)=C%22C%23=O)=C%22C(C%24=C(CC(CCCC)CC)SC(CC(CCCC)CC)=C%24%23)=O)=C9)=C7C%25=CC(F)=C(CC(CCCC)CC)S%25)S5)=C%26C%27=O)=C%26C(C%28=C(CC(CCCC)CC)SC(CC(CCCC)CC)=C%28%27)=O)=C3)=C(C%29=CC(F)=C(CC(CCCC)CC)S%29)C%30=C2SC=C%30)=C1,CCc1sc(-c2c3cc(-c4ccc(-c5sc(-c6ccc(-c7cc8c(-c9cc(F)c(CC)s9)c9sc(-c%10ccc(-c%11sc(-c%12ccc(-c%13cc%14c(-c%15cc(F)c(CC)s%15)c%15sc(-c%16ccc(-c%17sc(-c%18cccs%18)c%18c%17C(=O)c%17c(CC)sc(CC)c%17C%18=O)s%16)cc%15c(-c%15cc(F)c(CC)s%15)c%14s%13)s%12)c%12c%11C(=O)c%11c(CC)sc(CC)c%11C%12=O)s%10)cc9c(-c9cc(F)c(CC)s9)c8s7)s6)c6c5C(=O)c5c(CC)sc(CC)c5C6=O)s4)sc3c(-c3cc(F)c(CC)s3)c3ccsc23)cc1F,CCCCC(CC1=C(F)C=C(C2=C3C=C(SC3=C(C4=C2SC=C4)C5=CC(F)=C(S5)CC(CCCC)CC)C6=CC=C(S6)C7=C(C(C8=C(SC(CC(CCCC)CC)=C8C9=O)CC(CCCC)CC)=O)C9=C(C%10=CC=CS%10)S7)S1)CC
580,IDIC8-H,"IDIC-C8, IDIC8-H",97,DRCN5T,DRCN5T,10.1021/acsaem.8b00205,0.952,13.44,62.5,8,7.83,0.15,sm,fused,5,sm,N#CC(C#N)=C1C=2C=CC=CC2C(=O)C1=CC=3SC=4C=5C=C6C(=CC5C(C4C3)(CCCCCCCC)CCCCCCCC)C=7SC(C=C8C(=O)C=9C=CC=CC9C8=C(C#N)C#N)=CC7C6(CCCCCCCC)CCCCCCCC,CCC1(CC)c2cc3c(cc2-c2sc(/C=C4\C(=O)c5ccccc5C4=C(C#N)C#N)cc21)C(CC)(CC)c1cc(/C=C2\C(=O)c4ccccc4C2=C(C#N)C#N)sc1-3,N#CC(C#N)=C1SC(=CC=2SC(C=3SC(C=4SC(=CC4)C=5SC(=CC5CCCCCCCC)C=6SC(C=C7SC(=C(C#N)C#N)N(C7=O)CC)=CC6CCCCCCCC)=C(C3)CCCCCCCC)=C(C2)CCCCCCCC)C(=O)N1CC,CCc1cc(/C=c2\sc(=C(C#N)C#N)n(CC)c2=O)sc1-c1cc(CC)c(-c2ccc(-c3sc(-c4sc(/C=c5\sc(=C(C#N)C#N)n(CC)c5=O)cc4CC)cc3CC)s2)s1,N#CC(C#N)=C1SC(=CC=2SC(C=3SC(C=4SC(=CC4)C=5SC(=CC5CCCCCCCC)C=6SC(C=C7SC(=C(C#N)C#N)N(C7=O)CC)=CC6CCCCCCCC)=C(C3)CCCCCCCC)=C(C2)CCCCCCCC)C(=O)N1CC
581,ID2F-C8,ID2F-C8,12,PM6,"PBDB-TF, PM6, PBDB-T-2F, PBDB-T2F, PBDBT-F",10.1021/acsaem.2c01831,0.88,17.02,75.8,11.67,11.51,0.18,sm,fused,5,polymer,N#C/C(C#N)=C1C2=C(C(C\1=CC3=CC4=C(C5=C(C4(CCCCCCCC)CCCCCCCC)C=C(C6=C(C7(CCCCCCCC)CCCCCCCC)C=C(C=C8C(C9=C(/C8=C(C#N)/C#N)C=CC=C9)=O)S6)C7=C5)S3)=O)C=C(F)C(F)=C2,N#C/C(C#N)=C1C2=C(C(C\1=CC3=CC4=C(C5=C(C4(CC)CC)C=C(C6=C(C7(CC)CC)C=C(C=C8C(C9=C(/C8=C(C#N)/C#N)C=CC=C9)=O)S6)C7=C5)S3)=O)C=C(F)C(F)=C2,FC1=C(CC(CCCC)CC)SC(C2=C3C(SC(C4=CC=C(S4)C(SC(C5=CC=C(C6=CC7=C(S6)C(C8=CC(F)=C(CC(CCCC)CC)S8)=C9C(SC(C%10=CC=C(S%10)C(SC(C%11=CC=C(C%12=CC%13=C(S%12)C(C%14=CC(F)=C(CC(CCCC)CC)S%14)=C%15C(SC(C%16=CC=C(S%16)C(SC(C%17=CC=CS%17)=C%18C%19=O)=C%18C(C%20=C(CC(CCCC)CC)SC(CC(CCCC)CC)=C%20%19)=O)=C%15)=C%13C%21=CC(F)=C(CC(CCCC)CC)S%21)S%11)=C%22C%23=O)=C%22C(C%24=C(CC(CCCC)CC)SC(CC(CCCC)CC)=C%24%23)=O)=C9)=C7C%25=CC(F)=C(CC(CCCC)CC)S%25)S5)=C%26C%27=O)=C%26C(C%28=C(CC(CCCC)CC)SC(CC(CCCC)CC)=C%28%27)=O)=C3)=C(C%29=CC(F)=C(CC(CCCC)CC)S%29)C%30=C2SC=C%30)=C1,CCc1sc(-c2c3cc(-c4ccc(-c5sc(-c6ccc(-c7cc8c(-c9cc(F)c(CC)s9)c9sc(-c%10ccc(-c%11sc(-c%12ccc(-c%13cc%14c(-c%15cc(F)c(CC)s%15)c%15sc(-c%16ccc(-c%17sc(-c%18cccs%18)c%18c%17C(=O)c%17c(CC)sc(CC)c%17C%18=O)s%16)cc%15c(-c%15cc(F)c(CC)s%15)c%14s%13)s%12)c%12c%11C(=O)c%11c(CC)sc(CC)c%11C%12=O)s%10)cc9c(-c9cc(F)c(CC)s9)c8s7)s6)c6c5C(=O)c5c(CC)sc(CC)c5C6=O)s4)sc3c(-c3cc(F)c(CC)s3)c3ccsc23)cc1F,CCCCC(CC1=C(F)C=C(C2=C3C=C(SC3=C(C4=C2SC=C4)C5=CC(F)=C(S5)CC(CCCC)CC)C6=CC=C(S6)C7=C(C(C8=C(SC(CC(CCCC)CC)=C8C9=O)CC(CCCC)CC)=O)C9=C(C%10=CC=CS%10)S7)S1)CC
582,p-BCIC,"p-BCIC, HF-PCIC",12,PBDB-TF,"PBDB-TF, PM6, PBDB-T-2F, PBDB-T2F, PBDBT-F",10.1021/acsaem.2c01945,0.91,16.6,69,10.4,10.2,0.1,sm,unfused,3,polymer,N#CC(C#N)=C1C(=CC=2SC=3C=4SC(=CC4C(C3C2)(CC(CC)CCCC)CC(CC)CCCC)C=5C=C(F)C(=CC5F)C=6SC=7C=8SC(C=C9C(=O)C%10=CC(F)=C(F)C=C%10C9=C(C#N)C#N)=CC8C(C7C6)(CC(CC)CCCC)CC(CC)CCCC)C(=O)C%11=CC(F)=C(F)C=C%111,CCC1(CC)c2cc(/C=C3\C(=O)c4cc(F)c(F)cc4C3=C(C#N)C#N)sc2-c2sc(-c3cc(F)c(-c4cc5c(s4)-c4sc(/C=C6\C(=O)c7cc(F)c(F)cc7C6=C(C#N)C#N)cc4C5(CC)CC)cc3F)cc21,FC1=C(CC(CCCC)CC)SC(C2=C3C(SC(C4=CC=C(S4)C(SC(C5=CC=C(C6=CC7=C(S6)C(C8=CC(F)=C(CC(CCCC)CC)S8)=C9C(SC(C%10=CC=C(S%10)C(SC(C%11=CC=C(C%12=CC%13=C(S%12)C(C%14=CC(F)=C(CC(CCCC)CC)S%14)=C%15C(SC(C%16=CC=C(S%16)C(SC(C%17=CC=CS%17)=C%18C%19=O)=C%18C(C%20=C(CC(CCCC)CC)SC(CC(CCCC)CC)=C%20%19)=O)=C%15)=C%13C%21=CC(F)=C(CC(CCCC)CC)S%21)S%11)=C%22C%23=O)=C%22C(C%24=C(CC(CCCC)CC)SC(CC(CCCC)CC)=C%24%23)=O)=C9)=C7C%25=CC(F)=C(CC(CCCC)CC)S%25)S5)=C%26C%27=O)=C%26C(C%28=C(CC(CCCC)CC)SC(CC(CCCC)CC)=C%28%27)=O)=C3)=C(C%29=CC(F)=C(CC(CCCC)CC)S%29)C%30=C2SC=C%30)=C1,CCc1sc(-c2c3cc(-c4ccc(-c5sc(-c6ccc(-c7cc8c(-c9cc(F)c(CC)s9)c9sc(-c%10ccc(-c%11sc(-c%12ccc(-c%13cc%14c(-c%15cc(F)c(CC)s%15)c%15sc(-c%16ccc(-c%17sc(-c%18cccs%18)c%18c%17C(=O)c%17c(CC)sc(CC)c%17C%18=O)s%16)cc%15c(-c%15cc(F)c(CC)s%15)c%14s%13)s%12)c%12c%11C(=O)c%11c(CC)sc(CC)c%11C%12=O)s%10)cc9c(-c9cc(F)c(CC)s9)c8s7)s6)c6c5C(=O)c5c(CC)sc(CC)c5C6=O)s4)sc3c(-c3cc(F)c(CC)s3)c3ccsc23)cc1F,CCCCC(CC1=C(F)C=C(C2=C3C=C(SC3=C(C4=C2SC=C4)C5=CC(F)=C(S5)CC(CCCC)CC)C6=CC=C(S6)C7=C(C(C8=C(SC(CC(CCCC)CC)=C8C9=O)CC(CCCC)CC)=O)C9=C(C%10=CC=CS%10)S7)S1)CC
582,HF-PCIC,"p-BCIC, HF-PCIC",12,PBDB-TF,"PBDB-TF, PM6, PBDB-T-2F, PBDB-T2F, PBDBT-F",10.1039/C8TA03753A,0.91,17.81,70.77,11.49,11.49,,sm,unfused,3,polymer,N#CC(C#N)=C1C(=CC=2SC=3C=4SC(=CC4C(C3C2)(CC(CC)CCCC)CC(CC)CCCC)C=5C=C(F)C(=CC5F)C=6SC=7C=8SC(C=C9C(=O)C%10=CC(F)=C(F)C=C%10C9=C(C#N)C#N)=CC8C(C7C6)(CC(CC)CCCC)CC(CC)CCCC)C(=O)C%11=CC(F)=C(F)C=C%111,CCC1(CC)c2cc(/C=C3\C(=O)c4cc(F)c(F)cc4C3=C(C#N)C#N)sc2-c2sc(-c3cc(F)c(-c4cc5c(s4)-c4sc(/C=C6\C(=O)c7cc(F)c(F)cc7C6=C(C#N)C#N)cc4C5(CC)CC)cc3F)cc21,FC1=C(CC(CCCC)CC)SC(C2=C3C(SC(C4=CC=C(S4)C(SC(C5=CC=C(C6=CC7=C(S6)C(C8=CC(F)=C(CC(CCCC)CC)S8)=C9C(SC(C%10=CC=C(S%10)C(SC(C%11=CC=C(C%12=CC%13=C(S%12)C(C%14=CC(F)=C(CC(CCCC)CC)S%14)=C%15C(SC(C%16=CC=C(S%16)C(SC(C%17=CC=CS%17)=C%18C%19=O)=C%18C(C%20=C(CC(CCCC)CC)SC(CC(CCCC)CC)=C%20%19)=O)=C%15)=C%13C%21=CC(F)=C(CC(CCCC)CC)S%21)S%11)=C%22C%23=O)=C%22C(C%24=C(CC(CCCC)CC)SC(CC(CCCC)CC)=C%24%23)=O)=C9)=C7C%25=CC(F)=C(CC(CCCC)CC)S%25)S5)=C%26C%27=O)=C%26C(C%28=C(CC(CCCC)CC)SC(CC(CCCC)CC)=C%28%27)=O)=C3)=C(C%29=CC(F)=C(CC(CCCC)CC)S%29)C%30=C2SC=C%30)=C1,CCc1sc(-c2c3cc(-c4ccc(-c5sc(-c6ccc(-c7cc8c(-c9cc(F)c(CC)s9)c9sc(-c%10ccc(-c%11sc(-c%12ccc(-c%13cc%14c(-c%15cc(F)c(CC)s%15)c%15sc(-c%16ccc(-c%17sc(-c%18cccs%18)c%18c%17C(=O)c%17c(CC)sc(CC)c%17C%18=O)s%16)cc%15c(-c%15cc(F)c(CC)s%15)c%14s%13)s%12)c%12c%11C(=O)c%11c(CC)sc(CC)c%11C%12=O)s%10)cc9c(-c9cc(F)c(CC)s9)c8s7)s6)c6c5C(=O)c5c(CC)sc(CC)c5C6=O)s4)sc3c(-c3cc(F)c(CC)s3)c3ccsc23)cc1F,CCCCC(CC1=C(F)C=C(C2=C3C=C(SC3=C(C4=C2SC=C4)C5=CC(F)=C(S5)CC(CCCC)CC)C6=CC=C(S6)C7=C(C(C8=C(SC(CC(CCCC)CC)=C8C9=O)CC(CCCC)CC)=O)C9=C(C%10=CC=CS%10)S7)S1)CC
583,o-BCIC,o-BCIC,12,PBDB-TF,"PBDB-TF, PM6, PBDB-T-2F, PBDB-T2F, PBDBT-F",10.1021/acsaem.2c01945,0.91,17.8,71.7,11.6,11.4,0.1,sm,unfused,3,polymer,N#C/C(C#N)=C1C(C(C2=CC(F)=C(C=C2\1)F)=O)=CC3=CC4=C(C5=C(C4(CC(CCCC)CC)CC(CCCC)CC)C=C(C6=CC=C(C7=CC8=C(C9=C(C8(CC(CCCC)CC)CC(CCCC)CC)C=C(C=C%10C(C%11=CC(F)=C(C=C%11/C%10=C(C#N)/C#N)F)=O)S9)S7)C(F)=C6F)S5)S3,N#C/C(C#N)=C1C(C(C2=CC(F)=C(C=C2\1)F)=O)=CC3=CC4=C(C5=C(C4(CC)CC)C=C(C6=CC=C(C7=CC8=C(C9=C(C8(CC)CC)C=C(C=C%10C(C%11=CC(F)=C(C=C%11/C%10=C(C#N)/C#N)F)=O)S9)S7)C(F)=C6F)S5)S3,FC1=C(CC(CCCC)CC)SC(C2=C3C(SC(C4=CC=C(S4)C(SC(C5=CC=C(C6=CC7=C(S6)C(C8=CC(F)=C(CC(CCCC)CC)S8)=C9C(SC(C%10=CC=C(S%10)C(SC(C%11=CC=C(C%12=CC%13=C(S%12)C(C%14=CC(F)=C(CC(CCCC)CC)S%14)=C%15C(SC(C%16=CC=C(S%16)C(SC(C%17=CC=CS%17)=C%18C%19=O)=C%18C(C%20=C(CC(CCCC)CC)SC(CC(CCCC)CC)=C%20%19)=O)=C%15)=C%13C%21=CC(F)=C(CC(CCCC)CC)S%21)S%11)=C%22C%23=O)=C%22C(C%24=C(CC(CCCC)CC)SC(CC(CCCC)CC)=C%24%23)=O)=C9)=C7C%25=CC(F)=C(CC(CCCC)CC)S%25)S5)=C%26C%27=O)=C%26C(C%28=C(CC(CCCC)CC)SC(CC(CCCC)CC)=C%28%27)=O)=C3)=C(C%29=CC(F)=C(CC(CCCC)CC)S%29)C%30=C2SC=C%30)=C1,CCc1sc(-c2c3cc(-c4ccc(-c5sc(-c6ccc(-c7cc8c(-c9cc(F)c(CC)s9)c9sc(-c%10ccc(-c%11sc(-c%12ccc(-c%13cc%14c(-c%15cc(F)c(CC)s%15)c%15sc(-c%16ccc(-c%17sc(-c%18cccs%18)c%18c%17C(=O)c%17c(CC)sc(CC)c%17C%18=O)s%16)cc%15c(-c%15cc(F)c(CC)s%15)c%14s%13)s%12)c%12c%11C(=O)c%11c(CC)sc(CC)c%11C%12=O)s%10)cc9c(-c9cc(F)c(CC)s9)c8s7)s6)c6c5C(=O)c5c(CC)sc(CC)c5C6=O)s4)sc3c(-c3cc(F)c(CC)s3)c3ccsc23)cc1F,CCCCC(CC1=C(F)C=C(C2=C3C=C(SC3=C(C4=C2SC=C4)C5=CC(F)=C(S5)CC(CCCC)CC)C6=CC=C(S6)C7=C(C(C8=C(SC(CC(CCCC)CC)=C8C9=O)CC(CCCC)CC)=O)C9=C(C%10=CC=CS%10)S7)S1)CC
584,BTA5-Cl,BTA5-Cl,17,PTQ10,"PTQ10, PTQ-10",10.1021/acsaem.2c02823,1.231,10.29,69.31,8.78,8.21,0.13,sm,fused,5,polymer,N#C/C(C#N)=C(N(C/1=O)CC2=CC=C(Cl)C=C2)\SC1=C\C(C3=NN(N=C43)CCCCCCCC)=CC=C4C5=CC6=C(S5)C7=C(C=C8C(C(C9=CC=C(CCCCCC)C=C9)(C%10=C8SC(C%11=CC=C(C%12=NN(N=C%11%12)CCCCCCCC)/C=C%13S/C(N(C/%13=O)CC%14=CC=C(Cl)C=C%14)=C(C#N)\C#N)=C%10)C%15=CC=C(CCCCCC)C=C%15)=C7)C(C%16=CC=C(CCCCCC)C=C%16)6C%17=CC=C(C=C%17)CCCCCC,CCC1=CC=C(C2(C3=C(C4=C2C=C(C5=CC=C(C6=NN(N=C56)CC)/C=C7S/C(N(C/7=O)CC8=CC=C(Cl)C=C8)=C(C#N)\C#N)S4)C=C(C(C9=CC=C(CC)C=C9)(C%10=C%11SC(C%12=CC=C(C%13=NN(N=C%12%13)CC)/C=C%14S/C(N(C/%14=O)CC%15=CC=C(Cl)C=C%15)=C(C#N)\C#N)=C%10)C%16=CC=C(CC)C=C%16)C%11=C3)C%17=CC=C(CC)C=C%17)C=C1,FC(C(F)=C(C1=CC=C(C2=C(F)C(F)=C(C3=CC=C(C4=C(F)C(F)=CC5=C4N=CC(OCC(CCCCCC)CCCCCCCC)=N5)S3)C6=C2N=CC(OCC(CCCCCC)CCCCCCCC)=N6)S1)C7=C8N=CC(OCC(CCCCCC)CCCCCCCC)=N7)=C8C9=CC=CS9,CCOc1cnc2c(-c3ccc(-c4c(F)c(F)c(-c5ccc(-c6c(F)c(F)c(-c7cccs7)c7ncc(OCC)nc67)s5)c5ncc(OCC)nc45)s3)c(F)c(F)cc2n1,FC1=CC2=NC(OCC(CCCCCCCC)CCCCCC)=CN=C2C(C3=CC=CS3)=C1F
585,DICTF-TEG,DICTF-TEG,7,PTB7-Th,"PTB7-Th, PBDTT-TT-F, PBDTTT-EFT, PBT7-Th",10.1021/acsaem.8b00012,0.794,10.31,38,3.09,2.98,0.13,sm,unfused,3,polymer,N#C/C(C#N)=C1C2=C(C=CC=C2)C(C/1=CC3=CC=C(S3)C4=CC5=C(C=C4)C6=C(C=C(C=C6)C7=CC=C(S7)C=C8C(C9=C(C=CC=C9)/C8=C(C#N)/C#N)=O)C5(CCOCCOCCOC)CCOCCOCCOC)=O,N#C/C(C#N)=C1C2=C(C=CC=C2)C(C/1=CC3=CC=C(S3)C4=CC5=C(C=C4)C6=C(C=C(C=C6)C7=CC=C(S7)C=C8C(C9=C(C=CC=C9)/C8=C(C#N)/C#N)=O)C5(CC)CC)=O,FC1=C(C(OCC(CCCC)CC)=O)SC2=C(SC=C21)C(S3)=CC4=C3C(C5=CC=C(CC(CC)CCCC)S5)=C(C=C(C6=C(C(F)=C(C(OCC(CCCC)CC)=O)S7)C7=C(S6)C(S8)=CC9=C8C(C%10=CC=C(CC(CCCC)CC)S%10)=C(C=C(C%11=C(C(F)=C(C(OCC(CCCC)CC)=O)S%12)C%12=C(S%11)C(S%13)=CC%14=C%13C(C%15=CC=C(CC(CC)CCCC)S%15)=C(C=CS%16)C%16=C%14C%17=CC=C(CC(CC)CCCC)S%17)S%18)C%18=C9C%19=CC=C(CC(CCCC)CC)S%19)S%20)C%20=C4C%21=CC=C(CC(CC)CCCC)S%21,CCOC(=O)c1sc2c(-c3cc4c(-c5ccc(CC)s5)c5sc(-c6sc(-c7cc8c(-c9ccc(CC)s9)c9sc(-c%10sc(-c%11cc%12c(-c%13ccc(CC)s%13)c%13sccc%13c(-c%13ccc(CC)s%13)c%12s%11)c%11sc(C(=O)OCC)c(F)c%10%11)cc9c(-c9ccc(CC)s9)c8s7)c7sc(C(=O)OCC)c(F)c67)cc5c(-c5ccc(CC)s5)c4s3)scc2c1F,CCCCC(COC(C1=C(F)C2=CSC(C3=CC4=C(C5=C(C(C6=CC=C(S6)CC(CCCC)CC)=C4S3)C=CS5)C7=CC=C(S7)CC(CCCC)CC)=C2S1)=O)CC
586,DICTF-C10,DICTF-C10,7,PTB7-Th,"PTB7-Th, PBDTT-TT-F, PBDTTT-EFT, PBT7-Th",10.1021/acsaem.8b00012,0.865,16.35,50,6.93,6.86,0.16,sm,unfused,3,polymer,N#C/C(C#N)=C1C2=C(C=CC=C2)C(C/1=CC3=CC=C(S3)C4=CC5=C(C=C4)C6=C(C=C(C=C6)C7=CC=C(S7)C=C8C(C9=C(C=CC=C9)/C8=C(C#N)/C#N)=O)C5(CCCCCCCCCC)CCCCCCCCCC)=O,N#C/C(C#N)=C1C2=C(C=CC=C2)C(C/1=CC3=CC=C(S3)C4=CC5=C(C=C4)C6=C(C=C(C=C6)C7=CC=C(S7)C=C8C(C9=C(C=CC=C9)/C8=C(C#N)/C#N)=O)C5(CC)CC)=O,FC1=C(C(OCC(CCCC)CC)=O)SC2=C(SC=C21)C(S3)=CC4=C3C(C5=CC=C(CC(CC)CCCC)S5)=C(C=C(C6=C(C(F)=C(C(OCC(CCCC)CC)=O)S7)C7=C(S6)C(S8)=CC9=C8C(C%10=CC=C(CC(CCCC)CC)S%10)=C(C=C(C%11=C(C(F)=C(C(OCC(CCCC)CC)=O)S%12)C%12=C(S%11)C(S%13)=CC%14=C%13C(C%15=CC=C(CC(CC)CCCC)S%15)=C(C=CS%16)C%16=C%14C%17=CC=C(CC(CC)CCCC)S%17)S%18)C%18=C9C%19=CC=C(CC(CCCC)CC)S%19)S%20)C%20=C4C%21=CC=C(CC(CC)CCCC)S%21,CCOC(=O)c1sc2c(-c3cc4c(-c5ccc(CC)s5)c5sc(-c6sc(-c7cc8c(-c9ccc(CC)s9)c9sc(-c%10sc(-c%11cc%12c(-c%13ccc(CC)s%13)c%13sccc%13c(-c%13ccc(CC)s%13)c%12s%11)c%11sc(C(=O)OCC)c(F)c%10%11)cc9c(-c9ccc(CC)s9)c8s7)c7sc(C(=O)OCC)c(F)c67)cc5c(-c5ccc(CC)s5)c4s3)scc2c1F,CCCCC(COC(C1=C(F)C2=CSC(C3=CC4=C(C5=C(C(C6=CC=C(S6)CC(CCCC)CC)=C4S3)C=CS5)C7=CC=C(S7)CC(CCCC)CC)=C2S1)=O)CC
587,IDIC8-F,IDIC8-F,97,DRCN5T,DRCN5T,10.1021/acsaem.8b00205,0.864,15.21,64.1,8.42,8.1,0.2,sm,fused,5,sm,N#C/C(C#N)=C1C2=C(C(C\1=CC3=CC4=C(C5=C(C4(CCCCCCCC)CCCCCCCC)C=C(C6=C(C7(CCCCCCCC)CCCCCCCC)C=C(C=C8C(C9=C(/C8=C(C#N)/C#N)C=C(F)C=C9)=O)S6)C7=C5)S3)=O)C=CC(F)=C2,CCC1(CC)c2cc3c(cc2-c2sc(/C=C4\C(=O)c5ccc(F)cc5C4=C(C#N)C#N)cc21)C(CC)(CC)c1cc(/C=C2\C(=O)c4ccc(F)cc4C2=C(C#N)C#N)sc1-3,N#CC(C#N)=C1SC(=CC=2SC(C=3SC(C=4SC(=CC4)C=5SC(=CC5CCCCCCCC)C=6SC(C=C7SC(=C(C#N)C#N)N(C7=O)CC)=CC6CCCCCCCC)=C(C3)CCCCCCCC)=C(C2)CCCCCCCC)C(=O)N1CC,CCc1cc(/C=c2\sc(=C(C#N)C#N)n(CC)c2=O)sc1-c1cc(CC)c(-c2ccc(-c3sc(-c4sc(/C=c5\sc(=C(C#N)C#N)n(CC)c5=O)cc4CC)cc3CC)s2)s1,N#CC(C#N)=C1SC(=CC=2SC(C=3SC(C=4SC(=CC4)C=5SC(=CC5CCCCCCCC)C=6SC(C=C7SC(=C(C#N)C#N)N(C7=O)CC)=CC6CCCCCCCC)=C(C3)CCCCCCCC)=C(C2)CCCCCCCC)C(=O)N1CC
588,ITBTR-C6,ITBTR-C6,3,PBDB-T,PBDB-T,10.1021/acsaem.8b00851,0.88,16.3,64.18,9.29,9.17,0.14,sm,fused,7,polymer,N#CC(C#N)=C1SCC(=CC2=CC=C(C=3SC4=C(SC=5C=6C=C7C(=CC6C(C8=CC=C(C=C8)CCCCCC)(C9=CC=C(C=C9)CCCCCC)C45)C=%10SC=%11C=C(SC%11C%10C7(C%12=CC=C(C=C%12)CCCCCC)C%13=CC=C(C=C%13)CCCCCC)C%14=CC=C(C=C%15N(C(SC%15)=C(C#N)C#N)CCCCCC)C%16=NSN=C%16%14)C3)C%17=NSN=C2%17)N1CCCCCC,CCc1ccc(C2(c3ccc(CC)cc3)c3cc4c(cc3-c3sc5cc(-c6ccc(/C=c7\sc(=C(C#N)C#N)n(CC)c7=O)c7nsnc67)sc5c32)C(c2ccc(CC)cc2)(c2ccc(CC)cc2)c2c-4sc3cc(-c4ccc(/C=c5\sc(=C(C#N)C#N)n(CC)c5=O)c5nsnc45)sc23)cc1,CCC(CCCC)CC1=CC=C(S1)C2=C3C(SC(C4=CC=C(S4)C(SC(C5=CC=C(C6=CC7=C(S6)C(C8=CC=C(CC(CCCC)CC)S8)=C9C(SC(C%10=CC=C(S%10)C(SC(C%11=CC=C(C%12=CC%13=C(S%12)C(C%14=CC=C(CC(CCCC)CC)S%14)=C%15C(SC(C%16=CC=C(S%16)C(SC(C%17=CC=CS%17)=C%18C%19=O)=C%18C(C%20=C(CC(CCCC)CC)SC(CC(CCCC)CC)=C%20%19)=O)=C%15)=C%13C%21=CC=C(CC(CCCC)CC)S%21)S%11)=C%22C%23=O)=C%22C(C%24=C(CC(CCCC)CC)SC(CC(CCCC)CC)=C%24%23)=O)=C9)=C7C%25=CC=C(CC(CCCC)CC)S%25)S5)=C%26C%27=O)=C%26C(C%28=C(CC(CCCC)CC)SC(CC(CCCC)CC)=C%28%27)=O)=C3)=C(C%29=CC=C(CC(CCCC)CC)S%29)C%30=C2SC=C%30,CCc1ccc(-c2c3cc(-c4ccc(-c5sc(-c6ccc(-c7cc8c(-c9ccc(CC)s9)c9sc(-c%10ccc(-c%11sc(-c%12ccc(-c%13cc%14c(-c%15ccc(CC)s%15)c%15sc(-c%16ccc(-c%17sc(-c%18cccs%18)c%18c%17C(=O)c%17c(CC)sc(CC)c%17C%18=O)s%16)cc%15c(-c%15ccc(CC)s%15)c%14s%13)s%12)c%12c%11C(=O)c%11c(CC)sc(CC)c%11C%12=O)s%10)cc9c(-c9ccc(CC)s9)c8s7)s6)c6c5C(=O)c5c(CC)sc(CC)c5C6=O)s4)sc3c(-c3ccc(CC)s3)c3ccsc23)s1,CCCCC(CC1=CC=C(S1)C2=C3C=C(SC3=C(C4=C2SC=C4)C5=CC=C(S5)CC(CCCC)CC)C6=CC=C(S6)C7=C(C(C8=C(SC(CC(CCCC)CC)=C8C9=O)CC(CCCC)CC)=O)C9=C(C%10=CC=CS%10)S7)CC
