Repository: brigreens/Meta-analysis_OSCs

This repository contains the data files and analysis notebooks to support the paper "Meta-Analysis of Molecular Design Strategies for Non-Fullerene Acceptor Based Organic Solar Cell Materials" (DOI: 10.26434/chemrxiv-2024-w29b1)

File: OSC_dataset_metaanalysis.csv (part 57 of 76)
NFA_ID,reported_acceptor,NFA_other_names,don_ID,reported_donor,don_other_names,DOI,Voc,Jsc,FF,PCE_max,PCE_avg,PCE_std,acceptor_type,acceptor_class,fused_rings_in_core,donor_type,acc_SMILES_sidechains,acc_SMILES_shortened_sidechains,don_SMILES_sidechains,don_SMILES_shortened_sidechains,don_mon_SMILES
589,BCDT-4F,BCDT-4F,3,PBDB-T,PBDB-T,10.1021/acsami.0c00837,0.8,18.28,66,9.65,9.45,0.13,sm,unfused,3,polymer,O=C1C2=CC(F)=C(C=C2C(/C1=C/C3=CC(C4(CC(CCCC)CC)CC(CCCC)CC)=C(C5=C4C=C(C(C6=NSN=C6C(C7=CC(C8(CC(CCCC)CC)CC(CCCC)CC)=C(C9=C8C=C(/C=C%10C(C%11=CC(F)=C(C=C%11C\%10=C(C#N)\C#N)F)=O)S9)S7)=C%12OCC(CCCC)CC)=C%12OCC(CCCC)CC)S5)S3)=C(C#N)\C#N)F,CCOC1=C(C2=CC3=C(C4=C(C3(CC)CC)C=C(/C=C5C(C6=C(C\5=C(C#N)/C#N)C=C(F)C(F)=C6)=O)S4)S2)C7=NSN=C7C(C8=CC9=C(C%10=C(C9(CC)CC)C=C(/C=C%11C(C%12=C(C\%11=C(C#N)/C#N)C=C(F)C(F)=C%12)=O)S%10)S8)=C1OCC,CCC(CCCC)CC1=CC=C(S1)C2=C3C(SC(C4=CC=C(S4)C(SC(C5=CC=C(C6=CC7=C(S6)C(C8=CC=C(CC(CCCC)CC)S8)=C9C(SC(C%10=CC=C(S%10)C(SC(C%11=CC=C(C%12=CC%13=C(S%12)C(C%14=CC=C(CC(CCCC)CC)S%14)=C%15C(SC(C%16=CC=C(S%16)C(SC(C%17=CC=CS%17)=C%18C%19=O)=C%18C(C%20=C(CC(CCCC)CC)SC(CC(CCCC)CC)=C%20%19)=O)=C%15)=C%13C%21=CC=C(CC(CCCC)CC)S%21)S%11)=C%22C%23=O)=C%22C(C%24=C(CC(CCCC)CC)SC(CC(CCCC)CC)=C%24%23)=O)=C9)=C7C%25=CC=C(CC(CCCC)CC)S%25)S5)=C%26C%27=O)=C%26C(C%28=C(CC(CCCC)CC)SC(CC(CCCC)CC)=C%28%27)=O)=C3)=C(C%29=CC=C(CC(CCCC)CC)S%29)C%30=C2SC=C%30,CCc1ccc(-c2c3cc(-c4ccc(-c5sc(-c6ccc(-c7cc8c(-c9ccc(CC)s9)c9sc(-c%10ccc(-c%11sc(-c%12ccc(-c%13cc%14c(-c%15ccc(CC)s%15)c%15sc(-c%16ccc(-c%17sc(-c%18cccs%18)c%18c%17C(=O)c%17c(CC)sc(CC)c%17C%18=O)s%16)cc%15c(-c%15ccc(CC)s%15)c%14s%13)s%12)c%12c%11C(=O)c%11c(CC)sc(CC)c%11C%12=O)s%10)cc9c(-c9ccc(CC)s9)c8s7)s6)c6c5C(=O)c5c(CC)sc(CC)c5C6=O)s4)sc3c(-c3ccc(CC)s3)c3ccsc23)s1,CCCCC(CC1=CC=C(S1)C2=C3C=C(SC3=C(C4=C2SC=C4)C5=CC=C(S5)CC(CCCC)CC)C6=CC=C(S6)C7=C(C(C8=C(SC(CC(CCCC)CC)=C8C9=O)CC(CCCC)CC)=O)C9=C(C%10=CC=CS%10)S7)CC
589,BTOR-IC4F,BTOR-IC4F,3,PBDB-T,PBDB-T,10.1039/D0TA03683H,0.8,20.57,69.6,11.48,11.16,,sm,unfused,3,polymer,O=C1C2=CC(F)=C(F)C=C2C(/C1=C\C(S3)=CC4=C3C5=C(C4(CC(CCCC)CC)CC(CC)CCCC)C=C(C6=C(OCC(CC)CCCC)C(OCC(CC)CCCC)=C(C7=NSN=C76)C(S8)=CC9=C8C(S%10)=C(C9(CC(CC)CCCC)CC(CC)CCCC)C=C%10/C=C%11/C(C%12=C(C%11=O)C=C(F)C(F)=C%12)=C(C#N)\C#N)S5)=C(C#N)\C#N,O=C1C2=CC(F)=C(F)C=C2C(/C1=C\C(S3)=CC4=C3C5=C(C4(CC)CC)C=C(C6=C(OCC)C(OCC)=C(C7=NSN=C76)C(S8)=CC9=C8C(S%10)=C(C9(CC)CC)C=C%10/C=C%11/C(C%12=C(C%11=O)C=C(F)C(F)=C%12)=C(C#N)\C#N)S5)=C(C#N)\C#N,CCC(CCCC)CC1=CC=C(S1)C2=C3C(SC(C4=CC=C(S4)C(SC(C5=CC=C(C6=CC7=C(S6)C(C8=CC=C(CC(CCCC)CC)S8)=C9C(SC(C%10=CC=C(S%10)C(SC(C%11=CC=C(C%12=CC%13=C(S%12)C(C%14=CC=C(CC(CCCC)CC)S%14)=C%15C(SC(C%16=CC=C(S%16)C(SC(C%17=CC=CS%17)=C%18C%19=O)=C%18C(C%20=C(CC(CCCC)CC)SC(CC(CCCC)CC)=C%20%19)=O)=C%15)=C%13C%21=CC=C(CC(CCCC)CC)S%21)S%11)=C%22C%23=O)=C%22C(C%24=C(CC(CCCC)CC)SC(CC(CCCC)CC)=C%24%23)=O)=C9)=C7C%25=CC=C(CC(CCCC)CC)S%25)S5)=C%26C%27=O)=C%26C(C%28=C(CC(CCCC)CC)SC(CC(CCCC)CC)=C%28%27)=O)=C3)=C(C%29=CC=C(CC(CCCC)CC)S%29)C%30=C2SC=C%30,CCc1ccc(-c2c3cc(-c4ccc(-c5sc(-c6ccc(-c7cc8c(-c9ccc(CC)s9)c9sc(-c%10ccc(-c%11sc(-c%12ccc(-c%13cc%14c(-c%15ccc(CC)s%15)c%15sc(-c%16ccc(-c%17sc(-c%18cccs%18)c%18c%17C(=O)c%17c(CC)sc(CC)c%17C%18=O)s%16)cc%15c(-c%15ccc(CC)s%15)c%14s%13)s%12)c%12c%11C(=O)c%11c(CC)sc(CC)c%11C%12=O)s%10)cc9c(-c9ccc(CC)s9)c8s7)s6)c6c5C(=O)c5c(CC)sc(CC)c5C6=O)s4)sc3c(-c3ccc(CC)s3)c3ccsc23)s1,CCCCC(CC1=CC=C(S1)C2=C3C=C(SC3=C(C4=C2SC=C4)C5=CC=C(S5)CC(CCCC)CC)C6=CC=C(S6)C7=C(C(C8=C(SC(CC(CCCC)CC)=C8C9=O)CC(CCCC)CC)=O)C9=C(C%10=CC=CS%10)S7)CC
590,BCDT-4Cl,BCDT-4Cl,3,PBDB-T,PBDB-T,10.1021/acsami.0c00837,0.76,23.77,67,12.1,11.61,0.3,sm,unfused,3,polymer,O=C1C2=CC(Cl)=C(Cl)C=C2C(/C1=C/C3=CC(C4(CC(CC)CCCC)CC(CC)CCCC)=C(S3)C5=C4C=C(S5)C(C6=NSN=C67)=C(OCC(CC)CCCC)C(OCC(CC)CCCC)=C7C8=CC(C9(CC(CC)CCCC)CC(CC)CCCC)=C(S8)C%10=C9C=C(S%10)/C=C(C(C%11=CC(Cl)=C(Cl)C=C%11%12)=O)/C%12=C(C#N)\C#N)=C(C#N)/C#N,CCOc1c(OCC)c(-c2cc3c(s2)-c2sc(/C=C4\C(=O)c5cc(Cl)c(Cl)cc5C4=C(C#N)C#N)cc2C3(CC)CC)c2nsnc2c1-c1cc2c(s1)-c1sc(/C=C3\C(=O)c4cc(Cl)c(Cl)cc4C3=C(C#N)C#N)cc1C2(CC)CC,CCC(CCCC)CC1=CC=C(S1)C2=C3C(SC(C4=CC=C(S4)C(SC(C5=CC=C(C6=CC7=C(S6)C(C8=CC=C(CC(CCCC)CC)S8)=C9C(SC(C%10=CC=C(S%10)C(SC(C%11=CC=C(C%12=CC%13=C(S%12)C(C%14=CC=C(CC(CCCC)CC)S%14)=C%15C(SC(C%16=CC=C(S%16)C(SC(C%17=CC=CS%17)=C%18C%19=O)=C%18C(C%20=C(CC(CCCC)CC)SC(CC(CCCC)CC)=C%20%19)=O)=C%15)=C%13C%21=CC=C(CC(CCCC)CC)S%21)S%11)=C%22C%23=O)=C%22C(C%24=C(CC(CCCC)CC)SC(CC(CCCC)CC)=C%24%23)=O)=C9)=C7C%25=CC=C(CC(CCCC)CC)S%25)S5)=C%26C%27=O)=C%26C(C%28=C(CC(CCCC)CC)SC(CC(CCCC)CC)=C%28%27)=O)=C3)=C(C%29=CC=C(CC(CCCC)CC)S%29)C%30=C2SC=C%30,CCc1ccc(-c2c3cc(-c4ccc(-c5sc(-c6ccc(-c7cc8c(-c9ccc(CC)s9)c9sc(-c%10ccc(-c%11sc(-c%12ccc(-c%13cc%14c(-c%15ccc(CC)s%15)c%15sc(-c%16ccc(-c%17sc(-c%18cccs%18)c%18c%17C(=O)c%17c(CC)sc(CC)c%17C%18=O)s%16)cc%15c(-c%15ccc(CC)s%15)c%14s%13)s%12)c%12c%11C(=O)c%11c(CC)sc(CC)c%11C%12=O)s%10)cc9c(-c9ccc(CC)s9)c8s7)s6)c6c5C(=O)c5c(CC)sc(CC)c5C6=O)s4)sc3c(-c3ccc(CC)s3)c3ccsc23)s1,CCCCC(CC1=CC=C(S1)C2=C3C=C(SC3=C(C4=C2SC=C4)C5=CC=C(S5)CC(CCCC)CC)C6=CC=C(S6)C7=C(C(C8=C(SC(CC(CCCC)CC)=C8C9=O)CC(CCCC)CC)=O)C9=C(C%10=CC=CS%10)S7)CC
591,BTCIC,BTCIC,3,PBDB-T,PBDB-T,10.1021/acsami.0c01850,0.79,18.6,63,9.3,9.1,0.2,sm,unfused,3,polymer,N#CC(C#N)=C1C(=CC=2SC=3C=4SC(=CC4C(C3C2)(CC(CC)CCCC)CC(CC)CCCC)C5=CC=C(C=6SC=7C=8SC(C=C9C(=O)C=%10C=CC=CC%10C9=C(C#N)C#N)=CC8C(C7C6)(CC(CC)CCCC)CC(CC)CCCC)C%11=NSN=C%115)C(=O)C=%12C=CC=CC%121,CCC1(CC)c2cc(/C=C3\C(=O)c4ccccc4C3=C(C#N)C#N)sc2-c2sc(-c3ccc(-c4cc5c(s4)-c4sc(/C=C6\C(=O)c7ccccc7C6=C(C#N)C#N)cc4C5(CC)CC)c4nsnc34)cc21,CCC(CCCC)CC1=CC=C(S1)C2=C3C(SC(C4=CC=C(S4)C(SC(C5=CC=C(C6=CC7=C(S6)C(C8=CC=C(CC(CCCC)CC)S8)=C9C(SC(C%10=CC=C(S%10)C(SC(C%11=CC=C(C%12=CC%13=C(S%12)C(C%14=CC=C(CC(CCCC)CC)S%14)=C%15C(SC(C%16=CC=C(S%16)C(SC(C%17=CC=CS%17)=C%18C%19=O)=C%18C(C%20=C(CC(CCCC)CC)SC(CC(CCCC)CC)=C%20%19)=O)=C%15)=C%13C%21=CC=C(CC(CCCC)CC)S%21)S%11)=C%22C%23=O)=C%22C(C%24=C(CC(CCCC)CC)SC(CC(CCCC)CC)=C%24%23)=O)=C9)=C7C%25=CC=C(CC(CCCC)CC)S%25)S5)=C%26C%27=O)=C%26C(C%28=C(CC(CCCC)CC)SC(CC(CCCC)CC)=C%28%27)=O)=C3)=C(C%29=CC=C(CC(CCCC)CC)S%29)C%30=C2SC=C%30,CCc1ccc(-c2c3cc(-c4ccc(-c5sc(-c6ccc(-c7cc8c(-c9ccc(CC)s9)c9sc(-c%10ccc(-c%11sc(-c%12ccc(-c%13cc%14c(-c%15ccc(CC)s%15)c%15sc(-c%16ccc(-c%17sc(-c%18cccs%18)c%18c%17C(=O)c%17c(CC)sc(CC)c%17C%18=O)s%16)cc%15c(-c%15ccc(CC)s%15)c%14s%13)s%12)c%12c%11C(=O)c%11c(CC)sc(CC)c%11C%12=O)s%10)cc9c(-c9ccc(CC)s9)c8s7)s6)c6c5C(=O)c5c(CC)sc(CC)c5C6=O)s4)sc3c(-c3ccc(CC)s3)c3ccsc23)s1,CCCCC(CC1=CC=C(S1)C2=C3C=C(SC3=C(C4=C2SC=C4)C5=CC=C(S5)CC(CCCC)CC)C6=CC=C(S6)C7=C(C(C8=C(SC(CC(CCCC)CC)=C8C9=O)CC(CCCC)CC)=O)C9=C(C%10=CC=CS%10)S7)CC
591,BTCIC,BTCIC,16,PBDB-T-2Cl,"PBDB-T-2Cl, PBDB-TCl, PM7, Cl-PBDB-T, PM6",10.1021/acsami.0c01850,0.83,5.4,62,2.8,2.7,0.1,sm,unfused,3,polymer,N#CC(C#N)=C1C(=CC=2SC=3C=4SC(=CC4C(C3C2)(CC(CC)CCCC)CC(CC)CCCC)C5=CC=C(C=6SC=7C=8SC(C=C9C(=O)C=%10C=CC=CC%10C9=C(C#N)C#N)=CC8C(C7C6)(CC(CC)CCCC)CC(CC)CCCC)C%11=NSN=C%115)C(=O)C=%12C=CC=CC%121,CCC1(CC)c2cc(/C=C3\C(=O)c4ccccc4C3=C(C#N)C#N)sc2-c2sc(-c3ccc(-c4cc5c(s4)-c4sc(/C=C6\C(=O)c7ccccc7C6=C(C#N)C#N)cc4C5(CC)CC)c4nsnc34)cc21,ClC1=C(CC(CCCC)CC)SC(C2=C3C(SC(C4=CC=C(S4)C(SC(C5=CC=C(C6=CC7=C(S6)C(C8=CC(Cl)=C(CC(CCCC)CC)S8)=C9C(SC(C%10=CC=C(S%10)C(SC(C%11=CC=C(C%12=CC%13=C(S%12)C(C%14=CC(Cl)=C(CC(CCCC)CC)S%14)=C%15C(SC(C%16=CC=C(S%16)C(SC(C%17=CC=CS%17)=C%18C%19=O)=C%18C(C%20=C(CC(CCCC)CC)SC(CC(CCCC)CC)=C%20%19)=O)=C%15)=C%13C%21=CC(Cl)=C(CC(CCCC)CC)S%21)S%11)=C%22C%23=O)=C%22C(C%24=C(CC(CCCC)CC)SC(CC(CCCC)CC)=C%24%23)=O)=C9)=C7C%25=CC(Cl)=C(CC(CCCC)CC)S%25)S5)=C%26C%27=O)=C%26C(C%28=C(CC(CCCC)CC)SC(CC(CCCC)CC)=C%28%27)=O)=C3)=C(C%29=CC(Cl)=C(CC(CCCC)CC)S%29)C%30=C2SC=C%30)=C1,CCc1sc(-c2c3cc(-c4ccc(-c5sc(-c6ccc(-c7cc8c(-c9cc(Cl)c(CC)s9)c9sc(-c%10ccc(-c%11sc(-c%12ccc(-c%13cc%14c(-c%15cc(Cl)c(CC)s%15)c%15sc(-c%16ccc(-c%17sc(-c%18cccs%18)c%18c%17C(=O)c%17c(CC)sc(CC)c%17C%18=O)s%16)cc%15c(-c%15cc(Cl)c(CC)s%15)c%14s%13)s%12)c%12c%11C(=O)c%11c(CC)sc(CC)c%11C%12=O)s%10)cc9c(-c9cc(Cl)c(CC)s9)c8s7)s6)c6c5C(=O)c5c(CC)sc(CC)c5C6=O)s4)sc3c(-c3cc(Cl)c(CC)s3)c3ccsc23)cc1Cl,ClC(C=C1C2=C3C=CSC3=C(C4=CC(Cl)=C(S4)CC(CCCC)CC)C5=C2SC(C6=CC=C(S6)C7=C(C(C8=C(SC(CC(CCCC)CC)=C8C9=O)CC(CCCC)CC)=O)C9=C(C%10=CC=CS%10)S7)=C5)=C(S1)CC(CCCC)CC
592,i-cc23,i-cc23,3,PBDB-T,PBDB-T,10.1021/acsami.0c03842,1.09,11.1,59.5,7.34,7.23,0.12,sm,fused,5,polymer,O=C(C(SC=C1)=C1C/2=C(C#N)/C#N)C2=C/C3=CSC(C4=CC5=C(C(C=C(C(C6=CC=C(CCCCCC)C=C6)(C7=CC=C(CCCCCC)C=C7)C8=C9SC(C%10=C(OCC(CC)CCCC)C(/C=C%11C(C(SC=C%12)=C%12C\%11=C(C#N)\C#N)=O)=CS%10)=C8)C9=C%13)=C%13C5(C%14=CC=C(CCCCCC)C=C%14)C%15=CC=C(CCCCCC)C=C%15)S4)=C3OCC(CC)CCCC,CCc1ccc(C2(c3ccc(CC)cc3)c3cc4c(cc3-c3sc(-c5scc(/C=C6\C(=O)c7sccc7C6=C(C#N)C#N)c5OC)cc32)C(c2ccc(CC)cc2)(c2ccc(CC)cc2)c2cc(-c3scc(/C=C5\C(=O)c6sccc6C5=C(C#N)C#N)c3OC)sc2-4)cc1,CCC(CCCC)CC1=CC=C(S1)C2=C3C(SC(C4=CC=C(S4)C(SC(C5=CC=C(C6=CC7=C(S6)C(C8=CC=C(CC(CCCC)CC)S8)=C9C(SC(C%10=CC=C(S%10)C(SC(C%11=CC=C(C%12=CC%13=C(S%12)C(C%14=CC=C(CC(CCCC)CC)S%14)=C%15C(SC(C%16=CC=C(S%16)C(SC(C%17=CC=CS%17)=C%18C%19=O)=C%18C(C%20=C(CC(CCCC)CC)SC(CC(CCCC)CC)=C%20%19)=O)=C%15)=C%13C%21=CC=C(CC(CCCC)CC)S%21)S%11)=C%22C%23=O)=C%22C(C%24=C(CC(CCCC)CC)SC(CC(CCCC)CC)=C%24%23)=O)=C9)=C7C%25=CC=C(CC(CCCC)CC)S%25)S5)=C%26C%27=O)=C%26C(C%28=C(CC(CCCC)CC)SC(CC(CCCC)CC)=C%28%27)=O)=C3)=C(C%29=CC=C(CC(CCCC)CC)S%29)C%30=C2SC=C%30,CCc1ccc(-c2c3cc(-c4ccc(-c5sc(-c6ccc(-c7cc8c(-c9ccc(CC)s9)c9sc(-c%10ccc(-c%11sc(-c%12ccc(-c%13cc%14c(-c%15ccc(CC)s%15)c%15sc(-c%16ccc(-c%17sc(-c%18cccs%18)c%18c%17C(=O)c%17c(CC)sc(CC)c%17C%18=O)s%16)cc%15c(-c%15ccc(CC)s%15)c%14s%13)s%12)c%12c%11C(=O)c%11c(CC)sc(CC)c%11C%12=O)s%10)cc9c(-c9ccc(CC)s9)c8s7)s6)c6c5C(=O)c5c(CC)sc(CC)c5C6=O)s4)sc3c(-c3ccc(CC)s3)c3ccsc23)s1,CCCCC(CC1=CC=C(S1)C2=C3C=C(SC3=C(C4=C2SC=C4)C5=CC=C(S5)CC(CCCC)CC)C6=CC=C(S6)C7=C(C(C8=C(SC(CC(CCCC)CC)=C8C9=O)CC(CCCC)CC)=O)C9=C(C%10=CC=CS%10)S7)CC
593,i-cc34,i-cc34,3,PBDB-T,PBDB-T,10.1021/acsami.0c03842,0.96,15.46,63,9.51,9.35,0.11,sm,fused,5,polymer,O=C(C/1=C\C2=CSC(C3=CC4=C(S3)C5=C(C4(C6=CC=C(C=C6)CCCCCC)C7=CC=C(C=C7)CCCCCC)C=C8C(C(C9=CC=C(C=C9)CCCCCC)(C%10=C8SC(C%11=C(C(/C=C%12C(C%13=CSC=C%13C\%12=C(C#N)/C#N)=O)=CS%11)OCC(CCCC)CC)=C%10)C%14=CC=C(C=C%14)CCCCCC)=C5)=C2OCC(CCCC)CC)C%15=CSC=C%15C1=C(C#N)/C#N,O=C(C/1=C\C2=CSC(C3=CC4=C(S3)C5=C(C4(C6=CC=C(C=C6)CC)C7=CC=C(C=C7)CC)C=C8C(C(C9=CC=C(C=C9)CC)(C%10=C8SC(C%11=C(C(/C=C%12C(C%13=CSC=C%13C\%12=C(C#N)/C#N)=O)=CS%11)OCC)=C%10)C%14=CC=C(C=C%14)CC)=C5)=C2OCC)C%15=CSC=C%15C1=C(C#N)/C#N,CCC(CCCC)CC1=CC=C(S1)C2=C3C(SC(C4=CC=C(S4)C(SC(C5=CC=C(C6=CC7=C(S6)C(C8=CC=C(CC(CCCC)CC)S8)=C9C(SC(C%10=CC=C(S%10)C(SC(C%11=CC=C(C%12=CC%13=C(S%12)C(C%14=CC=C(CC(CCCC)CC)S%14)=C%15C(SC(C%16=CC=C(S%16)C(SC(C%17=CC=CS%17)=C%18C%19=O)=C%18C(C%20=C(CC(CCCC)CC)SC(CC(CCCC)CC)=C%20%19)=O)=C%15)=C%13C%21=CC=C(CC(CCCC)CC)S%21)S%11)=C%22C%23=O)=C%22C(C%24=C(CC(CCCC)CC)SC(CC(CCCC)CC)=C%24%23)=O)=C9)=C7C%25=CC=C(CC(CCCC)CC)S%25)S5)=C%26C%27=O)=C%26C(C%28=C(CC(CCCC)CC)SC(CC(CCCC)CC)=C%28%27)=O)=C3)=C(C%29=CC=C(CC(CCCC)CC)S%29)C%30=C2SC=C%30,CCc1ccc(-c2c3cc(-c4ccc(-c5sc(-c6ccc(-c7cc8c(-c9ccc(CC)s9)c9sc(-c%10ccc(-c%11sc(-c%12ccc(-c%13cc%14c(-c%15ccc(CC)s%15)c%15sc(-c%16ccc(-c%17sc(-c%18cccs%18)c%18c%17C(=O)c%17c(CC)sc(CC)c%17C%18=O)s%16)cc%15c(-c%15ccc(CC)s%15)c%14s%13)s%12)c%12c%11C(=O)c%11c(CC)sc(CC)c%11C%12=O)s%10)cc9c(-c9ccc(CC)s9)c8s7)s6)c6c5C(=O)c5c(CC)sc(CC)c5C6=O)s4)sc3c(-c3ccc(CC)s3)c3ccsc23)s1,CCCCC(CC1=CC=C(S1)C2=C3C=C(SC3=C(C4=C2SC=C4)C5=CC=C(S5)CC(CCCC)CC)C6=CC=C(S6)C7=C(C(C8=C(SC(CC(CCCC)CC)=C8C9=O)CC(CCCC)CC)=O)C9=C(C%10=CC=CS%10)S7)CC
594,IDIC-4Cl,IDIC-4Cl,252,BSCl-C1,BSCl-C1,10.1021/acsami.0c03977,0.564,4.9,33.9,0.9,0.84,0.12,sm,fused,5,sm,N#CC(C#N)=C1C(=CC=2SC=3C=4C=C5C(=CC4C(C3C2)(CCCCCCCC)CCCCCCCC)C=6SC(C=C7C(=O)C8=CC(Cl)=C(Cl)C=C8C7=C(C#N)C#N)=CC6C5(CCCCCCCC)CCCCCCCC)C(=O)C9=CC(Cl)=C(Cl)C=C91,CCC1(CC)c2cc3c(cc2-c2sc(/C=C4\C(=O)c5cc(Cl)c(Cl)cc5C4=C(C#N)C#N)cc21)C(CC)(CC)c1cc(/C=C2\C(=O)c4cc(Cl)c(Cl)cc4C2=C(C#N)C#N)sc1-3,S=C(S/C1=C\C2=CC(CCCCCC)=C(S2)C3=CC4=C(C(CCCCCC)=C(C5=CC6=C(C(C7=CC(Cl)=C(S7)SCC(CCCC)CC)=C8C(SC(C9=C(C%10=C(S9)C=C(C%11=C(C=C(S%11)/C=C%12SC(N(C(CC)CCCC)C\%12=O)=S)CCCCCC)S%10)CCCCCC)=C8)=C6C%13=CC(Cl)=C(S%13)SCC(CCCC)CC)S5)S4)S3)N(C(CC)CCCC)C1=O,CCSc1sc(-c2c3cc(-c4sc5cc(-c6sc(/C=C7\SC(=S)N(CC)C7=O)cc6CC)sc5c4CC)sc3c(-c3cc(Cl)c(SCC)s3)c3cc(-c4sc5cc(-c6sc(/C=C7\SC(=S)N(CC)C7=O)cc6CC)sc5c4CC)sc23)cc1Cl,S=C(S/C1=C\C2=CC(CCCCCC)=C(S2)C3=CC4=C(C(CCCCCC)=C(C5=CC6=C(C(C7=CC(Cl)=C(S7)SCC(CCCC)CC)=C8C(SC(C9=C(C%10=C(S9)C=C(C%11=C(C=C(S%11)/C=C%12SC(N(C(CC)CCCC)C\%12=O)=S)CCCCCC)S%10)CCCCCC)=C8)=C6C%13=CC(Cl)=C(S%13)SCC(CCCC)CC)S5)S4)S3)N(C(CC)CCCC)C1=O
594,IDIC-4Cl,IDIC-4Cl,253,BSCl-C3,BSCl-C3,10.1021/acsami.0c03977,0.87,13.8,67,8.25,7.57,0.35,sm,fused,5,sm,N#CC(C#N)=C1C(=CC=2SC=3C=4C=C5C(=CC4C(C3C2)(CCCCCCCC)CCCCCCCC)C=6SC(C=C7C(=O)C8=CC(Cl)=C(Cl)C=C8C7=C(C#N)C#N)=CC6C5(CCCCCCCC)CCCCCCCC)C(=O)C9=CC(Cl)=C(Cl)C=C91,CCC1(CC)c2cc3c(cc2-c2sc(/C=C4\C(=O)c5cc(Cl)c(Cl)cc5C4=C(C#N)C#N)cc21)C(CC)(CC)c1cc(/C=C2\C(=O)c4cc(Cl)c(Cl)cc4C2=C(C#N)C#N)sc1-3,S=C(S/C1=C\C2=CC(CCCCCC)=C(S2)C3=CC4=C(C(CCCCCC)=C(C5=CC6=C(C(C7=CC(Cl)=C(S7)SCC(CCCC)CC)=C8C(SC(C9=C(C%10=C(S9)C=C(C%11=C(C=C(S%11)/C=C%12SC(N(CCC(CC)CCCC)C\%12=O)=S)CCCCCC)S%10)CCCCCC)=C8)=C6C%13=CC(Cl)=C(S%13)SCC(CCCC)CC)S5)S4)S3)N(CCC(CC)CCCC)C1=O,CCSc1sc(-c2c3cc(-c4sc5cc(-c6sc(/C=C7\SC(=S)N(CC)C7=O)cc6CC)sc5c4CC)sc3c(-c3cc(Cl)c(SCC)s3)c3cc(-c4sc5cc(-c6sc(/C=C7\SC(=S)N(CC)C7=O)cc6CC)sc5c4CC)sc23)cc1Cl,S=C(S/C1=C\C2=CC(CCCCCC)=C(S2)C3=CC4=C(C(CCCCCC)=C(C5=CC6=C(C(C7=CC(Cl)=C(S7)SCC(CCCC)CC)=C8C(SC(C9=C(C%10=C(S9)C=C(C%11=C(C=C(S%11)/C=C%12SC(N(CCC(CC)CCCC)C\%12=O)=S)CCCCCC)S%10)CCCCCC)=C8)=C6C%13=CC(Cl)=C(S%13)SCC(CCCC)CC)S5)S4)S3)N(CCC(CC)CCCC)C1=O
594,IDIC-4Cl,IDIC-4Cl,254,BSCl-C2,BSCl-C2,10.1021/acsami.0c03977,0.865,20.1,71.3,12.4,12.26,0.15,sm,fused,5,sm,N#CC(C#N)=C1C(=CC=2SC=3C=4C=C5C(=CC4C(C3C2)(CCCCCCCC)CCCCCCCC)C=6SC(C=C7C(=O)C8=CC(Cl)=C(Cl)C=C8C7=C(C#N)C#N)=CC6C5(CCCCCCCC)CCCCCCCC)C(=O)C9=CC(Cl)=C(Cl)C=C91,CCC1(CC)c2cc3c(cc2-c2sc(/C=C4\C(=O)c5cc(Cl)c(Cl)cc5C4=C(C#N)C#N)cc21)C(CC)(CC)c1cc(/C=C2\C(=O)c4cc(Cl)c(Cl)cc4C2=C(C#N)C#N)sc1-3,S=C(N(CC(CCCC)CC)C/1=O)SC1=C/C2=CC(CCCCCC)=C(C(S3)=CC4=C3C(CCCCCC)=C(S4)C5=CC6=C(S5)C(C7=CC(Cl)=C(SCC(CC)CCCC)S7)=C8C(SC(C9=C(CCCCCC)C(SC(C%10=C(CCCCCC)C=C(/C=C%11SC(N(CC(CCCC)CC)C\%11=O)=S)S%10)=C%12)=C%12S9)=C8)=C6C%13=CC(Cl)=C(SCC(CC)CCCC)S%13)S2,CCSc1sc(-c2c3cc(-c4sc5cc(-c6sc(/C=C7\SC(=S)N(CC)C7=O)cc6CC)sc5c4CC)sc3c(-c3cc(Cl)c(SCC)s3)c3cc(-c4sc5cc(-c6sc(/C=C7\SC(=S)N(CC)C7=O)cc6CC)sc5c4CC)sc23)cc1Cl,S=C(N(CC(CCCC)CC)C/1=O)SC1=C/C2=CC(CCCCCC)=C(C(S3)=CC4=C3C(CCCCCC)=C(S4)C5=CC6=C(S5)C(C7=CC(Cl)=C(SCC(CC)CCCC)S7)=C8C(SC(C9=C(CCCCCC)C(SC(C%10=C(CCCCCC)C=C(/C=C%11SC(N(CC(CCCC)CC)C\%11=O)=S)S%10)=C%12)=C%12S9)=C8)=C6C%13=CC(Cl)=C(SCC(CC)CCCC)S%13)S2
594,IDIC-4Cl,IDIC-4Cl,328,ZR1,ZR1,10.1038/s41467-019-13292-1,0.776,18.27,67.96,9.64,9.58,,sm,fused,5,sm,N#CC(C#N)=C1C(=CC=2SC=3C=4C=C5C(=CC4C(C3C2)(CCCCCCCC)CCCCCCCC)C=6SC(C=C7C(=O)C8=CC(Cl)=C(Cl)C=C8C7=C(C#N)C#N)=CC6C5(CCCCCCCC)CCCCCCCC)C(=O)C9=CC(Cl)=C(Cl)C=C91,CCC1(CC)c2cc3c(cc2-c2sc(/C=C4\C(=O)c5cc(Cl)c(Cl)cc5C4=C(C#N)C#N)cc21)C(CC)(CC)c1cc(/C=C2\C(=O)c4cc(Cl)c(Cl)cc4C2=C(C#N)C#N)sc1-3,O=C1C(SC(=S)N1CCCCCC)=CC=2SC(=CC2)C=3SC(=CC3CCCCCCCC)C=4SC5=C(SC6=C(C=7SC(=CC7)CC(CCCC)CCCCCC)C=8C=9SC(=CC9SC8C(C=%10SC(=CC%10)CC(CCCC)CCCCCC)=C56)C=%11SC(C=%12SC(=CC%12)C=C%13SC(=S)N(C%13=O)CCCCCC)=C(C%11)CCCCCCCC)C4,CCc1ccc(-c2c3sc4cc(-c5cc(CC)c(-c6ccc(/C=C7/SC(=S)N(CC)C7=O)s6)s5)sc4c3c(-c3ccc(CC)s3)c3sc4cc(-c5cc(CC)c(-c6ccc(/C=C7/SC(=S)N(CC)C7=O)s6)s5)sc4c23)s1,O=C1C(SC(=S)N1CCCCCC)=CC=2SC(=CC2)C=3SC(=CC3CCCCCCCC)C=4SC5=C(SC6=C(C=7SC(=CC7)CC(CCCC)CCCCCC)C=8C=9SC(=CC9SC8C(C=%10SC(=CC%10)CC(CCCC)CCCCCC)=C56)C=%11SC(C=%12SC(=CC%12)C=C%13SC(=S)N(C%13=O)CCCCCC)=C(C%11)CCCCCCCC)C4
595,BT6Ic-OD-4Cl,BT6Ic-OD-4Cl,12,PBDB-TF,"PBDB-TF, PM6, PBDB-T-2F, PBDB-T2F, PBDBT-F",10.1021/acsami.0c07856,0.89,18.56,57.87,9.6,9.36,0.14,sm,y,8,polymer,O=C1C2=CC(Cl)=C(Cl)C=C2C(/C1=C/C3=C(C4=C(S3)C(N(CC(CCCCCCCC)CCCCCCCCCC)C5=C6C7=NSN=C7C8=C5N(CC(CCCCCCCC)CCCCCCCCCC)C9=C8SC%10=C9SC(/C=C%11/C(C%12=C(C%11=O)C=C(C(Cl)=C%12)Cl)=C(C#N)/C#N)=C%10CCCCCC)=C6S4)CCCCCC)=C(C#N)\C#N,O=C1C2=CC(Cl)=C(C=C2C(/C1=C/C3=C(CC)C(SC4=C5N(C6=C4C7=NSN=C7C8=C6N(C9=C8SC%10=C9SC(/C=C%11/C(C%12=C(C=C(Cl)C(Cl)=C%12)C%11=O)=C(C#N)\C#N)=C%10CC)CC)CC)=C5S3)=C(C#N)\C#N)Cl,FC1=C(CC(CCCC)CC)SC(C2=C3C(SC(C4=CC=C(S4)C(SC(C5=CC=C(C6=CC7=C(S6)C(C8=CC(F)=C(CC(CCCC)CC)S8)=C9C(SC(C%10=CC=C(S%10)C(SC(C%11=CC=C(C%12=CC%13=C(S%12)C(C%14=CC(F)=C(CC(CCCC)CC)S%14)=C%15C(SC(C%16=CC=C(S%16)C(SC(C%17=CC=CS%17)=C%18C%19=O)=C%18C(C%20=C(CC(CCCC)CC)SC(CC(CCCC)CC)=C%20%19)=O)=C%15)=C%13C%21=CC(F)=C(CC(CCCC)CC)S%21)S%11)=C%22C%23=O)=C%22C(C%24=C(CC(CCCC)CC)SC(CC(CCCC)CC)=C%24%23)=O)=C9)=C7C%25=CC(F)=C(CC(CCCC)CC)S%25)S5)=C%26C%27=O)=C%26C(C%28=C(CC(CCCC)CC)SC(CC(CCCC)CC)=C%28%27)=O)=C3)=C(C%29=CC(F)=C(CC(CCCC)CC)S%29)C%30=C2SC=C%30)=C1,CCc1sc(-c2c3cc(-c4ccc(-c5sc(-c6ccc(-c7cc8c(-c9cc(F)c(CC)s9)c9sc(-c%10ccc(-c%11sc(-c%12ccc(-c%13cc%14c(-c%15cc(F)c(CC)s%15)c%15sc(-c%16ccc(-c%17sc(-c%18cccs%18)c%18c%17C(=O)c%17c(CC)sc(CC)c%17C%18=O)s%16)cc%15c(-c%15cc(F)c(CC)s%15)c%14s%13)s%12)c%12c%11C(=O)c%11c(CC)sc(CC)c%11C%12=O)s%10)cc9c(-c9cc(F)c(CC)s9)c8s7)s6)c6c5C(=O)c5c(CC)sc(CC)c5C6=O)s4)sc3c(-c3cc(F)c(CC)s3)c3ccsc23)cc1F,CCCCC(CC1=C(F)C=C(C2=C3C=C(SC3=C(C4=C2SC=C4)C5=CC(F)=C(S5)CC(CCCC)CC)C6=CC=C(S6)C7=C(C(C8=C(SC(CC(CCCC)CC)=C8C9=O)CC(CCCC)CC)=O)C9=C(C%10=CC=CS%10)S7)S1)CC
596,BT6IC-BO-4Cl,BT6IC-BO-4Cl,12,PBDB-TF,"PBDB-TF, PM6, PBDB-T-2F, PBDB-T2F, PBDBT-F",10.1021/acsami.0c07856,0.84,23.55,72.57,14.41,14.06,0.27,sm,y,8,polymer,O=C1C2=CC(Cl)=C(Cl)C=C2C(/C1=C/C3=C(C4=C(S3)C(N(CC(CCCC)CCCCCC)C5=C6C7=NSN=C7C8=C5N(CC(CCCC)CCCCCC)C9=C8SC%10=C9SC(/C=C%11/C(C%12=C(C%11=O)C=C(C(Cl)=C%12)Cl)=C(C#N)/C#N)=C%10CCCCCC)=C6S4)CCCCCC)=C(C#N)\C#N,O=C1C2=CC(Cl)=C(C=C2C(/C1=C/C3=C(CC)C(SC4=C5N(C6=C4C7=NSN=C7C8=C6N(C9=C8SC%10=C9SC(/C=C%11/C(C%12=C(C=C(Cl)C(Cl)=C%12)C%11=O)=C(C#N)\C#N)=C%10CC)CC)CC)=C5S3)=C(C#N)\C#N)Cl,FC1=C(CC(CCCC)CC)SC(C2=C3C(SC(C4=CC=C(S4)C(SC(C5=CC=C(C6=CC7=C(S6)C(C8=CC(F)=C(CC(CCCC)CC)S8)=C9C(SC(C%10=CC=C(S%10)C(SC(C%11=CC=C(C%12=CC%13=C(S%12)C(C%14=CC(F)=C(CC(CCCC)CC)S%14)=C%15C(SC(C%16=CC=C(S%16)C(SC(C%17=CC=CS%17)=C%18C%19=O)=C%18C(C%20=C(CC(CCCC)CC)SC(CC(CCCC)CC)=C%20%19)=O)=C%15)=C%13C%21=CC(F)=C(CC(CCCC)CC)S%21)S%11)=C%22C%23=O)=C%22C(C%24=C(CC(CCCC)CC)SC(CC(CCCC)CC)=C%24%23)=O)=C9)=C7C%25=CC(F)=C(CC(CCCC)CC)S%25)S5)=C%26C%27=O)=C%26C(C%28=C(CC(CCCC)CC)SC(CC(CCCC)CC)=C%28%27)=O)=C3)=C(C%29=CC(F)=C(CC(CCCC)CC)S%29)C%30=C2SC=C%30)=C1,CCc1sc(-c2c3cc(-c4ccc(-c5sc(-c6ccc(-c7cc8c(-c9cc(F)c(CC)s9)c9sc(-c%10ccc(-c%11sc(-c%12ccc(-c%13cc%14c(-c%15cc(F)c(CC)s%15)c%15sc(-c%16ccc(-c%17sc(-c%18cccs%18)c%18c%17C(=O)c%17c(CC)sc(CC)c%17C%18=O)s%16)cc%15c(-c%15cc(F)c(CC)s%15)c%14s%13)s%12)c%12c%11C(=O)c%11c(CC)sc(CC)c%11C%12=O)s%10)cc9c(-c9cc(F)c(CC)s9)c8s7)s6)c6c5C(=O)c5c(CC)sc(CC)c5C6=O)s4)sc3c(-c3cc(F)c(CC)s3)c3ccsc23)cc1F,CCCCC(CC1=C(F)C=C(C2=C3C=C(SC3=C(C4=C2SC=C4)C5=CC(F)=C(S5)CC(CCCC)CC)C6=CC=C(S6)C7=C(C(C8=C(SC(CC(CCCC)CC)=C8C9=O)CC(CCCC)CC)=O)C9=C(C%10=CC=CS%10)S7)S1)CC
597,BT6IC-HD-4Cl,BT6IC-HD-4Cl,12,PBDB-TF,"PBDB-TF, PM6, PBDB-T-2F, PBDB-T2F, PBDBT-F",10.1021/acsami.0c07856,0.88,24.43,72.65,14.9,14.47,0.28,sm,y,8,polymer,O=C1C2=CC(Cl)=C(C=C2C(/C1=C/C3=C(CCCCCC)C(SC4=C5N(C6=C4C7=NSN=C7C8=C6N(C9=C8SC%10=C9SC(/C=C%11/C(C%12=C(C=C(Cl)C(Cl)=C%12)C%11=O)=C(C#N)\C#N)=C%10CCCCCC)CC(CCCCCC)CCCCCCCC)CC(CCCCCC)CCCCCCCC)=C5S3)=C(C#N)\C#N)Cl,O=C1C2=CC(Cl)=C(C=C2C(/C1=C/C3=C(CC)C(SC4=C5N(C6=C4C7=NSN=C7C8=C6N(C9=C8SC%10=C9SC(/C=C%11/C(C%12=C(C=C(Cl)C(Cl)=C%12)C%11=O)=C(C#N)\C#N)=C%10CC)CC)CC)=C5S3)=C(C#N)\C#N)Cl,FC1=C(CC(CCCC)CC)SC(C2=C3C(SC(C4=CC=C(S4)C(SC(C5=CC=C(C6=CC7=C(S6)C(C8=CC(F)=C(CC(CCCC)CC)S8)=C9C(SC(C%10=CC=C(S%10)C(SC(C%11=CC=C(C%12=CC%13=C(S%12)C(C%14=CC(F)=C(CC(CCCC)CC)S%14)=C%15C(SC(C%16=CC=C(S%16)C(SC(C%17=CC=CS%17)=C%18C%19=O)=C%18C(C%20=C(CC(CCCC)CC)SC(CC(CCCC)CC)=C%20%19)=O)=C%15)=C%13C%21=CC(F)=C(CC(CCCC)CC)S%21)S%11)=C%22C%23=O)=C%22C(C%24=C(CC(CCCC)CC)SC(CC(CCCC)CC)=C%24%23)=O)=C9)=C7C%25=CC(F)=C(CC(CCCC)CC)S%25)S5)=C%26C%27=O)=C%26C(C%28=C(CC(CCCC)CC)SC(CC(CCCC)CC)=C%28%27)=O)=C3)=C(C%29=CC(F)=C(CC(CCCC)CC)S%29)C%30=C2SC=C%30)=C1,CCc1sc(-c2c3cc(-c4ccc(-c5sc(-c6ccc(-c7cc8c(-c9cc(F)c(CC)s9)c9sc(-c%10ccc(-c%11sc(-c%12ccc(-c%13cc%14c(-c%15cc(F)c(CC)s%15)c%15sc(-c%16ccc(-c%17sc(-c%18cccs%18)c%18c%17C(=O)c%17c(CC)sc(CC)c%17C%18=O)s%16)cc%15c(-c%15cc(F)c(CC)s%15)c%14s%13)s%12)c%12c%11C(=O)c%11c(CC)sc(CC)c%11C%12=O)s%10)cc9c(-c9cc(F)c(CC)s9)c8s7)s6)c6c5C(=O)c5c(CC)sc(CC)c5C6=O)s4)sc3c(-c3cc(F)c(CC)s3)c3ccsc23)cc1F,CCCCC(CC1=C(F)C=C(C2=C3C=C(SC3=C(C4=C2SC=C4)C5=CC(F)=C(S5)CC(CCCC)CC)C6=CC=C(S6)C7=C(C(C8=C(SC(CC(CCCC)CC)=C8C9=O)CC(CCCC)CC)=O)C9=C(C%10=CC=CS%10)S7)S1)CC
598,PIDIC2T,PIDIC2T,3,PBDB-T,PBDB-T,10.1021/acsami.0c08442,0.8,9.07,41,2.97,2.88,0.09,sm,fused,5,polymer,O=C(C(C=CC(C1=CC=C(C2=CC=C(C3=CC(C/4=C(C#N)/C#N)=C(C=C3)C(C4=C/C5=CC6=C(S5)C7=CC8=C(C(SC(/C=C9C(C(C=CC(C%10=CC=C(C%11=CC=CS%11)S%10)=C%12)=C%12C\9=C(C#N)\C#N)=O)=C%13)=C%13C8(CCCCCCCCCCCCCCCC)CCCCCCCCCCCCCCCC)C=C7C6(CCCCCCCCCCCCCCCC)CCCCCCCCCCCCCCCC)=O)S2)S1)=C%14)=C%14C/%15=C(C#N)/C#N)C%15=C/C%16=CC(C%17(CCCCCCCCCCCCCCCC)CCCCCCCCCCCCCCCC)=C(S%16)C%18=C%17C=C(C(SC(/C=C%19C(C(C=CC=C%20)=C%20C\%19=C(C#N)\C#N)=O)=C%21)=C%21C%22(CCCCCCCCCCCCCCCC)CCCCCCCCCCCCCCCC)C%22=C%18,CCC1(CC)c2cc3c(cc2-c2sc(/C=C4\C(=O)c5ccccc5C4=C(C#N)C#N)cc21)C(CC)(CC)c1cc(/C=C2\C(=O)c4ccc(-c5ccc(-c6ccc(-c7ccc8c(c7)C(=C(C#N)C#N)/C(=C/c7cc9c(s7)-c7cc%10c(cc7C9(CC)CC)-c7sc(/C=C9\C(=O)c%11ccc(-c%12ccc(-c%13cccs%13)s%12)cc%11C9=C(C#N)C#N)cc7C%10(CC)CC)C8=O)s6)s5)cc4C2=C(C#N)C#N)sc1-3,CCC(CCCC)CC1=CC=C(S1)C2=C3C(SC(C4=CC=C(S4)C(SC(C5=CC=C(C6=CC7=C(S6)C(C8=CC=C(CC(CCCC)CC)S8)=C9C(SC(C%10=CC=C(S%10)C(SC(C%11=CC=C(C%12=CC%13=C(S%12)C(C%14=CC=C(CC(CCCC)CC)S%14)=C%15C(SC(C%16=CC=C(S%16)C(SC(C%17=CC=CS%17)=C%18C%19=O)=C%18C(C%20=C(CC(CCCC)CC)SC(CC(CCCC)CC)=C%20%19)=O)=C%15)=C%13C%21=CC=C(CC(CCCC)CC)S%21)S%11)=C%22C%23=O)=C%22C(C%24=C(CC(CCCC)CC)SC(CC(CCCC)CC)=C%24%23)=O)=C9)=C7C%25=CC=C(CC(CCCC)CC)S%25)S5)=C%26C%27=O)=C%26C(C%28=C(CC(CCCC)CC)SC(CC(CCCC)CC)=C%28%27)=O)=C3)=C(C%29=CC=C(CC(CCCC)CC)S%29)C%30=C2SC=C%30,CCc1ccc(-c2c3cc(-c4ccc(-c5sc(-c6ccc(-c7cc8c(-c9ccc(CC)s9)c9sc(-c%10ccc(-c%11sc(-c%12ccc(-c%13cc%14c(-c%15ccc(CC)s%15)c%15sc(-c%16ccc(-c%17sc(-c%18cccs%18)c%18c%17C(=O)c%17c(CC)sc(CC)c%17C%18=O)s%16)cc%15c(-c%15ccc(CC)s%15)c%14s%13)s%12)c%12c%11C(=O)c%11c(CC)sc(CC)c%11C%12=O)s%10)cc9c(-c9ccc(CC)s9)c8s7)s6)c6c5C(=O)c5c(CC)sc(CC)c5C6=O)s4)sc3c(-c3ccc(CC)s3)c3ccsc23)s1,CCCCC(CC1=CC=C(S1)C2=C3C=C(SC3=C(C4=C2SC=C4)C5=CC=C(S5)CC(CCCC)CC)C6=CC=C(S6)C7=C(C(C8=C(SC(CC(CCCC)CC)=C8C9=O)CC(CCCC)CC)=O)C9=C(C%10=CC=CS%10)S7)CC
598,PIDIC2T,PIDIC2T,12,PBDB-TF,"PBDB-TF, PM6, PBDB-T-2F, PBDB-T2F, PBDBT-F",10.1021/acsami.0c08442,0.9,10.47,52,4.89,4.8,0.09,sm,fused,5,polymer,O=C(C(C=CC(C1=CC=C(C2=CC=C(C3=CC(C/4=C(C#N)/C#N)=C(C=C3)C(C4=C/C5=CC6=C(S5)C7=CC8=C(C(SC(/C=C9C(C(C=CC(C%10=CC=C(C%11=CC=CS%11)S%10)=C%12)=C%12C\9=C(C#N)\C#N)=O)=C%13)=C%13C8(CCCCCCCCCCCCCCCC)CCCCCCCCCCCCCCCC)C=C7C6(CCCCCCCCCCCCCCCC)CCCCCCCCCCCCCCCC)=O)S2)S1)=C%14)=C%14C/%15=C(C#N)/C#N)C%15=C/C%16=CC(C%17(CCCCCCCCCCCCCCCC)CCCCCCCCCCCCCCCC)=C(S%16)C%18=C%17C=C(C(SC(/C=C%19C(C(C=CC=C%20)=C%20C\%19=C(C#N)\C#N)=O)=C%21)=C%21C%22(CCCCCCCCCCCCCCCC)CCCCCCCCCCCCCCCC)C%22=C%18,CCC1(CC)c2cc3c(cc2-c2sc(/C=C4\C(=O)c5ccccc5C4=C(C#N)C#N)cc21)C(CC)(CC)c1cc(/C=C2\C(=O)c4ccc(-c5ccc(-c6ccc(-c7ccc8c(c7)C(=C(C#N)C#N)/C(=C/c7cc9c(s7)-c7cc%10c(cc7C9(CC)CC)-c7sc(/C=C9\C(=O)c%11ccc(-c%12ccc(-c%13cccs%13)s%12)cc%11C9=C(C#N)C#N)cc7C%10(CC)CC)C8=O)s6)s5)cc4C2=C(C#N)C#N)sc1-3,FC1=C(CC(CCCC)CC)SC(C2=C3C(SC(C4=CC=C(S4)C(SC(C5=CC=C(C6=CC7=C(S6)C(C8=CC(F)=C(CC(CCCC)CC)S8)=C9C(SC(C%10=CC=C(S%10)C(SC(C%11=CC=C(C%12=CC%13=C(S%12)C(C%14=CC(F)=C(CC(CCCC)CC)S%14)=C%15C(SC(C%16=CC=C(S%16)C(SC(C%17=CC=CS%17)=C%18C%19=O)=C%18C(C%20=C(CC(CCCC)CC)SC(CC(CCCC)CC)=C%20%19)=O)=C%15)=C%13C%21=CC(F)=C(CC(CCCC)CC)S%21)S%11)=C%22C%23=O)=C%22C(C%24=C(CC(CCCC)CC)SC(CC(CCCC)CC)=C%24%23)=O)=C9)=C7C%25=CC(F)=C(CC(CCCC)CC)S%25)S5)=C%26C%27=O)=C%26C(C%28=C(CC(CCCC)CC)SC(CC(CCCC)CC)=C%28%27)=O)=C3)=C(C%29=CC(F)=C(CC(CCCC)CC)S%29)C%30=C2SC=C%30)=C1,CCc1sc(-c2c3cc(-c4ccc(-c5sc(-c6ccc(-c7cc8c(-c9cc(F)c(CC)s9)c9sc(-c%10ccc(-c%11sc(-c%12ccc(-c%13cc%14c(-c%15cc(F)c(CC)s%15)c%15sc(-c%16ccc(-c%17sc(-c%18cccs%18)c%18c%17C(=O)c%17c(CC)sc(CC)c%17C%18=O)s%16)cc%15c(-c%15cc(F)c(CC)s%15)c%14s%13)s%12)c%12c%11C(=O)c%11c(CC)sc(CC)c%11C%12=O)s%10)cc9c(-c9cc(F)c(CC)s9)c8s7)s6)c6c5C(=O)c5c(CC)sc(CC)c5C6=O)s4)sc3c(-c3cc(F)c(CC)s3)c3ccsc23)cc1F,CCCCC(CC1=C(F)C=C(C2=C3C=C(SC3=C(C4=C2SC=C4)C5=CC(F)=C(S5)CC(CCCC)CC)C6=CC=C(S6)C7=C(C(C8=C(SC(CC(CCCC)CC)=C8C9=O)CC(CCCC)CC)=O)C9=C(C%10=CC=CS%10)S7)S1)CC
599,PIDIC2T2F,PIDIC2T2F,3,PBDB-T,PBDB-T,10.1021/acsami.0c08442,0.85,9,53,4.07,3.96,0.11,sm,fused,5,polymer,O=C(C(C=CC(C1=CC(F)=C(C2=C(F)C=C(C3=CC(C/4=C(C#N)/C#N)=C(C=C3)C(C4=C/C5=CC6=C(S5)C7=CC8=C(C(SC(/C=C9C(C(C=CC(C%10=CC(F)=C(C%11=C(F)C=CS%11)S%10)=C%12)=C%12C\9=C(C#N)\C#N)=O)=C%13)=C%13C8(CCCCCCCCCCCCCCCC)CCCCCCCCCCCCCCCC)C=C7C6(CCCCCCCCCCCCCCCC)CCCCCCCCCCCCCCCC)=O)S2)S1)=C%14)=C%14C/%15=C(C#N)/C#N)C%15=C/C%16=CC(C%17(CCCCCCCCCCCCCCCC)CCCCCCCCCCCCCCCC)=C(S%16)C%18=C%17C=C(C(SC(/C=C%19C(C(C=CC=C%20)=C%20C\%19=C(C#N)\C#N)=O)=C%21)=C%21C%22(CCCCCCCCCCCCCCCC)CCCCCCCCCCCCCCCC)C%22=C%18,CCC1(CC)c2cc3c(cc2-c2sc(/C=C4\C(=O)c5ccccc5C4=C(C#N)C#N)cc21)C(CC)(CC)c1cc(/C=C2\C(=O)c4ccc(-c5cc(F)c(-c6sc(-c7ccc8c(c7)C(=C(C#N)C#N)/C(=C/c7cc9c(s7)-c7cc%10c(cc7C9(CC)CC)-c7sc(/C=C9\C(=O)c%11ccc(-c%12cc(F)c(-c%13sccc%13F)s%12)cc%11C9=C(C#N)C#N)cc7C%10(CC)CC)C8=O)cc6F)s5)cc4C2=C(C#N)C#N)sc1-3,CCC(CCCC)CC1=CC=C(S1)C2=C3C(SC(C4=CC=C(S4)C(SC(C5=CC=C(C6=CC7=C(S6)C(C8=CC=C(CC(CCCC)CC)S8)=C9C(SC(C%10=CC=C(S%10)C(SC(C%11=CC=C(C%12=CC%13=C(S%12)C(C%14=CC=C(CC(CCCC)CC)S%14)=C%15C(SC(C%16=CC=C(S%16)C(SC(C%17=CC=CS%17)=C%18C%19=O)=C%18C(C%20=C(CC(CCCC)CC)SC(CC(CCCC)CC)=C%20%19)=O)=C%15)=C%13C%21=CC=C(CC(CCCC)CC)S%21)S%11)=C%22C%23=O)=C%22C(C%24=C(CC(CCCC)CC)SC(CC(CCCC)CC)=C%24%23)=O)=C9)=C7C%25=CC=C(CC(CCCC)CC)S%25)S5)=C%26C%27=O)=C%26C(C%28=C(CC(CCCC)CC)SC(CC(CCCC)CC)=C%28%27)=O)=C3)=C(C%29=CC=C(CC(CCCC)CC)S%29)C%30=C2SC=C%30,CCc1ccc(-c2c3cc(-c4ccc(-c5sc(-c6ccc(-c7cc8c(-c9ccc(CC)s9)c9sc(-c%10ccc(-c%11sc(-c%12ccc(-c%13cc%14c(-c%15ccc(CC)s%15)c%15sc(-c%16ccc(-c%17sc(-c%18cccs%18)c%18c%17C(=O)c%17c(CC)sc(CC)c%17C%18=O)s%16)cc%15c(-c%15ccc(CC)s%15)c%14s%13)s%12)c%12c%11C(=O)c%11c(CC)sc(CC)c%11C%12=O)s%10)cc9c(-c9ccc(CC)s9)c8s7)s6)c6c5C(=O)c5c(CC)sc(CC)c5C6=O)s4)sc3c(-c3ccc(CC)s3)c3ccsc23)s1,CCCCC(CC1=CC=C(S1)C2=C3C=C(SC3=C(C4=C2SC=C4)C5=CC=C(S5)CC(CCCC)CC)C6=CC=C(S6)C7=C(C(C8=C(SC(CC(CCCC)CC)=C8C9=O)CC(CCCC)CC)=O)C9=C(C%10=CC=CS%10)S7)CC
599,PIDIC2T2F,PIDIC2T2F,12,PBDB-TF,"PBDB-TF, PM6, PBDB-T-2F, PBDB-T2F, PBDBT-F",10.1021/acsami.0c08442,0.9,12.81,43,4.96,4.92,0.04,sm,fused,5,polymer,O=C(C(C=CC(C1=CC(F)=C(C2=C(F)C=C(C3=CC(C/4=C(C#N)/C#N)=C(C=C3)C(C4=C/C5=CC6=C(S5)C7=CC8=C(C(SC(/C=C9C(C(C=CC(C%10=CC(F)=C(C%11=C(F)C=CS%11)S%10)=C%12)=C%12C\9=C(C#N)\C#N)=O)=C%13)=C%13C8(CCCCCCCCCCCCCCCC)CCCCCCCCCCCCCCCC)C=C7C6(CCCCCCCCCCCCCCCC)CCCCCCCCCCCCCCCC)=O)S2)S1)=C%14)=C%14C/%15=C(C#N)/C#N)C%15=C/C%16=CC(C%17(CCCCCCCCCCCCCCCC)CCCCCCCCCCCCCCCC)=C(S%16)C%18=C%17C=C(C(SC(/C=C%19C(C(C=CC=C%20)=C%20C\%19=C(C#N)\C#N)=O)=C%21)=C%21C%22(CCCCCCCCCCCCCCCC)CCCCCCCCCCCCCCCC)C%22=C%18,CCC1(CC)c2cc3c(cc2-c2sc(/C=C4\C(=O)c5ccccc5C4=C(C#N)C#N)cc21)C(CC)(CC)c1cc(/C=C2\C(=O)c4ccc(-c5cc(F)c(-c6sc(-c7ccc8c(c7)C(=C(C#N)C#N)/C(=C/c7cc9c(s7)-c7cc%10c(cc7C9(CC)CC)-c7sc(/C=C9\C(=O)c%11ccc(-c%12cc(F)c(-c%13sccc%13F)s%12)cc%11C9=C(C#N)C#N)cc7C%10(CC)CC)C8=O)cc6F)s5)cc4C2=C(C#N)C#N)sc1-3,FC1=C(CC(CCCC)CC)SC(C2=C3C(SC(C4=CC=C(S4)C(SC(C5=CC=C(C6=CC7=C(S6)C(C8=CC(F)=C(CC(CCCC)CC)S8)=C9C(SC(C%10=CC=C(S%10)C(SC(C%11=CC=C(C%12=CC%13=C(S%12)C(C%14=CC(F)=C(CC(CCCC)CC)S%14)=C%15C(SC(C%16=CC=C(S%16)C(SC(C%17=CC=CS%17)=C%18C%19=O)=C%18C(C%20=C(CC(CCCC)CC)SC(CC(CCCC)CC)=C%20%19)=O)=C%15)=C%13C%21=CC(F)=C(CC(CCCC)CC)S%21)S%11)=C%22C%23=O)=C%22C(C%24=C(CC(CCCC)CC)SC(CC(CCCC)CC)=C%24%23)=O)=C9)=C7C%25=CC(F)=C(CC(CCCC)CC)S%25)S5)=C%26C%27=O)=C%26C(C%28=C(CC(CCCC)CC)SC(CC(CCCC)CC)=C%28%27)=O)=C3)=C(C%29=CC(F)=C(CC(CCCC)CC)S%29)C%30=C2SC=C%30)=C1,CCc1sc(-c2c3cc(-c4ccc(-c5sc(-c6ccc(-c7cc8c(-c9cc(F)c(CC)s9)c9sc(-c%10ccc(-c%11sc(-c%12ccc(-c%13cc%14c(-c%15cc(F)c(CC)s%15)c%15sc(-c%16ccc(-c%17sc(-c%18cccs%18)c%18c%17C(=O)c%17c(CC)sc(CC)c%17C%18=O)s%16)cc%15c(-c%15cc(F)c(CC)s%15)c%14s%13)s%12)c%12c%11C(=O)c%11c(CC)sc(CC)c%11C%12=O)s%10)cc9c(-c9cc(F)c(CC)s9)c8s7)s6)c6c5C(=O)c5c(CC)sc(CC)c5C6=O)s4)sc3c(-c3cc(F)c(CC)s3)c3ccsc23)cc1F,CCCCC(CC1=C(F)C=C(C2=C3C=C(SC3=C(C4=C2SC=C4)C5=CC(F)=C(S5)CC(CCCC)CC)C6=CC=C(S6)C7=C(C(C8=C(SC(CC(CCCC)CC)=C8C9=O)CC(CCCC)CC)=O)C9=C(C%10=CC=CS%10)S7)S1)CC
600,PIDIC2T2Cl,PIDIC2T2Cl,3,PBDB-T,PBDB-T,10.1021/acsami.0c08442,0.82,10.75,60,5.34,5.26,0.08,sm,fused,5,polymer,O=C(C(C=CC(C1=CC(Cl)=C(C2=C(Cl)C=C(C3=CC(C/4=C(C#N)/C#N)=C(C=C3)C(C4=C/C5=CC6=C(S5)C7=CC8=C(C(SC(/C=C9C(C(C=CC(C%10=CC(Cl)=C(C%11=C(Cl)C=CS%11)S%10)=C%12)=C%12C\9=C(C#N)\C#N)=O)=C%13)=C%13C8(CCCCCCCCCCCCCCCC)CCCCCCCCCCCCCCCC)C=C7C6(CCCCCCCCCCCCCCCC)CCCCCCCCCCCCCCCC)=O)S2)S1)=C%14)=C%14C/%15=C(C#N)/C#N)C%15=C/C%16=CC(C%17(CCCCCCCCCCCCCCCC)CCCCCCCCCCCCCCCC)=C(S%16)C%18=C%17C=C(C(SC(/C=C%19C(C(C=CC=C%20)=C%20C\%19=C(C#N)\C#N)=O)=C%21)=C%21C%22(CCCCCCCCCCCCCCCC)CCCCCCCCCCCCCCCC)C%22=C%18,CCC1(CC)c2cc3c(cc2-c2sc(/C=C4\C(=O)c5ccccc5C4=C(C#N)C#N)cc21)C(CC)(CC)c1cc(/C=C2\C(=O)c4ccc(-c5cc(Cl)c(-c6sc(-c7ccc8c(c7)C(=C(C#N)C#N)/C(=C/c7cc9c(s7)-c7cc%10c(cc7C9(CC)CC)-c7sc(/C=C9\C(=O)c%11ccc(-c%12cc(Cl)c(-c%13sccc%13Cl)s%12)cc%11C9=C(C#N)C#N)cc7C%10(CC)CC)C8=O)cc6Cl)s5)cc4C2=C(C#N)C#N)sc1-3,CCC(CCCC)CC1=CC=C(S1)C2=C3C(SC(C4=CC=C(S4)C(SC(C5=CC=C(C6=CC7=C(S6)C(C8=CC=C(CC(CCCC)CC)S8)=C9C(SC(C%10=CC=C(S%10)C(SC(C%11=CC=C(C%12=CC%13=C(S%12)C(C%14=CC=C(CC(CCCC)CC)S%14)=C%15C(SC(C%16=CC=C(S%16)C(SC(C%17=CC=CS%17)=C%18C%19=O)=C%18C(C%20=C(CC(CCCC)CC)SC(CC(CCCC)CC)=C%20%19)=O)=C%15)=C%13C%21=CC=C(CC(CCCC)CC)S%21)S%11)=C%22C%23=O)=C%22C(C%24=C(CC(CCCC)CC)SC(CC(CCCC)CC)=C%24%23)=O)=C9)=C7C%25=CC=C(CC(CCCC)CC)S%25)S5)=C%26C%27=O)=C%26C(C%28=C(CC(CCCC)CC)SC(CC(CCCC)CC)=C%28%27)=O)=C3)=C(C%29=CC=C(CC(CCCC)CC)S%29)C%30=C2SC=C%30,CCc1ccc(-c2c3cc(-c4ccc(-c5sc(-c6ccc(-c7cc8c(-c9ccc(CC)s9)c9sc(-c%10ccc(-c%11sc(-c%12ccc(-c%13cc%14c(-c%15ccc(CC)s%15)c%15sc(-c%16ccc(-c%17sc(-c%18cccs%18)c%18c%17C(=O)c%17c(CC)sc(CC)c%17C%18=O)s%16)cc%15c(-c%15ccc(CC)s%15)c%14s%13)s%12)c%12c%11C(=O)c%11c(CC)sc(CC)c%11C%12=O)s%10)cc9c(-c9ccc(CC)s9)c8s7)s6)c6c5C(=O)c5c(CC)sc(CC)c5C6=O)s4)sc3c(-c3ccc(CC)s3)c3ccsc23)s1,CCCCC(CC1=CC=C(S1)C2=C3C=C(SC3=C(C4=C2SC=C4)C5=CC=C(S5)CC(CCCC)CC)C6=CC=C(S6)C7=C(C(C8=C(SC(CC(CCCC)CC)=C8C9=O)CC(CCCC)CC)=O)C9=C(C%10=CC=CS%10)S7)CC
600,PIDIC2T2Cl,PIDIC2T2Cl,12,PBDB-TF,"PBDB-TF, PM6, PBDB-T-2F, PBDB-T2F, PBDBT-F",10.1021/acsami.0c08442,0.9,12.66,62,7.11,7.05,0.06,sm,fused,5,polymer,O=C(C(C=CC(C1=CC(Cl)=C(C2=C(Cl)C=C(C3=CC(C/4=C(C#N)/C#N)=C(C=C3)C(C4=C/C5=CC6=C(S5)C7=CC8=C(C(SC(/C=C9C(C(C=CC(C%10=CC(Cl)=C(C%11=C(Cl)C=CS%11)S%10)=C%12)=C%12C\9=C(C#N)\C#N)=O)=C%13)=C%13C8(CCCCCCCCCCCCCCCC)CCCCCCCCCCCCCCCC)C=C7C6(CCCCCCCCCCCCCCCC)CCCCCCCCCCCCCCCC)=O)S2)S1)=C%14)=C%14C/%15=C(C#N)/C#N)C%15=C/C%16=CC(C%17(CCCCCCCCCCCCCCCC)CCCCCCCCCCCCCCCC)=C(S%16)C%18=C%17C=C(C(SC(/C=C%19C(C(C=CC=C%20)=C%20C\%19=C(C#N)\C#N)=O)=C%21)=C%21C%22(CCCCCCCCCCCCCCCC)CCCCCCCCCCCCCCCC)C%22=C%18,CCC1(CC)c2cc3c(cc2-c2sc(/C=C4\C(=O)c5ccccc5C4=C(C#N)C#N)cc21)C(CC)(CC)c1cc(/C=C2\C(=O)c4ccc(-c5cc(Cl)c(-c6sc(-c7ccc8c(c7)C(=C(C#N)C#N)/C(=C/c7cc9c(s7)-c7cc%10c(cc7C9(CC)CC)-c7sc(/C=C9\C(=O)c%11ccc(-c%12cc(Cl)c(-c%13sccc%13Cl)s%12)cc%11C9=C(C#N)C#N)cc7C%10(CC)CC)C8=O)cc6Cl)s5)cc4C2=C(C#N)C#N)sc1-3,FC1=C(CC(CCCC)CC)SC(C2=C3C(SC(C4=CC=C(S4)C(SC(C5=CC=C(C6=CC7=C(S6)C(C8=CC(F)=C(CC(CCCC)CC)S8)=C9C(SC(C%10=CC=C(S%10)C(SC(C%11=CC=C(C%12=CC%13=C(S%12)C(C%14=CC(F)=C(CC(CCCC)CC)S%14)=C%15C(SC(C%16=CC=C(S%16)C(SC(C%17=CC=CS%17)=C%18C%19=O)=C%18C(C%20=C(CC(CCCC)CC)SC(CC(CCCC)CC)=C%20%19)=O)=C%15)=C%13C%21=CC(F)=C(CC(CCCC)CC)S%21)S%11)=C%22C%23=O)=C%22C(C%24=C(CC(CCCC)CC)SC(CC(CCCC)CC)=C%24%23)=O)=C9)=C7C%25=CC(F)=C(CC(CCCC)CC)S%25)S5)=C%26C%27=O)=C%26C(C%28=C(CC(CCCC)CC)SC(CC(CCCC)CC)=C%28%27)=O)=C3)=C(C%29=CC(F)=C(CC(CCCC)CC)S%29)C%30=C2SC=C%30)=C1,CCc1sc(-c2c3cc(-c4ccc(-c5sc(-c6ccc(-c7cc8c(-c9cc(F)c(CC)s9)c9sc(-c%10ccc(-c%11sc(-c%12ccc(-c%13cc%14c(-c%15cc(F)c(CC)s%15)c%15sc(-c%16ccc(-c%17sc(-c%18cccs%18)c%18c%17C(=O)c%17c(CC)sc(CC)c%17C%18=O)s%16)cc%15c(-c%15cc(F)c(CC)s%15)c%14s%13)s%12)c%12c%11C(=O)c%11c(CC)sc(CC)c%11C%12=O)s%10)cc9c(-c9cc(F)c(CC)s9)c8s7)s6)c6c5C(=O)c5c(CC)sc(CC)c5C6=O)s4)sc3c(-c3cc(F)c(CC)s3)c3ccsc23)cc1F,CCCCC(CC1=C(F)C=C(C2=C3C=C(SC3=C(C4=C2SC=C4)C5=CC(F)=C(S5)CC(CCCC)CC)C6=CC=C(S6)C7=C(C(C8=C(SC(CC(CCCC)CC)=C8C9=O)CC(CCCC)CC)=O)C9=C(C%10=CC=CS%10)S7)S1)CC
601,IDTT-TBTA,"IDTT-TBTA, IDTT-T",7,PTB7-Th,"PTB7-Th, PBDTT-TT-F, PBDTTT-EFT, PBT7-Th",10.1021/acsami.0c11828,1,13.7,64,8.77,8.7,0.1,sm,fused,7,polymer,O=C(/C(C(N1CC)=O)=C\C(S2)=CC3=C2C(C4(C5=CC=C(CCCCCC)C=C5)C6=CC=C(CCCCCC)C=C6)=C(S3)C7=C4C=C(C(SC8=C9SC(/C=C%10C(N(CC)C(N(CC)C\%10=O)=S)=O)=C8)=C9C%11(C%12=CC=C(CCCCCC)C=C%12)C%13=CC=C(CCCCCC)C=C%13)C%11=C7)N(CC)C1=S,CCC(C=C1)=CC=C1C2(C3=CC=C(CC)C=C3)C4=C(SC5=C4SC(/C=C6C(N(CC)C(N(CC)C/6=O)=S)=O)=C5)C7=C2C=C(C(SC8=C9SC(/C=C%10C(N(CC)C(N(CC)C\%10=O)=S)=O)=C8)=C9C%11(C%12=CC=C(CC)C=C%12)C%13=CC=C(CC)C=C%13)C%11=C7,FC1=C(C(OCC(CCCC)CC)=O)SC2=C(SC=C21)C(S3)=CC4=C3C(C5=CC=C(CC(CC)CCCC)S5)=C(C=C(C6=C(C(F)=C(C(OCC(CCCC)CC)=O)S7)C7=C(S6)C(S8)=CC9=C8C(C%10=CC=C(CC(CCCC)CC)S%10)=C(C=C(C%11=C(C(F)=C(C(OCC(CCCC)CC)=O)S%12)C%12=C(S%11)C(S%13)=CC%14=C%13C(C%15=CC=C(CC(CC)CCCC)S%15)=C(C=CS%16)C%16=C%14C%17=CC=C(CC(CC)CCCC)S%17)S%18)C%18=C9C%19=CC=C(CC(CCCC)CC)S%19)S%20)C%20=C4C%21=CC=C(CC(CC)CCCC)S%21,CCOC(=O)c1sc2c(-c3cc4c(-c5ccc(CC)s5)c5sc(-c6sc(-c7cc8c(-c9ccc(CC)s9)c9sc(-c%10sc(-c%11cc%12c(-c%13ccc(CC)s%13)c%13sccc%13c(-c%13ccc(CC)s%13)c%12s%11)c%11sc(C(=O)OCC)c(F)c%10%11)cc9c(-c9ccc(CC)s9)c8s7)c7sc(C(=O)OCC)c(F)c67)cc5c(-c5ccc(CC)s5)c4s3)scc2c1F,CCCCC(COC(C1=C(F)C2=CSC(C3=CC4=C(C5=C(C(C6=CC=C(S6)CC(CCCC)CC)=C4S3)C=CS5)C7=CC=C(S7)CC(CCCC)CC)=C2S1)=O)CC
601,IDTT-T,"IDTT-TBTA, IDTT-T",7,PTB7-Th,"PTB7-Th, PBDTT-TT-F, PBDTTT-EFT, PBT7-Th",10.1021/acsenergylett.8b00366,1.015,15.7,57,9.1,9.1,,sm,fused,7,polymer,O=C1C(=CC=2SC3=C(SC=4C=5C=C6C(=CC5C(C7=CC=C(C=C7)CCCCCC)(C8=CC=C(C=C8)CCCCCC)C34)C=9SC=%10C=C(SC%10C9C6(C%11=CC=C(C=C%11)CCCCCC)C%12=CC=C(C=C%12)CCCCCC)C=C%13C(=O)N(C(=S)N(C%13=O)CC)CC)C2)C(=O)N(C(=S)N1CC)CC,CCc1ccc(C2(c3ccc(CC)cc3)c3cc4c(cc3-c3sc5cc(C=C6C(=O)N(CC)C(=S)N(CC)C6=O)sc5c32)C(c2ccc(CC)cc2)(c2ccc(CC)cc2)c2c-4sc3cc(C=C4C(=O)N(CC)C(=S)N(CC)C4=O)sc23)cc1,FC1=C(C(OCC(CCCC)CC)=O)SC2=C(SC=C21)C(S3)=CC4=C3C(C5=CC=C(CC(CC)CCCC)S5)=C(C=C(C6=C(C(F)=C(C(OCC(CCCC)CC)=O)S7)C7=C(S6)C(S8)=CC9=C8C(C%10=CC=C(CC(CCCC)CC)S%10)=C(C=C(C%11=C(C(F)=C(C(OCC(CCCC)CC)=O)S%12)C%12=C(S%11)C(S%13)=CC%14=C%13C(C%15=CC=C(CC(CC)CCCC)S%15)=C(C=CS%16)C%16=C%14C%17=CC=C(CC(CC)CCCC)S%17)S%18)C%18=C9C%19=CC=C(CC(CCCC)CC)S%19)S%20)C%20=C4C%21=CC=C(CC(CC)CCCC)S%21,CCOC(=O)c1sc2c(-c3cc4c(-c5ccc(CC)s5)c5sc(-c6sc(-c7cc8c(-c9ccc(CC)s9)c9sc(-c%10sc(-c%11cc%12c(-c%13ccc(CC)s%13)c%13sccc%13c(-c%13ccc(CC)s%13)c%12s%11)c%11sc(C(=O)OCC)c(F)c%10%11)cc9c(-c9ccc(CC)s9)c8s7)c7sc(C(=O)OCC)c(F)c67)cc5c(-c5ccc(CC)s5)c4s3)scc2c1F,CCCCC(COC(C1=C(F)C2=CSC(C3=CC4=C(C5=C(C(C6=CC=C(S6)CC(CCCC)CC)=C4S3)C=CS5)C7=CC=C(S7)CC(CCCC)CC)=C2S1)=O)CC
601,IDTT-T,"IDTT-TBTA, IDTT-T",7,PTB7-Th,"PTB7-Th, PBDTT-TT-F, PBDTTT-EFT, PBT7-Th",10.1039/D0TA09924D,0.98,13.71,62.39,8.72,8.41,0.31,sm,fused,7,polymer,O=C1C(=CC=2SC3=C(SC=4C=5C=C6C(=CC5C(C7=CC=C(C=C7)CCCCCC)(C8=CC=C(C=C8)CCCCCC)C34)C=9SC=%10C=C(SC%10C9C6(C%11=CC=C(C=C%11)CCCCCC)C%12=CC=C(C=C%12)CCCCCC)C=C%13C(=O)N(C(=S)N(C%13=O)CC)CC)C2)C(=O)N(C(=S)N1CC)CC,CCc1ccc(C2(c3ccc(CC)cc3)c3cc4c(cc3-c3sc5cc(C=C6C(=O)N(CC)C(=S)N(CC)C6=O)sc5c32)C(c2ccc(CC)cc2)(c2ccc(CC)cc2)c2c-4sc3cc(C=C4C(=O)N(CC)C(=S)N(CC)C4=O)sc23)cc1,FC1=C(C(OCC(CCCC)CC)=O)SC2=C(SC=C21)C(S3)=CC4=C3C(C5=CC=C(CC(CC)CCCC)S5)=C(C=C(C6=C(C(F)=C(C(OCC(CCCC)CC)=O)S7)C7=C(S6)C(S8)=CC9=C8C(C%10=CC=C(CC(CCCC)CC)S%10)=C(C=C(C%11=C(C(F)=C(C(OCC(CCCC)CC)=O)S%12)C%12=C(S%11)C(S%13)=CC%14=C%13C(C%15=CC=C(CC(CC)CCCC)S%15)=C(C=CS%16)C%16=C%14C%17=CC=C(CC(CC)CCCC)S%17)S%18)C%18=C9C%19=CC=C(CC(CCCC)CC)S%19)S%20)C%20=C4C%21=CC=C(CC(CC)CCCC)S%21,CCOC(=O)c1sc2c(-c3cc4c(-c5ccc(CC)s5)c5sc(-c6sc(-c7cc8c(-c9ccc(CC)s9)c9sc(-c%10sc(-c%11cc%12c(-c%13ccc(CC)s%13)c%13sccc%13c(-c%13ccc(CC)s%13)c%12s%11)c%11sc(C(=O)OCC)c(F)c%10%11)cc9c(-c9ccc(CC)s9)c8s7)c7sc(C(=O)OCC)c(F)c67)cc5c(-c5ccc(CC)s5)c4s3)scc2c1F,CCCCC(COC(C1=C(F)C2=CSC(C3=CC4=C(C5=C(C(C6=CC=C(S6)CC(CCCC)CC)=C4S3)C=CS5)C7=CC=C(S7)CC(CCCC)CC)=C2S1)=O)CC
602,CNDTBT-C8IDT-INCN,CNDTBT-C8IDT-INCN,3,PBDB-T,PBDB-T,10.1021/acsami.0c13277,0.863,19.35,67.2,11.22,10.57,0.64,sm,fused,5,polymer,N#CC(C#N)=C1C=2C=CC=CC2C(=O)C1=CC=3SC=4C=5C=C6C(=CC5C(C4C3)(CCCCCCCC)CCCCCCCC)C=7SC(=CC7C6(CCCCCCCC)CCCCCCCC)C=8SC(=CC8)C9=C(C#N)C(C#N)=C(C=%10SC(=CC%10)C=%11SC=%12C=%13C=C%14C(=CC%13C(C%12C%11)(CCCCCCCC)CCCCCCCC)C=%15SC(C=C%16C(=O)C=%17C=CC=CC%17C%16=C(C#N)C#N)=CC%15C%14(CCCCCCCC)CCCCCCCC)C%18=NSN=C%189,CCC1(CC)c2cc3c(cc2-c2sc(/C=C4\C(=O)c5ccccc5C4=C(C#N)C#N)cc21)C(CC)(CC)c1cc(-c2ccc(-c4c(C#N)c(C#N)c(-c5ccc(-c6cc7c(s6)-c6cc8c(cc6C7(CC)CC)-c6sc(/C=C7\C(=O)c9ccccc9C7=C(C#N)C#N)cc6C8(CC)CC)s5)c5nsnc45)s2)sc1-3,CCC(CCCC)CC1=CC=C(S1)C2=C3C(SC(C4=CC=C(S4)C(SC(C5=CC=C(C6=CC7=C(S6)C(C8=CC=C(CC(CCCC)CC)S8)=C9C(SC(C%10=CC=C(S%10)C(SC(C%11=CC=C(C%12=CC%13=C(S%12)C(C%14=CC=C(CC(CCCC)CC)S%14)=C%15C(SC(C%16=CC=C(S%16)C(SC(C%17=CC=CS%17)=C%18C%19=O)=C%18C(C%20=C(CC(CCCC)CC)SC(CC(CCCC)CC)=C%20%19)=O)=C%15)=C%13C%21=CC=C(CC(CCCC)CC)S%21)S%11)=C%22C%23=O)=C%22C(C%24=C(CC(CCCC)CC)SC(CC(CCCC)CC)=C%24%23)=O)=C9)=C7C%25=CC=C(CC(CCCC)CC)S%25)S5)=C%26C%27=O)=C%26C(C%28=C(CC(CCCC)CC)SC(CC(CCCC)CC)=C%28%27)=O)=C3)=C(C%29=CC=C(CC(CCCC)CC)S%29)C%30=C2SC=C%30,CCc1ccc(-c2c3cc(-c4ccc(-c5sc(-c6ccc(-c7cc8c(-c9ccc(CC)s9)c9sc(-c%10ccc(-c%11sc(-c%12ccc(-c%13cc%14c(-c%15ccc(CC)s%15)c%15sc(-c%16ccc(-c%17sc(-c%18cccs%18)c%18c%17C(=O)c%17c(CC)sc(CC)c%17C%18=O)s%16)cc%15c(-c%15ccc(CC)s%15)c%14s%13)s%12)c%12c%11C(=O)c%11c(CC)sc(CC)c%11C%12=O)s%10)cc9c(-c9ccc(CC)s9)c8s7)s6)c6c5C(=O)c5c(CC)sc(CC)c5C6=O)s4)sc3c(-c3ccc(CC)s3)c3ccsc23)s1,CCCCC(CC1=CC=C(S1)C2=C3C=C(SC3=C(C4=C2SC=C4)C5=CC=C(S5)CC(CCCC)CC)C6=CC=C(S6)C7=C(C(C8=C(SC(CC(CCCC)CC)=C8C9=O)CC(CCCC)CC)=O)C9=C(C%10=CC=CS%10)S7)CC
603,CNDTBT-C8IDT-FINCN,CNDTBT-C8IDT-FINCN,3,PBDB-T,PBDB-T,10.1021/acsami.0c13277,0.793,22.11,70.3,12.33,11.89,0.44,sm,fused,5,polymer,N#CC(C#N)=C1C(=CC=2SC=3C=4C=C5C(=CC4C(C3C2)(CCCCCCCC)CCCCCCCC)C=6SC(=CC6C5(CCCCCCCC)CCCCCCCC)C=7SC(=CC7)C8=C(C#N)C(C#N)=C(C=9SC(=CC9)C=%10SC=%11C=%12C=C%13C(=CC%12C(C%11C%10)(CCCCCCCC)CCCCCCCC)C=%14SC(C=C%15C(=O)C%16=CC(F)=C(F)C=C%16C%15=C(C#N)C#N)=CC%14C%13(CCCCCCCC)CCCCCCCC)C%17=NSN=C%178)C(=O)C%18=CC(F)=C(F)C=C%181,CCC1(CC)c2cc3c(cc2-c2sc(/C=C4\C(=O)c5cc(F)c(F)cc5C4=C(C#N)C#N)cc21)C(CC)(CC)c1cc(-c2ccc(-c4c(C#N)c(C#N)c(-c5ccc(-c6cc7c(s6)-c6cc8c(cc6C7(CC)CC)-c6sc(/C=C7\C(=O)c9cc(F)c(F)cc9C7=C(C#N)C#N)cc6C8(CC)CC)s5)c5nsnc45)s2)sc1-3,CCC(CCCC)CC1=CC=C(S1)C2=C3C(SC(C4=CC=C(S4)C(SC(C5=CC=C(C6=CC7=C(S6)C(C8=CC=C(CC(CCCC)CC)S8)=C9C(SC(C%10=CC=C(S%10)C(SC(C%11=CC=C(C%12=CC%13=C(S%12)C(C%14=CC=C(CC(CCCC)CC)S%14)=C%15C(SC(C%16=CC=C(S%16)C(SC(C%17=CC=CS%17)=C%18C%19=O)=C%18C(C%20=C(CC(CCCC)CC)SC(CC(CCCC)CC)=C%20%19)=O)=C%15)=C%13C%21=CC=C(CC(CCCC)CC)S%21)S%11)=C%22C%23=O)=C%22C(C%24=C(CC(CCCC)CC)SC(CC(CCCC)CC)=C%24%23)=O)=C9)=C7C%25=CC=C(CC(CCCC)CC)S%25)S5)=C%26C%27=O)=C%26C(C%28=C(CC(CCCC)CC)SC(CC(CCCC)CC)=C%28%27)=O)=C3)=C(C%29=CC=C(CC(CCCC)CC)S%29)C%30=C2SC=C%30,CCc1ccc(-c2c3cc(-c4ccc(-c5sc(-c6ccc(-c7cc8c(-c9ccc(CC)s9)c9sc(-c%10ccc(-c%11sc(-c%12ccc(-c%13cc%14c(-c%15ccc(CC)s%15)c%15sc(-c%16ccc(-c%17sc(-c%18cccs%18)c%18c%17C(=O)c%17c(CC)sc(CC)c%17C%18=O)s%16)cc%15c(-c%15ccc(CC)s%15)c%14s%13)s%12)c%12c%11C(=O)c%11c(CC)sc(CC)c%11C%12=O)s%10)cc9c(-c9ccc(CC)s9)c8s7)s6)c6c5C(=O)c5c(CC)sc(CC)c5C6=O)s4)sc3c(-c3ccc(CC)s3)c3ccsc23)s1,CCCCC(CC1=CC=C(S1)C2=C3C=C(SC3=C(C4=C2SC=C4)C5=CC=C(S5)CC(CCCC)CC)C6=CC=C(S6)C7=C(C(C8=C(SC(CC(CCCC)CC)=C8C9=O)CC(CCCC)CC)=O)C9=C(C%10=CC=CS%10)S7)CC
