Repository: brigreens/Meta-analysis_OSCs

This repository contains the data files and analysis notebooks to support the paper "Meta-Analysis of Molecular Design Strategies for Non-Fullerene Acceptor Based Organic Solar Cell Materials" (DOI: 10.26434/chemrxiv-2024-w29b1)

File: OSC_dataset_metaanalysis.csv (part 58 of 76)
NFA_ID,reported_acceptor,NFA_other_names,don_ID,reported_donor,don_other_names,DOI,Voc,Jsc,FF,PCE_max,PCE_avg,PCE_std,acceptor_type,acceptor_class,fused_rings_in_core,donor_type,acc_SMILES_sidechains,acc_SMILES_shortened_sidechains,don_SMILES_sidechains,don_SMILES_shortened_sidechains,don_mon_SMILES
604,o-DOC2C6-2F,o-DOC2C6-2F,3,PBDB-T,PBDB-T,10.1021/acsami.0c13993,0.88,17.82,69.2,10.8,10.73,,sm,unfused,3,polymer,N#C/C(C#N)=C1C(C(C2=CC(F)=C(C=C2\1)F)=O)=CC3=CC4=C(C5=C(C4(CC(CCCC)CC)CC(CCCC)CC)C=C(C6=C(OCC(CC)CCCC)C(OCC(CC)CCCC)=C(C7=CC8=C(C9=C(C8(CC(CCCC)CC)CC(CCCC)CC)C=C(C=C%10C(C%11=CC(F)=C(C=C%11/C%10=C(C#N)/C#N)F)=O)S9)S7)C=C6)S5)S3,CCOc1c(-c2cc3c(s2)-c2sc(/C=C4\C(=O)c5cc(F)c(F)cc5C4=C(C#N)C#N)cc2C3(CC)CC)ccc(-c2cc3c(s2)-c2sc(/C=C4\C(=O)c5cc(F)c(F)cc5C4=C(C#N)C#N)cc2C3(CC)CC)c1OCC,CCC(CCCC)CC1=CC=C(S1)C2=C3C(SC(C4=CC=C(S4)C(SC(C5=CC=C(C6=CC7=C(S6)C(C8=CC=C(CC(CCCC)CC)S8)=C9C(SC(C%10=CC=C(S%10)C(SC(C%11=CC=C(C%12=CC%13=C(S%12)C(C%14=CC=C(CC(CCCC)CC)S%14)=C%15C(SC(C%16=CC=C(S%16)C(SC(C%17=CC=CS%17)=C%18C%19=O)=C%18C(C%20=C(CC(CCCC)CC)SC(CC(CCCC)CC)=C%20%19)=O)=C%15)=C%13C%21=CC=C(CC(CCCC)CC)S%21)S%11)=C%22C%23=O)=C%22C(C%24=C(CC(CCCC)CC)SC(CC(CCCC)CC)=C%24%23)=O)=C9)=C7C%25=CC=C(CC(CCCC)CC)S%25)S5)=C%26C%27=O)=C%26C(C%28=C(CC(CCCC)CC)SC(CC(CCCC)CC)=C%28%27)=O)=C3)=C(C%29=CC=C(CC(CCCC)CC)S%29)C%30=C2SC=C%30,CCc1ccc(-c2c3cc(-c4ccc(-c5sc(-c6ccc(-c7cc8c(-c9ccc(CC)s9)c9sc(-c%10ccc(-c%11sc(-c%12ccc(-c%13cc%14c(-c%15ccc(CC)s%15)c%15sc(-c%16ccc(-c%17sc(-c%18cccs%18)c%18c%17C(=O)c%17c(CC)sc(CC)c%17C%18=O)s%16)cc%15c(-c%15ccc(CC)s%15)c%14s%13)s%12)c%12c%11C(=O)c%11c(CC)sc(CC)c%11C%12=O)s%10)cc9c(-c9ccc(CC)s9)c8s7)s6)c6c5C(=O)c5c(CC)sc(CC)c5C6=O)s4)sc3c(-c3ccc(CC)s3)c3ccsc23)s1,CCCCC(CC1=CC=C(S1)C2=C3C=C(SC3=C(C4=C2SC=C4)C5=CC=C(S5)CC(CCCC)CC)C6=CC=C(S6)C7=C(C(C8=C(SC(CC(CCCC)CC)=C8C9=O)CC(CCCC)CC)=O)C9=C(C%10=CC=CS%10)S7)CC
605,o-DOC8-2F,o-DOC8-2F,3,PBDB-T,PBDB-T,10.1021/acsami.0c13993,0.88,18.15,70.1,11.23,11.13,,sm,unfused,3,polymer,N#C/C(C#N)=C1C(C(C2=CC(F)=C(C=C2\1)F)=O)=CC3=CC4=C(C5=C(C4(CC(CCCC)CC)CC(CCCC)CC)C=C(C6=C(OCCCCCCCC)C(OCCCCCCCC)=C(C7=CC8=C(C9=C(C8(CC(CCCC)CC)CC(CCCC)CC)C=C(C=C%10C(C%11=CC(F)=C(C=C%11/C%10=C(C#N)/C#N)F)=O)S9)S7)C=C6)S5)S3,CCOc1c(-c2cc3c(s2)-c2sc(/C=C4\C(=O)c5cc(F)c(F)cc5C4=C(C#N)C#N)cc2C3(CC)CC)ccc(-c2cc3c(s2)-c2sc(/C=C4\C(=O)c5cc(F)c(F)cc5C4=C(C#N)C#N)cc2C3(CC)CC)c1OCC,CCC(CCCC)CC1=CC=C(S1)C2=C3C(SC(C4=CC=C(S4)C(SC(C5=CC=C(C6=CC7=C(S6)C(C8=CC=C(CC(CCCC)CC)S8)=C9C(SC(C%10=CC=C(S%10)C(SC(C%11=CC=C(C%12=CC%13=C(S%12)C(C%14=CC=C(CC(CCCC)CC)S%14)=C%15C(SC(C%16=CC=C(S%16)C(SC(C%17=CC=CS%17)=C%18C%19=O)=C%18C(C%20=C(CC(CCCC)CC)SC(CC(CCCC)CC)=C%20%19)=O)=C%15)=C%13C%21=CC=C(CC(CCCC)CC)S%21)S%11)=C%22C%23=O)=C%22C(C%24=C(CC(CCCC)CC)SC(CC(CCCC)CC)=C%24%23)=O)=C9)=C7C%25=CC=C(CC(CCCC)CC)S%25)S5)=C%26C%27=O)=C%26C(C%28=C(CC(CCCC)CC)SC(CC(CCCC)CC)=C%28%27)=O)=C3)=C(C%29=CC=C(CC(CCCC)CC)S%29)C%30=C2SC=C%30,CCc1ccc(-c2c3cc(-c4ccc(-c5sc(-c6ccc(-c7cc8c(-c9ccc(CC)s9)c9sc(-c%10ccc(-c%11sc(-c%12ccc(-c%13cc%14c(-c%15ccc(CC)s%15)c%15sc(-c%16ccc(-c%17sc(-c%18cccs%18)c%18c%17C(=O)c%17c(CC)sc(CC)c%17C%18=O)s%16)cc%15c(-c%15ccc(CC)s%15)c%14s%13)s%12)c%12c%11C(=O)c%11c(CC)sc(CC)c%11C%12=O)s%10)cc9c(-c9ccc(CC)s9)c8s7)s6)c6c5C(=O)c5c(CC)sc(CC)c5C6=O)s4)sc3c(-c3ccc(CC)s3)c3ccsc23)s1,CCCCC(CC1=CC=C(S1)C2=C3C=C(SC3=C(C4=C2SC=C4)C5=CC=C(S5)CC(CCCC)CC)C6=CC=C(S6)C7=C(C(C8=C(SC(CC(CCCC)CC)=C8C9=O)CC(CCCC)CC)=O)C9=C(C%10=CC=CS%10)S7)CC
606,o-DOC6-2F,o-DOC6-2F,3,PBDB-T,PBDB-T,10.1021/acsami.0c13993,0.89,18.58,71.84,11.87,11.65,,sm,unfused,3,polymer,N#CC(C#N)=C1C(=CC=2SC=3C=4SC(=CC4C(C3C2)(CC(CC)CCCC)CC(CC)CCCC)C=5C=CC(C=6SC=7C=8SC(C=C9C(=O)C%10=CC(F)=C(F)C=C%10C9=C(C#N)C#N)=CC8C(C7C6)(CC(CC)CCCC)CC(CC)CCCC)=C(OCCCCCC)C5OCCCCCC)C(=O)C%11=CC(F)=C(F)C=C%111,CCOc1c(-c2cc3c(s2)-c2sc(/C=C4\C(=O)c5cc(F)c(F)cc5C4=C(C#N)C#N)cc2C3(CC)CC)ccc(-c2cc3c(s2)-c2sc(/C=C4\C(=O)c5cc(F)c(F)cc5C4=C(C#N)C#N)cc2C3(CC)CC)c1OCC,CCC(CCCC)CC1=CC=C(S1)C2=C3C(SC(C4=CC=C(S4)C(SC(C5=CC=C(C6=CC7=C(S6)C(C8=CC=C(CC(CCCC)CC)S8)=C9C(SC(C%10=CC=C(S%10)C(SC(C%11=CC=C(C%12=CC%13=C(S%12)C(C%14=CC=C(CC(CCCC)CC)S%14)=C%15C(SC(C%16=CC=C(S%16)C(SC(C%17=CC=CS%17)=C%18C%19=O)=C%18C(C%20=C(CC(CCCC)CC)SC(CC(CCCC)CC)=C%20%19)=O)=C%15)=C%13C%21=CC=C(CC(CCCC)CC)S%21)S%11)=C%22C%23=O)=C%22C(C%24=C(CC(CCCC)CC)SC(CC(CCCC)CC)=C%24%23)=O)=C9)=C7C%25=CC=C(CC(CCCC)CC)S%25)S5)=C%26C%27=O)=C%26C(C%28=C(CC(CCCC)CC)SC(CC(CCCC)CC)=C%28%27)=O)=C3)=C(C%29=CC=C(CC(CCCC)CC)S%29)C%30=C2SC=C%30,CCc1ccc(-c2c3cc(-c4ccc(-c5sc(-c6ccc(-c7cc8c(-c9ccc(CC)s9)c9sc(-c%10ccc(-c%11sc(-c%12ccc(-c%13cc%14c(-c%15ccc(CC)s%15)c%15sc(-c%16ccc(-c%17sc(-c%18cccs%18)c%18c%17C(=O)c%17c(CC)sc(CC)c%17C%18=O)s%16)cc%15c(-c%15ccc(CC)s%15)c%14s%13)s%12)c%12c%11C(=O)c%11c(CC)sc(CC)c%11C%12=O)s%10)cc9c(-c9ccc(CC)s9)c8s7)s6)c6c5C(=O)c5c(CC)sc(CC)c5C6=O)s4)sc3c(-c3ccc(CC)s3)c3ccsc23)s1,CCCCC(CC1=CC=C(S1)C2=C3C=C(SC3=C(C4=C2SC=C4)C5=CC=C(S5)CC(CCCC)CC)C6=CC=C(S6)C7=C(C(C8=C(SC(CC(CCCC)CC)=C8C9=O)CC(CCCC)CC)=O)C9=C(C%10=CC=CS%10)S7)CC
607,BTIC-4EO-4F,BTIC-4EO-4F,12,PBDB-TF,"PBDB-TF, PM6, PBDB-T-2F, PBDB-T2F, PBDBT-F",10.1021/acsami.0c17598,0.77,20.01,69.11,10.64,10.27,0.36,sm,y,8,polymer,O=C1C2=CC(F)=C(C=C2C(/C1=C/C3=C(C4=C(S3)C(N(CCCC(CC)CCCC)C5=C6C7=NSN=C7C8=C5N(CCCC(CC)CCCC)C9=C8SC%10=C9SC(/C=C%11/C(C%12=C(C=C(C(F)=C%12)F)C%11=O)=C(C#N)/C#N)=C%10CCCCCCCCCCC)=C6S4)CCCCCCCCCCC)=C(C#N)\C#N)F,O=C1C2=CC(F)=C(C=C2C(/C1=C/C3=C(C4=C(S3)C(N(CC)C5=C6C7=NSN=C7C8=C5N(CC)C9=C8SC%10=C9SC(/C=C%11/C(C%12=C(C=C(C(F)=C%12)F)C%11=O)=C(C#N)/C#N)=C%10CC)=C6S4)CC)=C(C#N)\C#N)F,FC1=C(CC(CCCC)CC)SC(C2=C3C(SC(C4=CC=C(S4)C(SC(C5=CC=C(C6=CC7=C(S6)C(C8=CC(F)=C(CC(CCCC)CC)S8)=C9C(SC(C%10=CC=C(S%10)C(SC(C%11=CC=C(C%12=CC%13=C(S%12)C(C%14=CC(F)=C(CC(CCCC)CC)S%14)=C%15C(SC(C%16=CC=C(S%16)C(SC(C%17=CC=CS%17)=C%18C%19=O)=C%18C(C%20=C(CC(CCCC)CC)SC(CC(CCCC)CC)=C%20%19)=O)=C%15)=C%13C%21=CC(F)=C(CC(CCCC)CC)S%21)S%11)=C%22C%23=O)=C%22C(C%24=C(CC(CCCC)CC)SC(CC(CCCC)CC)=C%24%23)=O)=C9)=C7C%25=CC(F)=C(CC(CCCC)CC)S%25)S5)=C%26C%27=O)=C%26C(C%28=C(CC(CCCC)CC)SC(CC(CCCC)CC)=C%28%27)=O)=C3)=C(C%29=CC(F)=C(CC(CCCC)CC)S%29)C%30=C2SC=C%30)=C1,CCc1sc(-c2c3cc(-c4ccc(-c5sc(-c6ccc(-c7cc8c(-c9cc(F)c(CC)s9)c9sc(-c%10ccc(-c%11sc(-c%12ccc(-c%13cc%14c(-c%15cc(F)c(CC)s%15)c%15sc(-c%16ccc(-c%17sc(-c%18cccs%18)c%18c%17C(=O)c%17c(CC)sc(CC)c%17C%18=O)s%16)cc%15c(-c%15cc(F)c(CC)s%15)c%14s%13)s%12)c%12c%11C(=O)c%11c(CC)sc(CC)c%11C%12=O)s%10)cc9c(-c9cc(F)c(CC)s9)c8s7)s6)c6c5C(=O)c5c(CC)sc(CC)c5C6=O)s4)sc3c(-c3cc(F)c(CC)s3)c3ccsc23)cc1F,CCCCC(CC1=C(F)C=C(C2=C3C=C(SC3=C(C4=C2SC=C4)C5=CC(F)=C(S5)CC(CCCC)CC)C6=CC=C(S6)C7=C(C(C8=C(SC(CC(CCCC)CC)=C8C9=O)CC(CCCC)CC)=O)C9=C(C%10=CC=CS%10)S7)S1)CC
608,BTIC-4EO-4Cl,BTIC-4EO-4Cl,12,PBDB-TF,"PBDB-TF, PM6, PBDB-T-2F, PBDB-T2F, PBDBT-F",10.1021/acsami.0c17598,0.78,20.59,69.85,11.29,10.85,0.42,sm,y,8,polymer,O=C1C2=CC(Cl)=C(C=C2C(/C1=C/C3=C(C4=C(S3)C(N(CCCC(CC)CCCC)C5=C6C7=NSN=C7C8=C5N(CCCC(CC)CCCC)C9=C8SC%10=C9SC(/C=C%11/C(C%12=C(C=C(C(Cl)=C%12)Cl)C%11=O)=C(C#N)/C#N)=C%10CCCCCCCCCCC)=C6S4)CCCCCCCCCCC)=C(C#N)\C#N)Cl,O=C1C2=CC(Cl)=C(Cl)C=C2C(/C1=C/C3=C(CC)C(SC4=C5N(C6=C4C7=NSN=C7C8=C6N(C9=C8SC%10=C9SC(/C=C%11/C(C%12=C(C%11=O)C=C(Cl)C(Cl)=C%12)=C(C#N)/C#N)=C%10CC)CC)CC)=C5S3)=C(C#N)/C#N,FC1=C(CC(CCCC)CC)SC(C2=C3C(SC(C4=CC=C(S4)C(SC(C5=CC=C(C6=CC7=C(S6)C(C8=CC(F)=C(CC(CCCC)CC)S8)=C9C(SC(C%10=CC=C(S%10)C(SC(C%11=CC=C(C%12=CC%13=C(S%12)C(C%14=CC(F)=C(CC(CCCC)CC)S%14)=C%15C(SC(C%16=CC=C(S%16)C(SC(C%17=CC=CS%17)=C%18C%19=O)=C%18C(C%20=C(CC(CCCC)CC)SC(CC(CCCC)CC)=C%20%19)=O)=C%15)=C%13C%21=CC(F)=C(CC(CCCC)CC)S%21)S%11)=C%22C%23=O)=C%22C(C%24=C(CC(CCCC)CC)SC(CC(CCCC)CC)=C%24%23)=O)=C9)=C7C%25=CC(F)=C(CC(CCCC)CC)S%25)S5)=C%26C%27=O)=C%26C(C%28=C(CC(CCCC)CC)SC(CC(CCCC)CC)=C%28%27)=O)=C3)=C(C%29=CC(F)=C(CC(CCCC)CC)S%29)C%30=C2SC=C%30)=C1,CCc1sc(-c2c3cc(-c4ccc(-c5sc(-c6ccc(-c7cc8c(-c9cc(F)c(CC)s9)c9sc(-c%10ccc(-c%11sc(-c%12ccc(-c%13cc%14c(-c%15cc(F)c(CC)s%15)c%15sc(-c%16ccc(-c%17sc(-c%18cccs%18)c%18c%17C(=O)c%17c(CC)sc(CC)c%17C%18=O)s%16)cc%15c(-c%15cc(F)c(CC)s%15)c%14s%13)s%12)c%12c%11C(=O)c%11c(CC)sc(CC)c%11C%12=O)s%10)cc9c(-c9cc(F)c(CC)s9)c8s7)s6)c6c5C(=O)c5c(CC)sc(CC)c5C6=O)s4)sc3c(-c3cc(F)c(CC)s3)c3ccsc23)cc1F,CCCCC(CC1=C(F)C=C(C2=C3C=C(SC3=C(C4=C2SC=C4)C5=CC(F)=C(S5)CC(CCCC)CC)C6=CC=C(S6)C7=C(C(C8=C(SC(CC(CCCC)CC)=C8C9=O)CC(CCCC)CC)=O)C9=C(C%10=CC=CS%10)S7)S1)CC
609,BTIC-4EO-4Br,BTIC-4EO-4Br,12,PBDB-TF,"PBDB-TF, PM6, PBDB-T-2F, PBDB-T2F, PBDBT-F",10.1021/acsami.0c17598,0.84,22.78,65.21,12.41,12.04,0.37,sm,y,8,polymer,O=C1C2=CC(Br)=C(C=C2C(/C1=C/C3=C(C4=C(S3)C(N(CCCC(CC)CCCC)C5=C6C7=NSN=C7C8=C5N(CCCC(CC)CCCC)C9=C8SC%10=C9SC(/C=C%11/C(C%12=C(C=C(C(Br)=C%12)Br)C%11=O)=C(C#N)/C#N)=C%10CCCCCCCCCCC)=C6S4)CCCCCCCCCCC)=C(C#N)\C#N)Br,O=C1C2=CC(Br)=C(C=C2C(/C1=C/C3=C(C4=C(S3)C(N(CC)C5=C6C7=NSN=C7C8=C5N(CC)C9=C8SC%10=C9SC(/C=C%11/C(C%12=C(C=C(C(Br)=C%12)Br)C%11=O)=C(C#N)/C#N)=C%10CC)=C6S4)CC)=C(C#N)\C#N)Br,FC1=C(CC(CCCC)CC)SC(C2=C3C(SC(C4=CC=C(S4)C(SC(C5=CC=C(C6=CC7=C(S6)C(C8=CC(F)=C(CC(CCCC)CC)S8)=C9C(SC(C%10=CC=C(S%10)C(SC(C%11=CC=C(C%12=CC%13=C(S%12)C(C%14=CC(F)=C(CC(CCCC)CC)S%14)=C%15C(SC(C%16=CC=C(S%16)C(SC(C%17=CC=CS%17)=C%18C%19=O)=C%18C(C%20=C(CC(CCCC)CC)SC(CC(CCCC)CC)=C%20%19)=O)=C%15)=C%13C%21=CC(F)=C(CC(CCCC)CC)S%21)S%11)=C%22C%23=O)=C%22C(C%24=C(CC(CCCC)CC)SC(CC(CCCC)CC)=C%24%23)=O)=C9)=C7C%25=CC(F)=C(CC(CCCC)CC)S%25)S5)=C%26C%27=O)=C%26C(C%28=C(CC(CCCC)CC)SC(CC(CCCC)CC)=C%28%27)=O)=C3)=C(C%29=CC(F)=C(CC(CCCC)CC)S%29)C%30=C2SC=C%30)=C1,CCc1sc(-c2c3cc(-c4ccc(-c5sc(-c6ccc(-c7cc8c(-c9cc(F)c(CC)s9)c9sc(-c%10ccc(-c%11sc(-c%12ccc(-c%13cc%14c(-c%15cc(F)c(CC)s%15)c%15sc(-c%16ccc(-c%17sc(-c%18cccs%18)c%18c%17C(=O)c%17c(CC)sc(CC)c%17C%18=O)s%16)cc%15c(-c%15cc(F)c(CC)s%15)c%14s%13)s%12)c%12c%11C(=O)c%11c(CC)sc(CC)c%11C%12=O)s%10)cc9c(-c9cc(F)c(CC)s9)c8s7)s6)c6c5C(=O)c5c(CC)sc(CC)c5C6=O)s4)sc3c(-c3cc(F)c(CC)s3)c3ccsc23)cc1F,CCCCC(CC1=C(F)C=C(C2=C3C=C(SC3=C(C4=C2SC=C4)C5=CC(F)=C(S5)CC(CCCC)CC)C6=CC=C(S6)C7=C(C(C8=C(SC(CC(CCCC)CC)=C8C9=O)CC(CCCC)CC)=O)C9=C(C%10=CC=CS%10)S7)S1)CC
610,INPIC-2F,INPIC-2F,3,PBDB-T,PBDB-T,10.1021/acsami.0c19700,0.91,15.7,58.6,8.37,8.13,1.3,sm,fused,9,polymer,O=C1C2=C(C=CC(F)=C2)C(/C1=C/C3=CC4=C(C(SC5=C6C(C7=CC=C(CCCCCC)C=C7)(C8=CC=C(CCCCCC)C=C8)C9=C5C=C(C(C%10=CC=C(CCCCCC)C=C%10)(C%11=CC=C(CCCCCC)C=C%11)C%12=C%13SC%14=C%12N(CCCCCCCC)C%15=C%14SC(/C=C%16/C(C(C=CC(F)=C%17)=C%17C%16=O)=C(C#N)/C#N)=C%15)C%13=C9)=C6N4CCCCCCCC)S3)=C(C#N)\C#N,CCc1ccc(C2(c3ccc(CC)cc3)c3cc4c(cc3-c3sc5c6sc(/C=C7\C(=O)c8cc(F)ccc8C7=C(C#N)C#N)cc6n(CC)c5c32)C(c2ccc(CC)cc2)(c2ccc(CC)cc2)c2c-4sc3c4sc(/C=C5\C(=O)c6cc(F)ccc6C5=C(C#N)C#N)cc4n(CC)c23)cc1,CCC(CCCC)CC1=CC=C(S1)C2=C3C(SC(C4=CC=C(S4)C(SC(C5=CC=C(C6=CC7=C(S6)C(C8=CC=C(CC(CCCC)CC)S8)=C9C(SC(C%10=CC=C(S%10)C(SC(C%11=CC=C(C%12=CC%13=C(S%12)C(C%14=CC=C(CC(CCCC)CC)S%14)=C%15C(SC(C%16=CC=C(S%16)C(SC(C%17=CC=CS%17)=C%18C%19=O)=C%18C(C%20=C(CC(CCCC)CC)SC(CC(CCCC)CC)=C%20%19)=O)=C%15)=C%13C%21=CC=C(CC(CCCC)CC)S%21)S%11)=C%22C%23=O)=C%22C(C%24=C(CC(CCCC)CC)SC(CC(CCCC)CC)=C%24%23)=O)=C9)=C7C%25=CC=C(CC(CCCC)CC)S%25)S5)=C%26C%27=O)=C%26C(C%28=C(CC(CCCC)CC)SC(CC(CCCC)CC)=C%28%27)=O)=C3)=C(C%29=CC=C(CC(CCCC)CC)S%29)C%30=C2SC=C%30,CCc1ccc(-c2c3cc(-c4ccc(-c5sc(-c6ccc(-c7cc8c(-c9ccc(CC)s9)c9sc(-c%10ccc(-c%11sc(-c%12ccc(-c%13cc%14c(-c%15ccc(CC)s%15)c%15sc(-c%16ccc(-c%17sc(-c%18cccs%18)c%18c%17C(=O)c%17c(CC)sc(CC)c%17C%18=O)s%16)cc%15c(-c%15ccc(CC)s%15)c%14s%13)s%12)c%12c%11C(=O)c%11c(CC)sc(CC)c%11C%12=O)s%10)cc9c(-c9ccc(CC)s9)c8s7)s6)c6c5C(=O)c5c(CC)sc(CC)c5C6=O)s4)sc3c(-c3ccc(CC)s3)c3ccsc23)s1,CCCCC(CC1=CC=C(S1)C2=C3C=C(SC3=C(C4=C2SC=C4)C5=CC=C(S5)CC(CCCC)CC)C6=CC=C(S6)C7=C(C(C8=C(SC(CC(CCCC)CC)=C8C9=O)CC(CCCC)CC)=O)C9=C(C%10=CC=CS%10)S7)CC
611,IPT-2F,IPT-2F,3,PBDB-T,PBDB-T,10.1021/acsami.0c19700,0.86,22.2,73,14,13.8,0.2,sm,fused,7,polymer,O=C1C2=C(C=CC(F)=C2)C(/C1=C/C3=CC4=C(C(SC5=C6C(C7=CC=C(CCCCCC)C=C7)(C8=CC=C(CCCCCC)C=C8)C9=C5C=C(C(C%10=CC=C(CCCCCC)C=C%10)(C%11=CC=C(CCCCCC)C=C%11)C%12=C%13SC(/C=C%14/C(C(C=CC(F)=C%15)=C%15C%14=O)=C(C#N)/C#N)=C%12)C%13=C9)=C6N4CCCCCCCC)S3)=C(C#N)\C#N,CCc1ccc(C2(c3ccc(CC)cc3)c3cc4c(cc3-c3sc(/C=C5\C(=O)c6ccc(F)cc6C5=C(C#N)C#N)cc32)C(c2ccc(CC)cc2)(c2ccc(CC)cc2)c2c-4sc3c4sc(/C=C5\C(=O)c6ccc(F)cc6C5=C(C#N)C#N)cc4n(CC)c23)cc1,CCC(CCCC)CC1=CC=C(S1)C2=C3C(SC(C4=CC=C(S4)C(SC(C5=CC=C(C6=CC7=C(S6)C(C8=CC=C(CC(CCCC)CC)S8)=C9C(SC(C%10=CC=C(S%10)C(SC(C%11=CC=C(C%12=CC%13=C(S%12)C(C%14=CC=C(CC(CCCC)CC)S%14)=C%15C(SC(C%16=CC=C(S%16)C(SC(C%17=CC=CS%17)=C%18C%19=O)=C%18C(C%20=C(CC(CCCC)CC)SC(CC(CCCC)CC)=C%20%19)=O)=C%15)=C%13C%21=CC=C(CC(CCCC)CC)S%21)S%11)=C%22C%23=O)=C%22C(C%24=C(CC(CCCC)CC)SC(CC(CCCC)CC)=C%24%23)=O)=C9)=C7C%25=CC=C(CC(CCCC)CC)S%25)S5)=C%26C%27=O)=C%26C(C%28=C(CC(CCCC)CC)SC(CC(CCCC)CC)=C%28%27)=O)=C3)=C(C%29=CC=C(CC(CCCC)CC)S%29)C%30=C2SC=C%30,CCc1ccc(-c2c3cc(-c4ccc(-c5sc(-c6ccc(-c7cc8c(-c9ccc(CC)s9)c9sc(-c%10ccc(-c%11sc(-c%12ccc(-c%13cc%14c(-c%15ccc(CC)s%15)c%15sc(-c%16ccc(-c%17sc(-c%18cccs%18)c%18c%17C(=O)c%17c(CC)sc(CC)c%17C%18=O)s%16)cc%15c(-c%15ccc(CC)s%15)c%14s%13)s%12)c%12c%11C(=O)c%11c(CC)sc(CC)c%11C%12=O)s%10)cc9c(-c9ccc(CC)s9)c8s7)s6)c6c5C(=O)c5c(CC)sc(CC)c5C6=O)s4)sc3c(-c3ccc(CC)s3)c3ccsc23)s1,CCCCC(CC1=CC=C(S1)C2=C3C=C(SC3=C(C4=C2SC=C4)C5=CC=C(S5)CC(CCCC)CC)C6=CC=C(S6)C7=C(C(C8=C(SC(CC(CCCC)CC)=C8C9=O)CC(CCCC)CC)=O)C9=C(C%10=CC=CS%10)S7)CC
611,IPT-2F,IPT-2F,3,PBDB-T,PBDB-T,10.1039/C9TA07634D,0.86,22.4,72.4,14,13.7,0.3,sm,fused,7,polymer,O=C1C2=C(C=CC(F)=C2)C(/C1=C/C3=CC4=C(C(SC5=C6C(C7=CC=C(CCCCCC)C=C7)(C8=CC=C(CCCCCC)C=C8)C9=C5C=C(C(C%10=CC=C(CCCCCC)C=C%10)(C%11=CC=C(CCCCCC)C=C%11)C%12=C%13SC(/C=C%14/C(C(C=CC(F)=C%15)=C%15C%14=O)=C(C#N)/C#N)=C%12)C%13=C9)=C6N4CCCCCCCC)S3)=C(C#N)\C#N,CCc1ccc(C2(c3ccc(CC)cc3)c3cc4c(cc3-c3sc(/C=C5\C(=O)c6ccc(F)cc6C5=C(C#N)C#N)cc32)C(c2ccc(CC)cc2)(c2ccc(CC)cc2)c2c-4sc3c4sc(/C=C5\C(=O)c6ccc(F)cc6C5=C(C#N)C#N)cc4n(CC)c23)cc1,CCC(CCCC)CC1=CC=C(S1)C2=C3C(SC(C4=CC=C(S4)C(SC(C5=CC=C(C6=CC7=C(S6)C(C8=CC=C(CC(CCCC)CC)S8)=C9C(SC(C%10=CC=C(S%10)C(SC(C%11=CC=C(C%12=CC%13=C(S%12)C(C%14=CC=C(CC(CCCC)CC)S%14)=C%15C(SC(C%16=CC=C(S%16)C(SC(C%17=CC=CS%17)=C%18C%19=O)=C%18C(C%20=C(CC(CCCC)CC)SC(CC(CCCC)CC)=C%20%19)=O)=C%15)=C%13C%21=CC=C(CC(CCCC)CC)S%21)S%11)=C%22C%23=O)=C%22C(C%24=C(CC(CCCC)CC)SC(CC(CCCC)CC)=C%24%23)=O)=C9)=C7C%25=CC=C(CC(CCCC)CC)S%25)S5)=C%26C%27=O)=C%26C(C%28=C(CC(CCCC)CC)SC(CC(CCCC)CC)=C%28%27)=O)=C3)=C(C%29=CC=C(CC(CCCC)CC)S%29)C%30=C2SC=C%30,CCc1ccc(-c2c3cc(-c4ccc(-c5sc(-c6ccc(-c7cc8c(-c9ccc(CC)s9)c9sc(-c%10ccc(-c%11sc(-c%12ccc(-c%13cc%14c(-c%15ccc(CC)s%15)c%15sc(-c%16ccc(-c%17sc(-c%18cccs%18)c%18c%17C(=O)c%17c(CC)sc(CC)c%17C%18=O)s%16)cc%15c(-c%15ccc(CC)s%15)c%14s%13)s%12)c%12c%11C(=O)c%11c(CC)sc(CC)c%11C%12=O)s%10)cc9c(-c9ccc(CC)s9)c8s7)s6)c6c5C(=O)c5c(CC)sc(CC)c5C6=O)s4)sc3c(-c3ccc(CC)s3)c3ccsc23)s1,CCCCC(CC1=CC=C(S1)C2=C3C=C(SC3=C(C4=C2SC=C4)C5=CC=C(S5)CC(CCCC)CC)C6=CC=C(S6)C7=C(C(C8=C(SC(CC(CCCC)CC)=C8C9=O)CC(CCCC)CC)=O)C9=C(C%10=CC=CS%10)S7)CC
612,PT2IC-4Cl,PT2IC-4Cl,12,PBDB-TF,"PBDB-TF, PM6, PBDB-T-2F, PBDB-T2F, PBDBT-F",10.1021/acsami.1c02652,0.834,20.7,72.37,12.51,12.51,0.15,sm,y,9,polymer,N#C/C(C#N)=C(C1=C(C2=O)C=C(Cl)C(Cl)=C1)\C2=C\C(S3)=CC4=C3C5=C(N4CC(CC)CCCC)C6=C(S5)C7=C(N6CC(CCCC)CCCCCC)C8=C(C9=NSN=C97)C%10=C(N8CC(CCCC)CCCCCC)C%11=C(C(CCCCCCCCCCC)=C(/C=C(C(C%12=CC(Cl)=C(C=C%12%13)Cl)=O)/C%13=C(C#N)/C#N)S%11)S%10,CCC1=C(SC2=C1SC3=C2N(CC)C4=C3C5=NSN=C5C6=C4N(CC)C7=C6SC8=C7N(CC)C9=C8SC(/C=C%10C(C%11=C(C\%10=C(C#N)/C#N)C=C(Cl)C(Cl)=C%11)=O)=C9)/C=C%12C(C%13=C(C\%12=C(C#N)/C#N)C=C(Cl)C(Cl)=C%13)=O,FC1=C(CC(CCCC)CC)SC(C2=C3C(SC(C4=CC=C(S4)C(SC(C5=CC=C(C6=CC7=C(S6)C(C8=CC(F)=C(CC(CCCC)CC)S8)=C9C(SC(C%10=CC=C(S%10)C(SC(C%11=CC=C(C%12=CC%13=C(S%12)C(C%14=CC(F)=C(CC(CCCC)CC)S%14)=C%15C(SC(C%16=CC=C(S%16)C(SC(C%17=CC=CS%17)=C%18C%19=O)=C%18C(C%20=C(CC(CCCC)CC)SC(CC(CCCC)CC)=C%20%19)=O)=C%15)=C%13C%21=CC(F)=C(CC(CCCC)CC)S%21)S%11)=C%22C%23=O)=C%22C(C%24=C(CC(CCCC)CC)SC(CC(CCCC)CC)=C%24%23)=O)=C9)=C7C%25=CC(F)=C(CC(CCCC)CC)S%25)S5)=C%26C%27=O)=C%26C(C%28=C(CC(CCCC)CC)SC(CC(CCCC)CC)=C%28%27)=O)=C3)=C(C%29=CC(F)=C(CC(CCCC)CC)S%29)C%30=C2SC=C%30)=C1,CCc1sc(-c2c3cc(-c4ccc(-c5sc(-c6ccc(-c7cc8c(-c9cc(F)c(CC)s9)c9sc(-c%10ccc(-c%11sc(-c%12ccc(-c%13cc%14c(-c%15cc(F)c(CC)s%15)c%15sc(-c%16ccc(-c%17sc(-c%18cccs%18)c%18c%17C(=O)c%17c(CC)sc(CC)c%17C%18=O)s%16)cc%15c(-c%15cc(F)c(CC)s%15)c%14s%13)s%12)c%12c%11C(=O)c%11c(CC)sc(CC)c%11C%12=O)s%10)cc9c(-c9cc(F)c(CC)s9)c8s7)s6)c6c5C(=O)c5c(CC)sc(CC)c5C6=O)s4)sc3c(-c3cc(F)c(CC)s3)c3ccsc23)cc1F,CCCCC(CC1=C(F)C=C(C2=C3C=C(SC3=C(C4=C2SC=C4)C5=CC(F)=C(S5)CC(CCCC)CC)C6=CC=C(S6)C7=C(C(C8=C(SC(CC(CCCC)CC)=C8C9=O)CC(CCCC)CC)=O)C9=C(C%10=CC=CS%10)S7)S1)CC
613,TB-4Cl,TB-4Cl,12,PBDB-TF,"PBDB-TF, PM6, PBDB-T-2F, PBDB-T2F, PBDBT-F",10.1021/acsami.1c02652,0.835,23.2,74.56,14.45,14.45,0.08,sm,y,7,polymer,N#C/C(C#N)=C(C1=C(C2=O)C=C(Cl)C(Cl)=C1)\C2=C\C3=C(CCCCCCCC)C4=C(S3)C5=C(S4)C6=C(N5CC(CCCC)CCCCCC)C7=C(C8=NSN=C86)C9=C(N7CC(CCCC)CCCCCC)C(CCCCCCCC)=C(/C=C(C(C%10=CC(Cl)=C(C=C%10%11)Cl)=O)/C%11=C(C#N)/C#N)S9,CCC1=C(SC2=C1SC3=C2N(CC)C4=C3C5=NSN=C5C6=C4N(CC)C7=C6SC(/C=C8C(C9=C(C\8=C(C#N)/C#N)C=C(Cl)C(Cl)=C9)=O)=C7CC)/C=C%10C(C%11=C(C\%10=C(C#N)/C#N)C=C(Cl)C(Cl)=C%11)=O,FC1=C(CC(CCCC)CC)SC(C2=C3C(SC(C4=CC=C(S4)C(SC(C5=CC=C(C6=CC7=C(S6)C(C8=CC(F)=C(CC(CCCC)CC)S8)=C9C(SC(C%10=CC=C(S%10)C(SC(C%11=CC=C(C%12=CC%13=C(S%12)C(C%14=CC(F)=C(CC(CCCC)CC)S%14)=C%15C(SC(C%16=CC=C(S%16)C(SC(C%17=CC=CS%17)=C%18C%19=O)=C%18C(C%20=C(CC(CCCC)CC)SC(CC(CCCC)CC)=C%20%19)=O)=C%15)=C%13C%21=CC(F)=C(CC(CCCC)CC)S%21)S%11)=C%22C%23=O)=C%22C(C%24=C(CC(CCCC)CC)SC(CC(CCCC)CC)=C%24%23)=O)=C9)=C7C%25=CC(F)=C(CC(CCCC)CC)S%25)S5)=C%26C%27=O)=C%26C(C%28=C(CC(CCCC)CC)SC(CC(CCCC)CC)=C%28%27)=O)=C3)=C(C%29=CC(F)=C(CC(CCCC)CC)S%29)C%30=C2SC=C%30)=C1,CCc1sc(-c2c3cc(-c4ccc(-c5sc(-c6ccc(-c7cc8c(-c9cc(F)c(CC)s9)c9sc(-c%10ccc(-c%11sc(-c%12ccc(-c%13cc%14c(-c%15cc(F)c(CC)s%15)c%15sc(-c%16ccc(-c%17sc(-c%18cccs%18)c%18c%17C(=O)c%17c(CC)sc(CC)c%17C%18=O)s%16)cc%15c(-c%15cc(F)c(CC)s%15)c%14s%13)s%12)c%12c%11C(=O)c%11c(CC)sc(CC)c%11C%12=O)s%10)cc9c(-c9cc(F)c(CC)s9)c8s7)s6)c6c5C(=O)c5c(CC)sc(CC)c5C6=O)s4)sc3c(-c3cc(F)c(CC)s3)c3ccsc23)cc1F,CCCCC(CC1=C(F)C=C(C2=C3C=C(SC3=C(C4=C2SC=C4)C5=CC(F)=C(S5)CC(CCCC)CC)C6=CC=C(S6)C7=C(C(C8=C(SC(CC(CCCC)CC)=C8C9=O)CC(CCCC)CC)=O)C9=C(C%10=CC=CS%10)S7)S1)CC
614,PTIC-4Cl,PTIC-4Cl,12,PBDB-TF,"PBDB-TF, PM6, PBDB-T-2F, PBDB-T2F, PBDBT-F",10.1021/acsami.1c02652,0.86,23.3,73.89,14.81,14.81,0.12,sm,y,8,polymer,N#C/C(C#N)=C(C1=C(C2=O)C=C(Cl)C(Cl)=C1)\C2=C\C(S3)=CC4=C3C5=C(N4CC(CC)CCCC)C6=C(S5)C7=C(N6CC(CCCC)CCCCCC)C8=C(C9=NSN=C97)C%10=C(N8CC(CCCC)CCCCCC)C(CCCCCCCC)=C(/C=C(C(C%11=CC(Cl)=C(C=C%11%12)Cl)=O)/C%12=C(C#N)/C#N)S%10,CCC1=C(SC2=C1N(CC)C3=C2C4=NSN=C4C5=C3N(CC)C6=C5SC7=C6N(CC)C8=C7SC(/C=C9C(C%10=C(C\9=C(C#N)/C#N)C=C(Cl)C(Cl)=C%10)=O)=C8)/C=C%11C(C%12=C(C\%11=C(C#N)/C#N)C=C(Cl)C(Cl)=C%12)=O,FC1=C(CC(CCCC)CC)SC(C2=C3C(SC(C4=CC=C(S4)C(SC(C5=CC=C(C6=CC7=C(S6)C(C8=CC(F)=C(CC(CCCC)CC)S8)=C9C(SC(C%10=CC=C(S%10)C(SC(C%11=CC=C(C%12=CC%13=C(S%12)C(C%14=CC(F)=C(CC(CCCC)CC)S%14)=C%15C(SC(C%16=CC=C(S%16)C(SC(C%17=CC=CS%17)=C%18C%19=O)=C%18C(C%20=C(CC(CCCC)CC)SC(CC(CCCC)CC)=C%20%19)=O)=C%15)=C%13C%21=CC(F)=C(CC(CCCC)CC)S%21)S%11)=C%22C%23=O)=C%22C(C%24=C(CC(CCCC)CC)SC(CC(CCCC)CC)=C%24%23)=O)=C9)=C7C%25=CC(F)=C(CC(CCCC)CC)S%25)S5)=C%26C%27=O)=C%26C(C%28=C(CC(CCCC)CC)SC(CC(CCCC)CC)=C%28%27)=O)=C3)=C(C%29=CC(F)=C(CC(CCCC)CC)S%29)C%30=C2SC=C%30)=C1,CCc1sc(-c2c3cc(-c4ccc(-c5sc(-c6ccc(-c7cc8c(-c9cc(F)c(CC)s9)c9sc(-c%10ccc(-c%11sc(-c%12ccc(-c%13cc%14c(-c%15cc(F)c(CC)s%15)c%15sc(-c%16ccc(-c%17sc(-c%18cccs%18)c%18c%17C(=O)c%17c(CC)sc(CC)c%17C%18=O)s%16)cc%15c(-c%15cc(F)c(CC)s%15)c%14s%13)s%12)c%12c%11C(=O)c%11c(CC)sc(CC)c%11C%12=O)s%10)cc9c(-c9cc(F)c(CC)s9)c8s7)s6)c6c5C(=O)c5c(CC)sc(CC)c5C6=O)s4)sc3c(-c3cc(F)c(CC)s3)c3ccsc23)cc1F,CCCCC(CC1=C(F)C=C(C2=C3C=C(SC3=C(C4=C2SC=C4)C5=CC(F)=C(S5)CC(CCCC)CC)C6=CC=C(S6)C7=C(C(C8=C(SC(CC(CCCC)CC)=C8C9=O)CC(CCCC)CC)=O)C9=C(C%10=CC=CS%10)S7)S1)CC
615,IDTT-CBIC,IDTT-CBIC,3,PBDB-T,PBDB-T,10.1021/acsami.1c03840,0.96,18.61,65.81,11.77,11.77,,sm,fused,7,polymer,O=C1C(C=C(C2C3C4C=CC2C4)C3=C5)=C5C(/C1=C/C6=CC7=C(S6)C8=C(C9=C(C8(CCCCCCCC)CCCCCCCC)C=C%10C(SC%11=C%12SC(/C=C%13/C(C%14=C(C=C(C%15C%16C%17C=CC%15C%17)C%16=C%14)C%13=O)=C(C#N)\C#N)=C%11)=C%12C(CCCCCCCC)(CCCCCCCC)C%10=C9)S7)=C(C#N)\C#N,O=C1C(C=C(C2C3C4C=CC2C4)C3=C5)=C5C(/C1=C/C6=CC7=C(S6)C8=C(C9=C(C8(CC)CC)C=C%10C(SC%11=C%12SC(/C=C%13/C(C%14=C(C=C(C%15C%16C%17C=CC%15C%17)C%16=C%14)C%13=O)=C(C#N)\C#N)=C%11)=C%12C(CC)(CC)C%10=C9)S7)=C(C#N)\C#N,CCC(CCCC)CC1=CC=C(S1)C2=C3C(SC(C4=CC=C(S4)C(SC(C5=CC=C(C6=CC7=C(S6)C(C8=CC=C(CC(CCCC)CC)S8)=C9C(SC(C%10=CC=C(S%10)C(SC(C%11=CC=C(C%12=CC%13=C(S%12)C(C%14=CC=C(CC(CCCC)CC)S%14)=C%15C(SC(C%16=CC=C(S%16)C(SC(C%17=CC=CS%17)=C%18C%19=O)=C%18C(C%20=C(CC(CCCC)CC)SC(CC(CCCC)CC)=C%20%19)=O)=C%15)=C%13C%21=CC=C(CC(CCCC)CC)S%21)S%11)=C%22C%23=O)=C%22C(C%24=C(CC(CCCC)CC)SC(CC(CCCC)CC)=C%24%23)=O)=C9)=C7C%25=CC=C(CC(CCCC)CC)S%25)S5)=C%26C%27=O)=C%26C(C%28=C(CC(CCCC)CC)SC(CC(CCCC)CC)=C%28%27)=O)=C3)=C(C%29=CC=C(CC(CCCC)CC)S%29)C%30=C2SC=C%30,CCc1ccc(-c2c3cc(-c4ccc(-c5sc(-c6ccc(-c7cc8c(-c9ccc(CC)s9)c9sc(-c%10ccc(-c%11sc(-c%12ccc(-c%13cc%14c(-c%15ccc(CC)s%15)c%15sc(-c%16ccc(-c%17sc(-c%18cccs%18)c%18c%17C(=O)c%17c(CC)sc(CC)c%17C%18=O)s%16)cc%15c(-c%15ccc(CC)s%15)c%14s%13)s%12)c%12c%11C(=O)c%11c(CC)sc(CC)c%11C%12=O)s%10)cc9c(-c9ccc(CC)s9)c8s7)s6)c6c5C(=O)c5c(CC)sc(CC)c5C6=O)s4)sc3c(-c3ccc(CC)s3)c3ccsc23)s1,CCCCC(CC1=CC=C(S1)C2=C3C=C(SC3=C(C4=C2SC=C4)C5=CC=C(S5)CC(CCCC)CC)C6=CC=C(S6)C7=C(C(C8=C(SC(CC(CCCC)CC)=C8C9=O)CC(CCCC)CC)=O)C9=C(C%10=CC=CS%10)S7)CC
616,BT-LIC,"BTP-C2C4-N, BT-LIC",3,PBDB-T,PBDB-T,10.1021/jacs.1c00211,0.86,24.3,63.2,13.2,13,0.2,sm,y,8,polymer,O=C1C2=CC3=C(C=CC=C3)C=C2C(/C1=C/C4=C(CCCCCCCCCCC)C(SC5=C6N(C7=C5C8=NSN=C8C9=C7N(C%10=C9SC%11=C%10SC(/C=C%12/C(C%13=C(C%12=O)C=C(C=CC=C%14)C%14=C%13)=C(C#N)/C#N)=C%11CCCCCCCCCCC)CC(CCCC)CC)CC(CCCC)CC)=C6S4)=C(C#N)/C#N,CCC1=C(SC2=C1SC3=C2N(CC)C4=C3C5=NSN=C5C6=C4N(CC)C7=C6SC8=C7SC(/C=C9C(C%10=C(C\9=C(C#N)/C#N)C=C%11C=CC=CC%11=C%10)=O)=C8CC)/C=C%12C(C%13=C(C\%12=C(C#N)/C#N)C=C%14C=CC=CC%14=C%13)=O,CCC(CCCC)CC1=CC=C(S1)C2=C3C(SC(C4=CC=C(S4)C(SC(C5=CC=C(C6=CC7=C(S6)C(C8=CC=C(CC(CCCC)CC)S8)=C9C(SC(C%10=CC=C(S%10)C(SC(C%11=CC=C(C%12=CC%13=C(S%12)C(C%14=CC=C(CC(CCCC)CC)S%14)=C%15C(SC(C%16=CC=C(S%16)C(SC(C%17=CC=CS%17)=C%18C%19=O)=C%18C(C%20=C(CC(CCCC)CC)SC(CC(CCCC)CC)=C%20%19)=O)=C%15)=C%13C%21=CC=C(CC(CCCC)CC)S%21)S%11)=C%22C%23=O)=C%22C(C%24=C(CC(CCCC)CC)SC(CC(CCCC)CC)=C%24%23)=O)=C9)=C7C%25=CC=C(CC(CCCC)CC)S%25)S5)=C%26C%27=O)=C%26C(C%28=C(CC(CCCC)CC)SC(CC(CCCC)CC)=C%28%27)=O)=C3)=C(C%29=CC=C(CC(CCCC)CC)S%29)C%30=C2SC=C%30,CCc1ccc(-c2c3cc(-c4ccc(-c5sc(-c6ccc(-c7cc8c(-c9ccc(CC)s9)c9sc(-c%10ccc(-c%11sc(-c%12ccc(-c%13cc%14c(-c%15ccc(CC)s%15)c%15sc(-c%16ccc(-c%17sc(-c%18cccs%18)c%18c%17C(=O)c%17c(CC)sc(CC)c%17C%18=O)s%16)cc%15c(-c%15ccc(CC)s%15)c%14s%13)s%12)c%12c%11C(=O)c%11c(CC)sc(CC)c%11C%12=O)s%10)cc9c(-c9ccc(CC)s9)c8s7)s6)c6c5C(=O)c5c(CC)sc(CC)c5C6=O)s4)sc3c(-c3ccc(CC)s3)c3ccsc23)s1,CCCCC(CC1=CC=C(S1)C2=C3C=C(SC3=C(C4=C2SC=C4)C5=CC=C(S5)CC(CCCC)CC)C6=CC=C(S6)C7=C(C(C8=C(SC(CC(CCCC)CC)=C8C9=O)CC(CCCC)CC)=O)C9=C(C%10=CC=CS%10)S7)CC
616,BTP-C2C4-N,"BTP-C2C4-N, BT-LIC",12,PM6,"PBDB-TF, PM6, PBDB-T-2F, PBDB-T2F, PBDBT-F",10.1021/acsami.1c04273,0.93,18.2,57.1,10.3,10,0.2,sm,y,8,polymer,O=C1C2=CC3=C(C=CC=C3)C=C2C(/C1=C/C4=C(CCCCCCCCCCC)C(SC5=C6N(C7=C5C8=NSN=C8C9=C7N(C%10=C9SC%11=C%10SC(/C=C%12/C(C%13=C(C%12=O)C=C(C=CC=C%14)C%14=C%13)=C(C#N)/C#N)=C%11CCCCCCCCCCC)CC(CCCC)CC)CC(CCCC)CC)=C6S4)=C(C#N)/C#N,CCC1=C(SC2=C1SC3=C2N(CC)C4=C3C5=NSN=C5C6=C4N(CC)C7=C6SC8=C7SC(/C=C9C(C%10=C(C\9=C(C#N)/C#N)C=C%11C=CC=CC%11=C%10)=O)=C8CC)/C=C%12C(C%13=C(C\%12=C(C#N)/C#N)C=C%14C=CC=CC%14=C%13)=O,FC1=C(CC(CCCC)CC)SC(C2=C3C(SC(C4=CC=C(S4)C(SC(C5=CC=C(C6=CC7=C(S6)C(C8=CC(F)=C(CC(CCCC)CC)S8)=C9C(SC(C%10=CC=C(S%10)C(SC(C%11=CC=C(C%12=CC%13=C(S%12)C(C%14=CC(F)=C(CC(CCCC)CC)S%14)=C%15C(SC(C%16=CC=C(S%16)C(SC(C%17=CC=CS%17)=C%18C%19=O)=C%18C(C%20=C(CC(CCCC)CC)SC(CC(CCCC)CC)=C%20%19)=O)=C%15)=C%13C%21=CC(F)=C(CC(CCCC)CC)S%21)S%11)=C%22C%23=O)=C%22C(C%24=C(CC(CCCC)CC)SC(CC(CCCC)CC)=C%24%23)=O)=C9)=C7C%25=CC(F)=C(CC(CCCC)CC)S%25)S5)=C%26C%27=O)=C%26C(C%28=C(CC(CCCC)CC)SC(CC(CCCC)CC)=C%28%27)=O)=C3)=C(C%29=CC(F)=C(CC(CCCC)CC)S%29)C%30=C2SC=C%30)=C1,CCc1sc(-c2c3cc(-c4ccc(-c5sc(-c6ccc(-c7cc8c(-c9cc(F)c(CC)s9)c9sc(-c%10ccc(-c%11sc(-c%12ccc(-c%13cc%14c(-c%15cc(F)c(CC)s%15)c%15sc(-c%16ccc(-c%17sc(-c%18cccs%18)c%18c%17C(=O)c%17c(CC)sc(CC)c%17C%18=O)s%16)cc%15c(-c%15cc(F)c(CC)s%15)c%14s%13)s%12)c%12c%11C(=O)c%11c(CC)sc(CC)c%11C%12=O)s%10)cc9c(-c9cc(F)c(CC)s9)c8s7)s6)c6c5C(=O)c5c(CC)sc(CC)c5C6=O)s4)sc3c(-c3cc(F)c(CC)s3)c3ccsc23)cc1F,CCCCC(CC1=C(F)C=C(C2=C3C=C(SC3=C(C4=C2SC=C4)C5=CC(F)=C(S5)CC(CCCC)CC)C6=CC=C(S6)C7=C(C(C8=C(SC(CC(CCCC)CC)=C8C9=O)CC(CCCC)CC)=O)C9=C(C%10=CC=CS%10)S7)S1)CC
616,BT-LIC,"BTP-C2C4-N, BT-LIC",12,PBDB-TF,"PBDB-TF, PM6, PBDB-T-2F, PBDB-T2F, PBDBT-F",10.1021/jacs.1c00211,0.85,23.5,52,10.4,10.3,0.2,sm,y,8,polymer,O=C1C2=CC3=C(C=CC=C3)C=C2C(/C1=C/C4=C(CCCCCCCCCCC)C(SC5=C6N(C7=C5C8=NSN=C8C9=C7N(C%10=C9SC%11=C%10SC(/C=C%12/C(C%13=C(C%12=O)C=C(C=CC=C%14)C%14=C%13)=C(C#N)/C#N)=C%11CCCCCCCCCCC)CC(CCCC)CC)CC(CCCC)CC)=C6S4)=C(C#N)/C#N,CCC1=C(SC2=C1SC3=C2N(CC)C4=C3C5=NSN=C5C6=C4N(CC)C7=C6SC8=C7SC(/C=C9C(C%10=C(C\9=C(C#N)/C#N)C=C%11C=CC=CC%11=C%10)=O)=C8CC)/C=C%12C(C%13=C(C\%12=C(C#N)/C#N)C=C%14C=CC=CC%14=C%13)=O,FC1=C(CC(CCCC)CC)SC(C2=C3C(SC(C4=CC=C(S4)C(SC(C5=CC=C(C6=CC7=C(S6)C(C8=CC(F)=C(CC(CCCC)CC)S8)=C9C(SC(C%10=CC=C(S%10)C(SC(C%11=CC=C(C%12=CC%13=C(S%12)C(C%14=CC(F)=C(CC(CCCC)CC)S%14)=C%15C(SC(C%16=CC=C(S%16)C(SC(C%17=CC=CS%17)=C%18C%19=O)=C%18C(C%20=C(CC(CCCC)CC)SC(CC(CCCC)CC)=C%20%19)=O)=C%15)=C%13C%21=CC(F)=C(CC(CCCC)CC)S%21)S%11)=C%22C%23=O)=C%22C(C%24=C(CC(CCCC)CC)SC(CC(CCCC)CC)=C%24%23)=O)=C9)=C7C%25=CC(F)=C(CC(CCCC)CC)S%25)S5)=C%26C%27=O)=C%26C(C%28=C(CC(CCCC)CC)SC(CC(CCCC)CC)=C%28%27)=O)=C3)=C(C%29=CC(F)=C(CC(CCCC)CC)S%29)C%30=C2SC=C%30)=C1,CCc1sc(-c2c3cc(-c4ccc(-c5sc(-c6ccc(-c7cc8c(-c9cc(F)c(CC)s9)c9sc(-c%10ccc(-c%11sc(-c%12ccc(-c%13cc%14c(-c%15cc(F)c(CC)s%15)c%15sc(-c%16ccc(-c%17sc(-c%18cccs%18)c%18c%17C(=O)c%17c(CC)sc(CC)c%17C%18=O)s%16)cc%15c(-c%15cc(F)c(CC)s%15)c%14s%13)s%12)c%12c%11C(=O)c%11c(CC)sc(CC)c%11C%12=O)s%10)cc9c(-c9cc(F)c(CC)s9)c8s7)s6)c6c5C(=O)c5c(CC)sc(CC)c5C6=O)s4)sc3c(-c3cc(F)c(CC)s3)c3ccsc23)cc1F,CCCCC(CC1=C(F)C=C(C2=C3C=C(SC3=C(C4=C2SC=C4)C5=CC(F)=C(S5)CC(CCCC)CC)C6=CC=C(S6)C7=C(C(C8=C(SC(CC(CCCC)CC)=C8C9=O)CC(CCCC)CC)=O)C9=C(C%10=CC=CS%10)S7)S1)CC
617,BTP-C6C8-N,BTP-C6C8-N,12,PM6,"PBDB-TF, PM6, PBDB-T-2F, PBDB-T2F, PBDBT-F",10.1021/acsami.1c04273,0.95,20.2,62,11.9,11.8,0.1,sm,y,8,polymer,O=C1C2=CC3=C(C=C2C(/C1=C/C4=C(C5=C(S4)C(N(CC(CCCCCCCC)CCCCCC)C6=C7C8=NSN=C8C9=C6N(CC(CCCCCCCC)CCCCCC)C%10=C9SC%11=C%10SC(/C=C%12/C(C%13=C(C=C%14C=CC=CC%14=C%13)C%12=O)=C(C#N)/C#N)=C%11CCCCCCCCCCC)=C7S5)CCCCCCCCCCC)=C(C#N)/C#N)C=CC=C3,CCC1=C(SC2=C1SC3=C2N(CC)C4=C3C5=NSN=C5C6=C4N(CC)C7=C6SC8=C7SC(/C=C9C(C%10=C(C\9=C(C#N)/C#N)C=C%11C=CC=CC%11=C%10)=O)=C8CC)/C=C%12C(C%13=C(C\%12=C(C#N)/C#N)C=C%14C=CC=CC%14=C%13)=O,FC1=C(CC(CCCC)CC)SC(C2=C3C(SC(C4=CC=C(S4)C(SC(C5=CC=C(C6=CC7=C(S6)C(C8=CC(F)=C(CC(CCCC)CC)S8)=C9C(SC(C%10=CC=C(S%10)C(SC(C%11=CC=C(C%12=CC%13=C(S%12)C(C%14=CC(F)=C(CC(CCCC)CC)S%14)=C%15C(SC(C%16=CC=C(S%16)C(SC(C%17=CC=CS%17)=C%18C%19=O)=C%18C(C%20=C(CC(CCCC)CC)SC(CC(CCCC)CC)=C%20%19)=O)=C%15)=C%13C%21=CC(F)=C(CC(CCCC)CC)S%21)S%11)=C%22C%23=O)=C%22C(C%24=C(CC(CCCC)CC)SC(CC(CCCC)CC)=C%24%23)=O)=C9)=C7C%25=CC(F)=C(CC(CCCC)CC)S%25)S5)=C%26C%27=O)=C%26C(C%28=C(CC(CCCC)CC)SC(CC(CCCC)CC)=C%28%27)=O)=C3)=C(C%29=CC(F)=C(CC(CCCC)CC)S%29)C%30=C2SC=C%30)=C1,CCc1sc(-c2c3cc(-c4ccc(-c5sc(-c6ccc(-c7cc8c(-c9cc(F)c(CC)s9)c9sc(-c%10ccc(-c%11sc(-c%12ccc(-c%13cc%14c(-c%15cc(F)c(CC)s%15)c%15sc(-c%16ccc(-c%17sc(-c%18cccs%18)c%18c%17C(=O)c%17c(CC)sc(CC)c%17C%18=O)s%16)cc%15c(-c%15cc(F)c(CC)s%15)c%14s%13)s%12)c%12c%11C(=O)c%11c(CC)sc(CC)c%11C%12=O)s%10)cc9c(-c9cc(F)c(CC)s9)c8s7)s6)c6c5C(=O)c5c(CC)sc(CC)c5C6=O)s4)sc3c(-c3cc(F)c(CC)s3)c3ccsc23)cc1F,CCCCC(CC1=C(F)C=C(C2=C3C=C(SC3=C(C4=C2SC=C4)C5=CC(F)=C(S5)CC(CCCC)CC)C6=CC=C(S6)C7=C(C(C8=C(SC(CC(CCCC)CC)=C8C9=O)CC(CCCC)CC)=O)C9=C(C%10=CC=CS%10)S7)S1)CC
618,BTP-C4C6-N,BTP-C4C6-N,12,PM6,"PBDB-TF, PM6, PBDB-T-2F, PBDB-T2F, PBDBT-F",10.1021/acsami.1c04273,0.94,20.7,62.1,12.1,11.9,0.1,sm,y,8,polymer,O=C1C2=CC3=C(C=C2C(/C1=C/C4=C(C5=C(S4)C(N(CC(CCCC)CCCCCC)C6=C7C8=NSN=C8C9=C6N(CC(CCCC)CCCCCC)C%10=C9SC%11=C%10SC(/C=C%12/C(C%13=C(C=C%14C=CC=CC%14=C%13)C%12=O)=C(C#N)/C#N)=C%11CCCCCCCCCCC)=C7S5)CCCCCCCCCCC)=C(C#N)/C#N)C=CC=C3,CCC1=C(SC2=C1SC3=C2N(CC)C4=C3C5=NSN=C5C6=C4N(CC)C7=C6SC8=C7SC(/C=C9C(C%10=C(C\9=C(C#N)/C#N)C=C%11C=CC=CC%11=C%10)=O)=C8CC)/C=C%12C(C%13=C(C\%12=C(C#N)/C#N)C=C%14C=CC=CC%14=C%13)=O,FC1=C(CC(CCCC)CC)SC(C2=C3C(SC(C4=CC=C(S4)C(SC(C5=CC=C(C6=CC7=C(S6)C(C8=CC(F)=C(CC(CCCC)CC)S8)=C9C(SC(C%10=CC=C(S%10)C(SC(C%11=CC=C(C%12=CC%13=C(S%12)C(C%14=CC(F)=C(CC(CCCC)CC)S%14)=C%15C(SC(C%16=CC=C(S%16)C(SC(C%17=CC=CS%17)=C%18C%19=O)=C%18C(C%20=C(CC(CCCC)CC)SC(CC(CCCC)CC)=C%20%19)=O)=C%15)=C%13C%21=CC(F)=C(CC(CCCC)CC)S%21)S%11)=C%22C%23=O)=C%22C(C%24=C(CC(CCCC)CC)SC(CC(CCCC)CC)=C%24%23)=O)=C9)=C7C%25=CC(F)=C(CC(CCCC)CC)S%25)S5)=C%26C%27=O)=C%26C(C%28=C(CC(CCCC)CC)SC(CC(CCCC)CC)=C%28%27)=O)=C3)=C(C%29=CC(F)=C(CC(CCCC)CC)S%29)C%30=C2SC=C%30)=C1,CCc1sc(-c2c3cc(-c4ccc(-c5sc(-c6ccc(-c7cc8c(-c9cc(F)c(CC)s9)c9sc(-c%10ccc(-c%11sc(-c%12ccc(-c%13cc%14c(-c%15cc(F)c(CC)s%15)c%15sc(-c%16ccc(-c%17sc(-c%18cccs%18)c%18c%17C(=O)c%17c(CC)sc(CC)c%17C%18=O)s%16)cc%15c(-c%15cc(F)c(CC)s%15)c%14s%13)s%12)c%12c%11C(=O)c%11c(CC)sc(CC)c%11C%12=O)s%10)cc9c(-c9cc(F)c(CC)s9)c8s7)s6)c6c5C(=O)c5c(CC)sc(CC)c5C6=O)s4)sc3c(-c3cc(F)c(CC)s3)c3ccsc23)cc1F,CCCCC(CC1=C(F)C=C(C2=C3C=C(SC3=C(C4=C2SC=C4)C5=CC(F)=C(S5)CC(CCCC)CC)C6=CC=C(S6)C7=C(C(C8=C(SC(CC(CCCC)CC)=C8C9=O)CC(CCCC)CC)=O)C9=C(C%10=CC=CS%10)S7)S1)CC
619,DTP-out-F,DTP-out-F,12,PBDB-TF,"PBDB-TF, PM6, PBDB-T-2F, PBDB-T2F, PBDBT-F",10.1021/acsami.1c06299,0.86,10.16,45.4,3.97,3.71,0.24,sm,unfused,3,polymer,N#CC(C#N)=C1C(=CC=2SC3=C(OC(C4=CC=C(C=C4)CCCCCC)(C5=CC=C(C=C5)CCCCCC)C=6C=C(SC36)C=7C=C(F)C(=CC7F)C=8SC=9C=%10SC(=CC%10OC(C%11=CC=C(C=C%11)CCCCCC)(C%12=CC=C(C=C%12)CCCCCC)C9C8)C=C%13C(=O)C%14=CC(F)=C(F)C=C%14C%13=C(C#N)C#N)C2)C(=O)C%15=CC(F)=C(F)C=C%151,CCc1ccc(C2(c3ccc(CC)cc3)Oc3cc(/C=C4\C(=O)c5cc(F)c(F)cc5C4=C(C#N)C#N)sc3-c3sc(-c4cc(F)c(-c5cc6c(s5)-c5sc(/C=C7\C(=O)c8cc(F)c(F)cc8C7=C(C#N)C#N)cc5OC6(c5ccc(CC)cc5)c5ccc(CC)cc5)cc4F)cc32)cc1,FC1=C(CC(CCCC)CC)SC(C2=C3C(SC(C4=CC=C(S4)C(SC(C5=CC=C(C6=CC7=C(S6)C(C8=CC(F)=C(CC(CCCC)CC)S8)=C9C(SC(C%10=CC=C(S%10)C(SC(C%11=CC=C(C%12=CC%13=C(S%12)C(C%14=CC(F)=C(CC(CCCC)CC)S%14)=C%15C(SC(C%16=CC=C(S%16)C(SC(C%17=CC=CS%17)=C%18C%19=O)=C%18C(C%20=C(CC(CCCC)CC)SC(CC(CCCC)CC)=C%20%19)=O)=C%15)=C%13C%21=CC(F)=C(CC(CCCC)CC)S%21)S%11)=C%22C%23=O)=C%22C(C%24=C(CC(CCCC)CC)SC(CC(CCCC)CC)=C%24%23)=O)=C9)=C7C%25=CC(F)=C(CC(CCCC)CC)S%25)S5)=C%26C%27=O)=C%26C(C%28=C(CC(CCCC)CC)SC(CC(CCCC)CC)=C%28%27)=O)=C3)=C(C%29=CC(F)=C(CC(CCCC)CC)S%29)C%30=C2SC=C%30)=C1,CCc1sc(-c2c3cc(-c4ccc(-c5sc(-c6ccc(-c7cc8c(-c9cc(F)c(CC)s9)c9sc(-c%10ccc(-c%11sc(-c%12ccc(-c%13cc%14c(-c%15cc(F)c(CC)s%15)c%15sc(-c%16ccc(-c%17sc(-c%18cccs%18)c%18c%17C(=O)c%17c(CC)sc(CC)c%17C%18=O)s%16)cc%15c(-c%15cc(F)c(CC)s%15)c%14s%13)s%12)c%12c%11C(=O)c%11c(CC)sc(CC)c%11C%12=O)s%10)cc9c(-c9cc(F)c(CC)s9)c8s7)s6)c6c5C(=O)c5c(CC)sc(CC)c5C6=O)s4)sc3c(-c3cc(F)c(CC)s3)c3ccsc23)cc1F,CCCCC(CC1=C(F)C=C(C2=C3C=C(SC3=C(C4=C2SC=C4)C5=CC(F)=C(S5)CC(CCCC)CC)C6=CC=C(S6)C7=C(C(C8=C(SC(CC(CCCC)CC)=C8C9=O)CC(CCCC)CC)=O)C9=C(C%10=CC=CS%10)S7)S1)CC
620,DTP-in-F,DTP-in-F,12,PBDB-TF,"PBDB-TF, PM6, PBDB-T-2F, PBDB-T2F, PBDBT-F",10.1021/acsami.1c06299,0.91,18.54,63.2,10.66,10.42,0.2,sm,unfused,3,polymer,N#CC(C#N)=C1C(=CC=2SC=3C=4SC(=CC4OC(C5=CC=C(C=C5)CCCCCC)(C6=CC=C(C=C6)CCCCCC)C3C2)C=7C=C(F)C(=CC7F)C=8SC9=C(OC(C%10=CC=C(C=C%10)CCCCCC)(C%11=CC=C(C=C%11)CCCCCC)C=%12C=C(SC9%12)C=C%13C(=O)C%14=CC(F)=C(F)C=C%14C%13=C(C#N)C#N)C8)C(=O)C%15=CC(F)=C(F)C=C%151,CCc1ccc(C2(c3ccc(CC)cc3)Oc3cc(-c4cc(F)c(-c5cc6c(s5)-c5sc(/C=C7\C(=O)c8cc(F)c(F)cc8C7=C(C#N)C#N)cc5C(c5ccc(CC)cc5)(c5ccc(CC)cc5)O6)cc4F)sc3-c3sc(/C=C4\C(=O)c5cc(F)c(F)cc5C4=C(C#N)C#N)cc32)cc1,FC1=C(CC(CCCC)CC)SC(C2=C3C(SC(C4=CC=C(S4)C(SC(C5=CC=C(C6=CC7=C(S6)C(C8=CC(F)=C(CC(CCCC)CC)S8)=C9C(SC(C%10=CC=C(S%10)C(SC(C%11=CC=C(C%12=CC%13=C(S%12)C(C%14=CC(F)=C(CC(CCCC)CC)S%14)=C%15C(SC(C%16=CC=C(S%16)C(SC(C%17=CC=CS%17)=C%18C%19=O)=C%18C(C%20=C(CC(CCCC)CC)SC(CC(CCCC)CC)=C%20%19)=O)=C%15)=C%13C%21=CC(F)=C(CC(CCCC)CC)S%21)S%11)=C%22C%23=O)=C%22C(C%24=C(CC(CCCC)CC)SC(CC(CCCC)CC)=C%24%23)=O)=C9)=C7C%25=CC(F)=C(CC(CCCC)CC)S%25)S5)=C%26C%27=O)=C%26C(C%28=C(CC(CCCC)CC)SC(CC(CCCC)CC)=C%28%27)=O)=C3)=C(C%29=CC(F)=C(CC(CCCC)CC)S%29)C%30=C2SC=C%30)=C1,CCc1sc(-c2c3cc(-c4ccc(-c5sc(-c6ccc(-c7cc8c(-c9cc(F)c(CC)s9)c9sc(-c%10ccc(-c%11sc(-c%12ccc(-c%13cc%14c(-c%15cc(F)c(CC)s%15)c%15sc(-c%16ccc(-c%17sc(-c%18cccs%18)c%18c%17C(=O)c%17c(CC)sc(CC)c%17C%18=O)s%16)cc%15c(-c%15cc(F)c(CC)s%15)c%14s%13)s%12)c%12c%11C(=O)c%11c(CC)sc(CC)c%11C%12=O)s%10)cc9c(-c9cc(F)c(CC)s9)c8s7)s6)c6c5C(=O)c5c(CC)sc(CC)c5C6=O)s4)sc3c(-c3cc(F)c(CC)s3)c3ccsc23)cc1F,CCCCC(CC1=C(F)C=C(C2=C3C=C(SC3=C(C4=C2SC=C4)C5=CC(F)=C(S5)CC(CCCC)CC)C6=CC=C(S6)C7=C(C(C8=C(SC(CC(CCCC)CC)=C8C9=O)CC(CCCC)CC)=O)C9=C(C%10=CC=CS%10)S7)S1)CC
621,DTSiC-IC,DTSiC-IC,16,PBDB-T-2Cl,"PBDB-T-2Cl, PBDB-TCl, PM7, Cl-PBDB-T, PM6",10.1021/acsami.1c06360,1.1,11.62,61.95,7.92,7.17,0.16,sm,fused,7,polymer,O=C1C2=C(C=CC=C2)C(/C1=C/C3=CC4=C(C5=CC(N(C6=C7C=C8C(C9=C(C=C(/C=C%10/C(C%11=C(C=CC=C%11)C%10=O)=C(C#N)\C#N)S9)[Si]8(CCCCCCCC)CCCCCCCC)=C6)C(CCCCCCCC)CCCCCCCC)=C7C=C5[Si]4(CCCCCCCC)CCCCCCCC)S3)=C(C#N)/C#N,CCn1c2cc3c(cc2c2cc4c(cc21)-c1sc(/C=C2\C(=O)c5ccccc5C2=C(C#N)C#N)cc1[Si]4(CC)CC)[Si](CC)(CC)c1cc(/C=C2\C(=O)c4ccccc4C2=C(C#N)C#N)sc1-3,ClC1=C(CC(CCCC)CC)SC(C2=C3C(SC(C4=CC=C(S4)C(SC(C5=CC=C(C6=CC7=C(S6)C(C8=CC(Cl)=C(CC(CCCC)CC)S8)=C9C(SC(C%10=CC=C(S%10)C(SC(C%11=CC=C(C%12=CC%13=C(S%12)C(C%14=CC(Cl)=C(CC(CCCC)CC)S%14)=C%15C(SC(C%16=CC=C(S%16)C(SC(C%17=CC=CS%17)=C%18C%19=O)=C%18C(C%20=C(CC(CCCC)CC)SC(CC(CCCC)CC)=C%20%19)=O)=C%15)=C%13C%21=CC(Cl)=C(CC(CCCC)CC)S%21)S%11)=C%22C%23=O)=C%22C(C%24=C(CC(CCCC)CC)SC(CC(CCCC)CC)=C%24%23)=O)=C9)=C7C%25=CC(Cl)=C(CC(CCCC)CC)S%25)S5)=C%26C%27=O)=C%26C(C%28=C(CC(CCCC)CC)SC(CC(CCCC)CC)=C%28%27)=O)=C3)=C(C%29=CC(Cl)=C(CC(CCCC)CC)S%29)C%30=C2SC=C%30)=C1,CCc1sc(-c2c3cc(-c4ccc(-c5sc(-c6ccc(-c7cc8c(-c9cc(Cl)c(CC)s9)c9sc(-c%10ccc(-c%11sc(-c%12ccc(-c%13cc%14c(-c%15cc(Cl)c(CC)s%15)c%15sc(-c%16ccc(-c%17sc(-c%18cccs%18)c%18c%17C(=O)c%17c(CC)sc(CC)c%17C%18=O)s%16)cc%15c(-c%15cc(Cl)c(CC)s%15)c%14s%13)s%12)c%12c%11C(=O)c%11c(CC)sc(CC)c%11C%12=O)s%10)cc9c(-c9cc(Cl)c(CC)s9)c8s7)s6)c6c5C(=O)c5c(CC)sc(CC)c5C6=O)s4)sc3c(-c3cc(Cl)c(CC)s3)c3ccsc23)cc1Cl,ClC(C=C1C2=C3C=CSC3=C(C4=CC(Cl)=C(S4)CC(CCCC)CC)C5=C2SC(C6=CC=C(S6)C7=C(C(C8=C(SC(CC(CCCC)CC)=C8C9=O)CC(CCCC)CC)=O)C9=C(C%10=CC=CS%10)S7)=C5)=C(S1)CC(CCCC)CC
622,DTSiC-TC,DTSiC-TC,16,PBDB-T-2Cl,"PBDB-T-2Cl, PBDB-TCl, PM7, Cl-PBDB-T, PM6",10.1021/acsami.1c06360,1.06,14.6,70.32,10.88,9.23,0.16,sm,fused,7,polymer,O=C1C2=CSC=C2C(/C1=C/C3=CC4=C(C5=CC(N(C6=C7C=C8C(C9=C(C=C(/C=C%10/C(C%11=CSC=C%11C%10=O)=C(C#N)\C#N)S9)[Si]8(CCCCCCCC)CCCCCCCC)=C6)C(CCCCCCCC)CCCCCCCC)=C7C=C5[Si]4(CCCCCCCC)CCCCCCCC)S3)=C(C#N)/C#N,CCn1c2cc3c(cc2c2cc4c(cc21)-c1sc(/C=C2\C(=O)c5cscc5C2=C(C#N)C#N)cc1[Si]4(CC)CC)[Si](CC)(CC)c1cc(/C=C2\C(=O)c4cscc4C2=C(C#N)C#N)sc1-3,ClC1=C(CC(CCCC)CC)SC(C2=C3C(SC(C4=CC=C(S4)C(SC(C5=CC=C(C6=CC7=C(S6)C(C8=CC(Cl)=C(CC(CCCC)CC)S8)=C9C(SC(C%10=CC=C(S%10)C(SC(C%11=CC=C(C%12=CC%13=C(S%12)C(C%14=CC(Cl)=C(CC(CCCC)CC)S%14)=C%15C(SC(C%16=CC=C(S%16)C(SC(C%17=CC=CS%17)=C%18C%19=O)=C%18C(C%20=C(CC(CCCC)CC)SC(CC(CCCC)CC)=C%20%19)=O)=C%15)=C%13C%21=CC(Cl)=C(CC(CCCC)CC)S%21)S%11)=C%22C%23=O)=C%22C(C%24=C(CC(CCCC)CC)SC(CC(CCCC)CC)=C%24%23)=O)=C9)=C7C%25=CC(Cl)=C(CC(CCCC)CC)S%25)S5)=C%26C%27=O)=C%26C(C%28=C(CC(CCCC)CC)SC(CC(CCCC)CC)=C%28%27)=O)=C3)=C(C%29=CC(Cl)=C(CC(CCCC)CC)S%29)C%30=C2SC=C%30)=C1,CCc1sc(-c2c3cc(-c4ccc(-c5sc(-c6ccc(-c7cc8c(-c9cc(Cl)c(CC)s9)c9sc(-c%10ccc(-c%11sc(-c%12ccc(-c%13cc%14c(-c%15cc(Cl)c(CC)s%15)c%15sc(-c%16ccc(-c%17sc(-c%18cccs%18)c%18c%17C(=O)c%17c(CC)sc(CC)c%17C%18=O)s%16)cc%15c(-c%15cc(Cl)c(CC)s%15)c%14s%13)s%12)c%12c%11C(=O)c%11c(CC)sc(CC)c%11C%12=O)s%10)cc9c(-c9cc(Cl)c(CC)s9)c8s7)s6)c6c5C(=O)c5c(CC)sc(CC)c5C6=O)s4)sc3c(-c3cc(Cl)c(CC)s3)c3ccsc23)cc1Cl,ClC(C=C1C2=C3C=CSC3=C(C4=CC(Cl)=C(S4)CC(CCCC)CC)C5=C2SC(C6=CC=C(S6)C7=C(C(C8=C(SC(CC(CCCC)CC)=C8C9=O)CC(CCCC)CC)=O)C9=C(C%10=CC=CS%10)S7)=C5)=C(S1)CC(CCCC)CC
623,BTA-C6,BTA-C6,12,PM6,"PBDB-TF, PM6, PBDB-T-2F, PBDB-T2F, PBDBT-F",10.1021/acsami.1c07254,0.851,25.2,75.68,16.23,15.9,0.34,sm,y,8,polymer,N#C/C(C#N)=C1C(C(C2=CC(F)=C(C=C2\1)F)=O)=CC3=C(CCCCCC)C(SC4=C5N(CC(CCCC)CC)C6=C4C7=NN(CCCCCC)N=C7C8=C6N(CC(CCCC)CC)C9=C8SC%10=C9SC(C=C%11C(C%12=CC(F)=C(C=C%12/C%11=C(C#N)/C#N)F)=O)=C%10CCCCCC)=C5S3,CCC1=C(SC2=C1SC3=C2N(CC)C4=C3C5=NN(N=C5C6=C4N(CC)C7=C6SC8=C7SC(/C=C9C(C%10=C(C\9=C(C#N)/C#N)C=C(F)C(F)=C%10)=O)=C8CC)CC)/C=C%11C(C%12=CC(F)=C(C=C%12C\%11=C(C#N)/C#N)F)=O,FC1=C(CC(CCCC)CC)SC(C2=C3C(SC(C4=CC=C(S4)C(SC(C5=CC=C(C6=CC7=C(S6)C(C8=CC(F)=C(CC(CCCC)CC)S8)=C9C(SC(C%10=CC=C(S%10)C(SC(C%11=CC=C(C%12=CC%13=C(S%12)C(C%14=CC(F)=C(CC(CCCC)CC)S%14)=C%15C(SC(C%16=CC=C(S%16)C(SC(C%17=CC=CS%17)=C%18C%19=O)=C%18C(C%20=C(CC(CCCC)CC)SC(CC(CCCC)CC)=C%20%19)=O)=C%15)=C%13C%21=CC(F)=C(CC(CCCC)CC)S%21)S%11)=C%22C%23=O)=C%22C(C%24=C(CC(CCCC)CC)SC(CC(CCCC)CC)=C%24%23)=O)=C9)=C7C%25=CC(F)=C(CC(CCCC)CC)S%25)S5)=C%26C%27=O)=C%26C(C%28=C(CC(CCCC)CC)SC(CC(CCCC)CC)=C%28%27)=O)=C3)=C(C%29=CC(F)=C(CC(CCCC)CC)S%29)C%30=C2SC=C%30)=C1,CCc1sc(-c2c3cc(-c4ccc(-c5sc(-c6ccc(-c7cc8c(-c9cc(F)c(CC)s9)c9sc(-c%10ccc(-c%11sc(-c%12ccc(-c%13cc%14c(-c%15cc(F)c(CC)s%15)c%15sc(-c%16ccc(-c%17sc(-c%18cccs%18)c%18c%17C(=O)c%17c(CC)sc(CC)c%17C%18=O)s%16)cc%15c(-c%15cc(F)c(CC)s%15)c%14s%13)s%12)c%12c%11C(=O)c%11c(CC)sc(CC)c%11C%12=O)s%10)cc9c(-c9cc(F)c(CC)s9)c8s7)s6)c6c5C(=O)c5c(CC)sc(CC)c5C6=O)s4)sc3c(-c3cc(F)c(CC)s3)c3ccsc23)cc1F,CCCCC(CC1=C(F)C=C(C2=C3C=C(SC3=C(C4=C2SC=C4)C5=CC(F)=C(S5)CC(CCCC)CC)C6=CC=C(S6)C7=C(C(C8=C(SC(CC(CCCC)CC)=C8C9=O)CC(CCCC)CC)=O)C9=C(C%10=CC=CS%10)S7)S1)CC
624,BTA-C1,BTA-C1,12,PM6,"PBDB-TF, PM6, PBDB-T-2F, PBDB-T2F, PBDBT-F",10.1021/acsami.1c07254,0.844,24.75,77.62,16.21,15.98,0.26,sm,y,8,polymer,N#C/C(C#N)=C1C(C(C2=CC(F)=C(C=C2\1)F)=O)=CC3=C(CCCCCC)C(SC4=C5N(CC(CCCC)CC)C6=C4C7=NN(C)N=C7C8=C6N(CC(CCCC)CC)C9=C8SC%10=C9SC(C=C%11C(C%12=CC(F)=C(C=C%12/C%11=C(C#N)/C#N)F)=O)=C%10CCCCCC)=C5S3,CCC1=C(SC2=C1SC3=C2N(CC)C4=C3C5=NN(N=C5C6=C4N(CC)C7=C6SC8=C7SC(/C=C9C(C%10=C(C\9=C(C#N)/C#N)C=C(F)C(F)=C%10)=O)=C8CC)CC)/C=C%11C(C%12=CC(F)=C(C=C%12C\%11=C(C#N)/C#N)F)=O,FC1=C(CC(CCCC)CC)SC(C2=C3C(SC(C4=CC=C(S4)C(SC(C5=CC=C(C6=CC7=C(S6)C(C8=CC(F)=C(CC(CCCC)CC)S8)=C9C(SC(C%10=CC=C(S%10)C(SC(C%11=CC=C(C%12=CC%13=C(S%12)C(C%14=CC(F)=C(CC(CCCC)CC)S%14)=C%15C(SC(C%16=CC=C(S%16)C(SC(C%17=CC=CS%17)=C%18C%19=O)=C%18C(C%20=C(CC(CCCC)CC)SC(CC(CCCC)CC)=C%20%19)=O)=C%15)=C%13C%21=CC(F)=C(CC(CCCC)CC)S%21)S%11)=C%22C%23=O)=C%22C(C%24=C(CC(CCCC)CC)SC(CC(CCCC)CC)=C%24%23)=O)=C9)=C7C%25=CC(F)=C(CC(CCCC)CC)S%25)S5)=C%26C%27=O)=C%26C(C%28=C(CC(CCCC)CC)SC(CC(CCCC)CC)=C%28%27)=O)=C3)=C(C%29=CC(F)=C(CC(CCCC)CC)S%29)C%30=C2SC=C%30)=C1,CCc1sc(-c2c3cc(-c4ccc(-c5sc(-c6ccc(-c7cc8c(-c9cc(F)c(CC)s9)c9sc(-c%10ccc(-c%11sc(-c%12ccc(-c%13cc%14c(-c%15cc(F)c(CC)s%15)c%15sc(-c%16ccc(-c%17sc(-c%18cccs%18)c%18c%17C(=O)c%17c(CC)sc(CC)c%17C%18=O)s%16)cc%15c(-c%15cc(F)c(CC)s%15)c%14s%13)s%12)c%12c%11C(=O)c%11c(CC)sc(CC)c%11C%12=O)s%10)cc9c(-c9cc(F)c(CC)s9)c8s7)s6)c6c5C(=O)c5c(CC)sc(CC)c5C6=O)s4)sc3c(-c3cc(F)c(CC)s3)c3ccsc23)cc1F,CCCCC(CC1=C(F)C=C(C2=C3C=C(SC3=C(C4=C2SC=C4)C5=CC(F)=C(S5)CC(CCCC)CC)C6=CC=C(S6)C7=C(C(C8=C(SC(CC(CCCC)CC)=C8C9=O)CC(CCCC)CC)=O)C9=C(C%10=CC=CS%10)S7)S1)CC
