Repository: brigreens/Meta-analysis_OSCs

This repository contains the data files and analysis notebooks to support the paper "Meta-Analysis of Molecular Design Strategies for Non-Fullerene Acceptor Based Organic Solar Cell Materials" (DOI: 10.26434/chemrxiv-2024-w29b1)

File: OSC_dataset_metaanalysis.csv (part 59 of 76)
NFA_ID,reported_acceptor,NFA_other_names,don_ID,reported_donor,don_other_names,DOI,Voc,Jsc,FF,PCE_max,PCE_avg,PCE_std,acceptor_type,acceptor_class,fused_rings_in_core,donor_type,acc_SMILES_sidechains,acc_SMILES_shortened_sidechains,don_SMILES_sidechains,don_SMILES_shortened_sidechains,don_mon_SMILES
625,BTA-C8,"BTA-C8, Y18",12,PM6,"PBDB-TF, PM6, PBDB-T-2F, PBDB-T2F, PBDBT-F",10.1021/acsami.1c07254,0.837,26.18,75.67,16.59,16.35,0.21,sm,y,8,polymer,N#CC(C#N)=C1C(=CC=2SC3=C(SC=4C=5C6=NN(N=C6C=7C=8SC9=C(SC(C=C%10C(=O)C%11=CC(F)=C(F)C=C%11C%10=C(C#N)C#N)=C9CCCCCC)C8N(C7C5N(C34)CC(CC)CCCC)CC(CC)CCCC)CC(CC)CCCC)C2CCCCCC)C(=O)C%12=CC(F)=C(F)C=C%121,CCC1=C(SC2=C1SC3=C2N(CC)C4=C3C5=NN(N=C5C6=C4N(CC)C7=C6SC8=C7SC(/C=C9C(C%10=C(C\9=C(C#N)/C#N)C=C(F)C(F)=C%10)=O)=C8CC)CC)/C=C%11C(C%12=CC(F)=C(C=C%12C\%11=C(C#N)/C#N)F)=O,FC1=C(CC(CCCC)CC)SC(C2=C3C(SC(C4=CC=C(S4)C(SC(C5=CC=C(C6=CC7=C(S6)C(C8=CC(F)=C(CC(CCCC)CC)S8)=C9C(SC(C%10=CC=C(S%10)C(SC(C%11=CC=C(C%12=CC%13=C(S%12)C(C%14=CC(F)=C(CC(CCCC)CC)S%14)=C%15C(SC(C%16=CC=C(S%16)C(SC(C%17=CC=CS%17)=C%18C%19=O)=C%18C(C%20=C(CC(CCCC)CC)SC(CC(CCCC)CC)=C%20%19)=O)=C%15)=C%13C%21=CC(F)=C(CC(CCCC)CC)S%21)S%11)=C%22C%23=O)=C%22C(C%24=C(CC(CCCC)CC)SC(CC(CCCC)CC)=C%24%23)=O)=C9)=C7C%25=CC(F)=C(CC(CCCC)CC)S%25)S5)=C%26C%27=O)=C%26C(C%28=C(CC(CCCC)CC)SC(CC(CCCC)CC)=C%28%27)=O)=C3)=C(C%29=CC(F)=C(CC(CCCC)CC)S%29)C%30=C2SC=C%30)=C1,CCc1sc(-c2c3cc(-c4ccc(-c5sc(-c6ccc(-c7cc8c(-c9cc(F)c(CC)s9)c9sc(-c%10ccc(-c%11sc(-c%12ccc(-c%13cc%14c(-c%15cc(F)c(CC)s%15)c%15sc(-c%16ccc(-c%17sc(-c%18cccs%18)c%18c%17C(=O)c%17c(CC)sc(CC)c%17C%18=O)s%16)cc%15c(-c%15cc(F)c(CC)s%15)c%14s%13)s%12)c%12c%11C(=O)c%11c(CC)sc(CC)c%11C%12=O)s%10)cc9c(-c9cc(F)c(CC)s9)c8s7)s6)c6c5C(=O)c5c(CC)sc(CC)c5C6=O)s4)sc3c(-c3cc(F)c(CC)s3)c3ccsc23)cc1F,CCCCC(CC1=C(F)C=C(C2=C3C=C(SC3=C(C4=C2SC=C4)C5=CC(F)=C(S5)CC(CCCC)CC)C6=CC=C(S6)C7=C(C(C8=C(SC(CC(CCCC)CC)=C8C9=O)CC(CCCC)CC)=O)C9=C(C%10=CC=CS%10)S7)S1)CC
625,Y18,"BTA-C8, Y18",12,PM6,"PBDB-TF, PM6, PBDB-T-2F, PBDB-T2F, PBDBT-F",10.1039/D0EE00862A,0.84,25.71,76.5,16.52,16.27,0.3,sm,y,8,polymer,N#CC(C#N)=C1C(=CC=2SC3=C(SC=4C=5C6=NN(N=C6C=7C=8SC9=C(SC(C=C%10C(=O)C%11=CC(F)=C(F)C=C%11C%10=C(C#N)C#N)=C9CCCCCC)C8N(C7C5N(C34)CC(CC)CCCC)CC(CC)CCCC)CC(CC)CCCC)C2CCCCCC)C(=O)C%12=CC(F)=C(F)C=C%121,CCC1=C(SC2=C1SC3=C2N(CC)C4=C3C5=NN(N=C5C6=C4N(CC)C7=C6SC8=C7SC(/C=C9C(C%10=C(C\9=C(C#N)/C#N)C=C(F)C(F)=C%10)=O)=C8CC)CC)/C=C%11C(C%12=CC(F)=C(C=C%12C\%11=C(C#N)/C#N)F)=O,FC1=C(CC(CCCC)CC)SC(C2=C3C(SC(C4=CC=C(S4)C(SC(C5=CC=C(C6=CC7=C(S6)C(C8=CC(F)=C(CC(CCCC)CC)S8)=C9C(SC(C%10=CC=C(S%10)C(SC(C%11=CC=C(C%12=CC%13=C(S%12)C(C%14=CC(F)=C(CC(CCCC)CC)S%14)=C%15C(SC(C%16=CC=C(S%16)C(SC(C%17=CC=CS%17)=C%18C%19=O)=C%18C(C%20=C(CC(CCCC)CC)SC(CC(CCCC)CC)=C%20%19)=O)=C%15)=C%13C%21=CC(F)=C(CC(CCCC)CC)S%21)S%11)=C%22C%23=O)=C%22C(C%24=C(CC(CCCC)CC)SC(CC(CCCC)CC)=C%24%23)=O)=C9)=C7C%25=CC(F)=C(CC(CCCC)CC)S%25)S5)=C%26C%27=O)=C%26C(C%28=C(CC(CCCC)CC)SC(CC(CCCC)CC)=C%28%27)=O)=C3)=C(C%29=CC(F)=C(CC(CCCC)CC)S%29)C%30=C2SC=C%30)=C1,CCc1sc(-c2c3cc(-c4ccc(-c5sc(-c6ccc(-c7cc8c(-c9cc(F)c(CC)s9)c9sc(-c%10ccc(-c%11sc(-c%12ccc(-c%13cc%14c(-c%15cc(F)c(CC)s%15)c%15sc(-c%16ccc(-c%17sc(-c%18cccs%18)c%18c%17C(=O)c%17c(CC)sc(CC)c%17C%18=O)s%16)cc%15c(-c%15cc(F)c(CC)s%15)c%14s%13)s%12)c%12c%11C(=O)c%11c(CC)sc(CC)c%11C%12=O)s%10)cc9c(-c9cc(F)c(CC)s9)c8s7)s6)c6c5C(=O)c5c(CC)sc(CC)c5C6=O)s4)sc3c(-c3cc(F)c(CC)s3)c3ccsc23)cc1F,CCCCC(CC1=C(F)C=C(C2=C3C=C(SC3=C(C4=C2SC=C4)C5=CC(F)=C(S5)CC(CCCC)CC)C6=CC=C(S6)C7=C(C(C8=C(SC(CC(CCCC)CC)=C8C9=O)CC(CCCC)CC)=O)C9=C(C%10=CC=CS%10)S7)S1)CC
625,Y18,"BTA-C8, Y18",12,PBDB-TF,"PBDB-TF, PM6, PBDB-T-2F, PBDB-T2F, PBDBT-F",10.1039/D0TA01260B,0.84,24.91,76.4,16.02,16.02,,sm,y,8,polymer,N#CC(C#N)=C1C(=CC=2SC3=C(SC=4C=5C6=NN(N=C6C=7C=8SC9=C(SC(C=C%10C(=O)C%11=CC(F)=C(F)C=C%11C%10=C(C#N)C#N)=C9CCCCCC)C8N(C7C5N(C34)CC(CC)CCCC)CC(CC)CCCC)CC(CC)CCCC)C2CCCCCC)C(=O)C%12=CC(F)=C(F)C=C%121,CCC1=C(SC2=C1SC3=C2N(CC)C4=C3C5=NN(N=C5C6=C4N(CC)C7=C6SC8=C7SC(/C=C9C(C%10=C(C\9=C(C#N)/C#N)C=C(F)C(F)=C%10)=O)=C8CC)CC)/C=C%11C(C%12=CC(F)=C(C=C%12C\%11=C(C#N)/C#N)F)=O,FC1=C(CC(CCCC)CC)SC(C2=C3C(SC(C4=CC=C(S4)C(SC(C5=CC=C(C6=CC7=C(S6)C(C8=CC(F)=C(CC(CCCC)CC)S8)=C9C(SC(C%10=CC=C(S%10)C(SC(C%11=CC=C(C%12=CC%13=C(S%12)C(C%14=CC(F)=C(CC(CCCC)CC)S%14)=C%15C(SC(C%16=CC=C(S%16)C(SC(C%17=CC=CS%17)=C%18C%19=O)=C%18C(C%20=C(CC(CCCC)CC)SC(CC(CCCC)CC)=C%20%19)=O)=C%15)=C%13C%21=CC(F)=C(CC(CCCC)CC)S%21)S%11)=C%22C%23=O)=C%22C(C%24=C(CC(CCCC)CC)SC(CC(CCCC)CC)=C%24%23)=O)=C9)=C7C%25=CC(F)=C(CC(CCCC)CC)S%25)S5)=C%26C%27=O)=C%26C(C%28=C(CC(CCCC)CC)SC(CC(CCCC)CC)=C%28%27)=O)=C3)=C(C%29=CC(F)=C(CC(CCCC)CC)S%29)C%30=C2SC=C%30)=C1,CCc1sc(-c2c3cc(-c4ccc(-c5sc(-c6ccc(-c7cc8c(-c9cc(F)c(CC)s9)c9sc(-c%10ccc(-c%11sc(-c%12ccc(-c%13cc%14c(-c%15cc(F)c(CC)s%15)c%15sc(-c%16ccc(-c%17sc(-c%18cccs%18)c%18c%17C(=O)c%17c(CC)sc(CC)c%17C%18=O)s%16)cc%15c(-c%15cc(F)c(CC)s%15)c%14s%13)s%12)c%12c%11C(=O)c%11c(CC)sc(CC)c%11C%12=O)s%10)cc9c(-c9cc(F)c(CC)s9)c8s7)s6)c6c5C(=O)c5c(CC)sc(CC)c5C6=O)s4)sc3c(-c3cc(F)c(CC)s3)c3ccsc23)cc1F,CCCCC(CC1=C(F)C=C(C2=C3C=C(SC3=C(C4=C2SC=C4)C5=CC(F)=C(S5)CC(CCCC)CC)C6=CC=C(S6)C7=C(C(C8=C(SC(CC(CCCC)CC)=C8C9=O)CC(CCCC)CC)=O)C9=C(C%10=CC=CS%10)S7)S1)CC
625,Y18-DMO,Y18-DMO,275,P_yadagiri,P_yadagiri,10.1021/acsami.2c02272,0.84,20.56,69,11.92,11.75,0.11,sm,y,8,polymer,O=C(C1=CC(F)=C(C=C1C/2=C(C#N)\C#N)F)C2=C/C(SC3=C4SC5=C3N(CC(CC)CCCC)C6=C5C7=NN(N=C7C8=C6N(CC(CC)CCCC)C9=C8SC%10=C9SC(/C=C%11C(C%12=C(C\%11=C(C#N)/C#N)C=C(F)C(F)=C%12)=O)=C%10CCCCCC)CC(CC)CCCC)=C4CCCCCC,CCC1=C(SC2=C1SC3=C2N(CC)C4=C3C5=NN(N=C5C6=C4N(CC)C7=C6SC8=C7SC(/C=C9C(C%10=C(C\9=C(C#N)/C#N)C=C(F)C(F)=C%10)=O)=C8CC)CC)/C=C%11C(C%12=CC(F)=C(C=C%12C\%11=C(C#N)/C#N)F)=O,CCC(CCCC)CC(S1)=CC=C1C2=C(C=CS3)C3=C(C4=CC=C(CC(CC)CCCC)S4)C5=C2SC(C6=CC7=C(C(SC(C8=CC9=C(C%10=CC=C(CC(CCCC)CC)S%10)C%11=C(C=C(C%12=CC%13=C(C(SC(C%14=CC%15=C(C%16=CC=C(CC(CCCC)CC)S%16)C%17=C(C=C(C%18=CC%19=C(C(SC=C%20)=C%20C%21=C%19N=C(C%22=CC=C(CCC(CCCCCCCC)CCCCCCCCCC)S%22)S%21)S%18)S%17)C(C%23=CC=C(CC(CC)CCCC)S%23)=C%15S%14)=C%24)=C%24C%25=C%13N=C(C%26=CC=C(CCC(CCCCCCCC)CCCCCCCCCC)S%26)S%25)S%12)S%11)C(C%27=CC=C(CC(CC)CCCC)S%27)=C9S8)=C%28)=C%28C%29=C7N=C(C%30=CC=C(CCC(CCCCCCCC)CCCCCCCCCC)S%30)S%29)S6)=C5,CCC(S1)=CC=C1C2=C3C(C=CS3)=C(C4=CC=C(CC)S4)C5=C2C=C(C6=CC7=C(C(SC(C8=CC9=C(C%10=CC=C(CC)S%10)C%11=C(C=C(C%12=CC%13=C(C(SC(C%14=CC%15=C(C%16=CC=C(CC)S%16)C%17=C(C=C(C%18=CC%19=C(C(SC=C%20)=C%20C%21=C%19N=C(C%22=CC=C(CC)S%22)S%21)S%18)S%17)C(C%23=CC=C(CC)S%23)=C%15S%14)=C%24)=C%24C%25=C%13N=C(C%26=CC=C(CC)S%26)S%25)S%12)S%11)C(C%27=CC=C(CC)S%27)=C9S8)=C%28)=C%28C%29=C7N=C(C%30=CC=C(CC)S%30)S%29)S6)S5,CCCCCCCCC(CCCCCCCCCC)CCc1sc(c2nc3c(cc(c(c4)sc5c4c(c6sc(CC(CCCC)CC)cc6)c(scc7)c7c5c8sc(CC(CCCC)CC)cc8)s9)c9c%10sccc%10c3s2)cc1
626,BTA-C5,BTA-C5,12,PM6,"PBDB-TF, PM6, PBDB-T-2F, PBDB-T2F, PBDBT-F",10.1021/acsami.1c07254,0.847,26.51,76.19,17.11,16.94,0.13,sm,y,8,polymer,N#C/C(C#N)=C1C(C(C2=CC(F)=C(C=C2\1)F)=O)=CC3=C(CCCCCC)C(SC4=C5N(CC(CCCC)CC)C6=C4C7=NN(CC(CC)C)N=C7C8=C6N(CC(CCCC)CC)C9=C8SC%10=C9SC(C=C%11C(C%12=CC(F)=C(C=C%12/C%11=C(C#N)/C#N)F)=O)=C%10CCCCCC)=C5S3,CCC1=C(SC2=C1SC3=C2N(CC)C4=C3C5=NN(N=C5C6=C4N(CC)C7=C6SC8=C7SC(/C=C9C(C%10=C(C\9=C(C#N)/C#N)C=C(F)C(F)=C%10)=O)=C8CC)CC)/C=C%11C(C%12=CC(F)=C(C=C%12C\%11=C(C#N)/C#N)F)=O,FC1=C(CC(CCCC)CC)SC(C2=C3C(SC(C4=CC=C(S4)C(SC(C5=CC=C(C6=CC7=C(S6)C(C8=CC(F)=C(CC(CCCC)CC)S8)=C9C(SC(C%10=CC=C(S%10)C(SC(C%11=CC=C(C%12=CC%13=C(S%12)C(C%14=CC(F)=C(CC(CCCC)CC)S%14)=C%15C(SC(C%16=CC=C(S%16)C(SC(C%17=CC=CS%17)=C%18C%19=O)=C%18C(C%20=C(CC(CCCC)CC)SC(CC(CCCC)CC)=C%20%19)=O)=C%15)=C%13C%21=CC(F)=C(CC(CCCC)CC)S%21)S%11)=C%22C%23=O)=C%22C(C%24=C(CC(CCCC)CC)SC(CC(CCCC)CC)=C%24%23)=O)=C9)=C7C%25=CC(F)=C(CC(CCCC)CC)S%25)S5)=C%26C%27=O)=C%26C(C%28=C(CC(CCCC)CC)SC(CC(CCCC)CC)=C%28%27)=O)=C3)=C(C%29=CC(F)=C(CC(CCCC)CC)S%29)C%30=C2SC=C%30)=C1,CCc1sc(-c2c3cc(-c4ccc(-c5sc(-c6ccc(-c7cc8c(-c9cc(F)c(CC)s9)c9sc(-c%10ccc(-c%11sc(-c%12ccc(-c%13cc%14c(-c%15cc(F)c(CC)s%15)c%15sc(-c%16ccc(-c%17sc(-c%18cccs%18)c%18c%17C(=O)c%17c(CC)sc(CC)c%17C%18=O)s%16)cc%15c(-c%15cc(F)c(CC)s%15)c%14s%13)s%12)c%12c%11C(=O)c%11c(CC)sc(CC)c%11C%12=O)s%10)cc9c(-c9cc(F)c(CC)s9)c8s7)s6)c6c5C(=O)c5c(CC)sc(CC)c5C6=O)s4)sc3c(-c3cc(F)c(CC)s3)c3ccsc23)cc1F,CCCCC(CC1=C(F)C=C(C2=C3C=C(SC3=C(C4=C2SC=C4)C5=CC(F)=C(S5)CC(CCCC)CC)C6=CC=C(S6)C7=C(C(C8=C(SC(CC(CCCC)CC)=C8C9=O)CC(CCCC)CC)=O)C9=C(C%10=CC=CS%10)S7)S1)CC
627,"BTP-(Br,Me)-2","BTP-(Br,Me)-2",12,PM6,"PBDB-TF, PM6, PBDB-T-2F, PBDB-T2F, PBDBT-F",10.1021/acsami.1c08060,0.95,18.79,61.79,11.08,10.72,0.35,sm,y,8,polymer,O=C1C2=C(Br)C(C)=CC=C2C(/C1=C/C3=C(C4=C(S3)C(N(CC(CCCC)CCCCCC)C5=C6C7=NSN=C7C8=C5N(CC(CCCC)CCCCCC)C9=C8SC%10=C9SC(/C=C%11/C(C%12=C(C(Br)=C(C)C=C%12)C%11=O)=C(C#N)/C#N)=C%10CCCCCCCCCCC)=C6S4)CCCCCCCCCCC)=C(C#N)/C#N,O=C1C2=C(Br)C(C)=CC=C2C(/C1=C/C3=C(C4=C(S3)C(N(CC)C5=C6C7=NSN=C7C8=C5N(CC)C9=C8SC%10=C9SC(/C=C%11/C(C%12=C(C(Br)=C(C)C=C%12)C%11=O)=C(C#N)/C#N)=C%10CC)=C6S4)CC)=C(C#N)/C#N,FC1=C(CC(CCCC)CC)SC(C2=C3C(SC(C4=CC=C(S4)C(SC(C5=CC=C(C6=CC7=C(S6)C(C8=CC(F)=C(CC(CCCC)CC)S8)=C9C(SC(C%10=CC=C(S%10)C(SC(C%11=CC=C(C%12=CC%13=C(S%12)C(C%14=CC(F)=C(CC(CCCC)CC)S%14)=C%15C(SC(C%16=CC=C(S%16)C(SC(C%17=CC=CS%17)=C%18C%19=O)=C%18C(C%20=C(CC(CCCC)CC)SC(CC(CCCC)CC)=C%20%19)=O)=C%15)=C%13C%21=CC(F)=C(CC(CCCC)CC)S%21)S%11)=C%22C%23=O)=C%22C(C%24=C(CC(CCCC)CC)SC(CC(CCCC)CC)=C%24%23)=O)=C9)=C7C%25=CC(F)=C(CC(CCCC)CC)S%25)S5)=C%26C%27=O)=C%26C(C%28=C(CC(CCCC)CC)SC(CC(CCCC)CC)=C%28%27)=O)=C3)=C(C%29=CC(F)=C(CC(CCCC)CC)S%29)C%30=C2SC=C%30)=C1,CCc1sc(-c2c3cc(-c4ccc(-c5sc(-c6ccc(-c7cc8c(-c9cc(F)c(CC)s9)c9sc(-c%10ccc(-c%11sc(-c%12ccc(-c%13cc%14c(-c%15cc(F)c(CC)s%15)c%15sc(-c%16ccc(-c%17sc(-c%18cccs%18)c%18c%17C(=O)c%17c(CC)sc(CC)c%17C%18=O)s%16)cc%15c(-c%15cc(F)c(CC)s%15)c%14s%13)s%12)c%12c%11C(=O)c%11c(CC)sc(CC)c%11C%12=O)s%10)cc9c(-c9cc(F)c(CC)s9)c8s7)s6)c6c5C(=O)c5c(CC)sc(CC)c5C6=O)s4)sc3c(-c3cc(F)c(CC)s3)c3ccsc23)cc1F,CCCCC(CC1=C(F)C=C(C2=C3C=C(SC3=C(C4=C2SC=C4)C5=CC(F)=C(S5)CC(CCCC)CC)C6=CC=C(S6)C7=C(C(C8=C(SC(CC(CCCC)CC)=C8C9=O)CC(CCCC)CC)=O)C9=C(C%10=CC=CS%10)S7)S1)CC
628,"BTP-(Br,Me)","BTP-(Br,Me)",12,PM6,"PBDB-TF, PM6, PBDB-T-2F, PBDB-T2F, PBDBT-F",10.1021/acsami.1c08060,0.94,20.31,62.53,11.92,11.49,0.4,sm,y,8,polymer,O=C1C2=CC(C)=C(Br)C=C2C(/C1=C/C3=C(C4=C(S3)C(N(CC(CCCC)CCCCCC)C5=C6C7=NSN=C7C8=C5N(CC(CCCC)CCCCCC)C9=C8SC%10=C9SC(/C=C%11/C(C%12=C(C=C(C)C(Br)=C%12)C%11=O)=C(C#N)/C#N)=C%10CCCCCCCCCCC)=C6S4)CCCCCCCCCCC)=C(C#N)/C#N,O=C1C2=CC(C)=C(C=C2C(/C1=C/C3=C(CC)C4=C(C5=C(S4)C(C6=NSN=C6C7=C8N(C9=C7SC%10=C9SC(/C=C%11/C(C%12=C(C%11=O)C=C(C(Br)=C%12)C)=C(C#N)/C#N)=C%10CC)CC)=C8N5CC)S3)=C(C#N)\C#N)Br,FC1=C(CC(CCCC)CC)SC(C2=C3C(SC(C4=CC=C(S4)C(SC(C5=CC=C(C6=CC7=C(S6)C(C8=CC(F)=C(CC(CCCC)CC)S8)=C9C(SC(C%10=CC=C(S%10)C(SC(C%11=CC=C(C%12=CC%13=C(S%12)C(C%14=CC(F)=C(CC(CCCC)CC)S%14)=C%15C(SC(C%16=CC=C(S%16)C(SC(C%17=CC=CS%17)=C%18C%19=O)=C%18C(C%20=C(CC(CCCC)CC)SC(CC(CCCC)CC)=C%20%19)=O)=C%15)=C%13C%21=CC(F)=C(CC(CCCC)CC)S%21)S%11)=C%22C%23=O)=C%22C(C%24=C(CC(CCCC)CC)SC(CC(CCCC)CC)=C%24%23)=O)=C9)=C7C%25=CC(F)=C(CC(CCCC)CC)S%25)S5)=C%26C%27=O)=C%26C(C%28=C(CC(CCCC)CC)SC(CC(CCCC)CC)=C%28%27)=O)=C3)=C(C%29=CC(F)=C(CC(CCCC)CC)S%29)C%30=C2SC=C%30)=C1,CCc1sc(-c2c3cc(-c4ccc(-c5sc(-c6ccc(-c7cc8c(-c9cc(F)c(CC)s9)c9sc(-c%10ccc(-c%11sc(-c%12ccc(-c%13cc%14c(-c%15cc(F)c(CC)s%15)c%15sc(-c%16ccc(-c%17sc(-c%18cccs%18)c%18c%17C(=O)c%17c(CC)sc(CC)c%17C%18=O)s%16)cc%15c(-c%15cc(F)c(CC)s%15)c%14s%13)s%12)c%12c%11C(=O)c%11c(CC)sc(CC)c%11C%12=O)s%10)cc9c(-c9cc(F)c(CC)s9)c8s7)s6)c6c5C(=O)c5c(CC)sc(CC)c5C6=O)s4)sc3c(-c3cc(F)c(CC)s3)c3ccsc23)cc1F,CCCCC(CC1=C(F)C=C(C2=C3C=C(SC3=C(C4=C2SC=C4)C5=CC(F)=C(S5)CC(CCCC)CC)C6=CC=C(S6)C7=C(C(C8=C(SC(CC(CCCC)CC)=C8C9=O)CC(CCCC)CC)=O)C9=C(C%10=CC=CS%10)S7)S1)CC
629,"BTP-(Br,Me)-1","BTP-(Br,Me)-1",12,PM6,"PBDB-TF, PM6, PBDB-T-2F, PBDB-T2F, PBDBT-F",10.1021/acsami.1c08060,0.92,21.38,68.25,13.43,13.15,0.27,sm,y,8,polymer,O=C1C2=C(C)C(Br)=CC=C2C(/C1=C/C3=C(C4=C(S3)C(N(CC(CCCC)CCCCCC)C5=C6C7=NSN=C7C8=C5N(CC(CCCC)CCCCCC)C9=C8SC%10=C9SC(/C=C%11/C(C%12=C(C(C)=C(Br)C=C%12)C%11=O)=C(C#N)/C#N)=C%10CCCCCCCCCCC)=C6S4)CCCCCCCCCCC)=C(C#N)/C#N,O=C1C2=C(C)C(Br)=CC=C2C(/C1=C/C3=C(C4=C(S3)C(N(CC)C5=C6C7=NSN=C7C8=C5N(CC)C9=C8SC%10=C9SC(/C=C%11/C(C%12=C(C(C)=C(Br)C=C%12)C%11=O)=C(C#N)/C#N)=C%10CC)=C6S4)CC)=C(C#N)/C#N,FC1=C(CC(CCCC)CC)SC(C2=C3C(SC(C4=CC=C(S4)C(SC(C5=CC=C(C6=CC7=C(S6)C(C8=CC(F)=C(CC(CCCC)CC)S8)=C9C(SC(C%10=CC=C(S%10)C(SC(C%11=CC=C(C%12=CC%13=C(S%12)C(C%14=CC(F)=C(CC(CCCC)CC)S%14)=C%15C(SC(C%16=CC=C(S%16)C(SC(C%17=CC=CS%17)=C%18C%19=O)=C%18C(C%20=C(CC(CCCC)CC)SC(CC(CCCC)CC)=C%20%19)=O)=C%15)=C%13C%21=CC(F)=C(CC(CCCC)CC)S%21)S%11)=C%22C%23=O)=C%22C(C%24=C(CC(CCCC)CC)SC(CC(CCCC)CC)=C%24%23)=O)=C9)=C7C%25=CC(F)=C(CC(CCCC)CC)S%25)S5)=C%26C%27=O)=C%26C(C%28=C(CC(CCCC)CC)SC(CC(CCCC)CC)=C%28%27)=O)=C3)=C(C%29=CC(F)=C(CC(CCCC)CC)S%29)C%30=C2SC=C%30)=C1,CCc1sc(-c2c3cc(-c4ccc(-c5sc(-c6ccc(-c7cc8c(-c9cc(F)c(CC)s9)c9sc(-c%10ccc(-c%11sc(-c%12ccc(-c%13cc%14c(-c%15cc(F)c(CC)s%15)c%15sc(-c%16ccc(-c%17sc(-c%18cccs%18)c%18c%17C(=O)c%17c(CC)sc(CC)c%17C%18=O)s%16)cc%15c(-c%15cc(F)c(CC)s%15)c%14s%13)s%12)c%12c%11C(=O)c%11c(CC)sc(CC)c%11C%12=O)s%10)cc9c(-c9cc(F)c(CC)s9)c8s7)s6)c6c5C(=O)c5c(CC)sc(CC)c5C6=O)s4)sc3c(-c3cc(F)c(CC)s3)c3ccsc23)cc1F,CCCCC(CC1=C(F)C=C(C2=C3C=C(SC3=C(C4=C2SC=C4)C5=CC(F)=C(S5)CC(CCCC)CC)C6=CC=C(S6)C7=C(C(C8=C(SC(CC(CCCC)CC)=C8C9=O)CC(CCCC)CC)=O)C9=C(C%10=CC=CS%10)S7)S1)CC
630,SCH3-2F,SCH3-2F,3,PBDB-T,PBDB-T,10.1021/acsami.1c09597,0.67,15.38,64.94,6.67,6.29,,sm,unfused,2,polymer,O=C1C2=CC(F)=C(F)C=C2C(/C1=C/C(S3)=C(CCCCCCCC)C=C3C4=C(N(C5=CC=C(SC)C=C5)C6=CC=C(SC)C=C6)C(SC(C7=CC(CCCCCCCC)=C(/C=C(C(C8=CC(F)=C(F)C=C89)=O)/C9=C(C#N)\C#N)S7)=C%10N(C%11=CC=C(SC)C=C%11)C%12=CC=C(SC)C=C%12)=C%10S4)=C(C#N)/C#N,CCc1cc(-c2sc3c(N(c4ccc(SC)cc4)c4ccc(SC)cc4)c(-c4cc(CC)c(/C=C5\C(=O)c6cc(F)c(F)cc6C5=C(C#N)C#N)s4)sc3c2N(c2ccc(SC)cc2)c2ccc(SC)cc2)sc1/C=C1\C(=O)c2cc(F)c(F)cc2C1=C(C#N)C#N,CCC(CCCC)CC1=CC=C(S1)C2=C3C(SC(C4=CC=C(S4)C(SC(C5=CC=C(C6=CC7=C(S6)C(C8=CC=C(CC(CCCC)CC)S8)=C9C(SC(C%10=CC=C(S%10)C(SC(C%11=CC=C(C%12=CC%13=C(S%12)C(C%14=CC=C(CC(CCCC)CC)S%14)=C%15C(SC(C%16=CC=C(S%16)C(SC(C%17=CC=CS%17)=C%18C%19=O)=C%18C(C%20=C(CC(CCCC)CC)SC(CC(CCCC)CC)=C%20%19)=O)=C%15)=C%13C%21=CC=C(CC(CCCC)CC)S%21)S%11)=C%22C%23=O)=C%22C(C%24=C(CC(CCCC)CC)SC(CC(CCCC)CC)=C%24%23)=O)=C9)=C7C%25=CC=C(CC(CCCC)CC)S%25)S5)=C%26C%27=O)=C%26C(C%28=C(CC(CCCC)CC)SC(CC(CCCC)CC)=C%28%27)=O)=C3)=C(C%29=CC=C(CC(CCCC)CC)S%29)C%30=C2SC=C%30,CCc1ccc(-c2c3cc(-c4ccc(-c5sc(-c6ccc(-c7cc8c(-c9ccc(CC)s9)c9sc(-c%10ccc(-c%11sc(-c%12ccc(-c%13cc%14c(-c%15ccc(CC)s%15)c%15sc(-c%16ccc(-c%17sc(-c%18cccs%18)c%18c%17C(=O)c%17c(CC)sc(CC)c%17C%18=O)s%16)cc%15c(-c%15ccc(CC)s%15)c%14s%13)s%12)c%12c%11C(=O)c%11c(CC)sc(CC)c%11C%12=O)s%10)cc9c(-c9ccc(CC)s9)c8s7)s6)c6c5C(=O)c5c(CC)sc(CC)c5C6=O)s4)sc3c(-c3ccc(CC)s3)c3ccsc23)s1,CCCCC(CC1=CC=C(S1)C2=C3C=C(SC3=C(C4=C2SC=C4)C5=CC=C(S5)CC(CCCC)CC)C6=CC=C(S6)C7=C(C(C8=C(SC(CC(CCCC)CC)=C8C9=O)CC(CCCC)CC)=O)C9=C(C%10=CC=CS%10)S7)CC
631,OCH3-2F,OCH3-2F,3,PBDB-T,PBDB-T,10.1021/acsami.1c09597,0.74,16.66,64.63,8.01,7.68,,sm,unfused,2,polymer,O=C1C2=CC(F)=C(F)C=C2C(/C1=C/C(S3)=C(CCCCCCCC)C=C3C4=C(N(C5=CC=C(OC)C=C5)C6=CC=C(OC)C=C6)C(SC(C7=CC(CCCCCCCC)=C(/C=C(C(C8=CC(F)=C(F)C=C89)=O)/C9=C(C#N)\C#N)S7)=C%10N(C%11=CC=C(OC)C=C%11)C%12=CC=C(OC)C=C%12)=C%10S4)=C(C#N)/C#N,CCc1cc(-c2sc3c(N(c4ccc(OC)cc4)c4ccc(OC)cc4)c(-c4cc(CC)c(/C=C5\C(=O)c6cc(F)c(F)cc6C5=C(C#N)C#N)s4)sc3c2N(c2ccc(OC)cc2)c2ccc(OC)cc2)sc1/C=C1\C(=O)c2cc(F)c(F)cc2C1=C(C#N)C#N,CCC(CCCC)CC1=CC=C(S1)C2=C3C(SC(C4=CC=C(S4)C(SC(C5=CC=C(C6=CC7=C(S6)C(C8=CC=C(CC(CCCC)CC)S8)=C9C(SC(C%10=CC=C(S%10)C(SC(C%11=CC=C(C%12=CC%13=C(S%12)C(C%14=CC=C(CC(CCCC)CC)S%14)=C%15C(SC(C%16=CC=C(S%16)C(SC(C%17=CC=CS%17)=C%18C%19=O)=C%18C(C%20=C(CC(CCCC)CC)SC(CC(CCCC)CC)=C%20%19)=O)=C%15)=C%13C%21=CC=C(CC(CCCC)CC)S%21)S%11)=C%22C%23=O)=C%22C(C%24=C(CC(CCCC)CC)SC(CC(CCCC)CC)=C%24%23)=O)=C9)=C7C%25=CC=C(CC(CCCC)CC)S%25)S5)=C%26C%27=O)=C%26C(C%28=C(CC(CCCC)CC)SC(CC(CCCC)CC)=C%28%27)=O)=C3)=C(C%29=CC=C(CC(CCCC)CC)S%29)C%30=C2SC=C%30,CCc1ccc(-c2c3cc(-c4ccc(-c5sc(-c6ccc(-c7cc8c(-c9ccc(CC)s9)c9sc(-c%10ccc(-c%11sc(-c%12ccc(-c%13cc%14c(-c%15ccc(CC)s%15)c%15sc(-c%16ccc(-c%17sc(-c%18cccs%18)c%18c%17C(=O)c%17c(CC)sc(CC)c%17C%18=O)s%16)cc%15c(-c%15ccc(CC)s%15)c%14s%13)s%12)c%12c%11C(=O)c%11c(CC)sc(CC)c%11C%12=O)s%10)cc9c(-c9ccc(CC)s9)c8s7)s6)c6c5C(=O)c5c(CC)sc(CC)c5C6=O)s4)sc3c(-c3ccc(CC)s3)c3ccsc23)s1,CCCCC(CC1=CC=C(S1)C2=C3C=C(SC3=C(C4=C2SC=C4)C5=CC=C(S5)CC(CCCC)CC)C6=CC=C(S6)C7=C(C(C8=C(SC(CC(CCCC)CC)=C8C9=O)CC(CCCC)CC)=O)C9=C(C%10=CC=CS%10)S7)CC
632,H-2F,H-2F,3,PBDB-T,PBDB-T,10.1021/acsami.1c09597,0.73,18.78,62.99,8.64,8.32,,sm,unfused,2,polymer,O=C1C2=CC(F)=C(F)C=C2C(/C1=C/C(S3)=C(CCCCCCCC)C=C3C4=C(N(C5=CC=CC=C5)C6=CC=CC=C6)C(SC(C7=CC(CCCCCCCC)=C(/C=C(C(C8=CC(F)=C(F)C=C89)=O)/C9=C(C#N)\C#N)S7)=C%10N(C%11=CC=CC=C%11)C%12=CC=CC=C%12)=C%10S4)=C(C#N)/C#N,CCc1cc(-c2sc3c(N(c4ccccc4)c4ccccc4)c(-c4cc(CC)c(/C=C5\C(=O)c6cc(F)c(F)cc6C5=C(C#N)C#N)s4)sc3c2N(c2ccccc2)c2ccccc2)sc1/C=C1\C(=O)c2cc(F)c(F)cc2C1=C(C#N)C#N,CCC(CCCC)CC1=CC=C(S1)C2=C3C(SC(C4=CC=C(S4)C(SC(C5=CC=C(C6=CC7=C(S6)C(C8=CC=C(CC(CCCC)CC)S8)=C9C(SC(C%10=CC=C(S%10)C(SC(C%11=CC=C(C%12=CC%13=C(S%12)C(C%14=CC=C(CC(CCCC)CC)S%14)=C%15C(SC(C%16=CC=C(S%16)C(SC(C%17=CC=CS%17)=C%18C%19=O)=C%18C(C%20=C(CC(CCCC)CC)SC(CC(CCCC)CC)=C%20%19)=O)=C%15)=C%13C%21=CC=C(CC(CCCC)CC)S%21)S%11)=C%22C%23=O)=C%22C(C%24=C(CC(CCCC)CC)SC(CC(CCCC)CC)=C%24%23)=O)=C9)=C7C%25=CC=C(CC(CCCC)CC)S%25)S5)=C%26C%27=O)=C%26C(C%28=C(CC(CCCC)CC)SC(CC(CCCC)CC)=C%28%27)=O)=C3)=C(C%29=CC=C(CC(CCCC)CC)S%29)C%30=C2SC=C%30,CCc1ccc(-c2c3cc(-c4ccc(-c5sc(-c6ccc(-c7cc8c(-c9ccc(CC)s9)c9sc(-c%10ccc(-c%11sc(-c%12ccc(-c%13cc%14c(-c%15ccc(CC)s%15)c%15sc(-c%16ccc(-c%17sc(-c%18cccs%18)c%18c%17C(=O)c%17c(CC)sc(CC)c%17C%18=O)s%16)cc%15c(-c%15ccc(CC)s%15)c%14s%13)s%12)c%12c%11C(=O)c%11c(CC)sc(CC)c%11C%12=O)s%10)cc9c(-c9ccc(CC)s9)c8s7)s6)c6c5C(=O)c5c(CC)sc(CC)c5C6=O)s4)sc3c(-c3ccc(CC)s3)c3ccsc23)s1,CCCCC(CC1=CC=C(S1)C2=C3C=C(SC3=C(C4=C2SC=C4)C5=CC=C(S5)CC(CCCC)CC)C6=CC=C(S6)C7=C(C(C8=C(SC(CC(CCCC)CC)=C8C9=O)CC(CCCC)CC)=O)C9=C(C%10=CC=CS%10)S7)CC
633,CH3-2F,CH3-2F,3,PBDB-T,PBDB-T,10.1021/acsami.1c09597,0.77,22.76,69.85,12.28,12.04,,sm,unfused,2,polymer,O=C1C2=CC(F)=C(F)C=C2C(/C1=C/C(S3)=C(CCCCCCCC)C=C3C4=C(N(C5=CC=C(C)C=C5)C6=CC=C(C)C=C6)C(SC(C7=CC(CCCCCCCC)=C(/C=C(C(C8=CC(F)=C(F)C=C89)=O)/C9=C(C#N)\C#N)S7)=C%10N(C%11=CC=C(C)C=C%11)C%12=CC=C(C)C=C%12)=C%10S4)=C(C#N)/C#N,CCc1cc(-c2sc3c(N(c4ccc(C)cc4)c4ccc(C)cc4)c(-c4cc(CC)c(/C=C5\C(=O)c6cc(F)c(F)cc6C5=C(C#N)C#N)s4)sc3c2N(c2ccc(C)cc2)c2ccc(C)cc2)sc1/C=C1\C(=O)c2cc(F)c(F)cc2C1=C(C#N)C#N,CCC(CCCC)CC1=CC=C(S1)C2=C3C(SC(C4=CC=C(S4)C(SC(C5=CC=C(C6=CC7=C(S6)C(C8=CC=C(CC(CCCC)CC)S8)=C9C(SC(C%10=CC=C(S%10)C(SC(C%11=CC=C(C%12=CC%13=C(S%12)C(C%14=CC=C(CC(CCCC)CC)S%14)=C%15C(SC(C%16=CC=C(S%16)C(SC(C%17=CC=CS%17)=C%18C%19=O)=C%18C(C%20=C(CC(CCCC)CC)SC(CC(CCCC)CC)=C%20%19)=O)=C%15)=C%13C%21=CC=C(CC(CCCC)CC)S%21)S%11)=C%22C%23=O)=C%22C(C%24=C(CC(CCCC)CC)SC(CC(CCCC)CC)=C%24%23)=O)=C9)=C7C%25=CC=C(CC(CCCC)CC)S%25)S5)=C%26C%27=O)=C%26C(C%28=C(CC(CCCC)CC)SC(CC(CCCC)CC)=C%28%27)=O)=C3)=C(C%29=CC=C(CC(CCCC)CC)S%29)C%30=C2SC=C%30,CCc1ccc(-c2c3cc(-c4ccc(-c5sc(-c6ccc(-c7cc8c(-c9ccc(CC)s9)c9sc(-c%10ccc(-c%11sc(-c%12ccc(-c%13cc%14c(-c%15ccc(CC)s%15)c%15sc(-c%16ccc(-c%17sc(-c%18cccs%18)c%18c%17C(=O)c%17c(CC)sc(CC)c%17C%18=O)s%16)cc%15c(-c%15ccc(CC)s%15)c%14s%13)s%12)c%12c%11C(=O)c%11c(CC)sc(CC)c%11C%12=O)s%10)cc9c(-c9ccc(CC)s9)c8s7)s6)c6c5C(=O)c5c(CC)sc(CC)c5C6=O)s4)sc3c(-c3ccc(CC)s3)c3ccsc23)s1,CCCCC(CC1=CC=C(S1)C2=C3C=C(SC3=C(C4=C2SC=C4)C5=CC=C(S5)CC(CCCC)CC)C6=CC=C(S6)C7=C(C(C8=C(SC(CC(CCCC)CC)=C8C9=O)CC(CCCC)CC)=O)C9=C(C%10=CC=CS%10)S7)CC
634,QOC6-4H,QOC6-4H,3,PBDB-T,PBDB-T,10.1021/acsami.1c11412,0.862,16.19,56.64,7.9,7.83,0.2,sm,unfused,3,polymer,O=C(C(/C1=C(C#N)\C#N)=C\C2=CC(C(CC(CC)CCCC)(CC(CC)CCCC)C3=C4SC(C5=C(F)C(F)=C(C6=CC7=C(C(SC(/C=C8/C(C(C=CC=C9)=C9C8=O)=C(C#N)\C#N)=C%10)=C%10C7(CC(CCCC)CC)CC(CCCC)CC)S6)C%11=C5N=C(C%12=CC=C(CCCCCC)C=C%12)C(C%13=CC=C(CCCCCC)C=C%13)=N%11)=C3)=C4S2)C%14=C1C=CC=C%14,O=C(C1=C(C/2=C(C#N)\C#N)C=CC=C1)C2=C/C3=CC(C4(CC)CC)=C(S3)C(S5)=C4C=C5C(C(F)=C(C(C6=CC7=C(C8=C(C7(CC)CC)C=C(/C=C9C(C%10=C(C\9=C(C#N)/C#N)C=CC=C%10)=O)S8)S6)=C%11N=C%12C%13=CC=C(CC)C=C%13)F)=C%11N=C%12C%14=CC=C(CC)C=C%14,CCC(CCCC)CC1=CC=C(S1)C2=C3C(SC(C4=CC=C(S4)C(SC(C5=CC=C(C6=CC7=C(S6)C(C8=CC=C(CC(CCCC)CC)S8)=C9C(SC(C%10=CC=C(S%10)C(SC(C%11=CC=C(C%12=CC%13=C(S%12)C(C%14=CC=C(CC(CCCC)CC)S%14)=C%15C(SC(C%16=CC=C(S%16)C(SC(C%17=CC=CS%17)=C%18C%19=O)=C%18C(C%20=C(CC(CCCC)CC)SC(CC(CCCC)CC)=C%20%19)=O)=C%15)=C%13C%21=CC=C(CC(CCCC)CC)S%21)S%11)=C%22C%23=O)=C%22C(C%24=C(CC(CCCC)CC)SC(CC(CCCC)CC)=C%24%23)=O)=C9)=C7C%25=CC=C(CC(CCCC)CC)S%25)S5)=C%26C%27=O)=C%26C(C%28=C(CC(CCCC)CC)SC(CC(CCCC)CC)=C%28%27)=O)=C3)=C(C%29=CC=C(CC(CCCC)CC)S%29)C%30=C2SC=C%30,CCc1ccc(-c2c3cc(-c4ccc(-c5sc(-c6ccc(-c7cc8c(-c9ccc(CC)s9)c9sc(-c%10ccc(-c%11sc(-c%12ccc(-c%13cc%14c(-c%15ccc(CC)s%15)c%15sc(-c%16ccc(-c%17sc(-c%18cccs%18)c%18c%17C(=O)c%17c(CC)sc(CC)c%17C%18=O)s%16)cc%15c(-c%15ccc(CC)s%15)c%14s%13)s%12)c%12c%11C(=O)c%11c(CC)sc(CC)c%11C%12=O)s%10)cc9c(-c9ccc(CC)s9)c8s7)s6)c6c5C(=O)c5c(CC)sc(CC)c5C6=O)s4)sc3c(-c3ccc(CC)s3)c3ccsc23)s1,CCCCC(CC1=CC=C(S1)C2=C3C=C(SC3=C(C4=C2SC=C4)C5=CC=C(S5)CC(CCCC)CC)C6=CC=C(S6)C7=C(C(C8=C(SC(CC(CCCC)CC)=C8C9=O)CC(CCCC)CC)=O)C9=C(C%10=CC=CS%10)S7)CC
635,QOC6-4Cl,QOC6-4Cl,3,PBDB-T,PBDB-T,10.1021/acsami.1c11412,0.782,22.91,69.01,12.32,12.26,0.17,sm,unfused,3,polymer,O=C(C(/C1=C(C#N)\C#N)=C\C2=CC(C(CC(CC)CCCC)(CC(CC)CCCC)C3=C4SC(C5=C(F)C(F)=C(C6=CC7=C(C(SC(/C=C8/C(C(C=C(Cl)C(Cl)=C9)=C9C8=O)=C(C#N)\C#N)=C%10)=C%10C7(CC(CCCC)CC)CC(CCCC)CC)S6)C%11=C5N=C(C%12=CC=C(CCCCCC)C=C%12)C(C%13=CC=C(CCCCCC)C=C%13)=N%11)=C3)=C4S2)C%14=C1C=C(Cl)C(Cl)=C%14,O=C(C1=C(C/2=C(C#N)\C#N)C=C(Cl)C(Cl)=C1)C2=C/C3=CC(C4(CC)CC)=C(S3)C(S5)=C4C=C5C(C(F)=C(C(C6=CC7=C(C8=C(C7(CC)CC)C=C(/C=C9C(C%10=C(C\9=C(C#N)/C#N)C=C(Cl)C(Cl)=C%10)=O)S8)S6)=C%11N=C%12C%13=CC=C(CC)C=C%13)F)=C%11N=C%12C%14=CC=C(CC)C=C%14,CCC(CCCC)CC1=CC=C(S1)C2=C3C(SC(C4=CC=C(S4)C(SC(C5=CC=C(C6=CC7=C(S6)C(C8=CC=C(CC(CCCC)CC)S8)=C9C(SC(C%10=CC=C(S%10)C(SC(C%11=CC=C(C%12=CC%13=C(S%12)C(C%14=CC=C(CC(CCCC)CC)S%14)=C%15C(SC(C%16=CC=C(S%16)C(SC(C%17=CC=CS%17)=C%18C%19=O)=C%18C(C%20=C(CC(CCCC)CC)SC(CC(CCCC)CC)=C%20%19)=O)=C%15)=C%13C%21=CC=C(CC(CCCC)CC)S%21)S%11)=C%22C%23=O)=C%22C(C%24=C(CC(CCCC)CC)SC(CC(CCCC)CC)=C%24%23)=O)=C9)=C7C%25=CC=C(CC(CCCC)CC)S%25)S5)=C%26C%27=O)=C%26C(C%28=C(CC(CCCC)CC)SC(CC(CCCC)CC)=C%28%27)=O)=C3)=C(C%29=CC=C(CC(CCCC)CC)S%29)C%30=C2SC=C%30,CCc1ccc(-c2c3cc(-c4ccc(-c5sc(-c6ccc(-c7cc8c(-c9ccc(CC)s9)c9sc(-c%10ccc(-c%11sc(-c%12ccc(-c%13cc%14c(-c%15ccc(CC)s%15)c%15sc(-c%16ccc(-c%17sc(-c%18cccs%18)c%18c%17C(=O)c%17c(CC)sc(CC)c%17C%18=O)s%16)cc%15c(-c%15ccc(CC)s%15)c%14s%13)s%12)c%12c%11C(=O)c%11c(CC)sc(CC)c%11C%12=O)s%10)cc9c(-c9ccc(CC)s9)c8s7)s6)c6c5C(=O)c5c(CC)sc(CC)c5C6=O)s4)sc3c(-c3ccc(CC)s3)c3ccsc23)s1,CCCCC(CC1=CC=C(S1)C2=C3C=C(SC3=C(C4=C2SC=C4)C5=CC=C(S5)CC(CCCC)CC)C6=CC=C(S6)C7=C(C(C8=C(SC(CC(CCCC)CC)=C8C9=O)CC(CCCC)CC)=O)C9=C(C%10=CC=CS%10)S7)CC
636,SeTIC,"CSeT-IC, SeTIC, SeTIC4Cl",12,PBDB-TF,"PBDB-TF, PM6, PBDB-T-2F, PBDB-T2F, PBDBT-F",10.1021/acsenergylett.8b01808,0.95,15.45,51,7.46,7.17,0.18,sm,fused,7,polymer,N#CC(C#N)=C1C=2C=CC=CC2C(=O)C1=CC=3SC4=C([Se]C=5C=6C=C7C(=CC6C(C8=CC=C(C=C8)CCCCCC)(C9=CC=C(C=C9)CCCCCC)C45)C=%10[Se]C=%11C=C(SC%11C%10C7(C%12=CC=C(C=C%12)CCCCCC)C%13=CC=C(C=C%13)CCCCCC)C=C%14C(=O)C=%15C=CC=CC%15C%14=C(C#N)C#N)C3,CCc1ccc(C2(c3ccc(CC)cc3)c3cc4c(cc3-c3[se]c5cc(/C=C6\C(=O)c7ccccc7C6=C(C#N)C#N)sc5c32)C(c2ccc(CC)cc2)(c2ccc(CC)cc2)c2c-4[se]c3cc(/C=C4\C(=O)c5ccccc5C4=C(C#N)C#N)sc23)cc1,FC1=C(CC(CCCC)CC)SC(C2=C3C(SC(C4=CC=C(S4)C(SC(C5=CC=C(C6=CC7=C(S6)C(C8=CC(F)=C(CC(CCCC)CC)S8)=C9C(SC(C%10=CC=C(S%10)C(SC(C%11=CC=C(C%12=CC%13=C(S%12)C(C%14=CC(F)=C(CC(CCCC)CC)S%14)=C%15C(SC(C%16=CC=C(S%16)C(SC(C%17=CC=CS%17)=C%18C%19=O)=C%18C(C%20=C(CC(CCCC)CC)SC(CC(CCCC)CC)=C%20%19)=O)=C%15)=C%13C%21=CC(F)=C(CC(CCCC)CC)S%21)S%11)=C%22C%23=O)=C%22C(C%24=C(CC(CCCC)CC)SC(CC(CCCC)CC)=C%24%23)=O)=C9)=C7C%25=CC(F)=C(CC(CCCC)CC)S%25)S5)=C%26C%27=O)=C%26C(C%28=C(CC(CCCC)CC)SC(CC(CCCC)CC)=C%28%27)=O)=C3)=C(C%29=CC(F)=C(CC(CCCC)CC)S%29)C%30=C2SC=C%30)=C1,CCc1sc(-c2c3cc(-c4ccc(-c5sc(-c6ccc(-c7cc8c(-c9cc(F)c(CC)s9)c9sc(-c%10ccc(-c%11sc(-c%12ccc(-c%13cc%14c(-c%15cc(F)c(CC)s%15)c%15sc(-c%16ccc(-c%17sc(-c%18cccs%18)c%18c%17C(=O)c%17c(CC)sc(CC)c%17C%18=O)s%16)cc%15c(-c%15cc(F)c(CC)s%15)c%14s%13)s%12)c%12c%11C(=O)c%11c(CC)sc(CC)c%11C%12=O)s%10)cc9c(-c9cc(F)c(CC)s9)c8s7)s6)c6c5C(=O)c5c(CC)sc(CC)c5C6=O)s4)sc3c(-c3cc(F)c(CC)s3)c3ccsc23)cc1F,CCCCC(CC1=C(F)C=C(C2=C3C=C(SC3=C(C4=C2SC=C4)C5=CC(F)=C(S5)CC(CCCC)CC)C6=CC=C(S6)C7=C(C(C8=C(SC(CC(CCCC)CC)=C8C9=O)CC(CCCC)CC)=O)C9=C(C%10=CC=CS%10)S7)S1)CC
636,SeTIC4Cl,"CSeT-IC, SeTIC, SeTIC4Cl",12,PBDB-TF,"PBDB-TF, PM6, PBDB-T-2F, PBDB-T2F, PBDBT-F",10.1021/acsenergylett.8b01808,0.78,22.92,75,13.32,12.91,0.19,sm,fused,7,polymer,N#C/C(C#N)=C1C2=C(C(C\1=CC3=CC([Se]C4=C5C(C6=CC=C(CCCCCC)C=C6)(C7=CC=C(CCCCCC)C=C7)C8=C4C=C9C(C%10=C(C9(C%11=CC=C(CCCCCC)C=C%11)C%12=CC=C(CCCCCC)C=C%12)C%13=C(C=C(C=C%14C(C%15=C(/C%14=C(C#N)\C#N)C=C(Cl)C(Cl)=C%15)=O)S%13)[Se]%10)=C8)=C5S3)=O)C=C(Cl)C(Cl)=C2,CCc1ccc(C2(c3ccc(CC)cc3)c3cc4c(cc3-c3[se]c5cc(/C=C6\C(=O)c7cc(Cl)c(Cl)cc7C6=C(C#N)C#N)sc5c32)C(c2ccc(CC)cc2)(c2ccc(CC)cc2)c2c-4[se]c3cc(/C=C4\C(=O)c5cc(Cl)c(Cl)cc5C4=C(C#N)C#N)sc23)cc1,FC1=C(CC(CCCC)CC)SC(C2=C3C(SC(C4=CC=C(S4)C(SC(C5=CC=C(C6=CC7=C(S6)C(C8=CC(F)=C(CC(CCCC)CC)S8)=C9C(SC(C%10=CC=C(S%10)C(SC(C%11=CC=C(C%12=CC%13=C(S%12)C(C%14=CC(F)=C(CC(CCCC)CC)S%14)=C%15C(SC(C%16=CC=C(S%16)C(SC(C%17=CC=CS%17)=C%18C%19=O)=C%18C(C%20=C(CC(CCCC)CC)SC(CC(CCCC)CC)=C%20%19)=O)=C%15)=C%13C%21=CC(F)=C(CC(CCCC)CC)S%21)S%11)=C%22C%23=O)=C%22C(C%24=C(CC(CCCC)CC)SC(CC(CCCC)CC)=C%24%23)=O)=C9)=C7C%25=CC(F)=C(CC(CCCC)CC)S%25)S5)=C%26C%27=O)=C%26C(C%28=C(CC(CCCC)CC)SC(CC(CCCC)CC)=C%28%27)=O)=C3)=C(C%29=CC(F)=C(CC(CCCC)CC)S%29)C%30=C2SC=C%30)=C1,CCc1sc(-c2c3cc(-c4ccc(-c5sc(-c6ccc(-c7cc8c(-c9cc(F)c(CC)s9)c9sc(-c%10ccc(-c%11sc(-c%12ccc(-c%13cc%14c(-c%15cc(F)c(CC)s%15)c%15sc(-c%16ccc(-c%17sc(-c%18cccs%18)c%18c%17C(=O)c%17c(CC)sc(CC)c%17C%18=O)s%16)cc%15c(-c%15cc(F)c(CC)s%15)c%14s%13)s%12)c%12c%11C(=O)c%11c(CC)sc(CC)c%11C%12=O)s%10)cc9c(-c9cc(F)c(CC)s9)c8s7)s6)c6c5C(=O)c5c(CC)sc(CC)c5C6=O)s4)sc3c(-c3cc(F)c(CC)s3)c3ccsc23)cc1F,CCCCC(CC1=C(F)C=C(C2=C3C=C(SC3=C(C4=C2SC=C4)C5=CC(F)=C(S5)CC(CCCC)CC)C6=CC=C(S6)C7=C(C(C8=C(SC(CC(CCCC)CC)=C8C9=O)CC(CCCC)CC)=O)C9=C(C%10=CC=CS%10)S7)S1)CC
636,CSeT-IC,"CSeT-IC, SeTIC, SeTIC4Cl",49,J71,J71,10.1021/acsami.1c12028,0.912,17.17,54.83,8.52,8.2,0.27,sm,fused,7,polymer,N#CC(C#N)=C1C=2C=CC=CC2C(=O)C1=CC=3SC4=C([Se]C=5C=6C=C7C(=CC6C(C8=CC=C(C=C8)CCCCCC)(C9=CC=C(C=C9)CCCCCC)C45)C=%10[Se]C=%11C=C(SC%11C%10C7(C%12=CC=C(C=C%12)CCCCCC)C%13=CC=C(C=C%13)CCCCCC)C=C%14C(=O)C=%15C=CC=CC%15C%14=C(C#N)C#N)C3,CCc1ccc(C2(c3ccc(CC)cc3)c3cc4c(cc3-c3[se]c5cc(/C=C6\C(=O)c7ccccc7C6=C(C#N)C#N)sc5c32)C(c2ccc(CC)cc2)(c2ccc(CC)cc2)c2c-4[se]c3cc(/C=C4\C(=O)c5ccccc5C4=C(C#N)C#N)sc23)cc1,CCC[Si](CCC)(CCC)C1=CC=C(S1)C2=C3SC(C4=CC=C(C5=C(C(F)=CC6=NN(CC(CCCCCCCC)CCCCCC)N=C65)F)S4)=CC3=C(C7=CC=C([Si](CCC)(CCC)CCC)S7)C8=C2C=C(S8)C9=CC=C(C(C%10=NN(CC(CCCCCCCC)CCCCCC)N=C%10%11)=C(F)C(F)=C%11C%12=CC=C(S%12)C%13=CC%14=C(C%15=CC=C([Si](CCC)(CCC)CCC)S%15)C%16=C(C(C%17=CC=C([Si](CCC)(CCC)CCC)S%17)=C%14S%13)C=C(S%16)C%18=CC=C(C(C%19=NN(CC(CCCCCCCC)CCCCCC)N=C%19%20)=C(F)C(F)=C%20C%21=CC=C(S%21)C%22=CC%23=C(C%24=CC=C([Si](CCC)(CCC)CCC)S%24)C%25=C(C(C%26=CC=C([Si](CCC)(CCC)CCC)S%26)=C%23S%22)C=C(S%25)C%27=CC=CS%27)S%18)S9,CCN1N=C2C(C3=CC=CS3)=C(C(F)=C(C2=N1)C4=CC=C(S4)C5=CC6=C(C7=C(C(C8=CC=C(S8)[Si](CC)(CC)CC)=C6S5)C=C(C9=CC=C(S9)C%10=C(C(F)=C(C%11=NN(N=C%10%11)CC)C%12=CC=C(S%12)C%13=CC%14=C(C%15=C(C(C%16=CC=C(S%16)[Si](CC)(CC)CC)=C%14S%13)C=C(C%17=CC=C(S%17)C%18=C(C(F)=C(C%19=NN(N=C%18%19)CC)C%20=CC=C(S%20)C%21=CC%22=C(C%23=C(C(C%24=CC=C(S%24)[Si](CC)(CC)CC)=C%22S%21)C=CS%23)C%25=CC=C(S%25)[Si](CC)(CC)CC)F)S%15)C%26=CC=C(S%26)[Si](CC)(CC)CC)F)S7)C%27=CC=C(S%27)[Si](CC)(CC)CC)F,CCCCCCCCC(CN1N=C2C=C(C(F)=C(C2=N1)C3=CC=C(S3)C4=CC5=C(C6=C(C(C7=CC=C(S7)[Si](CCC)(CCC)CCC)=C5S4)C=C(C8=CC=CS8)S6)C9=CC=C(S9)[Si](CCC)(CCC)CCC)F)CCCCCC
637,SeCT-IC,SeCT-IC,49,J71,J71,10.1021/acsami.1c12028,0.889,18.09,67.69,10.89,10.64,0.22,sm,fused,5,polymer,N#CC(C#N)=C1C=2C=CC=CC2C(=O)C1=CC=3SC=4C=5[Se]C=6C=C7C([Se]C=8C=9SC(C=C%10C(=O)C=%11C=CC=CC%11C%10=C(C#N)C#N)=CC9C(C%12=CC=C(C=C%12)CCCCCC)(C%13=CC=C(C=C%13)CCCCCC)C87)=CC6C5C(C%14=CC=C(C=C%14)CCCCCC)(C%15=CC=C(C=C%15)CCCCCC)C4C3,CCc1ccc(C2(c3ccc(CC)cc3)c3cc(/C=C4\C(=O)c5ccccc5C4=C(C#N)C#N)sc3-c3[se]c4cc5c6c([se]c5cc4c32)-c2sc(/C=C3/C(=O)c4ccccc4C3=C(C#N)C#N)cc2C6(c2ccc(CC)cc2)c2ccc(CC)cc2)cc1,CCC[Si](CCC)(CCC)C1=CC=C(S1)C2=C3SC(C4=CC=C(C5=C(C(F)=CC6=NN(CC(CCCCCCCC)CCCCCC)N=C65)F)S4)=CC3=C(C7=CC=C([Si](CCC)(CCC)CCC)S7)C8=C2C=C(S8)C9=CC=C(C(C%10=NN(CC(CCCCCCCC)CCCCCC)N=C%10%11)=C(F)C(F)=C%11C%12=CC=C(S%12)C%13=CC%14=C(C%15=CC=C([Si](CCC)(CCC)CCC)S%15)C%16=C(C(C%17=CC=C([Si](CCC)(CCC)CCC)S%17)=C%14S%13)C=C(S%16)C%18=CC=C(C(C%19=NN(CC(CCCCCCCC)CCCCCC)N=C%19%20)=C(F)C(F)=C%20C%21=CC=C(S%21)C%22=CC%23=C(C%24=CC=C([Si](CCC)(CCC)CCC)S%24)C%25=C(C(C%26=CC=C([Si](CCC)(CCC)CCC)S%26)=C%23S%22)C=C(S%25)C%27=CC=CS%27)S%18)S9,CCN1N=C2C(C3=CC=CS3)=C(C(F)=C(C2=N1)C4=CC=C(S4)C5=CC6=C(C7=C(C(C8=CC=C(S8)[Si](CC)(CC)CC)=C6S5)C=C(C9=CC=C(S9)C%10=C(C(F)=C(C%11=NN(N=C%10%11)CC)C%12=CC=C(S%12)C%13=CC%14=C(C%15=C(C(C%16=CC=C(S%16)[Si](CC)(CC)CC)=C%14S%13)C=C(C%17=CC=C(S%17)C%18=C(C(F)=C(C%19=NN(N=C%18%19)CC)C%20=CC=C(S%20)C%21=CC%22=C(C%23=C(C(C%24=CC=C(S%24)[Si](CC)(CC)CC)=C%22S%21)C=CS%23)C%25=CC=C(S%25)[Si](CC)(CC)CC)F)S%15)C%26=CC=C(S%26)[Si](CC)(CC)CC)F)S7)C%27=CC=C(S%27)[Si](CC)(CC)CC)F,CCCCCCCCC(CN1N=C2C=C(C(F)=C(C2=N1)C3=CC=C(S3)C4=CC5=C(C6=C(C(C7=CC=C(S7)[Si](CCC)(CCC)CCC)=C5S4)C=C(C8=CC=CS8)S6)C9=CC=C(S9)[Si](CCC)(CCC)CCC)F)CCCCCC
638,CTSe-IC,CTSe-IC,49,J71,J71,10.1021/acsami.1c12028,0.925,18.21,68.81,11.59,11.15,0.22,sm,fused,7,polymer,N#CC(C#N)=C1C=2C=CC=CC2C(=O)C1=CC=3[Se]C4=C(SC=5C=6C=C7C(=CC6C(C8=CC=C(C=C8)CCCCCC)(C9=CC=C(C=C9)CCCCCC)C54)C=%10SC=%11C=C([Se]C%11C%10C7(C%12=CC=C(C=C%12)CCCCCC)C%13=CC=C(C=C%13)CCCCCC)C=C%14C(=O)C=%15C=CC=CC%15C%14=C(C#N)C#N)C3,CCC1=CC=C(C2(C3=C(C4=C2C5=C(C=C([Se]5)/C=C6C(C7=C(C\6=C(C#N)/C#N)C=CC=C7)=O)S4)C=C(C(C8=CC=C(CC)C=C8)(C9=C%10SC%11=C9[Se]C(/C=C%12C(C%13=C(C\%12=C(C#N)/C#N)C=CC=C%13)=O)=C%11)C%14=CC=C(CC)C=C%14)C%10=C3)C%15=CC=C(CC)C=C%15)C=C1,CCC[Si](CCC)(CCC)C1=CC=C(S1)C2=C3SC(C4=CC=C(C5=C(C(F)=CC6=NN(CC(CCCCCCCC)CCCCCC)N=C65)F)S4)=CC3=C(C7=CC=C([Si](CCC)(CCC)CCC)S7)C8=C2C=C(S8)C9=CC=C(C(C%10=NN(CC(CCCCCCCC)CCCCCC)N=C%10%11)=C(F)C(F)=C%11C%12=CC=C(S%12)C%13=CC%14=C(C%15=CC=C([Si](CCC)(CCC)CCC)S%15)C%16=C(C(C%17=CC=C([Si](CCC)(CCC)CCC)S%17)=C%14S%13)C=C(S%16)C%18=CC=C(C(C%19=NN(CC(CCCCCCCC)CCCCCC)N=C%19%20)=C(F)C(F)=C%20C%21=CC=C(S%21)C%22=CC%23=C(C%24=CC=C([Si](CCC)(CCC)CCC)S%24)C%25=C(C(C%26=CC=C([Si](CCC)(CCC)CCC)S%26)=C%23S%22)C=C(S%25)C%27=CC=CS%27)S%18)S9,CCN1N=C2C(C3=CC=CS3)=C(C(F)=C(C2=N1)C4=CC=C(S4)C5=CC6=C(C7=C(C(C8=CC=C(S8)[Si](CC)(CC)CC)=C6S5)C=C(C9=CC=C(S9)C%10=C(C(F)=C(C%11=NN(N=C%10%11)CC)C%12=CC=C(S%12)C%13=CC%14=C(C%15=C(C(C%16=CC=C(S%16)[Si](CC)(CC)CC)=C%14S%13)C=C(C%17=CC=C(S%17)C%18=C(C(F)=C(C%19=NN(N=C%18%19)CC)C%20=CC=C(S%20)C%21=CC%22=C(C%23=C(C(C%24=CC=C(S%24)[Si](CC)(CC)CC)=C%22S%21)C=CS%23)C%25=CC=C(S%25)[Si](CC)(CC)CC)F)S%15)C%26=CC=C(S%26)[Si](CC)(CC)CC)F)S7)C%27=CC=C(S%27)[Si](CC)(CC)CC)F,CCCCCCCCC(CN1N=C2C=C(C(F)=C(C2=N1)C3=CC=C(S3)C4=CC5=C(C6=C(C(C7=CC=C(S7)[Si](CCC)(CCC)CCC)=C5S4)C=C(C8=CC=CS8)S6)C9=CC=C(S9)[Si](CCC)(CCC)CCC)F)CCCCCC
639,GL1,GL1,3,PBDB-T,PBDB-T,10.1021/acsami.1c13035,0.761,22.59,66.5,11.43,11.13,0.12,sm,fused,9,polymer,O=C1C2=C(C=C(F)C(F)=C2)C(/C1=C/C(S3)=CC4=C3C(SC5=C6SC7=C5C(C8=CC=C(CCCCCC)C=C8)(C9=CC=C(CCCCCC)C=C9)C%10=C7SC%11=C%10SC%12=C%11C(C%13=CC=C(CCCCCC)C=C%13)(C%14=CC=C(CCCCCC)C=C%14)C%15=C%12SC(/C=C%16/C(C(C=C(F)C(F)=C%17)=C%17C%16=O)=C(C#N)/C#N)=C%15)=C6C4(C%18=CC=C(CCCCCC)C=C%18)C%19=CC=C(CCCCCC)C=C%19)=C(C#N)\C#N,O=C(C1=C(C/2=C(C#N)\C#N)C=C(F)C(F)=C1)C2=C/C3=CC(C4(C5=CC=C(CC)C=C5)C6=CC=C(CC)C=C6)=C(C7=C4C8=C(C9=C(C%10=C(C9(C%11=CC=C(CC)C=C%11)C%12=CC=C(CC)C=C%12)C%13=C(C%14=C(C%15=C(C%14(C%16=CC=C(CC)C=C%16)C%17=CC=C(CC)C=C%17)C=C(/C=C%18C(C%19=C(C\%18=C(C#N)/C#N)C=C(F)C(F)=C%19)=O)S%15)S%13)S%10)S8)S7)S3,CCC(CCCC)CC1=CC=C(S1)C2=C3C(SC(C4=CC=C(S4)C(SC(C5=CC=C(C6=CC7=C(S6)C(C8=CC=C(CC(CCCC)CC)S8)=C9C(SC(C%10=CC=C(S%10)C(SC(C%11=CC=C(C%12=CC%13=C(S%12)C(C%14=CC=C(CC(CCCC)CC)S%14)=C%15C(SC(C%16=CC=C(S%16)C(SC(C%17=CC=CS%17)=C%18C%19=O)=C%18C(C%20=C(CC(CCCC)CC)SC(CC(CCCC)CC)=C%20%19)=O)=C%15)=C%13C%21=CC=C(CC(CCCC)CC)S%21)S%11)=C%22C%23=O)=C%22C(C%24=C(CC(CCCC)CC)SC(CC(CCCC)CC)=C%24%23)=O)=C9)=C7C%25=CC=C(CC(CCCC)CC)S%25)S5)=C%26C%27=O)=C%26C(C%28=C(CC(CCCC)CC)SC(CC(CCCC)CC)=C%28%27)=O)=C3)=C(C%29=CC=C(CC(CCCC)CC)S%29)C%30=C2SC=C%30,CCc1ccc(-c2c3cc(-c4ccc(-c5sc(-c6ccc(-c7cc8c(-c9ccc(CC)s9)c9sc(-c%10ccc(-c%11sc(-c%12ccc(-c%13cc%14c(-c%15ccc(CC)s%15)c%15sc(-c%16ccc(-c%17sc(-c%18cccs%18)c%18c%17C(=O)c%17c(CC)sc(CC)c%17C%18=O)s%16)cc%15c(-c%15ccc(CC)s%15)c%14s%13)s%12)c%12c%11C(=O)c%11c(CC)sc(CC)c%11C%12=O)s%10)cc9c(-c9ccc(CC)s9)c8s7)s6)c6c5C(=O)c5c(CC)sc(CC)c5C6=O)s4)sc3c(-c3ccc(CC)s3)c3ccsc23)s1,CCCCC(CC1=CC=C(S1)C2=C3C=C(SC3=C(C4=C2SC=C4)C5=CC=C(S5)CC(CCCC)CC)C6=CC=C(S6)C7=C(C(C8=C(SC(CC(CCCC)CC)=C8C9=O)CC(CCCC)CC)=O)C9=C(C%10=CC=CS%10)S7)CC
640,6-IFIC,6-IFIC,7,PTB7-Th,"PTB7-Th, PBDTT-TT-F, PBDTTT-EFT, PBT7-Th",10.1021/acsami.1c13404,0.69,22.35,61.4,9.74,9.35,0.38,sm,fused,5,polymer,O=C1C2=CC=CC=C2C(/C1=C/C3=C(SC(C(OCC(CC)CCCC)=O)=C4F)C4=C(C5=CC6=C(C(C=C(C(CCCCCCCC)(CCCCCCCC)C7=C8SC(C9=C(C(F)=C(C(OCC(CCCC)CC)=O)S%10)C%10=C(/C=C(C(C%11=CC=CC=C%11%12)=O)/C%12=C(C#N)\C#N)S9)=C7)C8=C%13)=C%13C6(CCCCCCCC)CCCCCCCC)S5)S3)=C(C#N)/C#N,CCOC(=O)c1sc2c(/C=C3\C(=O)c4ccccc4C3=C(C#N)C#N)sc(-c3cc4c(s3)-c3cc5c(cc3C4(CC)CC)-c3sc(-c4sc(/C=C6\C(=O)c7ccccc7C6=C(C#N)C#N)c6sc(C(=O)OCC)c(F)c46)cc3C5(CC)CC)c2c1F,FC1=C(C(OCC(CCCC)CC)=O)SC2=C(SC=C21)C(S3)=CC4=C3C(C5=CC=C(CC(CC)CCCC)S5)=C(C=C(C6=C(C(F)=C(C(OCC(CCCC)CC)=O)S7)C7=C(S6)C(S8)=CC9=C8C(C%10=CC=C(CC(CCCC)CC)S%10)=C(C=C(C%11=C(C(F)=C(C(OCC(CCCC)CC)=O)S%12)C%12=C(S%11)C(S%13)=CC%14=C%13C(C%15=CC=C(CC(CC)CCCC)S%15)=C(C=CS%16)C%16=C%14C%17=CC=C(CC(CC)CCCC)S%17)S%18)C%18=C9C%19=CC=C(CC(CCCC)CC)S%19)S%20)C%20=C4C%21=CC=C(CC(CC)CCCC)S%21,CCOC(=O)c1sc2c(-c3cc4c(-c5ccc(CC)s5)c5sc(-c6sc(-c7cc8c(-c9ccc(CC)s9)c9sc(-c%10sc(-c%11cc%12c(-c%13ccc(CC)s%13)c%13sccc%13c(-c%13ccc(CC)s%13)c%12s%11)c%11sc(C(=O)OCC)c(F)c%10%11)cc9c(-c9ccc(CC)s9)c8s7)c7sc(C(=O)OCC)c(F)c67)cc5c(-c5ccc(CC)s5)c4s3)scc2c1F,CCCCC(COC(C1=C(F)C2=CSC(C3=CC4=C(C5=C(C(C6=CC=C(S6)CC(CCCC)CC)=C4S3)C=CS5)C7=CC=C(S7)CC(CCCC)CC)=C2S1)=O)CC
641,6-IF4F,6-IF4F,7,PTB7-Th,"PTB7-Th, PBDTT-TT-F, PBDTTT-EFT, PBT7-Th",10.1021/acsami.1c13404,0.59,25.21,67.9,10.46,10.22,0.25,sm,fused,5,polymer,O=C1C2=CC(F)=C(F)C=C2C(/C1=C/C3=C(SC(C(OCC(CC)CCCC)=O)=C4F)C4=C(C5=CC6=C(C(C=C(C(CCCCCCCC)(CCCCCCCC)C7=C8SC(C9=C(C(F)=C(C(OCC(CCCC)CC)=O)S%10)C%10=C(/C=C(C(C%11=CC(F)=C(F)C=C%11%12)=O)/C%12=C(C#N)\C#N)S9)=C7)C8=C%13)=C%13C6(CCCCCCCC)CCCCCCCC)S5)S3)=C(C#N)/C#N,CCOC(=O)c1sc2c(/C=C3\C(=O)c4cc(F)c(F)cc4C3=C(C#N)C#N)sc(-c3cc4c(s3)-c3cc5c(cc3C4(CC)CC)-c3sc(-c4sc(/C=C6\C(=O)c7cc(F)c(F)cc7C6=C(C#N)C#N)c6sc(C(=O)OCC)c(F)c46)cc3C5(CC)CC)c2c1F,FC1=C(C(OCC(CCCC)CC)=O)SC2=C(SC=C21)C(S3)=CC4=C3C(C5=CC=C(CC(CC)CCCC)S5)=C(C=C(C6=C(C(F)=C(C(OCC(CCCC)CC)=O)S7)C7=C(S6)C(S8)=CC9=C8C(C%10=CC=C(CC(CCCC)CC)S%10)=C(C=C(C%11=C(C(F)=C(C(OCC(CCCC)CC)=O)S%12)C%12=C(S%11)C(S%13)=CC%14=C%13C(C%15=CC=C(CC(CC)CCCC)S%15)=C(C=CS%16)C%16=C%14C%17=CC=C(CC(CC)CCCC)S%17)S%18)C%18=C9C%19=CC=C(CC(CCCC)CC)S%19)S%20)C%20=C4C%21=CC=C(CC(CC)CCCC)S%21,CCOC(=O)c1sc2c(-c3cc4c(-c5ccc(CC)s5)c5sc(-c6sc(-c7cc8c(-c9ccc(CC)s9)c9sc(-c%10sc(-c%11cc%12c(-c%13ccc(CC)s%13)c%13sccc%13c(-c%13ccc(CC)s%13)c%12s%11)c%11sc(C(=O)OCC)c(F)c%10%11)cc9c(-c9ccc(CC)s9)c8s7)c7sc(C(=O)OCC)c(F)c67)cc5c(-c5ccc(CC)s5)c4s3)scc2c1F,CCCCC(COC(C1=C(F)C2=CSC(C3=CC4=C(C5=C(C(C6=CC=C(S6)CC(CCCC)CC)=C4S3)C=CS5)C7=CC=C(S7)CC(CCCC)CC)=C2S1)=O)CC
642,6-IF2F,6-IF2F,7,PTB7-Th,"PTB7-Th, PBDTT-TT-F, PBDTTT-EFT, PBT7-Th",10.1021/acsami.1c13404,0.65,24.69,67.8,11.2,10.82,0.36,sm,fused,5,polymer,O=C1C2=CC(F)=C(F)C=C2C(/C1=C/C3=C(SC(C(OCC(CC)CCCC)=O)=C4F)C4=C(C5=CC6=C(C(C=C(C(CCCCCCCC)(CCCCCCCC)C7=C8SC(C9=C(C(F)=C(C(OCC(CCCC)CC)=O)S%10)C%10=C(/C=C(C(C%11=CC=CC=C%11%12)=O)/C%12=C(C#N)\C#N)S9)=C7)C8=C%13)=C%13C6(CCCCCCCC)CCCCCCCC)S5)S3)=C(C#N)/C#N,CCOC(=O)c1sc2c(/C=C3\C(=O)c4ccccc4C3=C(C#N)C#N)sc(-c3cc4c(s3)-c3cc5c(cc3C4(CC)CC)-c3sc(-c4sc(/C=C6\C(=O)c7cc(F)c(F)cc7C6=C(C#N)C#N)c6sc(C(=O)OCC)c(F)c46)cc3C5(CC)CC)c2c1F,FC1=C(C(OCC(CCCC)CC)=O)SC2=C(SC=C21)C(S3)=CC4=C3C(C5=CC=C(CC(CC)CCCC)S5)=C(C=C(C6=C(C(F)=C(C(OCC(CCCC)CC)=O)S7)C7=C(S6)C(S8)=CC9=C8C(C%10=CC=C(CC(CCCC)CC)S%10)=C(C=C(C%11=C(C(F)=C(C(OCC(CCCC)CC)=O)S%12)C%12=C(S%11)C(S%13)=CC%14=C%13C(C%15=CC=C(CC(CC)CCCC)S%15)=C(C=CS%16)C%16=C%14C%17=CC=C(CC(CC)CCCC)S%17)S%18)C%18=C9C%19=CC=C(CC(CCCC)CC)S%19)S%20)C%20=C4C%21=CC=C(CC(CC)CCCC)S%21,CCOC(=O)c1sc2c(-c3cc4c(-c5ccc(CC)s5)c5sc(-c6sc(-c7cc8c(-c9ccc(CC)s9)c9sc(-c%10sc(-c%11cc%12c(-c%13ccc(CC)s%13)c%13sccc%13c(-c%13ccc(CC)s%13)c%12s%11)c%11sc(C(=O)OCC)c(F)c%10%11)cc9c(-c9ccc(CC)s9)c8s7)c7sc(C(=O)OCC)c(F)c67)cc5c(-c5ccc(CC)s5)c4s3)scc2c1F,CCCCC(COC(C1=C(F)C2=CSC(C3=CC4=C(C5=C(C(C6=CC=C(S6)CC(CCCC)CC)=C4S3)C=CS5)C7=CC=C(S7)CC(CCCC)CC)=C2S1)=O)CC
643,Cl-BTA3,Cl-BTA3,264,PE25,PE25,10.1021/acsami.1c14317,1.09,12.94,72.28,10.75,10.67,0.08,sm,fused,5,polymer,O=C(N(CC)/C(S/1)=C(C#N)/C#N)C1=C/C(C2=NN(CCCCCCCC)N=C23)=CC(Cl)=C3C(S4)=CC5=C4C6=CC(C(C7=CC=C(CCCCCC)C=C7)(C8=CC=C(CCCCCC)C=C8)C9=C%10SC(C%11=C(Cl)C=C(/C=C%12C(N(CC)/C(S\%12)=C(C#N)/C#N)=O)C%13=NN(CCCCCCCC)N=C%13%11)=C9)=C%10C=C6C5(C%14=CC=C(CCCCCC)C=C%14)C%15=CC=C(CCCCCC)C=C%15,O=C(N(CC)/C(S/1)=C(C#N)/C#N)C1=C/C(C2=NN(CC)N=C23)=CC(Cl)=C3C(S4)=CC5=C4C6=CC(C(C7=CC=C(CC)C=C7)(C8=CC=C(CC)C=C8)C9=C%10SC(C%11=C(Cl)C=C(/C=C%12C(N(CC)/C(S\%12)=C(C#N)/C#N)=O)C%13=NN(CC)N=C%13%11)=C9)=C%10C=C6C5(C%14=CC=C(CC)C=C%14)C%15=CC=C(CC)C=C%15,FC1=C(CC(CC)CCCC)SC(C2=C3C(OC(C4=C(CCCCCC)C5=C(C=C(C6=C(Cl)C(Cl)=C(C7=CC8=C(C(CCCCCC)=C(C9=CC%10=C(O9)C(C%11=CC(F)=C(CC(CC)CCCC)S%11)=C%12C(OC(C%13=C(CCCCCC)C%14=C(C=C(C%15=C(Cl)C(Cl)=C(C%16=CC%17=C(C(CCCCCC)=C(C%18=CC%19=C(O%18)C(C%20=CC(F)=C(CC(CC)CCCC)S%20)=C%21C(OC(C%22=C(CCCCCC)C%23=C(C=C(C%24=C(Cl)C(Cl)=C(C%25=CC%26=C(C(CCCCCC)=CS%26)S%25)C%27=NN(CC(CCCCCC)CCCCCCCC)N=C%27%24)S%23)S%22)=C%21)=C%19C%28=CC(F)=C(CC(CC)CCCC)S%28)S%17)S%16)C%29=NN(CC(CCCCCC)CCCCCCCC)N=C%29%15)S%14)S%13)=C%12)=C%10C%30=CC(F)=C(CC(CC)CCCC)S%30)S8)S7)C%31=NN(CC(CCCCCC)CCCCCCCC)N=C%316)S5)S4)=C3)=C(C%32=CC(F)=C(CC(CC)CCCC)S%32)C%33=C2OC=C%33)=C1,CCC(S1)=C(F)C=C1C2=C3C(OC(C4=C(CC)C5=C(C=C(C6=C(Cl)C(Cl)=C(C7=CC8=C(C(CC)=C(C9=CC%10=C(O9)C(C%11=CC(F)=C(CC)S%11)=C%12C(OC(C%13=C(CC)C%14=C(C=C(C%15=C(Cl)C(Cl)=C(C%16=CC%17=C(C(CC)=C(C%18=CC%19=C(O%18)C(C%20=CC(F)=C(CC)S%20)=C%21C(OC(C%22=C(CC)C%23=C(C=C(C%24=C(Cl)C(Cl)=C(C%25=CC%26=C(C(CC)=CS%26)S%25)C%27=NN(CC)N=C%27%24)S%23)S%22)=C%21)=C%19C%28=CC(F)=C(CC)S%28)S%17)S%16)C%29=NN(CC)N=C%29%15)S%14)S%13)=C%12)=C%10C%30=CC(F)=C(CC)S%30)S8)S7)C%31=NN(CC)N=C%316)S5)S4)=C3)=C(C%32=CC(F)=C(CC)S%32)C%33=C2OC=C%33,FC(C=C1C2=C3C=COC3=C(C4=CC(F)=C(S4)CC(CCCC)CC)C5=C2OC(C6=C(CCCCCC)C7=C(C=C(S7)C8=C(C(Cl)=C(C9=NN(N=C89)CC(CCCCCCCC)CCCCCC)C%10=CC%11=C(S%10)C(CCCCCC)=CS%11)Cl)S6)=C5)=C(S1)CC(CCCC)CC
