Repository: brigreens/Meta-analysis_OSCs

This repository contains the data files and analysis notebooks to support the paper "Meta-Analysis of Molecular Design Strategies for Non-Fullerene Acceptor Based Organic Solar Cell Materials" (DOI: 10.26434/chemrxiv-2024-w29b1)

File: OSC_dataset_metaanalysis.csv (part 60 of 76)
NFA_ID,reported_acceptor,NFA_other_names,don_ID,reported_donor,don_other_names,DOI,Voc,Jsc,FF,PCE_max,PCE_avg,PCE_std,acceptor_type,acceptor_class,fused_rings_in_core,donor_type,acc_SMILES_sidechains,acc_SMILES_shortened_sidechains,don_SMILES_sidechains,don_SMILES_shortened_sidechains,don_mon_SMILES
643,Cl-BTA3,Cl-BTA3,429,TTC-Cl,TTC-Cl,10.1039/D2CC05631C,1.15,13.81,69.6,11.05,10.96,0.09,sm,fused,5,polymer,N#C/C(C#N)=C1SC(C(N/1CC)=O)=CC2=CC(Cl)=C(C3=NN(CCCCCCCC)N=C23)C4=CC5=C(C6=C(C(C7=CC=C(CCCCCC)C=C7)5C8=CC=C(CCCCCC)C=C8)C=C(C9=C(C%10(C%11=CC=C(CCCCCC)C=C%11)C%12=CC=C(CCCCCC)C=C%12)C=C(C%13=C(Cl)C=C(C%14=NN(CCCCCCCC)N=C%14%13)C=C%15S/C(N(CC)C%15=O)=C(C#N)/C#N)S9)C%10=C6)S4,CCC1=CC=C(C2(C3=C(C4=C2C=C(C5=C(Cl)C=C(C6=NN(N=C56)CC)/C=C7S/C(N(C/7=O)CC)=C(C#N)\C#N)S4)C=C(C(C8=CC=C(CC)C=C8)(C9=C%10SC(C%11=C(Cl)C=C(C%12=NN(N=C%11%12)CC)/C=C%13S/C(N(C/%13=O)CC)=C(C#N)\C#N)=C9)C%14=CC=C(CC)C=C%14)C%10=C3)C%15=CC=C(CC)C=C%15)C=C1,ClC(C=C1C(C2=C3SC=C2)=C4SC(C5=CC=C(S5)C6=C(C(CC(CCCCCC)CCCC)=O)C7=C(C(C(CC(CCCC)CCCCCC)=O)=C(C8=CC=C(C9=CC%10=C(C(C%11=CC(Cl)=C(S%11)CC(CCCC)CC)=C%12C=C(SC%12=C%10C%13=CC(Cl)=C(S%13)CC(CCCC)CC)C%14=CC=C(S%14)C%15=C(C(CC(CCCCCC)CCCC)=O)C%16=C(C(C(CC(CCCC)CCCCCC)=O)=C(C%17=CC=C(C%18=CC%19=C(C(C%20=CC(Cl)=C(S%20)CC(CCCC)CC)=C%21C=C(SC%21=C%19C%22=CC(Cl)=C(S%22)CC(CCCC)CC)C%23=CC=C(S%23)C%24=C(C(CC(CCCCCC)CCCC)=O)C%25=C(C(C(CC(CCCC)CCCCCC)=O)=C(C%26=CC=CS%26)S%25)S%24)S%18)S%17)S%16)S%15)S9)S8)S7)S6)=CC4=C3C%27=CC(Cl)=C(S%27)CC(CCCC)CC)=C(S1)CC(CCCC)CC,CCC1=C(Cl)C=C(C2=C3C=C(SC3=C(C4=C2SC=C4)C5=CC(Cl)=C(S5)CC)C6=CC=C(S6)C7=C(C(CC)=O)C8=C(C(C(CC)=O)=C(C9=CC=C(C%10=CC%11=C(C(C%12=CC(Cl)=C(S%12)CC)=C%13C=C(SC%13=C%11C%14=CC(Cl)=C(S%14)CC)C%15=CC=C(S%15)C%16=C(C(CC)=O)C%17=C(C(C(CC)=O)=C(C%18=CC=C(C%19=CC%20=C(C(C%21=CC(Cl)=C(S%21)CC)=C%22C=C(SC%22=C%20C%23=CC(Cl)=C(S%23)CC)C%24=CC=C(S%24)C%25=C(C(CC)=O)C%26=C(C(C(CC)=O)=C(C%27=CC=CS%27)S%26)S%25)S%19)S%18)S%17)S%16)S%10)S9)S8)S7)S1,O=C(CC(CCCCCC)CCCC)C(C(SC(C1=CC=CS1)=C2C(CC(CCCCCC)CCCC)=O)=C2S3)=C3C4=CC=C(S4)C5=CC6=C(C7=C(C(C8=CC(Cl)=C(S8)CC(CCCC)CC)=C6S5)C=CS7)C9=CC(Cl)=C(S9)CC(CCCC)CC
644,MQ5,MQ5,12,PBDB-T-2F,"PBDB-TF, PM6, PBDB-T-2F, PBDB-T2F, PBDBT-F",10.1021/acsami.1c15896,0.861,24.41,74.1,15.57,15.36,0.17,sm,fused,7,polymer,O=C1C2=CC(F)=C(F)C=C2C(/C1=C/C3=CC(N(CC(CCCC)CCCCCC)C4=C5SC6=C4C(OCC(CCCCCC)CCCC)=C(SC7=C8N(CC(CCCCCC)CCCC)C9=C7[Se]C(/C=C(C(C%10=CC(F)=C(F)C=C%10%11)=O)/C%11=C(C#N)\C#N)=C9)C8=C6OCC(CCCC)CCCCCC)=C5[Se]3)=C(C#N)/C#N,O=C1C2=CC(F)=C(F)C=C2C(/C1=C/C3=CC(N(CC)C4=C5SC6=C4C(OCC)=C(SC7=C8N(CC)C9=C7[Se]C(/C=C(C(C%10=CC(F)=C(F)C=C%10%11)=O)/C%11=C(C#N)\C#N)=C9)C8=C6OCC)=C5[Se]3)=C(C#N)/C#N,FC1=C(CC(CCCC)CC)SC(C2=C3C(SC(C4=CC=C(S4)C(SC(C5=CC=C(C6=CC7=C(S6)C(C8=CC(F)=C(CC(CCCC)CC)S8)=C9C(SC(C%10=CC=C(S%10)C(SC(C%11=CC=C(C%12=CC%13=C(S%12)C(C%14=CC(F)=C(CC(CCCC)CC)S%14)=C%15C(SC(C%16=CC=C(S%16)C(SC(C%17=CC=CS%17)=C%18C%19=O)=C%18C(C%20=C(CC(CCCC)CC)SC(CC(CCCC)CC)=C%20%19)=O)=C%15)=C%13C%21=CC(F)=C(CC(CCCC)CC)S%21)S%11)=C%22C%23=O)=C%22C(C%24=C(CC(CCCC)CC)SC(CC(CCCC)CC)=C%24%23)=O)=C9)=C7C%25=CC(F)=C(CC(CCCC)CC)S%25)S5)=C%26C%27=O)=C%26C(C%28=C(CC(CCCC)CC)SC(CC(CCCC)CC)=C%28%27)=O)=C3)=C(C%29=CC(F)=C(CC(CCCC)CC)S%29)C%30=C2SC=C%30)=C1,CCc1sc(-c2c3cc(-c4ccc(-c5sc(-c6ccc(-c7cc8c(-c9cc(F)c(CC)s9)c9sc(-c%10ccc(-c%11sc(-c%12ccc(-c%13cc%14c(-c%15cc(F)c(CC)s%15)c%15sc(-c%16ccc(-c%17sc(-c%18cccs%18)c%18c%17C(=O)c%17c(CC)sc(CC)c%17C%18=O)s%16)cc%15c(-c%15cc(F)c(CC)s%15)c%14s%13)s%12)c%12c%11C(=O)c%11c(CC)sc(CC)c%11C%12=O)s%10)cc9c(-c9cc(F)c(CC)s9)c8s7)s6)c6c5C(=O)c5c(CC)sc(CC)c5C6=O)s4)sc3c(-c3cc(F)c(CC)s3)c3ccsc23)cc1F,CCCCC(CC1=C(F)C=C(C2=C3C=C(SC3=C(C4=C2SC=C4)C5=CC(F)=C(S5)CC(CCCC)CC)C6=CC=C(S6)C7=C(C(C8=C(SC(CC(CCCC)CC)=C8C9=O)CC(CCCC)CC)=O)C9=C(C%10=CC=CS%10)S7)S1)CC
645,M36,M36,12,PBDB-T-2F,"PBDB-TF, PM6, PBDB-T-2F, PBDB-T2F, PBDBT-F",10.1021/acsami.1c15896,0.902,24.25,72.42,15.84,15.77,0.18,sm,fused,7,polymer,O=C1C2=CC(F)=C(C=C2C(/C1=C/C3=CC4=C(S3)C(SC5=C6C(OCC(CCCC)CCCCCC)=C(C7=C5OCC(CCCCCC)CCCC)SC8=C7N(C9=C8SC(/C=C%10C(C%11=CC(F)=C(C=C%11C\%10=C(C#N)/C#N)F)=O)=C9)CC(CCCC)CCCCCC)=C6N4CC(CCCCCC)CCCC)=C(C#N)\C#N)F,CCOC1=C2C3=C(C4=C(N3CC)C=C(/C=C5C(C6=C(C\5=C(C#N)/C#N)C=C(F)C(F)=C6)=O)S4)SC2=C(OCC)C7=C1SC8=C7N(CC)C9=C8SC(/C=C%10C(C%11=C(C\%10=C(C#N)/C#N)C=C(F)C(F)=C%11)=O)=C9,FC1=C(CC(CCCC)CC)SC(C2=C3C(SC(C4=CC=C(S4)C(SC(C5=CC=C(C6=CC7=C(S6)C(C8=CC(F)=C(CC(CCCC)CC)S8)=C9C(SC(C%10=CC=C(S%10)C(SC(C%11=CC=C(C%12=CC%13=C(S%12)C(C%14=CC(F)=C(CC(CCCC)CC)S%14)=C%15C(SC(C%16=CC=C(S%16)C(SC(C%17=CC=CS%17)=C%18C%19=O)=C%18C(C%20=C(CC(CCCC)CC)SC(CC(CCCC)CC)=C%20%19)=O)=C%15)=C%13C%21=CC(F)=C(CC(CCCC)CC)S%21)S%11)=C%22C%23=O)=C%22C(C%24=C(CC(CCCC)CC)SC(CC(CCCC)CC)=C%24%23)=O)=C9)=C7C%25=CC(F)=C(CC(CCCC)CC)S%25)S5)=C%26C%27=O)=C%26C(C%28=C(CC(CCCC)CC)SC(CC(CCCC)CC)=C%28%27)=O)=C3)=C(C%29=CC(F)=C(CC(CCCC)CC)S%29)C%30=C2SC=C%30)=C1,CCc1sc(-c2c3cc(-c4ccc(-c5sc(-c6ccc(-c7cc8c(-c9cc(F)c(CC)s9)c9sc(-c%10ccc(-c%11sc(-c%12ccc(-c%13cc%14c(-c%15cc(F)c(CC)s%15)c%15sc(-c%16ccc(-c%17sc(-c%18cccs%18)c%18c%17C(=O)c%17c(CC)sc(CC)c%17C%18=O)s%16)cc%15c(-c%15cc(F)c(CC)s%15)c%14s%13)s%12)c%12c%11C(=O)c%11c(CC)sc(CC)c%11C%12=O)s%10)cc9c(-c9cc(F)c(CC)s9)c8s7)s6)c6c5C(=O)c5c(CC)sc(CC)c5C6=O)s4)sc3c(-c3cc(F)c(CC)s3)c3ccsc23)cc1F,CCCCC(CC1=C(F)C=C(C2=C3C=C(SC3=C(C4=C2SC=C4)C5=CC(F)=C(S5)CC(CCCC)CC)C6=CC=C(S6)C7=C(C(C8=C(SC(CC(CCCC)CC)=C8C9=O)CC(CCCC)CC)=O)C9=C(C%10=CC=CS%10)S7)S1)CC
645,M36,M36,12,PBDB-TF,"PBDB-TF, PM6, PBDB-T-2F, PBDB-T2F, PBDBT-F",10.1093/nsr/nwaa189,0.9,24.63,72.09,16,15.52,0.21,sm,fused,7,polymer,FC1=CC2=C(C=C1F)C(/C(C2=O)=C/C3=CC4=C(S3)C5=C(C6=C(S5)C(OCC(CCCCCC)CCCC)=C7C(SC8=C7N(CC(CCCCCC)CCCC)C9=C8SC(/C=C%10C(C%11=C(C=C(C(F)=C%11)F)C\%10=C(C#N)\C#N)=O)=C9)=C6OCC(CCCCCC)CCCC)N4CC(CCCCCC)CCCC)=C(C#N)/C#N,CCOC1=C2C3=C(C4=C(N3CC)C=C(/C=C5C(C6=C(C\5=C(C#N)/C#N)C=C(F)C(F)=C6)=O)S4)SC2=C(OCC)C7=C1SC8=C7N(CC)C9=C8SC(/C=C%10C(C%11=C(C\%10=C(C#N)/C#N)C=C(F)C(F)=C%11)=O)=C9,FC1=C(CC(CCCC)CC)SC(C2=C3C(SC(C4=CC=C(S4)C(SC(C5=CC=C(C6=CC7=C(S6)C(C8=CC(F)=C(CC(CCCC)CC)S8)=C9C(SC(C%10=CC=C(S%10)C(SC(C%11=CC=C(C%12=CC%13=C(S%12)C(C%14=CC(F)=C(CC(CCCC)CC)S%14)=C%15C(SC(C%16=CC=C(S%16)C(SC(C%17=CC=CS%17)=C%18C%19=O)=C%18C(C%20=C(CC(CCCC)CC)SC(CC(CCCC)CC)=C%20%19)=O)=C%15)=C%13C%21=CC(F)=C(CC(CCCC)CC)S%21)S%11)=C%22C%23=O)=C%22C(C%24=C(CC(CCCC)CC)SC(CC(CCCC)CC)=C%24%23)=O)=C9)=C7C%25=CC(F)=C(CC(CCCC)CC)S%25)S5)=C%26C%27=O)=C%26C(C%28=C(CC(CCCC)CC)SC(CC(CCCC)CC)=C%28%27)=O)=C3)=C(C%29=CC(F)=C(CC(CCCC)CC)S%29)C%30=C2SC=C%30)=C1,CCc1sc(-c2c3cc(-c4ccc(-c5sc(-c6ccc(-c7cc8c(-c9cc(F)c(CC)s9)c9sc(-c%10ccc(-c%11sc(-c%12ccc(-c%13cc%14c(-c%15cc(F)c(CC)s%15)c%15sc(-c%16ccc(-c%17sc(-c%18cccs%18)c%18c%17C(=O)c%17c(CC)sc(CC)c%17C%18=O)s%16)cc%15c(-c%15cc(F)c(CC)s%15)c%14s%13)s%12)c%12c%11C(=O)c%11c(CC)sc(CC)c%11C%12=O)s%10)cc9c(-c9cc(F)c(CC)s9)c8s7)s6)c6c5C(=O)c5c(CC)sc(CC)c5C6=O)s4)sc3c(-c3cc(F)c(CC)s3)c3ccsc23)cc1F,CCCCC(CC1=C(F)C=C(C2=C3C=C(SC3=C(C4=C2SC=C4)C5=CC(F)=C(S5)CC(CCCC)CC)C6=CC=C(S6)C7=C(C(C8=C(SC(CC(CCCC)CC)=C8C9=O)CC(CCCC)CC)=O)C9=C(C%10=CC=CS%10)S7)S1)CC
646,BTP-PHD-4F,BTP-PHD-4F,12,PBDB-T-2F,"PBDB-TF, PM6, PBDB-T-2F, PBDB-T2F, PBDBT-F",10.1021/acsami.1c19627,0.87,25.64,71.34,15.91,15.71,0.18,sm,y,8,polymer,N#C/C(C#N)=C1C(C(C2=CC(F)=C(F)C=C2/1)=O)=CC3=C(C4=C(S3)C5=C(C6=C(N5CC(CCCCCC)CCCCCCCC)C(N(C7=C8SC9=C7SC(C=C%10C(C%11=CC(F)=C(F)C=C%11/C%10=C(C#N)/C#N)=O)=C9CCCCCCCCCCC)CCC%12=CC=C(C=C%12)OCC(CCCCCCCC)CCCCCC)=C8C%13=NSN=C6%13)S4)CCCCCCCCCCC,N#C/C(C#N)=C1C(C(C2=CC(F)=C(F)C=C2/1)=O)=CC3=C(C4=C(S3)C(N(C5=C6C7=NSN=C7C8=C5N(C9=C8SC%10=C9SC(C=C%11C(C%12=CC(F)=C(F)C=C%12/C%11=C(C#N)/C#N)=O)=C%10CC)CC)CC)=C6S4)CC,FC1=C(CC(CCCC)CC)SC(C2=C3C(SC(C4=CC=C(S4)C(SC(C5=CC=C(C6=CC7=C(S6)C(C8=CC(F)=C(CC(CCCC)CC)S8)=C9C(SC(C%10=CC=C(S%10)C(SC(C%11=CC=C(C%12=CC%13=C(S%12)C(C%14=CC(F)=C(CC(CCCC)CC)S%14)=C%15C(SC(C%16=CC=C(S%16)C(SC(C%17=CC=CS%17)=C%18C%19=O)=C%18C(C%20=C(CC(CCCC)CC)SC(CC(CCCC)CC)=C%20%19)=O)=C%15)=C%13C%21=CC(F)=C(CC(CCCC)CC)S%21)S%11)=C%22C%23=O)=C%22C(C%24=C(CC(CCCC)CC)SC(CC(CCCC)CC)=C%24%23)=O)=C9)=C7C%25=CC(F)=C(CC(CCCC)CC)S%25)S5)=C%26C%27=O)=C%26C(C%28=C(CC(CCCC)CC)SC(CC(CCCC)CC)=C%28%27)=O)=C3)=C(C%29=CC(F)=C(CC(CCCC)CC)S%29)C%30=C2SC=C%30)=C1,CCc1sc(-c2c3cc(-c4ccc(-c5sc(-c6ccc(-c7cc8c(-c9cc(F)c(CC)s9)c9sc(-c%10ccc(-c%11sc(-c%12ccc(-c%13cc%14c(-c%15cc(F)c(CC)s%15)c%15sc(-c%16ccc(-c%17sc(-c%18cccs%18)c%18c%17C(=O)c%17c(CC)sc(CC)c%17C%18=O)s%16)cc%15c(-c%15cc(F)c(CC)s%15)c%14s%13)s%12)c%12c%11C(=O)c%11c(CC)sc(CC)c%11C%12=O)s%10)cc9c(-c9cc(F)c(CC)s9)c8s7)s6)c6c5C(=O)c5c(CC)sc(CC)c5C6=O)s4)sc3c(-c3cc(F)c(CC)s3)c3ccsc23)cc1F,CCCCC(CC1=C(F)C=C(C2=C3C=C(SC3=C(C4=C2SC=C4)C5=CC(F)=C(S5)CC(CCCC)CC)C6=CC=C(S6)C7=C(C(C8=C(SC(CC(CCCC)CC)=C8C9=O)CC(CCCC)CC)=O)C9=C(C%10=CC=CS%10)S7)S1)CC
647,BTP-EHBO-4F,BTP-EHBO-4F,12,PBDB-T-2F,"PBDB-TF, PM6, PBDB-T-2F, PBDB-T2F, PBDBT-F",10.1021/acsami.1c19627,0.85,26.12,75.78,16.82,16.69,0.16,sm,y,8,polymer,N#C/C(C#N)=C1C(C(C2=CC(F)=C(F)C=C2/1)=O)=CC3=C(C4=C(S3)C(N(C5=C6C7=NSN=C7C8=C5N(C9=C8SC%10=C9SC(C=C%11C(C%12=CC(F)=C(F)C=C%12/C%11=C(C#N)/C#N)=O)=C%10CCCCCCCCCCC)CC(CC)CCCC)CC(CCCC)CCCCCC)=C6S4)CCCCCCCCCCC,N#C/C(C#N)=C1C(C(C2=CC(F)=C(F)C=C2/1)=O)=CC3=C(C4=C(S3)C(N(C5=C6C7=NSN=C7C8=C5N(C9=C8SC%10=C9SC(C=C%11C(C%12=CC(F)=C(F)C=C%12/C%11=C(C#N)/C#N)=O)=C%10CC)CC)CC)=C6S4)CC,FC1=C(CC(CCCC)CC)SC(C2=C3C(SC(C4=CC=C(S4)C(SC(C5=CC=C(C6=CC7=C(S6)C(C8=CC(F)=C(CC(CCCC)CC)S8)=C9C(SC(C%10=CC=C(S%10)C(SC(C%11=CC=C(C%12=CC%13=C(S%12)C(C%14=CC(F)=C(CC(CCCC)CC)S%14)=C%15C(SC(C%16=CC=C(S%16)C(SC(C%17=CC=CS%17)=C%18C%19=O)=C%18C(C%20=C(CC(CCCC)CC)SC(CC(CCCC)CC)=C%20%19)=O)=C%15)=C%13C%21=CC(F)=C(CC(CCCC)CC)S%21)S%11)=C%22C%23=O)=C%22C(C%24=C(CC(CCCC)CC)SC(CC(CCCC)CC)=C%24%23)=O)=C9)=C7C%25=CC(F)=C(CC(CCCC)CC)S%25)S5)=C%26C%27=O)=C%26C(C%28=C(CC(CCCC)CC)SC(CC(CCCC)CC)=C%28%27)=O)=C3)=C(C%29=CC(F)=C(CC(CCCC)CC)S%29)C%30=C2SC=C%30)=C1,CCc1sc(-c2c3cc(-c4ccc(-c5sc(-c6ccc(-c7cc8c(-c9cc(F)c(CC)s9)c9sc(-c%10ccc(-c%11sc(-c%12ccc(-c%13cc%14c(-c%15cc(F)c(CC)s%15)c%15sc(-c%16ccc(-c%17sc(-c%18cccs%18)c%18c%17C(=O)c%17c(CC)sc(CC)c%17C%18=O)s%16)cc%15c(-c%15cc(F)c(CC)s%15)c%14s%13)s%12)c%12c%11C(=O)c%11c(CC)sc(CC)c%11C%12=O)s%10)cc9c(-c9cc(F)c(CC)s9)c8s7)s6)c6c5C(=O)c5c(CC)sc(CC)c5C6=O)s4)sc3c(-c3cc(F)c(CC)s3)c3ccsc23)cc1F,CCCCC(CC1=C(F)C=C(C2=C3C=C(SC3=C(C4=C2SC=C4)C5=CC(F)=C(S5)CC(CCCC)CC)C6=CC=C(S6)C7=C(C(C8=C(SC(CC(CCCC)CC)=C8C9=O)CC(CCCC)CC)=O)C9=C(C%10=CC=CS%10)S7)S1)CC
648,FB-2IDTT-4Cl,FB-2IDTT-4Cl,3,PBDB-T,PBDB-T,10.1021/acsami.1c19943,0.84,20.3,64.8,11.4,11,0.37,sm,fused,7,polymer,O=C1C2=CC(Cl)=C(Cl)C=C2C(/C1=C/CC3=CC4=C(C(C(C5=CC=C(CCCCCC)C=C5)(C6=CC=C(CCCCCC)C=C6)C7=C8C=C9C(C(SC%10=C%11SC(/C=C/C(C(F)=C%12F)=C(F)C(F)=C%12/C=C/C(S%13)=CC%14=C%13C(C%15(C%16=CC=C(CCCCCC)C=C%16)C%17=CC=C(CCCCCC)C=C%17)=C(S%14)C(C%15=C%18)=CC%19=C%18C(S%20)=C(C%19(C%21=CC=C(CCCCCC)C=C%21)C%22=CC=C(CCCCCC)C=C%22)C%23=C%20C=C(S%23)/C=C%24/C(C%25=C(C=C(C(Cl)=C%25)Cl)C%24=O)=C(C#N)/C#N)=C%10)=C%11C9(C%26=CC=C(CCCCCC)C=C%26)C%27=CC=C(CCCCCC)C=C%27)=C7)=C8S4)S3)=C(C#N)\C#N,O=C1C2=CC(Cl)=C(Cl)C=C2C(/C1=C/CC3=CC4=C(C(C(C5=CC=C(CC)C=C5)(C6=CC=C(CC)C=C6)C7=C8C=C9C(C(SC%10=C%11SC(/C=C/C(C(F)=C%12F)=C(F)C(F)=C%12/C=C/C(S%13)=CC%14=C%13C(C%15(C%16=CC=C(CC)C=C%16)C%17=CC=C(CC)C=C%17)=C(S%14)C(C%15=C%18)=CC%19=C%18C(S%20)=C(C%19(C%21=CC=C(CC)C=C%21)C%22=CC=C(CC)C=C%22)C%23=C%20C=C(S%23)/C=C%24/C(C%25=C(C=C(C(Cl)=C%25)Cl)C%24=O)=C(C#N)/C#N)=C%10)=C%11C9(C%26=CC=C(CC)C=C%26)C%27=CC=C(CC)C=C%27)=C7)=C8S4)S3)=C(C#N)\C#N,CCC(CCCC)CC1=CC=C(S1)C2=C3C(SC(C4=CC=C(S4)C(SC(C5=CC=C(C6=CC7=C(S6)C(C8=CC=C(CC(CCCC)CC)S8)=C9C(SC(C%10=CC=C(S%10)C(SC(C%11=CC=C(C%12=CC%13=C(S%12)C(C%14=CC=C(CC(CCCC)CC)S%14)=C%15C(SC(C%16=CC=C(S%16)C(SC(C%17=CC=CS%17)=C%18C%19=O)=C%18C(C%20=C(CC(CCCC)CC)SC(CC(CCCC)CC)=C%20%19)=O)=C%15)=C%13C%21=CC=C(CC(CCCC)CC)S%21)S%11)=C%22C%23=O)=C%22C(C%24=C(CC(CCCC)CC)SC(CC(CCCC)CC)=C%24%23)=O)=C9)=C7C%25=CC=C(CC(CCCC)CC)S%25)S5)=C%26C%27=O)=C%26C(C%28=C(CC(CCCC)CC)SC(CC(CCCC)CC)=C%28%27)=O)=C3)=C(C%29=CC=C(CC(CCCC)CC)S%29)C%30=C2SC=C%30,CCc1ccc(-c2c3cc(-c4ccc(-c5sc(-c6ccc(-c7cc8c(-c9ccc(CC)s9)c9sc(-c%10ccc(-c%11sc(-c%12ccc(-c%13cc%14c(-c%15ccc(CC)s%15)c%15sc(-c%16ccc(-c%17sc(-c%18cccs%18)c%18c%17C(=O)c%17c(CC)sc(CC)c%17C%18=O)s%16)cc%15c(-c%15ccc(CC)s%15)c%14s%13)s%12)c%12c%11C(=O)c%11c(CC)sc(CC)c%11C%12=O)s%10)cc9c(-c9ccc(CC)s9)c8s7)s6)c6c5C(=O)c5c(CC)sc(CC)c5C6=O)s4)sc3c(-c3ccc(CC)s3)c3ccsc23)s1,CCCCC(CC1=CC=C(S1)C2=C3C=C(SC3=C(C4=C2SC=C4)C5=CC=C(S5)CC(CCCC)CC)C6=CC=C(S6)C7=C(C(C8=C(SC(CC(CCCC)CC)=C8C9=O)CC(CCCC)CC)=O)C9=C(C%10=CC=CS%10)S7)CC
649,TTDTC-0F,TTDTC-0F,0,P3HT,P3HT,10.1021/acsami.1c21089,0.7,10.6,54.3,4.78,4.55,0.22,sm,unfused,3,polymer,O=C(C(/C1=C(C#N)\C#N)=C\C2=CC(C(CC(CC)CCCC)(CC(CC)CCCC)C3=C4SC(C5=C(OCC(CCCC)CC)C6=C(C(OCC(CC)CCCC)=C(C7=CC8=C(C(SC(/C=C9/C(C(C=CC=C%10)=C%10C9=O)=C(C#N)\C#N)=C%11)=C%11C8(CC(CC)CCCC)CC(CC)CCCC)S7)S6)S5)=C3)=C4S2)C%12=C1C=CC=C%12,CCC(C1=C2SC(C3=C(OCC)C4=C(C(OCC)=C(C5=CC6=C(C(SC(/C=C7/C(C(C=CC=C8)=C8C7=O)=C(C#N)\C#N)=C9)=C9C6(CC)CC)S5)S4)S3)=C1)(CC)C%10=C2SC(/C=C(/C%11=C(C#N)\C#N)C(C%12=C%11C=CC=C%12)=O)=C%10,CCCCCCC1=CSC(C2=C(CCCCCC)C=C(C3=C(CCCCCC)C=C(C4=C(CCCCCC)C=C(C5=C(CCCCCC)C=C(C6=C(CCCCCC)C=CS6)S5)S4)S3)S2)=C1,CCc1cc(C)sc1-c1sc(-c2cc(CC)c(-c3sc(-c4cc(CC)c(-c5sc(C)cc5CC)s4)cc3CC)s2)cc1CC,CCCCCCC1=CSC=C1
650,TTDTC-2F,TTDTC-2F,0,P3HT,P3HT,10.1021/acsami.1c21089,0.61,17.3,62.8,6.61,6.18,0.48,sm,unfused,3,polymer,O=C(C(/C1=C(C#N)\C#N)=C\C2=CC(C(CC(CC)CCCC)(CC(CC)CCCC)C3=C4SC(C5=C(OCC(CCCC)CC)C6=C(C(OCC(CC)CCCC)=C(C7=CC8=C(C(SC(/C=C9/C(C(C=C(F)C=C%10)=C%10C9=O)=C(C#N)\C#N)=C%11)=C%11C8(CC(CC)CCCC)CC(CC)CCCC)S7)S6)S5)=C3)=C4S2)C%12=C1C=C(F)C=C%12,CCC(C1=C2SC(C3=C(OCC)C4=C(C(OCC)=C(C5=CC6=C(C(SC(/C=C7/C(C(C=C(F)C=C8)=C8C7=O)=C(C#N)\C#N)=C9)=C9C6(CC)CC)S5)S4)S3)=C1)(CC)C%10=C2SC(/C=C(/C%11=C(C#N)\C#N)C(C%12=C%11C=C(F)C=C%12)=O)=C%10,CCCCCCC1=CSC(C2=C(CCCCCC)C=C(C3=C(CCCCCC)C=C(C4=C(CCCCCC)C=C(C5=C(CCCCCC)C=C(C6=C(CCCCCC)C=CS6)S5)S4)S3)S2)=C1,CCc1cc(C)sc1-c1sc(-c2cc(CC)c(-c3sc(-c4cc(CC)c(-c5sc(C)cc5CC)s4)cc3CC)s2)cc1CC,CCCCCCC1=CSC=C1
651,TTDTC-4F,TTDTC-4F,0,P3HT,P3HT,10.1021/acsami.1c21089,0.57,22.5,61.9,7.81,7.62,0.15,sm,unfused,3,polymer,O=C(C(/C1=C(C#N)\C#N)=C\C2=CC(C(CC(CC)CCCC)(CC(CC)CCCC)C3=C4SC(C5=C(OCC(CCCC)CC)C6=C(C(OCC(CC)CCCC)=C(C7=CC8=C(C(SC(/C=C9/C(C(C=C(F)C(F)=C%10)=C%10C9=O)=C(C#N)\C#N)=C%11)=C%11C8(CC(CC)CCCC)CC(CC)CCCC)S7)S6)S5)=C3)=C4S2)C%12=C1C=C(F)C(F)=C%12,CCC(C1=C2SC(C3=C(OCC)C4=C(C(OCC)=C(C5=CC6=C(C(SC(/C=C7/C(C(C=C(F)C(F)=C8)=C8C7=O)=C(C#N)\C#N)=C9)=C9C6(CC)CC)S5)S4)S3)=C1)(CC)C%10=C2SC(/C=C(/C%11=C(C#N)\C#N)C(C%12=C%11C=C(F)C(F)=C%12)=O)=C%10,CCCCCCC1=CSC(C2=C(CCCCCC)C=C(C3=C(CCCCCC)C=C(C4=C(CCCCCC)C=C(C5=C(CCCCCC)C=C(C6=C(CCCCCC)C=CS6)S5)S4)S3)S2)=C1,CCc1cc(C)sc1-c1sc(-c2cc(CC)c(-c3sc(-c4cc(CC)c(-c5sc(C)cc5CC)s4)cc3CC)s2)cc1CC,CCCCCCC1=CSC=C1
652,SPS-TDPP-2CNRh,SPS-TDPP-2CNRh,275,P_yadagiri,P_yadagiri,10.1021/acsami.2c02272,0.98,18.32,61,10.95,10.78,0.12,sm,unfused,2,polymer,O=C(/C(S/1)=C/C2=CC=C(O2)C(S3)=CC=C3C4=C5C(C(N4CCCCCCCCCCCC)=O)=C(C6=CC=C(C7=CC=C(/C=C8S/C(N(CCCCCC)C\8=O)=C(C#N)/C#N)O7)S6)N(CCCCCCCCCCCC)C5=O)N(CCCCCC)C1=C(C#N)/C#N,O=C(/C(S/1)=C/C2=CC=C(O2)C(S3)=CC=C3C4=C5C(C(N4CC)=O)=C(C6=CC=C(C7=CC=C(/C=C8S/C(N(CC)C\8=O)=C(C#N)/C#N)O7)S6)N(CC)C5=O)N(CC)C1=C(C#N)/C#N,CCC(CCCC)CC(S1)=CC=C1C2=C(C=CS3)C3=C(C4=CC=C(CC(CC)CCCC)S4)C5=C2SC(C6=CC7=C(C(SC(C8=CC9=C(C%10=CC=C(CC(CCCC)CC)S%10)C%11=C(C=C(C%12=CC%13=C(C(SC(C%14=CC%15=C(C%16=CC=C(CC(CCCC)CC)S%16)C%17=C(C=C(C%18=CC%19=C(C(SC=C%20)=C%20C%21=C%19N=C(C%22=CC=C(CCC(CCCCCCCC)CCCCCCCCCC)S%22)S%21)S%18)S%17)C(C%23=CC=C(CC(CC)CCCC)S%23)=C%15S%14)=C%24)=C%24C%25=C%13N=C(C%26=CC=C(CCC(CCCCCCCC)CCCCCCCCCC)S%26)S%25)S%12)S%11)C(C%27=CC=C(CC(CC)CCCC)S%27)=C9S8)=C%28)=C%28C%29=C7N=C(C%30=CC=C(CCC(CCCCCCCC)CCCCCCCCCC)S%30)S%29)S6)=C5,CCC(S1)=CC=C1C2=C3C(C=CS3)=C(C4=CC=C(CC)S4)C5=C2C=C(C6=CC7=C(C(SC(C8=CC9=C(C%10=CC=C(CC)S%10)C%11=C(C=C(C%12=CC%13=C(C(SC(C%14=CC%15=C(C%16=CC=C(CC)S%16)C%17=C(C=C(C%18=CC%19=C(C(SC=C%20)=C%20C%21=C%19N=C(C%22=CC=C(CC)S%22)S%21)S%18)S%17)C(C%23=CC=C(CC)S%23)=C%15S%14)=C%24)=C%24C%25=C%13N=C(C%26=CC=C(CC)S%26)S%25)S%12)S%11)C(C%27=CC=C(CC)S%27)=C9S8)=C%28)=C%28C%29=C7N=C(C%30=CC=C(CC)S%30)S%29)S6)S5,CCCCCCCCC(CCCCCCCCCC)CCc1sc(c2nc3c(cc(c(c4)sc5c4c(c6sc(CC(CCCC)CC)cc6)c(scc7)c7c5c8sc(CC(CCCC)CC)cc8)s9)c9c%10sccc%10c3s2)cc1
653,PY3Se-1V,PY3Se-1V,3,PBDB-T,PBDB-T,10.1021/acsami.2c02485,0.81,24.7,65.9,13.2,12.9,0.3,polymer,,,polymer,O=C1C2=CC=CC=C2C(/C1=C/C3=C(CCCCCCCCCCC)C(SC4=C5N(C6=C4C7=NSN=C7C8=C6N(C9=C8SC%10=C9[Se]C(/C=C/C=C%11/C(C%12=C(C%11=O)C=CC(C%13=CC=C(C(C=C%14C(/C%15=C/C%16=C(CCCCCCCCCCC)C(SC%17=C%18N(C%19=C%17C%20=NSN=C%20C%21=C%19N(C%22=C%21SC%23=C%22[Se]C(/C=C/C=C%24/C(C%25=C(C%24=O)C=CC(C%26=CC=C[Se]%26)=C%25)=C(C#N)/C#N)=C%23CCCCCCCCCCC)CC(CCCCCCCCCC)CCCCCCCCCCCC)CC(CCCCCCCCCC)CCCCCCCCCCCC)=C%18[Se]%16)=C(C#N)/C#N)=CC=C%14C%15=O)[Se]%13)=C%12)=C(C#N)/C#N)=C%10CCCCCCCCCCC)CC(CCCCCCCCCC)CCCCCCCCCCCC)CC(CCCCCCCCCC)CCCCCCCCCCCC)=C5[Se]3)=C(C#N)/C#N,O=C1C2=CC=CC=C2C(/C1=C/C3=C(CC)C(SC4=C5N(C6=C4C7=NSN=C7C8=C6N(C9=C8SC%10=C9[Se]C(/C=C/C=C%11/C(C%12=C(C%11=O)C=CC(C%13=CC=C(C(C=C%14C(/C%15=C/C%16=C(CC)C(SC%17=C%18N(C%19=C%17C%20=NSN=C%20C%21=C%19N(C%22=C%21SC%23=C%22[Se]C(/C=C/C=C%24/C(C%25=C(C%24=O)C=CC(C%26=CC=C[Se]%26)=C%25)=C(C#N)/C#N)=C%23CC)CC)CC)=C%18[Se]%16)=C(C#N)/C#N)=CC=C%14C%15=O)[Se]%13)=C%12)=C(C#N)/C#N)=C%10CC)CC)CC)=C5[Se]3)=C(C#N)/C#N,CCC(CCCC)CC1=CC=C(S1)C2=C3C(SC(C4=CC=C(S4)C(SC(C5=CC=C(C6=CC7=C(S6)C(C8=CC=C(CC(CCCC)CC)S8)=C9C(SC(C%10=CC=C(S%10)C(SC(C%11=CC=C(C%12=CC%13=C(S%12)C(C%14=CC=C(CC(CCCC)CC)S%14)=C%15C(SC(C%16=CC=C(S%16)C(SC(C%17=CC=CS%17)=C%18C%19=O)=C%18C(C%20=C(CC(CCCC)CC)SC(CC(CCCC)CC)=C%20%19)=O)=C%15)=C%13C%21=CC=C(CC(CCCC)CC)S%21)S%11)=C%22C%23=O)=C%22C(C%24=C(CC(CCCC)CC)SC(CC(CCCC)CC)=C%24%23)=O)=C9)=C7C%25=CC=C(CC(CCCC)CC)S%25)S5)=C%26C%27=O)=C%26C(C%28=C(CC(CCCC)CC)SC(CC(CCCC)CC)=C%28%27)=O)=C3)=C(C%29=CC=C(CC(CCCC)CC)S%29)C%30=C2SC=C%30,CCc1ccc(-c2c3cc(-c4ccc(-c5sc(-c6ccc(-c7cc8c(-c9ccc(CC)s9)c9sc(-c%10ccc(-c%11sc(-c%12ccc(-c%13cc%14c(-c%15ccc(CC)s%15)c%15sc(-c%16ccc(-c%17sc(-c%18cccs%18)c%18c%17C(=O)c%17c(CC)sc(CC)c%17C%18=O)s%16)cc%15c(-c%15ccc(CC)s%15)c%14s%13)s%12)c%12c%11C(=O)c%11c(CC)sc(CC)c%11C%12=O)s%10)cc9c(-c9ccc(CC)s9)c8s7)s6)c6c5C(=O)c5c(CC)sc(CC)c5C6=O)s4)sc3c(-c3ccc(CC)s3)c3ccsc23)s1,CCCCC(CC1=CC=C(S1)C2=C3C=C(SC3=C(C4=C2SC=C4)C5=CC=C(S5)CC(CCCC)CC)C6=CC=C(S6)C7=C(C(C8=C(SC(CC(CCCC)CC)=C8C9=O)CC(CCCC)CC)=O)C9=C(C%10=CC=CS%10)S7)CC
654,BTA45,BTA45,7,PTB7-Th,"PTB7-Th, PBDTT-TT-F, PBDTTT-EFT, PBT7-Th",10.1021/acsami.2c03171,1.06,12.62,59.56,7.97,7.9,0.19,sm,fused,5,polymer,N#C/C(C#N)=C1SC(C(N\1CC2=CC=CC=C2)=O)=CC3=CC=C(C4=CC5=C(S4)C6=C(C=C(C7=C6)C8=C(C=C(S8)C9=CC=C(C=C%10S/C(N(C%10=O)CC%11=CC=CC=C%11)=C(C#N)\C#N)C%12=NN(N=C%129)CCCCCCCC)C7(C%13=CC=C(C=C%13)OCCCCCC)C%14=CC=C(C=C%14)OCCCCCC)C5(C%15=CC=C(C=C%15)OCCCCCC)C%16=CC=C(C=C%16)OCCCCCC)C%17=NN(N=C3%17)CCCCCCCC,N#C/C(C#N)=C1SC(C(N\1CC2=CC=CC=C2)=O)=CC3=CC=C(C4=CC5=C(S4)C6=C(C=C(C7=C6)C8=C(C=C(S8)C9=CC=C(C=C%10S/C(N(C%10=O)CC%11=CC=CC=C%11)=C(C#N)\C#N)C%12=NN(N=C%129)CC)C7(C%13=CC=C(C=C%13)OCC)C%14=CC=C(C=C%14)OCC)C5(C%15=CC=C(C=C%15)OCC)C%16=CC=C(C=C%16)OCC)C%17=NN(N=C3%17)CC,FC1=C(C(OCC(CCCC)CC)=O)SC2=C(SC=C21)C(S3)=CC4=C3C(C5=CC=C(CC(CC)CCCC)S5)=C(C=C(C6=C(C(F)=C(C(OCC(CCCC)CC)=O)S7)C7=C(S6)C(S8)=CC9=C8C(C%10=CC=C(CC(CCCC)CC)S%10)=C(C=C(C%11=C(C(F)=C(C(OCC(CCCC)CC)=O)S%12)C%12=C(S%11)C(S%13)=CC%14=C%13C(C%15=CC=C(CC(CC)CCCC)S%15)=C(C=CS%16)C%16=C%14C%17=CC=C(CC(CC)CCCC)S%17)S%18)C%18=C9C%19=CC=C(CC(CCCC)CC)S%19)S%20)C%20=C4C%21=CC=C(CC(CC)CCCC)S%21,CCOC(=O)c1sc2c(-c3cc4c(-c5ccc(CC)s5)c5sc(-c6sc(-c7cc8c(-c9ccc(CC)s9)c9sc(-c%10sc(-c%11cc%12c(-c%13ccc(CC)s%13)c%13sccc%13c(-c%13ccc(CC)s%13)c%12s%11)c%11sc(C(=O)OCC)c(F)c%10%11)cc9c(-c9ccc(CC)s9)c8s7)c7sc(C(=O)OCC)c(F)c67)cc5c(-c5ccc(CC)s5)c4s3)scc2c1F,CCCCC(COC(C1=C(F)C2=CSC(C3=CC4=C(C5=C(C(C6=CC=C(S6)CC(CCCC)CC)=C4S3)C=CS5)C7=CC=C(S7)CC(CCCC)CC)=C2S1)=O)CC
655,F-BTA45,F-BTA45,7,PTB7-Th,"PTB7-Th, PBDTT-TT-F, PBDTTT-EFT, PBT7-Th",10.1021/acsami.2c03171,0.99,12.73,67.29,8.48,9.34,0.16,sm,fused,5,polymer,N#C/C(C#N)=C1SC(C(N\1CC2=CC=CC=C2)=O)=CC3=CC(F)=C(C4=NN(CCCCCCCC)N=C34)C5=CC6=C(C7=C(C6(C8=CC=C(OCCCCCC)C=C8)C9=CC=C(OCCCCCC)C=C9)C=C(C%10=C(C%11(C%12=CC=C(OCCCCCC)C=C%12)C%13=CC=C(OCCCCCC)C=C%13)C=C(C%14=C(C=C(C%15=NN(CCCCCCCC)N=C%15%14)C=C%16S/C(N(CC%17=CC=CC=C%17)C%16=O)=C(C#N)\C#N)F)S%10)C%11=C7)S5,N#C/C(C#N)=C1SC(C(N\1CC2=CC=CC=C2)=O)=CC3=CC(F)=C(C4=NN(CC)N=C34)C5=CC6=C(C7=C(C6(C8=CC=C(OCC)C=C8)C9=CC=C(OCC)C=C9)C=C(C%10=C(C%11(C%12=CC=C(OCC)C=C%12)C%13=CC=C(OCC)C=C%13)C=C(C%14=C(C=C(C%15=NN(CC)N=C%15%14)C=C%16S/C(N(CC%17=CC=CC=C%17)C%16=O)=C(C#N)\C#N)F)S%10)C%11=C7)S5,FC1=C(C(OCC(CCCC)CC)=O)SC2=C(SC=C21)C(S3)=CC4=C3C(C5=CC=C(CC(CC)CCCC)S5)=C(C=C(C6=C(C(F)=C(C(OCC(CCCC)CC)=O)S7)C7=C(S6)C(S8)=CC9=C8C(C%10=CC=C(CC(CCCC)CC)S%10)=C(C=C(C%11=C(C(F)=C(C(OCC(CCCC)CC)=O)S%12)C%12=C(S%11)C(S%13)=CC%14=C%13C(C%15=CC=C(CC(CC)CCCC)S%15)=C(C=CS%16)C%16=C%14C%17=CC=C(CC(CC)CCCC)S%17)S%18)C%18=C9C%19=CC=C(CC(CCCC)CC)S%19)S%20)C%20=C4C%21=CC=C(CC(CC)CCCC)S%21,CCOC(=O)c1sc2c(-c3cc4c(-c5ccc(CC)s5)c5sc(-c6sc(-c7cc8c(-c9ccc(CC)s9)c9sc(-c%10sc(-c%11cc%12c(-c%13ccc(CC)s%13)c%13sccc%13c(-c%13ccc(CC)s%13)c%12s%11)c%11sc(C(=O)OCC)c(F)c%10%11)cc9c(-c9ccc(CC)s9)c8s7)c7sc(C(=O)OCC)c(F)c67)cc5c(-c5ccc(CC)s5)c4s3)scc2c1F,CCCCC(COC(C1=C(F)C2=CSC(C3=CC4=C(C5=C(C(C6=CC=C(S6)CC(CCCC)CC)=C4S3)C=CS5)C7=CC=C(S7)CC(CCCC)CC)=C2S1)=O)CC
656,MAZ-2,MAZ-2,15,D18,D18,10.1021/acsami.2c03196,0.89,0.85,42.82,0.32,0.3,0.04,sm,y,8,polymer,O=C(N(C)C(N(C)C/1=O)=O)C1=C/C2=C(CCCCCCCCCCC)C3=C(S2)C4=C(S3)C5=C(N4CC(CC)CCCC)C6=C(C7=NSN=C75)C8=C(N6CC(CC)CCCC)C9=C(S8)C(CCCCCCCCCCC)=C(/C=C%10C(N(C)C(N(C)C/%10=O)=O)=O)S9,CCC1=C(/C=C2C(N(C)C(N(C)C/2=O)=O)=O)SC3=C1SC4=C3N(C5=C4C6=NSN=C6C7=C5N(C8=C7SC9=C8SC(/C=C%10C(N(C)C(N(C)C\%10=O)=O)=O)=C9CC)CC)CC,FC1=C(CC)SC(C2=C3C(C=C(C4=C(CC(CCCC)CCCCCC)C=C(C5=CC6=C(C(SC(C7=CC(CC(CCCC)CCCCCC)=C(C(S8)=CC9=C8C(C%10=CC(F)=C(CC)S%10)=C(C=C(C%11=C(CC(CCCC)CCCCCC)C=C(C%12=CC%13=C(C(SC(C%14=CC(CC(CCCC)CCCCCC)=C(C(S%15)=CC%16=C%15C(C%17=CC(F)=C(CC)S%17)=C(C=C(C%18=C(CC(CCCC)CCCCCC)C=C(C%19=CC%20=C(C(SC(C%21=CC(CC(CCCC)CCCCCC)=CS%21)=C%22)=C%22C%23=NSN=C%23%20)S%19)S%18)S%24)C%24=C%16C%25=CC(F)=C(CC)S%25)S%14)=C%26)=C%26C%27=NSN=C%27%13)S%12)S%11)S%28)C%28=C9C%29=CC(F)=C(CC)S%29)S7)=C%30)=C%30C%31=NSN=C%316)S5)S4)S3)=C(C%32=CC(F)=C(CC)S%32)C%33=C2C=CS%33)=C1,CCc1csc(-c2cc3c4nsnc4c4cc(-c5cc(CC)c(-c6cc7c(-c8cc(F)c(CC)s8)c8sc(-c9sc(-c%10cc%11c%12nsnc%12c%12cc(-c%13cc(CC)c(-c%14cc%15c(-c%16cc(F)c(CC)s%16)c%16sc(-c%17sc(-c%18cc%19c%20nsnc%20c%20cc(-c%21cc(CC)c(-c%22cc%23c(-c%24cc(F)c(CC)s%24)c%24sccc%24c(-c%24cc(F)c(CC)s%24)c%23s%22)s%21)sc%20c%19s%18)cc%17CC)cc%16c(-c%16cc(F)c(CC)s%16)c%15s%14)s%13)sc%12c%11s%10)cc9CC)cc8c(-c8cc(F)c(CC)s8)c7s6)s5)sc4c3s2)c1,CCCCCCC(CCCC)CC1=CSC(C2=CC3=C(C4=C(C5=NSN=C35)C=C(C6=CC(CC(CCCC)CCCCCC)=C(C7=CC8=C(C9=CC(F)=C(CC(CC)CCCC)S9)C%10=C(C=CS%10)C(C%11=CC(F)=C(CC(CC)CCCC)S%11)=C8S7)S6)S4)S2)=C1
657,C8-4Cl,C8-4Cl,12,PM6,"PBDB-TF, PM6, PBDB-T-2F, PBDB-T2F, PBDBT-F",10.1021/acsami.2c03723,0.824,22.33,62.75,11.54,11.2,0.34,sm,unfused,3,polymer,O=C1C2=CC(Cl)=C(Cl)C=C2C(/C1=C/C3=CC(C4(CC(CC)CCCC)CC(CC)CCCC)=C(S3)C5=C4C=C(C6=C(C(N(CCCCCCCC)C7=O)=O)C7=C(S6)C8=CC(C9(CC(CC)CCCC)CC(CC)CCCC)=C(S8)C%10=C9C=C(S%10)/C=C(C(C%11=CC(Cl)=C(Cl)C=C%11%12)=O)/C%12=C(C#N)\C#N)S5)=C(C#N)/C#N,O=C1C2=CC(Cl)=C(Cl)C=C2C(/C1=C/C3=CC(C4(CC)CC)=C(S3)C5=C4C=C(C6=C(C(N(CC)C7=O)=O)C7=C(S6)C8=CC(C9(CC)CC)=C(S8)C%10=C9C=C(S%10)/C=C(C(C%11=CC(Cl)=C(Cl)C=C%11%12)=O)/C%12=C(C#N)\C#N)S5)=C(C#N)/C#N,FC1=C(CC(CCCC)CC)SC(C2=C3C(SC(C4=CC=C(S4)C(SC(C5=CC=C(C6=CC7=C(S6)C(C8=CC(F)=C(CC(CCCC)CC)S8)=C9C(SC(C%10=CC=C(S%10)C(SC(C%11=CC=C(C%12=CC%13=C(S%12)C(C%14=CC(F)=C(CC(CCCC)CC)S%14)=C%15C(SC(C%16=CC=C(S%16)C(SC(C%17=CC=CS%17)=C%18C%19=O)=C%18C(C%20=C(CC(CCCC)CC)SC(CC(CCCC)CC)=C%20%19)=O)=C%15)=C%13C%21=CC(F)=C(CC(CCCC)CC)S%21)S%11)=C%22C%23=O)=C%22C(C%24=C(CC(CCCC)CC)SC(CC(CCCC)CC)=C%24%23)=O)=C9)=C7C%25=CC(F)=C(CC(CCCC)CC)S%25)S5)=C%26C%27=O)=C%26C(C%28=C(CC(CCCC)CC)SC(CC(CCCC)CC)=C%28%27)=O)=C3)=C(C%29=CC(F)=C(CC(CCCC)CC)S%29)C%30=C2SC=C%30)=C1,CCc1sc(-c2c3cc(-c4ccc(-c5sc(-c6ccc(-c7cc8c(-c9cc(F)c(CC)s9)c9sc(-c%10ccc(-c%11sc(-c%12ccc(-c%13cc%14c(-c%15cc(F)c(CC)s%15)c%15sc(-c%16ccc(-c%17sc(-c%18cccs%18)c%18c%17C(=O)c%17c(CC)sc(CC)c%17C%18=O)s%16)cc%15c(-c%15cc(F)c(CC)s%15)c%14s%13)s%12)c%12c%11C(=O)c%11c(CC)sc(CC)c%11C%12=O)s%10)cc9c(-c9cc(F)c(CC)s9)c8s7)s6)c6c5C(=O)c5c(CC)sc(CC)c5C6=O)s4)sc3c(-c3cc(F)c(CC)s3)c3ccsc23)cc1F,CCCCC(CC1=C(F)C=C(C2=C3C=C(SC3=C(C4=C2SC=C4)C5=CC(F)=C(S5)CC(CCCC)CC)C6=CC=C(S6)C7=C(C(C8=C(SC(CC(CCCC)CC)=C8C9=O)CC(CCCC)CC)=O)C9=C(C%10=CC=CS%10)S7)S1)CC
658,C8-4F,C8-4F,12,PM6,"PBDB-TF, PM6, PBDB-T-2F, PBDB-T2F, PBDBT-F",10.1021/acsami.2c03723,0.818,22.3,64.82,11.82,11.5,0.32,sm,unfused,3,polymer,O=C1C2=CC(F)=C(F)C=C2C(/C1=C/C3=CC(C4(CC(CC)CCCC)CC(CC)CCCC)=C(S3)C5=C4C=C(C6=C(C(N(CCCCCCCC)C7=O)=O)C7=C(S6)C8=CC(C9(CC(CC)CCCC)CC(CC)CCCC)=C(S8)C%10=C9C=C(S%10)/C=C(C(C%11=CC(F)=C(F)C=C%11%12)=O)/C%12=C(C#N)\C#N)S5)=C(C#N)/C#N,O=C1C2=CC(F)=C(F)C=C2C(/C1=C/C3=CC(C4(CC)CC)=C(S3)C5=C4C=C(C6=C(C(N(CC)C7=O)=O)C7=C(S6)C8=CC(C9(CC)CC)=C(S8)C%10=C9C=C(S%10)/C=C(C(C%11=CC(F)=C(F)C=C%11%12)=O)/C%12=C(C#N)\C#N)S5)=C(C#N)/C#N,FC1=C(CC(CCCC)CC)SC(C2=C3C(SC(C4=CC=C(S4)C(SC(C5=CC=C(C6=CC7=C(S6)C(C8=CC(F)=C(CC(CCCC)CC)S8)=C9C(SC(C%10=CC=C(S%10)C(SC(C%11=CC=C(C%12=CC%13=C(S%12)C(C%14=CC(F)=C(CC(CCCC)CC)S%14)=C%15C(SC(C%16=CC=C(S%16)C(SC(C%17=CC=CS%17)=C%18C%19=O)=C%18C(C%20=C(CC(CCCC)CC)SC(CC(CCCC)CC)=C%20%19)=O)=C%15)=C%13C%21=CC(F)=C(CC(CCCC)CC)S%21)S%11)=C%22C%23=O)=C%22C(C%24=C(CC(CCCC)CC)SC(CC(CCCC)CC)=C%24%23)=O)=C9)=C7C%25=CC(F)=C(CC(CCCC)CC)S%25)S5)=C%26C%27=O)=C%26C(C%28=C(CC(CCCC)CC)SC(CC(CCCC)CC)=C%28%27)=O)=C3)=C(C%29=CC(F)=C(CC(CCCC)CC)S%29)C%30=C2SC=C%30)=C1,CCc1sc(-c2c3cc(-c4ccc(-c5sc(-c6ccc(-c7cc8c(-c9cc(F)c(CC)s9)c9sc(-c%10ccc(-c%11sc(-c%12ccc(-c%13cc%14c(-c%15cc(F)c(CC)s%15)c%15sc(-c%16ccc(-c%17sc(-c%18cccs%18)c%18c%17C(=O)c%17c(CC)sc(CC)c%17C%18=O)s%16)cc%15c(-c%15cc(F)c(CC)s%15)c%14s%13)s%12)c%12c%11C(=O)c%11c(CC)sc(CC)c%11C%12=O)s%10)cc9c(-c9cc(F)c(CC)s9)c8s7)s6)c6c5C(=O)c5c(CC)sc(CC)c5C6=O)s4)sc3c(-c3cc(F)c(CC)s3)c3ccsc23)cc1F,CCCCC(CC1=C(F)C=C(C2=C3C=C(SC3=C(C4=C2SC=C4)C5=CC(F)=C(S5)CC(CCCC)CC)C6=CC=C(S6)C7=C(C(C8=C(SC(CC(CCCC)CC)=C8C9=O)CC(CCCC)CC)=O)C9=C(C%10=CC=CS%10)S7)S1)CC
659,C6C4-4F,C6C4-4F,12,PM6,"PBDB-TF, PM6, PBDB-T-2F, PBDB-T2F, PBDBT-F",10.1021/acsami.2c03723,0.824,22.52,67.34,12.5,12.1,0.4,sm,unfused,3,polymer,O=C1C2=CC(F)=C(F)C=C2C(/C1=C/C3=CC(C4(CC(CC)CCCC)CC(CC)CCCC)=C(S3)C5=C4C=C(C6=C(C(N(CC(CCCC)CCCCCC)C7=O)=O)C7=C(S6)C8=CC(C9(CC(CC)CCCC)CC(CC)CCCC)=C(S8)C%10=C9C=C(S%10)/C=C(C(C%11=CC(F)=C(F)C=C%11%12)=O)/C%12=C(C#N)\C#N)S5)=C(C#N)/C#N,O=C1C2=CC(F)=C(F)C=C2C(/C1=C/C3=CC(C4(CC)CC)=C(S3)C5=C4C=C(C6=C(C(N(CC)C7=O)=O)C7=C(S6)C8=CC(C9(CC)CC)=C(S8)C%10=C9C=C(S%10)/C=C(C(C%11=CC(F)=C(F)C=C%11%12)=O)/C%12=C(C#N)\C#N)S5)=C(C#N)/C#N,FC1=C(CC(CCCC)CC)SC(C2=C3C(SC(C4=CC=C(S4)C(SC(C5=CC=C(C6=CC7=C(S6)C(C8=CC(F)=C(CC(CCCC)CC)S8)=C9C(SC(C%10=CC=C(S%10)C(SC(C%11=CC=C(C%12=CC%13=C(S%12)C(C%14=CC(F)=C(CC(CCCC)CC)S%14)=C%15C(SC(C%16=CC=C(S%16)C(SC(C%17=CC=CS%17)=C%18C%19=O)=C%18C(C%20=C(CC(CCCC)CC)SC(CC(CCCC)CC)=C%20%19)=O)=C%15)=C%13C%21=CC(F)=C(CC(CCCC)CC)S%21)S%11)=C%22C%23=O)=C%22C(C%24=C(CC(CCCC)CC)SC(CC(CCCC)CC)=C%24%23)=O)=C9)=C7C%25=CC(F)=C(CC(CCCC)CC)S%25)S5)=C%26C%27=O)=C%26C(C%28=C(CC(CCCC)CC)SC(CC(CCCC)CC)=C%28%27)=O)=C3)=C(C%29=CC(F)=C(CC(CCCC)CC)S%29)C%30=C2SC=C%30)=C1,CCc1sc(-c2c3cc(-c4ccc(-c5sc(-c6ccc(-c7cc8c(-c9cc(F)c(CC)s9)c9sc(-c%10ccc(-c%11sc(-c%12ccc(-c%13cc%14c(-c%15cc(F)c(CC)s%15)c%15sc(-c%16ccc(-c%17sc(-c%18cccs%18)c%18c%17C(=O)c%17c(CC)sc(CC)c%17C%18=O)s%16)cc%15c(-c%15cc(F)c(CC)s%15)c%14s%13)s%12)c%12c%11C(=O)c%11c(CC)sc(CC)c%11C%12=O)s%10)cc9c(-c9cc(F)c(CC)s9)c8s7)s6)c6c5C(=O)c5c(CC)sc(CC)c5C6=O)s4)sc3c(-c3cc(F)c(CC)s3)c3ccsc23)cc1F,CCCCC(CC1=C(F)C=C(C2=C3C=C(SC3=C(C4=C2SC=C4)C5=CC(F)=C(S5)CC(CCCC)CC)C6=CC=C(S6)C7=C(C(C8=C(SC(CC(CCCC)CC)=C8C9=O)CC(CCCC)CC)=O)C9=C(C%10=CC=CS%10)S7)S1)CC
660,C6C4-4Cl,C6C4-4Cl,12,PM6,"PBDB-TF, PM6, PBDB-T-2F, PBDB-T2F, PBDBT-F",10.1021/acsami.2c03723,0.838,22.81,67.4,12.88,12.2,0.68,sm,unfused,3,polymer,O=C1C2=CC(Cl)=C(Cl)C=C2C(/C1=C/C3=CC(C4(CC(CC)CCCC)CC(CC)CCCC)=C(S3)C5=C4C=C(C6=C(C(N(CC(CCCC)CCCCCC)C7=O)=O)C7=C(S6)C8=CC(C9(CC(CC)CCCC)CC(CC)CCCC)=C(S8)C%10=C9C=C(S%10)/C=C(C(C%11=CC(Cl)=C(Cl)C=C%11%12)=O)/C%12=C(C#N)\C#N)S5)=C(C#N)/C#N,O=C1C2=CC(Cl)=C(Cl)C=C2C(/C1=C/C3=CC(C4(CC)CC)=C(S3)C5=C4C=C(C6=C(C(N(CC)C7=O)=O)C7=C(S6)C8=CC(C9(CC)CC)=C(S8)C%10=C9C=C(S%10)/C=C(C(C%11=CC(Cl)=C(Cl)C=C%11%12)=O)/C%12=C(C#N)\C#N)S5)=C(C#N)/C#N,FC1=C(CC(CCCC)CC)SC(C2=C3C(SC(C4=CC=C(S4)C(SC(C5=CC=C(C6=CC7=C(S6)C(C8=CC(F)=C(CC(CCCC)CC)S8)=C9C(SC(C%10=CC=C(S%10)C(SC(C%11=CC=C(C%12=CC%13=C(S%12)C(C%14=CC(F)=C(CC(CCCC)CC)S%14)=C%15C(SC(C%16=CC=C(S%16)C(SC(C%17=CC=CS%17)=C%18C%19=O)=C%18C(C%20=C(CC(CCCC)CC)SC(CC(CCCC)CC)=C%20%19)=O)=C%15)=C%13C%21=CC(F)=C(CC(CCCC)CC)S%21)S%11)=C%22C%23=O)=C%22C(C%24=C(CC(CCCC)CC)SC(CC(CCCC)CC)=C%24%23)=O)=C9)=C7C%25=CC(F)=C(CC(CCCC)CC)S%25)S5)=C%26C%27=O)=C%26C(C%28=C(CC(CCCC)CC)SC(CC(CCCC)CC)=C%28%27)=O)=C3)=C(C%29=CC(F)=C(CC(CCCC)CC)S%29)C%30=C2SC=C%30)=C1,CCc1sc(-c2c3cc(-c4ccc(-c5sc(-c6ccc(-c7cc8c(-c9cc(F)c(CC)s9)c9sc(-c%10ccc(-c%11sc(-c%12ccc(-c%13cc%14c(-c%15cc(F)c(CC)s%15)c%15sc(-c%16ccc(-c%17sc(-c%18cccs%18)c%18c%17C(=O)c%17c(CC)sc(CC)c%17C%18=O)s%16)cc%15c(-c%15cc(F)c(CC)s%15)c%14s%13)s%12)c%12c%11C(=O)c%11c(CC)sc(CC)c%11C%12=O)s%10)cc9c(-c9cc(F)c(CC)s9)c8s7)s6)c6c5C(=O)c5c(CC)sc(CC)c5C6=O)s4)sc3c(-c3cc(F)c(CC)s3)c3ccsc23)cc1F,CCCCC(CC1=C(F)C=C(C2=C3C=C(SC3=C(C4=C2SC=C4)C5=CC(F)=C(S5)CC(CCCC)CC)C6=CC=C(S6)C7=C(C(C8=C(SC(CC(CCCC)CC)=C8C9=O)CC(CCCC)CC)=O)C9=C(C%10=CC=CS%10)S7)S1)CC
661,C8C8-4F,C8C8-4F,12,PM6,"PBDB-TF, PM6, PBDB-T-2F, PBDB-T2F, PBDBT-F",10.1021/acsami.2c03723,0.837,22.7,69.42,13.18,13,0.18,sm,unfused,3,polymer,O=C1C2=CC(F)=C(F)C=C2C(/C1=C/C3=CC(C4(CC(CC)CCCC)CC(CC)CCCC)=C(S3)C5=C4C=C(C6=C(C(N(C(CCCCCCCC)CCCCCCCC)C7=O)=O)C7=C(S6)C8=CC(C9(CC(CC)CCCC)CC(CC)CCCC)=C(S8)C%10=C9C=C(S%10)/C=C(C(C%11=CC(F)=C(F)C=C%11%12)=O)/C%12=C(C#N)\C#N)S5)=C(C#N)/C#N,O=C1C2=CC(F)=C(F)C=C2C(/C1=C/C3=CC(C4(CC)CC)=C(S3)C5=C4C=C(C6=C(C(N(CC)C7=O)=O)C7=C(S6)C8=CC(C9(CC)CC)=C(S8)C%10=C9C=C(S%10)/C=C(C(C%11=CC(F)=C(F)C=C%11%12)=O)/C%12=C(C#N)\C#N)S5)=C(C#N)/C#N,FC1=C(CC(CCCC)CC)SC(C2=C3C(SC(C4=CC=C(S4)C(SC(C5=CC=C(C6=CC7=C(S6)C(C8=CC(F)=C(CC(CCCC)CC)S8)=C9C(SC(C%10=CC=C(S%10)C(SC(C%11=CC=C(C%12=CC%13=C(S%12)C(C%14=CC(F)=C(CC(CCCC)CC)S%14)=C%15C(SC(C%16=CC=C(S%16)C(SC(C%17=CC=CS%17)=C%18C%19=O)=C%18C(C%20=C(CC(CCCC)CC)SC(CC(CCCC)CC)=C%20%19)=O)=C%15)=C%13C%21=CC(F)=C(CC(CCCC)CC)S%21)S%11)=C%22C%23=O)=C%22C(C%24=C(CC(CCCC)CC)SC(CC(CCCC)CC)=C%24%23)=O)=C9)=C7C%25=CC(F)=C(CC(CCCC)CC)S%25)S5)=C%26C%27=O)=C%26C(C%28=C(CC(CCCC)CC)SC(CC(CCCC)CC)=C%28%27)=O)=C3)=C(C%29=CC(F)=C(CC(CCCC)CC)S%29)C%30=C2SC=C%30)=C1,CCc1sc(-c2c3cc(-c4ccc(-c5sc(-c6ccc(-c7cc8c(-c9cc(F)c(CC)s9)c9sc(-c%10ccc(-c%11sc(-c%12ccc(-c%13cc%14c(-c%15cc(F)c(CC)s%15)c%15sc(-c%16ccc(-c%17sc(-c%18cccs%18)c%18c%17C(=O)c%17c(CC)sc(CC)c%17C%18=O)s%16)cc%15c(-c%15cc(F)c(CC)s%15)c%14s%13)s%12)c%12c%11C(=O)c%11c(CC)sc(CC)c%11C%12=O)s%10)cc9c(-c9cc(F)c(CC)s9)c8s7)s6)c6c5C(=O)c5c(CC)sc(CC)c5C6=O)s4)sc3c(-c3cc(F)c(CC)s3)c3ccsc23)cc1F,CCCCC(CC1=C(F)C=C(C2=C3C=C(SC3=C(C4=C2SC=C4)C5=CC(F)=C(S5)CC(CCCC)CC)C6=CC=C(S6)C7=C(C(C8=C(SC(CC(CCCC)CC)=C8C9=O)CC(CCCC)CC)=O)C9=C(C%10=CC=CS%10)S7)S1)CC
662,C8C8-4Cl,C8C8-4Cl,12,PM6,"PBDB-TF, PM6, PBDB-T-2F, PBDB-T2F, PBDBT-F",10.1021/acsami.2c03723,0.818,23.8,72.5,14.11,14.01,0.01,sm,unfused,3,polymer,O=C1C2=CC(Cl)=C(Cl)C=C2C(/C1=C/C3=CC(C4(CC(CC)CCCC)CC(CC)CCCC)=C(S3)C5=C4C=C(C6=C(C(N(C(CCCCCCCC)CCCCCCCC)C7=O)=O)C7=C(S6)C8=CC(C9(CC(CC)CCCC)CC(CC)CCCC)=C(S8)C%10=C9C=C(S%10)/C=C(C(C%11=CC(Cl)=C(Cl)C=C%11%12)=O)/C%12=C(C#N)\C#N)S5)=C(C#N)/C#N,O=C1C2=CC(Cl)=C(Cl)C=C2C(/C1=C/C3=CC(C4(CC)CC)=C(S3)C5=C4C=C(C6=C(C(N(CC)C7=O)=O)C7=C(S6)C8=CC(C9(CC)CC)=C(S8)C%10=C9C=C(S%10)/C=C(C(C%11=CC(Cl)=C(Cl)C=C%11%12)=O)/C%12=C(C#N)\C#N)S5)=C(C#N)/C#N,FC1=C(CC(CCCC)CC)SC(C2=C3C(SC(C4=CC=C(S4)C(SC(C5=CC=C(C6=CC7=C(S6)C(C8=CC(F)=C(CC(CCCC)CC)S8)=C9C(SC(C%10=CC=C(S%10)C(SC(C%11=CC=C(C%12=CC%13=C(S%12)C(C%14=CC(F)=C(CC(CCCC)CC)S%14)=C%15C(SC(C%16=CC=C(S%16)C(SC(C%17=CC=CS%17)=C%18C%19=O)=C%18C(C%20=C(CC(CCCC)CC)SC(CC(CCCC)CC)=C%20%19)=O)=C%15)=C%13C%21=CC(F)=C(CC(CCCC)CC)S%21)S%11)=C%22C%23=O)=C%22C(C%24=C(CC(CCCC)CC)SC(CC(CCCC)CC)=C%24%23)=O)=C9)=C7C%25=CC(F)=C(CC(CCCC)CC)S%25)S5)=C%26C%27=O)=C%26C(C%28=C(CC(CCCC)CC)SC(CC(CCCC)CC)=C%28%27)=O)=C3)=C(C%29=CC(F)=C(CC(CCCC)CC)S%29)C%30=C2SC=C%30)=C1,CCc1sc(-c2c3cc(-c4ccc(-c5sc(-c6ccc(-c7cc8c(-c9cc(F)c(CC)s9)c9sc(-c%10ccc(-c%11sc(-c%12ccc(-c%13cc%14c(-c%15cc(F)c(CC)s%15)c%15sc(-c%16ccc(-c%17sc(-c%18cccs%18)c%18c%17C(=O)c%17c(CC)sc(CC)c%17C%18=O)s%16)cc%15c(-c%15cc(F)c(CC)s%15)c%14s%13)s%12)c%12c%11C(=O)c%11c(CC)sc(CC)c%11C%12=O)s%10)cc9c(-c9cc(F)c(CC)s9)c8s7)s6)c6c5C(=O)c5c(CC)sc(CC)c5C6=O)s4)sc3c(-c3cc(F)c(CC)s3)c3ccsc23)cc1F,CCCCC(CC1=C(F)C=C(C2=C3C=C(SC3=C(C4=C2SC=C4)C5=CC(F)=C(S5)CC(CCCC)CC)C6=CC=C(S6)C7=C(C(C8=C(SC(CC(CCCC)CC)=C8C9=O)CC(CCCC)CC)=O)C9=C(C%10=CC=CS%10)S7)S1)CC
663,BTh-OC8-2F,BTh-OC8-2F,3,PBDB-T,PBDB-T,10.1021/acsami.2c04530,0.78,22.95,66.9,11.95,11.76,0.14,sm,unfused,2,polymer,O=C1C2=CC(F)=C(F)C=C2C(/C1=C/C(S3)=C(OCCCCCCCC)C(OCCCCCCCC)=C3C4=C(N(C5=CC=C(CC)C=C5)C6=CC=C(CC)C=C6)C(SC(C7=C(OCCCCCCCC)C(OCCCCCCCC)=C(/C=C(C(C8=CC(F)=C(F)C=C89)=O)/C9=C(C#N)\C#N)S7)=C%10N(C%11=CC=C(CC)C=C%11)C%12=CC=C(CC)C=C%12)=C%10S4)=C(C#N)/C#N,O=C1C2=CC(F)=C(F)C=C2C(/C1=C/C(S3)=C(OC)C(OC)=C3C4=C(N(C5=CC=C(CC)C=C5)C6=CC=C(CC)C=C6)C(SC(C7=C(OC)C(OC)=C(/C=C(C(C8=CC(F)=C(F)C=C89)=O)/C9=C(C#N)\C#N)S7)=C%10N(C%11=CC=C(CC)C=C%11)C%12=CC=C(CC)C=C%12)=C%10S4)=C(C#N)/C#N,CCC(CCCC)CC1=CC=C(S1)C2=C3C(SC(C4=CC=C(S4)C(SC(C5=CC=C(C6=CC7=C(S6)C(C8=CC=C(CC(CCCC)CC)S8)=C9C(SC(C%10=CC=C(S%10)C(SC(C%11=CC=C(C%12=CC%13=C(S%12)C(C%14=CC=C(CC(CCCC)CC)S%14)=C%15C(SC(C%16=CC=C(S%16)C(SC(C%17=CC=CS%17)=C%18C%19=O)=C%18C(C%20=C(CC(CCCC)CC)SC(CC(CCCC)CC)=C%20%19)=O)=C%15)=C%13C%21=CC=C(CC(CCCC)CC)S%21)S%11)=C%22C%23=O)=C%22C(C%24=C(CC(CCCC)CC)SC(CC(CCCC)CC)=C%24%23)=O)=C9)=C7C%25=CC=C(CC(CCCC)CC)S%25)S5)=C%26C%27=O)=C%26C(C%28=C(CC(CCCC)CC)SC(CC(CCCC)CC)=C%28%27)=O)=C3)=C(C%29=CC=C(CC(CCCC)CC)S%29)C%30=C2SC=C%30,CCc1ccc(-c2c3cc(-c4ccc(-c5sc(-c6ccc(-c7cc8c(-c9ccc(CC)s9)c9sc(-c%10ccc(-c%11sc(-c%12ccc(-c%13cc%14c(-c%15ccc(CC)s%15)c%15sc(-c%16ccc(-c%17sc(-c%18cccs%18)c%18c%17C(=O)c%17c(CC)sc(CC)c%17C%18=O)s%16)cc%15c(-c%15ccc(CC)s%15)c%14s%13)s%12)c%12c%11C(=O)c%11c(CC)sc(CC)c%11C%12=O)s%10)cc9c(-c9ccc(CC)s9)c8s7)s6)c6c5C(=O)c5c(CC)sc(CC)c5C6=O)s4)sc3c(-c3ccc(CC)s3)c3ccsc23)s1,CCCCC(CC1=CC=C(S1)C2=C3C=C(SC3=C(C4=C2SC=C4)C5=CC=C(S5)CC(CCCC)CC)C6=CC=C(S6)C7=C(C(C8=C(SC(CC(CCCC)CC)=C8C9=O)CC(CCCC)CC)=O)C9=C(C%10=CC=CS%10)S7)CC
664,DTh-OC8-2F,DTh-OC8-2F,3,PBDB-T,PBDB-T,10.1021/acsami.2c04530,0.85,23.65,70.38,14.13,13.93,0.12,sm,unfused,3,polymer,O=C1C2=CC(F)=C(F)C=C2C(/C1=C/C(S3)=C(OCCCCCCCC)C(OCCCCCCCC)=C3C4=C(N(C5=CC=C(CC)C=C5)C6=CC=C(CC)C=C6)C(SC7=C8SC(C9=C(OCCCCCCCC)C(OCCCCCCCC)=C(/C=C(C(C%10=CC(F)=C(F)C=C%10%11)=O)/C%11=C(C#N)\C#N)S9)=C7N(C%12=CC=C(CC)C=C%12)C%13=CC=C(CC)C=C%13)=C8S4)=C(C#N)\C#N,O=C1C2=CC(F)=C(F)C=C2C(/C1=C/C(S3)=C(OC)C(OC)=C3C4=C(N(C5=CC=C(CC)C=C5)C6=CC=C(CC)C=C6)C(SC7=C8SC(C9=C(OC)C(OC)=C(/C=C(C(C%10=CC(F)=C(F)C=C%10%11)=O)/C%11=C(C#N)\C#N)S9)=C7N(C%12=CC=C(CC)C=C%12)C%13=CC=C(CC)C=C%13)=C8S4)=C(C#N)\C#N,CCC(CCCC)CC1=CC=C(S1)C2=C3C(SC(C4=CC=C(S4)C(SC(C5=CC=C(C6=CC7=C(S6)C(C8=CC=C(CC(CCCC)CC)S8)=C9C(SC(C%10=CC=C(S%10)C(SC(C%11=CC=C(C%12=CC%13=C(S%12)C(C%14=CC=C(CC(CCCC)CC)S%14)=C%15C(SC(C%16=CC=C(S%16)C(SC(C%17=CC=CS%17)=C%18C%19=O)=C%18C(C%20=C(CC(CCCC)CC)SC(CC(CCCC)CC)=C%20%19)=O)=C%15)=C%13C%21=CC=C(CC(CCCC)CC)S%21)S%11)=C%22C%23=O)=C%22C(C%24=C(CC(CCCC)CC)SC(CC(CCCC)CC)=C%24%23)=O)=C9)=C7C%25=CC=C(CC(CCCC)CC)S%25)S5)=C%26C%27=O)=C%26C(C%28=C(CC(CCCC)CC)SC(CC(CCCC)CC)=C%28%27)=O)=C3)=C(C%29=CC=C(CC(CCCC)CC)S%29)C%30=C2SC=C%30,CCc1ccc(-c2c3cc(-c4ccc(-c5sc(-c6ccc(-c7cc8c(-c9ccc(CC)s9)c9sc(-c%10ccc(-c%11sc(-c%12ccc(-c%13cc%14c(-c%15ccc(CC)s%15)c%15sc(-c%16ccc(-c%17sc(-c%18cccs%18)c%18c%17C(=O)c%17c(CC)sc(CC)c%17C%18=O)s%16)cc%15c(-c%15ccc(CC)s%15)c%14s%13)s%12)c%12c%11C(=O)c%11c(CC)sc(CC)c%11C%12=O)s%10)cc9c(-c9ccc(CC)s9)c8s7)s6)c6c5C(=O)c5c(CC)sc(CC)c5C6=O)s4)sc3c(-c3ccc(CC)s3)c3ccsc23)s1,CCCCC(CC1=CC=C(S1)C2=C3C=C(SC3=C(C4=C2SC=C4)C5=CC=C(S5)CC(CCCC)CC)C6=CC=C(S6)C7=C(C(C8=C(SC(CC(CCCC)CC)=C8C9=O)CC(CCCC)CC)=O)C9=C(C%10=CC=CS%10)S7)CC
665,BTP-CC,BTP-CC,3,PBDB-T,PBDB-T,10.1088/1361-6463/ac77c7,0.98,18.55,61,11.17,10.78,,sm,y,8,polymer,O=C1C2=C(C=CS2)C(/C1=C/C3=C(CCCCCCCCCCC)C(SC4=C5N(C6=C4C7=NSN=C7C8=C6N(C9=C8SC%10=C9SC(/C=C%11/C(C%12=C(SC=C%12)C%11=O)=C(C#N)\C#N)=C%10CCCCCCCCCCC)CC(CCCCCC)CCCCCCCC)CC(CCCCCC)CCCCCCCC)=C5S3)=C(C#N)\C#N,O=C1C2=C(C=CS2)C(/C1=C/C3=C(CC)C(SC4=C5N(C6=C4C7=NSN=C7C8=C6N(C9=C8SC%10=C9SC(/C=C%11/C(C%12=C(SC=C%12)C%11=O)=C(C#N)\C#N)=C%10CC)CC)CC)=C5S3)=C(C#N)\C#N,CCC(CCCC)CC1=CC=C(S1)C2=C3C(SC(C4=CC=C(S4)C(SC(C5=CC=C(C6=CC7=C(S6)C(C8=CC=C(CC(CCCC)CC)S8)=C9C(SC(C%10=CC=C(S%10)C(SC(C%11=CC=C(C%12=CC%13=C(S%12)C(C%14=CC=C(CC(CCCC)CC)S%14)=C%15C(SC(C%16=CC=C(S%16)C(SC(C%17=CC=CS%17)=C%18C%19=O)=C%18C(C%20=C(CC(CCCC)CC)SC(CC(CCCC)CC)=C%20%19)=O)=C%15)=C%13C%21=CC=C(CC(CCCC)CC)S%21)S%11)=C%22C%23=O)=C%22C(C%24=C(CC(CCCC)CC)SC(CC(CCCC)CC)=C%24%23)=O)=C9)=C7C%25=CC=C(CC(CCCC)CC)S%25)S5)=C%26C%27=O)=C%26C(C%28=C(CC(CCCC)CC)SC(CC(CCCC)CC)=C%28%27)=O)=C3)=C(C%29=CC=C(CC(CCCC)CC)S%29)C%30=C2SC=C%30,CCc1ccc(-c2c3cc(-c4ccc(-c5sc(-c6ccc(-c7cc8c(-c9ccc(CC)s9)c9sc(-c%10ccc(-c%11sc(-c%12ccc(-c%13cc%14c(-c%15ccc(CC)s%15)c%15sc(-c%16ccc(-c%17sc(-c%18cccs%18)c%18c%17C(=O)c%17c(CC)sc(CC)c%17C%18=O)s%16)cc%15c(-c%15ccc(CC)s%15)c%14s%13)s%12)c%12c%11C(=O)c%11c(CC)sc(CC)c%11C%12=O)s%10)cc9c(-c9ccc(CC)s9)c8s7)s6)c6c5C(=O)c5c(CC)sc(CC)c5C6=O)s4)sc3c(-c3ccc(CC)s3)c3ccsc23)s1,CCCCC(CC1=CC=C(S1)C2=C3C=C(SC3=C(C4=C2SC=C4)C5=CC=C(S5)CC(CCCC)CC)C6=CC=C(S6)C7=C(C(C8=C(SC(CC(CCCC)CC)=C8C9=O)CC(CCCC)CC)=O)C9=C(C%10=CC=CS%10)S7)CC
665,BTP-CC,BTP-CC,12,PM6,"PBDB-TF, PM6, PBDB-T-2F, PBDB-T2F, PBDBT-F",10.1021/acsami.2c07883,1.064,8.23,46.52,4.07,3.84,0.23,sm,y,8,polymer,N#C/C(C#N)=C1C2=C(SC=C2)C(C/1=C\C3=C(CCCCCCCCCCC)C4=C(S3)C5=C(S4)C6=C(N5CC(CCCCCCCC)CCCCCC)C7=C(C8=NSN=C86)C9=C(N7CC(CCCCCCCC)CCCCCC)C%10=C(S9)C(CCCCCCCCCCC)=C(/C=C%11C(C%12=C(C=CS%12)C\%11=C(C#N)/C#N)=O)S%10)=O,CCC1=C(/C=C2C(C3=C(C=CS3)C\2=C(C#N)/C#N)=O)SC4=C1SC5=C4N(C6=C5C7=NSN=C7C8=C6N(C9=C8SC%10=C9SC(/C=C%11C(C(SC=C%12)=C%12C\%11=C(C#N)\C#N)=O)=C%10CC)CC)CC,FC1=C(CC(CCCC)CC)SC(C2=C3C(SC(C4=CC=C(S4)C(SC(C5=CC=C(C6=CC7=C(S6)C(C8=CC(F)=C(CC(CCCC)CC)S8)=C9C(SC(C%10=CC=C(S%10)C(SC(C%11=CC=C(C%12=CC%13=C(S%12)C(C%14=CC(F)=C(CC(CCCC)CC)S%14)=C%15C(SC(C%16=CC=C(S%16)C(SC(C%17=CC=CS%17)=C%18C%19=O)=C%18C(C%20=C(CC(CCCC)CC)SC(CC(CCCC)CC)=C%20%19)=O)=C%15)=C%13C%21=CC(F)=C(CC(CCCC)CC)S%21)S%11)=C%22C%23=O)=C%22C(C%24=C(CC(CCCC)CC)SC(CC(CCCC)CC)=C%24%23)=O)=C9)=C7C%25=CC(F)=C(CC(CCCC)CC)S%25)S5)=C%26C%27=O)=C%26C(C%28=C(CC(CCCC)CC)SC(CC(CCCC)CC)=C%28%27)=O)=C3)=C(C%29=CC(F)=C(CC(CCCC)CC)S%29)C%30=C2SC=C%30)=C1,CCc1sc(-c2c3cc(-c4ccc(-c5sc(-c6ccc(-c7cc8c(-c9cc(F)c(CC)s9)c9sc(-c%10ccc(-c%11sc(-c%12ccc(-c%13cc%14c(-c%15cc(F)c(CC)s%15)c%15sc(-c%16ccc(-c%17sc(-c%18cccs%18)c%18c%17C(=O)c%17c(CC)sc(CC)c%17C%18=O)s%16)cc%15c(-c%15cc(F)c(CC)s%15)c%14s%13)s%12)c%12c%11C(=O)c%11c(CC)sc(CC)c%11C%12=O)s%10)cc9c(-c9cc(F)c(CC)s9)c8s7)s6)c6c5C(=O)c5c(CC)sc(CC)c5C6=O)s4)sc3c(-c3cc(F)c(CC)s3)c3ccsc23)cc1F,CCCCC(CC1=C(F)C=C(C2=C3C=C(SC3=C(C4=C2SC=C4)C5=CC(F)=C(S5)CC(CCCC)CC)C6=CC=C(S6)C7=C(C(C8=C(SC(CC(CCCC)CC)=C8C9=O)CC(CCCC)CC)=O)C9=C(C%10=CC=CS%10)S7)S1)CC
