Repository: brigreens/Meta-analysis_OSCs

This repository contains the data files and analysis notebooks to support the paper "Meta-Analysis of Molecular Design Strategies for Non-Fullerene Acceptor Based Organic Solar Cell Materials" (DOI: 10.26434/chemrxiv-2024-w29b1)

File: OSC_dataset_metaanalysis.csv (part 62 of 76)
NFA_ID,reported_acceptor,NFA_other_names,don_ID,reported_donor,don_other_names,DOI,Voc,Jsc,FF,PCE_max,PCE_avg,PCE_std,acceptor_type,acceptor_class,fused_rings_in_core,donor_type,acc_SMILES_sidechains,acc_SMILES_shortened_sidechains,don_SMILES_sidechains,don_SMILES_shortened_sidechains,don_mon_SMILES
691,IE-4F,IE-4F,12,PBDB-TF,"PBDB-TF, PM6, PBDB-T-2F, PBDB-T2F, PBDBT-F",10.1021/acsami.9b10243,0.91,18.23,56,9.3,9.1,0.1,sm,fused,5,polymer,N#CC(C#N)=C1C(=CC=2SC(C=3SC=4C=5C=C6C(=CC5C(C7=CC=C(C=C7)CCCCCC)(C8=CC=C(C=C8)CCCCCC)C4C3)C=9SC(=CC9C6(C%10=CC=C(C=C%10)CCCCCC)C%11=CC=C(C=C%11)CCCCCC)C=%12SC(C=C%13C(=O)C%14=CC(F)=C(F)C=C%14C%13=C(C#N)C#N)=CC%12CC(CC)CCCC)=C(C2)CC(CC)CCCC)C(=O)C%15=CC(F)=C(F)C=C%151,CCc1ccc(C2(c3ccc(CC)cc3)c3cc4c(cc3-c3sc(-c5sc(/C=C6\C(=O)c7cc(F)c(F)cc7C6=C(C#N)C#N)cc5CC)cc32)C(c2ccc(CC)cc2)(c2ccc(CC)cc2)c2cc(-c3sc(/C=C5\C(=O)c6cc(F)c(F)cc6C5=C(C#N)C#N)cc3CC)sc2-4)cc1,FC1=C(CC(CCCC)CC)SC(C2=C3C(SC(C4=CC=C(S4)C(SC(C5=CC=C(C6=CC7=C(S6)C(C8=CC(F)=C(CC(CCCC)CC)S8)=C9C(SC(C%10=CC=C(S%10)C(SC(C%11=CC=C(C%12=CC%13=C(S%12)C(C%14=CC(F)=C(CC(CCCC)CC)S%14)=C%15C(SC(C%16=CC=C(S%16)C(SC(C%17=CC=CS%17)=C%18C%19=O)=C%18C(C%20=C(CC(CCCC)CC)SC(CC(CCCC)CC)=C%20%19)=O)=C%15)=C%13C%21=CC(F)=C(CC(CCCC)CC)S%21)S%11)=C%22C%23=O)=C%22C(C%24=C(CC(CCCC)CC)SC(CC(CCCC)CC)=C%24%23)=O)=C9)=C7C%25=CC(F)=C(CC(CCCC)CC)S%25)S5)=C%26C%27=O)=C%26C(C%28=C(CC(CCCC)CC)SC(CC(CCCC)CC)=C%28%27)=O)=C3)=C(C%29=CC(F)=C(CC(CCCC)CC)S%29)C%30=C2SC=C%30)=C1,CCc1sc(-c2c3cc(-c4ccc(-c5sc(-c6ccc(-c7cc8c(-c9cc(F)c(CC)s9)c9sc(-c%10ccc(-c%11sc(-c%12ccc(-c%13cc%14c(-c%15cc(F)c(CC)s%15)c%15sc(-c%16ccc(-c%17sc(-c%18cccs%18)c%18c%17C(=O)c%17c(CC)sc(CC)c%17C%18=O)s%16)cc%15c(-c%15cc(F)c(CC)s%15)c%14s%13)s%12)c%12c%11C(=O)c%11c(CC)sc(CC)c%11C%12=O)s%10)cc9c(-c9cc(F)c(CC)s9)c8s7)s6)c6c5C(=O)c5c(CC)sc(CC)c5C6=O)s4)sc3c(-c3cc(F)c(CC)s3)c3ccsc23)cc1F,CCCCC(CC1=C(F)C=C(C2=C3C=C(SC3=C(C4=C2SC=C4)C5=CC(F)=C(S5)CC(CCCC)CC)C6=CC=C(S6)C7=C(C(C8=C(SC(CC(CCCC)CC)=C8C9=O)CC(CCCC)CC)=O)C9=C(C%10=CC=CS%10)S7)S1)CC
692,IE-4Cl,IE-4Cl,3,PBDB-T,PBDB-T,10.1021/acsami.9b10243,0.86,21.49,60,11.1,10.9,0.2,sm,fused,5,polymer,N#CC(C#N)=C1C(=CC=2SC(C=3SC=4C=5C=C6C(=CC5C(C7=CC=C(C=C7)CCCCCC)(C8=CC=C(C=C8)CCCCCC)C4C3)C=9SC(=CC9C6(C%10=CC=C(C=C%10)CCCCCC)C%11=CC=C(C=C%11)CCCCCC)C=%12SC(C=C%13C(=O)C%14=CC(Cl)=C(Cl)C=C%14C%13=C(C#N)C#N)=CC%12CC(CC)CCCC)=C(C2)CC(CC)CCCC)C(=O)C%15=CC(Cl)=C(Cl)C=C%151,CCc1ccc(C2(c3ccc(CC)cc3)c3cc4c(cc3-c3sc(-c5sc(/C=C6\C(=O)c7cc(Cl)c(Cl)cc7C6=C(C#N)C#N)cc5CC)cc32)C(c2ccc(CC)cc2)(c2ccc(CC)cc2)c2cc(-c3sc(/C=C5\C(=O)c6cc(Cl)c(Cl)cc6C5=C(C#N)C#N)cc3CC)sc2-4)cc1,CCC(CCCC)CC1=CC=C(S1)C2=C3C(SC(C4=CC=C(S4)C(SC(C5=CC=C(C6=CC7=C(S6)C(C8=CC=C(CC(CCCC)CC)S8)=C9C(SC(C%10=CC=C(S%10)C(SC(C%11=CC=C(C%12=CC%13=C(S%12)C(C%14=CC=C(CC(CCCC)CC)S%14)=C%15C(SC(C%16=CC=C(S%16)C(SC(C%17=CC=CS%17)=C%18C%19=O)=C%18C(C%20=C(CC(CCCC)CC)SC(CC(CCCC)CC)=C%20%19)=O)=C%15)=C%13C%21=CC=C(CC(CCCC)CC)S%21)S%11)=C%22C%23=O)=C%22C(C%24=C(CC(CCCC)CC)SC(CC(CCCC)CC)=C%24%23)=O)=C9)=C7C%25=CC=C(CC(CCCC)CC)S%25)S5)=C%26C%27=O)=C%26C(C%28=C(CC(CCCC)CC)SC(CC(CCCC)CC)=C%28%27)=O)=C3)=C(C%29=CC=C(CC(CCCC)CC)S%29)C%30=C2SC=C%30,CCc1ccc(-c2c3cc(-c4ccc(-c5sc(-c6ccc(-c7cc8c(-c9ccc(CC)s9)c9sc(-c%10ccc(-c%11sc(-c%12ccc(-c%13cc%14c(-c%15ccc(CC)s%15)c%15sc(-c%16ccc(-c%17sc(-c%18cccs%18)c%18c%17C(=O)c%17c(CC)sc(CC)c%17C%18=O)s%16)cc%15c(-c%15ccc(CC)s%15)c%14s%13)s%12)c%12c%11C(=O)c%11c(CC)sc(CC)c%11C%12=O)s%10)cc9c(-c9ccc(CC)s9)c8s7)s6)c6c5C(=O)c5c(CC)sc(CC)c5C6=O)s4)sc3c(-c3ccc(CC)s3)c3ccsc23)s1,CCCCC(CC1=CC=C(S1)C2=C3C=C(SC3=C(C4=C2SC=C4)C5=CC=C(S5)CC(CCCC)CC)C6=CC=C(S6)C7=C(C(C8=C(SC(CC(CCCC)CC)=C8C9=O)CC(CCCC)CC)=O)C9=C(C%10=CC=CS%10)S7)CC
692,IE-4Cl,IE-4Cl,12,PBDB-TF,"PBDB-TF, PM6, PBDB-T-2F, PBDB-T2F, PBDBT-F",10.1021/acsami.9b10243,0.89,17.82,61,9.7,9.5,0.2,sm,fused,5,polymer,N#CC(C#N)=C1C(=CC=2SC(C=3SC=4C=5C=C6C(=CC5C(C7=CC=C(C=C7)CCCCCC)(C8=CC=C(C=C8)CCCCCC)C4C3)C=9SC(=CC9C6(C%10=CC=C(C=C%10)CCCCCC)C%11=CC=C(C=C%11)CCCCCC)C=%12SC(C=C%13C(=O)C%14=CC(Cl)=C(Cl)C=C%14C%13=C(C#N)C#N)=CC%12CC(CC)CCCC)=C(C2)CC(CC)CCCC)C(=O)C%15=CC(Cl)=C(Cl)C=C%151,CCc1ccc(C2(c3ccc(CC)cc3)c3cc4c(cc3-c3sc(-c5sc(/C=C6\C(=O)c7cc(Cl)c(Cl)cc7C6=C(C#N)C#N)cc5CC)cc32)C(c2ccc(CC)cc2)(c2ccc(CC)cc2)c2cc(-c3sc(/C=C5\C(=O)c6cc(Cl)c(Cl)cc6C5=C(C#N)C#N)cc3CC)sc2-4)cc1,FC1=C(CC(CCCC)CC)SC(C2=C3C(SC(C4=CC=C(S4)C(SC(C5=CC=C(C6=CC7=C(S6)C(C8=CC(F)=C(CC(CCCC)CC)S8)=C9C(SC(C%10=CC=C(S%10)C(SC(C%11=CC=C(C%12=CC%13=C(S%12)C(C%14=CC(F)=C(CC(CCCC)CC)S%14)=C%15C(SC(C%16=CC=C(S%16)C(SC(C%17=CC=CS%17)=C%18C%19=O)=C%18C(C%20=C(CC(CCCC)CC)SC(CC(CCCC)CC)=C%20%19)=O)=C%15)=C%13C%21=CC(F)=C(CC(CCCC)CC)S%21)S%11)=C%22C%23=O)=C%22C(C%24=C(CC(CCCC)CC)SC(CC(CCCC)CC)=C%24%23)=O)=C9)=C7C%25=CC(F)=C(CC(CCCC)CC)S%25)S5)=C%26C%27=O)=C%26C(C%28=C(CC(CCCC)CC)SC(CC(CCCC)CC)=C%28%27)=O)=C3)=C(C%29=CC(F)=C(CC(CCCC)CC)S%29)C%30=C2SC=C%30)=C1,CCc1sc(-c2c3cc(-c4ccc(-c5sc(-c6ccc(-c7cc8c(-c9cc(F)c(CC)s9)c9sc(-c%10ccc(-c%11sc(-c%12ccc(-c%13cc%14c(-c%15cc(F)c(CC)s%15)c%15sc(-c%16ccc(-c%17sc(-c%18cccs%18)c%18c%17C(=O)c%17c(CC)sc(CC)c%17C%18=O)s%16)cc%15c(-c%15cc(F)c(CC)s%15)c%14s%13)s%12)c%12c%11C(=O)c%11c(CC)sc(CC)c%11C%12=O)s%10)cc9c(-c9cc(F)c(CC)s9)c8s7)s6)c6c5C(=O)c5c(CC)sc(CC)c5C6=O)s4)sc3c(-c3cc(F)c(CC)s3)c3ccsc23)cc1F,CCCCC(CC1=C(F)C=C(C2=C3C=C(SC3=C(C4=C2SC=C4)C5=CC(F)=C(S5)CC(CCCC)CC)C6=CC=C(S6)C7=C(C(C8=C(SC(CC(CCCC)CC)=C8C9=O)CC(CCCC)CC)=O)C9=C(C%10=CC=CS%10)S7)S1)CC
693,FDTBT-IDTT-FINCN,FDTBT-IDTT-FINCN,3,PBDB-T,PBDB-T,10.1021/acsami.9b15247,0.86,13.57,62,7.27,7.08,0.2,sm,fused,7,polymer,N#C/C(C#N)=C1C(C(C2=CC(F)=C(C=C2/1)F)=O)=CC3=CC(SC4=C5C(C6=CC=C(CCCCCC)C=C6)(C7=CC=C(CCCCCC)C=C7)C8=C4C=C9C(C%10=C(C9(C%11=CC=C(CCCCCC)C=C%11)C%12=CC=C(CCCCCC)C=C%12)C%13=C(C=C(C%14=CC=C(C%15=C(C(F)=C(C%16=NSN=C%16%15)C%17=CC=C(C%18=CC(SC%19=C%20C(C%21=CC=C(CCCCCC)C=C%21)(C%22=CC=C(CCCCCC)C=C%22)C%23=C%19C=C%24C(C%25=C(C%24(C%26=CC=C(CCCCCC)C=C%26)C%27=CC=C(CCCCCC)C=C%27)C%28=C(C=C(C=C%29C(C%30=CC(F)=C(C=C%30/C%29=C(C#N)/C#N)F)=O)S%28)S%25)=C%23)=C%20S%18)S%17)F)S%14)S%13)S%10)=C8)=C5S3,CCC1=CC=C(C2(C3=C(C4=C2C5=C(SC(/C=C6C(C7=C(C\6=C(C#N)/C#N)C=C(F)C(F)=C7)=O)=C5)S4)C=C(C(C8=CC=C(CC)C=C8)(C9=C%10SC%11=C9SC(C%12=CC=C(S%12)C%13=C(C(F)=C(C%14=NSN=C%13%14)C%15=CC=C(S%15)C%16=CC%17=C(S%16)C(C(C%18=CC=C(CC)C=C%18)(C%19=C%20C=C(C(C%21=CC=C(CC)C=C%21)(C%22=C%23SC%24=C%22C=C(/C=C%25C(C%26=C(C\%25=C(C#N)/C#N)C=C(F)C(F)=C%26)=O)S%24)C%27=CC=C(CC)C=C%27)C%23=C%19)C%28=CC=C(CC)C=C%28)=C%20S%17)F)=C%11)C%29=CC=C(CC)C=C%29)C%10=C3)C%30=CC=C(CC)C=C%30)C=C1,CCC(CCCC)CC1=CC=C(S1)C2=C3C(SC(C4=CC=C(S4)C(SC(C5=CC=C(C6=CC7=C(S6)C(C8=CC=C(CC(CCCC)CC)S8)=C9C(SC(C%10=CC=C(S%10)C(SC(C%11=CC=C(C%12=CC%13=C(S%12)C(C%14=CC=C(CC(CCCC)CC)S%14)=C%15C(SC(C%16=CC=C(S%16)C(SC(C%17=CC=CS%17)=C%18C%19=O)=C%18C(C%20=C(CC(CCCC)CC)SC(CC(CCCC)CC)=C%20%19)=O)=C%15)=C%13C%21=CC=C(CC(CCCC)CC)S%21)S%11)=C%22C%23=O)=C%22C(C%24=C(CC(CCCC)CC)SC(CC(CCCC)CC)=C%24%23)=O)=C9)=C7C%25=CC=C(CC(CCCC)CC)S%25)S5)=C%26C%27=O)=C%26C(C%28=C(CC(CCCC)CC)SC(CC(CCCC)CC)=C%28%27)=O)=C3)=C(C%29=CC=C(CC(CCCC)CC)S%29)C%30=C2SC=C%30,CCc1ccc(-c2c3cc(-c4ccc(-c5sc(-c6ccc(-c7cc8c(-c9ccc(CC)s9)c9sc(-c%10ccc(-c%11sc(-c%12ccc(-c%13cc%14c(-c%15ccc(CC)s%15)c%15sc(-c%16ccc(-c%17sc(-c%18cccs%18)c%18c%17C(=O)c%17c(CC)sc(CC)c%17C%18=O)s%16)cc%15c(-c%15ccc(CC)s%15)c%14s%13)s%12)c%12c%11C(=O)c%11c(CC)sc(CC)c%11C%12=O)s%10)cc9c(-c9ccc(CC)s9)c8s7)s6)c6c5C(=O)c5c(CC)sc(CC)c5C6=O)s4)sc3c(-c3ccc(CC)s3)c3ccsc23)s1,CCCCC(CC1=CC=C(S1)C2=C3C=C(SC3=C(C4=C2SC=C4)C5=CC=C(S5)CC(CCCC)CC)C6=CC=C(S6)C7=C(C(C8=C(SC(CC(CCCC)CC)=C8C9=O)CC(CCCC)CC)=O)C9=C(C%10=CC=CS%10)S7)CC
694,CNDTBT-IDTT-FINCN,CNDTBT-IDTT-FINCN,3,PBDB-T,PBDB-T,10.1021/acsami.9b15247,0.82,17.06,65,9.13,9.01,0.13,sm,fused,7,polymer,N#CC(C#N)=C1C(=CC=2SC3=C(SC=4C=5C=C6C(=CC5C(C7=CC=C(C=C7)CCCCCC)(C8=CC=C(C=C8)CCCCCC)C34)C=9SC=%10C=C(SC%10C9C6(C%11=CC=C(C=C%11)CCCCCC)C%12=CC=C(C=C%12)CCCCCC)C=%13SC(=CC%13)C%14=C(C#N)C(C#N)=C(C=%15SC(=CC%15)C=%16SC%17=C(SC=%18C=%19C=C%20C(=CC%19C(C%21=CC=C(C=C%21)CCCCCC)(C%22=CC=C(C=C%22)CCCCCC)C%17%18)C=%23SC=%24C=C(SC%24C%23C%20(C%25=CC=C(C=C%25)CCCCCC)C%26=CC=C(C=C%26)CCCCCC)C=C%27C(=O)C%28=CC(F)=C(F)C=C%28C%27=C(C#N)C#N)C%16)C%29=NSN=C%29%14)C2)C(=O)C%30=CC(F)=C(F)C=C%301,CCc1ccc(C2(c3ccc(CC)cc3)c3cc4c(cc3-c3sc5sc(/C=C6\C(=O)c7cc(F)c(F)cc7C6=C(C#N)C#N)cc5c32)C(c2ccc(CC)cc2)(c2ccc(CC)cc2)c2c-4sc3cc(-c4ccc(-c5c(C#N)c(C#N)c(-c6ccc(-c7cc8sc9c(c8s7)C(c7ccc(CC)cc7)(c7ccc(CC)cc7)c7cc8c(cc7-9)C(c7ccc(CC)cc7)(c7ccc(CC)cc7)c7c-8sc8sc(/C=C9\C(=O)c%10cc(F)c(F)cc%10C9=C(C#N)C#N)cc78)s6)c6nsnc56)s4)sc23)cc1,CCC(CCCC)CC1=CC=C(S1)C2=C3C(SC(C4=CC=C(S4)C(SC(C5=CC=C(C6=CC7=C(S6)C(C8=CC=C(CC(CCCC)CC)S8)=C9C(SC(C%10=CC=C(S%10)C(SC(C%11=CC=C(C%12=CC%13=C(S%12)C(C%14=CC=C(CC(CCCC)CC)S%14)=C%15C(SC(C%16=CC=C(S%16)C(SC(C%17=CC=CS%17)=C%18C%19=O)=C%18C(C%20=C(CC(CCCC)CC)SC(CC(CCCC)CC)=C%20%19)=O)=C%15)=C%13C%21=CC=C(CC(CCCC)CC)S%21)S%11)=C%22C%23=O)=C%22C(C%24=C(CC(CCCC)CC)SC(CC(CCCC)CC)=C%24%23)=O)=C9)=C7C%25=CC=C(CC(CCCC)CC)S%25)S5)=C%26C%27=O)=C%26C(C%28=C(CC(CCCC)CC)SC(CC(CCCC)CC)=C%28%27)=O)=C3)=C(C%29=CC=C(CC(CCCC)CC)S%29)C%30=C2SC=C%30,CCc1ccc(-c2c3cc(-c4ccc(-c5sc(-c6ccc(-c7cc8c(-c9ccc(CC)s9)c9sc(-c%10ccc(-c%11sc(-c%12ccc(-c%13cc%14c(-c%15ccc(CC)s%15)c%15sc(-c%16ccc(-c%17sc(-c%18cccs%18)c%18c%17C(=O)c%17c(CC)sc(CC)c%17C%18=O)s%16)cc%15c(-c%15ccc(CC)s%15)c%14s%13)s%12)c%12c%11C(=O)c%11c(CC)sc(CC)c%11C%12=O)s%10)cc9c(-c9ccc(CC)s9)c8s7)s6)c6c5C(=O)c5c(CC)sc(CC)c5C6=O)s4)sc3c(-c3ccc(CC)s3)c3ccsc23)s1,CCCCC(CC1=CC=C(S1)C2=C3C=C(SC3=C(C4=C2SC=C4)C5=CC=C(S5)CC(CCCC)CC)C6=CC=C(S6)C7=C(C(C8=C(SC(CC(CCCC)CC)=C8C9=O)CC(CCCC)CC)=O)C9=C(C%10=CC=CS%10)S7)CC
695,BTA53,BTA53,0,P3HT,P3HT,10.1021/acsami.9b16662,0.88,11.57,62,6.31,6.17,0.15,sm,fused,5,polymer,O=C(N(CC)/C(S/1)=C(C#N)\C#N)C1=C/C(C2=NN(CCCCCCCC)N=C23)=CC=C3C4=CC5=C(C6=CC(C(C7=CC=C(CCCCCC)C=C7)(C8=CC=C(CCCCCC)C=C8)OC9=C%10SC(C%11=CC=C(/C=C%12C(N(CC)/C(S\%12)=C(C#N)/C#N)=O)C%13=NN(CCCCCCCC)N=C%13%11)=C9)=C%10C=C6C(C%14=CC=C(CCCCCC)C=C%14)(C%15=CC=C(CCCCCC)C=C%15)O5)S4,CCc1ccc(C2(c3ccc(CC)cc3)Oc3cc(-c4ccc(/C=c5/sc(=C(C#N)C#N)n(CC)c5=O)c5nn(CC)nc45)sc3-c3cc4c(cc32)-c2sc(-c3ccc(/C=c5/sc(=C(C#N)C#N)n(CC)c5=O)c5nn(CC)nc35)cc2OC4(c2ccc(CC)cc2)c2ccc(CC)cc2)cc1,CCCCCCC1=CSC(C2=C(CCCCCC)C=C(C3=C(CCCCCC)C=C(C4=C(CCCCCC)C=C(C5=C(CCCCCC)C=C(C6=C(CCCCCC)C=CS6)S5)S4)S3)S2)=C1,CCc1cc(C)sc1-c1sc(-c2cc(CC)c(-c3sc(-c4cc(CC)c(-c5sc(C)cc5CC)s4)cc3CC)s2)cc1CC,CCCCCCC1=CSC=C1
696,BTA43,BTA43,0,P3HT,P3HT,10.1021/acsami.9b16662,0.89,10.84,68,6.56,6.41,0.09,sm,fused,5,polymer,N#CC(C#N)=C1SC(=CC2=CC=C(C=3SC=4C=5C=C6C(=CC5C(C7=CC=C(OCCCCCC)C=C7)(C8=CC=C(OCCCCCC)C=C8)C4C3)C=9SC(=CC9C6(C%10=CC=C(OCCCCCC)C=C%10)C%11=CC=C(OCCCCCC)C=C%11)C%12=CC=C(C=C%13SC(=C(C#N)C#N)N(C%13=O)CC)C%14=NN(N=C%14%12)CCCCCCCC)C%15=NN(N=C2%15)CCCCCCCC)C(=O)N1CC,CCOc1ccc(C2(c3ccc(OCC)cc3)c3cc4c(cc3-c3sc(-c5ccc(/C=c6\sc(=C(C#N)C#N)n(CC)c6=O)c6nn(CC)nc56)cc32)C(c2ccc(OCC)cc2)(c2ccc(OCC)cc2)c2cc(-c3ccc(/C=c5/sc(=C(C#N)C#N)n(CC)c5=O)c5nn(CC)nc35)sc2-4)cc1,CCCCCCC1=CSC(C2=C(CCCCCC)C=C(C3=C(CCCCCC)C=C(C4=C(CCCCCC)C=C(C5=C(CCCCCC)C=C(C6=C(CCCCCC)C=CS6)S5)S4)S3)S2)=C1,CCc1cc(C)sc1-c1sc(-c2cc(CC)c(-c3sc(-c4cc(CC)c(-c5sc(C)cc5CC)s4)cc3CC)s2)cc1CC,CCCCCCC1=CSC=C1
697,FOC6-IC,FOC6-IC,3,PBDB-T,PBDB-T,10.1021/acsami.9b18076,0.93,17.64,65.8,10.8,10.62,0.17,sm,unfused,3,polymer,N#CC(C#N)=C1C(=CC=2SC=3C=4SC(=CC4C(C3C2)(CC(CC)CCCC)CC(CC)CCCC)C=5C=C(OCCCCCC)C(=CC5F)C=6SC=7C=8SC(C=C9C(=O)C=%10C=CC=CC%10C9=C(C#N)C#N)=CC8C(C7C6)(CC(CC)CCCC)CC(CC)CCCC)C(=O)C=%11C=CC=CC%111,CCOc1cc(-c2cc3c(s2)-c2sc(/C=C4\C(=O)c5ccccc5C4=C(C#N)C#N)cc2C3(CC)CC)c(F)cc1-c1cc2c(s1)-c1sc(/C=C3\C(=O)c4ccccc4C3=C(C#N)C#N)cc1C2(CC)CC,CCC(CCCC)CC1=CC=C(S1)C2=C3C(SC(C4=CC=C(S4)C(SC(C5=CC=C(C6=CC7=C(S6)C(C8=CC=C(CC(CCCC)CC)S8)=C9C(SC(C%10=CC=C(S%10)C(SC(C%11=CC=C(C%12=CC%13=C(S%12)C(C%14=CC=C(CC(CCCC)CC)S%14)=C%15C(SC(C%16=CC=C(S%16)C(SC(C%17=CC=CS%17)=C%18C%19=O)=C%18C(C%20=C(CC(CCCC)CC)SC(CC(CCCC)CC)=C%20%19)=O)=C%15)=C%13C%21=CC=C(CC(CCCC)CC)S%21)S%11)=C%22C%23=O)=C%22C(C%24=C(CC(CCCC)CC)SC(CC(CCCC)CC)=C%24%23)=O)=C9)=C7C%25=CC=C(CC(CCCC)CC)S%25)S5)=C%26C%27=O)=C%26C(C%28=C(CC(CCCC)CC)SC(CC(CCCC)CC)=C%28%27)=O)=C3)=C(C%29=CC=C(CC(CCCC)CC)S%29)C%30=C2SC=C%30,CCc1ccc(-c2c3cc(-c4ccc(-c5sc(-c6ccc(-c7cc8c(-c9ccc(CC)s9)c9sc(-c%10ccc(-c%11sc(-c%12ccc(-c%13cc%14c(-c%15ccc(CC)s%15)c%15sc(-c%16ccc(-c%17sc(-c%18cccs%18)c%18c%17C(=O)c%17c(CC)sc(CC)c%17C%18=O)s%16)cc%15c(-c%15ccc(CC)s%15)c%14s%13)s%12)c%12c%11C(=O)c%11c(CC)sc(CC)c%11C%12=O)s%10)cc9c(-c9ccc(CC)s9)c8s7)s6)c6c5C(=O)c5c(CC)sc(CC)c5C6=O)s4)sc3c(-c3ccc(CC)s3)c3ccsc23)s1,CCCCC(CC1=CC=C(S1)C2=C3C=C(SC3=C(C4=C2SC=C4)C5=CC=C(S5)CC(CCCC)CC)C6=CC=C(S6)C7=C(C(C8=C(SC(CC(CCCC)CC)=C8C9=O)CC(CCCC)CC)=O)C9=C(C%10=CC=CS%10)S7)CC
698,FOC6-FIC,FOC6-FIC,3,PBDB-T,PBDB-T,10.1021/acsami.9b18076,0.89,19.18,70.9,12.08,11.94,0.12,sm,unfused,3,polymer,N#CC(C#N)=C1C(C(C2=C1C=CC(F)=C2)=O)=CC3=CC4=C(C5=C(C4(CC(CCCC)CC)CC(CCCC)CC)C=C(C6=C(F)C=C(C7=CC8=C(C9=C(C8(CC(CCCC)CC)CC(CCCC)CC)C=C(C=C%10C(C%11=C(/C%10=C(C#N)/C#N)C=CC(F)=C%11)=O)S9)S7)C(OCCCCCC)=C6)S5)S3,CCOc1cc(-c2cc3c(s2)-c2sc(/C=C4\C(=O)c5ccc(F)cc5C4=C(C#N)C#N)cc2C3(CC)CC)c(F)cc1-c1cc2c(s1)-c1sc(/C=C3\C(=O)c4ccc(F)cc4C3=C(C#N)C#N)cc1C2(CC)CC,CCC(CCCC)CC1=CC=C(S1)C2=C3C(SC(C4=CC=C(S4)C(SC(C5=CC=C(C6=CC7=C(S6)C(C8=CC=C(CC(CCCC)CC)S8)=C9C(SC(C%10=CC=C(S%10)C(SC(C%11=CC=C(C%12=CC%13=C(S%12)C(C%14=CC=C(CC(CCCC)CC)S%14)=C%15C(SC(C%16=CC=C(S%16)C(SC(C%17=CC=CS%17)=C%18C%19=O)=C%18C(C%20=C(CC(CCCC)CC)SC(CC(CCCC)CC)=C%20%19)=O)=C%15)=C%13C%21=CC=C(CC(CCCC)CC)S%21)S%11)=C%22C%23=O)=C%22C(C%24=C(CC(CCCC)CC)SC(CC(CCCC)CC)=C%24%23)=O)=C9)=C7C%25=CC=C(CC(CCCC)CC)S%25)S5)=C%26C%27=O)=C%26C(C%28=C(CC(CCCC)CC)SC(CC(CCCC)CC)=C%28%27)=O)=C3)=C(C%29=CC=C(CC(CCCC)CC)S%29)C%30=C2SC=C%30,CCc1ccc(-c2c3cc(-c4ccc(-c5sc(-c6ccc(-c7cc8c(-c9ccc(CC)s9)c9sc(-c%10ccc(-c%11sc(-c%12ccc(-c%13cc%14c(-c%15ccc(CC)s%15)c%15sc(-c%16ccc(-c%17sc(-c%18cccs%18)c%18c%17C(=O)c%17c(CC)sc(CC)c%17C%18=O)s%16)cc%15c(-c%15ccc(CC)s%15)c%14s%13)s%12)c%12c%11C(=O)c%11c(CC)sc(CC)c%11C%12=O)s%10)cc9c(-c9ccc(CC)s9)c8s7)s6)c6c5C(=O)c5c(CC)sc(CC)c5C6=O)s4)sc3c(-c3ccc(CC)s3)c3ccsc23)s1,CCCCC(CC1=CC=C(S1)C2=C3C=C(SC3=C(C4=C2SC=C4)C5=CC=C(S5)CC(CCCC)CC)C6=CC=C(S6)C7=C(C(C8=C(SC(CC(CCCC)CC)=C8C9=O)CC(CCCC)CC)=O)C9=C(C%10=CC=CS%10)S7)CC
699,FOC2C6-2FIC,FOC2C6-2FIC,3,PBDB-T,PBDB-T,10.1021/acsami.9b18076,0.87,19.66,72.1,12.36,12.17,0.16,sm,unfused,3,polymer,N#CC(C#N)=C1C(=CC=2SC=3C=4SC(=CC4C(C3C2)(CC(CC)CCCC)CC(CC)CCCC)C=5C=C(OCC(CC)CCCC)C(=CC5F)C=6SC=7C=8SC(C=C9C(=O)C%10=CC(F)=C(F)C=C%10C9=C(C#N)C#N)=CC8C(C7C6)(CC(CC)CCCC)CC(CC)CCCC)C(=O)C%11=CC(F)=C(F)C=C%111,CCOc1cc(-c2cc3c(s2)-c2sc(/C=C4\C(=O)c5cc(F)c(F)cc5C4=C(C#N)C#N)cc2C3(CC)CC)c(F)cc1-c1cc2c(s1)-c1sc(/C=C3\C(=O)c4cc(F)c(F)cc4C3=C(C#N)C#N)cc1C2(CC)CC,CCC(CCCC)CC1=CC=C(S1)C2=C3C(SC(C4=CC=C(S4)C(SC(C5=CC=C(C6=CC7=C(S6)C(C8=CC=C(CC(CCCC)CC)S8)=C9C(SC(C%10=CC=C(S%10)C(SC(C%11=CC=C(C%12=CC%13=C(S%12)C(C%14=CC=C(CC(CCCC)CC)S%14)=C%15C(SC(C%16=CC=C(S%16)C(SC(C%17=CC=CS%17)=C%18C%19=O)=C%18C(C%20=C(CC(CCCC)CC)SC(CC(CCCC)CC)=C%20%19)=O)=C%15)=C%13C%21=CC=C(CC(CCCC)CC)S%21)S%11)=C%22C%23=O)=C%22C(C%24=C(CC(CCCC)CC)SC(CC(CCCC)CC)=C%24%23)=O)=C9)=C7C%25=CC=C(CC(CCCC)CC)S%25)S5)=C%26C%27=O)=C%26C(C%28=C(CC(CCCC)CC)SC(CC(CCCC)CC)=C%28%27)=O)=C3)=C(C%29=CC=C(CC(CCCC)CC)S%29)C%30=C2SC=C%30,CCc1ccc(-c2c3cc(-c4ccc(-c5sc(-c6ccc(-c7cc8c(-c9ccc(CC)s9)c9sc(-c%10ccc(-c%11sc(-c%12ccc(-c%13cc%14c(-c%15ccc(CC)s%15)c%15sc(-c%16ccc(-c%17sc(-c%18cccs%18)c%18c%17C(=O)c%17c(CC)sc(CC)c%17C%18=O)s%16)cc%15c(-c%15ccc(CC)s%15)c%14s%13)s%12)c%12c%11C(=O)c%11c(CC)sc(CC)c%11C%12=O)s%10)cc9c(-c9ccc(CC)s9)c8s7)s6)c6c5C(=O)c5c(CC)sc(CC)c5C6=O)s4)sc3c(-c3ccc(CC)s3)c3ccsc23)s1,CCCCC(CC1=CC=C(S1)C2=C3C=C(SC3=C(C4=C2SC=C4)C5=CC=C(S5)CC(CCCC)CC)C6=CC=C(S6)C7=C(C(C8=C(SC(CC(CCCC)CC)=C8C9=O)CC(CCCC)CC)=O)C9=C(C%10=CC=CS%10)S7)CC
700,BDTN-Th,BDTN-Th,12,PBDB-TF,"PBDB-TF, PM6, PBDB-T-2F, PBDB-T2F, PBDBT-F",10.1021/acsami.9b22093,0.95,8.2,45.11,3.53,3.37,0.16,sm,fused,7,polymer,O=C1C2=CSC=C2C(/C1=C/C3=CC(N(CC(CCCC)CCCCCC)C4=C5SC6=C4C(OCCCCCCCC)=C(SC7=C8N(CC(CCCC)CCCCCC)C9=C7SC(/C=C(C(C%10=CSC=C%10%11)=O)/C%11=C(C#N)\C#N)=C9)C8=C6OCCCCCCCC)=C5S3)=C(C#N)/C#N,CCOC1=C2C3=C(C4=C(N3CC)C=C(/C=C5C(C6=CSC=C6C\5=C(C#N)/C#N)=O)S4)SC2=C(OCC)C7=C1SC8=C7N(CC)C9=C8SC(/C=C%10C(C%11=CSC=C%11C\%10=C(C#N)/C#N)=O)=C9,FC1=C(CC(CCCC)CC)SC(C2=C3C(SC(C4=CC=C(S4)C(SC(C5=CC=C(C6=CC7=C(S6)C(C8=CC(F)=C(CC(CCCC)CC)S8)=C9C(SC(C%10=CC=C(S%10)C(SC(C%11=CC=C(C%12=CC%13=C(S%12)C(C%14=CC(F)=C(CC(CCCC)CC)S%14)=C%15C(SC(C%16=CC=C(S%16)C(SC(C%17=CC=CS%17)=C%18C%19=O)=C%18C(C%20=C(CC(CCCC)CC)SC(CC(CCCC)CC)=C%20%19)=O)=C%15)=C%13C%21=CC(F)=C(CC(CCCC)CC)S%21)S%11)=C%22C%23=O)=C%22C(C%24=C(CC(CCCC)CC)SC(CC(CCCC)CC)=C%24%23)=O)=C9)=C7C%25=CC(F)=C(CC(CCCC)CC)S%25)S5)=C%26C%27=O)=C%26C(C%28=C(CC(CCCC)CC)SC(CC(CCCC)CC)=C%28%27)=O)=C3)=C(C%29=CC(F)=C(CC(CCCC)CC)S%29)C%30=C2SC=C%30)=C1,CCc1sc(-c2c3cc(-c4ccc(-c5sc(-c6ccc(-c7cc8c(-c9cc(F)c(CC)s9)c9sc(-c%10ccc(-c%11sc(-c%12ccc(-c%13cc%14c(-c%15cc(F)c(CC)s%15)c%15sc(-c%16ccc(-c%17sc(-c%18cccs%18)c%18c%17C(=O)c%17c(CC)sc(CC)c%17C%18=O)s%16)cc%15c(-c%15cc(F)c(CC)s%15)c%14s%13)s%12)c%12c%11C(=O)c%11c(CC)sc(CC)c%11C%12=O)s%10)cc9c(-c9cc(F)c(CC)s9)c8s7)s6)c6c5C(=O)c5c(CC)sc(CC)c5C6=O)s4)sc3c(-c3cc(F)c(CC)s3)c3ccsc23)cc1F,CCCCC(CC1=C(F)C=C(C2=C3C=C(SC3=C(C4=C2SC=C4)C5=CC(F)=C(S5)CC(CCCC)CC)C6=CC=C(S6)C7=C(C(C8=C(SC(CC(CCCC)CC)=C8C9=O)CC(CCCC)CC)=O)C9=C(C%10=CC=CS%10)S7)S1)CC
701,BDTN-BF,BDTN-BF,12,PBDB-TF,"PBDB-TF, PM6, PBDB-T-2F, PBDB-T2F, PBDBT-F",10.1021/acsami.9b22093,0.93,20.2,61.46,11.54,11.25,0.29,sm,fused,7,polymer,O=C1C(C=C(F)C(F)=C2)=C2C(/C1=C/C3=CC4=C(S3)C(SC5=C6C(OCCCCCCCC)=C(C7=C5OCCCCCCCC)SC8=C7N(C9=C8SC(/C=C%10C(C(C=C(F)C(F)=C%11)=C%11C\%10=C(C#N)/C#N)=O)=C9)CC(CCCCCC)CCCC)=C6N4CC(CCCCCC)CCCC)=C(C#N)\C#N,CCOC1=C2C3=C(C4=C(N3CC)C=C(/C=C5C(C(C=C(F)C(F)=C6)=C6C\5=C(C#N)/C#N)=O)S4)SC2=C(OCC)C7=C1SC8=C7N(CC)C9=C8SC(/C=C%10C(C(C=C(F)C(F)=C%11)=C%11C\%10=C(C#N)/C#N)=O)=C9,FC1=C(CC(CCCC)CC)SC(C2=C3C(SC(C4=CC=C(S4)C(SC(C5=CC=C(C6=CC7=C(S6)C(C8=CC(F)=C(CC(CCCC)CC)S8)=C9C(SC(C%10=CC=C(S%10)C(SC(C%11=CC=C(C%12=CC%13=C(S%12)C(C%14=CC(F)=C(CC(CCCC)CC)S%14)=C%15C(SC(C%16=CC=C(S%16)C(SC(C%17=CC=CS%17)=C%18C%19=O)=C%18C(C%20=C(CC(CCCC)CC)SC(CC(CCCC)CC)=C%20%19)=O)=C%15)=C%13C%21=CC(F)=C(CC(CCCC)CC)S%21)S%11)=C%22C%23=O)=C%22C(C%24=C(CC(CCCC)CC)SC(CC(CCCC)CC)=C%24%23)=O)=C9)=C7C%25=CC(F)=C(CC(CCCC)CC)S%25)S5)=C%26C%27=O)=C%26C(C%28=C(CC(CCCC)CC)SC(CC(CCCC)CC)=C%28%27)=O)=C3)=C(C%29=CC(F)=C(CC(CCCC)CC)S%29)C%30=C2SC=C%30)=C1,CCc1sc(-c2c3cc(-c4ccc(-c5sc(-c6ccc(-c7cc8c(-c9cc(F)c(CC)s9)c9sc(-c%10ccc(-c%11sc(-c%12ccc(-c%13cc%14c(-c%15cc(F)c(CC)s%15)c%15sc(-c%16ccc(-c%17sc(-c%18cccs%18)c%18c%17C(=O)c%17c(CC)sc(CC)c%17C%18=O)s%16)cc%15c(-c%15cc(F)c(CC)s%15)c%14s%13)s%12)c%12c%11C(=O)c%11c(CC)sc(CC)c%11C%12=O)s%10)cc9c(-c9cc(F)c(CC)s9)c8s7)s6)c6c5C(=O)c5c(CC)sc(CC)c5C6=O)s4)sc3c(-c3cc(F)c(CC)s3)c3ccsc23)cc1F,CCCCC(CC1=C(F)C=C(C2=C3C=C(SC3=C(C4=C2SC=C4)C5=CC(F)=C(S5)CC(CCCC)CC)C6=CC=C(S6)C7=C(C(C8=C(SC(CC(CCCC)CC)=C8C9=O)CC(CCCC)CC)=O)C9=C(C%10=CC=CS%10)S7)S1)CC
702,TTIDIC,TTIDIC,49,J71,J71,10.1021/acsapm.0c00748,0.914,10.7,66.9,6.54,5.86,0.29,sm,unfused,5,polymer,N#CC(C#N)=C1C(=CC=2SC=3C=4C=C5C(=CC4C(C3C2)(CCCCCC)CCCCCC)C=6SC(=CC6C5(CCCCCC)CCCCCC)C=7SC=8C=C(SC8C7)C=9SC=%10C=%11C=C%12C(=CC%11C(C%10C9)(CCCCCC)CCCCCC)C=%13SC(C=C%14C(=O)C%15=CC(F)=C(F)C=C%15C%14=C(C#N)C#N)=CC%13C%12(CCCCCC)CCCCCC)C(=O)C%16=CC(F)=C(F)C=C%161,CCC1(CC)c2cc3c(cc2-c2sc(/C=C4\C(=O)c5cc(F)c(F)cc5C4=C(C#N)C#N)cc21)C(CC)(CC)c1cc(-c2cc4sc(-c5cc6c(s5)-c5cc7c(cc5C6(CC)CC)-c5sc(/C=C6\C(=O)c8cc(F)c(F)cc8C6=C(C#N)C#N)cc5C7(CC)CC)cc4s2)sc1-3,CCC[Si](CCC)(CCC)C1=CC=C(S1)C2=C3SC(C4=CC=C(C5=C(C(F)=CC6=NN(CC(CCCCCCCC)CCCCCC)N=C65)F)S4)=CC3=C(C7=CC=C([Si](CCC)(CCC)CCC)S7)C8=C2C=C(S8)C9=CC=C(C(C%10=NN(CC(CCCCCCCC)CCCCCC)N=C%10%11)=C(F)C(F)=C%11C%12=CC=C(S%12)C%13=CC%14=C(C%15=CC=C([Si](CCC)(CCC)CCC)S%15)C%16=C(C(C%17=CC=C([Si](CCC)(CCC)CCC)S%17)=C%14S%13)C=C(S%16)C%18=CC=C(C(C%19=NN(CC(CCCCCCCC)CCCCCC)N=C%19%20)=C(F)C(F)=C%20C%21=CC=C(S%21)C%22=CC%23=C(C%24=CC=C([Si](CCC)(CCC)CCC)S%24)C%25=C(C(C%26=CC=C([Si](CCC)(CCC)CCC)S%26)=C%23S%22)C=C(S%25)C%27=CC=CS%27)S%18)S9,CCN1N=C2C(C3=CC=CS3)=C(C(F)=C(C2=N1)C4=CC=C(S4)C5=CC6=C(C7=C(C(C8=CC=C(S8)[Si](CC)(CC)CC)=C6S5)C=C(C9=CC=C(S9)C%10=C(C(F)=C(C%11=NN(N=C%10%11)CC)C%12=CC=C(S%12)C%13=CC%14=C(C%15=C(C(C%16=CC=C(S%16)[Si](CC)(CC)CC)=C%14S%13)C=C(C%17=CC=C(S%17)C%18=C(C(F)=C(C%19=NN(N=C%18%19)CC)C%20=CC=C(S%20)C%21=CC%22=C(C%23=C(C(C%24=CC=C(S%24)[Si](CC)(CC)CC)=C%22S%21)C=CS%23)C%25=CC=C(S%25)[Si](CC)(CC)CC)F)S%15)C%26=CC=C(S%26)[Si](CC)(CC)CC)F)S7)C%27=CC=C(S%27)[Si](CC)(CC)CC)F,CCCCCCCCC(CN1N=C2C=C(C(F)=C(C2=N1)C3=CC=C(S3)C4=CC5=C(C6=C(C(C7=CC=C(S7)[Si](CCC)(CCC)CCC)=C5S4)C=C(C8=CC=CS8)S6)C9=CC=C(S9)[Si](CCC)(CCC)CCC)F)CCCCCC
703,SIDIC,SIDIC,49,J71,J71,10.1021/acsapm.0c00748,0.883,18.3,60.2,9.71,9.56,0.33,sm,unfused,5,polymer,N#C/C(C#N)=C1C(C(C2=CC(F)=C(C=C2\1)F)=O)=CC3=CC4=C(C5=C(C4(CCCCCC)CCCCCC)C=C(C6=C(C7(CCCCCC)CCCCCC)C=C(C8=CC9=C(C%10=C(C9(CCCCCC)CCCCCC)C=C(C%11=C(C%12(CCCCCC)CCCCCC)C=C(C=C%13C(C%14=CC(F)=C(C=C%14/C%13=C(C#N)/C#N)F)=O)S%11)C%12=C%10)S8)S6)C7=C5)S3,CCC1(CC)c2cc3c(cc2-c2sc(/C=C4\C(=O)c5cc(F)c(F)cc5C4=C(C#N)C#N)cc21)C(CC)(CC)c1cc(-c2cc4c(s2)-c2cc5c(cc2C4(CC)CC)-c2sc(/C=C4\C(=O)c6cc(F)c(F)cc6C4=C(C#N)C#N)cc2C5(CC)CC)sc1-3,CCC[Si](CCC)(CCC)C1=CC=C(S1)C2=C3SC(C4=CC=C(C5=C(C(F)=CC6=NN(CC(CCCCCCCC)CCCCCC)N=C65)F)S4)=CC3=C(C7=CC=C([Si](CCC)(CCC)CCC)S7)C8=C2C=C(S8)C9=CC=C(C(C%10=NN(CC(CCCCCCCC)CCCCCC)N=C%10%11)=C(F)C(F)=C%11C%12=CC=C(S%12)C%13=CC%14=C(C%15=CC=C([Si](CCC)(CCC)CCC)S%15)C%16=C(C(C%17=CC=C([Si](CCC)(CCC)CCC)S%17)=C%14S%13)C=C(S%16)C%18=CC=C(C(C%19=NN(CC(CCCCCCCC)CCCCCC)N=C%19%20)=C(F)C(F)=C%20C%21=CC=C(S%21)C%22=CC%23=C(C%24=CC=C([Si](CCC)(CCC)CCC)S%24)C%25=C(C(C%26=CC=C([Si](CCC)(CCC)CCC)S%26)=C%23S%22)C=C(S%25)C%27=CC=CS%27)S%18)S9,CCN1N=C2C(C3=CC=CS3)=C(C(F)=C(C2=N1)C4=CC=C(S4)C5=CC6=C(C7=C(C(C8=CC=C(S8)[Si](CC)(CC)CC)=C6S5)C=C(C9=CC=C(S9)C%10=C(C(F)=C(C%11=NN(N=C%10%11)CC)C%12=CC=C(S%12)C%13=CC%14=C(C%15=C(C(C%16=CC=C(S%16)[Si](CC)(CC)CC)=C%14S%13)C=C(C%17=CC=C(S%17)C%18=C(C(F)=C(C%19=NN(N=C%18%19)CC)C%20=CC=C(S%20)C%21=CC%22=C(C%23=C(C(C%24=CC=C(S%24)[Si](CC)(CC)CC)=C%22S%21)C=CS%23)C%25=CC=C(S%25)[Si](CC)(CC)CC)F)S%15)C%26=CC=C(S%26)[Si](CC)(CC)CC)F)S7)C%27=CC=C(S%27)[Si](CC)(CC)CC)F,CCCCCCCCC(CN1N=C2C=C(C(F)=C(C2=N1)C3=CC=C(S3)C4=CC5=C(C6=C(C(C7=CC=C(S7)[Si](CCC)(CCC)CCC)=C5S4)C=C(C8=CC=CS8)S6)C9=CC=C(S9)[Si](CCC)(CCC)CCC)F)CCCCCC
704,BTIDIC,BTIDIC,49,J71,J71,10.1021/acsapm.0c00748,0.861,19.8,67.4,11.5,10.8,0.3,sm,unfused,5,polymer,N#CC(C#N)=C1C(=CC=2SC=3C=4C=C5C(=CC4C(C3C2)(CCCCCC)CCCCCC)C=6SC(=CC6C5(CCCCCC)CCCCCC)C7=CC=C(C=8SC=9C=%10C=C%11C(=CC%10C(C9C8)(CCCCCC)CCCCCC)C=%12SC(C=C%13C(=O)C%14=CC(F)=C(F)C=C%14C%13=C(C#N)C#N)=CC%12C%11(CCCCCC)CCCCCC)C%15=NSN=C%157)C(=O)C%16=CC(F)=C(F)C=C%161,CCC1(CC)c2cc3c(cc2-c2sc(/C=C4\C(=O)c5cc(F)c(F)cc5C4=C(C#N)C#N)cc21)C(CC)(CC)c1cc(-c2ccc(-c4cc5c(s4)-c4cc6c(cc4C5(CC)CC)-c4sc(/C=C5\C(=O)c7cc(F)c(F)cc7C5=C(C#N)C#N)cc4C6(CC)CC)c4nsnc24)sc1-3,CCC[Si](CCC)(CCC)C1=CC=C(S1)C2=C3SC(C4=CC=C(C5=C(C(F)=CC6=NN(CC(CCCCCCCC)CCCCCC)N=C65)F)S4)=CC3=C(C7=CC=C([Si](CCC)(CCC)CCC)S7)C8=C2C=C(S8)C9=CC=C(C(C%10=NN(CC(CCCCCCCC)CCCCCC)N=C%10%11)=C(F)C(F)=C%11C%12=CC=C(S%12)C%13=CC%14=C(C%15=CC=C([Si](CCC)(CCC)CCC)S%15)C%16=C(C(C%17=CC=C([Si](CCC)(CCC)CCC)S%17)=C%14S%13)C=C(S%16)C%18=CC=C(C(C%19=NN(CC(CCCCCCCC)CCCCCC)N=C%19%20)=C(F)C(F)=C%20C%21=CC=C(S%21)C%22=CC%23=C(C%24=CC=C([Si](CCC)(CCC)CCC)S%24)C%25=C(C(C%26=CC=C([Si](CCC)(CCC)CCC)S%26)=C%23S%22)C=C(S%25)C%27=CC=CS%27)S%18)S9,CCN1N=C2C(C3=CC=CS3)=C(C(F)=C(C2=N1)C4=CC=C(S4)C5=CC6=C(C7=C(C(C8=CC=C(S8)[Si](CC)(CC)CC)=C6S5)C=C(C9=CC=C(S9)C%10=C(C(F)=C(C%11=NN(N=C%10%11)CC)C%12=CC=C(S%12)C%13=CC%14=C(C%15=C(C(C%16=CC=C(S%16)[Si](CC)(CC)CC)=C%14S%13)C=C(C%17=CC=C(S%17)C%18=C(C(F)=C(C%19=NN(N=C%18%19)CC)C%20=CC=C(S%20)C%21=CC%22=C(C%23=C(C(C%24=CC=C(S%24)[Si](CC)(CC)CC)=C%22S%21)C=CS%23)C%25=CC=C(S%25)[Si](CC)(CC)CC)F)S%15)C%26=CC=C(S%26)[Si](CC)(CC)CC)F)S7)C%27=CC=C(S%27)[Si](CC)(CC)CC)F,CCCCCCCCC(CN1N=C2C=C(C(F)=C(C2=N1)C3=CC=C(S3)C4=CC5=C(C6=C(C(C7=CC=C(S7)[Si](CCC)(CCC)CCC)=C5S4)C=C(C8=CC=CS8)S6)C9=CC=C(S9)[Si](CCC)(CCC)CCC)F)CCCCCC
705,DTBCIC-H,DTBCIC-H,12,PBDB-T-2F,"PBDB-TF, PM6, PBDB-T-2F, PBDB-T2F, PBDBT-F",10.1021/acsapm.1c01406,1.01,12.38,55.86,7.02,7.02,,sm,y,4,polymer,N#C/C(C#N)=C(C1=C(C=CC=C1)C2=O)\C2=C\C(S3)=CC4=C3C(S5)=C(C4(CCC(CCCCC)CCCC)CCC(CCCCC)CCCC)C=C5C6=CC7=C(S6)C8=C(C9=NSN=C97)C=C(C%10=CC%11=C(C(SC(/C=C(C(C%12=CC=CC=C%12%13)=O)/C%13=C(C#N)\C#N)=C%14)=C%14C%11(CCC(CCCC)CCCCC)CCC(CCCC)CCCCC)S%10)S8,N#C/C(C#N)=C(C1=C(C=CC=C1)C2=O)\C2=C\C(S3)=CC4=C3C(S5)=C(C4(CC)CC)C=C5C6=CC7=C(S6)C8=C(C9=NSN=C97)C=C(C%10=CC%11=C(C(SC(/C=C(C(C%12=CC=CC=C%12%13)=O)/C%13=C(C#N)\C#N)=C%14)=C%14C%11(CC)CC)S%10)S8,FC1=C(CC(CCCC)CC)SC(C2=C3C(SC(C4=CC=C(S4)C(SC(C5=CC=C(C6=CC7=C(S6)C(C8=CC(F)=C(CC(CCCC)CC)S8)=C9C(SC(C%10=CC=C(S%10)C(SC(C%11=CC=C(C%12=CC%13=C(S%12)C(C%14=CC(F)=C(CC(CCCC)CC)S%14)=C%15C(SC(C%16=CC=C(S%16)C(SC(C%17=CC=CS%17)=C%18C%19=O)=C%18C(C%20=C(CC(CCCC)CC)SC(CC(CCCC)CC)=C%20%19)=O)=C%15)=C%13C%21=CC(F)=C(CC(CCCC)CC)S%21)S%11)=C%22C%23=O)=C%22C(C%24=C(CC(CCCC)CC)SC(CC(CCCC)CC)=C%24%23)=O)=C9)=C7C%25=CC(F)=C(CC(CCCC)CC)S%25)S5)=C%26C%27=O)=C%26C(C%28=C(CC(CCCC)CC)SC(CC(CCCC)CC)=C%28%27)=O)=C3)=C(C%29=CC(F)=C(CC(CCCC)CC)S%29)C%30=C2SC=C%30)=C1,CCc1sc(-c2c3cc(-c4ccc(-c5sc(-c6ccc(-c7cc8c(-c9cc(F)c(CC)s9)c9sc(-c%10ccc(-c%11sc(-c%12ccc(-c%13cc%14c(-c%15cc(F)c(CC)s%15)c%15sc(-c%16ccc(-c%17sc(-c%18cccs%18)c%18c%17C(=O)c%17c(CC)sc(CC)c%17C%18=O)s%16)cc%15c(-c%15cc(F)c(CC)s%15)c%14s%13)s%12)c%12c%11C(=O)c%11c(CC)sc(CC)c%11C%12=O)s%10)cc9c(-c9cc(F)c(CC)s9)c8s7)s6)c6c5C(=O)c5c(CC)sc(CC)c5C6=O)s4)sc3c(-c3cc(F)c(CC)s3)c3ccsc23)cc1F,CCCCC(CC1=C(F)C=C(C2=C3C=C(SC3=C(C4=C2SC=C4)C5=CC(F)=C(S5)CC(CCCC)CC)C6=CC=C(S6)C7=C(C(C8=C(SC(CC(CCCC)CC)=C8C9=O)CC(CCCC)CC)=O)C9=C(C%10=CC=CS%10)S7)S1)CC
706,DTBCIC-F,DTBCIC-F,12,PBDB-T-2F,"PBDB-TF, PM6, PBDB-T-2F, PBDB-T2F, PBDBT-F",10.1021/acsapm.1c01406,0.91,19.15,67.85,11.66,11.66,,sm,y,4,polymer,N#C/C(C#N)=C(C1=C(C=C(F)C(F)=C1)C2=O)\C2=C\C(S3)=CC4=C3C(S5)=C(C4(CCC(CCCCC)CCCC)CCC(CCCCC)CCCC)C=C5C6=CC7=C(S6)C8=C(C9=NSN=C97)C=C(C%10=CC%11=C(C(SC(/C=C(C(C%12=CC(F)=C(F)C=C%12%13)=O)/C%13=C(C#N)\C#N)=C%14)=C%14C%11(CCC(CCCC)CCCCC)CCC(CCCC)CCCCC)S%10)S8,N#C/C(C#N)=C(C1=C(C=C(F)C(F)=C1)C2=O)\C2=C\C(S3)=CC4=C3C(S5)=C(C4(CC)CC)C=C5C6=CC7=C(S6)C8=C(C9=NSN=C97)C=C(C%10=CC%11=C(C(SC(/C=C(C(C%12=CC(F)=C(F)C=C%12%13)=O)/C%13=C(C#N)\C#N)=C%14)=C%14C%11(CC)CC)S%10)S8,FC1=C(CC(CCCC)CC)SC(C2=C3C(SC(C4=CC=C(S4)C(SC(C5=CC=C(C6=CC7=C(S6)C(C8=CC(F)=C(CC(CCCC)CC)S8)=C9C(SC(C%10=CC=C(S%10)C(SC(C%11=CC=C(C%12=CC%13=C(S%12)C(C%14=CC(F)=C(CC(CCCC)CC)S%14)=C%15C(SC(C%16=CC=C(S%16)C(SC(C%17=CC=CS%17)=C%18C%19=O)=C%18C(C%20=C(CC(CCCC)CC)SC(CC(CCCC)CC)=C%20%19)=O)=C%15)=C%13C%21=CC(F)=C(CC(CCCC)CC)S%21)S%11)=C%22C%23=O)=C%22C(C%24=C(CC(CCCC)CC)SC(CC(CCCC)CC)=C%24%23)=O)=C9)=C7C%25=CC(F)=C(CC(CCCC)CC)S%25)S5)=C%26C%27=O)=C%26C(C%28=C(CC(CCCC)CC)SC(CC(CCCC)CC)=C%28%27)=O)=C3)=C(C%29=CC(F)=C(CC(CCCC)CC)S%29)C%30=C2SC=C%30)=C1,CCc1sc(-c2c3cc(-c4ccc(-c5sc(-c6ccc(-c7cc8c(-c9cc(F)c(CC)s9)c9sc(-c%10ccc(-c%11sc(-c%12ccc(-c%13cc%14c(-c%15cc(F)c(CC)s%15)c%15sc(-c%16ccc(-c%17sc(-c%18cccs%18)c%18c%17C(=O)c%17c(CC)sc(CC)c%17C%18=O)s%16)cc%15c(-c%15cc(F)c(CC)s%15)c%14s%13)s%12)c%12c%11C(=O)c%11c(CC)sc(CC)c%11C%12=O)s%10)cc9c(-c9cc(F)c(CC)s9)c8s7)s6)c6c5C(=O)c5c(CC)sc(CC)c5C6=O)s4)sc3c(-c3cc(F)c(CC)s3)c3ccsc23)cc1F,CCCCC(CC1=C(F)C=C(C2=C3C=C(SC3=C(C4=C2SC=C4)C5=CC(F)=C(S5)CC(CCCC)CC)C6=CC=C(S6)C7=C(C(C8=C(SC(CC(CCCC)CC)=C8C9=O)CC(CCCC)CC)=O)C9=C(C%10=CC=CS%10)S7)S1)CC
707,DTBCIC-Cl,DTBCIC-Cl,12,PBDB-T-2F,"PBDB-TF, PM6, PBDB-T-2F, PBDB-T2F, PBDBT-F",10.1021/acsapm.1c01406,0.89,20.4,69.39,12.71,12.71,,sm,y,4,polymer,N#C/C(C#N)=C(C1=C(C=C(Cl)C(Cl)=C1)C2=O)\C2=C\C(S3)=CC4=C3C(S5)=C(C4(CCC(CCCCC)CCCC)CCC(CCCCC)CCCC)C=C5C6=CC7=C(S6)C8=C(C9=NSN=C97)C=C(C%10=CC%11=C(C(SC(/C=C(C(C%12=CC(Cl)=C(Cl)C=C%12%13)=O)/C%13=C(C#N)\C#N)=C%14)=C%14C%11(CCC(CCCC)CCCCC)CCC(CCCC)CCCCC)S%10)S8,N#C/C(C#N)=C(C1=C(C=C(Cl)C(Cl)=C1)C2=O)\C2=C\C(S3)=CC4=C3C(S5)=C(C4(CC)CC)C=C5C6=CC7=C(S6)C8=C(C9=NSN=C97)C=C(C%10=CC%11=C(C(SC(/C=C(C(C%12=CC(Cl)=C(Cl)C=C%12%13)=O)/C%13=C(C#N)\C#N)=C%14)=C%14C%11(CC)CC)S%10)S8,FC1=C(CC(CCCC)CC)SC(C2=C3C(SC(C4=CC=C(S4)C(SC(C5=CC=C(C6=CC7=C(S6)C(C8=CC(F)=C(CC(CCCC)CC)S8)=C9C(SC(C%10=CC=C(S%10)C(SC(C%11=CC=C(C%12=CC%13=C(S%12)C(C%14=CC(F)=C(CC(CCCC)CC)S%14)=C%15C(SC(C%16=CC=C(S%16)C(SC(C%17=CC=CS%17)=C%18C%19=O)=C%18C(C%20=C(CC(CCCC)CC)SC(CC(CCCC)CC)=C%20%19)=O)=C%15)=C%13C%21=CC(F)=C(CC(CCCC)CC)S%21)S%11)=C%22C%23=O)=C%22C(C%24=C(CC(CCCC)CC)SC(CC(CCCC)CC)=C%24%23)=O)=C9)=C7C%25=CC(F)=C(CC(CCCC)CC)S%25)S5)=C%26C%27=O)=C%26C(C%28=C(CC(CCCC)CC)SC(CC(CCCC)CC)=C%28%27)=O)=C3)=C(C%29=CC(F)=C(CC(CCCC)CC)S%29)C%30=C2SC=C%30)=C1,CCc1sc(-c2c3cc(-c4ccc(-c5sc(-c6ccc(-c7cc8c(-c9cc(F)c(CC)s9)c9sc(-c%10ccc(-c%11sc(-c%12ccc(-c%13cc%14c(-c%15cc(F)c(CC)s%15)c%15sc(-c%16ccc(-c%17sc(-c%18cccs%18)c%18c%17C(=O)c%17c(CC)sc(CC)c%17C%18=O)s%16)cc%15c(-c%15cc(F)c(CC)s%15)c%14s%13)s%12)c%12c%11C(=O)c%11c(CC)sc(CC)c%11C%12=O)s%10)cc9c(-c9cc(F)c(CC)s9)c8s7)s6)c6c5C(=O)c5c(CC)sc(CC)c5C6=O)s4)sc3c(-c3cc(F)c(CC)s3)c3ccsc23)cc1F,CCCCC(CC1=C(F)C=C(C2=C3C=C(SC3=C(C4=C2SC=C4)C5=CC(F)=C(S5)CC(CCCC)CC)C6=CC=C(S6)C7=C(C(C8=C(SC(CC(CCCC)CC)=C8C9=O)CC(CCCC)CC)=O)C9=C(C%10=CC=CS%10)S7)S1)CC
708,PY5T,PY5T,309,PTzBI-oF,PTzBI-oF,10.1021/acsenergylett.0c02053,0.91,9.91,44.42,4.01,3.95,,polymer,,,polymer,O=C1C2=CC=C(C3=CC=CS3)C=C2C(/C1=C/C4=C(CCCCCCCCCCC)C(SC5=C6N(C7=C5C8=NSN=C8C9=C7N(C%10=C9SC%11=C%10SC(/C=C%12/C(C%13=C(C%12=O)C=C(C(S%14)=CC=C%14C(C=C%15C(/C%16=C/C%17=C(CCCCCCCCCCC)C(SC%18=C%19N(C%20=C%18C%21=NSN=C%21C%22=C%20N(C%23=C%22SC%24=C%23SC(/C=C%25/C(C%26=C(C%25=O)C=CC=C%26)=C(C#N)/C#N)=C%24CCCCCCCCCCC)CC(CCCCCCCCCCCC)CCCCCCCCCC)CC(CCCCCCCCCCCC)CCCCCCCCCC)=C%19S%17)=C(C#N)/C#N)=CC=C%15C%16=O)C=C%13)=C(C#N)/C#N)=C%11CCCCCCCCCCC)CC(CCCCCCCCCC)CCCCCCCCCCCC)CC(CCCCCCCCCC)CCCCCCCCCCCC)=C6S4)=C(C#N)/C#N,CCc1c(/C=C2\C(=O)c3ccccc3C2=C(C#N)C#N)sc2c1sc1c3c4nsnc4c4c5sc6c(CC)c(/C=C7\C(=O)c8ccc(-c9ccc(-c%10ccc%11c(c%10)C(=C(C#N)C#N)/C(=C/c%10sc%12c(sc%13c%14c%15nsnc%15c%15c%16sc%17c(CC)c(/C=C%18\C(=O)c%19ccc(-c%20cccs%20)cc%19C%18=C(C#N)C#N)sc%17c%16n(CC)c%15c%14n(CC)c%12%13)c%10CC)C%11=O)s9)cc8C7=C(C#N)C#N)sc6c5n(CC)c4c3n(CC)c21,FC1=C(C2=CC(C(C3=CC=C(CC(CCCC)CC)S3)=C4SC(C5=C(F)C=C(C(C6=NN(CCC(CCCC)CC)N=C6C(C7=CC(F)=C(C8=CC(C(C9=CC=C(CC(CCCC)CC)S9)=C%10SC(C%11=C(F)C=C(C(C%12=NN(CCC(CCCC)CC)N=C%12C(C%13=CC(F)=C(C%14=CC(C(C%15=CC=C(CC(CCCC)CC)S%15)=C%16SC(C%17=C(F)C=C(C(C%18=NN(CCC(CCCC)CC)N=C%18C=C%19C(N%20CCCCCCCC)=O)=C%19C%20=O)S%17)=CC%16=C%21C%22=CC=C(CC(CCCC)CC)S%22)=C%21S%14)S%13)=C%23C(N%24CCCCCCCC)=O)=C%23C%24=O)S%11)=CC%10=C%25C%26=CC=C(CC(CCCC)CC)S%26)=C%25S8)S7)=C%27C(N%28CCCCCCCC)=O)=C%27C%28=O)S5)=CC4=C%29C%30=CC=C(CC(CCCC)CC)S%30)=C%29S2)SC=C1,CCc1ccc(-c2c3cc(-c4sc(-c5c6c(c(-c7cc(F)c(-c8cc9c(-c%10ccc(CC)s%10)c%10sc(-c%11sc(-c%12c%13c(c(-c%14cc(F)c(-c%15cc%16c(-c%17ccc(CC)s%17)c%17sc(-c%18sc(-c%19c%20c(c(-c%21cc(F)cs%21)c%21nn(CC)nc%19%21)C(=O)N(CC)C%20=O)cc%18F)cc%17c(-c%17ccc(CC)s%17)c%16s%15)s%14)c%14nn(CC)nc%12%14)C(=O)N(CC)C%13=O)cc%11F)cc%10c(-c%10ccc(CC)s%10)c9s8)s7)c7nn(CC)nc57)C(=O)N(CC)C6=O)cc4F)sc3c(-c3ccc(CC)s3)c3ccsc23)s1,CCCCCCCCN1C(C2=CC3=NN(N=C3C(C4=CC(F)=C(S4)C5=CC6=C(C7=C(C(C8=CC=C(S8)CC(CCCC)CC)=C6S5)C=C(C9=C(F)C=CS9)S7)C%10=CC=C(S%10)CC(CCCC)CC)=C2C1=O)CCC(CCCC)CC)=O
709,PFA1,PFA1,3,PBDB-T,PBDB-T,10.1039/D2TC00045H,0.85,24.01,72.93,15.02,14.73,0.29,polymer,,,polymer,O=C1C2=CC(F)=C(C3=CC=CS3)C=C2C(/C1=C/C4=C(CCCCCCCCCCC)C(SC5=C6N(C7=C5C8=NSN=C8C9=C7N(C%10=C9SC%11=C%10SC(/C=C%12/C(C%13=C(C%12=O)C=C(C(S%14)=CC=C%14C(C=C%15C(/C%16=C/C%17=C(CCCCCCCCCCC)C(SC%18=C%19N(C%20=C%18C%21=NSN=C%21C%22=C%20N(C%23=C%22SC%24=C%23SC(/C=C%25/C(C%26=C(C%25=O)C=CC(F)=C%26)=C(C#N)/C#N)=C%24CCCCCCCCCCC)CC(CCCCCCCCCCCC)CCCCCCCCCC)CC(CCCCCCCCCCCC)CCCCCCCCCC)=C%19S%17)=C(C#N)/C#N)=C(F)C=C%15C%16=O)C(F)=C%13)=C(C#N)/C#N)=C%11CCCCCCCCCCC)CC(CCCCCCCCCC)CCCCCCCCCCCC)CC(CCCCCCCCCC)CCCCCCCCCCCC)=C6S4)=C(C#N)/C#N,CCC1=C(SC2=C1SC3=C2N(CC)C4=C3C5=NSN=C5C6=C4N(CC)C7=C6SC8=C7SC(/C=C9C(C%10=C(C\9=C(C#N)/C#N)C=C(C%11=CC=C(S%11)C%12=CC%13=C(C(/C(C%13=O)=C/C%14=C(CC)C(SC%15=C%16N(CC)C%17=C%15C%18=NSN=C%18C%19=C%17N(CC)C%20=C%19SC%21=C%20SC(/C=C%22C(C%23=C(C\%22=C(C#N)\C#N)C=C(C%24=CC=CS%24)C(F)=C%23)=O)=C%21CC)=C%16S%14)=C(C#N)\C#N)C=C%12F)C(F)=C%10)=O)=C8CC)/C=C%25C(C%26=C(C\%25=C(C#N)/C#N)C=C(F)C=C%26)=O,CCC(CCCC)CC1=CC=C(S1)C2=C3C(SC(C4=CC=C(S4)C(SC(C5=CC=C(C6=CC7=C(S6)C(C8=CC=C(CC(CCCC)CC)S8)=C9C(SC(C%10=CC=C(S%10)C(SC(C%11=CC=C(C%12=CC%13=C(S%12)C(C%14=CC=C(CC(CCCC)CC)S%14)=C%15C(SC(C%16=CC=C(S%16)C(SC(C%17=CC=CS%17)=C%18C%19=O)=C%18C(C%20=C(CC(CCCC)CC)SC(CC(CCCC)CC)=C%20%19)=O)=C%15)=C%13C%21=CC=C(CC(CCCC)CC)S%21)S%11)=C%22C%23=O)=C%22C(C%24=C(CC(CCCC)CC)SC(CC(CCCC)CC)=C%24%23)=O)=C9)=C7C%25=CC=C(CC(CCCC)CC)S%25)S5)=C%26C%27=O)=C%26C(C%28=C(CC(CCCC)CC)SC(CC(CCCC)CC)=C%28%27)=O)=C3)=C(C%29=CC=C(CC(CCCC)CC)S%29)C%30=C2SC=C%30,CCc1ccc(-c2c3cc(-c4ccc(-c5sc(-c6ccc(-c7cc8c(-c9ccc(CC)s9)c9sc(-c%10ccc(-c%11sc(-c%12ccc(-c%13cc%14c(-c%15ccc(CC)s%15)c%15sc(-c%16ccc(-c%17sc(-c%18cccs%18)c%18c%17C(=O)c%17c(CC)sc(CC)c%17C%18=O)s%16)cc%15c(-c%15ccc(CC)s%15)c%14s%13)s%12)c%12c%11C(=O)c%11c(CC)sc(CC)c%11C%12=O)s%10)cc9c(-c9ccc(CC)s9)c8s7)s6)c6c5C(=O)c5c(CC)sc(CC)c5C6=O)s4)sc3c(-c3ccc(CC)s3)c3ccsc23)s1,CCCCC(CC1=CC=C(S1)C2=C3C=C(SC3=C(C4=C2SC=C4)C5=CC=C(S5)CC(CCCC)CC)C6=CC=C(S6)C7=C(C(C8=C(SC(CC(CCCC)CC)=C8C9=O)CC(CCCC)CC)=O)C9=C(C%10=CC=CS%10)S7)CC
709,PFA1,PFA1,309,PTzBI-oF,PTzBI-oF,10.1021/acsenergylett.0c02053,0.87,23.96,72.67,15.11,14.95,,polymer,,,polymer,O=C1C2=CC(F)=C(C3=CC=CS3)C=C2C(/C1=C/C4=C(CCCCCCCCCCC)C(SC5=C6N(C7=C5C8=NSN=C8C9=C7N(C%10=C9SC%11=C%10SC(/C=C%12/C(C%13=C(C%12=O)C=C(C(S%14)=CC=C%14C(C=C%15C(/C%16=C/C%17=C(CCCCCCCCCCC)C(SC%18=C%19N(C%20=C%18C%21=NSN=C%21C%22=C%20N(C%23=C%22SC%24=C%23SC(/C=C%25/C(C%26=C(C%25=O)C=CC(F)=C%26)=C(C#N)/C#N)=C%24CCCCCCCCCCC)CC(CCCCCCCCCCCC)CCCCCCCCCC)CC(CCCCCCCCCCCC)CCCCCCCCCC)=C%19S%17)=C(C#N)/C#N)=C(F)C=C%15C%16=O)C(F)=C%13)=C(C#N)/C#N)=C%11CCCCCCCCCCC)CC(CCCCCCCCCC)CCCCCCCCCCCC)CC(CCCCCCCCCC)CCCCCCCCCCCC)=C6S4)=C(C#N)/C#N,CCC1=C(SC2=C1SC3=C2N(CC)C4=C3C5=NSN=C5C6=C4N(CC)C7=C6SC8=C7SC(/C=C9C(C%10=C(C\9=C(C#N)/C#N)C=C(C%11=CC=C(S%11)C%12=CC%13=C(C(/C(C%13=O)=C/C%14=C(CC)C(SC%15=C%16N(CC)C%17=C%15C%18=NSN=C%18C%19=C%17N(CC)C%20=C%19SC%21=C%20SC(/C=C%22C(C%23=C(C\%22=C(C#N)\C#N)C=C(C%24=CC=CS%24)C(F)=C%23)=O)=C%21CC)=C%16S%14)=C(C#N)\C#N)C=C%12F)C(F)=C%10)=O)=C8CC)/C=C%25C(C%26=C(C\%25=C(C#N)/C#N)C=C(F)C=C%26)=O,FC1=C(C2=CC(C(C3=CC=C(CC(CCCC)CC)S3)=C4SC(C5=C(F)C=C(C(C6=NN(CCC(CCCC)CC)N=C6C(C7=CC(F)=C(C8=CC(C(C9=CC=C(CC(CCCC)CC)S9)=C%10SC(C%11=C(F)C=C(C(C%12=NN(CCC(CCCC)CC)N=C%12C(C%13=CC(F)=C(C%14=CC(C(C%15=CC=C(CC(CCCC)CC)S%15)=C%16SC(C%17=C(F)C=C(C(C%18=NN(CCC(CCCC)CC)N=C%18C=C%19C(N%20CCCCCCCC)=O)=C%19C%20=O)S%17)=CC%16=C%21C%22=CC=C(CC(CCCC)CC)S%22)=C%21S%14)S%13)=C%23C(N%24CCCCCCCC)=O)=C%23C%24=O)S%11)=CC%10=C%25C%26=CC=C(CC(CCCC)CC)S%26)=C%25S8)S7)=C%27C(N%28CCCCCCCC)=O)=C%27C%28=O)S5)=CC4=C%29C%30=CC=C(CC(CCCC)CC)S%30)=C%29S2)SC=C1,CCc1ccc(-c2c3cc(-c4sc(-c5c6c(c(-c7cc(F)c(-c8cc9c(-c%10ccc(CC)s%10)c%10sc(-c%11sc(-c%12c%13c(c(-c%14cc(F)c(-c%15cc%16c(-c%17ccc(CC)s%17)c%17sc(-c%18sc(-c%19c%20c(c(-c%21cc(F)cs%21)c%21nn(CC)nc%19%21)C(=O)N(CC)C%20=O)cc%18F)cc%17c(-c%17ccc(CC)s%17)c%16s%15)s%14)c%14nn(CC)nc%12%14)C(=O)N(CC)C%13=O)cc%11F)cc%10c(-c%10ccc(CC)s%10)c9s8)s7)c7nn(CC)nc57)C(=O)N(CC)C6=O)cc4F)sc3c(-c3ccc(CC)s3)c3ccsc23)s1,CCCCCCCCN1C(C2=CC3=NN(N=C3C(C4=CC(F)=C(S4)C5=CC6=C(C7=C(C(C8=CC=C(S8)CC(CCCC)CC)=C6S5)C=C(C9=C(F)C=CS9)S7)C%10=CC=C(S%10)CC(CCCC)CC)=C2C1=O)CCC(CCCC)CC)=O
710,EHBzS-4F,EHBzS-4F,12,PM6,"PBDB-TF, PM6, PBDB-T-2F, PBDB-T2F, PBDBT-F",10.1021/acsenergylett.0c02230,0.825,27.58,70.07,15.94,15.33,0.54,sm,y,8,polymer,O=C1C(/C(C2=C1C=C(F)C(F)=C2)=C(C#N)/C#N)=C\C3=C(C4=C([Se]3)C(N(C5=C6C7=NN(CC(CC)CCCC)N=C7C8=C5N(C9=C8SC%10=C9[Se]C(/C=C%11C(C%12=C(C=C(F)C(F)=C%12)C\%11=C(C#N)\C#N)=O)=C%10CCCCCC)CC(CCCC)CCCCCC)CC(CCCC)CCCCCC)=C6S4)CCCCCC,O=C1C(/C(C2=C1C=C(F)C(F)=C2)=C(C#N)/C#N)=C\C3=C(C4=C([Se]3)C(N(C5=C6C7=NN(CC)N=C7C8=C5N(C9=C8SC%10=C9[Se]C(/C=C%11C(C%12=C(C=C(F)C(F)=C%12)C\%11=C(C#N)\C#N)=O)=C%10CC)CC)CC)=C6S4)CC,FC1=C(CC(CCCC)CC)SC(C2=C3C(SC(C4=CC=C(S4)C(SC(C5=CC=C(C6=CC7=C(S6)C(C8=CC(F)=C(CC(CCCC)CC)S8)=C9C(SC(C%10=CC=C(S%10)C(SC(C%11=CC=C(C%12=CC%13=C(S%12)C(C%14=CC(F)=C(CC(CCCC)CC)S%14)=C%15C(SC(C%16=CC=C(S%16)C(SC(C%17=CC=CS%17)=C%18C%19=O)=C%18C(C%20=C(CC(CCCC)CC)SC(CC(CCCC)CC)=C%20%19)=O)=C%15)=C%13C%21=CC(F)=C(CC(CCCC)CC)S%21)S%11)=C%22C%23=O)=C%22C(C%24=C(CC(CCCC)CC)SC(CC(CCCC)CC)=C%24%23)=O)=C9)=C7C%25=CC(F)=C(CC(CCCC)CC)S%25)S5)=C%26C%27=O)=C%26C(C%28=C(CC(CCCC)CC)SC(CC(CCCC)CC)=C%28%27)=O)=C3)=C(C%29=CC(F)=C(CC(CCCC)CC)S%29)C%30=C2SC=C%30)=C1,CCc1sc(-c2c3cc(-c4ccc(-c5sc(-c6ccc(-c7cc8c(-c9cc(F)c(CC)s9)c9sc(-c%10ccc(-c%11sc(-c%12ccc(-c%13cc%14c(-c%15cc(F)c(CC)s%15)c%15sc(-c%16ccc(-c%17sc(-c%18cccs%18)c%18c%17C(=O)c%17c(CC)sc(CC)c%17C%18=O)s%16)cc%15c(-c%15cc(F)c(CC)s%15)c%14s%13)s%12)c%12c%11C(=O)c%11c(CC)sc(CC)c%11C%12=O)s%10)cc9c(-c9cc(F)c(CC)s9)c8s7)s6)c6c5C(=O)c5c(CC)sc(CC)c5C6=O)s4)sc3c(-c3cc(F)c(CC)s3)c3ccsc23)cc1F,CCCCC(CC1=C(F)C=C(C2=C3C=C(SC3=C(C4=C2SC=C4)C5=CC(F)=C(S5)CC(CCCC)CC)C6=CC=C(S6)C7=C(C(C8=C(SC(CC(CCCC)CC)=C8C9=O)CC(CCCC)CC)=O)C9=C(C%10=CC=CS%10)S7)S1)CC
711,mBzS-4F,mBzS-4F,12,PM6,"PBDB-TF, PM6, PBDB-T-2F, PBDB-T2F, PBDBT-F",10.1021/acsenergylett.0c02230,0.804,27.72,76.35,17.02,16.61,0.33,sm,y,8,polymer,O=C1C(/C(C2=C1C=C(F)C(F)=C2)=C(C#N)/C#N)=C\C3=C(C4=C([Se]3)C(N(C5=C6C7=NN(C)N=C7C8=C5N(C9=C8SC%10=C9[Se]C(/C=C%11C(C%12=C(C=C(F)C(F)=C%12)C\%11=C(C#N)\C#N)=O)=C%10CCCCCC)CC(CCCC)CCCCCC)CC(CCCC)CCCCCC)=C6S4)CCCCCC,O=C1C(/C(C2=C1C=C(F)C(F)=C2)=C(C#N)/C#N)=C\C3=C(C4=C([Se]3)C(N(C5=C6C7=NN(C)N=C7C8=C5N(C9=C8SC%10=C9[Se]C(/C=C%11C(C%12=C(C=C(F)C(F)=C%12)C\%11=C(C#N)\C#N)=O)=C%10CC)CC)CC)=C6S4)CC,FC1=C(CC(CCCC)CC)SC(C2=C3C(SC(C4=CC=C(S4)C(SC(C5=CC=C(C6=CC7=C(S6)C(C8=CC(F)=C(CC(CCCC)CC)S8)=C9C(SC(C%10=CC=C(S%10)C(SC(C%11=CC=C(C%12=CC%13=C(S%12)C(C%14=CC(F)=C(CC(CCCC)CC)S%14)=C%15C(SC(C%16=CC=C(S%16)C(SC(C%17=CC=CS%17)=C%18C%19=O)=C%18C(C%20=C(CC(CCCC)CC)SC(CC(CCCC)CC)=C%20%19)=O)=C%15)=C%13C%21=CC(F)=C(CC(CCCC)CC)S%21)S%11)=C%22C%23=O)=C%22C(C%24=C(CC(CCCC)CC)SC(CC(CCCC)CC)=C%24%23)=O)=C9)=C7C%25=CC(F)=C(CC(CCCC)CC)S%25)S5)=C%26C%27=O)=C%26C(C%28=C(CC(CCCC)CC)SC(CC(CCCC)CC)=C%28%27)=O)=C3)=C(C%29=CC(F)=C(CC(CCCC)CC)S%29)C%30=C2SC=C%30)=C1,CCc1sc(-c2c3cc(-c4ccc(-c5sc(-c6ccc(-c7cc8c(-c9cc(F)c(CC)s9)c9sc(-c%10ccc(-c%11sc(-c%12ccc(-c%13cc%14c(-c%15cc(F)c(CC)s%15)c%15sc(-c%16ccc(-c%17sc(-c%18cccs%18)c%18c%17C(=O)c%17c(CC)sc(CC)c%17C%18=O)s%16)cc%15c(-c%15cc(F)c(CC)s%15)c%14s%13)s%12)c%12c%11C(=O)c%11c(CC)sc(CC)c%11C%12=O)s%10)cc9c(-c9cc(F)c(CC)s9)c8s7)s6)c6c5C(=O)c5c(CC)sc(CC)c5C6=O)s4)sc3c(-c3cc(F)c(CC)s3)c3ccsc23)cc1F,CCCCC(CC1=C(F)C=C(C2=C3C=C(SC3=C(C4=C2SC=C4)C5=CC(F)=C(S5)CC(CCCC)CC)C6=CC=C(S6)C7=C(C(C8=C(SC(CC(CCCC)CC)=C8C9=O)CC(CCCC)CC)=O)C9=C(C%10=CC=CS%10)S7)S1)CC
712,IDIC-S,IDIC-S,17,PTQ10,"PTQ10, PTQ-10",10.1021/acsenergylett.2c00515,0.92,14.5,64,9.2,8.5,0.5,sm,fused,5,polymer,N#C/C(C#N)=C1C2=C(C(C\1=CC3=C(SCCCCCC)C4=C(C5=C(C4(CCCCCCCC)CCCCCCCC)C=C(C6=C(C7(CCCCCCCC)CCCCCCCC)C(SCCCCCC)=C(C=C8C(C9=C(/C8=C(C#N)/C#N)C=CC=C9)=O)S6)C7=C5)S3)=O)C=CC=C2,N#C/C(C#N)=C1C2=C(C(C\1=CC3=C(SCC)C4=C(C5=C(C4(CC)CC)C=C(C6=C(C7(CC)CC)C(SCC)=C(C=C8C(C9=C(/C8=C(C#N)/C#N)C=CC=C9)=O)S6)C7=C5)S3)=O)C=CC=C2,FC(C(F)=C(C1=CC=C(C2=C(F)C(F)=C(C3=CC=C(C4=C(F)C(F)=CC5=C4N=CC(OCC(CCCCCC)CCCCCCCC)=N5)S3)C6=C2N=CC(OCC(CCCCCC)CCCCCCCC)=N6)S1)C7=C8N=CC(OCC(CCCCCC)CCCCCCCC)=N7)=C8C9=CC=CS9,CCOc1cnc2c(-c3ccc(-c4c(F)c(F)c(-c5ccc(-c6c(F)c(F)c(-c7cccs7)c7ncc(OCC)nc67)s5)c5ncc(OCC)nc45)s3)c(F)c(F)cc2n1,FC1=CC2=NC(OCC(CCCCCCCC)CCCCCC)=CN=C2C(C3=CC=CS3)=C1F
713,IDIC-Br,IDIC-Br,17,PTQ10,"PTQ10, PTQ-10",10.1021/acsenergylett.2c00515,0.92,16.3,65,10.8,9.8,0.5,sm,fused,5,polymer,N#C/C(C#N)=C1C2=C(C(C\1=CC3=C(Br)C4=C(C5=C(C4(CCCCCCCC)CCCCCCCC)C=C(C6=C(C7(CCCCCCCC)CCCCCCCC)C(Br)=C(C=C8C(C9=C(/C8=C(C#N)/C#N)C=CC=C9)=O)S6)C7=C5)S3)=O)C=CC=C2,N#C/C(C#N)=C1C2=C(C(C\1=CC3=C(Br)C4=C(C5=C(C4(CC)CC)C=C(C6=C(C7(CC)CC)C(Br)=C(C=C8C(C9=C(/C8=C(C#N)/C#N)C=CC=C9)=O)S6)C7=C5)S3)=O)C=CC=C2,FC(C(F)=C(C1=CC=C(C2=C(F)C(F)=C(C3=CC=C(C4=C(F)C(F)=CC5=C4N=CC(OCC(CCCCCC)CCCCCCCC)=N5)S3)C6=C2N=CC(OCC(CCCCCC)CCCCCCCC)=N6)S1)C7=C8N=CC(OCC(CCCCCC)CCCCCCCC)=N7)=C8C9=CC=CS9,CCOc1cnc2c(-c3ccc(-c4c(F)c(F)c(-c5ccc(-c6c(F)c(F)c(-c7cccs7)c7ncc(OCC)nc67)s5)c5ncc(OCC)nc45)s3)c(F)c(F)cc2n1,FC1=CC2=NC(OCC(CCCCCCCC)CCCCCC)=CN=C2C(C3=CC=CS3)=C1F
