Repository: brigreens/Meta-analysis_OSCs

This repository contains the data files and analysis notebooks to support the paper "Meta-Analysis of Molecular Design Strategies for Non-Fullerene Acceptor Based Organic Solar Cell Materials" (DOI: 10.26434/chemrxiv-2024-w29b1)

File: OSC_dataset_metaanalysis.csv (part 63 of 76)
NFA_ID,reported_acceptor,NFA_other_names,don_ID,reported_donor,don_other_names,DOI,Voc,Jsc,FF,PCE_max,PCE_avg,PCE_std,acceptor_type,acceptor_class,fused_rings_in_core,donor_type,acc_SMILES_sidechains,acc_SMILES_shortened_sidechains,don_SMILES_sidechains,don_SMILES_shortened_sidechains,don_mon_SMILES
714,BZ4F-O-2,BZ4F-O-2,12,PM6,"PBDB-TF, PM6, PBDB-T-2F, PBDB-T2F, PBDBT-F",10.1021/acsenergylett.2c00985,0.82,21.62,74.74,13.43,13.43,,sm,y,6,polymer,O=C1C2=CC(F)=C(F)C=C2C(/C1=C/C3=C(COCCCCCC)C(N(C4=C5C6=NN(CC(CCCC)CC)N=C6C7=C4N(C8=C7SC(/C=C9/C(C%10=C(C9=O)C=C(F)C(F)=C%10)=C(C#N)\C#N)=C8COCCCCCC)CC(CC)CCCC)CC(CCCC)CC)=C5S3)=C(C#N)\C#N,O=C1C2=CC(F)=C(C=C2C(/C1=C/C3=C(C4=C(S3)C(C5=NN(N=C5C6=C7N(CC)C8=C6SC(/C=C9/C(C%10=C(C=C(C(F)=C%10)F)C9=O)=C(C#N)/C#N)=C8COCC)CC)=C7N4CC)COCC)=C(C#N)\C#N)F,FC1=C(CC(CCCC)CC)SC(C2=C3C(SC(C4=CC=C(S4)C(SC(C5=CC=C(C6=CC7=C(S6)C(C8=CC(F)=C(CC(CCCC)CC)S8)=C9C(SC(C%10=CC=C(S%10)C(SC(C%11=CC=C(C%12=CC%13=C(S%12)C(C%14=CC(F)=C(CC(CCCC)CC)S%14)=C%15C(SC(C%16=CC=C(S%16)C(SC(C%17=CC=CS%17)=C%18C%19=O)=C%18C(C%20=C(CC(CCCC)CC)SC(CC(CCCC)CC)=C%20%19)=O)=C%15)=C%13C%21=CC(F)=C(CC(CCCC)CC)S%21)S%11)=C%22C%23=O)=C%22C(C%24=C(CC(CCCC)CC)SC(CC(CCCC)CC)=C%24%23)=O)=C9)=C7C%25=CC(F)=C(CC(CCCC)CC)S%25)S5)=C%26C%27=O)=C%26C(C%28=C(CC(CCCC)CC)SC(CC(CCCC)CC)=C%28%27)=O)=C3)=C(C%29=CC(F)=C(CC(CCCC)CC)S%29)C%30=C2SC=C%30)=C1,CCc1sc(-c2c3cc(-c4ccc(-c5sc(-c6ccc(-c7cc8c(-c9cc(F)c(CC)s9)c9sc(-c%10ccc(-c%11sc(-c%12ccc(-c%13cc%14c(-c%15cc(F)c(CC)s%15)c%15sc(-c%16ccc(-c%17sc(-c%18cccs%18)c%18c%17C(=O)c%17c(CC)sc(CC)c%17C%18=O)s%16)cc%15c(-c%15cc(F)c(CC)s%15)c%14s%13)s%12)c%12c%11C(=O)c%11c(CC)sc(CC)c%11C%12=O)s%10)cc9c(-c9cc(F)c(CC)s9)c8s7)s6)c6c5C(=O)c5c(CC)sc(CC)c5C6=O)s4)sc3c(-c3cc(F)c(CC)s3)c3ccsc23)cc1F,CCCCC(CC1=C(F)C=C(C2=C3C=C(SC3=C(C4=C2SC=C4)C5=CC(F)=C(S5)CC(CCCC)CC)C6=CC=C(S6)C7=C(C(C8=C(SC(CC(CCCC)CC)=C8C9=O)CC(CCCC)CC)=O)C9=C(C%10=CC=CS%10)S7)S1)CC
715,BZ4F-O-1,BZ4F-O-1,12,PM6,"PBDB-TF, PM6, PBDB-T-2F, PBDB-T2F, PBDBT-F",10.1021/acsenergylett.2c00985,0.91,19.57,75.61,13.5,13.5,,sm,y,6,polymer,O=C1C2=CC(F)=C(F)C=C2C(/C1=C/C3=C(OCCCCCC)C(N(C4=C5C6=NN(CC(CCCC)CC)N=C6C7=C4N(C8=C7SC(/C=C9/C(C%10=C(C9=O)C=C(F)C(F)=C%10)=C(C#N)\C#N)=C8OCCCCCC)CC(CC)CCCC)CC(CCCC)CC)=C5S3)=C(C#N)\C#N,O=C1C2=CC(F)=C(F)C=C2C(/C1=C/C3=C(OCC)C(N(C4=C5C6=NN(CC)N=C6C7=C4N(C8=C7SC(/C=C9/C(C%10=C(C9=O)C=C(F)C(F)=C%10)=C(C#N)\C#N)=C8OCC)CC)CC)=C5S3)=C(C#N)\C#N,FC1=C(CC(CCCC)CC)SC(C2=C3C(SC(C4=CC=C(S4)C(SC(C5=CC=C(C6=CC7=C(S6)C(C8=CC(F)=C(CC(CCCC)CC)S8)=C9C(SC(C%10=CC=C(S%10)C(SC(C%11=CC=C(C%12=CC%13=C(S%12)C(C%14=CC(F)=C(CC(CCCC)CC)S%14)=C%15C(SC(C%16=CC=C(S%16)C(SC(C%17=CC=CS%17)=C%18C%19=O)=C%18C(C%20=C(CC(CCCC)CC)SC(CC(CCCC)CC)=C%20%19)=O)=C%15)=C%13C%21=CC(F)=C(CC(CCCC)CC)S%21)S%11)=C%22C%23=O)=C%22C(C%24=C(CC(CCCC)CC)SC(CC(CCCC)CC)=C%24%23)=O)=C9)=C7C%25=CC(F)=C(CC(CCCC)CC)S%25)S5)=C%26C%27=O)=C%26C(C%28=C(CC(CCCC)CC)SC(CC(CCCC)CC)=C%28%27)=O)=C3)=C(C%29=CC(F)=C(CC(CCCC)CC)S%29)C%30=C2SC=C%30)=C1,CCc1sc(-c2c3cc(-c4ccc(-c5sc(-c6ccc(-c7cc8c(-c9cc(F)c(CC)s9)c9sc(-c%10ccc(-c%11sc(-c%12ccc(-c%13cc%14c(-c%15cc(F)c(CC)s%15)c%15sc(-c%16ccc(-c%17sc(-c%18cccs%18)c%18c%17C(=O)c%17c(CC)sc(CC)c%17C%18=O)s%16)cc%15c(-c%15cc(F)c(CC)s%15)c%14s%13)s%12)c%12c%11C(=O)c%11c(CC)sc(CC)c%11C%12=O)s%10)cc9c(-c9cc(F)c(CC)s9)c8s7)s6)c6c5C(=O)c5c(CC)sc(CC)c5C6=O)s4)sc3c(-c3cc(F)c(CC)s3)c3ccsc23)cc1F,CCCCC(CC1=C(F)C=C(C2=C3C=C(SC3=C(C4=C2SC=C4)C5=CC(F)=C(S5)CC(CCCC)CC)C6=CC=C(S6)C7=C(C(C8=C(SC(CC(CCCC)CC)=C8C9=O)CC(CCCC)CC)=O)C9=C(C%10=CC=CS%10)S7)S1)CC
716,BZ4F-O-3,BZ4F-O-3,12,PM6,"PBDB-TF, PM6, PBDB-T-2F, PBDB-T2F, PBDBT-F",10.1021/acsenergylett.2c00985,0.85,23.51,73.72,14.69,14.69,,sm,y,6,polymer,O=C1C2=CC(F)=C(F)C=C2C(/C1=C/C3=C(CCOCCCCCC)C(N(C4=C5C6=NN(CC(CCCC)CC)N=C6C7=C4N(C8=C7SC(/C=C9/C(C%10=C(C9=O)C=C(F)C(F)=C%10)=C(C#N)\C#N)=C8CCOCCCCCC)CC(CC)CCCC)CC(CCCC)CC)=C5S3)=C(C#N)\C#N,O=C1C2=CC(F)=C(C=C2C(/C1=C/C3=C(C4=C(S3)C(C5=NN(N=C5C6=C7N(CC)C8=C6SC(/C=C9/C(C%10=C(C=C(C(F)=C%10)F)C9=O)=C(C#N)/C#N)=C8CCOCC)CC)=C7N4CC)CCOCC)=C(C#N)\C#N)F,FC1=C(CC(CCCC)CC)SC(C2=C3C(SC(C4=CC=C(S4)C(SC(C5=CC=C(C6=CC7=C(S6)C(C8=CC(F)=C(CC(CCCC)CC)S8)=C9C(SC(C%10=CC=C(S%10)C(SC(C%11=CC=C(C%12=CC%13=C(S%12)C(C%14=CC(F)=C(CC(CCCC)CC)S%14)=C%15C(SC(C%16=CC=C(S%16)C(SC(C%17=CC=CS%17)=C%18C%19=O)=C%18C(C%20=C(CC(CCCC)CC)SC(CC(CCCC)CC)=C%20%19)=O)=C%15)=C%13C%21=CC(F)=C(CC(CCCC)CC)S%21)S%11)=C%22C%23=O)=C%22C(C%24=C(CC(CCCC)CC)SC(CC(CCCC)CC)=C%24%23)=O)=C9)=C7C%25=CC(F)=C(CC(CCCC)CC)S%25)S5)=C%26C%27=O)=C%26C(C%28=C(CC(CCCC)CC)SC(CC(CCCC)CC)=C%28%27)=O)=C3)=C(C%29=CC(F)=C(CC(CCCC)CC)S%29)C%30=C2SC=C%30)=C1,CCc1sc(-c2c3cc(-c4ccc(-c5sc(-c6ccc(-c7cc8c(-c9cc(F)c(CC)s9)c9sc(-c%10ccc(-c%11sc(-c%12ccc(-c%13cc%14c(-c%15cc(F)c(CC)s%15)c%15sc(-c%16ccc(-c%17sc(-c%18cccs%18)c%18c%17C(=O)c%17c(CC)sc(CC)c%17C%18=O)s%16)cc%15c(-c%15cc(F)c(CC)s%15)c%14s%13)s%12)c%12c%11C(=O)c%11c(CC)sc(CC)c%11C%12=O)s%10)cc9c(-c9cc(F)c(CC)s9)c8s7)s6)c6c5C(=O)c5c(CC)sc(CC)c5C6=O)s4)sc3c(-c3cc(F)c(CC)s3)c3ccsc23)cc1F,CCCCC(CC1=C(F)C=C(C2=C3C=C(SC3=C(C4=C2SC=C4)C5=CC(F)=C(S5)CC(CCCC)CC)C6=CC=C(S6)C7=C(C(C8=C(SC(CC(CCCC)CC)=C8C9=O)CC(CCCC)CC)=O)C9=C(C%10=CC=CS%10)S7)S1)CC
717,QX-TH,QX-TH,12,PM6,"PBDB-TF, PM6, PBDB-T-2F, PBDB-T2F, PBDBT-F",10.1021/acsenergylett.2c01589,0.949,18.83,63.13,11.28,11.03,0.26,sm,y,8,polymer,N#C/C(C#N)=C1C(C=C(C(Cl)=C2)Cl)=C2C(C/1=C\C3=C(CCCCCCCCC)C4=C(S3)C(N(CC(CCCC)CCCCCC)C5=C6N(CC(CCCC)CCCCCC)C7=C8SC9=C7SC(/C=C%10C(C%11=C(C=C(C(Cl)=C%11)Cl)C\%10=C(C#N)\C#N)=O)=C9CCCCCCCCC)=C(C5=C%12N=C(C%13=CC=C(CC(CC)CCCC)S%13)C(C%14=CC=C(CC(CCCC)CC)S%14)=NC%12=C86)S4)=O,CCC1=C(/C=C2C(C3=C(C=C(C(Cl)=C3)Cl)C\2=C(C#N)\C#N)=O)SC4=C1SC5=C4N(C6=C7N(C8=C(C7=C9N=C(C%10=CC=C(CC)S%10)C(C%11=CC=C(CC)S%11)=NC9=C56)SC%12=C8SC(/C=C%13C(C%14=C(C=C(C(Cl)=C%14)Cl)C\%13=C(C#N)\C#N)=O)=C%12CC)CC)CC,FC1=C(CC(CCCC)CC)SC(C2=C3C(SC(C4=CC=C(S4)C(SC(C5=CC=C(C6=CC7=C(S6)C(C8=CC(F)=C(CC(CCCC)CC)S8)=C9C(SC(C%10=CC=C(S%10)C(SC(C%11=CC=C(C%12=CC%13=C(S%12)C(C%14=CC(F)=C(CC(CCCC)CC)S%14)=C%15C(SC(C%16=CC=C(S%16)C(SC(C%17=CC=CS%17)=C%18C%19=O)=C%18C(C%20=C(CC(CCCC)CC)SC(CC(CCCC)CC)=C%20%19)=O)=C%15)=C%13C%21=CC(F)=C(CC(CCCC)CC)S%21)S%11)=C%22C%23=O)=C%22C(C%24=C(CC(CCCC)CC)SC(CC(CCCC)CC)=C%24%23)=O)=C9)=C7C%25=CC(F)=C(CC(CCCC)CC)S%25)S5)=C%26C%27=O)=C%26C(C%28=C(CC(CCCC)CC)SC(CC(CCCC)CC)=C%28%27)=O)=C3)=C(C%29=CC(F)=C(CC(CCCC)CC)S%29)C%30=C2SC=C%30)=C1,CCc1sc(-c2c3cc(-c4ccc(-c5sc(-c6ccc(-c7cc8c(-c9cc(F)c(CC)s9)c9sc(-c%10ccc(-c%11sc(-c%12ccc(-c%13cc%14c(-c%15cc(F)c(CC)s%15)c%15sc(-c%16ccc(-c%17sc(-c%18cccs%18)c%18c%17C(=O)c%17c(CC)sc(CC)c%17C%18=O)s%16)cc%15c(-c%15cc(F)c(CC)s%15)c%14s%13)s%12)c%12c%11C(=O)c%11c(CC)sc(CC)c%11C%12=O)s%10)cc9c(-c9cc(F)c(CC)s9)c8s7)s6)c6c5C(=O)c5c(CC)sc(CC)c5C6=O)s4)sc3c(-c3cc(F)c(CC)s3)c3ccsc23)cc1F,CCCCC(CC1=C(F)C=C(C2=C3C=C(SC3=C(C4=C2SC=C4)C5=CC(F)=C(S5)CC(CCCC)CC)C6=CC=C(S6)C7=C(C(C8=C(SC(CC(CCCC)CC)=C8C9=O)CC(CCCC)CC)=O)C9=C(C%10=CC=CS%10)S7)S1)CC
718,QX-EH,QX-EH,12,PM6,"PBDB-TF, PM6, PBDB-T-2F, PBDB-T2F, PBDBT-F",10.1021/acsenergylett.2c01589,0.917,20.08,66.41,12.22,11.8,0.35,sm,y,8,polymer,N#C/C(C#N)=C1C(C=C(C(Cl)=C2)Cl)=C2C(C/1=C\C3=C(CCCCCCCCC)C4=C(S3)C(N(CC(CCCC)CCCCCC)C5=C6N(CC(CCCC)CCCCCC)C7=C8SC9=C7SC(/C=C%10C(C%11=C(C=C(C(Cl)=C%11)Cl)C\%10=C(C#N)\C#N)=O)=C9CCCCCCCCC)=C(C5=C%12N=C(CC(CC)CCCC)C(CC(CCCC)CC)=NC%12=C86)S4)=O,CCC1=C(/C=C2C(C3=C(C=C(C(Cl)=C3)Cl)C\2=C(C#N)\C#N)=O)SC4=C1SC5=C4N(C6=C7N(C8=C(C7=C9N=C(CC)C(CC)=NC9=C56)SC%10=C8SC(/C=C%11C(C%12=C(C=C(C(Cl)=C%12)Cl)C\%11=C(C#N)\C#N)=O)=C%10CC)CC)CC,FC1=C(CC(CCCC)CC)SC(C2=C3C(SC(C4=CC=C(S4)C(SC(C5=CC=C(C6=CC7=C(S6)C(C8=CC(F)=C(CC(CCCC)CC)S8)=C9C(SC(C%10=CC=C(S%10)C(SC(C%11=CC=C(C%12=CC%13=C(S%12)C(C%14=CC(F)=C(CC(CCCC)CC)S%14)=C%15C(SC(C%16=CC=C(S%16)C(SC(C%17=CC=CS%17)=C%18C%19=O)=C%18C(C%20=C(CC(CCCC)CC)SC(CC(CCCC)CC)=C%20%19)=O)=C%15)=C%13C%21=CC(F)=C(CC(CCCC)CC)S%21)S%11)=C%22C%23=O)=C%22C(C%24=C(CC(CCCC)CC)SC(CC(CCCC)CC)=C%24%23)=O)=C9)=C7C%25=CC(F)=C(CC(CCCC)CC)S%25)S5)=C%26C%27=O)=C%26C(C%28=C(CC(CCCC)CC)SC(CC(CCCC)CC)=C%28%27)=O)=C3)=C(C%29=CC(F)=C(CC(CCCC)CC)S%29)C%30=C2SC=C%30)=C1,CCc1sc(-c2c3cc(-c4ccc(-c5sc(-c6ccc(-c7cc8c(-c9cc(F)c(CC)s9)c9sc(-c%10ccc(-c%11sc(-c%12ccc(-c%13cc%14c(-c%15cc(F)c(CC)s%15)c%15sc(-c%16ccc(-c%17sc(-c%18cccs%18)c%18c%17C(=O)c%17c(CC)sc(CC)c%17C%18=O)s%16)cc%15c(-c%15cc(F)c(CC)s%15)c%14s%13)s%12)c%12c%11C(=O)c%11c(CC)sc(CC)c%11C%12=O)s%10)cc9c(-c9cc(F)c(CC)s9)c8s7)s6)c6c5C(=O)c5c(CC)sc(CC)c5C6=O)s4)sc3c(-c3cc(F)c(CC)s3)c3ccsc23)cc1F,CCCCC(CC1=C(F)C=C(C2=C3C=C(SC3=C(C4=C2SC=C4)C5=CC(F)=C(S5)CC(CCCC)CC)C6=CC=C(S6)C7=C(C(C8=C(SC(CC(CCCC)CC)=C8C9=O)CC(CCCC)CC)=O)C9=C(C%10=CC=CS%10)S7)S1)CC
719,QX,QX,12,PM6,"PBDB-TF, PM6, PBDB-T-2F, PBDB-T2F, PBDBT-F",10.1021/acsenergylett.2c01589,0.829,24.15,74.42,14.9,14.61,0.17,sm,y,8,polymer,N#C/C(C#N)=C1C(C=C(C(Cl)=C2)Cl)=C2C(C/1=C\C3=C(CCCCCCCCC)C4=C(S3)C(N(CC(CCCC)CCCCCC)C5=C6N(CC(CCCC)CCCCCC)C7=C8SC9=C7SC(/C=C%10C(C%11=C(C=C(C(Cl)=C%11)Cl)C\%10=C(C#N)\C#N)=O)=C9CCCCCCCCC)=C(C5=C%12N=CC=NC%12=C86)S4)=O,CCC1=C(/C=C2C(C3=C(C=C(C(Cl)=C3)Cl)C\2=C(C#N)\C#N)=O)SC4=C1SC5=C4N(C6=C7N(C8=C(C7=C9N=CC=NC9=C56)SC%10=C8SC(/C=C%11C(C%12=C(C=C(C(Cl)=C%12)Cl)C\%11=C(C#N)\C#N)=O)=C%10CC)CC)CC,FC1=C(CC(CCCC)CC)SC(C2=C3C(SC(C4=CC=C(S4)C(SC(C5=CC=C(C6=CC7=C(S6)C(C8=CC(F)=C(CC(CCCC)CC)S8)=C9C(SC(C%10=CC=C(S%10)C(SC(C%11=CC=C(C%12=CC%13=C(S%12)C(C%14=CC(F)=C(CC(CCCC)CC)S%14)=C%15C(SC(C%16=CC=C(S%16)C(SC(C%17=CC=CS%17)=C%18C%19=O)=C%18C(C%20=C(CC(CCCC)CC)SC(CC(CCCC)CC)=C%20%19)=O)=C%15)=C%13C%21=CC(F)=C(CC(CCCC)CC)S%21)S%11)=C%22C%23=O)=C%22C(C%24=C(CC(CCCC)CC)SC(CC(CCCC)CC)=C%24%23)=O)=C9)=C7C%25=CC(F)=C(CC(CCCC)CC)S%25)S5)=C%26C%27=O)=C%26C(C%28=C(CC(CCCC)CC)SC(CC(CCCC)CC)=C%28%27)=O)=C3)=C(C%29=CC(F)=C(CC(CCCC)CC)S%29)C%30=C2SC=C%30)=C1,CCc1sc(-c2c3cc(-c4ccc(-c5sc(-c6ccc(-c7cc8c(-c9cc(F)c(CC)s9)c9sc(-c%10ccc(-c%11sc(-c%12ccc(-c%13cc%14c(-c%15cc(F)c(CC)s%15)c%15sc(-c%16ccc(-c%17sc(-c%18cccs%18)c%18c%17C(=O)c%17c(CC)sc(CC)c%17C%18=O)s%16)cc%15c(-c%15cc(F)c(CC)s%15)c%14s%13)s%12)c%12c%11C(=O)c%11c(CC)sc(CC)c%11C%12=O)s%10)cc9c(-c9cc(F)c(CC)s9)c8s7)s6)c6c5C(=O)c5c(CC)sc(CC)c5C6=O)s4)sc3c(-c3cc(F)c(CC)s3)c3ccsc23)cc1F,CCCCC(CC1=C(F)C=C(C2=C3C=C(SC3=C(C4=C2SC=C4)C5=CC(F)=C(S5)CC(CCCC)CC)C6=CC=C(S6)C7=C(C(C8=C(SC(CC(CCCC)CC)=C8C9=O)CC(CCCC)CC)=O)C9=C(C%10=CC=CS%10)S7)S1)CC
720,QX-THF,QX-THF,12,PM6,"PBDB-TF, PM6, PBDB-T-2F, PBDB-T2F, PBDBT-F",10.1021/acsenergylett.2c01589,0.902,24.49,78.99,17.45,17.23,0.07,sm,y,8,polymer,N#C/C(C#N)=C1C(C=C(C(Cl)=C2)Cl)=C2C(C/1=C\C3=C(CCCCCCCCC)C4=C(S3)C(N(CC(CCCC)CCCCCC)C5=C6N(CC(CCCC)CCCCCC)C7=C8SC9=C7SC(/C=C%10C(C%11=C(C=C(C(Cl)=C%11)Cl)C\%10=C(C#N)\C#N)=O)=C9CCCCCCCCC)=C(C5=C%12N=C(C%13=CC(F)=C(CC(CC)CCCC)S%13)C(C%14=CC(F)=C(CC(CCCC)CC)S%14)=NC%12=C86)S4)=O,CCC1=C(/C=C2C(C3=C(C=C(C(Cl)=C3)Cl)C\2=C(C#N)\C#N)=O)SC4=C1SC5=C4N(C6=C7N(C8=C(C7=C9N=C(C%10=CC(F)=C(CC)S%10)C(C%11=CC(F)=C(CC)S%11)=NC9=C56)SC%12=C8SC(/C=C%13C(C%14=C(C=C(C(Cl)=C%14)Cl)C\%13=C(C#N)\C#N)=O)=C%12CC)CC)CC,FC1=C(CC(CCCC)CC)SC(C2=C3C(SC(C4=CC=C(S4)C(SC(C5=CC=C(C6=CC7=C(S6)C(C8=CC(F)=C(CC(CCCC)CC)S8)=C9C(SC(C%10=CC=C(S%10)C(SC(C%11=CC=C(C%12=CC%13=C(S%12)C(C%14=CC(F)=C(CC(CCCC)CC)S%14)=C%15C(SC(C%16=CC=C(S%16)C(SC(C%17=CC=CS%17)=C%18C%19=O)=C%18C(C%20=C(CC(CCCC)CC)SC(CC(CCCC)CC)=C%20%19)=O)=C%15)=C%13C%21=CC(F)=C(CC(CCCC)CC)S%21)S%11)=C%22C%23=O)=C%22C(C%24=C(CC(CCCC)CC)SC(CC(CCCC)CC)=C%24%23)=O)=C9)=C7C%25=CC(F)=C(CC(CCCC)CC)S%25)S5)=C%26C%27=O)=C%26C(C%28=C(CC(CCCC)CC)SC(CC(CCCC)CC)=C%28%27)=O)=C3)=C(C%29=CC(F)=C(CC(CCCC)CC)S%29)C%30=C2SC=C%30)=C1,CCc1sc(-c2c3cc(-c4ccc(-c5sc(-c6ccc(-c7cc8c(-c9cc(F)c(CC)s9)c9sc(-c%10ccc(-c%11sc(-c%12ccc(-c%13cc%14c(-c%15cc(F)c(CC)s%15)c%15sc(-c%16ccc(-c%17sc(-c%18cccs%18)c%18c%17C(=O)c%17c(CC)sc(CC)c%17C%18=O)s%16)cc%15c(-c%15cc(F)c(CC)s%15)c%14s%13)s%12)c%12c%11C(=O)c%11c(CC)sc(CC)c%11C%12=O)s%10)cc9c(-c9cc(F)c(CC)s9)c8s7)s6)c6c5C(=O)c5c(CC)sc(CC)c5C6=O)s4)sc3c(-c3cc(F)c(CC)s3)c3ccsc23)cc1F,CCCCC(CC1=C(F)C=C(C2=C3C=C(SC3=C(C4=C2SC=C4)C5=CC(F)=C(S5)CC(CCCC)CC)C6=CC=C(S6)C7=C(C(C8=C(SC(CC(CCCC)CC)=C8C9=O)CC(CCCC)CC)=O)C9=C(C%10=CC=CS%10)S7)S1)CC
721,EH-IDTBR,EH-IDTBR,0,P3HT,P3HT,10.1038/ncomms11585,0.76,12.1,62,6,6,0.05,sm,fused,5,polymer,O=C1C(SC(=S)N1CC)=CC2=CC=C(C3=NSN=C32)C=4SC=5C=6C=C7C(=CC6C(C5C4)(CC(CC)CCCC)CC(CC)CCCC)C=8SC(=CC8C7(CC(CC)CCCC)CC(CC)CCCC)C9=CC=C(C=C%10SC(=S)N(C%10=O)CC)C%11=NSN=C%119,CCN1C(=O)/C(=C/c2ccc(-c3cc4c(s3)-c3cc5c(cc3C4(CC)CC)-c3sc(-c4ccc(/C=C6\SC(=S)N(CC)C6=O)c6nsnc46)cc3C5(CC)CC)c3nsnc23)SC1=S,CCCCCCC1=CSC(C2=C(CCCCCC)C=C(C3=C(CCCCCC)C=C(C4=C(CCCCCC)C=C(C5=C(CCCCCC)C=C(C6=C(CCCCCC)C=CS6)S5)S4)S3)S2)=C1,CCc1cc(C)sc1-c1sc(-c2cc(CC)c(-c3sc(-c4cc(CC)c(-c5sc(C)cc5CC)s4)cc3CC)s2)cc1CC,CCCCCCC1=CSC=C1
721,EH-IDTBR,EH-IDTBR,79,PffBT4T-2DT,"PffBT4T, PffBT4T-2DT",10.1021/acsenergylett.7b00390,1.02,17.2,63,11.1,10.7,,sm,fused,5,polymer,O=C1C(SC(=S)N1CC)=CC2=CC=C(C3=NSN=C32)C=4SC=5C=6C=C7C(=CC6C(C5C4)(CC(CC)CCCC)CC(CC)CCCC)C=8SC(=CC8C7(CC(CC)CCCC)CC(CC)CCCC)C9=CC=C(C=C%10SC(=S)N(C%10=O)CC)C%11=NSN=C%119,CCN1C(=O)/C(=C/c2ccc(-c3cc4c(s3)-c3cc5c(cc3C4(CC)CC)-c3sc(-c4ccc(/C=C6\SC(=S)N(CC)C6=O)c6nsnc46)cc3C5(CC)CC)c3nsnc23)SC1=S,CCCCCCCCCCC(CCCCCCCCCCCC)CC1=C(SC(C2=C(C(F)=CC3=NSN=C32)F)=C1)C4=CC=C(S4)C5=CC=C(S5)C6=C(CC(CCCCCCCCCCCC)CCCCCCCCCC)C=C(C(C7=NSN=C78)=C(F)C(F)=C8C9=CC(CC(CCCCCCCCCCCC)CCCCCCCCCC)=C(S9)C%10=CC=C(S%10)C%11=CC=C(S%11)C%12=C(CC(CCCCCCCCCCCC)CCCCCCCCCC)C=C(C(C%13=NSN=C%13%14)=C(F)C(F)=C%14C%15=CC(CC(CCCCCCCCCCCC)CCCCCCCCCC)=C(S%15)C%16=CC=C(S%16)C%17=CC=C(S%17)C%18=C(CC(CCCCCCCCCCCC)CCCCCCCCCC)C=CS%18)S%12)S6,CCc1csc(-c2c(F)c(F)c(-c3cc(CC)c(-c4ccc(-c5ccc(-c6sc(-c7c(F)c(F)c(-c8cc(CC)c(-c9ccc(-c%10ccc(-c%11sc(-c%12c(F)c(F)c(-c%13cc(CC)c(-c%14ccc(-c%15cccs%15)s%14)s%13)c%13nsnc%12%13)cc%11CC)s%10)s9)s8)c8nsnc78)cc6CC)s5)s4)s3)c3nsnc23)c1,CCCCCCCCCCC(CCCCCCCCCCCC)CC(C=CS1)=C1C2=CC=C(S2)C3=CC=C(S3)C4=C(CC(CCCCCCCCCCCC)CCCCCCCCCC)C=C(C5=C(C(F)=CC6=NSN=C56)F)S4
722,IDTT-2BM,IDTT-2BM,7,PTB7-Th,"PTB7-Th, PBDTT-TT-F, PBDTTT-EFT, PBT7-Th",10.1021/acsenergylett.8b00045,0.83,15.8,63,8.4,8.4,,sm,fused,7,polymer,N#C/C(C#N)=C/C1=CC=C(C2=CC3=C(S2)C4=C(S3)C5=CC6=C(C=C5C(C7=CC=C(C=C7)CCCCCC)4C8=CC=C(C=C8)CCCCCC)C(S9)=C(C(C%10=CC=C(C=C%10)CCCCCC)6C%11=CC=C(C=C%11)CCCCCC)C%12=C9C=C(C%13=CC=C(/C=C(C#N)/C#N)C%14=NSN=C%14%13)S%12)C%15=NSN=C1%15,CCc1ccc(C2(c3ccc(CC)cc3)c3cc4c(cc3-c3sc5cc(-c6ccc(C=C(C#N)C#N)c7nsnc67)sc5c32)C(c2ccc(CC)cc2)(c2ccc(CC)cc2)c2c-4sc3cc(-c4ccc(C=C(C#N)C#N)c5nsnc45)sc23)cc1,FC1=C(C(OCC(CCCC)CC)=O)SC2=C(SC=C21)C(S3)=CC4=C3C(C5=CC=C(CC(CC)CCCC)S5)=C(C=C(C6=C(C(F)=C(C(OCC(CCCC)CC)=O)S7)C7=C(S6)C(S8)=CC9=C8C(C%10=CC=C(CC(CCCC)CC)S%10)=C(C=C(C%11=C(C(F)=C(C(OCC(CCCC)CC)=O)S%12)C%12=C(S%11)C(S%13)=CC%14=C%13C(C%15=CC=C(CC(CC)CCCC)S%15)=C(C=CS%16)C%16=C%14C%17=CC=C(CC(CC)CCCC)S%17)S%18)C%18=C9C%19=CC=C(CC(CCCC)CC)S%19)S%20)C%20=C4C%21=CC=C(CC(CC)CCCC)S%21,CCOC(=O)c1sc2c(-c3cc4c(-c5ccc(CC)s5)c5sc(-c6sc(-c7cc8c(-c9ccc(CC)s9)c9sc(-c%10sc(-c%11cc%12c(-c%13ccc(CC)s%13)c%13sccc%13c(-c%13ccc(CC)s%13)c%12s%11)c%11sc(C(=O)OCC)c(F)c%10%11)cc9c(-c9ccc(CC)s9)c8s7)c7sc(C(=O)OCC)c(F)c67)cc5c(-c5ccc(CC)s5)c4s3)scc2c1F,CCCCC(COC(C1=C(F)C2=CSC(C3=CC4=C(C5=C(C(C6=CC=C(S6)CC(CCCC)CC)=C4S3)C=CS5)C7=CC=C(S7)CC(CCCC)CC)=C2S1)=O)CC
722,IDTT-2BM,IDTT-2BM,32,PBDTTT-C-T,"PBDTTT-E-T, PBDTTT-C-T",10.1039/C5TA05901A,0.851,9.87,57.2,4.81,4.7,0.1,sm,fused,7,polymer,N#C/C(C#N)=C/C1=CC=C(C2=CC3=C(S2)C4=C(S3)C5=CC6=C(C=C5C(C7=CC=C(C=C7)CCCCCC)4C8=CC=C(C=C8)CCCCCC)C(S9)=C(C(C%10=CC=C(C=C%10)CCCCCC)6C%11=CC=C(C=C%11)CCCCCC)C%12=C9C=C(C%13=CC=C(/C=C(C#N)/C#N)C%14=NSN=C%14%13)S%12)C%15=NSN=C1%15,CCc1ccc(C2(c3ccc(CC)cc3)c3cc4c(cc3-c3sc5cc(-c6ccc(C=C(C#N)C#N)c7nsnc67)sc5c32)C(c2ccc(CC)cc2)(c2ccc(CC)cc2)c2c-4sc3cc(-c4ccc(C=C(C#N)C#N)c5nsnc45)sc23)cc1,CCCCC(CC)COC(C1=CC2=CSC(C3=CC4=C(C(C5=CC=C(S5)CC(CCCC)CC)=C6C=C(SC6=C4C7=CC=C(S7)CC(CCCC)CC)C8=C9C=C(SC9=C(C%10=CC%11=C(C(C%12=CC=C(S%12)CC(CC)CCCC)=C%13C=C(SC%13=C%11C%14=CC=C(S%14)CC(CC)CCCC)C%15=C%16C=C(SC%16=C(C%17=CC%18=C(C(C%19=CC=C(S%19)CC(CCCC)CC)=C%20C=CSC%20=C%18C%21=CC=C(S%21)CC(CCCC)CC)S%17)S%15)C(OCC(CC)CCCC)=O)S%10)S8)C(OCC(CC)CCCC)=O)S3)=C2S1)=O,CCOC(C1=CC2=CSC(C3=CC4=C(C5=C(C(C6=CC=C(S6)CC)=C4S3)C=C(C7=C8C=C(C(OCC)=O)SC8=C(C9=CC%10=C(C%11=C(C(C%12=CC=C(S%12)CC)=C%10S9)C=C(C%13=C%14C=C(C(OCC)=O)SC%14=C(C%15=CC%16=C(C%17=C(C(C%18=CC=C(S%18)CC)=C%16S%15)C=CS%17)C%19=CC=C(S%19)CC)S%13)S%11)C%20=CC=C(S%20)CC)S7)S5)C%21=CC=C(S%21)CC)=C2S1)=O,CCCCC(COC(C1=CC2=CSC(C3=CC4=C(C5=C(C(C6=CC=C(S6)CC(CCCC)CC)=C4S3)C=CS5)C7=CC=C(S7)CC(CCCC)CC)=C2S1)=O)CC
723,BDCPDT-FIC,BDCPDT-FIC,3,PBDB-T,PBDB-T,10.1021/acsenergylett.8b00563,0.7,19.12,60.67,8.12,8.12,,sm,fused,7,polymer,N#CC(C#N)=C1C(=CC=2SC=3C=4SC=5C=C6C(SC=7C=8SC(C=C9C(=O)C%10=CC(F)=C(F)C=C%10C9=C(C#N)C#N)=CC8C(C%11=CC=C(C=C%11)CCCCCC)(C%12=CC=C(C=C%12)CCCCCC)C76)=CC5C4C(C%13=CC=C(C=C%13)CCCCCC)(C%14=CC=C(C=C%14)CCCCCC)C3C2)C(=O)C%15=CC(F)=C(F)C=C%151,CCC1=CC=C(C2(C3=C(C4=C2C5=CC6=C(C7=C(C8=C(C7(C9=CC=C(CC)C=C9)C%10=CC=C(CC)C=C%10)C=C(/C=C%11C(C%12=C(C\%11=C(C#N)/C#N)C=C(F)C(F)=C%12)=O)S8)S6)C=C5S4)SC(/C=C%13C(C%14=C(C\%13=C(C#N)/C#N)C=C(F)C(F)=C%14)=O)=C3)C%15=CC=C(CC)C=C%15)C=C1,CCC(CCCC)CC1=CC=C(S1)C2=C3C(SC(C4=CC=C(S4)C(SC(C5=CC=C(C6=CC7=C(S6)C(C8=CC=C(CC(CCCC)CC)S8)=C9C(SC(C%10=CC=C(S%10)C(SC(C%11=CC=C(C%12=CC%13=C(S%12)C(C%14=CC=C(CC(CCCC)CC)S%14)=C%15C(SC(C%16=CC=C(S%16)C(SC(C%17=CC=CS%17)=C%18C%19=O)=C%18C(C%20=C(CC(CCCC)CC)SC(CC(CCCC)CC)=C%20%19)=O)=C%15)=C%13C%21=CC=C(CC(CCCC)CC)S%21)S%11)=C%22C%23=O)=C%22C(C%24=C(CC(CCCC)CC)SC(CC(CCCC)CC)=C%24%23)=O)=C9)=C7C%25=CC=C(CC(CCCC)CC)S%25)S5)=C%26C%27=O)=C%26C(C%28=C(CC(CCCC)CC)SC(CC(CCCC)CC)=C%28%27)=O)=C3)=C(C%29=CC=C(CC(CCCC)CC)S%29)C%30=C2SC=C%30,CCc1ccc(-c2c3cc(-c4ccc(-c5sc(-c6ccc(-c7cc8c(-c9ccc(CC)s9)c9sc(-c%10ccc(-c%11sc(-c%12ccc(-c%13cc%14c(-c%15ccc(CC)s%15)c%15sc(-c%16ccc(-c%17sc(-c%18cccs%18)c%18c%17C(=O)c%17c(CC)sc(CC)c%17C%18=O)s%16)cc%15c(-c%15ccc(CC)s%15)c%14s%13)s%12)c%12c%11C(=O)c%11c(CC)sc(CC)c%11C%12=O)s%10)cc9c(-c9ccc(CC)s9)c8s7)s6)c6c5C(=O)c5c(CC)sc(CC)c5C6=O)s4)sc3c(-c3ccc(CC)s3)c3ccsc23)s1,CCCCC(CC1=CC=C(S1)C2=C3C=C(SC3=C(C4=C2SC=C4)C5=CC=C(S5)CC(CCCC)CC)C6=CC=C(S6)C7=C(C(C8=C(SC(CC(CCCC)CC)=C8C9=O)CC(CCCC)CC)=O)C9=C(C%10=CC=CS%10)S7)CC
724,BDCPDT-TTC,BDCPDT-TTC,3,PBDB-T,PBDB-T,10.1021/acsenergylett.8b00563,0.94,17.72,61.78,10.29,10.29,,sm,fused,7,polymer,N#CC(C#N)=C1C=2SC=3C=CSC3C2C(=O)C1=CC=4SC=5C=6SC=7C=C8C(SC=9C=%10SC(C=C%11C(=O)C=%12C=%13SC=CC%13SC%12C%11=C(C#N)C#N)=CC%10C(C%14=CC=C(C=C%14)CCCCCC)(C%15=CC=C(C=C%15)CCCCCC)C98)=CC7C6C(C%16=CC=C(C=C%16)CCCCCC)(C%17=CC=C(C=C%17)CCCCCC)C5C4,CCc1ccc(C2(c3ccc(CC)cc3)c3cc(/C=C4\C(=O)c5c(sc6ccsc56)C4=C(C#N)C#N)sc3-c3sc4cc5c6c(sc5cc4c32)-c2sc(/C=C3\C(=O)c4c(sc5ccsc45)C3=C(C#N)C#N)cc2C6(c2ccc(CC)cc2)c2ccc(CC)cc2)cc1,CCC(CCCC)CC1=CC=C(S1)C2=C3C(SC(C4=CC=C(S4)C(SC(C5=CC=C(C6=CC7=C(S6)C(C8=CC=C(CC(CCCC)CC)S8)=C9C(SC(C%10=CC=C(S%10)C(SC(C%11=CC=C(C%12=CC%13=C(S%12)C(C%14=CC=C(CC(CCCC)CC)S%14)=C%15C(SC(C%16=CC=C(S%16)C(SC(C%17=CC=CS%17)=C%18C%19=O)=C%18C(C%20=C(CC(CCCC)CC)SC(CC(CCCC)CC)=C%20%19)=O)=C%15)=C%13C%21=CC=C(CC(CCCC)CC)S%21)S%11)=C%22C%23=O)=C%22C(C%24=C(CC(CCCC)CC)SC(CC(CCCC)CC)=C%24%23)=O)=C9)=C7C%25=CC=C(CC(CCCC)CC)S%25)S5)=C%26C%27=O)=C%26C(C%28=C(CC(CCCC)CC)SC(CC(CCCC)CC)=C%28%27)=O)=C3)=C(C%29=CC=C(CC(CCCC)CC)S%29)C%30=C2SC=C%30,CCc1ccc(-c2c3cc(-c4ccc(-c5sc(-c6ccc(-c7cc8c(-c9ccc(CC)s9)c9sc(-c%10ccc(-c%11sc(-c%12ccc(-c%13cc%14c(-c%15ccc(CC)s%15)c%15sc(-c%16ccc(-c%17sc(-c%18cccs%18)c%18c%17C(=O)c%17c(CC)sc(CC)c%17C%18=O)s%16)cc%15c(-c%15ccc(CC)s%15)c%14s%13)s%12)c%12c%11C(=O)c%11c(CC)sc(CC)c%11C%12=O)s%10)cc9c(-c9ccc(CC)s9)c8s7)s6)c6c5C(=O)c5c(CC)sc(CC)c5C6=O)s4)sc3c(-c3ccc(CC)s3)c3ccsc23)s1,CCCCC(CC1=CC=C(S1)C2=C3C=C(SC3=C(C4=C2SC=C4)C5=CC=C(S5)CC(CCCC)CC)C6=CC=C(S6)C7=C(C(C8=C(SC(CC(CCCC)CC)=C8C9=O)CC(CCCC)CC)=O)C9=C(C%10=CC=CS%10)S7)CC
725,IDTT2F,IDTT2F,3,PBDB-T,PBDB-T,10.1021/acsenergylett.8b00928,0.81,18.51,59,8.85,8.75,,sm,fused,5,polymer,N#CC(C#N)=C1C(=CC=2SC(=CC2)C=3SC=4C=5C=C6C(=CC5C(C7=CC=C(C=C7)CCCCCC)(C8=CC=C(C=C8)CCCCCC)C4C3)C=9SC(=CC9C6(C%10=CC=C(C=C%10)CCCCCC)C%11=CC=C(C=C%11)CCCCCC)C=%12SC(=CC%12)C=C%13C(=O)C%14=CC(F)=C(F)C=C%14C%13=C(C#N)C#N)C(=O)C%15=CC(F)=C(F)C=C%151,CCc1ccc(C2(c3ccc(CC)cc3)c3cc4c(cc3-c3sc(-c5ccc(/C=C6\C(=O)c7cc(F)c(F)cc7C6=C(C#N)C#N)s5)cc32)C(c2ccc(CC)cc2)(c2ccc(CC)cc2)c2cc(-c3ccc(/C=C5\C(=O)c6cc(F)c(F)cc6C5=C(C#N)C#N)s3)sc2-4)cc1,CCC(CCCC)CC1=CC=C(S1)C2=C3C(SC(C4=CC=C(S4)C(SC(C5=CC=C(C6=CC7=C(S6)C(C8=CC=C(CC(CCCC)CC)S8)=C9C(SC(C%10=CC=C(S%10)C(SC(C%11=CC=C(C%12=CC%13=C(S%12)C(C%14=CC=C(CC(CCCC)CC)S%14)=C%15C(SC(C%16=CC=C(S%16)C(SC(C%17=CC=CS%17)=C%18C%19=O)=C%18C(C%20=C(CC(CCCC)CC)SC(CC(CCCC)CC)=C%20%19)=O)=C%15)=C%13C%21=CC=C(CC(CCCC)CC)S%21)S%11)=C%22C%23=O)=C%22C(C%24=C(CC(CCCC)CC)SC(CC(CCCC)CC)=C%24%23)=O)=C9)=C7C%25=CC=C(CC(CCCC)CC)S%25)S5)=C%26C%27=O)=C%26C(C%28=C(CC(CCCC)CC)SC(CC(CCCC)CC)=C%28%27)=O)=C3)=C(C%29=CC=C(CC(CCCC)CC)S%29)C%30=C2SC=C%30,CCc1ccc(-c2c3cc(-c4ccc(-c5sc(-c6ccc(-c7cc8c(-c9ccc(CC)s9)c9sc(-c%10ccc(-c%11sc(-c%12ccc(-c%13cc%14c(-c%15ccc(CC)s%15)c%15sc(-c%16ccc(-c%17sc(-c%18cccs%18)c%18c%17C(=O)c%17c(CC)sc(CC)c%17C%18=O)s%16)cc%15c(-c%15ccc(CC)s%15)c%14s%13)s%12)c%12c%11C(=O)c%11c(CC)sc(CC)c%11C%12=O)s%10)cc9c(-c9ccc(CC)s9)c8s7)s6)c6c5C(=O)c5c(CC)sc(CC)c5C6=O)s4)sc3c(-c3ccc(CC)s3)c3ccsc23)s1,CCCCC(CC1=CC=C(S1)C2=C3C=C(SC3=C(C4=C2SC=C4)C5=CC=C(S5)CC(CCCC)CC)C6=CC=C(S6)C7=C(C(C8=C(SC(CC(CCCC)CC)=C8C9=O)CC(CCCC)CC)=O)C9=C(C%10=CC=CS%10)S7)CC
726,IDTOT2F,IDTOT2F,3,PBDB-T,PBDB-T,10.1021/acsenergylett.8b00928,0.85,20.87,72,12.79,12.57,,sm,fused,5,polymer,N#CC(C#N)=C1C(=CC=2SC(=CC2)C=3SC=4C=5C=C6C(=CC5C(C7=CC=C(C=C7)CCCCCC)(C8=CC=C(C=C8)CCCCCC)C4C3OCCCCCC)C=9SC(C=%10SC(=CC%10)C=C%11C(=O)C%12=CC(F)=C(F)C=C%12C%11=C(C#N)C#N)=C(OCCCCCC)C9C6(C%13=CC=C(C=C%13)CCCCCC)C%14=CC=C(C=C%14)CCCCCC)C(=O)C%15=CC(F)=C(F)C=C%151,CCOc1c(-c2ccc(/C=C3\C(=O)c4cc(F)c(F)cc4C3=C(C#N)C#N)s2)sc2c1C(c1ccc(CC)cc1)(c1ccc(CC)cc1)c1cc3c(cc1-2)C(c1ccc(CC)cc1)(c1ccc(CC)cc1)c1c-3sc(-c2ccc(/C=C3\C(=O)c4cc(F)c(F)cc4C3=C(C#N)C#N)s2)c1OCC,CCC(CCCC)CC1=CC=C(S1)C2=C3C(SC(C4=CC=C(S4)C(SC(C5=CC=C(C6=CC7=C(S6)C(C8=CC=C(CC(CCCC)CC)S8)=C9C(SC(C%10=CC=C(S%10)C(SC(C%11=CC=C(C%12=CC%13=C(S%12)C(C%14=CC=C(CC(CCCC)CC)S%14)=C%15C(SC(C%16=CC=C(S%16)C(SC(C%17=CC=CS%17)=C%18C%19=O)=C%18C(C%20=C(CC(CCCC)CC)SC(CC(CCCC)CC)=C%20%19)=O)=C%15)=C%13C%21=CC=C(CC(CCCC)CC)S%21)S%11)=C%22C%23=O)=C%22C(C%24=C(CC(CCCC)CC)SC(CC(CCCC)CC)=C%24%23)=O)=C9)=C7C%25=CC=C(CC(CCCC)CC)S%25)S5)=C%26C%27=O)=C%26C(C%28=C(CC(CCCC)CC)SC(CC(CCCC)CC)=C%28%27)=O)=C3)=C(C%29=CC=C(CC(CCCC)CC)S%29)C%30=C2SC=C%30,CCc1ccc(-c2c3cc(-c4ccc(-c5sc(-c6ccc(-c7cc8c(-c9ccc(CC)s9)c9sc(-c%10ccc(-c%11sc(-c%12ccc(-c%13cc%14c(-c%15ccc(CC)s%15)c%15sc(-c%16ccc(-c%17sc(-c%18cccs%18)c%18c%17C(=O)c%17c(CC)sc(CC)c%17C%18=O)s%16)cc%15c(-c%15ccc(CC)s%15)c%14s%13)s%12)c%12c%11C(=O)c%11c(CC)sc(CC)c%11C%12=O)s%10)cc9c(-c9ccc(CC)s9)c8s7)s6)c6c5C(=O)c5c(CC)sc(CC)c5C6=O)s4)sc3c(-c3ccc(CC)s3)c3ccsc23)s1,CCCCC(CC1=CC=C(S1)C2=C3C=C(SC3=C(C4=C2SC=C4)C5=CC=C(S5)CC(CCCC)CC)C6=CC=C(S6)C7=C(C(C8=C(SC(CC(CCCC)CC)=C8C9=O)CC(CCCC)CC)=O)C9=C(C%10=CC=CS%10)S7)CC
727,PFBDT-IDTIC,PFBDT-IDTIC,3,PBDB-T,PBDB-T,10.1021/acsenergylett.8b02114,0.83,14.05,66,8,7.7,0.2,polymer,,,polymer,O=C(C(C=CC(C1=CC(C(C2=CC(F)=C(CC(CC)CCCC)S2)=C(SC=C3)C3=C4C5=CC(F)=C(CC(CCCC)CC)S5)=C4S1)=C6)=C6C/7=C(C#N)\C#N)C7=C/C8=CC(C9(CCCCCCCCCCCCCCCC)CCCCCCCCCCCCCCCC)=C(S8)C%10=C9C=C(C(SC(/C=C%11C(C(C=CC(C%12=CC%13=C(C%14=CC(F)=C(CC(CCCC)CC)S%14)C(S%15)=C(C(C%16=CC(F)=C(CC(CC)CCCC)S%16)=C%13S%12)C=C%15C%17=CC(C/%18=C(C#N)\C#N)=C(C=C%17)C(C%18=C/C%19=CC(C%20(CCCCCCCCCCCCCCCC)CCCCCCCCCCCCCCCC)=C(S%19)C%21=C%20C=C(C(SC(/C=C%22C(C(C=CC=C%23)=C%23C\%22=C(C#N)/C#N)=O)=C%24)=C%24C%25(CCCCCCCCCCCCCCCC)CCCCCCCCCCCCCCCC)C%25=C%21)=O)=C%26)=C%26C\%11=C(C#N)/C#N)=O)=C%27)=C%27C%28(CCCCCCCCCCCCCCCC)CCCCCCCCCCCCCCCC)C%28=C%10,CCc1sc(-c2c3cc(-c4ccc5c(c4)C(=C(C#N)C#N)/C(=C/c4cc6c(s4)-c4cc7c(cc4C6(CC)CC)-c4sc(/C=C6\C(=O)c8ccc(-c9cc%10c(-c%11cc(F)c(CC)s%11)c%11sc(-c%12ccc%13c(c%12)C(=C(C#N)C#N)/C(=C/c%12cc%14c(s%12)-c%12cc%15c(cc%12C%14(CC)CC)-c%12sc(/C=C%14\C(=O)c%16ccccc%16C%14=C(C#N)C#N)cc%12C%15(CC)CC)C%13=O)cc%11c(-c%11cc(F)c(CC)s%11)c%10s9)cc8C6=C(C#N)C#N)cc4C7(CC)CC)C5=O)sc3c(-c3cc(F)c(CC)s3)c3ccsc23)cc1F,CCC(CCCC)CC1=CC=C(S1)C2=C3C(SC(C4=CC=C(S4)C(SC(C5=CC=C(C6=CC7=C(S6)C(C8=CC=C(CC(CCCC)CC)S8)=C9C(SC(C%10=CC=C(S%10)C(SC(C%11=CC=C(C%12=CC%13=C(S%12)C(C%14=CC=C(CC(CCCC)CC)S%14)=C%15C(SC(C%16=CC=C(S%16)C(SC(C%17=CC=CS%17)=C%18C%19=O)=C%18C(C%20=C(CC(CCCC)CC)SC(CC(CCCC)CC)=C%20%19)=O)=C%15)=C%13C%21=CC=C(CC(CCCC)CC)S%21)S%11)=C%22C%23=O)=C%22C(C%24=C(CC(CCCC)CC)SC(CC(CCCC)CC)=C%24%23)=O)=C9)=C7C%25=CC=C(CC(CCCC)CC)S%25)S5)=C%26C%27=O)=C%26C(C%28=C(CC(CCCC)CC)SC(CC(CCCC)CC)=C%28%27)=O)=C3)=C(C%29=CC=C(CC(CCCC)CC)S%29)C%30=C2SC=C%30,CCc1ccc(-c2c3cc(-c4ccc(-c5sc(-c6ccc(-c7cc8c(-c9ccc(CC)s9)c9sc(-c%10ccc(-c%11sc(-c%12ccc(-c%13cc%14c(-c%15ccc(CC)s%15)c%15sc(-c%16ccc(-c%17sc(-c%18cccs%18)c%18c%17C(=O)c%17c(CC)sc(CC)c%17C%18=O)s%16)cc%15c(-c%15ccc(CC)s%15)c%14s%13)s%12)c%12c%11C(=O)c%11c(CC)sc(CC)c%11C%12=O)s%10)cc9c(-c9ccc(CC)s9)c8s7)s6)c6c5C(=O)c5c(CC)sc(CC)c5C6=O)s4)sc3c(-c3ccc(CC)s3)c3ccsc23)s1,CCCCC(CC1=CC=C(S1)C2=C3C=C(SC3=C(C4=C2SC=C4)C5=CC=C(S5)CC(CCCC)CC)C6=CC=C(S6)C7=C(C(C8=C(SC(CC(CCCC)CC)=C8C9=O)CC(CCCC)CC)=O)C9=C(C%10=CC=CS%10)S7)CC
727,PFBDT-IDTIC,PFBDT-IDTIC,12,PBDB-TF,"PBDB-TF, PM6, PBDB-T-2F, PBDB-T2F, PBDBT-F",10.1021/acsenergylett.8b02114,0.96,15.27,68,10.3,10,0.2,polymer,,,polymer,O=C(C(C=CC(C1=CC(C(C2=CC(F)=C(CC(CC)CCCC)S2)=C(SC=C3)C3=C4C5=CC(F)=C(CC(CCCC)CC)S5)=C4S1)=C6)=C6C/7=C(C#N)\C#N)C7=C/C8=CC(C9(CCCCCCCCCCCCCCCC)CCCCCCCCCCCCCCCC)=C(S8)C%10=C9C=C(C(SC(/C=C%11C(C(C=CC(C%12=CC%13=C(C%14=CC(F)=C(CC(CCCC)CC)S%14)C(S%15)=C(C(C%16=CC(F)=C(CC(CC)CCCC)S%16)=C%13S%12)C=C%15C%17=CC(C/%18=C(C#N)\C#N)=C(C=C%17)C(C%18=C/C%19=CC(C%20(CCCCCCCCCCCCCCCC)CCCCCCCCCCCCCCCC)=C(S%19)C%21=C%20C=C(C(SC(/C=C%22C(C(C=CC=C%23)=C%23C\%22=C(C#N)/C#N)=O)=C%24)=C%24C%25(CCCCCCCCCCCCCCCC)CCCCCCCCCCCCCCCC)C%25=C%21)=O)=C%26)=C%26C\%11=C(C#N)/C#N)=O)=C%27)=C%27C%28(CCCCCCCCCCCCCCCC)CCCCCCCCCCCCCCCC)C%28=C%10,CCc1sc(-c2c3cc(-c4ccc5c(c4)C(=C(C#N)C#N)/C(=C/c4cc6c(s4)-c4cc7c(cc4C6(CC)CC)-c4sc(/C=C6\C(=O)c8ccc(-c9cc%10c(-c%11cc(F)c(CC)s%11)c%11sc(-c%12ccc%13c(c%12)C(=C(C#N)C#N)/C(=C/c%12cc%14c(s%12)-c%12cc%15c(cc%12C%14(CC)CC)-c%12sc(/C=C%14\C(=O)c%16ccccc%16C%14=C(C#N)C#N)cc%12C%15(CC)CC)C%13=O)cc%11c(-c%11cc(F)c(CC)s%11)c%10s9)cc8C6=C(C#N)C#N)cc4C7(CC)CC)C5=O)sc3c(-c3cc(F)c(CC)s3)c3ccsc23)cc1F,FC1=C(CC(CCCC)CC)SC(C2=C3C(SC(C4=CC=C(S4)C(SC(C5=CC=C(C6=CC7=C(S6)C(C8=CC(F)=C(CC(CCCC)CC)S8)=C9C(SC(C%10=CC=C(S%10)C(SC(C%11=CC=C(C%12=CC%13=C(S%12)C(C%14=CC(F)=C(CC(CCCC)CC)S%14)=C%15C(SC(C%16=CC=C(S%16)C(SC(C%17=CC=CS%17)=C%18C%19=O)=C%18C(C%20=C(CC(CCCC)CC)SC(CC(CCCC)CC)=C%20%19)=O)=C%15)=C%13C%21=CC(F)=C(CC(CCCC)CC)S%21)S%11)=C%22C%23=O)=C%22C(C%24=C(CC(CCCC)CC)SC(CC(CCCC)CC)=C%24%23)=O)=C9)=C7C%25=CC(F)=C(CC(CCCC)CC)S%25)S5)=C%26C%27=O)=C%26C(C%28=C(CC(CCCC)CC)SC(CC(CCCC)CC)=C%28%27)=O)=C3)=C(C%29=CC(F)=C(CC(CCCC)CC)S%29)C%30=C2SC=C%30)=C1,CCc1sc(-c2c3cc(-c4ccc(-c5sc(-c6ccc(-c7cc8c(-c9cc(F)c(CC)s9)c9sc(-c%10ccc(-c%11sc(-c%12ccc(-c%13cc%14c(-c%15cc(F)c(CC)s%15)c%15sc(-c%16ccc(-c%17sc(-c%18cccs%18)c%18c%17C(=O)c%17c(CC)sc(CC)c%17C%18=O)s%16)cc%15c(-c%15cc(F)c(CC)s%15)c%14s%13)s%12)c%12c%11C(=O)c%11c(CC)sc(CC)c%11C%12=O)s%10)cc9c(-c9cc(F)c(CC)s9)c8s7)s6)c6c5C(=O)c5c(CC)sc(CC)c5C6=O)s4)sc3c(-c3cc(F)c(CC)s3)c3ccsc23)cc1F,CCCCC(CC1=C(F)C=C(C2=C3C=C(SC3=C(C4=C2SC=C4)C5=CC(F)=C(S5)CC(CCCC)CC)C6=CC=C(S6)C7=C(C(C8=C(SC(CC(CCCC)CC)=C8C9=O)CC(CCCC)CC)=O)C9=C(C%10=CC=CS%10)S7)S1)CC
728,IPIC,IPIC,3,PBDB-T,PBDB-T,10.1021/acsenergylett.9b00147,0.95,7.16,58.6,3.98,3.81,,sm,fused,9,polymer,O=C(C1=C(C/2=C(C#N)\C#N)C=CC=C1)C2=C/C3=CC4=C(S3)C(SC5=C6C(C7=CC=C(CCCCCC)C=C7)(C8=C5C=C(C(C9=CC=C(CCCCCC)C=C9)(C%10=C%11SC%12=C%10N(CC(CCCCCC)CCCC)C%13=C%12SC(/C=C%14C(C%15=C(C\%14=C(C#N)/C#N)C=CC=C%15)=O)=C%13)C%16=CC=C(CCCCCC)C=C%16)C%11=C8)C%17=CC=C(C=C%17)CCCCCC)=C6N4CC(CCCC)CCCCCC,CCC1=CC=C(C2(C3=C(C4=C2C5=C(C6=C(N5CC)C=C(/C=C7C(C8=C(C\7=C(C#N)/C#N)C=CC=C8)=O)S6)S4)C=C(C(C9=CC=C(CC)C=C9)(C%10=C%11SC%12=C%10N(CC)C%13=C%12SC(/C=C%14C(C%15=C(C\%14=C(C#N)/C#N)C=CC=C%15)=O)=C%13)C%16=CC=C(CC)C=C%16)C%11=C3)C%17=CC=C(CC)C=C%17)C=C1,CCC(CCCC)CC1=CC=C(S1)C2=C3C(SC(C4=CC=C(S4)C(SC(C5=CC=C(C6=CC7=C(S6)C(C8=CC=C(CC(CCCC)CC)S8)=C9C(SC(C%10=CC=C(S%10)C(SC(C%11=CC=C(C%12=CC%13=C(S%12)C(C%14=CC=C(CC(CCCC)CC)S%14)=C%15C(SC(C%16=CC=C(S%16)C(SC(C%17=CC=CS%17)=C%18C%19=O)=C%18C(C%20=C(CC(CCCC)CC)SC(CC(CCCC)CC)=C%20%19)=O)=C%15)=C%13C%21=CC=C(CC(CCCC)CC)S%21)S%11)=C%22C%23=O)=C%22C(C%24=C(CC(CCCC)CC)SC(CC(CCCC)CC)=C%24%23)=O)=C9)=C7C%25=CC=C(CC(CCCC)CC)S%25)S5)=C%26C%27=O)=C%26C(C%28=C(CC(CCCC)CC)SC(CC(CCCC)CC)=C%28%27)=O)=C3)=C(C%29=CC=C(CC(CCCC)CC)S%29)C%30=C2SC=C%30,CCc1ccc(-c2c3cc(-c4ccc(-c5sc(-c6ccc(-c7cc8c(-c9ccc(CC)s9)c9sc(-c%10ccc(-c%11sc(-c%12ccc(-c%13cc%14c(-c%15ccc(CC)s%15)c%15sc(-c%16ccc(-c%17sc(-c%18cccs%18)c%18c%17C(=O)c%17c(CC)sc(CC)c%17C%18=O)s%16)cc%15c(-c%15ccc(CC)s%15)c%14s%13)s%12)c%12c%11C(=O)c%11c(CC)sc(CC)c%11C%12=O)s%10)cc9c(-c9ccc(CC)s9)c8s7)s6)c6c5C(=O)c5c(CC)sc(CC)c5C6=O)s4)sc3c(-c3ccc(CC)s3)c3ccsc23)s1,CCCCC(CC1=CC=C(S1)C2=C3C=C(SC3=C(C4=C2SC=C4)C5=CC=C(S5)CC(CCCC)CC)C6=CC=C(S6)C7=C(C(C8=C(SC(CC(CCCC)CC)=C8C9=O)CC(CCCC)CC)=O)C9=C(C%10=CC=CS%10)S7)CC
729,IPIC-4F,IPIC-4F,3,PBDB-T,PBDB-T,10.1021/acsenergylett.9b00147,0.835,19.8,67.1,11.1,10.7,,sm,fused,9,polymer,O=C(C1=C(C/2=C(C#N)\C#N)C=C(F)C(F)=C1)C2=C/C3=CC4=C(S3)C(SC5=C6C(C7=CC=C(CCCCCC)C=C7)(C8=C5C=C(C(C9=CC=C(CCCCCC)C=C9)(C%10=C%11SC%12=C%10N(CC(CCCCCC)CCCC)C%13=C%12SC(/C=C%14C(C%15=C(C\%14=C(C#N)/C#N)C=C(F)C(F)=C%15)=O)=C%13)C%16=CC=C(CCCCCC)C=C%16)C%11=C8)C%17=CC=C(C=C%17)CCCCCC)=C6N4CC(CCCC)CCCCCC,CCC1=CC=C(C2(C3=C(C4=C2C5=C(C6=C(N5CC)C=C(/C=C7C(C8=C(C\7=C(C#N)/C#N)C=C(F)C(F)=C8)=O)S6)S4)C=C(C(C9=CC=C(CC)C=C9)(C%10=C%11SC%12=C%10N(CC)C%13=C%12SC(/C=C%14C(C%15=C(C\%14=C(C#N)/C#N)C=C(F)C(F)=C%15)=O)=C%13)C%16=CC=C(CC)C=C%16)C%11=C3)C%17=CC=C(CC)C=C%17)C=C1,CCC(CCCC)CC1=CC=C(S1)C2=C3C(SC(C4=CC=C(S4)C(SC(C5=CC=C(C6=CC7=C(S6)C(C8=CC=C(CC(CCCC)CC)S8)=C9C(SC(C%10=CC=C(S%10)C(SC(C%11=CC=C(C%12=CC%13=C(S%12)C(C%14=CC=C(CC(CCCC)CC)S%14)=C%15C(SC(C%16=CC=C(S%16)C(SC(C%17=CC=CS%17)=C%18C%19=O)=C%18C(C%20=C(CC(CCCC)CC)SC(CC(CCCC)CC)=C%20%19)=O)=C%15)=C%13C%21=CC=C(CC(CCCC)CC)S%21)S%11)=C%22C%23=O)=C%22C(C%24=C(CC(CCCC)CC)SC(CC(CCCC)CC)=C%24%23)=O)=C9)=C7C%25=CC=C(CC(CCCC)CC)S%25)S5)=C%26C%27=O)=C%26C(C%28=C(CC(CCCC)CC)SC(CC(CCCC)CC)=C%28%27)=O)=C3)=C(C%29=CC=C(CC(CCCC)CC)S%29)C%30=C2SC=C%30,CCc1ccc(-c2c3cc(-c4ccc(-c5sc(-c6ccc(-c7cc8c(-c9ccc(CC)s9)c9sc(-c%10ccc(-c%11sc(-c%12ccc(-c%13cc%14c(-c%15ccc(CC)s%15)c%15sc(-c%16ccc(-c%17sc(-c%18cccs%18)c%18c%17C(=O)c%17c(CC)sc(CC)c%17C%18=O)s%16)cc%15c(-c%15ccc(CC)s%15)c%14s%13)s%12)c%12c%11C(=O)c%11c(CC)sc(CC)c%11C%12=O)s%10)cc9c(-c9ccc(CC)s9)c8s7)s6)c6c5C(=O)c5c(CC)sc(CC)c5C6=O)s4)sc3c(-c3ccc(CC)s3)c3ccsc23)s1,CCCCC(CC1=CC=C(S1)C2=C3C=C(SC3=C(C4=C2SC=C4)C5=CC=C(S5)CC(CCCC)CC)C6=CC=C(S6)C7=C(C(C8=C(SC(CC(CCCC)CC)=C8C9=O)CC(CCCC)CC)=O)C9=C(C%10=CC=CS%10)S7)CC
730,IPIC-4Cl,IPIC-4Cl,3,PBDB-T,PBDB-T,10.1021/acsenergylett.9b00147,0.813,22.2,74,13.4,13,,sm,fused,9,polymer,N#CC(C#N)=C1C(=CC=2SC=3C=4SC=5C=6C=C7C(=CC6C(C8=CC=C(C=C8)CCCCCC)(C9=CC=C(C=C9)CCCCCC)C5C4N(C3C2)CC(CCCC)CCCCCC)C=%10SC=%11C=%12SC(C=C%13C(=O)C%14=CC(Cl)=C(Cl)C=C%14C%13=C(C#N)C#N)=CC%12N(C%11C%10C7(C%15=CC=C(C=C%15)CCCCCC)C%16=CC=C(C=C%16)CCCCCC)CC(CCCC)CCCCCC)C(=O)C%17=CC(Cl)=C(Cl)C=C%171,CCc1ccc(C2(c3ccc(CC)cc3)c3cc4c(cc3-c3sc5c6sc(/C=C7\C(=O)c8cc(Cl)c(Cl)cc8C7=C(C#N)C#N)cc6n(CC)c5c32)C(c2ccc(CC)cc2)(c2ccc(CC)cc2)c2c-4sc3c4sc(/C=C5\C(=O)c6cc(Cl)c(Cl)cc6C5=C(C#N)C#N)cc4n(CC)c23)cc1,CCC(CCCC)CC1=CC=C(S1)C2=C3C(SC(C4=CC=C(S4)C(SC(C5=CC=C(C6=CC7=C(S6)C(C8=CC=C(CC(CCCC)CC)S8)=C9C(SC(C%10=CC=C(S%10)C(SC(C%11=CC=C(C%12=CC%13=C(S%12)C(C%14=CC=C(CC(CCCC)CC)S%14)=C%15C(SC(C%16=CC=C(S%16)C(SC(C%17=CC=CS%17)=C%18C%19=O)=C%18C(C%20=C(CC(CCCC)CC)SC(CC(CCCC)CC)=C%20%19)=O)=C%15)=C%13C%21=CC=C(CC(CCCC)CC)S%21)S%11)=C%22C%23=O)=C%22C(C%24=C(CC(CCCC)CC)SC(CC(CCCC)CC)=C%24%23)=O)=C9)=C7C%25=CC=C(CC(CCCC)CC)S%25)S5)=C%26C%27=O)=C%26C(C%28=C(CC(CCCC)CC)SC(CC(CCCC)CC)=C%28%27)=O)=C3)=C(C%29=CC=C(CC(CCCC)CC)S%29)C%30=C2SC=C%30,CCc1ccc(-c2c3cc(-c4ccc(-c5sc(-c6ccc(-c7cc8c(-c9ccc(CC)s9)c9sc(-c%10ccc(-c%11sc(-c%12ccc(-c%13cc%14c(-c%15ccc(CC)s%15)c%15sc(-c%16ccc(-c%17sc(-c%18cccs%18)c%18c%17C(=O)c%17c(CC)sc(CC)c%17C%18=O)s%16)cc%15c(-c%15ccc(CC)s%15)c%14s%13)s%12)c%12c%11C(=O)c%11c(CC)sc(CC)c%11C%12=O)s%10)cc9c(-c9ccc(CC)s9)c8s7)s6)c6c5C(=O)c5c(CC)sc(CC)c5C6=O)s4)sc3c(-c3ccc(CC)s3)c3ccsc23)s1,CCCCC(CC1=CC=C(S1)C2=C3C=C(SC3=C(C4=C2SC=C4)C5=CC=C(S5)CC(CCCC)CC)C6=CC=C(S6)C7=C(C(C8=C(SC(CC(CCCC)CC)=C8C9=O)CC(CCCC)CC)=O)C9=C(C%10=CC=CS%10)S7)CC
731,COTIC-4F,COTIC-4F,7,PTB7-Th,"PTB7-Th, PBDTT-TT-F, PBDTTT-EFT, PBT7-Th",10.1021/acsenergylett.9b00721,0.57,20.7,61,7.3,6.9,0.3,sm,unfused,3,polymer,CCC1(C2=C(C3=C1C=C(C4=C(OCC(CCCC)CC)C=C(S4)/C=C5C(C6=C(C\5=C(C#N)/C#N)C=C(F)C(F)=C6)=O)S3)SC(C7=C(OCC(CCCC)CC)C=C(S7)/C=C8C(C9=C(C\8=C(C#N)/C#N)C=C(F)C(F)=C9)=O)=C2)CC,CCC1(C2=C(C3=C1C=C(C4=C(OCC)C=C(S4)/C=C5C(C6=C(C\5=C(C#N)/C#N)C=C(F)C(F)=C6)=O)S3)SC(C7=C(OCC)C=C(S7)/C=C8C(C9=C(C\8=C(C#N)/C#N)C=C(F)C(F)=C9)=O)=C2)CC,FC1=C(C(OCC(CCCC)CC)=O)SC2=C(SC=C21)C(S3)=CC4=C3C(C5=CC=C(CC(CC)CCCC)S5)=C(C=C(C6=C(C(F)=C(C(OCC(CCCC)CC)=O)S7)C7=C(S6)C(S8)=CC9=C8C(C%10=CC=C(CC(CCCC)CC)S%10)=C(C=C(C%11=C(C(F)=C(C(OCC(CCCC)CC)=O)S%12)C%12=C(S%11)C(S%13)=CC%14=C%13C(C%15=CC=C(CC(CC)CCCC)S%15)=C(C=CS%16)C%16=C%14C%17=CC=C(CC(CC)CCCC)S%17)S%18)C%18=C9C%19=CC=C(CC(CCCC)CC)S%19)S%20)C%20=C4C%21=CC=C(CC(CC)CCCC)S%21,CCOC(=O)c1sc2c(-c3cc4c(-c5ccc(CC)s5)c5sc(-c6sc(-c7cc8c(-c9ccc(CC)s9)c9sc(-c%10sc(-c%11cc%12c(-c%13ccc(CC)s%13)c%13sccc%13c(-c%13ccc(CC)s%13)c%12s%11)c%11sc(C(=O)OCC)c(F)c%10%11)cc9c(-c9ccc(CC)s9)c8s7)c7sc(C(=O)OCC)c(F)c67)cc5c(-c5ccc(CC)s5)c4s3)scc2c1F,CCCCC(COC(C1=C(F)C2=CSC(C3=CC4=C(C5=C(C(C6=CC=C(S6)CC(CCCC)CC)=C4S3)C=CS5)C7=CC=C(S7)CC(CCCC)CC)=C2S1)=O)CC
732,CTIC-4F,CTIC-4F,7,PTB7-Th,"PTB7-Th, PBDTT-TT-F, PBDTTT-EFT, PBT7-Th",10.1021/acsenergylett.9b00721,0.7,23.36,64,10.5,10,0.4,sm,unfused,3,polymer,N#CC(C#N)=C1C(=CC=2SC(C=3SC=4C=5SC(=CC5C(C4C3)(CC(CC)CCCC)CC(CC)CCCC)C=6SC(C=C7C(=O)C8=CC(F)=C(F)C=C8C7=C(C#N)C#N)=CC6CC(CC)CCCC)=C(C2)CC(CC)CCCC)C(=O)C9=CC(F)=C(F)C=C91,CCC1(C2=C(C3=C1C=C(C4=C(CC)C=C(S4)/C=C5C(C6=C(C\5=C(C#N)/C#N)C=C(F)C(F)=C6)=O)S3)SC(C7=C(CC)C=C(S7)/C=C8C(C9=C(C\8=C(C#N)/C#N)C=C(F)C(F)=C9)=O)=C2)CC,FC1=C(C(OCC(CCCC)CC)=O)SC2=C(SC=C21)C(S3)=CC4=C3C(C5=CC=C(CC(CC)CCCC)S5)=C(C=C(C6=C(C(F)=C(C(OCC(CCCC)CC)=O)S7)C7=C(S6)C(S8)=CC9=C8C(C%10=CC=C(CC(CCCC)CC)S%10)=C(C=C(C%11=C(C(F)=C(C(OCC(CCCC)CC)=O)S%12)C%12=C(S%11)C(S%13)=CC%14=C%13C(C%15=CC=C(CC(CC)CCCC)S%15)=C(C=CS%16)C%16=C%14C%17=CC=C(CC(CC)CCCC)S%17)S%18)C%18=C9C%19=CC=C(CC(CCCC)CC)S%19)S%20)C%20=C4C%21=CC=C(CC(CC)CCCC)S%21,CCOC(=O)c1sc2c(-c3cc4c(-c5ccc(CC)s5)c5sc(-c6sc(-c7cc8c(-c9ccc(CC)s9)c9sc(-c%10sc(-c%11cc%12c(-c%13ccc(CC)s%13)c%13sccc%13c(-c%13ccc(CC)s%13)c%12s%11)c%11sc(C(=O)OCC)c(F)c%10%11)cc9c(-c9ccc(CC)s9)c8s7)c7sc(C(=O)OCC)c(F)c67)cc5c(-c5ccc(CC)s5)c4s3)scc2c1F,CCCCC(COC(C1=C(F)C2=CSC(C3=CC4=C(C5=C(C(C6=CC=C(S6)CC(CCCC)CC)=C4S3)C=CS5)C7=CC=C(S7)CC(CCCC)CC)=C2S1)=O)CC
733,CO1-4F,CO1-4F,7,PTB7-Th,"PTB7-Th, PBDTT-TT-F, PBDTTT-EFT, PBT7-Th",10.1021/acsenergylett.9b00721,0.64,24.8,64,10.2,10,0.3,sm,unfused,3,polymer,CCC1(C2=C(C3=C1C=C(C4=C(OCC(CCCC)CC)C=C(S4)/C=C5C(C6=C(C\5=C(C#N)/C#N)C=C(F)C(F)=C6)=O)S3)SC(C7=C(CC(CCCC)CC)C=C(S7)/C=C8C(C9=C(C\8=C(C#N)/C#N)C=C(F)C(F)=C9)=O)=C2)CC,CCC1(C2=C(C3=C1C=C(C4=C(OCC)C=C(S4)/C=C5C(C6=C(C\5=C(C#N)/C#N)C=C(F)C(F)=C6)=O)S3)SC(C7=C(CC)C=C(S7)/C=C8C(C9=C(C\8=C(C#N)/C#N)C=C(F)C(F)=C9)=O)=C2)CC,FC1=C(C(OCC(CCCC)CC)=O)SC2=C(SC=C21)C(S3)=CC4=C3C(C5=CC=C(CC(CC)CCCC)S5)=C(C=C(C6=C(C(F)=C(C(OCC(CCCC)CC)=O)S7)C7=C(S6)C(S8)=CC9=C8C(C%10=CC=C(CC(CCCC)CC)S%10)=C(C=C(C%11=C(C(F)=C(C(OCC(CCCC)CC)=O)S%12)C%12=C(S%11)C(S%13)=CC%14=C%13C(C%15=CC=C(CC(CC)CCCC)S%15)=C(C=CS%16)C%16=C%14C%17=CC=C(CC(CC)CCCC)S%17)S%18)C%18=C9C%19=CC=C(CC(CCCC)CC)S%19)S%20)C%20=C4C%21=CC=C(CC(CC)CCCC)S%21,CCOC(=O)c1sc2c(-c3cc4c(-c5ccc(CC)s5)c5sc(-c6sc(-c7cc8c(-c9ccc(CC)s9)c9sc(-c%10sc(-c%11cc%12c(-c%13ccc(CC)s%13)c%13sccc%13c(-c%13ccc(CC)s%13)c%12s%11)c%11sc(C(=O)OCC)c(F)c%10%11)cc9c(-c9ccc(CC)s9)c8s7)c7sc(C(=O)OCC)c(F)c67)cc5c(-c5ccc(CC)s5)c4s3)scc2c1F,CCCCC(COC(C1=C(F)C2=CSC(C3=CC4=C(C5=C(C(C6=CC=C(S6)CC(CCCC)CC)=C4S3)C=CS5)C7=CC=C(S7)CC(CCCC)CC)=C2S1)=O)CC
734,A701,A701,3,PBDB-T,PBDB-T,10.1021/acsmacrolett.0c00234,0.92,18.27,64,10.7,10.65,0.136,polymer,,,polymer,O=C1C2=CC=C(C3=CC4=C(C(C5=CC(CCCCCC)=C(CC(CC)CCCC)S5)=C(C=C(C6=CC(C(/C7=C/C8=C(CCCCCCCCCCC)C9=C(S8)C%10=C(S9)C%11=C(N%10CC(CCCC)CCCCCC)C%12=C(C%13=NSN=C%13%11)C%14=C(N%12CC(CCCC)CCCCCC)C%15=C(S%14)C(CCCCCCCCCCC)=C(S%15)/C=C(C(C%16=CC=C(C%17=CC%18=C(C(C%19=CC(CCCCCC)=C(CC(CCCC)CC)S%19)=C(C=CS%20)C%20=C%18C%21=CC(CCCCCC)=C(CC(CC)CCCC)S%21)S%17)C=C%16%22)=O)/C%22=C(C#N)\C#N)=C(C#N)\C#N)=C(C7=O)C=C6)S%23)C%23=C4C%24=CC(CCCCCC)=C(CC(CCCC)CC)S%24)S3)C=C2C(/C1=C/C%25=C(CCCCCCCCCCC)C(SC%26=C%27N(C%28=C%26C%29=NSN=C%29C%30=C%28N(C%31=C%30SC%32=C%31SC(/C=C%33/C(C%34=C(C%33=O)C=CC=C%34)=C(C#N)/C#N)=C%32CCCCCCCCCCC)CC(CCCCCC)CCCC)CC(CCCC)CCCCCC)=C%27S%25)=C(C#N)/C#N,CCc1cc(-c2c3cc(-c4ccc5c(c4)C(=C(C#N)C#N)/C(=C/c4sc6c(sc7c8c9nsnc9c9c%10sc%11c(CC)c(/C=C%12\C(=O)c%13ccc(-c%14cc%15c(-c%16cc(CC)c(CC)s%16)c%16sc(-c%17ccc%18c(c%17)C(=C(C#N)C#N)/C(=C/c%17sc%19c(sc%20c%21c%22nsnc%22c%22c%23sc%24c(CC)c(/C=C%25\C(=O)c%26ccccc%26C%25=C(C#N)C#N)sc%24c%23n(CC)c%22c%21n(CC)c%19%20)c%17CC)C%18=O)cc%16c(-c%16cc(CC)c(CC)s%16)c%15s%14)cc%13C%12=C(C#N)C#N)sc%11c%10n(CC)c9c8n(CC)c67)c4CC)C5=O)sc3c(-c3cc(CC)c(CC)s3)c3ccsc23)sc1CC,CCC(CCCC)CC1=CC=C(S1)C2=C3C(SC(C4=CC=C(S4)C(SC(C5=CC=C(C6=CC7=C(S6)C(C8=CC=C(CC(CCCC)CC)S8)=C9C(SC(C%10=CC=C(S%10)C(SC(C%11=CC=C(C%12=CC%13=C(S%12)C(C%14=CC=C(CC(CCCC)CC)S%14)=C%15C(SC(C%16=CC=C(S%16)C(SC(C%17=CC=CS%17)=C%18C%19=O)=C%18C(C%20=C(CC(CCCC)CC)SC(CC(CCCC)CC)=C%20%19)=O)=C%15)=C%13C%21=CC=C(CC(CCCC)CC)S%21)S%11)=C%22C%23=O)=C%22C(C%24=C(CC(CCCC)CC)SC(CC(CCCC)CC)=C%24%23)=O)=C9)=C7C%25=CC=C(CC(CCCC)CC)S%25)S5)=C%26C%27=O)=C%26C(C%28=C(CC(CCCC)CC)SC(CC(CCCC)CC)=C%28%27)=O)=C3)=C(C%29=CC=C(CC(CCCC)CC)S%29)C%30=C2SC=C%30,CCc1ccc(-c2c3cc(-c4ccc(-c5sc(-c6ccc(-c7cc8c(-c9ccc(CC)s9)c9sc(-c%10ccc(-c%11sc(-c%12ccc(-c%13cc%14c(-c%15ccc(CC)s%15)c%15sc(-c%16ccc(-c%17sc(-c%18cccs%18)c%18c%17C(=O)c%17c(CC)sc(CC)c%17C%18=O)s%16)cc%15c(-c%15ccc(CC)s%15)c%14s%13)s%12)c%12c%11C(=O)c%11c(CC)sc(CC)c%11C%12=O)s%10)cc9c(-c9ccc(CC)s9)c8s7)s6)c6c5C(=O)c5c(CC)sc(CC)c5C6=O)s4)sc3c(-c3ccc(CC)s3)c3ccsc23)s1,CCCCC(CC1=CC=C(S1)C2=C3C=C(SC3=C(C4=C2SC=C4)C5=CC=C(S5)CC(CCCC)CC)C6=CC=C(S6)C7=C(C(C8=C(SC(CC(CCCC)CC)=C8C9=O)CC(CCCC)CC)=O)C9=C(C%10=CC=CS%10)S7)CC
735,BTA2,BTA2,0,P3HT,P3HT,10.1021/acsmacrolett.7b00097,1.22,6.15,60,4.5,4.36,0.1,sm,fused,5,polymer,O=C1SC(=CC2=CC=C(C=3SC=4C=5C=C6C(=CC5C(C7=CC=C(C=C7)CCCCCC)(C8=CC=C(C=C8)CCCCCC)C4C3)C=9SC(=CC9C6(C%10=CC=C(C=C%10)CCCCCC)C%11=CC=C(C=C%11)CCCCCC)C%12=CC=C(C=C%13SC(=O)N(C%13=O)CC)C%14=NN(N=C%14%12)CCCCCCCC)C%15=NN(N=C2%15)CCCCCCCC)C(=O)N1CC,CCc1ccc(C2(c3ccc(CC)cc3)c3cc4c(cc3-c3sc(-c5ccc(/C=C6/SC(=O)N(CC)C6=O)c6nn(CC)nc56)cc32)C(c2ccc(CC)cc2)(c2ccc(CC)cc2)c2cc(-c3ccc(/C=C5/SC(=O)N(CC)C5=O)c5nn(CC)nc35)sc2-4)cc1,CCCCCCC1=CSC(C2=C(CCCCCC)C=C(C3=C(CCCCCC)C=C(C4=C(CCCCCC)C=C(C5=C(CCCCCC)C=C(C6=C(CCCCCC)C=CS6)S5)S4)S3)S2)=C1,CCc1cc(C)sc1-c1sc(-c2cc(CC)c(-c3sc(-c4cc(CC)c(-c5sc(C)cc5CC)s4)cc3CC)s2)cc1CC,CCCCCCC1=CSC=C1
