Repository: brigreens/Meta-analysis_OSCs

This repository contains the data files and analysis notebooks to support the paper "Meta-Analysis of Molecular Design Strategies for Non-Fullerene Acceptor Based Organic Solar Cell Materials" (DOI: 10.26434/chemrxiv-2024-w29b1)

File: OSC_dataset_metaanalysis.csv (part 64 of 76)
NFA_ID,reported_acceptor,NFA_other_names,don_ID,reported_donor,don_other_names,DOI,Voc,Jsc,FF,PCE_max,PCE_avg,PCE_std,acceptor_type,acceptor_class,fused_rings_in_core,donor_type,acc_SMILES_sidechains,acc_SMILES_shortened_sidechains,don_SMILES_sidechains,don_SMILES_shortened_sidechains,don_mon_SMILES
736,BTP-4Cl-C9-20,BTP-4Cl-C9-20,12,PM6,"PBDB-TF, PM6, PBDB-T-2F, PBDB-T2F, PBDBT-F",10.1021/acsmaterialslett.2c00764,0.81,26.6,72.2,15.6,15.5,0.1,sm,y,8,polymer,N#C/C(C#N)=C1C(C=C(C(Cl)=C2)Cl)=C2C(C/1=C\C3=C(CCCCCCCCC)C4=C(S3)C5=C(S4)C6=C(N5CC(CCCCCCCC)CCCCCCCCCC)C7=C(C8=NSN=C86)C9=C(N7CC(CCCCCCCC)CCCCCCCCCC)C%10=C(S9)C(CCCCCCCCC)=C(/C=C%11C(C%12=C(C=C(C(Cl)=C%12)Cl)C\%11=C(C#N)\C#N)=O)S%10)=O,CCC1=C(/C=C2C(C3=C(C=C(C(Cl)=C3)Cl)C\2=C(C#N)\C#N)=O)SC4=C1SC5=C4N(C6=C5C7=NSN=C7C8=C6N(C9=C8SC%10=C9SC(/C=C%11C(C%12=C(C=C(C(Cl)=C%12)Cl)C\%11=C(C#N)\C#N)=O)=C%10CC)CC)CC,FC1=C(CC(CCCC)CC)SC(C2=C3C(SC(C4=CC=C(S4)C(SC(C5=CC=C(C6=CC7=C(S6)C(C8=CC(F)=C(CC(CCCC)CC)S8)=C9C(SC(C%10=CC=C(S%10)C(SC(C%11=CC=C(C%12=CC%13=C(S%12)C(C%14=CC(F)=C(CC(CCCC)CC)S%14)=C%15C(SC(C%16=CC=C(S%16)C(SC(C%17=CC=CS%17)=C%18C%19=O)=C%18C(C%20=C(CC(CCCC)CC)SC(CC(CCCC)CC)=C%20%19)=O)=C%15)=C%13C%21=CC(F)=C(CC(CCCC)CC)S%21)S%11)=C%22C%23=O)=C%22C(C%24=C(CC(CCCC)CC)SC(CC(CCCC)CC)=C%24%23)=O)=C9)=C7C%25=CC(F)=C(CC(CCCC)CC)S%25)S5)=C%26C%27=O)=C%26C(C%28=C(CC(CCCC)CC)SC(CC(CCCC)CC)=C%28%27)=O)=C3)=C(C%29=CC(F)=C(CC(CCCC)CC)S%29)C%30=C2SC=C%30)=C1,CCc1sc(-c2c3cc(-c4ccc(-c5sc(-c6ccc(-c7cc8c(-c9cc(F)c(CC)s9)c9sc(-c%10ccc(-c%11sc(-c%12ccc(-c%13cc%14c(-c%15cc(F)c(CC)s%15)c%15sc(-c%16ccc(-c%17sc(-c%18cccs%18)c%18c%17C(=O)c%17c(CC)sc(CC)c%17C%18=O)s%16)cc%15c(-c%15cc(F)c(CC)s%15)c%14s%13)s%12)c%12c%11C(=O)c%11c(CC)sc(CC)c%11C%12=O)s%10)cc9c(-c9cc(F)c(CC)s9)c8s7)s6)c6c5C(=O)c5c(CC)sc(CC)c5C6=O)s4)sc3c(-c3cc(F)c(CC)s3)c3ccsc23)cc1F,CCCCC(CC1=C(F)C=C(C2=C3C=C(SC3=C(C4=C2SC=C4)C5=CC(F)=C(S5)CC(CCCC)CC)C6=CC=C(S6)C7=C(C(C8=C(SC(CC(CCCC)CC)=C8C9=O)CC(CCCC)CC)=O)C9=C(C%10=CC=CS%10)S7)S1)CC
737,BTP-4Cl-C9-16,BTP-4Cl-C9-16,12,PM6,"PBDB-TF, PM6, PBDB-T-2F, PBDB-T2F, PBDBT-F",10.1021/acsmaterialslett.2c00764,0.85,27.3,77.8,18,17.9,0.1,sm,y,8,polymer,N#C/C(C#N)=C1C(C=C(C(Cl)=C2)Cl)=C2C(C/1=C\C3=C(CCCCCCCCC)C4=C(S3)C5=C(S4)C6=C(N5CC(CCCCCCCC)CCCCCC)C7=C(C8=NSN=C86)C9=C(N7CC(CCCCCCCC)CCCCCC)C%10=C(S9)C(CCCCCCCCC)=C(/C=C%11C(C%12=C(C=C(C(Cl)=C%12)Cl)C\%11=C(C#N)\C#N)=O)S%10)=O,CCC1=C(/C=C2C(C3=C(C=C(C(Cl)=C3)Cl)C\2=C(C#N)\C#N)=O)SC4=C1SC5=C4N(C6=C5C7=NSN=C7C8=C6N(C9=C8SC%10=C9SC(/C=C%11C(C%12=C(C=C(C(Cl)=C%12)Cl)C\%11=C(C#N)\C#N)=O)=C%10CC)CC)CC,FC1=C(CC(CCCC)CC)SC(C2=C3C(SC(C4=CC=C(S4)C(SC(C5=CC=C(C6=CC7=C(S6)C(C8=CC(F)=C(CC(CCCC)CC)S8)=C9C(SC(C%10=CC=C(S%10)C(SC(C%11=CC=C(C%12=CC%13=C(S%12)C(C%14=CC(F)=C(CC(CCCC)CC)S%14)=C%15C(SC(C%16=CC=C(S%16)C(SC(C%17=CC=CS%17)=C%18C%19=O)=C%18C(C%20=C(CC(CCCC)CC)SC(CC(CCCC)CC)=C%20%19)=O)=C%15)=C%13C%21=CC(F)=C(CC(CCCC)CC)S%21)S%11)=C%22C%23=O)=C%22C(C%24=C(CC(CCCC)CC)SC(CC(CCCC)CC)=C%24%23)=O)=C9)=C7C%25=CC(F)=C(CC(CCCC)CC)S%25)S5)=C%26C%27=O)=C%26C(C%28=C(CC(CCCC)CC)SC(CC(CCCC)CC)=C%28%27)=O)=C3)=C(C%29=CC(F)=C(CC(CCCC)CC)S%29)C%30=C2SC=C%30)=C1,CCc1sc(-c2c3cc(-c4ccc(-c5sc(-c6ccc(-c7cc8c(-c9cc(F)c(CC)s9)c9sc(-c%10ccc(-c%11sc(-c%12ccc(-c%13cc%14c(-c%15cc(F)c(CC)s%15)c%15sc(-c%16ccc(-c%17sc(-c%18cccs%18)c%18c%17C(=O)c%17c(CC)sc(CC)c%17C%18=O)s%16)cc%15c(-c%15cc(F)c(CC)s%15)c%14s%13)s%12)c%12c%11C(=O)c%11c(CC)sc(CC)c%11C%12=O)s%10)cc9c(-c9cc(F)c(CC)s9)c8s7)s6)c6c5C(=O)c5c(CC)sc(CC)c5C6=O)s4)sc3c(-c3cc(F)c(CC)s3)c3ccsc23)cc1F,CCCCC(CC1=C(F)C=C(C2=C3C=C(SC3=C(C4=C2SC=C4)C5=CC(F)=C(S5)CC(CCCC)CC)C6=CC=C(S6)C7=C(C(C8=C(SC(CC(CCCC)CC)=C8C9=O)CC(CCCC)CC)=O)C9=C(C%10=CC=CS%10)S7)S1)CC
738,o-IO2,o-IO2,7,PTB7-Th,"PTB7-Th, PBDTT-TT-F, PBDTTT-EFT, PBT7-Th",10.1021/acsmaterialslett.9b00512,0.68,21.8,63,9.3,9.14,0.17,sm,fused,5,polymer,N#C/C(C#N)=C1C(C(C2=CC(F)=C(C=C2\1)F)=O)=CC3=CC(OCC(CCCC)CC)=C(C4=CC5=C(C6=C(C5(CCCCCCCC)CCCCCCCC)C=C(C7=C(C8(CCCCCCCC)CCCCCCCC)C=C(C9=C(OCC(CCCC)CC)C=C(C=C%10C(C%11=CC(F)=C(C=C%11/C%10=C(C#N)/C#N)F)=O)S9)S7)C8=C6)S4)S3,CCOc1cc(/C=C2\C(=O)c3cc(F)c(F)cc3C2=C(C#N)C#N)sc1-c1cc2c(s1)-c1cc3c(cc1C2(CC)CC)-c1sc(-c2sc(/C=C4\C(=O)c5cc(F)c(F)cc5C4=C(C#N)C#N)cc2OCC)cc1C3(CC)CC,FC1=C(C(OCC(CCCC)CC)=O)SC2=C(SC=C21)C(S3)=CC4=C3C(C5=CC=C(CC(CC)CCCC)S5)=C(C=C(C6=C(C(F)=C(C(OCC(CCCC)CC)=O)S7)C7=C(S6)C(S8)=CC9=C8C(C%10=CC=C(CC(CCCC)CC)S%10)=C(C=C(C%11=C(C(F)=C(C(OCC(CCCC)CC)=O)S%12)C%12=C(S%11)C(S%13)=CC%14=C%13C(C%15=CC=C(CC(CC)CCCC)S%15)=C(C=CS%16)C%16=C%14C%17=CC=C(CC(CC)CCCC)S%17)S%18)C%18=C9C%19=CC=C(CC(CCCC)CC)S%19)S%20)C%20=C4C%21=CC=C(CC(CC)CCCC)S%21,CCOC(=O)c1sc2c(-c3cc4c(-c5ccc(CC)s5)c5sc(-c6sc(-c7cc8c(-c9ccc(CC)s9)c9sc(-c%10sc(-c%11cc%12c(-c%13ccc(CC)s%13)c%13sccc%13c(-c%13ccc(CC)s%13)c%12s%11)c%11sc(C(=O)OCC)c(F)c%10%11)cc9c(-c9ccc(CC)s9)c8s7)c7sc(C(=O)OCC)c(F)c67)cc5c(-c5ccc(CC)s5)c4s3)scc2c1F,CCCCC(COC(C1=C(F)C2=CSC(C3=CC4=C(C5=C(C(C6=CC=C(S6)CC(CCCC)CC)=C4S3)C=CS5)C7=CC=C(S7)CC(CCCC)CC)=C2S1)=O)CC
739,p-IO1,p-IO1,7,PTB7-Th,"PTB7-Th, PBDTT-TT-F, PBDTTT-EFT, PBT7-Th",10.1021/acsmaterialslett.9b00512,0.78,22.3,62,10.8,10.34,0.35,sm,fused,5,polymer,N#CC(C#N)=C1C(=CC=2SC(=C(OCC(CC)CCCC)C2)C=3SC=4C=5C=C6C(=CC5C(C7=CC=C(C=C7)CCCCCC)(C8=CC=C(C=C8)CCCCCC)C4C3)C=9SC(=CC9C6(C%10=CC=C(C=C%10)CCCCCC)C%11=CC=C(C=C%11)CCCCCC)C=%12SC(C=C%13C(=O)C%14=CC(F)=C(F)C=C%14C%13=C(C#N)C#N)=CC%12CC(CC)CCCC)C(=O)C%15=CC(F)=C(F)C=C%151,CCOc1cc(/C=C2\C(=O)c3cc(F)c(F)cc3C2=C(C#N)C#N)sc1-c1cc2c(s1)-c1cc3c(cc1C2(c1ccc(CC)cc1)c1ccc(CC)cc1)-c1sc(-c2sc(/C=C4\C(=O)c5cc(F)c(F)cc5C4=C(C#N)C#N)cc2CC)cc1C3(c1ccc(CC)cc1)c1ccc(CC)cc1,FC1=C(C(OCC(CCCC)CC)=O)SC2=C(SC=C21)C(S3)=CC4=C3C(C5=CC=C(CC(CC)CCCC)S5)=C(C=C(C6=C(C(F)=C(C(OCC(CCCC)CC)=O)S7)C7=C(S6)C(S8)=CC9=C8C(C%10=CC=C(CC(CCCC)CC)S%10)=C(C=C(C%11=C(C(F)=C(C(OCC(CCCC)CC)=O)S%12)C%12=C(S%11)C(S%13)=CC%14=C%13C(C%15=CC=C(CC(CC)CCCC)S%15)=C(C=CS%16)C%16=C%14C%17=CC=C(CC(CC)CCCC)S%17)S%18)C%18=C9C%19=CC=C(CC(CCCC)CC)S%19)S%20)C%20=C4C%21=CC=C(CC(CC)CCCC)S%21,CCOC(=O)c1sc2c(-c3cc4c(-c5ccc(CC)s5)c5sc(-c6sc(-c7cc8c(-c9ccc(CC)s9)c9sc(-c%10sc(-c%11cc%12c(-c%13ccc(CC)s%13)c%13sccc%13c(-c%13ccc(CC)s%13)c%12s%11)c%11sc(C(=O)OCC)c(F)c%10%11)cc9c(-c9ccc(CC)s9)c8s7)c7sc(C(=O)OCC)c(F)c67)cc5c(-c5ccc(CC)s5)c4s3)scc2c1F,CCCCC(COC(C1=C(F)C2=CSC(C3=CC4=C(C5=C(C(C6=CC=C(S6)CC(CCCC)CC)=C4S3)C=CS5)C7=CC=C(S7)CC(CCCC)CC)=C2S1)=O)CC
740,o-IO1,o-IO1,7,PTB7-Th,"PTB7-Th, PBDTT-TT-F, PBDTTT-EFT, PBT7-Th",10.1021/acsmaterialslett.9b00512,0.74,26.3,67,13.1,12.57,0.44,sm,fused,5,polymer,N#CC(C#N)=C1C(=CC=2SC(=C(OCC(CC)CCCC)C2)C=3SC=4C=5C=C6C(=CC5C(C4C3)(CCCCCCCC)CCCCCCCC)C=7SC(=CC7C6(CCCCCCCC)CCCCCCCC)C=8SC(C=C9C(=O)C%10=CC(F)=C(F)C=C%10C9=C(C#N)C#N)=CC8CC(CC)CCCC)C(=O)C%11=CC(F)=C(F)C=C%111,CCOc1cc(/C=C2\C(=O)c3cc(F)c(F)cc3C2=C(C#N)C#N)sc1-c1cc2c(s1)-c1cc3c(cc1C2(CC)CC)-c1sc(-c2sc(/C=C4\C(=O)c5cc(F)c(F)cc5C4=C(C#N)C#N)cc2CC)cc1C3(CC)CC,FC1=C(C(OCC(CCCC)CC)=O)SC2=C(SC=C21)C(S3)=CC4=C3C(C5=CC=C(CC(CC)CCCC)S5)=C(C=C(C6=C(C(F)=C(C(OCC(CCCC)CC)=O)S7)C7=C(S6)C(S8)=CC9=C8C(C%10=CC=C(CC(CCCC)CC)S%10)=C(C=C(C%11=C(C(F)=C(C(OCC(CCCC)CC)=O)S%12)C%12=C(S%11)C(S%13)=CC%14=C%13C(C%15=CC=C(CC(CC)CCCC)S%15)=C(C=CS%16)C%16=C%14C%17=CC=C(CC(CC)CCCC)S%17)S%18)C%18=C9C%19=CC=C(CC(CCCC)CC)S%19)S%20)C%20=C4C%21=CC=C(CC(CC)CCCC)S%21,CCOC(=O)c1sc2c(-c3cc4c(-c5ccc(CC)s5)c5sc(-c6sc(-c7cc8c(-c9ccc(CC)s9)c9sc(-c%10sc(-c%11cc%12c(-c%13ccc(CC)s%13)c%13sccc%13c(-c%13ccc(CC)s%13)c%12s%11)c%11sc(C(=O)OCC)c(F)c%10%11)cc9c(-c9ccc(CC)s9)c8s7)c7sc(C(=O)OCC)c(F)c67)cc5c(-c5ccc(CC)s5)c4s3)scc2c1F,CCCCC(COC(C1=C(F)C2=CSC(C3=CC4=C(C5=C(C(C6=CC=C(S6)CC(CCCC)CC)=C4S3)C=CS5)C7=CC=C(S7)CC(CCCC)CC)=C2S1)=O)CC
741,TBTT-ORH,TBTT-ORH,7,PTB7-Th,"PTB7-Th, PBDTT-TT-F, PBDTTT-EFT, PBT7-Th",10.1021/acsomega.0c04495,0.95,15.82,51,7.6,7.6,,sm,unfused,2,polymer,O=C(/C(SC1=S)=C/C2=CC=C(S2)C3=CC=C(C4=NSN=C34)C5=CC=C(S5)/C=C6SC(N(C\6=O)CCCCCCCC)=S)N1CCCCCCCC,CCN1C(=O)/C(=C/c2ccc(-c3ccc(-c4ccc(/C=C5\SC(=S)N(CC)C5=O)s4)c4nsnc34)s2)SC1=S,FC1=C(C(OCC(CCCC)CC)=O)SC2=C(SC=C21)C(S3)=CC4=C3C(C5=CC=C(CC(CC)CCCC)S5)=C(C=C(C6=C(C(F)=C(C(OCC(CCCC)CC)=O)S7)C7=C(S6)C(S8)=CC9=C8C(C%10=CC=C(CC(CCCC)CC)S%10)=C(C=C(C%11=C(C(F)=C(C(OCC(CCCC)CC)=O)S%12)C%12=C(S%11)C(S%13)=CC%14=C%13C(C%15=CC=C(CC(CC)CCCC)S%15)=C(C=CS%16)C%16=C%14C%17=CC=C(CC(CC)CCCC)S%17)S%18)C%18=C9C%19=CC=C(CC(CCCC)CC)S%19)S%20)C%20=C4C%21=CC=C(CC(CC)CCCC)S%21,CCOC(=O)c1sc2c(-c3cc4c(-c5ccc(CC)s5)c5sc(-c6sc(-c7cc8c(-c9ccc(CC)s9)c9sc(-c%10sc(-c%11cc%12c(-c%13ccc(CC)s%13)c%13sccc%13c(-c%13ccc(CC)s%13)c%12s%11)c%11sc(C(=O)OCC)c(F)c%10%11)cc9c(-c9ccc(CC)s9)c8s7)c7sc(C(=O)OCC)c(F)c67)cc5c(-c5ccc(CC)s5)c4s3)scc2c1F,CCCCC(COC(C1=C(F)C2=CSC(C3=CC4=C(C5=C(C(C6=CC=C(S6)CC(CCCC)CC)=C4S3)C=CS5)C7=CC=C(S7)CC(CCCC)CC)=C2S1)=O)CC
742,TBTT-BORH,TBTT-BORH,7,PTB7-Th,"PTB7-Th, PBDTT-TT-F, PBDTTT-EFT, PBT7-Th",10.1021/acsomega.0c04495,1.02,15.27,54,8.33,8.33,,sm,unfused,2,polymer,O=C(/C(S1)=C/C(S2)=CC=C2C3=CC=C(C4=CC=C(/C=C5C(N(CC(CCCCCC)CCCC)C(S/5)=S)=O)S4)C6=NSN=C36)N(CC(CCCC)CCCCCC)C1=S,CCN1C(=O)/C(=C/c2ccc(-c3ccc(-c4ccc(/C=C5\SC(=S)N(CC)C5=O)s4)c4nsnc34)s2)SC1=S,FC1=C(C(OCC(CCCC)CC)=O)SC2=C(SC=C21)C(S3)=CC4=C3C(C5=CC=C(CC(CC)CCCC)S5)=C(C=C(C6=C(C(F)=C(C(OCC(CCCC)CC)=O)S7)C7=C(S6)C(S8)=CC9=C8C(C%10=CC=C(CC(CCCC)CC)S%10)=C(C=C(C%11=C(C(F)=C(C(OCC(CCCC)CC)=O)S%12)C%12=C(S%11)C(S%13)=CC%14=C%13C(C%15=CC=C(CC(CC)CCCC)S%15)=C(C=CS%16)C%16=C%14C%17=CC=C(CC(CC)CCCC)S%17)S%18)C%18=C9C%19=CC=C(CC(CCCC)CC)S%19)S%20)C%20=C4C%21=CC=C(CC(CC)CCCC)S%21,CCOC(=O)c1sc2c(-c3cc4c(-c5ccc(CC)s5)c5sc(-c6sc(-c7cc8c(-c9ccc(CC)s9)c9sc(-c%10sc(-c%11cc%12c(-c%13ccc(CC)s%13)c%13sccc%13c(-c%13ccc(CC)s%13)c%12s%11)c%11sc(C(=O)OCC)c(F)c%10%11)cc9c(-c9ccc(CC)s9)c8s7)c7sc(C(=O)OCC)c(F)c67)cc5c(-c5ccc(CC)s5)c4s3)scc2c1F,CCCCC(COC(C1=C(F)C2=CSC(C3=CC4=C(C5=C(C(C6=CC=C(S6)CC(CCCC)CC)=C4S3)C=CS5)C7=CC=C(S7)CC(CCCC)CC)=C2S1)=O)CC
743,NI-BT,NI-BT,0,P3HT,P3HT,10.1021/cm203111k,0.65,0.5,40,0.12,0.12,,sm,unfused,2,polymer,O=C(C(C=C1)=C2C(C=CC=C23)=C1/C=C/C4=CC=C(C5=NSN=C54)/C=C/C6=CC=C(C(N7CCCCCC)=O)C8=C6C=CC=C8C7=O)N(CCCCCC)C3=O,O=C(C(C=C1)=C2C(C=CC=C23)=C1/C=C/C4=CC=C(C5=NSN=C54)/C=C/C6=CC=C(C(N7CC)=O)C8=C6C=CC=C8C7=O)N(CC)C3=O,CCCCCCC1=CSC(C2=C(CCCCCC)C=C(C3=C(CCCCCC)C=C(C4=C(CCCCCC)C=C(C5=C(CCCCCC)C=C(C6=C(CCCCCC)C=CS6)S5)S4)S3)S2)=C1,CCc1cc(C)sc1-c1sc(-c2cc(CC)c(-c3sc(-c4cc(CC)c(-c5sc(C)cc5CC)s4)cc3CC)s2)cc1CC,CCCCCCC1=CSC=C1
744,EV-BT,EV-BT,0,P3HT,P3HT,10.1021/cm203111k,0.77,1.9,51,0.73,0.73,,sm,unfused,2,polymer,N#CC1=C(C#N)N(CC(CC)CCCC)C(/C=C/C2=CC=C(C3=NSN=C23)/C=C/C4=NC(C#N)=C(C#N)N4CC(CC)CCCC)=N1,CCN1C(C#N)=C(C#N)N=C1/C=C/C2=CC=C(C3=NSN=C23)/C=C/C4=NC(C#N)=C(C#N)N4CC,CCCCCCC1=CSC(C2=C(CCCCCC)C=C(C3=C(CCCCCC)C=C(C4=C(CCCCCC)C=C(C5=C(CCCCCC)C=C(C6=C(CCCCCC)C=CS6)S5)S4)S3)S2)=C1,CCc1cc(C)sc1-c1sc(-c2cc(CC)c(-c3sc(-c4cc(CC)c(-c5sc(C)cc5CC)s4)cc3CC)s2)cc1CC,CCCCCCC1=CSC=C1
745,PI-BT,PI-BT,0,P3HT,P3HT,10.1021/cm203111k,0.96,4.7,56,2.54,2.54,,sm,unfused,2,polymer,O=C1N(CCCCCC)C(C2=C1C=CC(/C=C/C3=CC=C(/C=C/C4=CC=C(C(N(CCCCCC)C5=O)=O)C5=C4)C6=NSN=C63)=C2)=O,CCN1C(=O)c2ccc(/C=C/c3ccc(/C=C/c4ccc5c(c4)C(=O)N(CC)C5=O)c4nsnc34)cc2C1=O,CCCCCCC1=CSC(C2=C(CCCCCC)C=C(C3=C(CCCCCC)C=C(C4=C(CCCCCC)C=C(C5=C(CCCCCC)C=C(C6=C(CCCCCC)C=CS6)S5)S4)S3)S2)=C1,CCc1cc(C)sc1-c1sc(-c2cc(CC)c(-c3sc(-c4cc(CC)c(-c5sc(C)cc5CC)s4)cc3CC)s2)cc1CC,CCCCCCC1=CSC=C1
746,FBR,FBR,0,P3HT,P3HT,10.1021/ja5110602,0.82,7.95,63,4.11,4.11,,sm,unfused,3,polymer,O=C1C(SC(=S)N1CC)=CC2=CC=C(C3=NSN=C32)C=4C=CC=5C=6C=CC(=CC6C(C5C4)(CCCCCCCC)CCCCCCCC)C7=CC=C(C=C8SC(=S)N(C8=O)CC)C9=NSN=C97,CCN1C(=O)/C(=C/c2ccc(-c3ccc4c(c3)C(CC)(CC)c3cc(-c5ccc(/C=C6\SC(=S)N(CC)C6=O)c6nsnc56)ccc3-4)c3nsnc23)SC1=S,CCCCCCC1=CSC(C2=C(CCCCCC)C=C(C3=C(CCCCCC)C=C(C4=C(CCCCCC)C=C(C5=C(CCCCCC)C=C(C6=C(CCCCCC)C=CS6)S5)S4)S3)S2)=C1,CCc1cc(C)sc1-c1sc(-c2cc(CC)c(-c3sc(-c4cc(CC)c(-c5sc(C)cc5CC)s4)cc3CC)s2)cc1CC,CCCCCCC1=CSC=C1
746,FBR,FBR,7,PTB7-Th,"PTB7-Th, PBDTT-TT-F, PBDTTT-EFT, PBT7-Th",10.1038/s41598-019-44232-0,0.842,14.3,65.2,7.8,7.6,,sm,unfused,3,polymer,O=C1C(SC(=S)N1CC)=CC2=CC=C(C3=NSN=C32)C=4C=CC=5C=6C=CC(=CC6C(C5C4)(CCCCCCCC)CCCCCCCC)C7=CC=C(C=C8SC(=S)N(C8=O)CC)C9=NSN=C97,CCN1C(=O)/C(=C/c2ccc(-c3ccc4c(c3)C(CC)(CC)c3cc(-c5ccc(/C=C6\SC(=S)N(CC)C6=O)c6nsnc56)ccc3-4)c3nsnc23)SC1=S,FC1=C(C(OCC(CCCC)CC)=O)SC2=C(SC=C21)C(S3)=CC4=C3C(C5=CC=C(CC(CC)CCCC)S5)=C(C=C(C6=C(C(F)=C(C(OCC(CCCC)CC)=O)S7)C7=C(S6)C(S8)=CC9=C8C(C%10=CC=C(CC(CCCC)CC)S%10)=C(C=C(C%11=C(C(F)=C(C(OCC(CCCC)CC)=O)S%12)C%12=C(S%11)C(S%13)=CC%14=C%13C(C%15=CC=C(CC(CC)CCCC)S%15)=C(C=CS%16)C%16=C%14C%17=CC=C(CC(CC)CCCC)S%17)S%18)C%18=C9C%19=CC=C(CC(CCCC)CC)S%19)S%20)C%20=C4C%21=CC=C(CC(CC)CCCC)S%21,CCOC(=O)c1sc2c(-c3cc4c(-c5ccc(CC)s5)c5sc(-c6sc(-c7cc8c(-c9ccc(CC)s9)c9sc(-c%10sc(-c%11cc%12c(-c%13ccc(CC)s%13)c%13sccc%13c(-c%13ccc(CC)s%13)c%12s%11)c%11sc(C(=O)OCC)c(F)c%10%11)cc9c(-c9ccc(CC)s9)c8s7)c7sc(C(=O)OCC)c(F)c67)cc5c(-c5ccc(CC)s5)c4s3)scc2c1F,CCCCC(COC(C1=C(F)C2=CSC(C3=CC4=C(C5=C(C(C6=CC=C(S6)CC(CCCC)CC)=C4S3)C=CS5)C7=CC=C(S7)CC(CCCC)CC)=C2S1)=O)CC
746,FBR,FBR,79,PffBT4T-2DT,"PffBT4T, PffBT4T-2DT",10.1039/C6EE02598F,1.12,11.5,61,7.8,7.8,0.2,sm,unfused,3,polymer,O=C1C(SC(=S)N1CC)=CC2=CC=C(C3=NSN=C32)C=4C=CC=5C=6C=CC(=CC6C(C5C4)(CCCCCCCC)CCCCCCCC)C7=CC=C(C=C8SC(=S)N(C8=O)CC)C9=NSN=C97,CCN1C(=O)/C(=C/c2ccc(-c3ccc4c(c3)C(CC)(CC)c3cc(-c5ccc(/C=C6\SC(=S)N(CC)C6=O)c6nsnc56)ccc3-4)c3nsnc23)SC1=S,CCCCCCCCCCC(CCCCCCCCCCCC)CC1=C(SC(C2=C(C(F)=CC3=NSN=C32)F)=C1)C4=CC=C(S4)C5=CC=C(S5)C6=C(CC(CCCCCCCCCCCC)CCCCCCCCCC)C=C(C(C7=NSN=C78)=C(F)C(F)=C8C9=CC(CC(CCCCCCCCCCCC)CCCCCCCCCC)=C(S9)C%10=CC=C(S%10)C%11=CC=C(S%11)C%12=C(CC(CCCCCCCCCCCC)CCCCCCCCCC)C=C(C(C%13=NSN=C%13%14)=C(F)C(F)=C%14C%15=CC(CC(CCCCCCCCCCCC)CCCCCCCCCC)=C(S%15)C%16=CC=C(S%16)C%17=CC=C(S%17)C%18=C(CC(CCCCCCCCCCCC)CCCCCCCCCC)C=CS%18)S%12)S6,CCc1csc(-c2c(F)c(F)c(-c3cc(CC)c(-c4ccc(-c5ccc(-c6sc(-c7c(F)c(F)c(-c8cc(CC)c(-c9ccc(-c%10ccc(-c%11sc(-c%12c(F)c(F)c(-c%13cc(CC)c(-c%14ccc(-c%15cccs%15)s%14)s%13)c%13nsnc%12%13)cc%11CC)s%10)s9)s8)c8nsnc78)cc6CC)s5)s4)s3)c3nsnc23)c1,CCCCCCCCCCC(CCCCCCCCCCCC)CC(C=CS1)=C1C2=CC=C(S2)C3=CC=C(S3)C4=C(CC(CCCCCCCCCCCC)CCCCCCCCCC)C=C(C5=C(C(F)=CC6=NSN=C56)F)S4
747,Y6-Se,Y6-Se,12,PBDB-TF,"PBDB-TF, PM6, PBDB-T-2F, PBDB-T2F, PBDBT-F",10.1039/D0TA06658C,0.82,25.47,75,16.02,15.82,0.14,sm,y,8,polymer,N#CC(C#N)=C1C(=CC=2SC3=C(SC=4C=5C6=N[Se]N=C6C=7C=8SC9=C(SC(C=C%10C(=O)C%11=CC(F)=C(F)C=C%11C%10=C(C#N)C#N)=C9CCCCCCCCCCC)C8N(C7C5N(C34)CC(CC)CCCC)CC(CC)CCCC)C2CCCCCCCCCCC)C(=O)C%12=CC(F)=C(F)C=C%121,CCC1=C(SC2=C1SC3=C2N(CC)C4=C3C5=N[Se]N=C5C6=C4N(CC)C7=C6SC8=C7SC(/C=C9C(C%10=C(C\9=C(C#N)/C#N)C=C(F)C(F)=C%10)=O)=C8CC)/C=C%11C(C%12=C(C\%11=C(C#N)/C#N)C=C(F)C(F)=C%12)=O,FC1=C(CC(CCCC)CC)SC(C2=C3C(SC(C4=CC=C(S4)C(SC(C5=CC=C(C6=CC7=C(S6)C(C8=CC(F)=C(CC(CCCC)CC)S8)=C9C(SC(C%10=CC=C(S%10)C(SC(C%11=CC=C(C%12=CC%13=C(S%12)C(C%14=CC(F)=C(CC(CCCC)CC)S%14)=C%15C(SC(C%16=CC=C(S%16)C(SC(C%17=CC=CS%17)=C%18C%19=O)=C%18C(C%20=C(CC(CCCC)CC)SC(CC(CCCC)CC)=C%20%19)=O)=C%15)=C%13C%21=CC(F)=C(CC(CCCC)CC)S%21)S%11)=C%22C%23=O)=C%22C(C%24=C(CC(CCCC)CC)SC(CC(CCCC)CC)=C%24%23)=O)=C9)=C7C%25=CC(F)=C(CC(CCCC)CC)S%25)S5)=C%26C%27=O)=C%26C(C%28=C(CC(CCCC)CC)SC(CC(CCCC)CC)=C%28%27)=O)=C3)=C(C%29=CC(F)=C(CC(CCCC)CC)S%29)C%30=C2SC=C%30)=C1,CCc1sc(-c2c3cc(-c4ccc(-c5sc(-c6ccc(-c7cc8c(-c9cc(F)c(CC)s9)c9sc(-c%10ccc(-c%11sc(-c%12ccc(-c%13cc%14c(-c%15cc(F)c(CC)s%15)c%15sc(-c%16ccc(-c%17sc(-c%18cccs%18)c%18c%17C(=O)c%17c(CC)sc(CC)c%17C%18=O)s%16)cc%15c(-c%15cc(F)c(CC)s%15)c%14s%13)s%12)c%12c%11C(=O)c%11c(CC)sc(CC)c%11C%12=O)s%10)cc9c(-c9cc(F)c(CC)s9)c8s7)s6)c6c5C(=O)c5c(CC)sc(CC)c5C6=O)s4)sc3c(-c3cc(F)c(CC)s3)c3ccsc23)cc1F,CCCCC(CC1=C(F)C=C(C2=C3C=C(SC3=C(C4=C2SC=C4)C5=CC(F)=C(S5)CC(CCCC)CC)C6=CC=C(S6)C7=C(C(C8=C(SC(CC(CCCC)CC)=C8C9=O)CC(CCCC)CC)=O)C9=C(C%10=CC=CS%10)S7)S1)CC
747,Y6-Se,Y6-Se,15,D18,D18,10.1021/jacs.0c08557,0.839,27.98,75.3,17.7,17.5,,sm,y,8,polymer,N#CC(C#N)=C1C(=CC=2SC3=C(SC=4C=5C6=N[Se]N=C6C=7C=8SC9=C(SC(C=C%10C(=O)C%11=CC(F)=C(F)C=C%11C%10=C(C#N)C#N)=C9CCCCCCCCCCC)C8N(C7C5N(C34)CC(CC)CCCC)CC(CC)CCCC)C2CCCCCCCCCCC)C(=O)C%12=CC(F)=C(F)C=C%121,CCC1=C(SC2=C1SC3=C2N(CC)C4=C3C5=N[Se]N=C5C6=C4N(CC)C7=C6SC8=C7SC(/C=C9C(C%10=C(C\9=C(C#N)/C#N)C=C(F)C(F)=C%10)=O)=C8CC)/C=C%11C(C%12=CC(F)=C(C=C%12C\%11=C(C#N)/C#N)F)=O,FC1=C(CC)SC(C2=C3C(C=C(C4=C(CC(CCCC)CCCCCC)C=C(C5=CC6=C(C(SC(C7=CC(CC(CCCC)CCCCCC)=C(C(S8)=CC9=C8C(C%10=CC(F)=C(CC)S%10)=C(C=C(C%11=C(CC(CCCC)CCCCCC)C=C(C%12=CC%13=C(C(SC(C%14=CC(CC(CCCC)CCCCCC)=C(C(S%15)=CC%16=C%15C(C%17=CC(F)=C(CC)S%17)=C(C=C(C%18=C(CC(CCCC)CCCCCC)C=C(C%19=CC%20=C(C(SC(C%21=CC(CC(CCCC)CCCCCC)=CS%21)=C%22)=C%22C%23=NSN=C%23%20)S%19)S%18)S%24)C%24=C%16C%25=CC(F)=C(CC)S%25)S%14)=C%26)=C%26C%27=NSN=C%27%13)S%12)S%11)S%28)C%28=C9C%29=CC(F)=C(CC)S%29)S7)=C%30)=C%30C%31=NSN=C%316)S5)S4)S3)=C(C%32=CC(F)=C(CC)S%32)C%33=C2C=CS%33)=C1,CCc1csc(-c2cc3c4nsnc4c4cc(-c5cc(CC)c(-c6cc7c(-c8cc(F)c(CC)s8)c8sc(-c9sc(-c%10cc%11c%12nsnc%12c%12cc(-c%13cc(CC)c(-c%14cc%15c(-c%16cc(F)c(CC)s%16)c%16sc(-c%17sc(-c%18cc%19c%20nsnc%20c%20cc(-c%21cc(CC)c(-c%22cc%23c(-c%24cc(F)c(CC)s%24)c%24sccc%24c(-c%24cc(F)c(CC)s%24)c%23s%22)s%21)sc%20c%19s%18)cc%17CC)cc%16c(-c%16cc(F)c(CC)s%16)c%15s%14)s%13)sc%12c%11s%10)cc9CC)cc8c(-c8cc(F)c(CC)s8)c7s6)s5)sc4c3s2)c1,CCCCCCC(CCCC)CC1=CSC(C2=CC3=C(C4=C(C5=NSN=C35)C=C(C6=CC(CC(CCCC)CCCCCC)=C(C7=CC8=C(C9=CC(F)=C(CC(CC)CCCC)S9)C%10=C(C=CS%10)C(C%11=CC(F)=C(CC(CC)CCCC)S%11)=C8S7)S6)S4)S2)=C1
748,BT-BIC,BT-BIC,3,PBDB-T,PBDB-T,10.1021/jacs.1c00211,0.72,15.3,63.8,7,6.8,0.3,sm,y,8,polymer,O=C1C2=C3C(C=CC=C3)=CC=C2C(/C1=C/C4=C(CCCCCCCCCCC)C(SC5=C6N(C7=C5C8=NSN=C8C9=C7N(C%10=C9SC%11=C%10SC(/C=C%12/C(C%13=C(C%12=O)C(C=CC=C%14)=C%14C=C%13)=C(C#N)/C#N)=C%11CCCCCCCCCCC)CC(CCCC)CC)CC(CCCC)CC)=C6S4)=C(C#N)/C#N,CCC1=C(SC2=C1SC3=C2N(CC)C4=C3C5=NSN=C5C6=C4N(CC)C7=C6SC8=C7SC(/C=C9C(C%10=C%11C=CC=CC%11=CC=C%10C\9=C(C#N)\C#N)=O)=C8CC)/C=C%12C(C%13=C%14C=CC=CC%14=CC=C%13C\%12=C(C#N)\C#N)=O,CCC(CCCC)CC1=CC=C(S1)C2=C3C(SC(C4=CC=C(S4)C(SC(C5=CC=C(C6=CC7=C(S6)C(C8=CC=C(CC(CCCC)CC)S8)=C9C(SC(C%10=CC=C(S%10)C(SC(C%11=CC=C(C%12=CC%13=C(S%12)C(C%14=CC=C(CC(CCCC)CC)S%14)=C%15C(SC(C%16=CC=C(S%16)C(SC(C%17=CC=CS%17)=C%18C%19=O)=C%18C(C%20=C(CC(CCCC)CC)SC(CC(CCCC)CC)=C%20%19)=O)=C%15)=C%13C%21=CC=C(CC(CCCC)CC)S%21)S%11)=C%22C%23=O)=C%22C(C%24=C(CC(CCCC)CC)SC(CC(CCCC)CC)=C%24%23)=O)=C9)=C7C%25=CC=C(CC(CCCC)CC)S%25)S5)=C%26C%27=O)=C%26C(C%28=C(CC(CCCC)CC)SC(CC(CCCC)CC)=C%28%27)=O)=C3)=C(C%29=CC=C(CC(CCCC)CC)S%29)C%30=C2SC=C%30,CCc1ccc(-c2c3cc(-c4ccc(-c5sc(-c6ccc(-c7cc8c(-c9ccc(CC)s9)c9sc(-c%10ccc(-c%11sc(-c%12ccc(-c%13cc%14c(-c%15ccc(CC)s%15)c%15sc(-c%16ccc(-c%17sc(-c%18cccs%18)c%18c%17C(=O)c%17c(CC)sc(CC)c%17C%18=O)s%16)cc%15c(-c%15ccc(CC)s%15)c%14s%13)s%12)c%12c%11C(=O)c%11c(CC)sc(CC)c%11C%12=O)s%10)cc9c(-c9ccc(CC)s9)c8s7)s6)c6c5C(=O)c5c(CC)sc(CC)c5C6=O)s4)sc3c(-c3ccc(CC)s3)c3ccsc23)s1,CCCCC(CC1=CC=C(S1)C2=C3C=C(SC3=C(C4=C2SC=C4)C5=CC=C(S5)CC(CCCC)CC)C6=CC=C(S6)C7=C(C(C8=C(SC(CC(CCCC)CC)=C8C9=O)CC(CCCC)CC)=O)C9=C(C%10=CC=CS%10)S7)CC
749,BT-L4F,BT-L4F,12,PBDB-TF,"PBDB-TF, PM6, PBDB-T-2F, PBDB-T2F, PBDBT-F",10.1021/jacs.1c00211,0.84,21.3,51.6,9.3,9,0.5,sm,y,8,polymer,O=C1C2=CC3=C(C=C(F)C(F)=C3)C=C2C(/C1=C/C4=C(CCCCCCCCCCC)C(SC5=C6N(C7=C5C8=NSN=C8C9=C7N(C%10=C9SC%11=C%10SC(/C=C%12/C(C%13=C(C%12=O)C=C(C=C(F)C(F)=C%14)C%14=C%13)=C(C#N)\C#N)=C%11CCCCCCCCCCC)CC(CCCC)CC)CC(CCCC)CC)=C6S4)=C(C#N)\C#N,O=C1C2=CC3=C(C=C(F)C(F)=C3)C=C2C(/C1=C/C4=C(CC)C(SC5=C6N(C7=C5C8=NSN=C8C9=C7N(C%10=C9SC%11=C%10SC(/C=C%12/C(C%13=C(C%12=O)C=C(C=C(F)C(F)=C%14)C%14=C%13)=C(C#N)\C#N)=C%11CC)CC)CC)=C6S4)=C(C#N)\C#N,FC1=C(CC(CCCC)CC)SC(C2=C3C(SC(C4=CC=C(S4)C(SC(C5=CC=C(C6=CC7=C(S6)C(C8=CC(F)=C(CC(CCCC)CC)S8)=C9C(SC(C%10=CC=C(S%10)C(SC(C%11=CC=C(C%12=CC%13=C(S%12)C(C%14=CC(F)=C(CC(CCCC)CC)S%14)=C%15C(SC(C%16=CC=C(S%16)C(SC(C%17=CC=CS%17)=C%18C%19=O)=C%18C(C%20=C(CC(CCCC)CC)SC(CC(CCCC)CC)=C%20%19)=O)=C%15)=C%13C%21=CC(F)=C(CC(CCCC)CC)S%21)S%11)=C%22C%23=O)=C%22C(C%24=C(CC(CCCC)CC)SC(CC(CCCC)CC)=C%24%23)=O)=C9)=C7C%25=CC(F)=C(CC(CCCC)CC)S%25)S5)=C%26C%27=O)=C%26C(C%28=C(CC(CCCC)CC)SC(CC(CCCC)CC)=C%28%27)=O)=C3)=C(C%29=CC(F)=C(CC(CCCC)CC)S%29)C%30=C2SC=C%30)=C1,CCc1sc(-c2c3cc(-c4ccc(-c5sc(-c6ccc(-c7cc8c(-c9cc(F)c(CC)s9)c9sc(-c%10ccc(-c%11sc(-c%12ccc(-c%13cc%14c(-c%15cc(F)c(CC)s%15)c%15sc(-c%16ccc(-c%17sc(-c%18cccs%18)c%18c%17C(=O)c%17c(CC)sc(CC)c%17C%18=O)s%16)cc%15c(-c%15cc(F)c(CC)s%15)c%14s%13)s%12)c%12c%11C(=O)c%11c(CC)sc(CC)c%11C%12=O)s%10)cc9c(-c9cc(F)c(CC)s9)c8s7)s6)c6c5C(=O)c5c(CC)sc(CC)c5C6=O)s4)sc3c(-c3cc(F)c(CC)s3)c3ccsc23)cc1F,CCCCC(CC1=C(F)C=C(C2=C3C=C(SC3=C(C4=C2SC=C4)C5=CC(F)=C(S5)CC(CCCC)CC)C6=CC=C(S6)C7=C(C(C8=C(SC(CC(CCCC)CC)=C8C9=O)CC(CCCC)CC)=O)C9=C(C%10=CC=CS%10)S7)S1)CC
750,BT-BO-L4F,"BT-BO-L4F, BTP-S7",3,PBDB-T,PBDB-T,10.1021/jacs.1c00211,0.72,26.9,57.4,11.2,11.1,0.2,sm,y,8,polymer,O=C1C2=CC3=C(C=C(F)C(F)=C3)C=C2C(/C1=C/C4=C(CCCCCCCCCCC)C(SC5=C6N(C7=C5C8=NSN=C8C9=C7N(C%10=C9SC%11=C%10SC(/C=C%12/C(C%13=C(C%12=O)C=C(C=C(F)C(F)=C%14)C%14=C%13)=C(C#N)/C#N)=C%11CCCCCCCCCCC)CC(CCCC)CCCCCC)CC(CCCC)CCCCCC)=C6S4)=C(C#N)/C#N,CCC1=C(SC2=C1SC3=C2N(CC)C4=C3C5=NSN=C5C6=C4N(CC)C7=C6SC8=C7SC(/C=C9C(C%10=C(C\9=C(C#N)/C#N)C=C%11C=C(F)C(F)=CC%11=C%10)=O)=C8CC)/C=C%12C(C%13=C(C\%12=C(C#N)/C#N)C=C%14C=C(F)C(F)=CC%14=C%13)=O,CCC(CCCC)CC1=CC=C(S1)C2=C3C(SC(C4=CC=C(S4)C(SC(C5=CC=C(C6=CC7=C(S6)C(C8=CC=C(CC(CCCC)CC)S8)=C9C(SC(C%10=CC=C(S%10)C(SC(C%11=CC=C(C%12=CC%13=C(S%12)C(C%14=CC=C(CC(CCCC)CC)S%14)=C%15C(SC(C%16=CC=C(S%16)C(SC(C%17=CC=CS%17)=C%18C%19=O)=C%18C(C%20=C(CC(CCCC)CC)SC(CC(CCCC)CC)=C%20%19)=O)=C%15)=C%13C%21=CC=C(CC(CCCC)CC)S%21)S%11)=C%22C%23=O)=C%22C(C%24=C(CC(CCCC)CC)SC(CC(CCCC)CC)=C%24%23)=O)=C9)=C7C%25=CC=C(CC(CCCC)CC)S%25)S5)=C%26C%27=O)=C%26C(C%28=C(CC(CCCC)CC)SC(CC(CCCC)CC)=C%28%27)=O)=C3)=C(C%29=CC=C(CC(CCCC)CC)S%29)C%30=C2SC=C%30,CCc1ccc(-c2c3cc(-c4ccc(-c5sc(-c6ccc(-c7cc8c(-c9ccc(CC)s9)c9sc(-c%10ccc(-c%11sc(-c%12ccc(-c%13cc%14c(-c%15ccc(CC)s%15)c%15sc(-c%16ccc(-c%17sc(-c%18cccs%18)c%18c%17C(=O)c%17c(CC)sc(CC)c%17C%18=O)s%16)cc%15c(-c%15ccc(CC)s%15)c%14s%13)s%12)c%12c%11C(=O)c%11c(CC)sc(CC)c%11C%12=O)s%10)cc9c(-c9ccc(CC)s9)c8s7)s6)c6c5C(=O)c5c(CC)sc(CC)c5C6=O)s4)sc3c(-c3ccc(CC)s3)c3ccsc23)s1,CCCCC(CC1=CC=C(S1)C2=C3C=C(SC3=C(C4=C2SC=C4)C5=CC=C(S5)CC(CCCC)CC)C6=CC=C(S6)C7=C(C(C8=C(SC(CC(CCCC)CC)=C8C9=O)CC(CCCC)CC)=O)C9=C(C%10=CC=CS%10)S7)CC
750,BT-BO-L4F,"BT-BO-L4F, BTP-S7",12,PBDB-TF,"PBDB-TF, PM6, PBDB-T-2F, PBDB-T2F, PBDBT-F",10.1021/jacs.1c00211,0.83,28.4,70,16.6,16,0.8,sm,y,8,polymer,O=C1C2=CC3=C(C=C(F)C(F)=C3)C=C2C(/C1=C/C4=C(CCCCCCCCCCC)C(SC5=C6N(C7=C5C8=NSN=C8C9=C7N(C%10=C9SC%11=C%10SC(/C=C%12/C(C%13=C(C%12=O)C=C(C=C(F)C(F)=C%14)C%14=C%13)=C(C#N)/C#N)=C%11CCCCCCCCCCC)CC(CCCC)CCCCCC)CC(CCCC)CCCCCC)=C6S4)=C(C#N)/C#N,CCC1=C(SC2=C1SC3=C2N(CC)C4=C3C5=NSN=C5C6=C4N(CC)C7=C6SC8=C7SC(/C=C9C(C%10=C(C\9=C(C#N)/C#N)C=C%11C=C(F)C(F)=CC%11=C%10)=O)=C8CC)/C=C%12C(C%13=C(C\%12=C(C#N)/C#N)C=C%14C=C(F)C(F)=CC%14=C%13)=O,FC1=C(CC(CCCC)CC)SC(C2=C3C(SC(C4=CC=C(S4)C(SC(C5=CC=C(C6=CC7=C(S6)C(C8=CC(F)=C(CC(CCCC)CC)S8)=C9C(SC(C%10=CC=C(S%10)C(SC(C%11=CC=C(C%12=CC%13=C(S%12)C(C%14=CC(F)=C(CC(CCCC)CC)S%14)=C%15C(SC(C%16=CC=C(S%16)C(SC(C%17=CC=CS%17)=C%18C%19=O)=C%18C(C%20=C(CC(CCCC)CC)SC(CC(CCCC)CC)=C%20%19)=O)=C%15)=C%13C%21=CC(F)=C(CC(CCCC)CC)S%21)S%11)=C%22C%23=O)=C%22C(C%24=C(CC(CCCC)CC)SC(CC(CCCC)CC)=C%24%23)=O)=C9)=C7C%25=CC(F)=C(CC(CCCC)CC)S%25)S5)=C%26C%27=O)=C%26C(C%28=C(CC(CCCC)CC)SC(CC(CCCC)CC)=C%28%27)=O)=C3)=C(C%29=CC(F)=C(CC(CCCC)CC)S%29)C%30=C2SC=C%30)=C1,CCc1sc(-c2c3cc(-c4ccc(-c5sc(-c6ccc(-c7cc8c(-c9cc(F)c(CC)s9)c9sc(-c%10ccc(-c%11sc(-c%12ccc(-c%13cc%14c(-c%15cc(F)c(CC)s%15)c%15sc(-c%16ccc(-c%17sc(-c%18cccs%18)c%18c%17C(=O)c%17c(CC)sc(CC)c%17C%18=O)s%16)cc%15c(-c%15cc(F)c(CC)s%15)c%14s%13)s%12)c%12c%11C(=O)c%11c(CC)sc(CC)c%11C%12=O)s%10)cc9c(-c9cc(F)c(CC)s9)c8s7)s6)c6c5C(=O)c5c(CC)sc(CC)c5C6=O)s4)sc3c(-c3cc(F)c(CC)s3)c3ccsc23)cc1F,CCCCC(CC1=C(F)C=C(C2=C3C=C(SC3=C(C4=C2SC=C4)C5=CC(F)=C(S5)CC(CCCC)CC)C6=CC=C(S6)C7=C(C(C8=C(SC(CC(CCCC)CC)=C8C9=O)CC(CCCC)CC)=O)C9=C(C%10=CC=CS%10)S7)S1)CC
750,BTP-S7,"BT-BO-L4F, BTP-S7",12,PBDB-TF,"PBDB-TF, PM6, PBDB-T-2F, PBDB-T2F, PBDBT-F",10.1038/s41467-021-24937-5,0.861,25.92,75.09,16.76,16.51,0.16,sm,y,8,polymer,O=C1C2=CC3=C(C=C(F)C(F)=C3)C=C2C(/C1=C/C4=C(CCCCCCCCCCC)C(SC5=C6N(C7=C5C8=NSN=C8C9=C7N(C%10=C9SC%11=C%10SC(/C=C%12/C(C%13=C(C%12=O)C=C(C=C(F)C(F)=C%14)C%14=C%13)=C(C#N)/C#N)=C%11CCCCCCCCCCC)CC(CCCCCC)CCCC)CC(CCCCCC)CCCC)=C6S4)=C(C#N)/C#N,CCC1=C(SC2=C1SC3=C2N(CC)C4=C3C5=NSN=C5C6=C4N(CC)C7=C6SC8=C7SC(/C=C9C(C%10=C(C\9=C(C#N)/C#N)C=C%11C=C(F)C(F)=CC%11=C%10)=O)=C8CC)/C=C%12C(C%13=C(C\%12=C(C#N)/C#N)C=C%14C=C(F)C(F)=CC%14=C%13)=O,FC1=C(CC(CCCC)CC)SC(C2=C3C(SC(C4=CC=C(S4)C(SC(C5=CC=C(C6=CC7=C(S6)C(C8=CC(F)=C(CC(CCCC)CC)S8)=C9C(SC(C%10=CC=C(S%10)C(SC(C%11=CC=C(C%12=CC%13=C(S%12)C(C%14=CC(F)=C(CC(CCCC)CC)S%14)=C%15C(SC(C%16=CC=C(S%16)C(SC(C%17=CC=CS%17)=C%18C%19=O)=C%18C(C%20=C(CC(CCCC)CC)SC(CC(CCCC)CC)=C%20%19)=O)=C%15)=C%13C%21=CC(F)=C(CC(CCCC)CC)S%21)S%11)=C%22C%23=O)=C%22C(C%24=C(CC(CCCC)CC)SC(CC(CCCC)CC)=C%24%23)=O)=C9)=C7C%25=CC(F)=C(CC(CCCC)CC)S%25)S5)=C%26C%27=O)=C%26C(C%28=C(CC(CCCC)CC)SC(CC(CCCC)CC)=C%28%27)=O)=C3)=C(C%29=CC(F)=C(CC(CCCC)CC)S%29)C%30=C2SC=C%30)=C1,CCc1sc(-c2c3cc(-c4ccc(-c5sc(-c6ccc(-c7cc8c(-c9cc(F)c(CC)s9)c9sc(-c%10ccc(-c%11sc(-c%12ccc(-c%13cc%14c(-c%15cc(F)c(CC)s%15)c%15sc(-c%16ccc(-c%17sc(-c%18cccs%18)c%18c%17C(=O)c%17c(CC)sc(CC)c%17C%18=O)s%16)cc%15c(-c%15cc(F)c(CC)s%15)c%14s%13)s%12)c%12c%11C(=O)c%11c(CC)sc(CC)c%11C%12=O)s%10)cc9c(-c9cc(F)c(CC)s9)c8s7)s6)c6c5C(=O)c5c(CC)sc(CC)c5C6=O)s4)sc3c(-c3cc(F)c(CC)s3)c3ccsc23)cc1F,CCCCC(CC1=C(F)C=C(C2=C3C=C(SC3=C(C4=C2SC=C4)C5=CC(F)=C(S5)CC(CCCC)CC)C6=CC=C(S6)C7=C(C(C8=C(SC(CC(CCCC)CC)=C8C9=O)CC(CCCC)CC)=O)C9=C(C%10=CC=CS%10)S7)S1)CC
751,ATT-1,ATT-1,7,PTB7-Th,"PTB7-Th, PBDTT-TT-F, PBDTTT-EFT, PBT7-Th",10.1021/jacs.6b08523,0.87,16.48,70,10.07,9.89,,sm,fused,5,polymer,N#CC(C#N)=C1SC(=CC=2SC(C=3SC=4C=5C=C6C(=CC5C(C7=CC=C(C=C7)CCCCCC)(C8=CC=C(C=C8)CCCCCC)C4C3)C=9SC(=CC9C6(C%10=CC=C(C=C%10)CCCCCC)C%11=CC=C(C=C%11)CCCCCC)C=%12SC(C=C%13SC(=C(C#N)C#N)N(C%13=O)CC)=C%14SC(=CC%14%12)C(=O)OCCCCCCCC)=C%15C=C(SC2%15)C(=O)OCCCCCCCC)C(=O)N1CC,N#C/C(C#N)=C1SC(C(N\1CC)=O)=CC2=C3SC(C(OCC)=O)=CC3=C(C4=CC5=C(C6=C(C(C7=CC=C(CC)C=C7)5C8=CC=C(CC)C=C8)C=C(C9=C(C%10(C%11=CC=C(CC)C=C%11)C%12=CC=C(CC)C=C%12)C=C(C%13=C%14C=C(C(OCC)=O)SC%14=C(C=C%15S/C(N(CC)C%15=O)=C(C#N)\C#N)S%13)S9)C%10=C6)S4)S2,FC1=C(C(OCC(CCCC)CC)=O)SC2=C(SC=C21)C(S3)=CC4=C3C(C5=CC=C(CC(CC)CCCC)S5)=C(C=C(C6=C(C(F)=C(C(OCC(CCCC)CC)=O)S7)C7=C(S6)C(S8)=CC9=C8C(C%10=CC=C(CC(CCCC)CC)S%10)=C(C=C(C%11=C(C(F)=C(C(OCC(CCCC)CC)=O)S%12)C%12=C(S%11)C(S%13)=CC%14=C%13C(C%15=CC=C(CC(CC)CCCC)S%15)=C(C=CS%16)C%16=C%14C%17=CC=C(CC(CC)CCCC)S%17)S%18)C%18=C9C%19=CC=C(CC(CCCC)CC)S%19)S%20)C%20=C4C%21=CC=C(CC(CC)CCCC)S%21,CCOC(=O)c1sc2c(-c3cc4c(-c5ccc(CC)s5)c5sc(-c6sc(-c7cc8c(-c9ccc(CC)s9)c9sc(-c%10sc(-c%11cc%12c(-c%13ccc(CC)s%13)c%13sccc%13c(-c%13ccc(CC)s%13)c%12s%11)c%11sc(C(=O)OCC)c(F)c%10%11)cc9c(-c9ccc(CC)s9)c8s7)c7sc(C(=O)OCC)c(F)c67)cc5c(-c5ccc(CC)s5)c4s3)scc2c1F,CCCCC(COC(C1=C(F)C2=CSC(C3=CC4=C(C5=C(C(C6=CC=C(S6)CC(CCCC)CC)=C4S3)C=CS5)C7=CC=C(S7)CC(CCCC)CC)=C2S1)=O)CC
752,INIC,INIC,39,FTAZ,FTAZ,10.1021/jacs.6b12755,0.957,13.51,57.9,7.7,7.5,,sm,fused,9,polymer,N#CC(C#N)=C1C=2C=CC=CC2C(=O)C1=CC=3SC4=C(SC5=C4SC=6C=7C=C8C(=CC7C(C9=CC=C(C=C9)CCCCCC)(C%10=CC=C(C=C%10)CCCCCC)C56)C=%11SC=%12C=%13SC(=CC%13SC%12C%11C8(C%14=CC=C(C=C%14)CCCCCC)C%15=CC=C(C=C%15)CCCCCC)C=C%16C(=O)C=%17C=CC=CC%17C%16=C(C#N)C#N)C3,CCc1ccc(C2(c3ccc(CC)cc3)c3cc4c(cc3-c3sc5c(sc6cc(/C=C7\C(=O)c8ccccc8C7=C(C#N)C#N)sc65)c32)C(c2ccc(CC)cc2)(c2ccc(CC)cc2)c2c-4sc3c2sc2cc(/C=C4\C(=O)c5ccccc5C4=C(C#N)C#N)sc23)cc1,CCCCC(CCCCCC)CCC1=C2C=C(C3=CC=C(C4=C(C(F)=C(C5=CC=C(C6=CC(C(CCC(CCCCCC)CCCC)=C7SC(C8=CC=C(C9=C(C(F)=CC%10=NN(CC(CCCCCC)CC)N=C%109)F)S8)=CC7=C%11CCC(CCCCCC)CCCC)=C%11S6)S5)C%12=NN(CC(CCCCCC)CCCC)N=C%124)F)S3)SC2=C(CCC(CCCCCC)CCCC)C%13=C1SC(C%14=CC=C(C(C%15=NN(CC(CCCCCC)CCCC)N=C%15%16)=C(F)C(F)=C%16C%17=CC=C(S%17)C%18=CC%19=C(CCC(CCCCCC)CCCC)C%20=C(C(CCC(CCCCCC)CCCC)=C%19S%18)C=C(S%20)C%21=CC=CS%21)S%14)=C%13,CCc1c2cc(-c3ccc(-c4c(F)c(F)c(-c5ccc(-c6cc7c(CC)c8sc(-c9ccc(-c%10c(F)c(F)c(-c%11ccc(-c%12cc%13c(CC)c%14sc(-c%15ccc(-c%16c(F)c(F)c(-c%17cccs%17)c%17nn(CC)nc%16%17)s%15)cc%14c(CC)c%13s%12)s%11)c%11nn(CC)nc%10%11)s9)cc8c(CC)c7s6)s5)c5nn(CC)nc45)s3)sc2c(CC)c2ccsc12,CCCCCCC(CCC1=C2C=C(SC2=C(C3=C1SC(C4=CC=CS4)=C3)CCC(CCCCCC)CCCC)C5=CC=C(S5)C6=C(C(F)=CC7=NN(N=C67)CC(CCCCCC)CCCC)F)CCCC
753,INIC1,INIC1,39,FTAZ,FTAZ,10.1021/jacs.6b12755,0.929,16.63,64.3,10.1,9.9,,sm,fused,9,polymer,N#CC(C#N)=C1C=2C=CC=C(F)C2C(=O)C1=CC=3SC4=C(SC5=C4SC=6C=7C=C8C(=CC7C(C9=CC=C(C=C9)CCCCCC)(C%10=CC=C(C=C%10)CCCCCC)C56)C=%11SC=%12C=%13SC(=CC%13SC%12C%11C8(C%14=CC=C(C=C%14)CCCCCC)C%15=CC=C(C=C%15)CCCCCC)C=C%16C(=O)C=%17C(F)=CC=CC%17C%16=C(C#N)C#N)C3,CCc1ccc(C2(c3ccc(CC)cc3)c3cc4c(cc3-c3sc5c(sc6cc(/C=C7\C(=O)c8c(F)cccc8C7=C(C#N)C#N)sc65)c32)C(c2ccc(CC)cc2)(c2ccc(CC)cc2)c2c-4sc3c2sc2cc(/C=C4\C(=O)c5c(F)cccc5C4=C(C#N)C#N)sc23)cc1,CCCCC(CCCCCC)CCC1=C2C=C(C3=CC=C(C4=C(C(F)=C(C5=CC=C(C6=CC(C(CCC(CCCCCC)CCCC)=C7SC(C8=CC=C(C9=C(C(F)=CC%10=NN(CC(CCCCCC)CC)N=C%109)F)S8)=CC7=C%11CCC(CCCCCC)CCCC)=C%11S6)S5)C%12=NN(CC(CCCCCC)CCCC)N=C%124)F)S3)SC2=C(CCC(CCCCCC)CCCC)C%13=C1SC(C%14=CC=C(C(C%15=NN(CC(CCCCCC)CCCC)N=C%15%16)=C(F)C(F)=C%16C%17=CC=C(S%17)C%18=CC%19=C(CCC(CCCCCC)CCCC)C%20=C(C(CCC(CCCCCC)CCCC)=C%19S%18)C=C(S%20)C%21=CC=CS%21)S%14)=C%13,CCc1c2cc(-c3ccc(-c4c(F)c(F)c(-c5ccc(-c6cc7c(CC)c8sc(-c9ccc(-c%10c(F)c(F)c(-c%11ccc(-c%12cc%13c(CC)c%14sc(-c%15ccc(-c%16c(F)c(F)c(-c%17cccs%17)c%17nn(CC)nc%16%17)s%15)cc%14c(CC)c%13s%12)s%11)c%11nn(CC)nc%10%11)s9)cc8c(CC)c7s6)s5)c5nn(CC)nc45)s3)sc2c(CC)c2ccsc12,CCCCCCC(CCC1=C2C=C(SC2=C(C3=C1SC(C4=CC=CS4)=C3)CCC(CCCCCC)CCCC)C5=CC=C(S5)C6=C(C(F)=CC7=NN(N=C67)CC(CCCCCC)CCCC)F)CCCC
754,INIC2,INIC2,39,FTAZ,FTAZ,10.1021/jacs.6b12755,0.903,17.56,66.8,10.8,10.6,,sm,fused,9,polymer,N#C/C(C#N)=C1C2=C(C(C\1=CC3=CC(SC4=C5SC6=C4C(C7=CC=C(CCCCCC)C=C7)(C8=CC=C(CCCCCC)C=C8)C9=C6C=C%10C(C%11=C(C%10(C%12=CC=C(CCCCCC)C=C%12)C%13=CC=C(CCCCCC)C=C%13)C%14=C(C%15=C(S%14)C=C(C=C%16C(C%17=C(/C%16=C(C#N)/C#N)C=CC(F)=C%17)=O)S%15)S%11)=C9)=C5S3)=O)C=C(F)C=C2,CCc1ccc(C2(c3ccc(CC)cc3)c3cc4c(cc3-c3sc5c(sc6cc(/C=C7\C(=O)c8cc(F)ccc8C7=C(C#N)C#N)sc65)c32)C(c2ccc(CC)cc2)(c2ccc(CC)cc2)c2c-4sc3c2sc2cc(/C=C4\C(=O)c5cc(F)ccc5C4=C(C#N)C#N)sc23)cc1,CCCCC(CCCCCC)CCC1=C2C=C(C3=CC=C(C4=C(C(F)=C(C5=CC=C(C6=CC(C(CCC(CCCCCC)CCCC)=C7SC(C8=CC=C(C9=C(C(F)=CC%10=NN(CC(CCCCCC)CC)N=C%109)F)S8)=CC7=C%11CCC(CCCCCC)CCCC)=C%11S6)S5)C%12=NN(CC(CCCCCC)CCCC)N=C%124)F)S3)SC2=C(CCC(CCCCCC)CCCC)C%13=C1SC(C%14=CC=C(C(C%15=NN(CC(CCCCCC)CCCC)N=C%15%16)=C(F)C(F)=C%16C%17=CC=C(S%17)C%18=CC%19=C(CCC(CCCCCC)CCCC)C%20=C(C(CCC(CCCCCC)CCCC)=C%19S%18)C=C(S%20)C%21=CC=CS%21)S%14)=C%13,CCc1c2cc(-c3ccc(-c4c(F)c(F)c(-c5ccc(-c6cc7c(CC)c8sc(-c9ccc(-c%10c(F)c(F)c(-c%11ccc(-c%12cc%13c(CC)c%14sc(-c%15ccc(-c%16c(F)c(F)c(-c%17cccs%17)c%17nn(CC)nc%16%17)s%15)cc%14c(CC)c%13s%12)s%11)c%11nn(CC)nc%10%11)s9)cc8c(CC)c7s6)s5)c5nn(CC)nc45)s3)sc2c(CC)c2ccsc12,CCCCCCC(CCC1=C2C=C(SC2=C(C3=C1SC(C4=CC=CS4)=C3)CCC(CCCCCC)CCCC)C5=CC=C(S5)C6=C(C(F)=CC7=NN(N=C67)CC(CCCCCC)CCCC)F)CCCC
755,IDT-BC6,IDT-BC6,3,PBDB-T,PBDB-T,10.1021/jacs.7b00566,0.92,5.63,44,2.3,2.17,,sm,fused,5,polymer,N#CC(C#N)=C1C=2C=CC=CC2C(=O)C1=CC3=CC(=C(C=C3CCCCCC)C=4SC=5C=6C=C7C(=CC6C(C8=CC=C(C=C8)CCCCCC)(C9=CC=C(C=C9)CCCCCC)C5C4)C=%10SC(=CC%10C7(C%11=CC=C(C=C%11)CCCCCC)C%12=CC=C(C=C%12)CCCCCC)C=%13C=C(C(C=C%14C(=O)C=%15C=CC=CC%15C%14=C(C#N)C#N)=CC%13CCCCCC)CCCCCC)CCCCCC,CCc1ccc(C2(c3ccc(CC)cc3)c3cc4c(cc3-c3sc(-c5cc(CC)c(/C=C6\C(=O)c7ccccc7C6=C(C#N)C#N)cc5CC)cc32)C(c2ccc(CC)cc2)(c2ccc(CC)cc2)c2cc(-c3cc(CC)c(/C=C5\C(=O)c6ccccc6C5=C(C#N)C#N)cc3CC)sc2-4)cc1,CCC(CCCC)CC1=CC=C(S1)C2=C3C(SC(C4=CC=C(S4)C(SC(C5=CC=C(C6=CC7=C(S6)C(C8=CC=C(CC(CCCC)CC)S8)=C9C(SC(C%10=CC=C(S%10)C(SC(C%11=CC=C(C%12=CC%13=C(S%12)C(C%14=CC=C(CC(CCCC)CC)S%14)=C%15C(SC(C%16=CC=C(S%16)C(SC(C%17=CC=CS%17)=C%18C%19=O)=C%18C(C%20=C(CC(CCCC)CC)SC(CC(CCCC)CC)=C%20%19)=O)=C%15)=C%13C%21=CC=C(CC(CCCC)CC)S%21)S%11)=C%22C%23=O)=C%22C(C%24=C(CC(CCCC)CC)SC(CC(CCCC)CC)=C%24%23)=O)=C9)=C7C%25=CC=C(CC(CCCC)CC)S%25)S5)=C%26C%27=O)=C%26C(C%28=C(CC(CCCC)CC)SC(CC(CCCC)CC)=C%28%27)=O)=C3)=C(C%29=CC=C(CC(CCCC)CC)S%29)C%30=C2SC=C%30,CCc1ccc(-c2c3cc(-c4ccc(-c5sc(-c6ccc(-c7cc8c(-c9ccc(CC)s9)c9sc(-c%10ccc(-c%11sc(-c%12ccc(-c%13cc%14c(-c%15ccc(CC)s%15)c%15sc(-c%16ccc(-c%17sc(-c%18cccs%18)c%18c%17C(=O)c%17c(CC)sc(CC)c%17C%18=O)s%16)cc%15c(-c%15ccc(CC)s%15)c%14s%13)s%12)c%12c%11C(=O)c%11c(CC)sc(CC)c%11C%12=O)s%10)cc9c(-c9ccc(CC)s9)c8s7)s6)c6c5C(=O)c5c(CC)sc(CC)c5C6=O)s4)sc3c(-c3ccc(CC)s3)c3ccsc23)s1,CCCCC(CC1=CC=C(S1)C2=C3C=C(SC3=C(C4=C2SC=C4)C5=CC=C(S5)CC(CCCC)CC)C6=CC=C(S6)C7=C(C(C8=C(SC(CC(CCCC)CC)=C8C9=O)CC(CCCC)CC)=O)C9=C(C%10=CC=CS%10)S7)CC
756,IDT-BOC6,IDT-BOC6,3,PBDB-T,PBDB-T,10.1021/jacs.7b00566,1.01,17.52,54,9.6,9.43,,sm,fused,5,polymer,N#CC(C#N)=C1C=2C=CC=CC2C(=O)C1=CC3=CC(OCCCCCC)=C(C=C3OCCCCCC)C=4SC=5C=6C=C7C(=CC6C(C8=CC=C(C=C8)CCCCCC)(C9=CC=C(C=C9)CCCCCC)C5C4)C=%10SC(=CC%10C7(C%11=CC=C(C=C%11)CCCCCC)C%12=CC=C(C=C%12)CCCCCC)C=%13C=C(OCCCCCC)C(=CC%13OCCCCCC)C=C%14C(=O)C=%15C=CC=CC%15C%14=C(C#N)C#N,CCOc1cc(-c2cc3c(s2)-c2cc4c(cc2C3(c2ccc(CC)cc2)c2ccc(CC)cc2)-c2sc(-c3cc(OCC)c(/C=C5\C(=O)c6ccccc6C5=C(C#N)C#N)cc3OCC)cc2C4(c2ccc(CC)cc2)c2ccc(CC)cc2)c(OCC)cc1/C=C1\C(=O)c2ccccc2C1=C(C#N)C#N,CCC(CCCC)CC1=CC=C(S1)C2=C3C(SC(C4=CC=C(S4)C(SC(C5=CC=C(C6=CC7=C(S6)C(C8=CC=C(CC(CCCC)CC)S8)=C9C(SC(C%10=CC=C(S%10)C(SC(C%11=CC=C(C%12=CC%13=C(S%12)C(C%14=CC=C(CC(CCCC)CC)S%14)=C%15C(SC(C%16=CC=C(S%16)C(SC(C%17=CC=CS%17)=C%18C%19=O)=C%18C(C%20=C(CC(CCCC)CC)SC(CC(CCCC)CC)=C%20%19)=O)=C%15)=C%13C%21=CC=C(CC(CCCC)CC)S%21)S%11)=C%22C%23=O)=C%22C(C%24=C(CC(CCCC)CC)SC(CC(CCCC)CC)=C%24%23)=O)=C9)=C7C%25=CC=C(CC(CCCC)CC)S%25)S5)=C%26C%27=O)=C%26C(C%28=C(CC(CCCC)CC)SC(CC(CCCC)CC)=C%28%27)=O)=C3)=C(C%29=CC=C(CC(CCCC)CC)S%29)C%30=C2SC=C%30,CCc1ccc(-c2c3cc(-c4ccc(-c5sc(-c6ccc(-c7cc8c(-c9ccc(CC)s9)c9sc(-c%10ccc(-c%11sc(-c%12ccc(-c%13cc%14c(-c%15ccc(CC)s%15)c%15sc(-c%16ccc(-c%17sc(-c%18cccs%18)c%18c%17C(=O)c%17c(CC)sc(CC)c%17C%18=O)s%16)cc%15c(-c%15ccc(CC)s%15)c%14s%13)s%12)c%12c%11C(=O)c%11c(CC)sc(CC)c%11C%12=O)s%10)cc9c(-c9ccc(CC)s9)c8s7)s6)c6c5C(=O)c5c(CC)sc(CC)c5C6=O)s4)sc3c(-c3ccc(CC)s3)c3ccsc23)s1,CCCCC(CC1=CC=C(S1)C2=C3C=C(SC3=C(C4=C2SC=C4)C5=CC=C(S5)CC(CCCC)CC)C6=CC=C(S6)C7=C(C(C8=C(SC(CC(CCCC)CC)=C8C9=O)CC(CCCC)CC)=O)C9=C(C%10=CC=CS%10)S7)CC
757,BT-IC,BT-IC,7,PTB7-Th,"PTB7-Th, PBDTT-TT-F, PBDTTT-EFT, PBT7-Th",10.1021/jacs.7b11278,0.81,17.5,59.6,8.3,8.3,0.2,sm,fused,7,polymer,N#C/C(C#N)=C1C2=C(C=CC=C2)C(C/1=C\C(S3)=CC(C4(C5=CC=C(C=C5)CCCCCC)C(C=C6)=CC=C6CCCCCC)=C3C7=C4C(C(OCC(CC)CCCC)=C(C8=C9OCC(CCCC)CC)SC%10=C8C(C%11=CC=C(C=C%11)CCCCCC)(C%12=CC=C(C=C%12)CCCCCC)C%13=C%10SC(/C=C%14C(C(C=CC=C%15)=C%15C\%14=C(C#N)\C#N)=O)=C%13)=C9S7)=O,CCC1=CC=C(C2(C3=CC=C(C=C3)CC)C(C=C(/C=C4C(C(C=CC=C5)=C5C\4=C(C#N)\C#N)=O)S6)=C6C7=C2C(C(OCC)=C(C8=C9OCC)SC%10=C8C(C%11=CC=C(C=C%11)CC)(C%12=CC=C(C=C%12)CC)C%13=C%10SC(/C=C%14C(C(C=CC=C%15)=C%15C\%14=C(C#N)\C#N)=O)=C%13)=C9S7)C=C1,FC1=C(C(OCC(CCCC)CC)=O)SC2=C(SC=C21)C(S3)=CC4=C3C(C5=CC=C(CC(CC)CCCC)S5)=C(C=C(C6=C(C(F)=C(C(OCC(CCCC)CC)=O)S7)C7=C(S6)C(S8)=CC9=C8C(C%10=CC=C(CC(CCCC)CC)S%10)=C(C=C(C%11=C(C(F)=C(C(OCC(CCCC)CC)=O)S%12)C%12=C(S%11)C(S%13)=CC%14=C%13C(C%15=CC=C(CC(CC)CCCC)S%15)=C(C=CS%16)C%16=C%14C%17=CC=C(CC(CC)CCCC)S%17)S%18)C%18=C9C%19=CC=C(CC(CCCC)CC)S%19)S%20)C%20=C4C%21=CC=C(CC(CC)CCCC)S%21,CCOC(=O)c1sc2c(-c3cc4c(-c5ccc(CC)s5)c5sc(-c6sc(-c7cc8c(-c9ccc(CC)s9)c9sc(-c%10sc(-c%11cc%12c(-c%13ccc(CC)s%13)c%13sccc%13c(-c%13ccc(CC)s%13)c%12s%11)c%11sc(C(=O)OCC)c(F)c%10%11)cc9c(-c9ccc(CC)s9)c8s7)c7sc(C(=O)OCC)c(F)c67)cc5c(-c5ccc(CC)s5)c4s3)scc2c1F,CCCCC(COC(C1=C(F)C2=CSC(C3=CC4=C(C5=C(C(C6=CC=C(S6)CC(CCCC)CC)=C4S3)C=CS5)C7=CC=C(S7)CC(CCCC)CC)=C2S1)=O)CC
757,BT-IC,BT-IC,49,J71,J71,10.1039/C7EE00844A,0.9,17.75,65.7,10.46,10.28,,sm,fused,7,polymer,O=C(C(C=CC=C1)=C1C/2=C(C#N)/C#N)C2=C/C3=CC(C4(C5=CC=C(CCCCCC)C=C5)C6=CC=C(CCCCCC)C=C6)=C(S3)C7=C4C8=C(OCC(CCCC)CC)C(SC9=C%10C(C%11=CC=C(CCCCCC)C=C%11)(C%12=CC=C(CCCCCC)C=C%12)C%13=C9SC(/C=C%14C(C(C=CC=C%15)=C%15C\%14=C(C#N)\C#N)=O)=C%13)=C%10C(OCC(CCCC)CC)=C8S7,CCOc1c2sc3c(c2c(OCC)c2sc4c(c12)C(c1ccc(CC)cc1)(c1ccc(CC)cc1)c1cc(/C=C2\C(=O)c5ccccc5C2=C(C#N)C#N)sc1-4)C(c1ccc(CC)cc1)(c1ccc(CC)cc1)c1cc(/C=C2\C(=O)c4ccccc4C2=C(C#N)C#N)sc1-3,CCC[Si](CCC)(CCC)C1=CC=C(S1)C2=C3SC(C4=CC=C(C5=C(C(F)=CC6=NN(CC(CCCCCCCC)CCCCCC)N=C65)F)S4)=CC3=C(C7=CC=C([Si](CCC)(CCC)CCC)S7)C8=C2C=C(S8)C9=CC=C(C(C%10=NN(CC(CCCCCCCC)CCCCCC)N=C%10%11)=C(F)C(F)=C%11C%12=CC=C(S%12)C%13=CC%14=C(C%15=CC=C([Si](CCC)(CCC)CCC)S%15)C%16=C(C(C%17=CC=C([Si](CCC)(CCC)CCC)S%17)=C%14S%13)C=C(S%16)C%18=CC=C(C(C%19=NN(CC(CCCCCCCC)CCCCCC)N=C%19%20)=C(F)C(F)=C%20C%21=CC=C(S%21)C%22=CC%23=C(C%24=CC=C([Si](CCC)(CCC)CCC)S%24)C%25=C(C(C%26=CC=C([Si](CCC)(CCC)CCC)S%26)=C%23S%22)C=C(S%25)C%27=CC=CS%27)S%18)S9,CCN1N=C2C(C3=CC=CS3)=C(C(F)=C(C2=N1)C4=CC=C(S4)C5=CC6=C(C7=C(C(C8=CC=C(S8)[Si](CC)(CC)CC)=C6S5)C=C(C9=CC=C(S9)C%10=C(C(F)=C(C%11=NN(N=C%10%11)CC)C%12=CC=C(S%12)C%13=CC%14=C(C%15=C(C(C%16=CC=C(S%16)[Si](CC)(CC)CC)=C%14S%13)C=C(C%17=CC=C(S%17)C%18=C(C(F)=C(C%19=NN(N=C%18%19)CC)C%20=CC=C(S%20)C%21=CC%22=C(C%23=C(C(C%24=CC=C(S%24)[Si](CC)(CC)CC)=C%22S%21)C=CS%23)C%25=CC=C(S%25)[Si](CC)(CC)CC)F)S%15)C%26=CC=C(S%26)[Si](CC)(CC)CC)F)S7)C%27=CC=C(S%27)[Si](CC)(CC)CC)F,CCCCCCCCC(CN1N=C2C=C(C(F)=C(C2=N1)C3=CC=C(S3)C4=CC5=C(C6=C(C(C7=CC=C(S7)[Si](CCC)(CCC)CCC)=C5S4)C=C(C8=CC=CS8)S6)C9=CC=C(S9)[Si](CCC)(CCC)CCC)F)CCCCCC
757,BT-IC,BT-IC,50,J61,J61,10.1039/C7EE00844A,0.87,16.35,67.1,9.56,9.37,,sm,fused,7,polymer,O=C(C(C=CC=C1)=C1C/2=C(C#N)/C#N)C2=C/C3=CC(C4(C5=CC=C(CCCCCC)C=C5)C6=CC=C(CCCCCC)C=C6)=C(S3)C7=C4C8=C(OCC(CCCC)CC)C(SC9=C%10C(C%11=CC=C(CCCCCC)C=C%11)(C%12=CC=C(CCCCCC)C=C%12)C%13=C9SC(/C=C%14C(C(C=CC=C%15)=C%15C\%14=C(C#N)\C#N)=O)=C%13)=C%10C(OCC(CCCC)CC)=C8S7,CCOc1c2sc3c(c2c(OCC)c2sc4c(c12)C(c1ccc(CC)cc1)(c1ccc(CC)cc1)c1cc(/C=C2\C(=O)c5ccccc5C2=C(C#N)C#N)sc1-4)C(c1ccc(CC)cc1)(c1ccc(CC)cc1)c1cc(/C=C2\C(=O)c4ccccc4C2=C(C#N)C#N)sc1-3,CCCCCCCCCCCCSC1=CC=C(S1)C2=C3SC(C4=CC=C(C5=C(C(F)=CC6=NN(CC(CCCCCCCC)CCCCCC)N=C65)F)S4)=CC3=C(C7=CC=C(SCCCCCCCCCCCC)S7)C8=C2C=C(S8)C9=CC=C(C(C%10=NN(CC(CCCCCCCC)CCCCCC)N=C%10%11)=C(F)C(F)=C%11C%12=CC=C(S%12)C%13=CC%14=C(C%15=CC=C(SCCCCCCCCCCCC)S%15)C%16=C(C(C%17=CC=C(SCCCCCCCCCCCC)S%17)=C%14S%13)C=C(S%16)C%18=CC=C(C(C%19=NN(CC(CCCCCCCC)CCCCCC)N=C%19%20)=C(F)C(F)=C%20C%21=CC=C(S%21)C%22=CC%23=C(C%24=CC=C(SCCCCCCCCCCCC)S%24)C%25=C(C(C%26=CC=C(SCCCCCCCCCCCC)S%26)=C%23S%22)C=C(S%25)C%27=CC=CS%27)S%18)S9,CCSc1ccc(-c2c3cc(-c4ccc(-c5c(F)c(F)c(-c6ccc(-c7cc8c(-c9ccc(SCC)s9)c9sc(-c%10ccc(-c%11c(F)c(F)c(-c%12ccc(-c%13cc%14c(-c%15ccc(SCC)s%15)c%15sc(-c%16ccc(-c%17c(F)c(F)c(-c%18cccs%18)c%18nn(CC)nc%17%18)s%16)cc%15c(-c%15ccc(SCC)s%15)c%14s%13)s%12)c%12nn(CC)nc%11%12)s%10)cc9c(-c9ccc(SCC)s9)c8s7)s6)c6nn(CC)nc56)s4)sc3c(-c3ccc(SCC)s3)c3ccsc23)s1,CCCCCCCCCCCCSC1=CC=C(S1)C2=C3C=C(SC3=C(C4=C2SC=C4)C5=CC=C(S5)SCCCCCCCCCCCC)C6=CC=C(S6)C7=C(C(F)=C(C8=NN(N=C78)CC(CCCCCCCC)CCCCCC)C9=CC=CS9)F
758,DTPC-IC,DTPC-IC,7,PTB7-Th,"PTB7-Th, PBDTT-TT-F, PBDTTT-EFT, PBT7-Th",10.1021/jacs.7b13239,0.863,8.53,42.4,3.12,2.86,,sm,fused,10,polymer,N#CC(C#N)=C1C=2C=CC=CC2C(=O)C1=CC=3SC=4C=5C=C6C7=C8C(=CC=C(C58)C(C9=CC=C(C=C9)CCCCCC)(C%10=CC=C(C=C%10)CCCCCC)C4C3)C%11=CC=C%12C%13=C(C=C(C7=C%11%13)N6CC(CCCCCC)CCCCCCCC)C=%14SC(C=C%15C(=O)C=%16C=CC=CC%16C%15=C(C#N)C#N)=CC%14C%12(C%17=CC=C(C=C%17)CCCCCC)C%18=CC=C(C=C%18)CCCCCC,CCc1ccc(C2(c3ccc(CC)cc3)c3cc(/C=C4\C(=O)c5ccccc5C4=C(C#N)C#N)sc3-c3cc4c5c6c3c2ccc6c2ccc3c6c(cc(c5c62)n4CC)-c2sc(/C=C4\C(=O)c5ccccc5C4=C(C#N)C#N)cc2C3(c2ccc(CC)cc2)c2ccc(CC)cc2)cc1,FC1=C(C(OCC(CCCC)CC)=O)SC2=C(SC=C21)C(S3)=CC4=C3C(C5=CC=C(CC(CC)CCCC)S5)=C(C=C(C6=C(C(F)=C(C(OCC(CCCC)CC)=O)S7)C7=C(S6)C(S8)=CC9=C8C(C%10=CC=C(CC(CCCC)CC)S%10)=C(C=C(C%11=C(C(F)=C(C(OCC(CCCC)CC)=O)S%12)C%12=C(S%11)C(S%13)=CC%14=C%13C(C%15=CC=C(CC(CC)CCCC)S%15)=C(C=CS%16)C%16=C%14C%17=CC=C(CC(CC)CCCC)S%17)S%18)C%18=C9C%19=CC=C(CC(CCCC)CC)S%19)S%20)C%20=C4C%21=CC=C(CC(CC)CCCC)S%21,CCOC(=O)c1sc2c(-c3cc4c(-c5ccc(CC)s5)c5sc(-c6sc(-c7cc8c(-c9ccc(CC)s9)c9sc(-c%10sc(-c%11cc%12c(-c%13ccc(CC)s%13)c%13sccc%13c(-c%13ccc(CC)s%13)c%12s%11)c%11sc(C(=O)OCC)c(F)c%10%11)cc9c(-c9ccc(CC)s9)c8s7)c7sc(C(=O)OCC)c(F)c67)cc5c(-c5ccc(CC)s5)c4s3)scc2c1F,CCCCC(COC(C1=C(F)C2=CSC(C3=CC4=C(C5=C(C(C6=CC=C(S6)CC(CCCC)CC)=C4S3)C=CS5)C7=CC=C(S7)CC(CCCC)CC)=C2S1)=O)CC
