Repository: brigreens/Meta-analysis_OSCs

This repository contains the data files and analysis notebooks to support the paper "Meta-Analysis of Molecular Design Strategies for Non-Fullerene Acceptor Based Organic Solar Cell Materials" (DOI: 10.26434/chemrxiv-2024-w29b1)

File: OSC_dataset_metaanalysis.csv (part 66 of 76)
NFA_ID,reported_acceptor,NFA_other_names,don_ID,reported_donor,don_other_names,DOI,Voc,Jsc,FF,PCE_max,PCE_avg,PCE_std,acceptor_type,acceptor_class,fused_rings_in_core,donor_type,acc_SMILES_sidechains,acc_SMILES_shortened_sidechains,don_SMILES_sidechains,don_SMILES_shortened_sidechains,don_mon_SMILES
785,A4T-16,A4T-16,16,PBDB-TCl,"PBDB-T-2Cl, PBDB-TCl, PM7, Cl-PBDB-T, PM6",10.1038/s41467-021-25394-w,0.909,20.8,74,14,13.7,0.2,sm,unfused,2,polymer,O=C1C2=C(C(/C1=C/C3=CC(CC(CC)CCCC)=C(C4=C(C5=C(C(C)C)C=C(C(C)C)C=C5C(C)C)C=C(C6=CC(C7=C(C(C)C)C=C(C(C)C)C=C7C(C)C)=C(C8=C(CC(CC)CCCC)C=C(/C=C9/C(C%10=C(C9=O)C=C(F)C(F)=C%10)=C(C#N)/C#N)S8)S6)S4)S3)=C(C#N)/C#N)C=C(F)C(F)=C2,CCc1cc(CC)c(-c2cc(-c3cc(-c4c(CC)cc(CC)cc4CC)c(-c4sc(/C=C5\C(=O)c6cc(F)c(F)cc6C5=C(C#N)C#N)cc4CC)s3)sc2-c2sc(/C=C3\C(=O)c4cc(F)c(F)cc4C3=C(C#N)C#N)cc2CC)c(CC)c1,O=C(C1=C(SC(CC(CCCC)CC)=C12)CC(CC)CCCC)C3=C(SC(C4=CC=C(C5=CC6=C(C(C7=CC(Cl)=C(S7)CC(CCCC)CC)=C8C=C(SC8=C6C9=CC(Cl)=C(S9)CC(CC)CCCC)C%10=CC=C(S%10)C%11=C(C(C%12=C(SC(CC(CCCC)CC)=C%12C%13=O)CC(CC)CCCC)=O)C%13=C(C%14=CC=C(C%15=CC%16=C(C(C%17=CC(Cl)=C(S%17)CC(CCCC)CC)=C%18C=C(SC%18=C%16C%19=CC(Cl)=C(S%19)CC(CC)CCCC)C%20=CC=C(S%20)C%21=C(C(C%22=C(SC(CC(CCCC)CC)=C%22C%23=O)CC(CC)CCCC)=O)C%23=C(C%24=CC=CS%24)S%21)S%15)S%14)S%11)S5)S4)=C3C2=O)C(S%25)=CC=C%25C(SC%26=C(C%27=C%28SC=C%27)C%29=CC(Cl)=C(S%29)CC(CC)CCCC)=CC%26=C%28C%30=CC(Cl)=C(S%30)CC(CCCC)CC,CCC1=C(Cl)C=C(C2=C3C=C(SC3=C(C4=C2SC=C4)C5=CC(Cl)=C(S5)CC)C6=CC=C(S6)C7=C(C(C8=C(SC(CC)=C8C9=O)CC)=O)C9=C(C%10=CC=C(S%10)C%11=CC%12=C(C%13=C(C(C%14=CC(Cl)=C(S%14)CC)=C%12S%11)C=C(C%15=CC=C(S%15)C%16=C(C(C%17=C(SC(CC)=C%17C%18=O)CC)=O)C%18=C(C%19=CC=C(S%19)C%20=CC%21=C(C%22=C(C(C%23=CC(Cl)=C(S%23)CC)=C%21S%20)C=C(C%24=CC=C(S%24)C%25=C(C(C%26=C(SC(CC)=C%26C%27=O)CC)=O)C%27=C(C%28=CC=CS%28)S%25)S%22)C%29=CC(Cl)=C(S%29)CC)S%16)S%13)C%30=CC(Cl)=C(S%30)CC)S7)S1,ClC(C=C1C2=C3C=CSC3=C(C4=CC(Cl)=C(S4)CC(CCCC)CC)C5=C2SC(C6=CC=C(S6)C7=C(C(C8=C(SC(CC(CCCC)CC)=C8C9=O)CC(CCCC)CC)=O)C9=C(C%10=CC=CS%10)S7)=C5)=C(S1)CC(CCCC)CC
785,A4T-16,A4T-16,25,PTO2,PTO2,10.1038/s41467-021-25394-w,0.952,18.7,66.5,11.8,11,0.5,sm,unfused,2,polymer,O=C1C2=C(C(/C1=C/C3=CC(CC(CC)CCCC)=C(C4=C(C5=C(C(C)C)C=C(C(C)C)C=C5C(C)C)C=C(C6=CC(C7=C(C(C)C)C=C(C(C)C)C=C7C(C)C)=C(C8=C(CC(CC)CCCC)C=C(/C=C9/C(C%10=C(C9=O)C=C(F)C(F)=C%10)=C(C#N)/C#N)S8)S6)S4)S3)=C(C#N)/C#N)C=C(F)C(F)=C2,CCc1cc(CC)c(-c2cc(-c3cc(-c4c(CC)cc(CC)cc4CC)c(-c4sc(/C=C5\C(=O)c6cc(F)c(F)cc6C5=C(C#N)C#N)cc4CC)s3)sc2-c2sc(/C=C3\C(=O)c4cc(F)c(F)cc4C3=C(C#N)C#N)cc2CC)c(CC)c1,FC1=C(CC(CC)CCCC)SC(C2=C3C(C=C(C4=C(C(OCC)=O)C=C(C(S5)=CC6=C5C(C7=CC(F)=C(CC(CCCC)CC)S7)=C(C=C(C8=C(C(OCC)=O)C=C(C(S9)=CC%10=C9C(C%11=CC(F)=C(CC(CCCC)CC)S%11)=C(C=C(C%12=C(C(OCC)=O)C=CS%12)S%13)C%13=C%10C%14=CC(F)=C(CC(CC)CCCC)S%14)S8)S%15)C%15=C6C%16=CC(F)=C(CC(CC)CCCC)S%16)S4)S3)=C(C%17=CC(F)=C(CC(CCCC)CC)S%17)C%18=C2C=CS%18)=C1,CCOC(=O)c1ccsc1-c1cc2c(-c3cc(F)c(CC)s3)c3sc(-c4cc(C(=O)OCC)c(-c5cc6c(-c7cc(F)c(CC)s7)c7sc(-c8cc(C(=O)OCC)c(-c9cc%10c(-c%11cc(F)c(CC)s%11)c%11sccc%11c(-c%11cc(F)c(CC)s%11)c%10s9)s8)cc7c(-c7cc(F)c(CC)s7)c6s5)s4)cc3c(-c3cc(F)c(CC)s3)c2s1,CCCCC(CC1=C(F)C=C(C2=C3C=C(SC3=C(C4=C2SC=C4)C5=CC(F)=C(S5)CC(CCCC)CC)C6=C(C(OCC)=O)C=CS6)S1)CC
785,A4T-16,A4T-16,96,J52-2F,"J52-F, J52-2F",10.1038/s41467-021-25394-w,0.821,18.1,69.9,10.4,10.1,0.2,sm,unfused,2,polymer,O=C1C2=C(C(/C1=C/C3=CC(CC(CC)CCCC)=C(C4=C(C5=C(C(C)C)C=C(C(C)C)C=C5C(C)C)C=C(C6=CC(C7=C(C(C)C)C=C(C(C)C)C=C7C(C)C)=C(C8=C(CC(CC)CCCC)C=C(/C=C9/C(C%10=C(C9=O)C=C(F)C(F)=C%10)=C(C#N)/C#N)S8)S6)S4)S3)=C(C#N)/C#N)C=C(F)C(F)=C2,CCc1cc(CC)c(-c2cc(-c3cc(-c4c(CC)cc(CC)cc4CC)c(-c4sc(/C=C5\C(=O)c6cc(F)c(F)cc6C5=C(C#N)C#N)cc4CC)s3)sc2-c2sc(/C=C3\C(=O)c4cc(F)c(F)cc4C3=C(C#N)C#N)cc2CC)c(CC)c1,FC1=C(CC(CCCC)CC)SC(C2=C3SC(C4=CC=C(C5=C(C(F)=CC6=NN(CC(CCCCCCCC)CCCCCC)N=C65)F)S4)=CC3=C(C7=CC(F)=C(CC(CCCC)CC)S7)C8=C2C=C(S8)C9=CC=C(C(C%10=NN(CC(CCCCCCCC)CCCCCC)N=C%10%11)=C(F)C(F)=C%11C%12=CC=C(S%12)C%13=CC%14=C(C%15=CC(F)=C(CC(CCCC)CC)S%15)C%16=C(C(C%17=CC(F)=C(CC(CCCC)CC)S%17)=C%14S%13)C=C(S%16)C%18=CC=C(C(C%19=NN(CC(CCCCCCCC)CCCCCC)N=C%19%20)=C(F)C(F)=C%20C%21=CC=C(S%21)C%22=CC%23=C(C%24=CC(F)=C(CC(CCCC)CC)S%24)C%25=C(C(C%26=CC(F)=C(CC(CCCC)CC)S%26)=C%23S%22)C=C(S%25)C%27=CC=CS%27)S%18)S9)=C1,CCc1sc(-c2c3cc(-c4ccc(-c5c(F)c(F)c(-c6ccc(-c7cc8c(-c9cc(F)c(CC)s9)c9sc(-c%10ccc(-c%11c(F)c(F)c(-c%12ccc(-c%13cc%14c(-c%15cc(F)c(CC)s%15)c%15sc(-c%16ccc(-c%17c(F)c(F)c(-c%18cccs%18)c%18nn(CC)nc%17%18)s%16)cc%15c(-c%15cc(F)c(CC)s%15)c%14s%13)s%12)c%12nn(CC)nc%11%12)s%10)cc9c(-c9cc(F)c(CC)s9)c8s7)s6)c6nn(CC)nc56)s4)sc3c(-c3cc(F)c(CC)s3)c3ccsc23)cc1F,CCCCCCCCC(CN1N=C2C=C(C(F)=C(C2=N1)C3=CC=C(S3)C4=CC5=C(C6=C(C(C7=CC(F)=C(S7)CC(CCCC)CC)=C5S4)C=C(C8=CC=CS8)S6)C9=CC(F)=C(S9)CC(CCCC)CC)F)CCCCCC
785,A4T-16,A4T-16,310,PTVT-T,PTVT-T,10.1007/s11426-022-1449-4,0.807,20.34,71.7,12.13,12.05,0.08,sm,unfused,1,polymer,O=C(C1=C(C/2=C(C#N)/C#N)C=C(F)C(F)=C1)C2=C/C3=CC(CC(CC)CCCC)=C(C4=C(C5=C(C(C)C)C=C(C(C)C)C=C5C(C)C)C=C(C6=CC(C7=C(C(C)C)C=C(C(C)C)C=C7C(C)C)=C(S6)C8=C(CC(CC)CCCC)C=C(/C=C9C(C%10=C(C\9=C(C#N)/C#N)C=C(F)C(F)=C%10)=O)S8)S4)S3,CCC1=C(C2=C(C3=C(CC)C=C(CC)C=C3CC)C=C(C4=CC(C5=C(CC)C=C(CC)C=C5CC)=C(S4)C6=C(CC)C=C(/C=C7C(C8=C(C\7=C(C#N)/C#N)C=C(F)C(F)=C8)=O)S6)S2)SC(/C=C9C(C%10=C(C\9=C(C#N)\C#N)C=C(F)C(F)=C%10)=O)=C1,O=C(OCC(CCCCCC)CCCC)C1=C(/C=C/C2=C(C(OCC(CCCC)CCCCCC)=O)C=C(C3=CC=C(C4=CC(C(OCC(CCCCCC)CCCC)=O)=C(/C=C/C5=C(C(OCC(CCCC)CCCCCC)=O)C=C(C6=CC=C(C7=CC(C(OCC(CCCCCC)CCCC)=O)=C(/C=C/C8=C(C(OCC(CCCC)CCCCCC)=O)C=CS8)S7)S6)S5)S4)S3)S2)SC(C9=CC=CS9)=C1,O=C(OCC)C1=C(/C=C/C2=C(C(OCC)=O)C=C(C3=CC=C(C4=CC(C(OCC)=O)=C(/C=C/C5=C(C(OCC)=O)C=C(C6=CC=C(C7=CC(C(OCC)=O)=C(/C=C/C8=C(C(OCC)=O)C=CS8)S7)S6)S5)S4)S3)S2)SC(C9=CC=CS9)=C1,O=C(OCC(CCCCCC)CCCC)C(C=CS1)=C1/C=C/C2=C(C(OCC(CCCCCC)CCCC)=O)C=C(C3=CC=CS3)S2
785,A4T-16,A4T-16,430,PTVT-BT,PTVT-BT,10.1002/anie.202214088,0.831,21.5,70.9,12.7,12.3,0.3,sm,unfused,1,polymer,O=C(C1=C(C/2=C(C#N)/C#N)C=C(F)C(F)=C1)C2=C/C3=CC(CC(CC)CCCC)=C(C4=C(C5=C(C(C)C)C=C(C(C)C)C=C5C(C)C)C=C(C6=CC(C7=C(C(C)C)C=C(C(C)C)C=C7C(C)C)=C(S6)C8=C(CC(CC)CCCC)C=C(/C=C9C(C%10=C(C\9=C(C#N)/C#N)C=C(F)C(F)=C%10)=O)S8)S4)S3,CCC1=C(C2=C(C3=C(CC)C=C(CC)C=C3CC)C=C(C4=CC(C5=C(CC)C=C(CC)C=C5CC)=C(S4)C6=C(CC)C=C(/C=C7C(C8=C(C\7=C(C#N)/C#N)C=C(F)C(F)=C8)=O)S6)S2)SC(/C=C9C(C%10=C(C\9=C(C#N)\C#N)C=C(F)C(F)=C%10)=O)=C1,O=C(OCC(CCCCCC)CCCCCCCC)C(C=C1C2=CC=C(C3=CC=C(C(S4)=CC(C(OCC(CCCCCCCC)CCCCCC)=O)=C4/C=C/C(S5)=C(C(OCC(CCCCCC)CCCCCCCC)=O)C=C5C6=CC=C(C7=CC=C(C(S8)=CC(C(OCC(CCCCCCCC)CCCCCC)=O)=C8/C=C/C(S9)=C(C(OCC(CCCCCC)CCCCCCCC)=O)C=C9C%10=CC=C(C%11=CC=CS%11)S%10)S7)S6)S3)S2)=C(S1)/C=C/C%12=C(C=CS%12)C(OCC(CCCCCCCC)CCCCCC)=O,CCOC(C(C=C1C2=CC=C(C3=CC=C(C(S4)=CC(C(OCC)=O)=C4/C=C/C(S5)=C(C(OCC)=O)C=C5C6=CC=C(C7=CC=C(C(S8)=CC(C(OCC)=O)=C8/C=C/C(S9)=C(C(OCC)=O)C=C9C%10=CC=C(C%11=CC=CS%11)S%10)S7)S6)S3)S2)=C(S1)/C=C/C%12=C(C=CS%12)C(OCC)=O)=O,O=C(OCC(CCCCCCCC)CCCCCC)C(C=CS1)=C1/C=C/C2=C(C(OCC(CCCCCCCC)CCCCCC)=O)C=C(C3=CC=C(S3)C4=CC=CS4)S2
786,A4T-23,A4T-23,12,PBDB-TF,"PBDB-TF, PM6, PBDB-T-2F, PBDB-T2F, PBDBT-F",10.1038/s41467-021-25394-w,0.87,21,56.8,10.4,10.1,0.2,sm,unfused,2,polymer,O=C1C2=C(C(/C1=C/C3=CC(CC(CCCCCC)CCCC)=C(C4=C(C5=C(C)C=C(C)C=C5C)C=C(C6=CC(C7=C(C)C=C(C)C=C7C)=C(C8=C(CC(CCCC)CCCCCC)C=C(/C=C9/C(C%10=C(C9=O)C=C(F)C(F)=C%10)=C(C#N)/C#N)S8)S6)S4)S3)=C(C#N)/C#N)C=C(F)C(F)=C2,CCc1cc(/C=C2\C(=O)c3cc(F)c(F)cc3C2=C(C#N)C#N)sc1-c1sc(-c2cc(-c3c(C)cc(C)cc3C)c(-c3sc(/C=C4\C(=O)c5cc(F)c(F)cc5C4=C(C#N)C#N)cc3CC)s2)cc1-c1c(C)cc(C)cc1C,FC1=C(CC(CCCC)CC)SC(C2=C3C(SC(C4=CC=C(S4)C(SC(C5=CC=C(C6=CC7=C(S6)C(C8=CC(F)=C(CC(CCCC)CC)S8)=C9C(SC(C%10=CC=C(S%10)C(SC(C%11=CC=C(C%12=CC%13=C(S%12)C(C%14=CC(F)=C(CC(CCCC)CC)S%14)=C%15C(SC(C%16=CC=C(S%16)C(SC(C%17=CC=CS%17)=C%18C%19=O)=C%18C(C%20=C(CC(CCCC)CC)SC(CC(CCCC)CC)=C%20%19)=O)=C%15)=C%13C%21=CC(F)=C(CC(CCCC)CC)S%21)S%11)=C%22C%23=O)=C%22C(C%24=C(CC(CCCC)CC)SC(CC(CCCC)CC)=C%24%23)=O)=C9)=C7C%25=CC(F)=C(CC(CCCC)CC)S%25)S5)=C%26C%27=O)=C%26C(C%28=C(CC(CCCC)CC)SC(CC(CCCC)CC)=C%28%27)=O)=C3)=C(C%29=CC(F)=C(CC(CCCC)CC)S%29)C%30=C2SC=C%30)=C1,CCc1sc(-c2c3cc(-c4ccc(-c5sc(-c6ccc(-c7cc8c(-c9cc(F)c(CC)s9)c9sc(-c%10ccc(-c%11sc(-c%12ccc(-c%13cc%14c(-c%15cc(F)c(CC)s%15)c%15sc(-c%16ccc(-c%17sc(-c%18cccs%18)c%18c%17C(=O)c%17c(CC)sc(CC)c%17C%18=O)s%16)cc%15c(-c%15cc(F)c(CC)s%15)c%14s%13)s%12)c%12c%11C(=O)c%11c(CC)sc(CC)c%11C%12=O)s%10)cc9c(-c9cc(F)c(CC)s9)c8s7)s6)c6c5C(=O)c5c(CC)sc(CC)c5C6=O)s4)sc3c(-c3cc(F)c(CC)s3)c3ccsc23)cc1F,CCCCC(CC1=C(F)C=C(C2=C3C=C(SC3=C(C4=C2SC=C4)C5=CC(F)=C(S5)CC(CCCC)CC)C6=CC=C(S6)C7=C(C(C8=C(SC(CC(CCCC)CC)=C8C9=O)CC(CCCC)CC)=O)C9=C(C%10=CC=CS%10)S7)S1)CC
787,PS-Se,PS-Se,3,PBDB-T,PBDB-T,10.1038/s41467-021-25638-9,0.874,23.27,68,13.83,13.64,0.12,polymer,,,polymer,O=C1C2=CC=CC=C2C(/C1=C/C3=C(C4=C(S3)C(N(CC(CCCCCCCCCCCC)CCCCCCCCCC)C5=C6C7=NSN=C7C8=C5N(CC(CCCCCCCCCCCC)CCCCCCCCCC)C9=C8SC%10=C9SC(/C=C%11/C(C%12=C(C=C(C=C%12)C%13=CC=C(C(C=C%14C(/C%15=C/C%16=C(C%17=C(S%16)C(N(CC(CCCCCCCCCCCC)CCCCCCCCCC)C%18=C%19C%20=NSN=C%20C%21=C%18N(CC(CCCCCCCCCCCC)CCCCCCCCCC)C%22=C%21SC%23=C%22SC(/C=C%24/C(C%25=C(C=C(C=C%25)C%26=CC=C[Se]%26)C%24=O)=C(C#N)/C#N)=C%23CCCCCCCCCCC)=C%19S%17)CCCCCCCCCCC)=C(C#N)\C#N)=CC=C%14C%15=O)[Se]%13)C%11=O)=C(C#N)/C#N)=C%10CCCCCCCCCCC)=C6S4)CCCCCCCCCCC)=C(C#N)\C#N,O=C1C2=CC=CC=C2C(/C1=C/C3=C(CC)C(SC4=C5N(C6=C4C7=NSN=C7C8=C6N(C9=C8SC%10=C9SC(/C=C%11/C(C%12=C(C%11=O)C=C(C%13=CC=C(C%14=CC=C(C(/C%15=C/C%16=C(CC)C(SC%17=C%18N(C%19=C%17C%20=NSN=C%20C%21=C%19N(C%22=C%21SC%23=C%22SC(/C=C%24/C(C%25=C(C%24=O)C=C(C%26=CC=C[Se]%26)C=C%25)=C(C#N)/C#N)=C%23CC)CC)CC)=C%18S%16)=C(C#N)/C#N)C(C%15=O)=C%14)[Se]%13)C=C%12)=C(C#N)/C#N)=C%10CC)CC)CC)=C5S3)=C(C#N)/C#N,CCC(CCCC)CC1=CC=C(S1)C2=C3C(SC(C4=CC=C(S4)C(SC(C5=CC=C(C6=CC7=C(S6)C(C8=CC=C(CC(CCCC)CC)S8)=C9C(SC(C%10=CC=C(S%10)C(SC(C%11=CC=C(C%12=CC%13=C(S%12)C(C%14=CC=C(CC(CCCC)CC)S%14)=C%15C(SC(C%16=CC=C(S%16)C(SC(C%17=CC=CS%17)=C%18C%19=O)=C%18C(C%20=C(CC(CCCC)CC)SC(CC(CCCC)CC)=C%20%19)=O)=C%15)=C%13C%21=CC=C(CC(CCCC)CC)S%21)S%11)=C%22C%23=O)=C%22C(C%24=C(CC(CCCC)CC)SC(CC(CCCC)CC)=C%24%23)=O)=C9)=C7C%25=CC=C(CC(CCCC)CC)S%25)S5)=C%26C%27=O)=C%26C(C%28=C(CC(CCCC)CC)SC(CC(CCCC)CC)=C%28%27)=O)=C3)=C(C%29=CC=C(CC(CCCC)CC)S%29)C%30=C2SC=C%30,CCc1ccc(-c2c3cc(-c4ccc(-c5sc(-c6ccc(-c7cc8c(-c9ccc(CC)s9)c9sc(-c%10ccc(-c%11sc(-c%12ccc(-c%13cc%14c(-c%15ccc(CC)s%15)c%15sc(-c%16ccc(-c%17sc(-c%18cccs%18)c%18c%17C(=O)c%17c(CC)sc(CC)c%17C%18=O)s%16)cc%15c(-c%15ccc(CC)s%15)c%14s%13)s%12)c%12c%11C(=O)c%11c(CC)sc(CC)c%11C%12=O)s%10)cc9c(-c9ccc(CC)s9)c8s7)s6)c6c5C(=O)c5c(CC)sc(CC)c5C6=O)s4)sc3c(-c3ccc(CC)s3)c3ccsc23)s1,CCCCC(CC1=CC=C(S1)C2=C3C=C(SC3=C(C4=C2SC=C4)C5=CC=C(S5)CC(CCCC)CC)C6=CC=C(S6)C7=C(C(C8=C(SC(CC(CCCC)CC)=C8C9=O)CC(CCCC)CC)=O)C9=C(C%10=CC=CS%10)S7)CC
788,PN-Se,PN-Se,3,PBDB-T,PBDB-T,10.1038/s41467-021-25638-9,0.907,24.82,71.8,16.16,15.97,0.13,polymer,,,polymer,O=C1C2=CC(C([Se]3)=CC=C3C(C=C4)=CC(C5=O)=C4C(/C5=C/C6=C(CCCCCCCCCCC)C7=C(S6)C8=C(S7)C9=C(N8CC(CCCCCCCCCCCC)CCCCCCCCCC)C%10=C(C%11=NN(CCCCCC)N=C%119)C(SC%12=C%13SC(/C=C(C(C%14=CC=CC=C%14%15)=O)/C%15=C(C#N)/C#N)=C%12CCCCCCCCCCC)=C%13N%10CC(CCCCCCCCCCCC)CCCCCCCCCC)=C(C#N)\C#N)=CC=C2C(/C1=C/C%16=C(C%17=C(S%16)C(N(CC(CCCCCCCCCCCC)CCCCCCCCCC)C%18=C%19C%20=NN(CCCCCC)N=C%20C%21=C%18N(CC(CCCCCCCCCCCC)CCCCCCCCCC)C%22=C%21SC%23=C%22SC(/C=C%24/C(C%25=C(C=C(C=C%25)C%26=CC=C[Se]%26)C%24=O)=C(C#N)/C#N)=C%23CCCCCCCCCCC)=C%19S%17)CCCCCCCCCCC)=C(C#N)\C#N,O=C1C2=CC(C([Se]3)=CC=C3C(C=C4)=CC(C5=O)=C4C(/C5=C/C6=C(CC)C7=C(S6)C8=C(S7)C9=C(N8CC)C%10=C(C%11=NN(CC)N=C%119)C(SC%12=C%13SC(/C=C(C(C%14=CC=CC=C%14%15)=O)/C%15=C(C#N)/C#N)=C%12CC)=C%13N%10CC)=C(C#N)\C#N)=CC=C2C(/C1=C/C%16=C(C%17=C(S%16)C(N(CC)C%18=C%19C%20=NN(CC)N=C%20C%21=C%18N(CC)C%22=C%21SC%23=C%22SC(/C=C%24/C(C%25=C(C=C(C=C%25)C%26=CC=C[Se]%26)C%24=O)=C(C#N)/C#N)=C%23CC)=C%19S%17)CC)=C(C#N)\C#N,CCC(CCCC)CC1=CC=C(S1)C2=C3C(SC(C4=CC=C(S4)C(SC(C5=CC=C(C6=CC7=C(S6)C(C8=CC=C(CC(CCCC)CC)S8)=C9C(SC(C%10=CC=C(S%10)C(SC(C%11=CC=C(C%12=CC%13=C(S%12)C(C%14=CC=C(CC(CCCC)CC)S%14)=C%15C(SC(C%16=CC=C(S%16)C(SC(C%17=CC=CS%17)=C%18C%19=O)=C%18C(C%20=C(CC(CCCC)CC)SC(CC(CCCC)CC)=C%20%19)=O)=C%15)=C%13C%21=CC=C(CC(CCCC)CC)S%21)S%11)=C%22C%23=O)=C%22C(C%24=C(CC(CCCC)CC)SC(CC(CCCC)CC)=C%24%23)=O)=C9)=C7C%25=CC=C(CC(CCCC)CC)S%25)S5)=C%26C%27=O)=C%26C(C%28=C(CC(CCCC)CC)SC(CC(CCCC)CC)=C%28%27)=O)=C3)=C(C%29=CC=C(CC(CCCC)CC)S%29)C%30=C2SC=C%30,CCc1ccc(-c2c3cc(-c4ccc(-c5sc(-c6ccc(-c7cc8c(-c9ccc(CC)s9)c9sc(-c%10ccc(-c%11sc(-c%12ccc(-c%13cc%14c(-c%15ccc(CC)s%15)c%15sc(-c%16ccc(-c%17sc(-c%18cccs%18)c%18c%17C(=O)c%17c(CC)sc(CC)c%17C%18=O)s%16)cc%15c(-c%15ccc(CC)s%15)c%14s%13)s%12)c%12c%11C(=O)c%11c(CC)sc(CC)c%11C%12=O)s%10)cc9c(-c9ccc(CC)s9)c8s7)s6)c6c5C(=O)c5c(CC)sc(CC)c5C6=O)s4)sc3c(-c3ccc(CC)s3)c3ccsc23)s1,CCCCC(CC1=CC=C(S1)C2=C3C=C(SC3=C(C4=C2SC=C4)C5=CC=C(S5)CC(CCCC)CC)C6=CC=C(S6)C7=C(C(C8=C(SC(CC(CCCC)CC)=C8C9=O)CC(CCCC)CC)=O)C9=C(C%10=CC=CS%10)S7)CC
789,BO-5Cl,BO-5Cl,12,PBDB-TF,"PBDB-TF, PM6, PBDB-T-2F, PBDB-T2F, PBDBT-F",10.1038/s41467-022-30225-7,0.958,22.57,70.1,15.02,14.88,0.07,sm,y,8,polymer,O=C1C2=C(Cl)SC=C2C(/C1=C/C3=C(C4=C(S3)C(N(C5=C6C7=NSN=C7C8=C5N(C9=C8SC%10=C9SC(/C=C%11/C(C%12=C(C(Cl)=C(C(Cl)=C%12Cl)Cl)C%11=O)=C(C#N)/C#N)=C%10CCCCCCCCCCC)CC(CCCCCC)CCCC)CC(CCCCCC)CCCC)=C6S4)CCCCCCCCCCC)=C(C#N)\C#N,O=C1C2=C(Cl)SC=C2C(/C1=C/C3=C(CC)C4=C(C5=C(S4)C(C6=NSN=C6C7=C8N(CC)C9=C7SC%10=C9SC(/C=C%11/C(C%12=C(C%11=O)C(Cl)=C(Cl)C(Cl)=C%12Cl)=C(C#N)/C#N)=C%10CC)=C8N5CC)S3)=C(C#N)\C#N,FC1=C(CC(CCCC)CC)SC(C2=C3C(SC(C4=CC=C(S4)C(SC(C5=CC=C(C6=CC7=C(S6)C(C8=CC(F)=C(CC(CCCC)CC)S8)=C9C(SC(C%10=CC=C(S%10)C(SC(C%11=CC=C(C%12=CC%13=C(S%12)C(C%14=CC(F)=C(CC(CCCC)CC)S%14)=C%15C(SC(C%16=CC=C(S%16)C(SC(C%17=CC=CS%17)=C%18C%19=O)=C%18C(C%20=C(CC(CCCC)CC)SC(CC(CCCC)CC)=C%20%19)=O)=C%15)=C%13C%21=CC(F)=C(CC(CCCC)CC)S%21)S%11)=C%22C%23=O)=C%22C(C%24=C(CC(CCCC)CC)SC(CC(CCCC)CC)=C%24%23)=O)=C9)=C7C%25=CC(F)=C(CC(CCCC)CC)S%25)S5)=C%26C%27=O)=C%26C(C%28=C(CC(CCCC)CC)SC(CC(CCCC)CC)=C%28%27)=O)=C3)=C(C%29=CC(F)=C(CC(CCCC)CC)S%29)C%30=C2SC=C%30)=C1,CCc1sc(-c2c3cc(-c4ccc(-c5sc(-c6ccc(-c7cc8c(-c9cc(F)c(CC)s9)c9sc(-c%10ccc(-c%11sc(-c%12ccc(-c%13cc%14c(-c%15cc(F)c(CC)s%15)c%15sc(-c%16ccc(-c%17sc(-c%18cccs%18)c%18c%17C(=O)c%17c(CC)sc(CC)c%17C%18=O)s%16)cc%15c(-c%15cc(F)c(CC)s%15)c%14s%13)s%12)c%12c%11C(=O)c%11c(CC)sc(CC)c%11C%12=O)s%10)cc9c(-c9cc(F)c(CC)s9)c8s7)s6)c6c5C(=O)c5c(CC)sc(CC)c5C6=O)s4)sc3c(-c3cc(F)c(CC)s3)c3ccsc23)cc1F,CCCCC(CC1=C(F)C=C(C2=C3C=C(SC3=C(C4=C2SC=C4)C5=CC(F)=C(S5)CC(CCCC)CC)C6=CC=C(S6)C7=C(C(C8=C(SC(CC(CCCC)CC)=C8C9=O)CC(CCCC)CC)=O)C9=C(C%10=CC=CS%10)S7)S1)CC
790,BO-6Cl,BO-6Cl,12,PBDB-TF,"PBDB-TF, PM6, PBDB-T-2F, PBDB-T2F, PBDBT-F",10.1038/s41467-022-30225-7,0.944,23.22,72.9,15.94,15.77,0.12,sm,y,8,polymer,O=C1C2=CC(Cl)=C(Cl)C=C2C(/C1=C/C3=C(C4=C(S3)C(N(C5=C6C7=NSN=C7C8=C5N(C9=C8SC%10=C9SC(/C=C%11/C(C%12=C(C(Cl)=C(C(Cl)=C%12Cl)Cl)C%11=O)=C(C#N)/C#N)=C%10CCCCCCCCCCC)CC(CCCCCC)CCCC)CC(CCCCCC)CCCC)=C6S4)CCCCCCCCCCC)=C(C#N)\C#N,O=C1C2=CC(Cl)=C(C=C2C(/C1=C/C3=C(CC)C4=C(C5=C(S4)C(C6=NSN=C6C7=C8N(CC)C9=C7SC%10=C9SC(/C=C%11/C(C%12=C(C%11=O)C(Cl)=C(Cl)C(Cl)=C%12Cl)=C(C#N)/C#N)=C%10CC)=C8N5CC)S3)=C(C#N)\C#N)Cl,FC1=C(CC(CCCC)CC)SC(C2=C3C(SC(C4=CC=C(S4)C(SC(C5=CC=C(C6=CC7=C(S6)C(C8=CC(F)=C(CC(CCCC)CC)S8)=C9C(SC(C%10=CC=C(S%10)C(SC(C%11=CC=C(C%12=CC%13=C(S%12)C(C%14=CC(F)=C(CC(CCCC)CC)S%14)=C%15C(SC(C%16=CC=C(S%16)C(SC(C%17=CC=CS%17)=C%18C%19=O)=C%18C(C%20=C(CC(CCCC)CC)SC(CC(CCCC)CC)=C%20%19)=O)=C%15)=C%13C%21=CC(F)=C(CC(CCCC)CC)S%21)S%11)=C%22C%23=O)=C%22C(C%24=C(CC(CCCC)CC)SC(CC(CCCC)CC)=C%24%23)=O)=C9)=C7C%25=CC(F)=C(CC(CCCC)CC)S%25)S5)=C%26C%27=O)=C%26C(C%28=C(CC(CCCC)CC)SC(CC(CCCC)CC)=C%28%27)=O)=C3)=C(C%29=CC(F)=C(CC(CCCC)CC)S%29)C%30=C2SC=C%30)=C1,CCc1sc(-c2c3cc(-c4ccc(-c5sc(-c6ccc(-c7cc8c(-c9cc(F)c(CC)s9)c9sc(-c%10ccc(-c%11sc(-c%12ccc(-c%13cc%14c(-c%15cc(F)c(CC)s%15)c%15sc(-c%16ccc(-c%17sc(-c%18cccs%18)c%18c%17C(=O)c%17c(CC)sc(CC)c%17C%18=O)s%16)cc%15c(-c%15cc(F)c(CC)s%15)c%14s%13)s%12)c%12c%11C(=O)c%11c(CC)sc(CC)c%11C%12=O)s%10)cc9c(-c9cc(F)c(CC)s9)c8s7)s6)c6c5C(=O)c5c(CC)sc(CC)c5C6=O)s4)sc3c(-c3cc(F)c(CC)s3)c3ccsc23)cc1F,CCCCC(CC1=C(F)C=C(C2=C3C=C(SC3=C(C4=C2SC=C4)C5=CC(F)=C(S5)CC(CCCC)CC)C6=CC=C(S6)C7=C(C(C8=C(SC(CC(CCCC)CC)=C8C9=O)CC(CCCC)CC)=O)C9=C(C%10=CC=CS%10)S7)S1)CC
791,BTP-Br,BTP-Br,308,PTzBI-dF,PTzBI-dF,10.1038/s41467-022-33754-3,0.752,25.7,69.1,13.3,12.8,0.3,sm,y,8,polymer,FC1=CC(C(C2=C/C3=C(Br)C4=C(S3)C(N(C5=C6C7=NSN=C7C8=C5N(C9=C8SC%10=C9SC(/C=C%11C(C%12=CC(F)=C(C=C%12C\%11=C(C#N)/C#N)F)=O)=C%10Br)CC(CCCCCCCCCCCC)CCCCCCCCCC)CC(CCCCCCCCCCCC)CCCCCCCCCC)=C6S4)=O)=C(C/2=C(C#N)/C#N)C=C1F,FC1=CC(C(C2=C/C3=C(Br)C4=C(S3)C(N(C5=C6C7=NSN=C7C8=C5N(C9=C8SC%10=C9SC(/C=C%11C(C%12=CC(F)=C(C=C%12C\%11=C(C#N)/C#N)F)=O)=C%10Br)CC)CC)=C6S4)=O)=C(C/2=C(C#N)/C#N)C=C1F,FC1=C(C2=CC3=C(C4=C(C(C5=CC(F)=C(S5)CC(CCCC)CC)=C3S2)C=C(C6=C(F)C=C(C7=C8C(C(N(C8=O)CCCCCCCC)=O)=C(C9=NN(N=C79)CCC(CCCC)CC)C%10=CC(F)=C(C%11=CC%12=C(C%13=C(C(C%14=CC(F)=C(S%14)CC(CCCC)CC)=C%12S%11)C=C(C%15=C(F)C=C(C%16=C%17C(C(N(C%17=O)CCCCCCCC)=O)=C(C%18=NN(N=C%16%18)CCC(CCCC)CC)C%19=CC(F)=CS%19)S%15)S%13)C%20=CC(F)=C(S%20)CC(CC)CCCC)S%10)S6)S4)C%21=CC(F)=C(S%21)CC(CC)CCCC)SC(C(C%22=NN(N=C%23%22)CCC(CCCC)CC)=C(C(N(C%24=O)CCCCCCCC)=O)C%24=C%23C%25=CC(F)=C(S%25)C%26=CC%27=C(S%26)C(C%28=CC(F)=C(S%28)CC(CC)CCCC)=C%29C=CSC%29=C%27C%30=CC(F)=C(S%30)CC(CCCC)CC)=C1,CCC(S1)=C(F)C=C1C2=C3C=CSC3=C(C4=CC(F)=C(S4)CC)C5=C2SC(C6=C(F)C=C(C7=C8C(C(N(C8=O)CC)=O)=C(C9=NN(N=C79)CC)C%10=CC(F)=C(C%11=CC%12=C(C%13=C(C(C%14=CC(F)=C(S%14)CC)=C%12S%11)C=C(C%15=C(F)C=C(C%16=C%17C(C(N(C%17=O)CC)=O)=C(C%18=NN(N=C%16%18)CC)C%19=CC(F)=C(C%20=CC%21=C(C%22=C(C(C%23=CC(F)=C(S%23)CC)=C%21S%20)C=C(C%24=C(F)C=C(C%25=C%26C(C(N(C%26=O)CC)=O)=C(C%27=NN(N=C%25%27)CC)C%28=CC(F)=CS%28)S%24)S%22)C%29=CC(F)=C(S%29)CC)S%19)S%15)S%13)C%30=CC(F)=C(S%30)CC)S%10)S6)=C5,CCCCCCCCN1C(C2=C(C3=CC(F)=CS3)C4=NN(CCC(CCCC)CC)N=C4C(C5=CC(F)=C(S5)C6=CC7=C(C8=C(C(C9=CC(F)=C(S9)CC(CCCC)CC)=C7S6)C=CS8)C%10=CC(F)=C(S%10)CC(CCCC)CC)=C2C1=O)=O
792,BTP-H,BTP-H,308,PTzBI-dF,PTzBI-dF,10.1038/s41467-022-33754-3,0.832,26,68.4,14.8,14.1,0.4,sm,y,8,polymer,FC1=CC(C(C2=C/C3=CC4=C(S3)C(N(C5=C6C7=NSN=C7C8=C5N(C9=C8SC%10=C9SC(/C=C%11C(C%12=CC(F)=C(C=C%12C\%11=C(C#N)/C#N)F)=O)=C%10)CC(CCCCCCCCCCCC)CCCCCCCCCC)CC(CCCCCCCCCCCC)CCCCCCCCCC)=C6S4)=O)=C(C/2=C(C#N)/C#N)C=C1F,FC1=CC(C(C2=C/C3=CC4=C(S3)C(N(C5=C6C7=NSN=C7C8=C5N(C9=C8SC%10=C9SC(/C=C%11C(C%12=CC(F)=C(C=C%12C\%11=C(C#N)/C#N)F)=O)=C%10)CC)CC)=C6S4)=O)=C(C/2=C(C#N)/C#N)C=C1F,FC1=C(C2=CC3=C(C4=C(C(C5=CC(F)=C(S5)CC(CCCC)CC)=C3S2)C=C(C6=C(F)C=C(C7=C8C(C(N(C8=O)CCCCCCCC)=O)=C(C9=NN(N=C79)CCC(CCCC)CC)C%10=CC(F)=C(C%11=CC%12=C(C%13=C(C(C%14=CC(F)=C(S%14)CC(CCCC)CC)=C%12S%11)C=C(C%15=C(F)C=C(C%16=C%17C(C(N(C%17=O)CCCCCCCC)=O)=C(C%18=NN(N=C%16%18)CCC(CCCC)CC)C%19=CC(F)=CS%19)S%15)S%13)C%20=CC(F)=C(S%20)CC(CC)CCCC)S%10)S6)S4)C%21=CC(F)=C(S%21)CC(CC)CCCC)SC(C(C%22=NN(N=C%23%22)CCC(CCCC)CC)=C(C(N(C%24=O)CCCCCCCC)=O)C%24=C%23C%25=CC(F)=C(S%25)C%26=CC%27=C(S%26)C(C%28=CC(F)=C(S%28)CC(CC)CCCC)=C%29C=CSC%29=C%27C%30=CC(F)=C(S%30)CC(CCCC)CC)=C1,CCC(S1)=C(F)C=C1C2=C3C=CSC3=C(C4=CC(F)=C(S4)CC)C5=C2SC(C6=C(F)C=C(C7=C8C(C(N(C8=O)CC)=O)=C(C9=NN(N=C79)CC)C%10=CC(F)=C(C%11=CC%12=C(C%13=C(C(C%14=CC(F)=C(S%14)CC)=C%12S%11)C=C(C%15=C(F)C=C(C%16=C%17C(C(N(C%17=O)CC)=O)=C(C%18=NN(N=C%16%18)CC)C%19=CC(F)=C(C%20=CC%21=C(C%22=C(C(C%23=CC(F)=C(S%23)CC)=C%21S%20)C=C(C%24=C(F)C=C(C%25=C%26C(C(N(C%26=O)CC)=O)=C(C%27=NN(N=C%25%27)CC)C%28=CC(F)=CS%28)S%24)S%22)C%29=CC(F)=C(S%29)CC)S%19)S%15)S%13)C%30=CC(F)=C(S%30)CC)S%10)S6)=C5,CCCCCCCCN1C(C2=C(C3=CC(F)=CS3)C4=NN(CCC(CCCC)CC)N=C4C(C5=CC(F)=C(S5)C6=CC7=C(C8=C(C(C9=CC(F)=C(S9)CC(CCCC)CC)=C7S6)C=CS8)C%10=CC(F)=C(S%10)CC(CCCC)CC)=C2C1=O)=O
793,BTP-BO,BTP-BO,308,PTzBI-dF,PTzBI-dF,10.1038/s41467-022-33754-3,0.88,23.2,73.9,15.1,14.6,0.3,sm,y,8,polymer,FC1=CC(C(C2=C/C3=C(CC(CCCC)CCCCCC)C4=C(S3)C(N(C5=C6C7=NSN=C7C8=C5N(C9=C8SC%10=C9SC(/C=C%11C(C%12=CC(F)=C(C=C%12C\%11=C(C#N)/C#N)F)=O)=C%10CC(CCCC)CCCCCC)CC(CCCCCC)CCCC)CC(CCCCCC)CCCC)=C6S4)=O)=C(C/2=C(C#N)/C#N)C=C1F,FC1=CC(C(C2=C/C3=C(CC)C4=C(S3)C(N(C5=C6C7=NSN=C7C8=C5N(C9=C8SC%10=C9SC(/C=C%11C(C%12=CC(F)=C(C=C%12C\%11=C(C#N)/C#N)F)=O)=C%10CC)CC)CC)=C6S4)=O)=C(C/2=C(C#N)/C#N)C=C1F,FC1=C(C2=CC3=C(C4=C(C(C5=CC(F)=C(S5)CC(CCCC)CC)=C3S2)C=C(C6=C(F)C=C(C7=C8C(C(N(C8=O)CCCCCCCC)=O)=C(C9=NN(N=C79)CCC(CCCC)CC)C%10=CC(F)=C(C%11=CC%12=C(C%13=C(C(C%14=CC(F)=C(S%14)CC(CCCC)CC)=C%12S%11)C=C(C%15=C(F)C=C(C%16=C%17C(C(N(C%17=O)CCCCCCCC)=O)=C(C%18=NN(N=C%16%18)CCC(CCCC)CC)C%19=CC(F)=CS%19)S%15)S%13)C%20=CC(F)=C(S%20)CC(CC)CCCC)S%10)S6)S4)C%21=CC(F)=C(S%21)CC(CC)CCCC)SC(C(C%22=NN(N=C%23%22)CCC(CCCC)CC)=C(C(N(C%24=O)CCCCCCCC)=O)C%24=C%23C%25=CC(F)=C(S%25)C%26=CC%27=C(S%26)C(C%28=CC(F)=C(S%28)CC(CC)CCCC)=C%29C=CSC%29=C%27C%30=CC(F)=C(S%30)CC(CCCC)CC)=C1,CCC(S1)=C(F)C=C1C2=C3C=CSC3=C(C4=CC(F)=C(S4)CC)C5=C2SC(C6=C(F)C=C(C7=C8C(C(N(C8=O)CC)=O)=C(C9=NN(N=C79)CC)C%10=CC(F)=C(C%11=CC%12=C(C%13=C(C(C%14=CC(F)=C(S%14)CC)=C%12S%11)C=C(C%15=C(F)C=C(C%16=C%17C(C(N(C%17=O)CC)=O)=C(C%18=NN(N=C%16%18)CC)C%19=CC(F)=C(C%20=CC%21=C(C%22=C(C(C%23=CC(F)=C(S%23)CC)=C%21S%20)C=C(C%24=C(F)C=C(C%25=C%26C(C(N(C%26=O)CC)=O)=C(C%27=NN(N=C%25%27)CC)C%28=CC(F)=CS%28)S%24)S%22)C%29=CC(F)=C(S%29)CC)S%19)S%15)S%13)C%30=CC(F)=C(S%30)CC)S%10)S6)=C5,CCCCCCCCN1C(C2=C(C3=CC(F)=CS3)C4=NN(CCC(CCCC)CC)N=C4C(C5=CC(F)=C(S5)C6=CC7=C(C8=C(C(C9=CC(F)=C(S9)CC(CCCC)CC)=C7S6)C=CS8)C%10=CC(F)=C(S%10)CC(CCCC)CC)=C2C1=O)=O
794,BTP-Th,"BTP-Th, BTP-4F-T2C8",308,PTzBI-dF,PTzBI-dF,10.1038/s41467-022-33754-3,0.863,25.7,75.4,16.7,16.6,0.2,sm,y,8,polymer,FC1=CC(C(C2=C/C3=C(C4=CC(CCCCCCCC)=CS4)C5=C(S3)C(N(C6=C7C8=NSN=C8C9=C6N(C%10=C9SC%11=C%10SC(/C=C%12C(C%13=CC(F)=C(C=C%13C\%12=C(C#N)/C#N)F)=O)=C%11C%14=CC(CCCCCCCC)=CS%14)CC(CCCCCCCCCCCC)CCCCCCCCCC)CC(CCCCCCCCCCCC)CCCCCCCCCC)=C7S5)=O)=C(C/2=C(C#N)/C#N)C=C1F,FC1=CC(C(C2=C/C3=C(C4=CC(CC)=CS4)C5=C(S3)C(N(C6=C7C8=NSN=C8C9=C6N(C%10=C9SC%11=C%10SC(/C=C%12C(C%13=CC(F)=C(C=C%13C\%12=C(C#N)/C#N)F)=O)=C%11C%14=CC(CC)=CS%14)CC)CC)=C7S5)=O)=C(C/2=C(C#N)/C#N)C=C1F,FC1=C(C2=CC3=C(C4=C(C(C5=CC(F)=C(S5)CC(CCCC)CC)=C3S2)C=C(C6=C(F)C=C(C7=C8C(C(N(C8=O)CCCCCCCC)=O)=C(C9=NN(N=C79)CCC(CCCC)CC)C%10=CC(F)=C(C%11=CC%12=C(C%13=C(C(C%14=CC(F)=C(S%14)CC(CCCC)CC)=C%12S%11)C=C(C%15=C(F)C=C(C%16=C%17C(C(N(C%17=O)CCCCCCCC)=O)=C(C%18=NN(N=C%16%18)CCC(CCCC)CC)C%19=CC(F)=CS%19)S%15)S%13)C%20=CC(F)=C(S%20)CC(CC)CCCC)S%10)S6)S4)C%21=CC(F)=C(S%21)CC(CC)CCCC)SC(C(C%22=NN(N=C%23%22)CCC(CCCC)CC)=C(C(N(C%24=O)CCCCCCCC)=O)C%24=C%23C%25=CC(F)=C(S%25)C%26=CC%27=C(S%26)C(C%28=CC(F)=C(S%28)CC(CC)CCCC)=C%29C=CSC%29=C%27C%30=CC(F)=C(S%30)CC(CCCC)CC)=C1,CCC(S1)=C(F)C=C1C2=C3C=CSC3=C(C4=CC(F)=C(S4)CC)C5=C2SC(C6=C(F)C=C(C7=C8C(C(N(C8=O)CC)=O)=C(C9=NN(N=C79)CC)C%10=CC(F)=C(C%11=CC%12=C(C%13=C(C(C%14=CC(F)=C(S%14)CC)=C%12S%11)C=C(C%15=C(F)C=C(C%16=C%17C(C(N(C%17=O)CC)=O)=C(C%18=NN(N=C%16%18)CC)C%19=CC(F)=C(C%20=CC%21=C(C%22=C(C(C%23=CC(F)=C(S%23)CC)=C%21S%20)C=C(C%24=C(F)C=C(C%25=C%26C(C(N(C%26=O)CC)=O)=C(C%27=NN(N=C%25%27)CC)C%28=CC(F)=CS%28)S%24)S%22)C%29=CC(F)=C(S%29)CC)S%19)S%15)S%13)C%30=CC(F)=C(S%30)CC)S%10)S6)=C5,CCCCCCCCN1C(C2=C(C3=CC(F)=CS3)C4=NN(CCC(CCCC)CC)N=C4C(C5=CC(F)=C(S5)C6=CC7=C(C8=C(C(C9=CC(F)=C(S9)CC(CCCC)CC)=C7S6)C=CS8)C%10=CC(F)=C(S%10)CC(CCCC)CC)=C2C1=O)=O
795,BTP-TBr,BTP-TBr,308,PTzBI-dF,PTzBI-dF,10.1038/s41467-022-33754-3,0.844,26.9,79.2,18,17.7,0.2,sm,y,8,polymer,FC1=CC(C(C2=C/C3=C(C4=CC(CCCCCCCC)=C(Br)S4)C5=C(S3)C(N(C6=C7C8=NSN=C8C9=C6N(C%10=C9SC%11=C%10SC(/C=C%12C(C%13=CC(F)=C(C=C%13C\%12=C(C#N)/C#N)F)=O)=C%11C%14=CC(CCCCCCCC)=C(Br)S%14)CC(CCCCCCCCCCCC)CCCCCCCCCC)CC(CCCCCCCCCCCC)CCCCCCCCCC)=C7S5)=O)=C(C/2=C(C#N)/C#N)C=C1F,FC1=CC(C(C2=C/C3=C(C4=CC(CC)=C(Br)S4)C5=C(S3)C(N(C6=C7C8=NSN=C8C9=C6N(C%10=C9SC%11=C%10SC(/C=C%12C(C%13=CC(F)=C(C=C%13C\%12=C(C#N)/C#N)F)=O)=C%11C%14=CC(CC)=C(Br)S%14)CC)CC)=C7S5)=O)=C(C/2=C(C#N)/C#N)C=C1F,FC1=C(C2=CC3=C(C4=C(C(C5=CC(F)=C(S5)CC(CCCC)CC)=C3S2)C=C(C6=C(F)C=C(C7=C8C(C(N(C8=O)CCCCCCCC)=O)=C(C9=NN(N=C79)CCC(CCCC)CC)C%10=CC(F)=C(C%11=CC%12=C(C%13=C(C(C%14=CC(F)=C(S%14)CC(CCCC)CC)=C%12S%11)C=C(C%15=C(F)C=C(C%16=C%17C(C(N(C%17=O)CCCCCCCC)=O)=C(C%18=NN(N=C%16%18)CCC(CCCC)CC)C%19=CC(F)=CS%19)S%15)S%13)C%20=CC(F)=C(S%20)CC(CC)CCCC)S%10)S6)S4)C%21=CC(F)=C(S%21)CC(CC)CCCC)SC(C(C%22=NN(N=C%23%22)CCC(CCCC)CC)=C(C(N(C%24=O)CCCCCCCC)=O)C%24=C%23C%25=CC(F)=C(S%25)C%26=CC%27=C(S%26)C(C%28=CC(F)=C(S%28)CC(CC)CCCC)=C%29C=CSC%29=C%27C%30=CC(F)=C(S%30)CC(CCCC)CC)=C1,CCC(S1)=C(F)C=C1C2=C3C=CSC3=C(C4=CC(F)=C(S4)CC)C5=C2SC(C6=C(F)C=C(C7=C8C(C(N(C8=O)CC)=O)=C(C9=NN(N=C79)CC)C%10=CC(F)=C(C%11=CC%12=C(C%13=C(C(C%14=CC(F)=C(S%14)CC)=C%12S%11)C=C(C%15=C(F)C=C(C%16=C%17C(C(N(C%17=O)CC)=O)=C(C%18=NN(N=C%16%18)CC)C%19=CC(F)=C(C%20=CC%21=C(C%22=C(C(C%23=CC(F)=C(S%23)CC)=C%21S%20)C=C(C%24=C(F)C=C(C%25=C%26C(C(N(C%26=O)CC)=O)=C(C%27=NN(N=C%25%27)CC)C%28=CC(F)=CS%28)S%24)S%22)C%29=CC(F)=C(S%29)CC)S%19)S%15)S%13)C%30=CC(F)=C(S%30)CC)S%10)S6)=C5,CCCCCCCCN1C(C2=C(C3=CC(F)=CS3)C4=NN(CCC(CCCC)CC)N=C4C(C5=CC(F)=C(S5)C6=CC7=C(C8=C(C(C9=CC(F)=C(S9)CC(CCCC)CC)=C7S6)C=CS8)C%10=CC(F)=C(S%10)CC(CCCC)CC)=C2C1=O)=O
796,L8-OD,L8-OD,12,PBDB-TF,"PBDB-TF, PM6, PBDB-T-2F, PBDB-T2F, PBDBT-F",10.1038/s41560-021-00820-x,0.89,24.57,74.6,16.26,15.93,0.17,sm,y,8,polymer,N#C/C(C#N)=C1C(C(C2=CC(F)=C(C=C2\1)F)=O)=CC3=C(CC(CCCCCCCCCC)CCCCCCCC)C4=C(C5=C(S4)C(C6=NSN=C6C7=C8N(CC(CCCC)CC)C9=C7SC%10=C9SC(C=C%11C(C%12=CC(F)=C(C=C%12/C%11=C(C#N)/C#N)F)=O)=C%10CC(CCCCCCCCCC)CCCCCCCC)=C8N5CC(CCCC)CC)S3,CCC1=C(/C=C2C(C3=C(C=C(C(F)=C3)F)C\2=C(C#N)\C#N)=O)SC4=C1SC5=C4N(C6=C5C7=NSN=C7C8=C6N(C9=C8SC%10=C9SC(/C=C%11C(C%12=C(C=C(C(F)=C%12)F)C\%11=C(C#N)\C#N)=O)=C%10CC)CC)CC,FC1=C(CC(CCCC)CC)SC(C2=C3C(SC(C4=CC=C(S4)C(SC(C5=CC=C(C6=CC7=C(S6)C(C8=CC(F)=C(CC(CCCC)CC)S8)=C9C(SC(C%10=CC=C(S%10)C(SC(C%11=CC=C(C%12=CC%13=C(S%12)C(C%14=CC(F)=C(CC(CCCC)CC)S%14)=C%15C(SC(C%16=CC=C(S%16)C(SC(C%17=CC=CS%17)=C%18C%19=O)=C%18C(C%20=C(CC(CCCC)CC)SC(CC(CCCC)CC)=C%20%19)=O)=C%15)=C%13C%21=CC(F)=C(CC(CCCC)CC)S%21)S%11)=C%22C%23=O)=C%22C(C%24=C(CC(CCCC)CC)SC(CC(CCCC)CC)=C%24%23)=O)=C9)=C7C%25=CC(F)=C(CC(CCCC)CC)S%25)S5)=C%26C%27=O)=C%26C(C%28=C(CC(CCCC)CC)SC(CC(CCCC)CC)=C%28%27)=O)=C3)=C(C%29=CC(F)=C(CC(CCCC)CC)S%29)C%30=C2SC=C%30)=C1,CCc1sc(-c2c3cc(-c4ccc(-c5sc(-c6ccc(-c7cc8c(-c9cc(F)c(CC)s9)c9sc(-c%10ccc(-c%11sc(-c%12ccc(-c%13cc%14c(-c%15cc(F)c(CC)s%15)c%15sc(-c%16ccc(-c%17sc(-c%18cccs%18)c%18c%17C(=O)c%17c(CC)sc(CC)c%17C%18=O)s%16)cc%15c(-c%15cc(F)c(CC)s%15)c%14s%13)s%12)c%12c%11C(=O)c%11c(CC)sc(CC)c%11C%12=O)s%10)cc9c(-c9cc(F)c(CC)s9)c8s7)s6)c6c5C(=O)c5c(CC)sc(CC)c5C6=O)s4)sc3c(-c3cc(F)c(CC)s3)c3ccsc23)cc1F,CCCCC(CC1=C(F)C=C(C2=C3C=C(SC3=C(C4=C2SC=C4)C5=CC(F)=C(S5)CC(CCCC)CC)C6=CC=C(S6)C7=C(C(C8=C(SC(CC(CCCC)CC)=C8C9=O)CC(CCCC)CC)=O)C9=C(C%10=CC=CS%10)S7)S1)CC
797,L8-HD,L8-HD,12,PBDB-TF,"PBDB-TF, PM6, PBDB-T-2F, PBDB-T2F, PBDBT-F",10.1038/s41560-021-00820-x,0.88,25.08,78.8,17.39,17.09,0.2,sm,y,8,polymer,N#C/C(C#N)=C1C(C(C2=CC(F)=C(C=C2\1)F)=O)=CC3=C(CC(CCCCCC)CCCCCCCC)C4=C(C5=C(S4)C(C6=NSN=C6C7=C8N(CC(CCCC)CC)C9=C7SC%10=C9SC(C=C%11C(C%12=CC(F)=C(C=C%12/C%11=C(C#N)/C#N)F)=O)=C%10CC(CCCCCC)CCCCCCCC)=C8N5CC(CCCC)CC)S3,CCC1=C(/C=C2C(C3=C(C=C(C(F)=C3)F)C\2=C(C#N)\C#N)=O)SC4=C1SC5=C4N(C6=C5C7=NSN=C7C8=C6N(C9=C8SC%10=C9SC(/C=C%11C(C%12=C(C=C(C(F)=C%12)F)C\%11=C(C#N)\C#N)=O)=C%10CC)CC)CC,FC1=C(CC(CCCC)CC)SC(C2=C3C(SC(C4=CC=C(S4)C(SC(C5=CC=C(C6=CC7=C(S6)C(C8=CC(F)=C(CC(CCCC)CC)S8)=C9C(SC(C%10=CC=C(S%10)C(SC(C%11=CC=C(C%12=CC%13=C(S%12)C(C%14=CC(F)=C(CC(CCCC)CC)S%14)=C%15C(SC(C%16=CC=C(S%16)C(SC(C%17=CC=CS%17)=C%18C%19=O)=C%18C(C%20=C(CC(CCCC)CC)SC(CC(CCCC)CC)=C%20%19)=O)=C%15)=C%13C%21=CC(F)=C(CC(CCCC)CC)S%21)S%11)=C%22C%23=O)=C%22C(C%24=C(CC(CCCC)CC)SC(CC(CCCC)CC)=C%24%23)=O)=C9)=C7C%25=CC(F)=C(CC(CCCC)CC)S%25)S5)=C%26C%27=O)=C%26C(C%28=C(CC(CCCC)CC)SC(CC(CCCC)CC)=C%28%27)=O)=C3)=C(C%29=CC(F)=C(CC(CCCC)CC)S%29)C%30=C2SC=C%30)=C1,CCc1sc(-c2c3cc(-c4ccc(-c5sc(-c6ccc(-c7cc8c(-c9cc(F)c(CC)s9)c9sc(-c%10ccc(-c%11sc(-c%12ccc(-c%13cc%14c(-c%15cc(F)c(CC)s%15)c%15sc(-c%16ccc(-c%17sc(-c%18cccs%18)c%18c%17C(=O)c%17c(CC)sc(CC)c%17C%18=O)s%16)cc%15c(-c%15cc(F)c(CC)s%15)c%14s%13)s%12)c%12c%11C(=O)c%11c(CC)sc(CC)c%11C%12=O)s%10)cc9c(-c9cc(F)c(CC)s9)c8s7)s6)c6c5C(=O)c5c(CC)sc(CC)c5C6=O)s4)sc3c(-c3cc(F)c(CC)s3)c3ccsc23)cc1F,CCCCC(CC1=C(F)C=C(C2=C3C=C(SC3=C(C4=C2SC=C4)C5=CC(F)=C(S5)CC(CCCC)CC)C6=CC=C(S6)C7=C(C(C8=C(SC(CC(CCCC)CC)=C8C9=O)CC(CCCC)CC)=O)C9=C(C%10=CC=CS%10)S7)S1)CC
798,Y11,Y11,12,PBDB-TF,"PBDB-TF, PM6, PBDB-T-2F, PBDB-T2F, PBDBT-F",10.1038/s41566-019-0573-5,0.833,26.74,74.33,16.54,16.2,0.18,sm,y,8,polymer,O=C1C2=CC(F)=C(C=C2C(/C1=C/C3=C(CCCCCCCCCCC)C(SC4=C5N(C6=C4C7=NN(N=C7C8=C6N(C9=C8SC%10=C9SC(/C=C%11/C(C%12=C(C%11=O)C=C(F)C(F)=C%12)=C(C#N)\C#N)=C%10CCCCCCCCCCC)CC(CCCC)CC)CC(CCCC)CC)CC(CCCC)CC)=C5S3)=C(C#N)/C#N)F,CCN1N=C2C(C3=C(N(C4=C3SC5=C4SC(/C=C6C(C7=C(C=C(C(F)=C7)F)C\6=C(C#N)\C#N)=O)=C5CC)CC)C8=C2C9=C(C%10=C(S9)C(CC)=C(/C=C%11C(C%12=C(C=C(C(F)=C%12)F)C\%11=C(C#N)\C#N)=O)S%10)N8CC)=N1,FC1=C(CC(CCCC)CC)SC(C2=C3C(SC(C4=CC=C(S4)C(SC(C5=CC=C(C6=CC7=C(S6)C(C8=CC(F)=C(CC(CCCC)CC)S8)=C9C(SC(C%10=CC=C(S%10)C(SC(C%11=CC=C(C%12=CC%13=C(S%12)C(C%14=CC(F)=C(CC(CCCC)CC)S%14)=C%15C(SC(C%16=CC=C(S%16)C(SC(C%17=CC=CS%17)=C%18C%19=O)=C%18C(C%20=C(CC(CCCC)CC)SC(CC(CCCC)CC)=C%20%19)=O)=C%15)=C%13C%21=CC(F)=C(CC(CCCC)CC)S%21)S%11)=C%22C%23=O)=C%22C(C%24=C(CC(CCCC)CC)SC(CC(CCCC)CC)=C%24%23)=O)=C9)=C7C%25=CC(F)=C(CC(CCCC)CC)S%25)S5)=C%26C%27=O)=C%26C(C%28=C(CC(CCCC)CC)SC(CC(CCCC)CC)=C%28%27)=O)=C3)=C(C%29=CC(F)=C(CC(CCCC)CC)S%29)C%30=C2SC=C%30)=C1,CCc1sc(-c2c3cc(-c4ccc(-c5sc(-c6ccc(-c7cc8c(-c9cc(F)c(CC)s9)c9sc(-c%10ccc(-c%11sc(-c%12ccc(-c%13cc%14c(-c%15cc(F)c(CC)s%15)c%15sc(-c%16ccc(-c%17sc(-c%18cccs%18)c%18c%17C(=O)c%17c(CC)sc(CC)c%17C%18=O)s%16)cc%15c(-c%15cc(F)c(CC)s%15)c%14s%13)s%12)c%12c%11C(=O)c%11c(CC)sc(CC)c%11C%12=O)s%10)cc9c(-c9cc(F)c(CC)s9)c8s7)s6)c6c5C(=O)c5c(CC)sc(CC)c5C6=O)s4)sc3c(-c3cc(F)c(CC)s3)c3ccsc23)cc1F,CCCCC(CC1=C(F)C=C(C2=C3C=C(SC3=C(C4=C2SC=C4)C5=CC(F)=C(S5)CC(CCCC)CC)C6=CC=C(S6)C7=C(C(C8=C(SC(CC(CCCC)CC)=C8C9=O)CC(CCCC)CC)=O)C9=C(C%10=CC=CS%10)S7)S1)CC
799,BAF-4CN,BAF-4CN,7,PTB7-Th,"PTB7-Th, PBDTT-TT-F, PBDTTT-EFT, PBT7-Th",10.1038/s41598-019-44232-0,0.898,15.8,68.1,9.7,9.5,,sm,unfused,3,polymer,O=C(/C(S/C1=C(C#N)\C#N)=C/C2=CC=C(C3=NSN=C23)C4=CC(C(CCCCCCCCCC)(C5=C6C=CC(C7=CC=C(C8=NSN=C78)/C=C9S/C(N(C\9=O)CCCCCC)=C(C#N)/C#N)=C5)CCCCCCCCCC)=C6C=C4)N1CCCCCC,CCN1C(/C(S/C1=C(C#N)\C#N)=C/C2=CC=C(C3=NSN=C23)C4=CC(C(CC)(C5=C6C=CC(C7=CC=C(C8=NSN=C78)/C=C9S/C(N(C\9=O)CC)=C(C#N)/C#N)=C5)CC)=C6C=C4)=O,FC1=C(C(OCC(CCCC)CC)=O)SC2=C(SC=C21)C(S3)=CC4=C3C(C5=CC=C(CC(CC)CCCC)S5)=C(C=C(C6=C(C(F)=C(C(OCC(CCCC)CC)=O)S7)C7=C(S6)C(S8)=CC9=C8C(C%10=CC=C(CC(CCCC)CC)S%10)=C(C=C(C%11=C(C(F)=C(C(OCC(CCCC)CC)=O)S%12)C%12=C(S%11)C(S%13)=CC%14=C%13C(C%15=CC=C(CC(CC)CCCC)S%15)=C(C=CS%16)C%16=C%14C%17=CC=C(CC(CC)CCCC)S%17)S%18)C%18=C9C%19=CC=C(CC(CCCC)CC)S%19)S%20)C%20=C4C%21=CC=C(CC(CC)CCCC)S%21,CCOC(=O)c1sc2c(-c3cc4c(-c5ccc(CC)s5)c5sc(-c6sc(-c7cc8c(-c9ccc(CC)s9)c9sc(-c%10sc(-c%11cc%12c(-c%13ccc(CC)s%13)c%13sccc%13c(-c%13ccc(CC)s%13)c%12s%11)c%11sc(C(=O)OCC)c(F)c%10%11)cc9c(-c9ccc(CC)s9)c8s7)c7sc(C(=O)OCC)c(F)c67)cc5c(-c5ccc(CC)s5)c4s3)scc2c1F,CCCCC(COC(C1=C(F)C2=CSC(C3=CC4=C(C5=C(C(C6=CC=C(S6)CC(CCCC)CC)=C4S3)C=CS5)C7=CC=C(S7)CC(CCCC)CC)=C2S1)=O)CC
800,BAF-2HDT,BAF-2HDT,7,PTB7-Th,"PTB7-Th, PBDTT-TT-F, PBDTTT-EFT, PBT7-Th",10.1038/s41598-019-44232-0,0.902,15.4,71.5,9.9,9.7,,sm,unfused,3,polymer,CCCCCCCCCCC(CCCCCCCCCC)(C1=C2C=CC(C3=CC=C(/C=C4SC(SCCCCCC)=C(SCCCCCC)S\4)C5=NSN=C35)=C1)C6=C2C=CC(C(C7=NSN=C87)=CC=C8/C=C9SC(SCCCCCC)=C(SCCCCCC)S/9)=C6,CCC(CC)(C1=C2C=CC(C3=CC=C(/C=C4SC(SCC)=C(SCC)S\4)C5=NSN=C35)=C1)C6=C2C=CC(C(C7=NSN=C87)=CC=C8/C=C9SC(SCC)=C(SCC)S/9)=C6,FC1=C(C(OCC(CCCC)CC)=O)SC2=C(SC=C21)C(S3)=CC4=C3C(C5=CC=C(CC(CC)CCCC)S5)=C(C=C(C6=C(C(F)=C(C(OCC(CCCC)CC)=O)S7)C7=C(S6)C(S8)=CC9=C8C(C%10=CC=C(CC(CCCC)CC)S%10)=C(C=C(C%11=C(C(F)=C(C(OCC(CCCC)CC)=O)S%12)C%12=C(S%11)C(S%13)=CC%14=C%13C(C%15=CC=C(CC(CC)CCCC)S%15)=C(C=CS%16)C%16=C%14C%17=CC=C(CC(CC)CCCC)S%17)S%18)C%18=C9C%19=CC=C(CC(CCCC)CC)S%19)S%20)C%20=C4C%21=CC=C(CC(CC)CCCC)S%21,CCOC(=O)c1sc2c(-c3cc4c(-c5ccc(CC)s5)c5sc(-c6sc(-c7cc8c(-c9ccc(CC)s9)c9sc(-c%10sc(-c%11cc%12c(-c%13ccc(CC)s%13)c%13sccc%13c(-c%13ccc(CC)s%13)c%12s%11)c%11sc(C(=O)OCC)c(F)c%10%11)cc9c(-c9ccc(CC)s9)c8s7)c7sc(C(=O)OCC)c(F)c67)cc5c(-c5ccc(CC)s5)c4s3)scc2c1F,CCCCC(COC(C1=C(F)C2=CSC(C3=CC4=C(C5=C(C(C6=CC=C(S6)CC(CCCC)CC)=C4S3)C=CS5)C7=CC=C(S7)CC(CCCC)CC)=C2S1)=O)CC
801,F8IDT,F8IDT,0,P3HT,P3HT,10.1039/c3cc42293c,0.72,4.82,48,1.67,1.52,0.08,sm,unfused,3,polymer,O=C1C2=C(C(/C1=C\C3=CC=C(C4=CC5=C(C6=C(C5(CCCCCCCC)CCCCCCCC)C=C(C7=CC=C(/C=C8C(C9=C(C\8=O)C=CC=C9)=O)S7)C=C6)C=C4)S3)=O)C=CC=C2,O=C1C2=C(C(/C1=C\C3=CC=C(C4=CC5=C(C6=C(C5(CC)CC)C=C(C7=CC=C(/C=C8C(C9=C(C\8=O)C=CC=C9)=O)S7)C=C6)C=C4)S3)=O)C=CC=C2,CCCCCCC1=CSC(C2=C(CCCCCC)C=C(C3=C(CCCCCC)C=C(C4=C(CCCCCC)C=C(C5=C(CCCCCC)C=C(C6=C(CCCCCC)C=CS6)S5)S4)S3)S2)=C1,CCc1cc(C)sc1-c1sc(-c2cc(CC)c(-c3sc(-c4cc(CC)c(-c5sc(C)cc5CC)s4)cc3CC)s2)cc1CC,CCCCCCC1=CSC=C1
802,FEHIDT,FEHIDT,0,P3HT,P3HT,10.1039/c3cc42293c,0.95,3.82,67,2.43,2.12,0.18,sm,unfused,3,polymer,O=C1C=2C=CC=CC2C(=O)C1=CC=3SC(=CC3)C=4C=CC=5C=6C=CC(=CC6C(C5C4)(CC(CC)CCCC)CC(CC)CCCC)C=7SC(=CC7)C=C8C(=O)C=9C=CC=CC9C8=O,O=C1C2=C(C(/C1=C\C3=CC=C(C4=CC5=C(C6=C(C5(CC)CC)C=C(C7=CC=C(/C=C8C(C9=C(C\8=O)C=CC=C9)=O)S7)C=C6)C=C4)S3)=O)C=CC=C2,CCCCCCC1=CSC(C2=C(CCCCCC)C=C(C3=C(CCCCCC)C=C(C4=C(CCCCCC)C=C(C5=C(CCCCCC)C=C(C6=C(CCCCCC)C=CS6)S5)S4)S3)S2)=C1,CCc1cc(C)sc1-c1sc(-c2cc(CC)c(-c3sc(-c4cc(CC)c(-c5sc(C)cc5CC)s4)cc3CC)s2)cc1CC,CCCCCCC1=CSC=C1
803,Th-PhCHO,Th-PhCHO,0,P3HT,P3HT,10.1039/c3cc47289b,1.03,5.14,45,2.4,2.4,,sm,fused,5,polymer,O=C(N(CCCCCCCC)C1=O)C2=C1C(C3=CC=CS3)=C(C4=CC=C(C5=CC=C(CO)C=C5)C6=C4C7=CC=C6)C7=C2C8=CC=CS8,CCN1C(=O)c2c(c(-c3cccs3)c3c(c2-c2cccs2)-c2cccc4c(-c5ccc(CO)cc5)ccc-3c24)C1=O,CCCCCCC1=CSC(C2=C(CCCCCC)C=C(C3=C(CCCCCC)C=C(C4=C(CCCCCC)C=C(C5=C(CCCCCC)C=C(C6=C(CCCCCC)C=CS6)S5)S4)S3)S2)=C1,CCc1cc(C)sc1-c1sc(-c2cc(CC)c(-c3sc(-c4cc(CC)c(-c5sc(C)cc5CC)s4)cc3CC)s2)cc1CC,CCCCCCC1=CSC=C1
804,Bis-PDI-T-di-EG,Bis-PDI-T-di-EG,0,P3HT,P3HT,10.1039/c3cp51475g,0.67,3.83,60,1.54,1.52,,sm,PDI,7,polymer,O=C1C2=CC=C3C4=C(C=C5C(=O)N(C(=O)C=6C=C(OCCOC)C(C=7C(OCCOC)=CC(C(=O)N1CC(CC)CCCC)=C2C37)=C4C65)CC(CC)CCCC)C=8SC(=CC8)C=9C=C%10C(=O)N(C(=O)C=%11C=C(OCCOC)C=%12C=%13C(OCCOC)=CC=%14C(=O)N(C(=O)C%15=CC=C(C9C%12C%11%10)C%13C%15%14)CC(CC)CCCC)CC(CC)CCCC,CCN1C(=O)c2ccc3c4c(-c5ccc(-c6cc7c8c(cc(OCOC)c9c%10c(OCOC)cc%11c%12c(ccc(c6c89)c%12%10)C(=O)N(CC)C%11=O)C(=O)N(CC)C7=O)s5)cc5c6c(cc(OCOC)c(c7c(OCOC)cc(c2c37)C1=O)c64)C(=O)N(CC)C5=O,CCCCCCC1=CSC(C2=C(CCCCCC)C=C(C3=C(CCCCCC)C=C(C4=C(CCCCCC)C=C(C5=C(CCCCCC)C=C(C6=C(CCCCCC)C=CS6)S5)S4)S3)S2)=C1,CCc1cc(C)sc1-c1sc(-c2cc(CC)c(-c3sc(-c4cc(CC)c(-c5sc(C)cc5CC)s4)cc3CC)s2)cc1CC,CCCCCCC1=CSC=C1
805,Cz-RH,Cz-RH,0,P3HT,P3HT,10.1039/C4CC01695E,1.03,4.69,53,2.56,2.56,,sm,unfused,3,polymer,O=C1C(SC(=S)N1CC)=CC=2SC(=CC2)C=3C=CC=4C=5C=CC(=CC5N(C4C3)C(CCCCCCCC)CCCCCCCC)C=6SC(=CC6)C=C7SC(=S)N(C7=O)CC,CCN1C(=O)/C(=C/c2ccc(-c3ccc4c5ccc(-c6ccc(/C=C7\SC(=S)N(CC)C7=O)s6)cc5n(CC)c4c3)s2)SC1=S,CCCCCCC1=CSC(C2=C(CCCCCC)C=C(C3=C(CCCCCC)C=C(C4=C(CCCCCC)C=C(C5=C(CCCCCC)C=C(C6=C(CCCCCC)C=CS6)S5)S4)S3)S2)=C1,CCc1cc(C)sc1-c1sc(-c2cc(CC)c(-c3sc(-c4cc(CC)c(-c5sc(C)cc5CC)s4)cc3CC)s2)cc1CC,CCCCCCC1=CSC=C1
806,Flu-RH,Flu-RH,0,P3HT,P3HT,10.1039/C4CC01695E,1.03,5.7,52,3.08,3.08,,sm,unfused,3,polymer,O=C1C(SC(=S)N1CC)=CC=2SC(=CC2)C=3C=CC=4C=5C=CC(=CC5C(C4C3)(CCCCCCCC)CCCCCCCC)C=6SC(=CC6)C=C7SC(=S)N(C7=O)CC,CCN1C(=O)/C(=C/c2ccc(-c3ccc4c(c3)C(CC)(CC)c3cc(-c5ccc(/C=C6\SC(=S)N(CC)C6=O)s5)ccc3-4)s2)SC1=S,CCCCCCC1=CSC(C2=C(CCCCCC)C=C(C3=C(CCCCCC)C=C(C4=C(CCCCCC)C=C(C5=C(CCCCCC)C=C(C6=C(CCCCCC)C=CS6)S5)S4)S3)S2)=C1,CCc1cc(C)sc1-c1sc(-c2cc(CC)c(-c3sc(-c4cc(CC)c(-c5sc(C)cc5CC)s4)cc3CC)s2)cc1CC,CCCCCCC1=CSC=C1
807,N6,N6,0,P3HT,P3HT,10.1039/C4RA09668A,1.08,2.06,52,1.16,1.16,,sm,unfused,2,polymer,O=C(N1CC(CCCC)CC)C(C2=C1C(S3)=CC=C3C4=CC=C(C5=CC=C(C6=C7C(C(N6CC(CCCC)CC)=O)=C(C8=CC=CS8)N(CC(CCCC)CC)C7=O)S5)C9=NSN=C94)=C(C%10=CC=CS%10)N(CC(CC)CCCC)C2=O,CCN(C(C(S1)=CC=C1C2=CC=C(C3=CC=C(C4=C5C(C(N4CC)=O)=C(C6=CC=CS6)N(CC)C5=O)S3)C7=NSN=C72)=C8C9=C(C%10=CC=CS%10)N(CC)C8=O)C9=O,CCCCCCC1=CSC(C2=C(CCCCCC)C=C(C3=C(CCCCCC)C=C(C4=C(CCCCCC)C=C(C5=C(CCCCCC)C=C(C6=C(CCCCCC)C=CS6)S5)S4)S3)S2)=C1,CCc1cc(C)sc1-c1sc(-c2cc(CC)c(-c3sc(-c4cc(CC)c(-c5sc(C)cc5CC)s4)cc3CC)s2)cc1CC,CCCCCCC1=CSC=C1
808,F(DPP)2B2,F(DPP)2B2,0,P3HT,P3HT,10.1039/C4TA06035K,1.18,5.35,50,3.17,3.17,,sm,unfused,3,polymer,O=C1C=2C(C(=O)N(C2C=3SC(=CC3)C=4C=CC=5C=6C=CC(=CC6C(C5C4)(CCC)CCC)C=7SC(=CC7)C8=C9C(=O)N(C(C=%10SC(=CC%10)C=%11C=CC=CC%11)=C9C(=O)N8CC(CC)CCCC)CC(CC)CCCC)CC(CC)CCCC)=C(C=%12SC(=CC%12)C=%13C=CC=CC%13)N1CC(CC)CCCC,CCN1C(=O)C2=C(c3ccc(-c4ccc5c(c4)C(CC)(CC)c4cc(-c6ccc(C7=C8C(=O)N(CC)C(c9ccc(-c%10ccccc%10)s9)=C8C(=O)N7CC)s6)ccc4-5)s3)N(CC)C(=O)C2=C1c1ccc(-c2ccccc2)s1,CCCCCCC1=CSC(C2=C(CCCCCC)C=C(C3=C(CCCCCC)C=C(C4=C(CCCCCC)C=C(C5=C(CCCCCC)C=C(C6=C(CCCCCC)C=CS6)S5)S4)S3)S2)=C1,CCc1cc(C)sc1-c1sc(-c2cc(CC)c(-c3sc(-c4cc(CC)c(-c5sc(C)cc5CC)s4)cc3CC)s2)cc1CC,CCCCCCC1=CSC=C1
809,IDT-2BM,IDT-2BM,7,PTB7-Th,"PTB7-Th, PBDTT-TT-F, PBDTTT-EFT, PBT7-Th",10.1039/C7TC00706J,0.826,9.29,52,3.97,3.76,0.18,sm,fused,5,polymer,N#CC(C#N)=CC1=CC=C(C=2SC=3C=4C=C5C(=CC4C(C6=CC=C(C=C6)CCCCCC)(C7=CC=C(C=C7)CCCCCC)C3C2)C=8SC(=CC8C5(C9=CC=C(C=C9)CCCCCC)C%10=CC=C(C=C%10)CCCCCC)C%11=CC=C(C=C(C#N)C#N)C%12=NSN=C%12%11)C%13=NSN=C1%13,CCc1ccc(C2(c3ccc(CC)cc3)c3cc4c(cc3-c3sc(-c5ccc(C=C(C#N)C#N)c6nsnc56)cc32)C(c2ccc(CC)cc2)(c2ccc(CC)cc2)c2cc(-c3ccc(C=C(C#N)C#N)c5nsnc35)sc2-4)cc1,FC1=C(C(OCC(CCCC)CC)=O)SC2=C(SC=C21)C(S3)=CC4=C3C(C5=CC=C(CC(CC)CCCC)S5)=C(C=C(C6=C(C(F)=C(C(OCC(CCCC)CC)=O)S7)C7=C(S6)C(S8)=CC9=C8C(C%10=CC=C(CC(CCCC)CC)S%10)=C(C=C(C%11=C(C(F)=C(C(OCC(CCCC)CC)=O)S%12)C%12=C(S%11)C(S%13)=CC%14=C%13C(C%15=CC=C(CC(CC)CCCC)S%15)=C(C=CS%16)C%16=C%14C%17=CC=C(CC(CC)CCCC)S%17)S%18)C%18=C9C%19=CC=C(CC(CCCC)CC)S%19)S%20)C%20=C4C%21=CC=C(CC(CC)CCCC)S%21,CCOC(=O)c1sc2c(-c3cc4c(-c5ccc(CC)s5)c5sc(-c6sc(-c7cc8c(-c9ccc(CC)s9)c9sc(-c%10sc(-c%11cc%12c(-c%13ccc(CC)s%13)c%13sccc%13c(-c%13ccc(CC)s%13)c%12s%11)c%11sc(C(=O)OCC)c(F)c%10%11)cc9c(-c9ccc(CC)s9)c8s7)c7sc(C(=O)OCC)c(F)c67)cc5c(-c5ccc(CC)s5)c4s3)scc2c1F,CCCCC(COC(C1=C(F)C2=CSC(C3=CC4=C(C5=C(C(C6=CC=C(S6)CC(CCCC)CC)=C4S3)C=CS5)C7=CC=C(S7)CC(CCCC)CC)=C2S1)=O)CC
809,IDT-2BM,IDT-2BM,32,PBDTTT-C-T,"PBDTTT-E-T, PBDTTT-C-T",10.1039/C5TA05901A,0.77,10.1,55.1,4.26,4.19,0.15,sm,fused,5,polymer,N#CC(C#N)=CC1=CC=C(C=2SC=3C=4C=C5C(=CC4C(C6=CC=C(C=C6)CCCCCC)(C7=CC=C(C=C7)CCCCCC)C3C2)C=8SC(=CC8C5(C9=CC=C(C=C9)CCCCCC)C%10=CC=C(C=C%10)CCCCCC)C%11=CC=C(C=C(C#N)C#N)C%12=NSN=C%12%11)C%13=NSN=C1%13,CCc1ccc(C2(c3ccc(CC)cc3)c3cc4c(cc3-c3sc(-c5ccc(C=C(C#N)C#N)c6nsnc56)cc32)C(c2ccc(CC)cc2)(c2ccc(CC)cc2)c2cc(-c3ccc(C=C(C#N)C#N)c5nsnc35)sc2-4)cc1,CCCCC(CC)COC(C1=CC2=CSC(C3=CC4=C(C(C5=CC=C(S5)CC(CCCC)CC)=C6C=C(SC6=C4C7=CC=C(S7)CC(CCCC)CC)C8=C9C=C(SC9=C(C%10=CC%11=C(C(C%12=CC=C(S%12)CC(CC)CCCC)=C%13C=C(SC%13=C%11C%14=CC=C(S%14)CC(CC)CCCC)C%15=C%16C=C(SC%16=C(C%17=CC%18=C(C(C%19=CC=C(S%19)CC(CCCC)CC)=C%20C=CSC%20=C%18C%21=CC=C(S%21)CC(CCCC)CC)S%17)S%15)C(OCC(CC)CCCC)=O)S%10)S8)C(OCC(CC)CCCC)=O)S3)=C2S1)=O,CCOC(C1=CC2=CSC(C3=CC4=C(C5=C(C(C6=CC=C(S6)CC)=C4S3)C=C(C7=C8C=C(C(OCC)=O)SC8=C(C9=CC%10=C(C%11=C(C(C%12=CC=C(S%12)CC)=C%10S9)C=C(C%13=C%14C=C(C(OCC)=O)SC%14=C(C%15=CC%16=C(C%17=C(C(C%18=CC=C(S%18)CC)=C%16S%15)C=CS%17)C%19=CC=C(S%19)CC)S%13)S%11)C%20=CC=C(S%20)CC)S7)S5)C%21=CC=C(S%21)CC)=C2S1)=O,CCCCC(COC(C1=CC2=CSC(C3=CC4=C(C5=C(C(C6=CC=C(S6)CC(CCCC)CC)=C4S3)C=CS5)C7=CC=C(S7)CC(CCCC)CC)=C2S1)=O)CC
