Repository: brigreens/Meta-analysis_OSCs

This repository contains the data files and analysis notebooks to support the paper "Meta-Analysis of Molecular Design Strategies for Non-Fullerene Acceptor Based Organic Solar Cell Materials" (DOI: 10.26434/chemrxiv-2024-w29b1)

File: OSC_dataset_metaanalysis.csv (part 67 of 76)
NFA_ID,reported_acceptor,NFA_other_names,don_ID,reported_donor,don_other_names,DOI,Voc,Jsc,FF,PCE_max,PCE_avg,PCE_std,acceptor_type,acceptor_class,fused_rings_in_core,donor_type,acc_SMILES_sidechains,acc_SMILES_shortened_sidechains,don_SMILES_sidechains,don_SMILES_shortened_sidechains,don_mon_SMILES
810,IDSe-T-IC,IDSe-T-IC,30,J51,J51,10.1039/C6EE00315J,0.91,15.2,62,8.58,8.21,,sm,fused,5,polymer,O=C(C/1=C\C2=CC(CC(CC)CCCC)=C(C3=CC4=C(C5=CC6=C(C=C5C4(C7=CC=C(C=C7)CCCCCC)C8=CC=C(C=C8)CCCCCC)C([Se]C(C9=C(C=C(S9)/C=C%10C(C%11=C(C\%10=C(C#N)/C#N)C=CC=C%11)=O)CC(CCCC)CC)=C%12)=C%12C6(C%13=CC=C(C=C%13)CCCCCC)C%14=CC=C(C=C%14)CCCCCC)[Se]3)S2)C%15=C(C1=C(C#N)/C#N)C=CC=C%15,CCC1=CC=C(C2(C3=C(C4=C2C=C(C5=C(CC)C=C(/C=C6C(C7=C(C\6=C(C#N)/C#N)C=CC=C7)=O)S5)[Se]4)C=C(C(C8=CC=C(CC)C=C8)(C9=C%10[Se]C(C%11=C(CC)C=C(/C=C%12C(C%13=C(C\%12=C(C#N)/C#N)C=CC=C%13)=O)S%11)=C9)C%14=CC=C(CC)C=C%14)C%10=C3)C%15=CC=C(CC)C=C%15)C=C1,CCCCCCC(CCCCCCCC)CC1=CC=C(S1)C2=C3SC(C4=CC=C(C5=C(C(F)=CC6=NN(CCCCCCCC)N=C65)F)S4)=CC3=C(C7=CC=C(CC(CCCCCCCC)CCCCCC)S7)C8=C2C=C(S8)C9=CC=C(C(C%10=NN(CCCCCCCC)N=C%10%11)=C(F)C(F)=C%11C%12=CC=C(S%12)C%13=CC%14=C(C%15=CC=C(CC(CCCCCCCC)CCCCCC)S%15)C%16=C(C(C%17=CC=C(CC(CCCCCCCC)CCCCCC)S%17)=C%14S%13)C=C(S%16)C%18=CC=C(C(C%19=NN(CCCCCCCC)N=C%19%20)=C(F)C(F)=C%20C%21=CC=C(S%21)C%22=CC%23=C(C%24=CC=C(CC(CCCCCCCC)CCCCCC)S%24)C%25=C(C(C%26=CC=C(CC(CCCCCCCC)CCCCCC)S%26)=C%23S%22)C=C(S%25)C%27=CC=CS%27)S%18)S9,CCc1ccc(-c2c3cc(-c4ccc(-c5c(F)c(F)c(-c6ccc(-c7cc8c(-c9ccc(CC)s9)c9sc(-c%10ccc(-c%11c(F)c(F)c(-c%12ccc(-c%13cc%14c(-c%15ccc(CC)s%15)c%15sc(-c%16ccc(-c%17c(F)c(F)c(-c%18cccs%18)c%18nn(CC)nc%17%18)s%16)cc%15c(-c%15ccc(CC)s%15)c%14s%13)s%12)c%12nn(CC)nc%11%12)s%10)cc9c(-c9ccc(CC)s9)c8s7)s6)c6nn(CC)nc56)s4)sc3c(-c3ccc(CC)s3)c3ccsc23)s1,CCCCCCCCC(CC1=CC=C(S1)C2=C3C=C(SC3=C(C4=C2SC(C5=CC=CS5)=C4)C6=CC=C(S6)CC(CCCCCCCC)CCCCCC)C7=CC=C(S7)C8=C(C(F)=CC9=NN(N=C89)CCCCCCCC)F)CCCCCC
811,DPP-FN-DPP,DPP-FN-DPP,0,P3HT,P3HT,10.1039/C6NJ03938C,0.97,3.2,37.2,1.2,1.2,0.1,sm,unfused,3,polymer,O=C1C=2C=C(C=CC2C=3C=CC(=CC13)C=4SC(=CC4)C5=C6C(=O)N(C(C=7SC=CC7)=C6C(=O)N5CC(CCCC)CCCCCC)CC(CCCC)CCCCCC)C=8SC(=CC8)C9=C%10C(=O)N(C(C=%11SC=CC%11)=C%10C(=O)N9CC(CCCC)CCCCCC)CC(CCCC)CCCCCC,CCN1C(=O)C2=C(c3ccc(-c4ccc5c(c4)C(=O)c4cc(-c6ccc(C7=C8C(=O)N(CC)C(c9cccs9)=C8C(=O)N7CC)s6)ccc4-5)s3)N(CC)C(=O)C2=C1c1cccs1,CCCCCCC1=CSC(C2=C(CCCCCC)C=C(C3=C(CCCCCC)C=C(C4=C(CCCCCC)C=C(C5=C(CCCCCC)C=C(C6=C(CCCCCC)C=CS6)S5)S4)S3)S2)=C1,CCc1cc(C)sc1-c1sc(-c2cc(CC)c(-c3sc(-c4cc(CC)c(-c5sc(C)cc5CC)s4)cc3CC)s2)cc1CC,CCCCCCC1=CSC=C1
812,N7,N7,0,P3HT,P3HT,10.1039/C6RA01558A,1.17,3.16,62,2.3,2.3,,sm,unfused,3,polymer,O=C1C=2C(C(=O)N(C2C=3SC=CC3)CC(CC)CCCC)=C(C=4SC(=CC4)C=5C=CC=6C=7C=CC(=CC7N(C6C5)C(CCCCCCCC)CCCCCCCC)C=8SC(=CC8)C9=C%10C(=O)N(C(C=%11SC=CC%11)=C%10C(=O)N9CC(CC)CCCC)CC(CC)CCCC)N1CC(CC)CCCC,CCN1C(=O)C2=C(c3ccc(-c4ccc5c6ccc(-c7ccc(C8=C9C(=O)N(CC)C(c%10cccs%10)=C9C(=O)N8CC)s7)cc6n(CC)c5c4)s3)N(CC)C(=O)C2=C1c1cccs1,CCCCCCC1=CSC(C2=C(CCCCCC)C=C(C3=C(CCCCCC)C=C(C4=C(CCCCCC)C=C(C5=C(CCCCCC)C=C(C6=C(CCCCCC)C=CS6)S5)S4)S3)S2)=C1,CCc1cc(C)sc1-c1sc(-c2cc(CC)c(-c3sc(-c4cc(CC)c(-c5sc(C)cc5CC)s4)cc3CC)s2)cc1CC,CCCCCCC1=CSC=C1
813,F8-DPPTCN,F8-DPPTCN,0,P3HT,P3HT,10.1039/C6TA00056H,0.97,6.25,39,2.37,2.37,,sm,unfused,3,polymer,N#CC=1SC(=CC1)C=2SC(=CC2)C3=C4C(=O)N(C(C=5SC(=CC5)C=6C=CC=7C=8C=CC(=CC8C(C7C6)(CCCCCCCC)CCCCCCCC)C=9SC(=CC9)C%10=C%11C(=O)N(C(C=%12SC(=CC%12)C=%13SC(C#N)=CC%13)=C%11C(=O)N%10CC(CC)CCCC)CC(CC)CCCC)=C4C(=O)N3CC(CC)CCCC)CC(CC)CCCC,CCN1C(=O)C2=C(c3ccc(-c4ccc(C#N)s4)s3)N(CC)C(=O)C2=C1c1ccc(-c2ccc3c(c2)C(CC)(CC)c2cc(-c4ccc(C5=C6C(=O)N(CC)C(c7ccc(-c8ccc(C#N)s8)s7)=C6C(=O)N5CC)s4)ccc2-3)s1,CCCCCCC1=CSC(C2=C(CCCCCC)C=C(C3=C(CCCCCC)C=C(C4=C(CCCCCC)C=C(C5=C(CCCCCC)C=C(C6=C(CCCCCC)C=CS6)S5)S4)S3)S2)=C1,CCc1cc(C)sc1-c1sc(-c2cc(CC)c(-c3sc(-c4cc(CC)c(-c5sc(C)cc5CC)s4)cc3CC)s2)cc1CC,CCCCCCC1=CSC=C1
814,IDTIDT-IC,"IDTIDT-IC, p-IDTIDT-IC",7,PTB7-Th,"PTB7-Th, PBDTT-TT-F, PBDTTT-EFT, PBT7-Th",10.1039/C6TA00612D,0.94,14.49,47.5,6.48,6.25,0.14,sm,fused,10,polymer,O=C(C(C=CC=C1)=C1C/2=C(C#N)\C#N)C2=C/C3=CC4=C(S3)C(C=C(C(C5=CC=C(CCCCCC)C=C5)(C6=CC=C(CCCCCC)C=C6)C7=C8SC9=C7SC%10=C9C(C%11=CC=C(CCCCCC)C=C%11)(C%12=CC=C(CCCCCC)C=C%12)C%13=C%10C=C(C(C%14=CC=C(CCCCCC)C=C%14)(C%15=CC=C(CCCCCC)C=C%15)C%16=C%17SC(/C=C%18C(C(C=CC=C%19)=C%19C\%18=C(C#N)\C#N)=O)=C%16)C%17=C%13)C8=C%20)=C%20C4(C%21=CC=C(CCCCCC)C=C%21)C%22=CC=C(CCCCCC)C=C%22,CCc1ccc(C2(c3ccc(CC)cc3)c3cc4c(cc3-c3sc(/C=C5\C(=O)c6ccccc6C5=C(C#N)C#N)cc32)C(c2ccc(CC)cc2)(c2ccc(CC)cc2)c2c-4sc3c4c(sc23)-c2cc3c(cc2C4(c2ccc(CC)cc2)c2ccc(CC)cc2)-c2sc(/C=C4\C(=O)c5ccccc5C4=C(C#N)C#N)cc2C3(c2ccc(CC)cc2)c2ccc(CC)cc2)cc1,FC1=C(C(OCC(CCCC)CC)=O)SC2=C(SC=C21)C(S3)=CC4=C3C(C5=CC=C(CC(CC)CCCC)S5)=C(C=C(C6=C(C(F)=C(C(OCC(CCCC)CC)=O)S7)C7=C(S6)C(S8)=CC9=C8C(C%10=CC=C(CC(CCCC)CC)S%10)=C(C=C(C%11=C(C(F)=C(C(OCC(CCCC)CC)=O)S%12)C%12=C(S%11)C(S%13)=CC%14=C%13C(C%15=CC=C(CC(CC)CCCC)S%15)=C(C=CS%16)C%16=C%14C%17=CC=C(CC(CC)CCCC)S%17)S%18)C%18=C9C%19=CC=C(CC(CCCC)CC)S%19)S%20)C%20=C4C%21=CC=C(CC(CC)CCCC)S%21,CCOC(=O)c1sc2c(-c3cc4c(-c5ccc(CC)s5)c5sc(-c6sc(-c7cc8c(-c9ccc(CC)s9)c9sc(-c%10sc(-c%11cc%12c(-c%13ccc(CC)s%13)c%13sccc%13c(-c%13ccc(CC)s%13)c%12s%11)c%11sc(C(=O)OCC)c(F)c%10%11)cc9c(-c9ccc(CC)s9)c8s7)c7sc(C(=O)OCC)c(F)c67)cc5c(-c5ccc(CC)s5)c4s3)scc2c1F,CCCCC(COC(C1=C(F)C2=CSC(C3=CC4=C(C5=C(C(C6=CC=C(S6)CC(CCCC)CC)=C4S3)C=CS5)C7=CC=C(S7)CC(CCCC)CC)=C2S1)=O)CC
814,p-IDTIDT-IC,"IDTIDT-IC, p-IDTIDT-IC",7,PTB7-Th,"PTB7-Th, PBDTT-TT-F, PBDTTT-EFT, PBT7-Th",10.1039/C8TA11972D,0.94,14.49,47.5,6.48,6.25,0.14,sm,fused,10,polymer,O=C(C/1=C\C2=CC3=C(C4=C(C3(C5=CC=C(C=C5)CCCCCC)C6=CC=C(C=C6)CCCCCC)C=C7C(C(C8=CC=C(C=C8)CCCCCC)(C9=C7SC%10=C9SC%11=C%10C(C%12=CC=C(C=C%12)CCCCCC)(C%13=C%11C=C(C%14=C%13)C(C%15=CC=C(C=C%15)CCCCCC)(C%16=C%14SC(/C=C%17C(C%18=C(C\%17=C(C#N)/C#N)C=CC=C%18)=O)=C%16)C%19=CC=C(C=C%19)CCCCCC)C%20=CC=C(CCCCCC)C=C%20)C%21=CC=C(CCCCCC)C=C%21)=C4)S2)C%22=C(C1=C(C#N)/C#N)C=CC=C%22,CCC1=CC=C(C2(C3=C(C4=C2C=C5C(C(C6=CC=C(C=C6)CC)(C7=C5SC8=C7SC9=C8C(C%10=CC=C(C=C%10)CC)(C%11=C9C=C(C%12=C%11)C(C%13=CC=C(C=C%13)CC)(C%14=C%12SC(/C=C%15C(C%16=C(C\%15=C(C#N)/C#N)C=CC=C%16)=O)=C%14)C%17=CC=C(C=C%17)CC)C%18=CC=C(CC)C=C%18)C%19=CC=C(CC)C=C%19)=C4)SC(/C=C%20C(C%21=C(C\%20=C(C#N)/C#N)C=CC=C%21)=O)=C3)C%22=CC=C(C=C%22)CC)C=C1,FC1=C(C(OCC(CCCC)CC)=O)SC2=C(SC=C21)C(S3)=CC4=C3C(C5=CC=C(CC(CC)CCCC)S5)=C(C=C(C6=C(C(F)=C(C(OCC(CCCC)CC)=O)S7)C7=C(S6)C(S8)=CC9=C8C(C%10=CC=C(CC(CCCC)CC)S%10)=C(C=C(C%11=C(C(F)=C(C(OCC(CCCC)CC)=O)S%12)C%12=C(S%11)C(S%13)=CC%14=C%13C(C%15=CC=C(CC(CC)CCCC)S%15)=C(C=CS%16)C%16=C%14C%17=CC=C(CC(CC)CCCC)S%17)S%18)C%18=C9C%19=CC=C(CC(CCCC)CC)S%19)S%20)C%20=C4C%21=CC=C(CC(CC)CCCC)S%21,CCOC(=O)c1sc2c(-c3cc4c(-c5ccc(CC)s5)c5sc(-c6sc(-c7cc8c(-c9ccc(CC)s9)c9sc(-c%10sc(-c%11cc%12c(-c%13ccc(CC)s%13)c%13sccc%13c(-c%13ccc(CC)s%13)c%12s%11)c%11sc(C(=O)OCC)c(F)c%10%11)cc9c(-c9ccc(CC)s9)c8s7)c7sc(C(=O)OCC)c(F)c67)cc5c(-c5ccc(CC)s5)c4s3)scc2c1F,CCCCC(COC(C1=C(F)C2=CSC(C3=CC4=C(C5=C(C(C6=CC=C(S6)CC(CCCC)CC)=C4S3)C=CS5)C7=CC=C(S7)CC(CCCC)CC)=C2S1)=O)CC
815,FITP,FITP,7,PTB7-Th,"PTB7-Th, PBDTT-TT-F, PBDTTT-EFT, PBT7-Th",10.1039/C6TA07368A,0.99,13.24,56,7.33,7.33,,sm,PDI,23,polymer,O=C1C2=CC=C3C4=CC=C5C(=O)N(C(=O)C6=CC7=C8C=9SC=%10C=%11C=C%12C(=CC%11C(C%13=CC=C(C=C%13)CCCCCC)(C%14=CC=C(C=C%14)CCCCCC)C%10C9SC8=C%15C=C(C(=O)N1C(CCCCCC)CCCCCC)C2=C3C%15=C7C4=C56)C=%16SC%17=C(SC%18=C%19C=C%20C(=O)N(C(=O)C%21=CC=C%22C=%23C=CC=%24C(=O)N(C(=O)C%25=CC(=C%17%18)C(C%23C%24%25)=C%19C%22=C%21%20)C(CCCCCC)CCCCCC)C(CCCCCC)CCCCCC)C%16C%12(C%26=CC=C(C=C%26)CCCCCC)C%27=CC=C(C=C%27)CCCCCC)C(CCCCCC)CCCCCC,CCc1ccc(C2(c3ccc(CC)cc3)c3cc4c(cc3-c3sc5c(sc6c7cc8c(=O)n(CC)c(=O)c9ccc%10c%11ccc%12c(=O)n(CC)c(=O)c%13cc(c56)c(c%11c%12%13)c7c%10c98)c32)C(c2ccc(CC)cc2)(c2ccc(CC)cc2)c2c-4sc3c2sc2c4cc5c(=O)n(CC)c(=O)c6ccc7c8ccc9c(=O)n(CC)c(=O)c%10cc(c32)c(c8c9%10)c4c7c65)cc1,FC1=C(C(OCC(CCCC)CC)=O)SC2=C(SC=C21)C(S3)=CC4=C3C(C5=CC=C(CC(CC)CCCC)S5)=C(C=C(C6=C(C(F)=C(C(OCC(CCCC)CC)=O)S7)C7=C(S6)C(S8)=CC9=C8C(C%10=CC=C(CC(CCCC)CC)S%10)=C(C=C(C%11=C(C(F)=C(C(OCC(CCCC)CC)=O)S%12)C%12=C(S%11)C(S%13)=CC%14=C%13C(C%15=CC=C(CC(CC)CCCC)S%15)=C(C=CS%16)C%16=C%14C%17=CC=C(CC(CC)CCCC)S%17)S%18)C%18=C9C%19=CC=C(CC(CCCC)CC)S%19)S%20)C%20=C4C%21=CC=C(CC(CC)CCCC)S%21,CCOC(=O)c1sc2c(-c3cc4c(-c5ccc(CC)s5)c5sc(-c6sc(-c7cc8c(-c9ccc(CC)s9)c9sc(-c%10sc(-c%11cc%12c(-c%13ccc(CC)s%13)c%13sccc%13c(-c%13ccc(CC)s%13)c%12s%11)c%11sc(C(=O)OCC)c(F)c%10%11)cc9c(-c9ccc(CC)s9)c8s7)c7sc(C(=O)OCC)c(F)c67)cc5c(-c5ccc(CC)s5)c4s3)scc2c1F,CCCCC(COC(C1=C(F)C2=CSC(C3=CC4=C(C5=C(C(C6=CC=C(S6)CC(CCCC)CC)=C4S3)C=CS5)C7=CC=C(S7)CC(CCCC)CC)=C2S1)=O)CC
816,N4,N4,0,P3HT,P3HT,10.1039/C7CC03122J,0.91,6.69,58,3.52,3.52,,sm,fused,4,polymer,O=C1C=2C=CC=CC2C(=O)C1=CC=3SC(=CC3)C=4C=C5C(=O)N(C(=O)C6=C(C=C7C(=O)N(C(=O)C4C7=C56)CCCCCCCC)C=8SC(=CC8)C=C9C(=O)C=%10C=CC=CC%10C9=O)CCCCCCCC,CCN1C(=O)c2cc(-c3ccc(C=C4C(=O)c5ccccc5C4=O)s3)c3c4c(cc(-c5ccc(C=C6C(=O)c7ccccc7C6=O)s5)c(c24)C1=O)C(=O)N(CC)C3=O,CCCCCCC1=CSC(C2=C(CCCCCC)C=C(C3=C(CCCCCC)C=C(C4=C(CCCCCC)C=C(C5=C(CCCCCC)C=C(C6=C(CCCCCC)C=CS6)S5)S4)S3)S2)=C1,CCc1cc(C)sc1-c1sc(-c2cc(CC)c(-c3sc(-c4cc(CC)c(-c5sc(C)cc5CC)s4)cc3CC)s2)cc1CC,CCCCCCC1=CSC=C1
817,N3_srivani,N3_srivani,0,P3HT,P3HT,10.1039/C7CC03122J,0.87,8.97,61,4.76,4.76,,sm,fused,4,polymer,O=C1C(SC(=S)N1CC)=CC=2SC(=CC2)C=3C=C4C(=O)N(C(=O)C5=C(C=C6C(=O)N(C(=O)C3C6=C45)CCCCCCCC)C=7SC(=CC7)C=C8SC(=S)N(C8=O)CC)CCCCCCCC,CCN1C(=O)c2cc(-c3ccc(/C=C4/SC(=S)N(CC)C4=O)s3)c3c4c(cc(-c5ccc(/C=C6/SC(=S)N(CC)C6=O)s5)c(c24)C1=O)C(=O)N(CC)C3=O,CCCCCCC1=CSC(C2=C(CCCCCC)C=C(C3=C(CCCCCC)C=C(C4=C(CCCCCC)C=C(C5=C(CCCCCC)C=C(C6=C(CCCCCC)C=CS6)S5)S4)S3)S2)=C1,CCc1cc(C)sc1-c1sc(-c2cc(CC)c(-c3sc(-c4cc(CC)c(-c5sc(C)cc5CC)s4)cc3CC)s2)cc1CC,CCCCCCC1=CSC=C1
818,FRd2,FRd2,7,PTB7-Th,"PTB7-Th, PBDTT-TT-F, PBDTTT-EFT, PBT7-Th",10.1039/C7CC08237A,0.833,15.7,72.3,9.4,9.2,,sm,unfused,3,polymer,O=C1C(SC(=S)N1CC)=CC=2OC(=CC2)C3=CC=C(C4=NSN=C43)C=5C=CC=6C=7C=CC(=CC7C(C6C5)(CC(CC)CCCC)CC(CC)CCCC)C8=CC=C(C=9OC(=CC9)C=C%10SC(=S)N(C%10=O)CC)C%11=NSN=C%118,CCN1C(=O)/C(=C\c2ccc(-c3ccc(-c4ccc5c(c4)C(CC)(CC)c4cc(-c6ccc(-c7ccc(/C=C8/SC(=S)N(CC)C8=O)o7)c7nsnc67)ccc4-5)c4nsnc34)o2)SC1=S,FC1=C(C(OCC(CCCC)CC)=O)SC2=C(SC=C21)C(S3)=CC4=C3C(C5=CC=C(CC(CC)CCCC)S5)=C(C=C(C6=C(C(F)=C(C(OCC(CCCC)CC)=O)S7)C7=C(S6)C(S8)=CC9=C8C(C%10=CC=C(CC(CCCC)CC)S%10)=C(C=C(C%11=C(C(F)=C(C(OCC(CCCC)CC)=O)S%12)C%12=C(S%11)C(S%13)=CC%14=C%13C(C%15=CC=C(CC(CC)CCCC)S%15)=C(C=CS%16)C%16=C%14C%17=CC=C(CC(CC)CCCC)S%17)S%18)C%18=C9C%19=CC=C(CC(CCCC)CC)S%19)S%20)C%20=C4C%21=CC=C(CC(CC)CCCC)S%21,CCOC(=O)c1sc2c(-c3cc4c(-c5ccc(CC)s5)c5sc(-c6sc(-c7cc8c(-c9ccc(CC)s9)c9sc(-c%10sc(-c%11cc%12c(-c%13ccc(CC)s%13)c%13sccc%13c(-c%13ccc(CC)s%13)c%12s%11)c%11sc(C(=O)OCC)c(F)c%10%11)cc9c(-c9ccc(CC)s9)c8s7)c7sc(C(=O)OCC)c(F)c67)cc5c(-c5ccc(CC)s5)c4s3)scc2c1F,CCCCC(COC(C1=C(F)C2=CSC(C3=CC4=C(C5=C(C(C6=CC=C(S6)CC(CCCC)CC)=C4S3)C=CS5)C7=CC=C(S7)CC(CCCC)CC)=C2S1)=O)CC
819,FRdCN2,FRdCN2,7,PTB7-Th,"PTB7-Th, PBDTT-TT-F, PBDTTT-EFT, PBT7-Th",10.1039/C7CC08440D,0.93,16,71.9,10.7,10.7,,sm,unfused,3,polymer,N#CC(C#N)=C1SC(=CC=2OC(=CC2)C3=CC=C(C4=NSN=C43)C=5C=CC=6C=7C=CC(=CC7C(C6C5)(CC(CC)CCCC)CC(CC)CCCC)C8=CC=C(C=9OC(=CC9)C=C%10SC(=C(C#N)C#N)N(C%10=O)CCCCCC)C%11=NSN=C%118)C(=O)N1CCCCCC,CCn1c(=C(C#N)C#N)s/c(=C/c2ccc(-c3ccc(-c4ccc5c(c4)C(CC)(CC)c4cc(-c6ccc(-c7ccc(/C=c8/sc(=C(C#N)C#N)n(CC)c8=O)o7)c7nsnc67)ccc4-5)c4nsnc34)o2)c1=O,FC1=C(C(OCC(CCCC)CC)=O)SC2=C(SC=C21)C(S3)=CC4=C3C(C5=CC=C(CC(CC)CCCC)S5)=C(C=C(C6=C(C(F)=C(C(OCC(CCCC)CC)=O)S7)C7=C(S6)C(S8)=CC9=C8C(C%10=CC=C(CC(CCCC)CC)S%10)=C(C=C(C%11=C(C(F)=C(C(OCC(CCCC)CC)=O)S%12)C%12=C(S%11)C(S%13)=CC%14=C%13C(C%15=CC=C(CC(CC)CCCC)S%15)=C(C=CS%16)C%16=C%14C%17=CC=C(CC(CC)CCCC)S%17)S%18)C%18=C9C%19=CC=C(CC(CCCC)CC)S%19)S%20)C%20=C4C%21=CC=C(CC(CC)CCCC)S%21,CCOC(=O)c1sc2c(-c3cc4c(-c5ccc(CC)s5)c5sc(-c6sc(-c7cc8c(-c9ccc(CC)s9)c9sc(-c%10sc(-c%11cc%12c(-c%13ccc(CC)s%13)c%13sccc%13c(-c%13ccc(CC)s%13)c%12s%11)c%11sc(C(=O)OCC)c(F)c%10%11)cc9c(-c9ccc(CC)s9)c8s7)c7sc(C(=O)OCC)c(F)c67)cc5c(-c5ccc(CC)s5)c4s3)scc2c1F,CCCCC(COC(C1=C(F)C2=CSC(C3=CC4=C(C5=C(C(C6=CC=C(S6)CC(CCCC)CC)=C4S3)C=CS5)C7=CC=C(S7)CC(CCCC)CC)=C2S1)=O)CC
820,I-ITIC,I-ITIC,340,PTPDBDT,PTPDBDT,10.1039/C7QM00025A,0.95,14.5,65,8.9,8.3,,sm,fused,7,polymer,O=C1C2=C(C=C(C=C2)I)C(/C1=C/C3=CC4=C(S3)C5=C(C6=C(C5(C7=CC=C(CCCCCC)C=C7)C8=CC=C(CCCCCC)C=C8)C=C9C(SC%10=C%11SC(/C=C%12/C(C%13=C(C=CC(I)=C%13)C%12=O)=C(C#N)/C#N)=C%10)=C%11C(C%14=CC=C(CCCCCC)C=C%14)(C%15=CC=C(CCCCCC)C=C%15)C9=C6)S4)=C(C#N)/C#N,CCc1ccc(C2(c3ccc(CC)cc3)c3cc4c(cc3-c3sc5cc(/C=C6\C(=O)c7ccc(I)cc7C6=C(C#N)C#N)sc5c32)C(c2ccc(CC)cc2)(c2ccc(CC)cc2)c2c-4sc3cc(/C=C4\C(=O)c5ccc(I)cc5C4=C(C#N)C#N)sc23)cc1,O=C(N1CCCCCCCC)C2=CSC(C(S3)=CC4=C3C(C5=CC=C(CC(CC)CCCC)S5)=C(C=C(C6=C(C(N(CCCCCCCC)C7=O)=O)C7=C(C(S8)=CC9=C8C(C%10=CC=C(CC(CC)CCCC)S%10)=C(C=C(C%11=C(C(N(CCCCCCCC)C%12=O)=O)C%12=C(C(S%13)=CC%14=C%13C(C%15=CC=C(CC(CC)CCCC)S%15)=C(C=CS%16)C%16=C%14C%17=CC=C(CC(CCCC)CC)S%17)S%11)S%18)C%18=C9C%19=CC=C(CC(CCCC)CC)S%19)S6)S%20)C%20=C4C%21=CC=C(CC(CCCC)CC)S%21)=C2C1=O,CCc1ccc(-c2c3cc(-c4sc(-c5cc6c(-c7ccc(CC)s7)c7sc(-c8sc(-c9cc%10c(-c%11ccc(CC)s%11)c%11sc(-c%12scc%13c%12C(=O)N(CC)C%13=O)cc%11c(-c%11ccc(CC)s%11)c%10s9)c9c8C(=O)N(CC)C9=O)cc7c(-c7ccc(CC)s7)c6s5)c5c4C(=O)N(CC)C5=O)sc3c(-c3ccc(CC)s3)c3ccsc23)s1,CCCCCCCCN1C(C2=CSC(C3=CC4=C(C5=C(C(C6=CC=C(S6)CC(CCCC)CC)=C4S3)C=CS5)C7=CC=C(S7)CC(CCCC)CC)=C2C1=O)=O
821,H1,H1,0,P3HT,P3HT,10.1039/C7QM00084G,1.17,7.74,60,5.42,5.42,,sm,unfused,3,polymer,O=C1C=2C(C(=O)N(C2C=3SC=CC3)CC(CC)CCCC)=C(C=4SC(=CC4)C=5C=CC=6C7=CC=C(C=C7C(C6C5)=C8C9=CC(=CC=C9C=%10C=CC(=CC%108)C=%11SC(=CC%11)C%12=C%13C(=O)N(C(C=%14SC=CC%14)=C%13C(=O)N%12CC(CC)CCCC)CC(CC)CCCC)C=%15SC(=CC%15)C%16=C%17C(=O)N(C(C=%18SC=CC%18)=C%17C(=O)N%16CC(CC)CCCC)CC(CC)CCCC)C=%19SC(=CC%19)C%20=C%21C(=O)N(C(C=%22SC=CC%22)=C%21C(=O)N%20CC(CC)CCCC)CC(CC)CCCC)N1CC(CC)CCCC,CCN1C(=O)C2=C(c3ccc(-c4ccc5c(c4)C(=C4c6cc(-c7ccc(C8=C9C(=O)N(CC)C(c%10cccs%10)=C9C(=O)N8CC)s7)ccc6-c6ccc(-c7ccc(C8=C9C(=O)N(CC)C(c%10cccs%10)=C9C(=O)N8CC)s7)cc64)c4cc(-c6ccc(C7=C8C(=O)N(CC)C(c9cccs9)=C8C(=O)N7CC)s6)ccc4-5)s3)N(CC)C(=O)C2=C1c1cccs1,CCCCCCC1=CSC(C2=C(CCCCCC)C=C(C3=C(CCCCCC)C=C(C4=C(CCCCCC)C=C(C5=C(CCCCCC)C=C(C6=C(CCCCCC)C=CS6)S5)S4)S3)S2)=C1,CCc1cc(C)sc1-c1sc(-c2cc(CC)c(-c3sc(-c4cc(CC)c(-c5sc(C)cc5CC)s4)cc3CC)s2)cc1CC,CCCCCCC1=CSC=C1
822,ITIC-Th2,ITIC-Th2,39,FTAZ,FTAZ,10.1039/C7QM00547D,0.751,17.19,70.07,9.06,8.93,0.15,sm,fused,7,polymer,N#C/C(C#N)=C1C2=C(C(C/1=CC3=CC(SC4=C5C(C6=CC=C(CCCCCC)S6)(C7=CC=C(CCCCCC)S7)C8=C4C=C9C(C%10=C(C9(C%11=CC=C(CCCCCC)S%11)C%12=CC=C(CCCCCC)S%12)C%13=C(C=C(C=C%14C(C%15=C(/C%14=C(C#N)/C#N)C=C(F)C(F)=C%15)=O)S%13)S%10)=C8)=C5S3)=O)C=C(F)C(F)=C2,CCc1ccc(C2(c3ccc(CC)s3)c3cc4c(cc3-c3sc5cc(/C=C6\C(=O)c7cc(F)c(F)cc7C6=C(C#N)C#N)sc5c32)C(c2ccc(CC)s2)(c2ccc(CC)s2)c2c-4sc3cc(/C=C4\C(=O)c5cc(F)c(F)cc5C4=C(C#N)C#N)sc23)s1,CCCCC(CCCCCC)CCC1=C2C=C(C3=CC=C(C4=C(C(F)=C(C5=CC=C(C6=CC(C(CCC(CCCCCC)CCCC)=C7SC(C8=CC=C(C9=C(C(F)=CC%10=NN(CC(CCCCCC)CC)N=C%109)F)S8)=CC7=C%11CCC(CCCCCC)CCCC)=C%11S6)S5)C%12=NN(CC(CCCCCC)CCCC)N=C%124)F)S3)SC2=C(CCC(CCCCCC)CCCC)C%13=C1SC(C%14=CC=C(C(C%15=NN(CC(CCCCCC)CCCC)N=C%15%16)=C(F)C(F)=C%16C%17=CC=C(S%17)C%18=CC%19=C(CCC(CCCCCC)CCCC)C%20=C(C(CCC(CCCCCC)CCCC)=C%19S%18)C=C(S%20)C%21=CC=CS%21)S%14)=C%13,CCc1c2cc(-c3ccc(-c4c(F)c(F)c(-c5ccc(-c6cc7c(CC)c8sc(-c9ccc(-c%10c(F)c(F)c(-c%11ccc(-c%12cc%13c(CC)c%14sc(-c%15ccc(-c%16c(F)c(F)c(-c%17cccs%17)c%17nn(CC)nc%16%17)s%15)cc%14c(CC)c%13s%12)s%11)c%11nn(CC)nc%10%11)s9)cc8c(CC)c7s6)s5)c5nn(CC)nc45)s3)sc2c(CC)c2ccsc12,CCCCCCC(CCC1=C2C=C(SC2=C(C3=C1SC(C4=CC=CS4)=C3)CCC(CCCCCC)CCCC)C5=CC=C(S5)C6=C(C(F)=CC7=NN(N=C67)CC(CCCCCC)CCCC)F)CCCC
823,ITIC-Th3,ITIC-Th3,39,FTAZ,FTAZ,10.1039/C7QM00547D,0.962,16.34,68.33,10.7,10.6,0.15,sm,fused,7,polymer,N#C/C(C#N)=C1C2=C(C(C/1=CC3=CC(SC4=C5C(C6=CC=C(CCCCCC)S6)(C7=CC=C(CCCCCC)S7)C8=C4C=C9C(C%10=C(C9(C%11=CC=C(CCCCCC)S%11)C%12=CC=C(CCCCCC)S%12)C%13=C(C=C(C=C%14C(C%15=C(/C%14=C(C#N)/C#N)C=C(OC)C(OC)=C%15)=O)S%13)S%10)=C8)=C5S3)=O)C=C(OC)C(OC)=C2,N#C/C(C#N)=C1C2=C(C=CC(OC)=C2)C(C/1=CC3=CC4=C(S3)C(C(C5=CC=C(S5)CCCCCC)(C6=C7C=C8C(C9=C(C%10=C(S9)C=C(S%10)C=C%11C(C%12=C(C=C(C=C%12)OC)/C%11=C(C#N)/C#N)=O)C8(C%13=CC=C(S%13)CCCCCC)C%14=CC=C(S%14)CCCCCC)=C6)C%15=CC=C(S%15)CCCCCC)=C7S4)=O,CCCCC(CCCCCC)CCC1=C2C=C(C3=CC=C(C4=C(C(F)=C(C5=CC=C(C6=CC(C(CCC(CCCCCC)CCCC)=C7SC(C8=CC=C(C9=C(C(F)=CC%10=NN(CC(CCCCCC)CC)N=C%109)F)S8)=CC7=C%11CCC(CCCCCC)CCCC)=C%11S6)S5)C%12=NN(CC(CCCCCC)CCCC)N=C%124)F)S3)SC2=C(CCC(CCCCCC)CCCC)C%13=C1SC(C%14=CC=C(C(C%15=NN(CC(CCCCCC)CCCC)N=C%15%16)=C(F)C(F)=C%16C%17=CC=C(S%17)C%18=CC%19=C(CCC(CCCCCC)CCCC)C%20=C(C(CCC(CCCCCC)CCCC)=C%19S%18)C=C(S%20)C%21=CC=CS%21)S%14)=C%13,CCc1c2cc(-c3ccc(-c4c(F)c(F)c(-c5ccc(-c6cc7c(CC)c8sc(-c9ccc(-c%10c(F)c(F)c(-c%11ccc(-c%12cc%13c(CC)c%14sc(-c%15ccc(-c%16c(F)c(F)c(-c%17cccs%17)c%17nn(CC)nc%16%17)s%15)cc%14c(CC)c%13s%12)s%11)c%11nn(CC)nc%10%11)s9)cc8c(CC)c7s6)s5)c5nn(CC)nc45)s3)sc2c(CC)c2ccsc12,CCCCCCC(CCC1=C2C=C(SC2=C(C3=C1SC(C4=CC=CS4)=C3)CCC(CCCCCC)CCCC)C5=CC=C(S5)C6=C(C(F)=CC7=NN(N=C67)CC(CCCCCC)CCCC)F)CCCC
824,NFTI,NFTI,3,PBDB-T,PBDB-T,10.1039/C7QM00585G,0.902,17.82,56,9.02,8.89,,sm,unfused,3,polymer,N#CC(C#N)=C1C=2C=CC=CC2C(=O)C1=CC=3SC(C=4C=CC=5C=6C=CC(=CC6C(C5C4)(CCCCCCCC)CCCCCCCC)C=7SC(C=C8C(=O)C=9C=CC=CC9C8=C(C#N)C#N)=C%10C=C(SC7%10)CCCCCCCC)=C%11SC(=CC3%11)CCCCCCCC,CCc1cc2c(C=C3C(=O)c4ccccc4C3=O)sc(-c3ccc4c(c3)C(CC)(CC)c3cc(-c5sc(C=C6C(=O)c7ccccc7C6=O)c6cc(CC)sc56)ccc3-4)c2s1,CCC(CCCC)CC1=CC=C(S1)C2=C3C(SC(C4=CC=C(S4)C(SC(C5=CC=C(C6=CC7=C(S6)C(C8=CC=C(CC(CCCC)CC)S8)=C9C(SC(C%10=CC=C(S%10)C(SC(C%11=CC=C(C%12=CC%13=C(S%12)C(C%14=CC=C(CC(CCCC)CC)S%14)=C%15C(SC(C%16=CC=C(S%16)C(SC(C%17=CC=CS%17)=C%18C%19=O)=C%18C(C%20=C(CC(CCCC)CC)SC(CC(CCCC)CC)=C%20%19)=O)=C%15)=C%13C%21=CC=C(CC(CCCC)CC)S%21)S%11)=C%22C%23=O)=C%22C(C%24=C(CC(CCCC)CC)SC(CC(CCCC)CC)=C%24%23)=O)=C9)=C7C%25=CC=C(CC(CCCC)CC)S%25)S5)=C%26C%27=O)=C%26C(C%28=C(CC(CCCC)CC)SC(CC(CCCC)CC)=C%28%27)=O)=C3)=C(C%29=CC=C(CC(CCCC)CC)S%29)C%30=C2SC=C%30,CCc1ccc(-c2c3cc(-c4ccc(-c5sc(-c6ccc(-c7cc8c(-c9ccc(CC)s9)c9sc(-c%10ccc(-c%11sc(-c%12ccc(-c%13cc%14c(-c%15ccc(CC)s%15)c%15sc(-c%16ccc(-c%17sc(-c%18cccs%18)c%18c%17C(=O)c%17c(CC)sc(CC)c%17C%18=O)s%16)cc%15c(-c%15ccc(CC)s%15)c%14s%13)s%12)c%12c%11C(=O)c%11c(CC)sc(CC)c%11C%12=O)s%10)cc9c(-c9ccc(CC)s9)c8s7)s6)c6c5C(=O)c5c(CC)sc(CC)c5C6=O)s4)sc3c(-c3ccc(CC)s3)c3ccsc23)s1,CCCCC(CC1=CC=C(S1)C2=C3C=C(SC3=C(C4=C2SC=C4)C5=CC=C(S5)CC(CCCC)CC)C6=CC=C(S6)C7=C(C(C8=C(SC(CC(CCCC)CC)=C8C9=O)CC(CCCC)CC)=O)C9=C(C%10=CC=CS%10)S7)CC
825,DTCC-IC,DTCC-IC,7,PTB7-Th,"PTB7-Th, PBDTT-TT-F, PBDTTT-EFT, PBT7-Th",10.1039/C7TA01143A,0.95,11.23,56.2,6,5.74,5.74,sm,fused,7,polymer,N#CC(C#N)=C1C=2C=CC=CC2C(=O)C1=CC=3SC=4C=5C=C6C(=CC5C(C7=CC=C(OCCCCCCCC)C=C7)(C8=CC=C(OCCCCCCCC)C=C8)C4C3)C=9C=C%10C(=CC9N6CCCCCCCC)C=%11SC(C=C%12C(=O)C=%13C=CC=CC%13C%12=C(C#N)C#N)=CC%11C%10(C%14=CC=C(OCCCCCCCC)C=C%14)C%15=CC=C(OCCCCCCCC)C=C%15,N#C/C(C#N)=C1C2=C(C(C/1=CC3=CC4=C(C5=C(C(C6=CC=C(C=C6)OCC)4C7=CC=C(C=C7)OCC)C=C(C8=C(N9CC)C=C(C%10=C(C%11(C%12=CC=C(C=C%12)OCC)C%13=CC=C(C=C%13)OCC)C=C(C=C%14C(C%15=C(/C%14=C(C#N)/C#N)C=CC=C%15)=O)S%10)C%11=C8)C9=C5)S3)=O)C=CC=C2,FC1=C(C(OCC(CCCC)CC)=O)SC2=C(SC=C21)C(S3)=CC4=C3C(C5=CC=C(CC(CC)CCCC)S5)=C(C=C(C6=C(C(F)=C(C(OCC(CCCC)CC)=O)S7)C7=C(S6)C(S8)=CC9=C8C(C%10=CC=C(CC(CCCC)CC)S%10)=C(C=C(C%11=C(C(F)=C(C(OCC(CCCC)CC)=O)S%12)C%12=C(S%11)C(S%13)=CC%14=C%13C(C%15=CC=C(CC(CC)CCCC)S%15)=C(C=CS%16)C%16=C%14C%17=CC=C(CC(CC)CCCC)S%17)S%18)C%18=C9C%19=CC=C(CC(CCCC)CC)S%19)S%20)C%20=C4C%21=CC=C(CC(CC)CCCC)S%21,CCOC(=O)c1sc2c(-c3cc4c(-c5ccc(CC)s5)c5sc(-c6sc(-c7cc8c(-c9ccc(CC)s9)c9sc(-c%10sc(-c%11cc%12c(-c%13ccc(CC)s%13)c%13sccc%13c(-c%13ccc(CC)s%13)c%12s%11)c%11sc(C(=O)OCC)c(F)c%10%11)cc9c(-c9ccc(CC)s9)c8s7)c7sc(C(=O)OCC)c(F)c67)cc5c(-c5ccc(CC)s5)c4s3)scc2c1F,CCCCC(COC(C1=C(F)C2=CSC(C3=CC4=C(C5=C(C(C6=CC=C(S6)CC(CCCC)CC)=C4S3)C=CS5)C7=CC=C(S7)CC(CCCC)CC)=C2S1)=O)CC
826,ITTIC,ITTIC,3,PBDB-T,PBDB-T,10.1039/C7TA01554B,0.92,15.93,62,9.12,8.99,,sm,fused,7,polymer,N#CC(C#N)=C1C=2C=CC=CC2C(=O)C1=CC=3SC(=CC3)C=4SC5=C(SC=6C=7C=C8C(=CC7C(C9=CC=C(C=C9)CCCCCC)(C%10=CC=C(C=C%10)CCCCCC)C56)C=%11SC=%12C=C(SC%12C%11C8(C%13=CC=C(C=C%13)CCCCCC)C%14=CC=C(C=C%14)CCCCCC)C=%15SC(=CC%15)C=C%16C(=O)C=%17C=CC=CC%17C%16=C(C#N)C#N)C4,CCc1ccc(C2(c3ccc(CC)cc3)c3cc4c(cc3-c3sc5cc(-c6ccc(/C=C7\C(=O)c8ccccc8C7=C(C#N)C#N)s6)sc5c32)C(c2ccc(CC)cc2)(c2ccc(CC)cc2)c2c-4sc3cc(-c4ccc(/C=C5\C(=O)c6ccccc6C5=C(C#N)C#N)s4)sc23)cc1,CCC(CCCC)CC1=CC=C(S1)C2=C3C(SC(C4=CC=C(S4)C(SC(C5=CC=C(C6=CC7=C(S6)C(C8=CC=C(CC(CCCC)CC)S8)=C9C(SC(C%10=CC=C(S%10)C(SC(C%11=CC=C(C%12=CC%13=C(S%12)C(C%14=CC=C(CC(CCCC)CC)S%14)=C%15C(SC(C%16=CC=C(S%16)C(SC(C%17=CC=CS%17)=C%18C%19=O)=C%18C(C%20=C(CC(CCCC)CC)SC(CC(CCCC)CC)=C%20%19)=O)=C%15)=C%13C%21=CC=C(CC(CCCC)CC)S%21)S%11)=C%22C%23=O)=C%22C(C%24=C(CC(CCCC)CC)SC(CC(CCCC)CC)=C%24%23)=O)=C9)=C7C%25=CC=C(CC(CCCC)CC)S%25)S5)=C%26C%27=O)=C%26C(C%28=C(CC(CCCC)CC)SC(CC(CCCC)CC)=C%28%27)=O)=C3)=C(C%29=CC=C(CC(CCCC)CC)S%29)C%30=C2SC=C%30,CCc1ccc(-c2c3cc(-c4ccc(-c5sc(-c6ccc(-c7cc8c(-c9ccc(CC)s9)c9sc(-c%10ccc(-c%11sc(-c%12ccc(-c%13cc%14c(-c%15ccc(CC)s%15)c%15sc(-c%16ccc(-c%17sc(-c%18cccs%18)c%18c%17C(=O)c%17c(CC)sc(CC)c%17C%18=O)s%16)cc%15c(-c%15ccc(CC)s%15)c%14s%13)s%12)c%12c%11C(=O)c%11c(CC)sc(CC)c%11C%12=O)s%10)cc9c(-c9ccc(CC)s9)c8s7)s6)c6c5C(=O)c5c(CC)sc(CC)c5C6=O)s4)sc3c(-c3ccc(CC)s3)c3ccsc23)s1,CCCCC(CC1=CC=C(S1)C2=C3C=C(SC3=C(C4=C2SC=C4)C5=CC=C(S5)CC(CCCC)CC)C6=CC=C(S6)C7=C(C(C8=C(SC(CC(CCCC)CC)=C8C9=O)CC(CCCC)CC)=O)C9=C(C%10=CC=CS%10)S7)CC
827,PY-1,PY-1,344,P1_mishra,P1_mishra,10.1039/C7TA04703G,0.83,10.53,56,4.89,4.81,0.08,sm,unfused,3,polymer,N#CC=1C(=O)N(C(=O)C(=CC=2SC(C=3SC(C=4SC=5C=6SC(=CC6N(C5C4)C(CCCCCCCC)CCCCCCCC)C=7SC(=CC7CCCCCC)C=8SC(C=C9C(=O)N(C(=O)C(C#N)=C9C)CCCC)=CC8CCCCCC)=C(C3)CCCCCC)=C(C2)CCCCCC)C1C)CCCC,CCc1cc(/C=C2\C(=O)N(CC)C(=O)C(C#N)=C2C)sc1-c1cc(CC)c(-c2cc3c(s2)c2sc(-c4sc(-c5sc(/C=C6/C(=O)N(CC)C(=O)[C@H](C#N)[C@H]6C)cc5CC)cc4CC)cc2n3CC)s1,CCCCCCCCCCCCOC1=C2SC(C3=CC=C(C(C4=NSN=C45)=CC=C5C6=CC=C(S6)C7=CC(C(OCCCCCCCCCCCC)=C8SC(C9=CC=C(C(C%10=NSN=C%10%11)=CC=C%11C%12=CC=C(S%12)C%13=CC(C(OCCCCCCCCCCCC)=C%14SC(C%15=CC=CS%15)=CC%14=C%16OCCCCCCCCCCCC)=C%16S%13)S9)=CC8=C%17OCCCCCCCCCCCC)=C%17S7)S3)=CC2=C(OCCCCCCCCCCCC)C%18=C1C=C(C%19=CC=C(C%20=CC=CC%21=NSN=C%21%20)S%19)S%18,CCOc1c2cc(-c3ccc(-c4ccc(-c5ccc(-c6cc7c(OCC)c8sc(-c9ccc(-c%10ccc(-c%11ccc(-c%12cc%13c(OCC)c%14sc(-c%15ccc(-c%16ccc(-c%17cccs%17)c%17nsnc%16%17)s%15)cc%14c(OCC)c%13s%12)s%11)c%11nsnc%10%11)s9)cc8c(OCC)c7s6)s5)c5nsnc45)s3)sc2c(OCC)c2ccsc12,CCCCCCCCCCCCOC1=C2C=C(SC2=C(C3=C1SC(C4=CC=CS4)=C3)OCCCCCCCCCCCC)C5=CC=C(S5)C6=CC=CC7=NSN=C67
828,DCI-2,DCI-2,344,P1_mishra,P1_mishra,10.1039/C7TA04703G,0.8,13.77,63,6.94,6.87,0.07,sm,unfused,3,polymer,N#CC(C#N)=C1C(=CC=2SC(C=3SC(C=4SC=5C=6SC(=CC6N(C5C4)C(CCCCCCCC)CCCCCCCC)C=7SC(=CC7CCCCCC)C=8SC(C=C9C(=O)C=%10C=CC=CC%10C9=C(C#N)C#N)=CC8CCCCCC)=C(C3)CCCCCC)=C(C2)CCCCCC)C(=O)C=%11C=CC=CC%111,CCc1cc(/C=C2\C(=O)c3ccccc3C2=C(C#N)C#N)sc1-c1cc(CC)c(-c2cc3c(s2)c2sc(-c4sc(-c5sc(/C=C6\C(=O)c7ccccc7C6=C(C#N)C#N)cc5CC)cc4CC)cc2n3CC)s1,CCCCCCCCCCCCOC1=C2SC(C3=CC=C(C(C4=NSN=C45)=CC=C5C6=CC=C(S6)C7=CC(C(OCCCCCCCCCCCC)=C8SC(C9=CC=C(C(C%10=NSN=C%10%11)=CC=C%11C%12=CC=C(S%12)C%13=CC(C(OCCCCCCCCCCCC)=C%14SC(C%15=CC=CS%15)=CC%14=C%16OCCCCCCCCCCCC)=C%16S%13)S9)=CC8=C%17OCCCCCCCCCCCC)=C%17S7)S3)=CC2=C(OCCCCCCCCCCCC)C%18=C1C=C(C%19=CC=C(C%20=CC=CC%21=NSN=C%21%20)S%19)S%18,CCOc1c2cc(-c3ccc(-c4ccc(-c5ccc(-c6cc7c(OCC)c8sc(-c9ccc(-c%10ccc(-c%11ccc(-c%12cc%13c(OCC)c%14sc(-c%15ccc(-c%16ccc(-c%17cccs%17)c%17nsnc%16%17)s%15)cc%14c(OCC)c%13s%12)s%11)c%11nsnc%10%11)s9)cc8c(OCC)c7s6)s5)c5nsnc45)s3)sc2c(OCC)c2ccsc12,CCCCCCCCCCCCOC1=C2C=C(SC2=C(C3=C1SC(C4=CC=CS4)=C3)OCCCCCCCCCCCC)C5=CC=C(S5)C6=CC=CC7=NSN=C67
829,IDT-T,IDT-T,7,PTB7-Th,"PTB7-Th, PBDTT-TT-F, PBDTTT-EFT, PBT7-Th",10.1039/C7TA05774A,0.84,9.54,50.9,4.08,3.96,,sm,fused,5,polymer,N#C/C(C#N)=C1C2=C(C(C/1=CC3=CC=C(C4=CC5=C(C6=C(C(C7=CC=C(CCCCCC)C=C7)5C8=CC=C(CCCCCC)C=C8)C=C(C9=C(C%10(C%11=CC=C(CCCCCC)C=C%11)C%12=CC=C(CCCCCC)C=C%12)C=C(C%13=CC=C(C=C%14C(C%15=C(/C%14=C(C#N)/C#N)C=CC=C%15)=O)S%13)S9)C%10=C6)S4)S3)=O)C=CC=C2,CCc1ccc(C2(c3ccc(CC)cc3)c3cc4c(cc3-c3sc(-c5ccc(/C=C6\C(=O)c7ccccc7C6=C(C#N)C#N)s5)cc32)C(c2ccc(CC)cc2)(c2ccc(CC)cc2)c2cc(-c3ccc(/C=C5\C(=O)c6ccccc6C5=C(C#N)C#N)s3)sc2-4)cc1,FC1=C(C(OCC(CCCC)CC)=O)SC2=C(SC=C21)C(S3)=CC4=C3C(C5=CC=C(CC(CC)CCCC)S5)=C(C=C(C6=C(C(F)=C(C(OCC(CCCC)CC)=O)S7)C7=C(S6)C(S8)=CC9=C8C(C%10=CC=C(CC(CCCC)CC)S%10)=C(C=C(C%11=C(C(F)=C(C(OCC(CCCC)CC)=O)S%12)C%12=C(S%11)C(S%13)=CC%14=C%13C(C%15=CC=C(CC(CC)CCCC)S%15)=C(C=CS%16)C%16=C%14C%17=CC=C(CC(CC)CCCC)S%17)S%18)C%18=C9C%19=CC=C(CC(CCCC)CC)S%19)S%20)C%20=C4C%21=CC=C(CC(CC)CCCC)S%21,CCOC(=O)c1sc2c(-c3cc4c(-c5ccc(CC)s5)c5sc(-c6sc(-c7cc8c(-c9ccc(CC)s9)c9sc(-c%10sc(-c%11cc%12c(-c%13ccc(CC)s%13)c%13sccc%13c(-c%13ccc(CC)s%13)c%12s%11)c%11sc(C(=O)OCC)c(F)c%10%11)cc9c(-c9ccc(CC)s9)c8s7)c7sc(C(=O)OCC)c(F)c67)cc5c(-c5ccc(CC)s5)c4s3)scc2c1F,CCCCC(COC(C1=C(F)C2=CSC(C3=CC4=C(C5=C(C(C6=CC=C(S6)CC(CCCC)CC)=C4S3)C=CS5)C7=CC=C(S7)CC(CCCC)CC)=C2S1)=O)CC
830,NTIC-F,NTIC-F,3,PBDB-T,PBDB-T,10.1039/C7TA05809H,0.812,15.04,66.3,8.1,7.97,,sm,fused,6,polymer,N#C/C(C#N)=C1C2=C(C(C/1=CC3=CC4=C(C5=C(C(C6=CC=C(CCCCCC)C=C6)4C7=CC=C(CCCCCC)C=C7)C(C=CC8=C9C(C%10=CC=C(CCCCCC)C=C%10)(C%11=CC=C(CCCCCC)C=C%11)C%12=C8SC(C=C%13C(C%14=C(/C%13=C(C#N)/C#N)C=C(F)C=C%14)=O)=C%12)=C9C=C5)S3)=O)C=CC(F)=C2,CCc1ccc(C2(c3ccc(CC)cc3)c3cc(/C=C4\C(=O)c5ccc(F)cc5C4=C(C#N)C#N)sc3-c3c2ccc2c4c(ccc32)C(c2ccc(CC)cc2)(c2ccc(CC)cc2)c2cc(/C=C3\C(=O)c5ccc(F)cc5C3=C(C#N)C#N)sc2-4)cc1,CCC(CCCC)CC1=CC=C(S1)C2=C3C(SC(C4=CC=C(S4)C(SC(C5=CC=C(C6=CC7=C(S6)C(C8=CC=C(CC(CCCC)CC)S8)=C9C(SC(C%10=CC=C(S%10)C(SC(C%11=CC=C(C%12=CC%13=C(S%12)C(C%14=CC=C(CC(CCCC)CC)S%14)=C%15C(SC(C%16=CC=C(S%16)C(SC(C%17=CC=CS%17)=C%18C%19=O)=C%18C(C%20=C(CC(CCCC)CC)SC(CC(CCCC)CC)=C%20%19)=O)=C%15)=C%13C%21=CC=C(CC(CCCC)CC)S%21)S%11)=C%22C%23=O)=C%22C(C%24=C(CC(CCCC)CC)SC(CC(CCCC)CC)=C%24%23)=O)=C9)=C7C%25=CC=C(CC(CCCC)CC)S%25)S5)=C%26C%27=O)=C%26C(C%28=C(CC(CCCC)CC)SC(CC(CCCC)CC)=C%28%27)=O)=C3)=C(C%29=CC=C(CC(CCCC)CC)S%29)C%30=C2SC=C%30,CCc1ccc(-c2c3cc(-c4ccc(-c5sc(-c6ccc(-c7cc8c(-c9ccc(CC)s9)c9sc(-c%10ccc(-c%11sc(-c%12ccc(-c%13cc%14c(-c%15ccc(CC)s%15)c%15sc(-c%16ccc(-c%17sc(-c%18cccs%18)c%18c%17C(=O)c%17c(CC)sc(CC)c%17C%18=O)s%16)cc%15c(-c%15ccc(CC)s%15)c%14s%13)s%12)c%12c%11C(=O)c%11c(CC)sc(CC)c%11C%12=O)s%10)cc9c(-c9ccc(CC)s9)c8s7)s6)c6c5C(=O)c5c(CC)sc(CC)c5C6=O)s4)sc3c(-c3ccc(CC)s3)c3ccsc23)s1,CCCCC(CC1=CC=C(S1)C2=C3C=C(SC3=C(C4=C2SC=C4)C5=CC=C(S5)CC(CCCC)CC)C6=CC=C(S6)C7=C(C(C8=C(SC(CC(CCCC)CC)=C8C9=O)CC(CCCC)CC)=O)C9=C(C%10=CC=CS%10)S7)CC
831,NTIC-Me,NTIC-Me,3,PBDB-T,PBDB-T,10.1039/C7TA05809H,0.963,13.03,66.2,8.3,8.12,,sm,fused,6,polymer,N#C/C(C#N)=C1C2=C(C(C/1=CC3=CC4=C(C5=C(C(C6=CC=C(CCCCCC)C=C6)4C7=CC=C(CCCCCC)C=C7)C(C=CC8=C9C(C%10=CC=C(CCCCCC)C=C%10)(C%11=CC=C(CCCCCC)C=C%11)C%12=C8SC(C=C%13C(C%14=C(/C%13=C(C#N)/C#N)C=C(C)C=C%14)=O)=C%12)=C9C=C5)S3)=O)C=CC(C)=C2,CCc1ccc(C2(c3ccc(CC)cc3)c3cc(/C=C4\C(=O)c5ccc(C)cc5C4=C(C#N)C#N)sc3-c3c2ccc2c4c(ccc32)C(c2ccc(CC)cc2)(c2ccc(CC)cc2)c2cc(/C=C3\C(=O)c5ccc(C)cc5C3=C(C#N)C#N)sc2-4)cc1,CCC(CCCC)CC1=CC=C(S1)C2=C3C(SC(C4=CC=C(S4)C(SC(C5=CC=C(C6=CC7=C(S6)C(C8=CC=C(CC(CCCC)CC)S8)=C9C(SC(C%10=CC=C(S%10)C(SC(C%11=CC=C(C%12=CC%13=C(S%12)C(C%14=CC=C(CC(CCCC)CC)S%14)=C%15C(SC(C%16=CC=C(S%16)C(SC(C%17=CC=CS%17)=C%18C%19=O)=C%18C(C%20=C(CC(CCCC)CC)SC(CC(CCCC)CC)=C%20%19)=O)=C%15)=C%13C%21=CC=C(CC(CCCC)CC)S%21)S%11)=C%22C%23=O)=C%22C(C%24=C(CC(CCCC)CC)SC(CC(CCCC)CC)=C%24%23)=O)=C9)=C7C%25=CC=C(CC(CCCC)CC)S%25)S5)=C%26C%27=O)=C%26C(C%28=C(CC(CCCC)CC)SC(CC(CCCC)CC)=C%28%27)=O)=C3)=C(C%29=CC=C(CC(CCCC)CC)S%29)C%30=C2SC=C%30,CCc1ccc(-c2c3cc(-c4ccc(-c5sc(-c6ccc(-c7cc8c(-c9ccc(CC)s9)c9sc(-c%10ccc(-c%11sc(-c%12ccc(-c%13cc%14c(-c%15ccc(CC)s%15)c%15sc(-c%16ccc(-c%17sc(-c%18cccs%18)c%18c%17C(=O)c%17c(CC)sc(CC)c%17C%18=O)s%16)cc%15c(-c%15ccc(CC)s%15)c%14s%13)s%12)c%12c%11C(=O)c%11c(CC)sc(CC)c%11C%12=O)s%10)cc9c(-c9ccc(CC)s9)c8s7)s6)c6c5C(=O)c5c(CC)sc(CC)c5C6=O)s4)sc3c(-c3ccc(CC)s3)c3ccsc23)s1,CCCCC(CC1=CC=C(S1)C2=C3C=C(SC3=C(C4=C2SC=C4)C5=CC=C(S5)CC(CCCC)CC)C6=CC=C(S6)C7=C(C(C8=C(SC(CC(CCCC)CC)=C8C9=O)CC(CCCC)CC)=O)C9=C(C%10=CC=CS%10)S7)CC
832,NTIC-OMe,NTIC-OMe,3,PBDB-T,PBDB-T,10.1039/C7TA05809H,0.965,13.52,66,8.61,8.47,,sm,fused,6,polymer,N#C/C(C#N)=C1C2=C(C(C/1=CC3=CC4=C(C5=C(C(C6=CC=C(CCCCCC)C=C6)4C7=CC=C(CCCCCC)C=C7)C(C=CC8=C9C(C%10=CC=C(CCCCCC)C=C%10)(C%11=CC=C(CCCCCC)C=C%11)C%12=C8SC(C=C%13C(C%14=C(/C%13=C(C#N)/C#N)C=C(OC)C=C%14)=O)=C%12)=C9C=C5)S3)=O)C=CC(OC)=C2,CCc1ccc(C2(c3ccc(CC)cc3)c3cc(/C=C4\C(=O)c5ccc(OC)cc5C4=C(C#N)C#N)sc3-c3c2ccc2c4c(ccc32)C(c2ccc(CC)cc2)(c2ccc(CC)cc2)c2cc(/C=C3\C(=O)c5ccc(OC)cc5C3=C(C#N)C#N)sc2-4)cc1,CCC(CCCC)CC1=CC=C(S1)C2=C3C(SC(C4=CC=C(S4)C(SC(C5=CC=C(C6=CC7=C(S6)C(C8=CC=C(CC(CCCC)CC)S8)=C9C(SC(C%10=CC=C(S%10)C(SC(C%11=CC=C(C%12=CC%13=C(S%12)C(C%14=CC=C(CC(CCCC)CC)S%14)=C%15C(SC(C%16=CC=C(S%16)C(SC(C%17=CC=CS%17)=C%18C%19=O)=C%18C(C%20=C(CC(CCCC)CC)SC(CC(CCCC)CC)=C%20%19)=O)=C%15)=C%13C%21=CC=C(CC(CCCC)CC)S%21)S%11)=C%22C%23=O)=C%22C(C%24=C(CC(CCCC)CC)SC(CC(CCCC)CC)=C%24%23)=O)=C9)=C7C%25=CC=C(CC(CCCC)CC)S%25)S5)=C%26C%27=O)=C%26C(C%28=C(CC(CCCC)CC)SC(CC(CCCC)CC)=C%28%27)=O)=C3)=C(C%29=CC=C(CC(CCCC)CC)S%29)C%30=C2SC=C%30,CCc1ccc(-c2c3cc(-c4ccc(-c5sc(-c6ccc(-c7cc8c(-c9ccc(CC)s9)c9sc(-c%10ccc(-c%11sc(-c%12ccc(-c%13cc%14c(-c%15ccc(CC)s%15)c%15sc(-c%16ccc(-c%17sc(-c%18cccs%18)c%18c%17C(=O)c%17c(CC)sc(CC)c%17C%18=O)s%16)cc%15c(-c%15ccc(CC)s%15)c%14s%13)s%12)c%12c%11C(=O)c%11c(CC)sc(CC)c%11C%12=O)s%10)cc9c(-c9ccc(CC)s9)c8s7)s6)c6c5C(=O)c5c(CC)sc(CC)c5C6=O)s4)sc3c(-c3ccc(CC)s3)c3ccsc23)s1,CCCCC(CC1=CC=C(S1)C2=C3C=C(SC3=C(C4=C2SC=C4)C5=CC=C(S5)CC(CCCC)CC)C6=CC=C(S6)C7=C(C(C8=C(SC(CC(CCCC)CC)=C8C9=O)CC(CCCC)CC)=O)C9=C(C%10=CC=CS%10)S7)CC
833,NTIC,NTIC,3,PBDB-T,PBDB-T,10.1039/C7TA05809H,0.935,13.55,68.1,8.63,8.5,,sm,fused,6,polymer,N#CC(C#N)=C1C=2C=CC=CC2C(=O)C1=CC=3SC=4C=5C=CC6=C(C=CC=7C=8SC(C=C9C(=O)C=%10C=CC=CC%10C9=C(C#N)C#N)=CC8C(C%11=CC=C(C=C%11)CCCCCC)(C%12=CC=C(C=C%12)CCCCCC)C76)C5C(C%13=CC=C(C=C%13)CCCCCC)(C%14=CC=C(C=C%14)CCCCCC)C4C3,CCc1ccc(C2(c3ccc(CC)cc3)c3cc(/C=C4\C(=O)c5ccccc5C4=C(C#N)C#N)sc3-c3c2ccc2c4c(ccc32)C(c2ccc(CC)cc2)(c2ccc(CC)cc2)c2cc(/C=C3\C(=O)c5ccccc5C3=C(C#N)C#N)sc2-4)cc1,CCC(CCCC)CC1=CC=C(S1)C2=C3C(SC(C4=CC=C(S4)C(SC(C5=CC=C(C6=CC7=C(S6)C(C8=CC=C(CC(CCCC)CC)S8)=C9C(SC(C%10=CC=C(S%10)C(SC(C%11=CC=C(C%12=CC%13=C(S%12)C(C%14=CC=C(CC(CCCC)CC)S%14)=C%15C(SC(C%16=CC=C(S%16)C(SC(C%17=CC=CS%17)=C%18C%19=O)=C%18C(C%20=C(CC(CCCC)CC)SC(CC(CCCC)CC)=C%20%19)=O)=C%15)=C%13C%21=CC=C(CC(CCCC)CC)S%21)S%11)=C%22C%23=O)=C%22C(C%24=C(CC(CCCC)CC)SC(CC(CCCC)CC)=C%24%23)=O)=C9)=C7C%25=CC=C(CC(CCCC)CC)S%25)S5)=C%26C%27=O)=C%26C(C%28=C(CC(CCCC)CC)SC(CC(CCCC)CC)=C%28%27)=O)=C3)=C(C%29=CC=C(CC(CCCC)CC)S%29)C%30=C2SC=C%30,CCc1ccc(-c2c3cc(-c4ccc(-c5sc(-c6ccc(-c7cc8c(-c9ccc(CC)s9)c9sc(-c%10ccc(-c%11sc(-c%12ccc(-c%13cc%14c(-c%15ccc(CC)s%15)c%15sc(-c%16ccc(-c%17sc(-c%18cccs%18)c%18c%17C(=O)c%17c(CC)sc(CC)c%17C%18=O)s%16)cc%15c(-c%15ccc(CC)s%15)c%14s%13)s%12)c%12c%11C(=O)c%11c(CC)sc(CC)c%11C%12=O)s%10)cc9c(-c9ccc(CC)s9)c8s7)s6)c6c5C(=O)c5c(CC)sc(CC)c5C6=O)s4)sc3c(-c3ccc(CC)s3)c3ccsc23)s1,CCCCC(CC1=CC=C(S1)C2=C3C=C(SC3=C(C4=C2SC=C4)C5=CC=C(S5)CC(CCCC)CC)C6=CC=C(S6)C7=C(C(C8=C(SC(CC(CCCC)CC)=C8C9=O)CC(CCCC)CC)=O)C9=C(C%10=CC=CS%10)S7)CC
834,IDT-T-N,IDT-T-N,3,PBDB-T,PBDB-T,10.1039/C7TA06631G,0.94,14.03,56.11,7.4,7.4,,sm,fused,5,polymer,N#CC(C#N)=C1C(=CC=2SC(C=3SC=4C=5C=C6C(=CC5C(C7=CC=C(C=C7)CCCCCC)(C8=CC=C(C=C8)CCCCCC)C4C3)C=9SC(=CC9C6(C%10=CC=C(C=C%10)CCCCCC)C%11=CC=C(C=C%11)CCCCCC)C=%12SC(C=C%13C(=O)C%14=CC=%15C=CC=CC%15C=C%14C%13=C(C#N)C#N)=CC%12CC(CC)CCCC)=C(C2)CC(CC)CCCC)C(=O)C%16=CC=%17C=CC=CC%17C=C%161,CCc1ccc(C2(c3ccc(CC)cc3)c3cc4c(cc3-c3sc(-c5sc(/C=C6\C(=O)c7cc8ccccc8cc7C6=C(C#N)C#N)cc5CC)cc32)C(c2ccc(CC)cc2)(c2ccc(CC)cc2)c2cc(-c3sc(/C=C5\C(=O)c6cc7ccccc7cc6C5=C(C#N)C#N)cc3CC)sc2-4)cc1,CCC(CCCC)CC1=CC=C(S1)C2=C3C(SC(C4=CC=C(S4)C(SC(C5=CC=C(C6=CC7=C(S6)C(C8=CC=C(CC(CCCC)CC)S8)=C9C(SC(C%10=CC=C(S%10)C(SC(C%11=CC=C(C%12=CC%13=C(S%12)C(C%14=CC=C(CC(CCCC)CC)S%14)=C%15C(SC(C%16=CC=C(S%16)C(SC(C%17=CC=CS%17)=C%18C%19=O)=C%18C(C%20=C(CC(CCCC)CC)SC(CC(CCCC)CC)=C%20%19)=O)=C%15)=C%13C%21=CC=C(CC(CCCC)CC)S%21)S%11)=C%22C%23=O)=C%22C(C%24=C(CC(CCCC)CC)SC(CC(CCCC)CC)=C%24%23)=O)=C9)=C7C%25=CC=C(CC(CCCC)CC)S%25)S5)=C%26C%27=O)=C%26C(C%28=C(CC(CCCC)CC)SC(CC(CCCC)CC)=C%28%27)=O)=C3)=C(C%29=CC=C(CC(CCCC)CC)S%29)C%30=C2SC=C%30,CCc1ccc(-c2c3cc(-c4ccc(-c5sc(-c6ccc(-c7cc8c(-c9ccc(CC)s9)c9sc(-c%10ccc(-c%11sc(-c%12ccc(-c%13cc%14c(-c%15ccc(CC)s%15)c%15sc(-c%16ccc(-c%17sc(-c%18cccs%18)c%18c%17C(=O)c%17c(CC)sc(CC)c%17C%18=O)s%16)cc%15c(-c%15ccc(CC)s%15)c%14s%13)s%12)c%12c%11C(=O)c%11c(CC)sc(CC)c%11C%12=O)s%10)cc9c(-c9ccc(CC)s9)c8s7)s6)c6c5C(=O)c5c(CC)sc(CC)c5C6=O)s4)sc3c(-c3ccc(CC)s3)c3ccsc23)s1,CCCCC(CC1=CC=C(S1)C2=C3C=C(SC3=C(C4=C2SC=C4)C5=CC=C(S5)CC(CCCC)CC)C6=CC=C(S6)C7=C(C(C8=C(SC(CC(CCCC)CC)=C8C9=O)CC(CCCC)CC)=O)C9=C(C%10=CC=CS%10)S7)CC
834,IDT-T-N,IDT-T-N,7,PTB7-Th,"PTB7-Th, PBDTT-TT-F, PBDTTT-EFT, PBT7-Th",10.1039/C7TA06631G,0.87,14.67,51.38,6.6,6.6,,sm,fused,5,polymer,N#CC(C#N)=C1C(=CC=2SC(C=3SC=4C=5C=C6C(=CC5C(C7=CC=C(C=C7)CCCCCC)(C8=CC=C(C=C8)CCCCCC)C4C3)C=9SC(=CC9C6(C%10=CC=C(C=C%10)CCCCCC)C%11=CC=C(C=C%11)CCCCCC)C=%12SC(C=C%13C(=O)C%14=CC=%15C=CC=CC%15C=C%14C%13=C(C#N)C#N)=CC%12CC(CC)CCCC)=C(C2)CC(CC)CCCC)C(=O)C%16=CC=%17C=CC=CC%17C=C%161,CCc1ccc(C2(c3ccc(CC)cc3)c3cc4c(cc3-c3sc(-c5sc(/C=C6\C(=O)c7cc8ccccc8cc7C6=C(C#N)C#N)cc5CC)cc32)C(c2ccc(CC)cc2)(c2ccc(CC)cc2)c2cc(-c3sc(/C=C5\C(=O)c6cc7ccccc7cc6C5=C(C#N)C#N)cc3CC)sc2-4)cc1,FC1=C(C(OCC(CCCC)CC)=O)SC2=C(SC=C21)C(S3)=CC4=C3C(C5=CC=C(CC(CC)CCCC)S5)=C(C=C(C6=C(C(F)=C(C(OCC(CCCC)CC)=O)S7)C7=C(S6)C(S8)=CC9=C8C(C%10=CC=C(CC(CCCC)CC)S%10)=C(C=C(C%11=C(C(F)=C(C(OCC(CCCC)CC)=O)S%12)C%12=C(S%11)C(S%13)=CC%14=C%13C(C%15=CC=C(CC(CC)CCCC)S%15)=C(C=CS%16)C%16=C%14C%17=CC=C(CC(CC)CCCC)S%17)S%18)C%18=C9C%19=CC=C(CC(CCCC)CC)S%19)S%20)C%20=C4C%21=CC=C(CC(CC)CCCC)S%21,CCOC(=O)c1sc2c(-c3cc4c(-c5ccc(CC)s5)c5sc(-c6sc(-c7cc8c(-c9ccc(CC)s9)c9sc(-c%10sc(-c%11cc%12c(-c%13ccc(CC)s%13)c%13sccc%13c(-c%13ccc(CC)s%13)c%12s%11)c%11sc(C(=O)OCC)c(F)c%10%11)cc9c(-c9ccc(CC)s9)c8s7)c7sc(C(=O)OCC)c(F)c67)cc5c(-c5ccc(CC)s5)c4s3)scc2c1F,CCCCC(COC(C1=C(F)C2=CSC(C3=CC4=C(C5=C(C(C6=CC=C(S6)CC(CCCC)CC)=C4S3)C=CS5)C7=CC=C(S7)CC(CCCC)CC)=C2S1)=O)CC
835,SJ-IC,SJ-IC,50,J61,J61,10.1039/C7TA07049G,0.83,16.99,65.95,9.27,9.27,,sm,fused,5,polymer,N#CC(C#N)=C1C(=CC=CC=2SC=3C=4C=C5C(=CC4C(C6=CC=C(C=C6)CCCCCC)(C7=CC=C(C=C7)CCCCCC)C3C2)C=8SC(C=CC=C9C(=O)C=%10C=CC=CC%10C9=C(C#N)C#N)=CC8C5(C%11=CC=C(C=C%11)CCCCCC)C%12=CC=C(C=C%12)CCCCCC)C(=O)C=%13C=CC=CC%131,CCc1ccc(C2(c3ccc(CC)cc3)c3cc4c(cc3-c3sc(/C=C/C=C5\C(=O)c6ccccc6C5=C(C#N)C#N)cc32)C(c2ccc(CC)cc2)(c2ccc(CC)cc2)c2cc(/C=C/C=C3\C(=O)c5ccccc5C3=C(C#N)C#N)sc2-4)cc1,CCCCCCCCC(CCCCCC)CN(N=C1C(C2=CC=C(C3=CC4=C(C5=C(C=CS5)C(C6=CC=C(SCCCCCCCCCCCC)S6)=C4S3)C7=CC=C(S7)SCCCCCCCCCCCC)S2)=C8F)N=C1C(C9=CC=C(C(S%10)=CC(C(C%11=CC=C(SCCCCCCCCCCCC)S%11)=C%12S%13)=C%10C(C%14=CC=C(S%14)SCCCCCCCCCCCC)=C%12C=C%13C(S%15)=CC=C%15C%16=C(F)C(F)=C(C%17=NN(N=C%17%16)CC(CCCCCC)CCCCCCCC)C%18=CC=C(C(S%19)=CC(C(C%20=CC=C(SCCCCCCCCCCCC)S%20)=C%21S%22)=C%19C(C%23=CC=C(S%23)SCCCCCCCCCCCC)=C%21C=C%22C(S%24)=CC=C%24C%25=C(F)C(F)=C(C%26=NN(N=C%26%25)CC(CCCCCC)CCCCCCCC)C%27=CC=CS%27)S%18)S9)=C8F,CCN(N=C1C(C2=CC=C(C3=CC4=C(C5=C(C=CS5)C(C6=CC=C(SCC)S6)=C4S3)C7=CC=C(S7)SCC)S2)=C8F)N=C1C(C9=CC=C(C(S%10)=CC(C(C%11=CC=C(SCC)S%11)=C%12S%13)=C%10C(C%14=CC=C(S%14)SCC)=C%12C=C%13C(S%15)=CC=C%15C%16=C(F)C(F)=C(C%17=NN(N=C%17%16)CC)C%18=CC=C(C(S%19)=CC(C(C%20=CC=C(SCC)S%20)=C%21S%22)=C%19C(C%23=CC=C(S%23)SCC)=C%21C=C%22C(S%24)=CC=C%24C%25=C(F)C(F)=C(C%26=NN(N=C%26%25)CC)C%27=CC=CS%27)S%18)S9)=C8F,CCCCCCCCCCCCSC1=CC=C(S1)C2=C3C=C(SC3=C(C4=C2SC=C4)C5=CC=C(S5)SCCCCCCCCCCCC)C6=CC=C(S6)C7=C(C(F)=C(C8=NN(N=C78)CC(CCCCCCCC)CCCCCC)C9=CC=CS9)F
836,ITIC-OE,ITIC-OE,3,PBDB-T,PBDB-T,10.1039/C7TA10136H,0.85,14.8,67,8.5,8.4,0.1,sm,fused,7,polymer,N#CC(C#N)=C1C=2C=CC=CC2C(=O)C1=CC=3SC4=C(SC=5C=6C=C7C(=CC6C(C8=CC=C(C=C8)COCCOC)(C9=CC=C(C=C9)COCCOC)C45)C=%10SC=%11C=C(SC%11C%10C7(C%12=CC=C(C=C%12)COCCOC)C%13=CC=C(C=C%13)COCCOC)C=C%14C(=O)C=%15C=CC=CC%15C%14=C(C#N)C#N)C3,COCOCc1ccc(C2(c3ccc(COCOC)cc3)c3cc4c(cc3-c3sc5cc(/C=C6\C(=O)c7ccccc7C6=C(C#N)C#N)sc5c32)C(c2ccc(COCOC)cc2)(c2ccc(COCOC)cc2)c2c-4sc3cc(/C=C4\C(=O)c5ccccc5C4=C(C#N)C#N)sc23)cc1,CCC(CCCC)CC1=CC=C(S1)C2=C3C(SC(C4=CC=C(S4)C(SC(C5=CC=C(C6=CC7=C(S6)C(C8=CC=C(CC(CCCC)CC)S8)=C9C(SC(C%10=CC=C(S%10)C(SC(C%11=CC=C(C%12=CC%13=C(S%12)C(C%14=CC=C(CC(CCCC)CC)S%14)=C%15C(SC(C%16=CC=C(S%16)C(SC(C%17=CC=CS%17)=C%18C%19=O)=C%18C(C%20=C(CC(CCCC)CC)SC(CC(CCCC)CC)=C%20%19)=O)=C%15)=C%13C%21=CC=C(CC(CCCC)CC)S%21)S%11)=C%22C%23=O)=C%22C(C%24=C(CC(CCCC)CC)SC(CC(CCCC)CC)=C%24%23)=O)=C9)=C7C%25=CC=C(CC(CCCC)CC)S%25)S5)=C%26C%27=O)=C%26C(C%28=C(CC(CCCC)CC)SC(CC(CCCC)CC)=C%28%27)=O)=C3)=C(C%29=CC=C(CC(CCCC)CC)S%29)C%30=C2SC=C%30,CCc1ccc(-c2c3cc(-c4ccc(-c5sc(-c6ccc(-c7cc8c(-c9ccc(CC)s9)c9sc(-c%10ccc(-c%11sc(-c%12ccc(-c%13cc%14c(-c%15ccc(CC)s%15)c%15sc(-c%16ccc(-c%17sc(-c%18cccs%18)c%18c%17C(=O)c%17c(CC)sc(CC)c%17C%18=O)s%16)cc%15c(-c%15ccc(CC)s%15)c%14s%13)s%12)c%12c%11C(=O)c%11c(CC)sc(CC)c%11C%12=O)s%10)cc9c(-c9ccc(CC)s9)c8s7)s6)c6c5C(=O)c5c(CC)sc(CC)c5C6=O)s4)sc3c(-c3ccc(CC)s3)c3ccsc23)s1,CCCCC(CC1=CC=C(S1)C2=C3C=C(SC3=C(C4=C2SC=C4)C5=CC=C(S5)CC(CCCC)CC)C6=CC=C(S6)C7=C(C(C8=C(SC(CC(CCCC)CC)=C8C9=O)CC(CCCC)CC)=O)C9=C(C%10=CC=CS%10)S7)CC
837,BDTIT-M,BDTIT-M,3,PBDB-T,PBDB-T,10.1039/C7TA10763C,0.903,17.56,71.3,11.31,11,0.15,sm,fused,7,polymer,O=C(C(C=CC(C)=C1)=C1C/2=C(C#N)/C#N)C2=C/C3=CC(C4(C5=CC=C(CCCCCC)C=C5)C6=CC=C(CCCCCC)C=C6)=C(S3)C7=C4C8=CC(SC9=C%10C(C%11=CC=C(CCCCCC)C=C%11)(C%12=CC=C(CCCCCC)C=C%12)C%13=C9SC(/C=C%14C(C(C=CC(C)=C%15)=C%15C\%14=C(C#N)\C#N)=O)=C%13)=C%10C=C8S7,CCc1ccc(C2(c3ccc(CC)cc3)c3cc(/C=C4\C(=O)c5ccc(C)cc5C4=C(C#N)C#N)sc3-c3sc4cc5c6c(sc5cc4c32)-c2sc(/C=C3\C(=O)c4ccc(C)cc4C3=C(C#N)C#N)cc2C6(c2ccc(CC)cc2)c2ccc(CC)cc2)cc1,CCC(CCCC)CC1=CC=C(S1)C2=C3C(SC(C4=CC=C(S4)C(SC(C5=CC=C(C6=CC7=C(S6)C(C8=CC=C(CC(CCCC)CC)S8)=C9C(SC(C%10=CC=C(S%10)C(SC(C%11=CC=C(C%12=CC%13=C(S%12)C(C%14=CC=C(CC(CCCC)CC)S%14)=C%15C(SC(C%16=CC=C(S%16)C(SC(C%17=CC=CS%17)=C%18C%19=O)=C%18C(C%20=C(CC(CCCC)CC)SC(CC(CCCC)CC)=C%20%19)=O)=C%15)=C%13C%21=CC=C(CC(CCCC)CC)S%21)S%11)=C%22C%23=O)=C%22C(C%24=C(CC(CCCC)CC)SC(CC(CCCC)CC)=C%24%23)=O)=C9)=C7C%25=CC=C(CC(CCCC)CC)S%25)S5)=C%26C%27=O)=C%26C(C%28=C(CC(CCCC)CC)SC(CC(CCCC)CC)=C%28%27)=O)=C3)=C(C%29=CC=C(CC(CCCC)CC)S%29)C%30=C2SC=C%30,CCc1ccc(-c2c3cc(-c4ccc(-c5sc(-c6ccc(-c7cc8c(-c9ccc(CC)s9)c9sc(-c%10ccc(-c%11sc(-c%12ccc(-c%13cc%14c(-c%15ccc(CC)s%15)c%15sc(-c%16ccc(-c%17sc(-c%18cccs%18)c%18c%17C(=O)c%17c(CC)sc(CC)c%17C%18=O)s%16)cc%15c(-c%15ccc(CC)s%15)c%14s%13)s%12)c%12c%11C(=O)c%11c(CC)sc(CC)c%11C%12=O)s%10)cc9c(-c9ccc(CC)s9)c8s7)s6)c6c5C(=O)c5c(CC)sc(CC)c5C6=O)s4)sc3c(-c3ccc(CC)s3)c3ccsc23)s1,CCCCC(CC1=CC=C(S1)C2=C3C=C(SC3=C(C4=C2SC=C4)C5=CC=C(S5)CC(CCCC)CC)C6=CC=C(S6)C7=C(C(C8=C(SC(CC(CCCC)CC)=C8C9=O)CC(CCCC)CC)=O)C9=C(C%10=CC=CS%10)S7)CC
838,BDTThIT-M,BDTThIT-M,3,PBDB-T,PBDB-T,10.1039/C7TA10763C,0.942,18.03,71.4,12.12,11.87,0.14,sm,fused,7,polymer,O=C(C(C=CC(C)=C1)=C1C/2=C(C#N)/C#N)C2=C/C3=CC(C4(C5=CC=C(CCCCCC)C=C5)C6=CC=C(CCCCCC)C=C6)=C(S3)C7=C4C8=C(C9=CC=C(CC(CC)CCCC)S9)C(SC%10=C%11C(C%12=CC=C(CCCCCC)C=C%12)(C%13=CC=C(CCCCCC)C=C%13)C%14=C%10SC(/C=C%15C(C(C=CC(C)=C%16)=C%16C\%15=C(C#N)\C#N)=O)=C%14)=C%11C(C%17=CC=C(CC(CC)CCCC)S%17)=C8S7,CCc1ccc(C2(c3ccc(CC)cc3)c3cc(/C=C4\C(=O)c5ccc(C)cc5C4=C(C#N)C#N)sc3-c3sc4c(-c5ccc(CC)s5)c5c6c(sc5c(-c5ccc(CC)s5)c4c32)-c2sc(/C=C3\C(=O)c4ccc(C)cc4C3=C(C#N)C#N)cc2C6(c2ccc(CC)cc2)c2ccc(CC)cc2)cc1,CCC(CCCC)CC1=CC=C(S1)C2=C3C(SC(C4=CC=C(S4)C(SC(C5=CC=C(C6=CC7=C(S6)C(C8=CC=C(CC(CCCC)CC)S8)=C9C(SC(C%10=CC=C(S%10)C(SC(C%11=CC=C(C%12=CC%13=C(S%12)C(C%14=CC=C(CC(CCCC)CC)S%14)=C%15C(SC(C%16=CC=C(S%16)C(SC(C%17=CC=CS%17)=C%18C%19=O)=C%18C(C%20=C(CC(CCCC)CC)SC(CC(CCCC)CC)=C%20%19)=O)=C%15)=C%13C%21=CC=C(CC(CCCC)CC)S%21)S%11)=C%22C%23=O)=C%22C(C%24=C(CC(CCCC)CC)SC(CC(CCCC)CC)=C%24%23)=O)=C9)=C7C%25=CC=C(CC(CCCC)CC)S%25)S5)=C%26C%27=O)=C%26C(C%28=C(CC(CCCC)CC)SC(CC(CCCC)CC)=C%28%27)=O)=C3)=C(C%29=CC=C(CC(CCCC)CC)S%29)C%30=C2SC=C%30,CCc1ccc(-c2c3cc(-c4ccc(-c5sc(-c6ccc(-c7cc8c(-c9ccc(CC)s9)c9sc(-c%10ccc(-c%11sc(-c%12ccc(-c%13cc%14c(-c%15ccc(CC)s%15)c%15sc(-c%16ccc(-c%17sc(-c%18cccs%18)c%18c%17C(=O)c%17c(CC)sc(CC)c%17C%18=O)s%16)cc%15c(-c%15ccc(CC)s%15)c%14s%13)s%12)c%12c%11C(=O)c%11c(CC)sc(CC)c%11C%12=O)s%10)cc9c(-c9ccc(CC)s9)c8s7)s6)c6c5C(=O)c5c(CC)sc(CC)c5C6=O)s4)sc3c(-c3ccc(CC)s3)c3ccsc23)s1,CCCCC(CC1=CC=C(S1)C2=C3C=C(SC3=C(C4=C2SC=C4)C5=CC=C(S5)CC(CCCC)CC)C6=CC=C(S6)C7=C(C(C8=C(SC(CC(CCCC)CC)=C8C9=O)CC(CCCC)CC)=O)C9=C(C%10=CC=CS%10)S7)CC
