Repository: brigreens/Meta-analysis_OSCs

This repository contains the data files and analysis notebooks to support the paper "Meta-Analysis of Molecular Design Strategies for Non-Fullerene Acceptor Based Organic Solar Cell Materials" (DOI: 10.26434/chemrxiv-2024-w29b1)

File: OSC_dataset_metaanalysis.csv (part 69 of 76)
NFA_ID,reported_acceptor,NFA_other_names,don_ID,reported_donor,don_other_names,DOI,Voc,Jsc,FF,PCE_max,PCE_avg,PCE_std,acceptor_type,acceptor_class,fused_rings_in_core,donor_type,acc_SMILES_sidechains,acc_SMILES_shortened_sidechains,don_SMILES_sidechains,don_SMILES_shortened_sidechains,don_mon_SMILES
865,TPT-2F,TPT-2F,135,PBT1-C,PBT1-C,10.1039/C8TA07334A,0.874,13.89,68.6,8.33,8.02,0.24,sm,fused,5,polymer,N#CC(C#N)=C1C(=CC=2SC=3C=4C=C5C(=CC4C(C6=CC=C(C=C6)CCCCCC)(C7=CC=C(C=C7)CCCCCC)C3C2)C=8SC(C=C9C(=O)C%10=CC=C(F)C=C%10C9=C(C#N)C#N)=CC8C5(C%11=CC=C(C=C%11)CCCCCC)C%12=CC=C(C=C%12)CCCCCC)C(=O)C%13=CC=C(F)C=C%131,CCc1ccc(C2(c3ccc(CC)cc3)c3cc4c(cc3-c3sc(/C=C5\C(=O)c6ccc(F)cc6C5=C(C#N)C#N)cc32)C(c2ccc(CC)cc2)(c2ccc(CC)cc2)c2cc(/C=C3\C(=O)c5ccc(F)cc5C3=C(C#N)C#N)sc2-4)cc1,CCCCC(CCCCCC)CC1=CC=C(C=C1)C2=C3SC(C4=CC=C(S4)C(SC(C5=CC=C(C6=CC7=C(S6)C(C8=CC=C(CC(CCCCCC)CCCC)C=C8)=C9C(SC(C%10=CC=C(S%10)C(SC(C%11=CC=C(C%12=CC%13=C(S%12)C(C%14=CC=C(CC(CCCCCC)CCCC)C=C%14)=C%15C(SC(C%16=CC=C(S%16)C(SC(C%17=CC=CS%17)=C%18C%19=O)=C%18C(C%20=C(CC(CCCC)CC)SC(CC(CCCC)CC)=C%20%19)=O)=C%15)=C%13C%21=CC=C(CC(CCCCCC)CCCC)C=C%21)S%11)=C%22C%23=O)=C%22C(C%24=C(CC(CCCC)CC)SC(CC(CCCC)CC)=C%24%23)=O)=C9)=C7C%25=CC=C(CC(CCCCCC)CCCC)C=C%25)S5)=C%26C%27=O)=C%26C(C%28=C(CC(CCCC)CC)SC(CC(CCCC)CC)=C%28%27)=O)=CC3=C(C%29=CC=C(CC(CCCCCC)CCCC)C=C%29)C%30=C2C=CS%30,CCc1ccc(-c2c3cc(-c4ccc(-c5sc(-c6ccc(-c7cc8c(-c9ccc(CC)cc9)c9sc(-c%10ccc(-c%11sc(-c%12ccc(-c%13cc%14c(-c%15ccc(CC)cc%15)c%15sc(-c%16ccc(-c%17sc(-c%18cccs%18)c%18c%17C(=O)c%17c(CC)sc(CC)c%17C%18=O)s%16)cc%15c(-c%15ccc(CC)cc%15)c%14s%13)s%12)c%12c%11C(=O)c%11c(CC)sc(CC)c%11C%12=O)s%10)cc9c(-c9ccc(CC)cc9)c8s7)s6)c6c5C(=O)c5c(CC)sc(CC)c5C6=O)s4)sc3c(-c3ccc(CC)cc3)c3ccsc23)cc1,CCCCCCC(CC1=CC=C(C2=C3C=C(SC3=C(C4=C2SC=C4)C5=CC=C(CC(CCCCCC)CCCC)C=C5)C6=CC=C(S6)C7=C(C(C8=C(SC(CC(CCCC)CC)=C8C9=O)CC(CCCC)CC)=O)C9=C(C%10=CC=CS%10)S7)C=C1)CCCC
866,TPTT-2F,TPTT-2F,135,PBT1-C,PBT1-C,10.1039/C8TA07334A,0.881,15.82,73,10.17,9.98,0.17,sm,fused,6,polymer,N#CC(C#N)=C1C(=CC=2SC3=C(SC=4C=5C=C6C(=CC5C(C7=CC=C(C=C7)CCCCCC)(C8=CC=C(C=C8)CCCCCC)C34)C=9SC(C=C%10C(=O)C%11=CC=C(F)C=C%11C%10=C(C#N)C#N)=CC9C6(C%12=CC=C(C=C%12)CCCCCC)C%13=CC=C(C=C%13)CCCCCC)C2)C(=O)C%14=CC=C(F)C=C%141,CCc1ccc(C2(c3ccc(CC)cc3)c3cc4c(cc3-c3sc(/C=C5\C(=O)c6ccc(F)cc6C5=C(C#N)C#N)cc32)C(c2ccc(CC)cc2)(c2ccc(CC)cc2)c2c-4sc3cc(/C=C4\C(=O)c5ccc(F)cc5C4=C(C#N)C#N)sc23)cc1,CCCCC(CCCCCC)CC1=CC=C(C=C1)C2=C3SC(C4=CC=C(S4)C(SC(C5=CC=C(C6=CC7=C(S6)C(C8=CC=C(CC(CCCCCC)CCCC)C=C8)=C9C(SC(C%10=CC=C(S%10)C(SC(C%11=CC=C(C%12=CC%13=C(S%12)C(C%14=CC=C(CC(CCCCCC)CCCC)C=C%14)=C%15C(SC(C%16=CC=C(S%16)C(SC(C%17=CC=CS%17)=C%18C%19=O)=C%18C(C%20=C(CC(CCCC)CC)SC(CC(CCCC)CC)=C%20%19)=O)=C%15)=C%13C%21=CC=C(CC(CCCCCC)CCCC)C=C%21)S%11)=C%22C%23=O)=C%22C(C%24=C(CC(CCCC)CC)SC(CC(CCCC)CC)=C%24%23)=O)=C9)=C7C%25=CC=C(CC(CCCCCC)CCCC)C=C%25)S5)=C%26C%27=O)=C%26C(C%28=C(CC(CCCC)CC)SC(CC(CCCC)CC)=C%28%27)=O)=CC3=C(C%29=CC=C(CC(CCCCCC)CCCC)C=C%29)C%30=C2C=CS%30,CCc1ccc(-c2c3cc(-c4ccc(-c5sc(-c6ccc(-c7cc8c(-c9ccc(CC)cc9)c9sc(-c%10ccc(-c%11sc(-c%12ccc(-c%13cc%14c(-c%15ccc(CC)cc%15)c%15sc(-c%16ccc(-c%17sc(-c%18cccs%18)c%18c%17C(=O)c%17c(CC)sc(CC)c%17C%18=O)s%16)cc%15c(-c%15ccc(CC)cc%15)c%14s%13)s%12)c%12c%11C(=O)c%11c(CC)sc(CC)c%11C%12=O)s%10)cc9c(-c9ccc(CC)cc9)c8s7)s6)c6c5C(=O)c5c(CC)sc(CC)c5C6=O)s4)sc3c(-c3ccc(CC)cc3)c3ccsc23)cc1,CCCCCCC(CC1=CC=C(C2=C3C=C(SC3=C(C4=C2SC=C4)C5=CC=C(CC(CCCCCC)CCCC)C=C5)C6=CC=C(S6)C7=C(C(C8=C(SC(CC(CCCC)CC)=C8C9=O)CC(CCCC)CC)=O)C9=C(C%10=CC=CS%10)S7)C=C1)CCCC
867,TPTTT-2F,TPTTT-2F,135,PBT1-C,PBT1-C,10.1039/C8TA07334A,0.916,17.63,74.5,12.03,11.78,0.22,sm,fused,7,polymer,N#CC(C#N)=C1C(=CC=2SC3=C(SC4=C3SC=5C=6C=C7C(=CC6C(C8=CC=C(C=C8)CCCCCC)(C9=CC=C(C=C9)CCCCCC)C45)C=%10SC(C=C%11C(=O)C%12=CC=C(F)C=C%12C%11=C(C#N)C#N)=CC%10C7(C%13=CC=C(C=C%13)CCCCCC)C%14=CC=C(C=C%14)CCCCCC)C2)C(=O)C%15=CC=C(F)C=C%151,CCc1ccc(C2(c3ccc(CC)cc3)c3cc4c(cc3-c3sc(/C=C5\C(=O)c6ccc(F)cc6C5=C(C#N)C#N)cc32)C(c2ccc(CC)cc2)(c2ccc(CC)cc2)c2c-4sc3c2sc2cc(/C=C4\C(=O)c5ccc(F)cc5C4=C(C#N)C#N)sc23)cc1,CCCCC(CCCCCC)CC1=CC=C(C=C1)C2=C3SC(C4=CC=C(S4)C(SC(C5=CC=C(C6=CC7=C(S6)C(C8=CC=C(CC(CCCCCC)CCCC)C=C8)=C9C(SC(C%10=CC=C(S%10)C(SC(C%11=CC=C(C%12=CC%13=C(S%12)C(C%14=CC=C(CC(CCCCCC)CCCC)C=C%14)=C%15C(SC(C%16=CC=C(S%16)C(SC(C%17=CC=CS%17)=C%18C%19=O)=C%18C(C%20=C(CC(CCCC)CC)SC(CC(CCCC)CC)=C%20%19)=O)=C%15)=C%13C%21=CC=C(CC(CCCCCC)CCCC)C=C%21)S%11)=C%22C%23=O)=C%22C(C%24=C(CC(CCCC)CC)SC(CC(CCCC)CC)=C%24%23)=O)=C9)=C7C%25=CC=C(CC(CCCCCC)CCCC)C=C%25)S5)=C%26C%27=O)=C%26C(C%28=C(CC(CCCC)CC)SC(CC(CCCC)CC)=C%28%27)=O)=CC3=C(C%29=CC=C(CC(CCCCCC)CCCC)C=C%29)C%30=C2C=CS%30,CCc1ccc(-c2c3cc(-c4ccc(-c5sc(-c6ccc(-c7cc8c(-c9ccc(CC)cc9)c9sc(-c%10ccc(-c%11sc(-c%12ccc(-c%13cc%14c(-c%15ccc(CC)cc%15)c%15sc(-c%16ccc(-c%17sc(-c%18cccs%18)c%18c%17C(=O)c%17c(CC)sc(CC)c%17C%18=O)s%16)cc%15c(-c%15ccc(CC)cc%15)c%14s%13)s%12)c%12c%11C(=O)c%11c(CC)sc(CC)c%11C%12=O)s%10)cc9c(-c9ccc(CC)cc9)c8s7)s6)c6c5C(=O)c5c(CC)sc(CC)c5C6=O)s4)sc3c(-c3ccc(CC)cc3)c3ccsc23)cc1,CCCCCCC(CC1=CC=C(C2=C3C=C(SC3=C(C4=C2SC=C4)C5=CC=C(CC(CCCCCC)CCCC)C=C5)C6=CC=C(S6)C7=C(C(C8=C(SC(CC(CCCC)CC)=C8C9=O)CC(CCCC)CC)=O)C9=C(C%10=CC=CS%10)S7)C=C1)CCCC
868,IDT-PDOT,IDT-PDOT,3,PBDB-T,PBDB-T,10.1039/C8TA08410F,0.85,5.26,48.9,2.18,2.09,,sm,fused,5,polymer,N#CC(C#N)=C1C(=CC=2SC(C=3SC=4C=5C=C6C(=CC5C(C7=CC=C(C=C7)CCCCCC)(C8=CC=C(C=C8)CCCCCC)C4C3)C=9SC(=CC9C6(C%10=CC=C(C=C%10)CCCCCC)C%11=CC=C(C=C%11)CCCCCC)C=%12SC(C=C%13C(=O)C%14=CC(F)=C(F)C=C%14C%13=C(C#N)C#N)=C%15OCCCOC%15%12)=C%16OCCCOC2%16)C(=O)C%17=CC(F)=C(F)C=C%171,CCc1ccc(C2(c3ccc(CC)cc3)c3cc4c(cc3-c3sc(-c5sc(/C=C6\C(=O)c7cc(F)c(F)cc7C6=C(C#N)C#N)c6c5OCCCO6)cc32)C(c2ccc(CC)cc2)(c2ccc(CC)cc2)c2cc(-c3sc(/C=C5\C(=O)c6cc(F)c(F)cc6C5=C(C#N)C#N)c5c3OCCCO5)sc2-4)cc1,CCC(CCCC)CC1=CC=C(S1)C2=C3C(SC(C4=CC=C(S4)C(SC(C5=CC=C(C6=CC7=C(S6)C(C8=CC=C(CC(CCCC)CC)S8)=C9C(SC(C%10=CC=C(S%10)C(SC(C%11=CC=C(C%12=CC%13=C(S%12)C(C%14=CC=C(CC(CCCC)CC)S%14)=C%15C(SC(C%16=CC=C(S%16)C(SC(C%17=CC=CS%17)=C%18C%19=O)=C%18C(C%20=C(CC(CCCC)CC)SC(CC(CCCC)CC)=C%20%19)=O)=C%15)=C%13C%21=CC=C(CC(CCCC)CC)S%21)S%11)=C%22C%23=O)=C%22C(C%24=C(CC(CCCC)CC)SC(CC(CCCC)CC)=C%24%23)=O)=C9)=C7C%25=CC=C(CC(CCCC)CC)S%25)S5)=C%26C%27=O)=C%26C(C%28=C(CC(CCCC)CC)SC(CC(CCCC)CC)=C%28%27)=O)=C3)=C(C%29=CC=C(CC(CCCC)CC)S%29)C%30=C2SC=C%30,CCc1ccc(-c2c3cc(-c4ccc(-c5sc(-c6ccc(-c7cc8c(-c9ccc(CC)s9)c9sc(-c%10ccc(-c%11sc(-c%12ccc(-c%13cc%14c(-c%15ccc(CC)s%15)c%15sc(-c%16ccc(-c%17sc(-c%18cccs%18)c%18c%17C(=O)c%17c(CC)sc(CC)c%17C%18=O)s%16)cc%15c(-c%15ccc(CC)s%15)c%14s%13)s%12)c%12c%11C(=O)c%11c(CC)sc(CC)c%11C%12=O)s%10)cc9c(-c9ccc(CC)s9)c8s7)s6)c6c5C(=O)c5c(CC)sc(CC)c5C6=O)s4)sc3c(-c3ccc(CC)s3)c3ccsc23)s1,CCCCC(CC1=CC=C(S1)C2=C3C=C(SC3=C(C4=C2SC=C4)C5=CC=C(S5)CC(CCCC)CC)C6=CC=C(S6)C7=C(C(C8=C(SC(CC(CCCC)CC)=C8C9=O)CC(CCCC)CC)=O)C9=C(C%10=CC=CS%10)S7)CC
869,IDT-EDOT,IDT-EDOT,3,PBDB-T,PBDB-T,10.1039/C8TA08410F,0.86,21.34,62,11.32,11.08,,sm,fused,5,polymer,N#CC(C#N)=C1C(=CC=2SC(C=3SC=4C=5C=C6C(=CC5C(C7=CC=C(C=C7)CCCCCC)(C8=CC=C(C=C8)CCCCCC)C4C3)C=9SC(=CC9C6(C%10=CC=C(C=C%10)CCCCCC)C%11=CC=C(C=C%11)CCCCCC)C=%12SC(C=C%13C(=O)C%14=CC(F)=C(F)C=C%14C%13=C(C#N)C#N)=C%15OCCOC%15%12)=C%16OCCOC2%16)C(=O)C%17=CC(F)=C(F)C=C%171,CCc1ccc(C2(c3ccc(CC)cc3)c3cc4c(cc3-c3sc(-c5sc(/C=C6\C(=O)c7cc(F)c(F)cc7C6=C(C#N)C#N)c6c5OCCO6)cc32)C(c2ccc(CC)cc2)(c2ccc(CC)cc2)c2cc(-c3sc(/C=C5\C(=O)c6cc(F)c(F)cc6C5=C(C#N)C#N)c5c3OCCO5)sc2-4)cc1,CCC(CCCC)CC1=CC=C(S1)C2=C3C(SC(C4=CC=C(S4)C(SC(C5=CC=C(C6=CC7=C(S6)C(C8=CC=C(CC(CCCC)CC)S8)=C9C(SC(C%10=CC=C(S%10)C(SC(C%11=CC=C(C%12=CC%13=C(S%12)C(C%14=CC=C(CC(CCCC)CC)S%14)=C%15C(SC(C%16=CC=C(S%16)C(SC(C%17=CC=CS%17)=C%18C%19=O)=C%18C(C%20=C(CC(CCCC)CC)SC(CC(CCCC)CC)=C%20%19)=O)=C%15)=C%13C%21=CC=C(CC(CCCC)CC)S%21)S%11)=C%22C%23=O)=C%22C(C%24=C(CC(CCCC)CC)SC(CC(CCCC)CC)=C%24%23)=O)=C9)=C7C%25=CC=C(CC(CCCC)CC)S%25)S5)=C%26C%27=O)=C%26C(C%28=C(CC(CCCC)CC)SC(CC(CCCC)CC)=C%28%27)=O)=C3)=C(C%29=CC=C(CC(CCCC)CC)S%29)C%30=C2SC=C%30,CCc1ccc(-c2c3cc(-c4ccc(-c5sc(-c6ccc(-c7cc8c(-c9ccc(CC)s9)c9sc(-c%10ccc(-c%11sc(-c%12ccc(-c%13cc%14c(-c%15ccc(CC)s%15)c%15sc(-c%16ccc(-c%17sc(-c%18cccs%18)c%18c%17C(=O)c%17c(CC)sc(CC)c%17C%18=O)s%16)cc%15c(-c%15ccc(CC)s%15)c%14s%13)s%12)c%12c%11C(=O)c%11c(CC)sc(CC)c%11C%12=O)s%10)cc9c(-c9ccc(CC)s9)c8s7)s6)c6c5C(=O)c5c(CC)sc(CC)c5C6=O)s4)sc3c(-c3ccc(CC)s3)c3ccsc23)s1,CCCCC(CC1=CC=C(S1)C2=C3C=C(SC3=C(C4=C2SC=C4)C5=CC=C(S5)CC(CCCC)CC)C6=CC=C(S6)C7=C(C(C8=C(SC(CC(CCCC)CC)=C8C9=O)CC(CCCC)CC)=O)C9=C(C%10=CC=CS%10)S7)CC
870,TTz2,TTz2,49,J71,J71,10.1039/C8TA09370A,0.92,12.75,53.7,6.3,6.05,,sm,unfused,2,polymer,CCN(/C(S/1)=C(C#N)\C#N)C(C1=C\C2=CC=C(C3=CC(CC(CCCCCC)CCCC)=C(C4=NC5=C(N=C(C6=C(CC(CCCCCC)CCCC)C=C(C7=CC=C(/C=C8C(N(CC)/C(S/8)=C(C#N)\C#N)=O)C9=NSN=C97)S6)S5)S4)S3)C%10=NSN=C2%10)=O,CCc1cc(-c2ccc(/C=c3\sc(=C(C#N)C#N)n(CC)c3=O)c3nsnc23)sc1-c1nc2sc(-c3sc(-c4ccc(/C=c5\sc(=C(C#N)C#N)n(CC)c5=O)c5nsnc45)cc3CC)nc2s1,CCC[Si](CCC)(CCC)C1=CC=C(S1)C2=C3SC(C4=CC=C(C5=C(C(F)=CC6=NN(CC(CCCCCCCC)CCCCCC)N=C65)F)S4)=CC3=C(C7=CC=C([Si](CCC)(CCC)CCC)S7)C8=C2C=C(S8)C9=CC=C(C(C%10=NN(CC(CCCCCCCC)CCCCCC)N=C%10%11)=C(F)C(F)=C%11C%12=CC=C(S%12)C%13=CC%14=C(C%15=CC=C([Si](CCC)(CCC)CCC)S%15)C%16=C(C(C%17=CC=C([Si](CCC)(CCC)CCC)S%17)=C%14S%13)C=C(S%16)C%18=CC=C(C(C%19=NN(CC(CCCCCCCC)CCCCCC)N=C%19%20)=C(F)C(F)=C%20C%21=CC=C(S%21)C%22=CC%23=C(C%24=CC=C([Si](CCC)(CCC)CCC)S%24)C%25=C(C(C%26=CC=C([Si](CCC)(CCC)CCC)S%26)=C%23S%22)C=C(S%25)C%27=CC=CS%27)S%18)S9,CCN1N=C2C(C3=CC=CS3)=C(C(F)=C(C2=N1)C4=CC=C(S4)C5=CC6=C(C7=C(C(C8=CC=C(S8)[Si](CC)(CC)CC)=C6S5)C=C(C9=CC=C(S9)C%10=C(C(F)=C(C%11=NN(N=C%10%11)CC)C%12=CC=C(S%12)C%13=CC%14=C(C%15=C(C(C%16=CC=C(S%16)[Si](CC)(CC)CC)=C%14S%13)C=C(C%17=CC=C(S%17)C%18=C(C(F)=C(C%19=NN(N=C%18%19)CC)C%20=CC=C(S%20)C%21=CC%22=C(C%23=C(C(C%24=CC=C(S%24)[Si](CC)(CC)CC)=C%22S%21)C=CS%23)C%25=CC=C(S%25)[Si](CC)(CC)CC)F)S%15)C%26=CC=C(S%26)[Si](CC)(CC)CC)F)S7)C%27=CC=C(S%27)[Si](CC)(CC)CC)F,CCCCCCCCC(CN1N=C2C=C(C(F)=C(C2=N1)C3=CC=C(S3)C4=CC5=C(C6=C(C(C7=CC=C(S7)[Si](CCC)(CCC)CCC)=C5S4)C=C(C8=CC=CS8)S6)C9=CC=C(S9)[Si](CCC)(CCC)CCC)F)CCCCCC
871,TTz1,TTz1,49,J71,J71,10.1039/C8TA09370A,0.9,15.43,63.2,8.77,8.46,,sm,unfused,2,polymer,N#C/C(C#N)=C/C1=CC=C(C2=CC(CC(CCCCCC)CCCC)=C(C3=NC4=C(N=C(C5=C(CC(CCCC)CCCCCC)C=C(C6=CC=C(/C=C(C#N)/C#N)C7=NSN=C76)S5)S4)S3)S2)C8=NSN=C18,CCc1cc(-c2ccc(C=C(C#N)C#N)c3nsnc23)sc1-c1nc2sc(-c3sc(-c4ccc(C=C(C#N)C#N)c5nsnc45)cc3CC)nc2s1,CCC[Si](CCC)(CCC)C1=CC=C(S1)C2=C3SC(C4=CC=C(C5=C(C(F)=CC6=NN(CC(CCCCCCCC)CCCCCC)N=C65)F)S4)=CC3=C(C7=CC=C([Si](CCC)(CCC)CCC)S7)C8=C2C=C(S8)C9=CC=C(C(C%10=NN(CC(CCCCCCCC)CCCCCC)N=C%10%11)=C(F)C(F)=C%11C%12=CC=C(S%12)C%13=CC%14=C(C%15=CC=C([Si](CCC)(CCC)CCC)S%15)C%16=C(C(C%17=CC=C([Si](CCC)(CCC)CCC)S%17)=C%14S%13)C=C(S%16)C%18=CC=C(C(C%19=NN(CC(CCCCCCCC)CCCCCC)N=C%19%20)=C(F)C(F)=C%20C%21=CC=C(S%21)C%22=CC%23=C(C%24=CC=C([Si](CCC)(CCC)CCC)S%24)C%25=C(C(C%26=CC=C([Si](CCC)(CCC)CCC)S%26)=C%23S%22)C=C(S%25)C%27=CC=CS%27)S%18)S9,CCN1N=C2C(C3=CC=CS3)=C(C(F)=C(C2=N1)C4=CC=C(S4)C5=CC6=C(C7=C(C(C8=CC=C(S8)[Si](CC)(CC)CC)=C6S5)C=C(C9=CC=C(S9)C%10=C(C(F)=C(C%11=NN(N=C%10%11)CC)C%12=CC=C(S%12)C%13=CC%14=C(C%15=C(C(C%16=CC=C(S%16)[Si](CC)(CC)CC)=C%14S%13)C=C(C%17=CC=C(S%17)C%18=C(C(F)=C(C%19=NN(N=C%18%19)CC)C%20=CC=C(S%20)C%21=CC%22=C(C%23=C(C(C%24=CC=C(S%24)[Si](CC)(CC)CC)=C%22S%21)C=CS%23)C%25=CC=C(S%25)[Si](CC)(CC)CC)F)S%15)C%26=CC=C(S%26)[Si](CC)(CC)CC)F)S7)C%27=CC=C(S%27)[Si](CC)(CC)CC)F,CCCCCCCCC(CN1N=C2C=C(C(F)=C(C2=N1)C3=CC=C(S3)C4=CC5=C(C6=C(C(C7=CC=C(S7)[Si](CCC)(CCC)CCC)=C5S4)C=C(C8=CC=CS8)S6)C9=CC=C(S9)[Si](CCC)(CCC)CCC)F)CCCCCC
872,m-ITIC-OR-4Cl,m-ITIC-OR-4Cl,378,BO2FEH,BO2FEH,10.1039/C8TA11059J,0.88,14.4,48.5,6.4,6.1,0.1,sm,fused,7,polymer,N#CC(C#N)=C1C(=CC=2SC3=C(SC=4C=5C=C6C(=CC5C(C=7C=CC=C(OCCCCCC)C7)(C=8C=CC=C(OCCCCCC)C8)C34)C=9SC=%10C=C(SC%10C9C6(C=%11C=CC=C(OCCCCCC)C%11)C=%12C=CC=C(OCCCCCC)C%12)C=C%13C(=O)C%14=CC(Cl)=C(Cl)C=C%14C%13=C(C#N)C#N)C2)C(=O)C%15=CC(Cl)=C(Cl)C=C%151,CCOc1cccc(C2(c3cccc(OCC)c3)c3cc4c(cc3-c3sc5cc(/C=C6\C(=O)c7cc(Cl)c(Cl)cc7C6=C(C#N)C#N)sc5c32)C(c2cccc(OCC)c2)(c2cccc(OCC)c2)c2c-4sc3cc(/C=C4\C(=O)c5cc(Cl)c(Cl)cc5C4=C(C#N)C#N)sc23)c1,FC(C=C1C(C2=C(C=C(C3=CC=CS3)S2)C(C4=CC(F)=C(S4)CC(CC)CCCC)=C5S6)=C5C=C6C(S7)=CC=C7C(C8=NON=C8C(C(S9)=CC=C9C(S%10)=CC(C(C%11=CC(F)=C(S%11)CC(CC)CCCC)=C%12S%13)=C%10C(C%14=CC(F)=C(S%14)CC(CC)CCCC)=C%12C=C%13C(S%15)=CC=C%15C(C%16=NON=C%16C(C(S%17)=CC=C%17C(S%18)=CC(C(C%19=CC(F)=C(S%19)CC(CC)CCCC)=C%20S%21)=C%18C(C%22=CC(F)=C(S%22)CC(CC)CCCC)=C%20C=C%21C(S%23)=CC=C%23C(C%24=NON=C%24C=C%25OCC(CCCC)CC)=C%25OCC(CCCC)CC)=C%26OCC(CCCC)CC)=C%26OCC(CCCC)CC)=C%27OCC(CCCC)CC)=C%27OCC(CCCC)CC)=C(S1)CC(CC)CCCC,CCOc1c(OCC)c(-c2ccc(-c3cc4c(-c5cc(F)c(CC)s5)c5sc(-c6ccc(-c7c(OCC)c(OCC)c(-c8ccc(-c9cc%10c(-c%11cc(F)c(CC)s%11)c%11sc(-c%12ccc(-c%13c(OCC)c(OCC)c(-c%14ccc(-c%15cc%16c(-c%17cc(F)c(CC)s%17)c%17sccc%17c(-c%17cc(F)c(CC)s%17)c%16s%15)s%14)c%14nonc%13%14)s%12)cc%11c(-c%11cc(F)c(CC)s%11)c%10s9)s8)c8nonc78)s6)cc5c(-c5cc(F)c(CC)s5)c4s3)s2)c2nonc2c1-c1cccs1,CCCCC(COC1=CC2=NON=C2C(C3=CC=C(S3)C4=CC5=C(C6=C(C(C7=CC(F)=C(S7)CC(CCCC)CC)=C5S4)C=C(C8=CC=CS8)S6)C9=CC(F)=C(S9)CC(CCCC)CC)=C1OCC(CCCC)CC)CC
872,m-ITIC-OR-4Cl,m-ITIC-OR-4Cl,379,BO2FC8,BO2FC8,10.1039/C8TA11059J,0.83,20.2,63.3,11,10.6,0.2,sm,fused,7,polymer,N#CC(C#N)=C1C(=CC=2SC3=C(SC=4C=5C=C6C(=CC5C(C=7C=CC=C(OCCCCCC)C7)(C=8C=CC=C(OCCCCCC)C8)C34)C=9SC=%10C=C(SC%10C9C6(C=%11C=CC=C(OCCCCCC)C%11)C=%12C=CC=C(OCCCCCC)C%12)C=C%13C(=O)C%14=CC(Cl)=C(Cl)C=C%14C%13=C(C#N)C#N)C2)C(=O)C%15=CC(Cl)=C(Cl)C=C%151,CCOc1cccc(C2(c3cccc(OCC)c3)c3cc4c(cc3-c3sc5cc(/C=C6\C(=O)c7cc(Cl)c(Cl)cc7C6=C(C#N)C#N)sc5c32)C(c2cccc(OCC)c2)(c2cccc(OCC)c2)c2c-4sc3cc(/C=C4\C(=O)c5cc(Cl)c(Cl)cc5C4=C(C#N)C#N)sc23)c1,FC1=C(CC(CCCC)CC)SC(C2=C3SC(C4=CC=C(C5=C(OCCCCCCCC)C(OCCCCCCCC)=CC6=NON=C56)S4)=CC3=C(C7=CC(F)=C(CC(CCCC)CC)S7)C8=C2C=C(S8)C9=CC=C(C(C%10=NON=C%10C(C%11=CC=C(S%11)C%12=CC%13=C(C%14=CC(F)=C(CC(CCCC)CC)S%14)C%15=C(C(C%16=CC(F)=C(CC(CCCC)CC)S%16)=C%13S%12)C=C(S%15)C%17=CC=C(C(C%18=NON=C%18C(C%19=CC=C(S%19)C%20=CC%21=C(C%22=CC(F)=C(CC(CCCC)CC)S%22)C%23=C(C(C%24=CC(F)=C(CC(CCCC)CC)S%24)=C%21S%20)C=C(S%23)C%25=CC=CS%25)=C%26OCCCCCCCC)=C%26OCCCCCCCC)S%17)=C%27OCCCCCCCC)=C%27OCCCCCCCC)S9)=C1,CCOc1c(OCC)c(-c2ccc(-c3cc4c(-c5cc(F)c(CC)s5)c5sc(-c6ccc(-c7c(OCC)c(OCC)c(-c8ccc(-c9cc%10c(-c%11cc(F)c(CC)s%11)c%11sc(-c%12ccc(-c%13c(OCC)c(OCC)c(-c%14ccc(-c%15cc%16c(-c%17cc(F)c(CC)s%17)c%17sccc%17c(-c%17cc(F)c(CC)s%17)c%16s%15)s%14)c%14nonc%13%14)s%12)cc%11c(-c%11cc(F)c(CC)s%11)c%10s9)s8)c8nonc78)s6)cc5c(-c5cc(F)c(CC)s5)c4s3)s2)c2nonc2c1-c1cccs1,CCCCCCCCOC1=CC2=NON=C2C(C3=CC=C(S3)C4=CC5=C(C6=C(C(C7=CC(F)=C(S7)CC(CCCC)CC)=C5S4)C=C(C8=CC=CS8)S6)C9=CC(F)=C(S9)CC(CCCC)CC)=C1OCCCCCCCC
873,ITIC-3T,ITIC-3T,45,PBDTsTh-BDD,PBDTsTh-BDD,10.1039/C8TA11363G,0.966,15.77,59.2,9.02,8.89,,sm,fused,6,polymer,O=C(C(C=CC=C1)=C1C/2=C(C#N)/C#N)C2=C/C3=CC4=C(S3)C5=C(C=C(C(SC6=C7SC(/C=C8C(C(C=CC=C9)=C9C\8=C(C#N)\C#N)=O)=C6)=C7C%10(C%11=CC=C(CCCCCC)C=C%11)C%12=CC=C(CCCCCC)C=C%12)C%10=C5)C4(C%13=CC=C(CCCCCC)C=C%13)C%14=CC=C(CCCCCC)C=C%14,CCC(C=C1)=CC=C1C2(C3=CC=C(CC)C=C3)C4=C(SC(/C=C5C(C(C=CC=C6)=C6C\5=C(C#N)\C#N)=O)=C4)C7=C2C=C(C(SC8=C9SC(/C=C%10C(C(C=CC=C%11)=C%11C\%10=C(C#N)\C#N)=O)=C8)=C9C%12(C%13=CC=C(CC)C=C%13)C%14=CC=C(CC)C=C%14)C%12=C7,O=C1C2=C(SC(CC(CC)CCCC)=C2C(C3=C(C4=CC=C(S4)C5=CC(C(OCC(CCCCCCCC)CCCCCCC)=C6SC(C7=CC=C(C8=C9C(C(C%10=C(CC(CC)CCCC)SC(CC(CCCC)CC)=C%10C9=O)=O)=C(C%11=CC=C(S%11)C%12=CC(C(OCC(CCCCCCCC)CCCCCCC)=C%13SC(C%14=CC=C(C%15=C%16C(C(C%17=C(CC(CC)CCCC)SC(CC(CCCC)CC)=C%17C%16=O)=O)=C(C%18=CC=CS%18)S%15)S%14)=CC%13=C%19C%20=CC=C(S%20)SCC(CC)CCCC)=C%19S%12)S8)S7)=CC6=C%21C%22=CC=C(S%22)SCC(CC)CCCC)=C%21S5)SC(C%23=CC=C(S%23)C%24=CC%25=C(C%26=C(C=CS%26)C(OCC(CCCCCCCC)CCCCCCC)=C%25S%24)C%27=CC=C(S%27)SCC(CC)CCCC)=C31)=O)CC(CCCC)CC,CCC(SC(CC)=C1C2=O)=C1C(C(C2=C(C3=CC=C(C4=CC5=C(C6=CC=C(SCC)S6)C7=C(C(OCC)=C5S4)C=CS7)S3)S8)=C8C9=CC=C(C(S%10)=CC(C(OCC)=C%11S%12)=C%10C(C%13=CC=C(SCC)S%13)=C%11C=C%12C%14=CC=C(S%14)C(S%15)=C%16C(C(C%17=C(SC(CC)=C%17C%16=O)CC)=O)=C%15C%18=CC=C(C(S%19)=CC(C(OCC)=C%20S%21)=C%19C(C%22=CC=C(SCC)S%22)=C%20C=C%21C%23=CC=C(S%23)C(S%24)=C%25C(C(C%26=C(SC(CC)=C%26C%25=O)CC)=O)=C%24C%27=CC=CS%27)S%18)S9)=O,CCCCCCCC(CCCCCCCC)COC1=C2C=CSC2=C(C3=CC=C(S3)SCC(CCCC)CC)C4=C1SC(C5=CC=C(S5)C6=C(C(C7=C(SC(CC(CCCC)CC)=C7C8=O)CC(CCCC)CC)=O)C8=C(C9=CC=CS9)S6)=C4
873,ITIC-3T,ITIC-3T,380,PBDTBDD-PhPh,PBDTBDD-PhPh,10.1039/C8TA11363G,0.934,15.73,52.3,7.68,7.49,,sm,fused,6,polymer,O=C(C(C=CC=C1)=C1C/2=C(C#N)/C#N)C2=C/C3=CC4=C(S3)C5=C(C=C(C(SC6=C7SC(/C=C8C(C(C=CC=C9)=C9C\8=C(C#N)\C#N)=O)=C6)=C7C%10(C%11=CC=C(CCCCCC)C=C%11)C%12=CC=C(CCCCCC)C=C%12)C%10=C5)C4(C%13=CC=C(CCCCCC)C=C%13)C%14=CC=C(CCCCCC)C=C%14,CCC(C=C1)=CC=C1C2(C3=CC=C(CC)C=C3)C4=C(SC(/C=C5C(C(C=CC=C6)=C6C\5=C(C#N)\C#N)=O)=C4)C7=C2C=C(C(SC8=C9SC(/C=C%10C(C(C=CC=C%11)=C%11C\%10=C(C#N)\C#N)=O)=C8)=C9C%12(C%13=CC=C(CC)C=C%13)C%14=CC=C(CC)C=C%14)C%12=C7,O=C1C2=C(SC(CC(CC)CCCC)=C2C(C3=C(C4=CC=C(C(S5)=CC(C(C6=CC=C(C7=CC=CC=C7)C=C6)=C8S9)=C5C(C%10=CC=C(S%10)SCC(CCCCCCCCCC)CCCCCCCCCCCC)=C8C=C9C(S%11)=CC=C%11C%12=C(C(C%13=C(SC(CC(CC)CCCC)=C%13C%14=O)CC(CCCC)CC)=O)C%14=C(C%15=CC=C(C(S%16)=CC(C(C%17=CC=C(C%18=CC=CC=C%18)C=C%17)=C%19S%20)=C%16C(C%21=CC=C(S%21)SCC(CCCCCCCCCC)CCCCCCCCCCCC)=C%19C=C%20C(S%22)=CC=C%22C%23=C(C(C%24=C(SC(CC(CC)CCCC)=C%24C%25=O)CC(CCCC)CC)=O)C%25=C(C%26=CC=CS%26)S%23)S%15)S%12)S4)SC(C%27=CC=C(S%27)C%28=CC%29=C(C%30=C(C=CS%30)C(C%31=CC=C(C%32=CC=CC=C%32)C=C%31)=C%29S%28)C%33=CC=C(S%33)SCC(CCCCCCCCCC)CCCCCCCCCCCC)=C31)=O)CC(CCCC)CC,O=C1C2=C(SC(CC)=C2C(C3=C(C4=CC=C(C(S5)=CC(C(C6=CC=C(C7=CC=CC=C7)C=C6)=C8S9)=C5C(C%10=CC=C(S%10)SCC)=C8C=C9C(S%11)=CC=C%11C%12=C(C(C%13=C(SC(CC)=C%13C%14=O)CC)=O)C%14=C(C%15=CC=C(C(S%16)=CC(C(C%17=CC=C(C%18=CC=CC=C%18)C=C%17)=C%19S%20)=C%16C(C%21=CC=C(S%21)SCC)=C%19C=C%20C(S%22)=CC=C%22C%23=C(C(C%24=C(SC(CC)=C%24C%25=O)CC)=O)C%25=C(C%26=CC=CS%26)S%23)S%15)S%12)S4)SC(C%27=CC=C(S%27)C%28=CC%29=C(C%30=C(C=CS%30)C(C%31=CC=C(C%32=CC=CC=C%32)C=C%31)=C%29S%28)C%33=CC=C(S%33)SCC)=C31)=O)CC,O=C(C1=C(SC(CC(CCCC)CC)=C12)CC(CCCC)CC)C3=C(SC(C4=CC=CS4)=C3C2=O)C(S5)=CC=C5C6=CC7=C(S6)C(C8=CC=C(C9=CC=CC=C9)C=C8)=C%10C=CSC%10=C7C%11=CC=C(S%11)SCC(CCCCCCCCCCCC)CCCCCCCCCC
873,ITIC-3T,ITIC-3T,381,PBDTBDD-Ph,PBDTBDD-Ph,10.1039/C8TA11363G,0.924,17.51,68.1,11.02,10.86,,sm,fused,6,polymer,O=C(C(C=CC=C1)=C1C/2=C(C#N)/C#N)C2=C/C3=CC4=C(S3)C5=C(C=C(C(SC6=C7SC(/C=C8C(C(C=CC=C9)=C9C\8=C(C#N)\C#N)=O)=C6)=C7C%10(C%11=CC=C(CCCCCC)C=C%11)C%12=CC=C(CCCCCC)C=C%12)C%10=C5)C4(C%13=CC=C(CCCCCC)C=C%13)C%14=CC=C(CCCCCC)C=C%14,CCC(C=C1)=CC=C1C2(C3=CC=C(CC)C=C3)C4=C(SC(/C=C5C(C(C=CC=C6)=C6C\5=C(C#N)\C#N)=O)=C4)C7=C2C=C(C(SC8=C9SC(/C=C%10C(C(C=CC=C%11)=C%11C\%10=C(C#N)\C#N)=O)=C8)=C9C%12(C%13=CC=C(CC)C=C%13)C%14=CC=C(CC)C=C%14)C%12=C7,O=C1C2=C(SC(CC(CC)CCCC)=C2C(C3=C(C4=CC=C(C(S5)=CC(C(C6=CC=CC=C6)=C7S8)=C5C(C9=CC=C(S9)SCC(CCCCCCCCCC)CCCCCCCCCCCC)=C7C=C8C(S%10)=CC=C%10C%11=C(C(C%12=C(SC(CC(CC)CCCC)=C%12C%13=O)CC(CCCC)CC)=O)C%13=C(C%14=CC=C(C(S%15)=CC(C(C%16=CC=CC=C%16)=C%17S%18)=C%15C(C%19=CC=C(S%19)SCC(CCCCCCCCCC)CCCCCCCCCCCC)=C%17C=C%18C(S%20)=CC=C%20C%21=C(C(C%22=C(SC(CC(CC)CCCC)=C%22C%23=O)CC(CCCC)CC)=O)C%23=C(C%24=CC=CS%24)S%21)S%14)S%11)S4)SC(C%25=CC=C(S%25)C%26=CC%27=C(C%28=C(C=CS%28)C(C%29=CC=CC=C%29)=C%27S%26)C%30=CC=C(S%30)SCC(CCCCCCCCCC)CCCCCCCCCCCC)=C31)=O)CC(CCCC)CC,O=C1C2=C(SC(CC)=C2C(C3=C(C4=CC=C(C(S5)=CC(C(C6=CC=CC=C6)=C7S8)=C5C(C9=CC=C(S9)SCC)=C7C=C8C(S%10)=CC=C%10C%11=C(C(C%12=C(SC(CC)=C%12C%13=O)CC)=O)C%13=C(C%14=CC=C(C(S%15)=CC(C(C%16=CC=CC=C%16)=C%17S%18)=C%15C(C%19=CC=C(S%19)SCC)=C%17C=C%18C(S%20)=CC=C%20C%21=C(C(C%22=C(SC(CC)=C%22C%23=O)CC)=O)C%23=C(C%24=CC=CS%24)S%21)S%14)S%11)S4)SC(C%25=CC=C(S%25)C%26=CC%27=C(C%28=C(C=CS%28)C(C%29=CC=CC=C%29)=C%27S%26)C%30=CC=C(S%30)SCC)=C31)=O)CC,O=C(C1=C(SC(CC(CCCC)CC)=C12)CC(CCCC)CC)C3=C(SC(C4=CC=CS4)=C3C2=O)C(S5)=CC=C5C6=CC7=C(S6)C(C8=CC=CC=C8)=C9C=CSC9=C7C%10=CC=C(S%10)SCC(CCCCCCCCCCCC)CCCCCCCCCC
874,m-IDTIDT-FIC,m-IDTIDT-FIC,7,PTB7-Th,"PTB7-Th, PBDTT-TT-F, PBDTTT-EFT, PBT7-Th",10.1039/C8TA11972D,0.8,15.68,66.27,8.27,8.06,0.13,sm,fused,10,polymer,N#CC(C#N)=C1C(=CC=2SC=3C=4C=C5C(=CC4C(C=6C=CC=C(C6)CCCCCC)(C=7C=CC=C(C7)CCCCCC)C3C2)C=8SC9=C(SC=%10C=%11C=C%12C(=CC%11C(C=%13C=CC=C(C%13)CCCCCC)(C=%14C=CC=C(C%14)CCCCCC)C9%10)C=%15SC(C=C%16C(=O)C%17=CC(F)=C(F)C=C%17C%16=C(C#N)C#N)=CC%15C%12(C=%18C=CC=C(C%18)CCCCCC)C=%19C=CC=C(C%19)CCCCCC)C8C5(C=%20C=CC=C(C%20)CCCCCC)C=%21C=CC=C(C%21)CCCCCC)C(=O)C%22=CC(F)=C(F)C=C%221,CCc1cccc(C2(c3cccc(CC)c3)c3cc4c(cc3-c3sc(/C=C5\C(=O)c6cc(F)c(F)cc6C5=C(C#N)C#N)cc32)C(c2cccc(CC)c2)(c2cccc(CC)c2)c2c-4sc3c4c(sc23)-c2cc3c(cc2C4(c2cccc(CC)c2)c2cccc(CC)c2)-c2sc(/C=C4\C(=O)c5cc(F)c(F)cc5C4=C(C#N)C#N)cc2C3(c2cccc(CC)c2)c2cccc(CC)c2)c1,FC1=C(C(OCC(CCCC)CC)=O)SC2=C(SC=C21)C(S3)=CC4=C3C(C5=CC=C(CC(CC)CCCC)S5)=C(C=C(C6=C(C(F)=C(C(OCC(CCCC)CC)=O)S7)C7=C(S6)C(S8)=CC9=C8C(C%10=CC=C(CC(CCCC)CC)S%10)=C(C=C(C%11=C(C(F)=C(C(OCC(CCCC)CC)=O)S%12)C%12=C(S%11)C(S%13)=CC%14=C%13C(C%15=CC=C(CC(CC)CCCC)S%15)=C(C=CS%16)C%16=C%14C%17=CC=C(CC(CC)CCCC)S%17)S%18)C%18=C9C%19=CC=C(CC(CCCC)CC)S%19)S%20)C%20=C4C%21=CC=C(CC(CC)CCCC)S%21,CCOC(=O)c1sc2c(-c3cc4c(-c5ccc(CC)s5)c5sc(-c6sc(-c7cc8c(-c9ccc(CC)s9)c9sc(-c%10sc(-c%11cc%12c(-c%13ccc(CC)s%13)c%13sccc%13c(-c%13ccc(CC)s%13)c%12s%11)c%11sc(C(=O)OCC)c(F)c%10%11)cc9c(-c9ccc(CC)s9)c8s7)c7sc(C(=O)OCC)c(F)c67)cc5c(-c5ccc(CC)s5)c4s3)scc2c1F,CCCCC(COC(C1=C(F)C2=CSC(C3=CC4=C(C5=C(C(C6=CC=C(S6)CC(CCCC)CC)=C4S3)C=CS5)C7=CC=C(S7)CC(CCCC)CC)=C2S1)=O)CC
874,m-IDTIDT-FIC,m-IDTIDT-FIC,49,J71,J71,10.1039/C8TA11972D,0.92,18.01,68.3,11.32,11.08,0.17,sm,fused,10,polymer,N#CC(C#N)=C1C(=CC=2SC=3C=4C=C5C(=CC4C(C=6C=CC=C(C6)CCCCCC)(C=7C=CC=C(C7)CCCCCC)C3C2)C=8SC9=C(SC=%10C=%11C=C%12C(=CC%11C(C=%13C=CC=C(C%13)CCCCCC)(C=%14C=CC=C(C%14)CCCCCC)C9%10)C=%15SC(C=C%16C(=O)C%17=CC(F)=C(F)C=C%17C%16=C(C#N)C#N)=CC%15C%12(C=%18C=CC=C(C%18)CCCCCC)C=%19C=CC=C(C%19)CCCCCC)C8C5(C=%20C=CC=C(C%20)CCCCCC)C=%21C=CC=C(C%21)CCCCCC)C(=O)C%22=CC(F)=C(F)C=C%221,CCc1cccc(C2(c3cccc(CC)c3)c3cc4c(cc3-c3sc(/C=C5\C(=O)c6cc(F)c(F)cc6C5=C(C#N)C#N)cc32)C(c2cccc(CC)c2)(c2cccc(CC)c2)c2c-4sc3c4c(sc23)-c2cc3c(cc2C4(c2cccc(CC)c2)c2cccc(CC)c2)-c2sc(/C=C4\C(=O)c5cc(F)c(F)cc5C4=C(C#N)C#N)cc2C3(c2cccc(CC)c2)c2cccc(CC)c2)c1,CCC[Si](CCC)(CCC)C1=CC=C(S1)C2=C3SC(C4=CC=C(C5=C(C(F)=CC6=NN(CC(CCCCCCCC)CCCCCC)N=C65)F)S4)=CC3=C(C7=CC=C([Si](CCC)(CCC)CCC)S7)C8=C2C=C(S8)C9=CC=C(C(C%10=NN(CC(CCCCCCCC)CCCCCC)N=C%10%11)=C(F)C(F)=C%11C%12=CC=C(S%12)C%13=CC%14=C(C%15=CC=C([Si](CCC)(CCC)CCC)S%15)C%16=C(C(C%17=CC=C([Si](CCC)(CCC)CCC)S%17)=C%14S%13)C=C(S%16)C%18=CC=C(C(C%19=NN(CC(CCCCCCCC)CCCCCC)N=C%19%20)=C(F)C(F)=C%20C%21=CC=C(S%21)C%22=CC%23=C(C%24=CC=C([Si](CCC)(CCC)CCC)S%24)C%25=C(C(C%26=CC=C([Si](CCC)(CCC)CCC)S%26)=C%23S%22)C=C(S%25)C%27=CC=CS%27)S%18)S9,CCN1N=C2C(C3=CC=CS3)=C(C(F)=C(C2=N1)C4=CC=C(S4)C5=CC6=C(C7=C(C(C8=CC=C(S8)[Si](CC)(CC)CC)=C6S5)C=C(C9=CC=C(S9)C%10=C(C(F)=C(C%11=NN(N=C%10%11)CC)C%12=CC=C(S%12)C%13=CC%14=C(C%15=C(C(C%16=CC=C(S%16)[Si](CC)(CC)CC)=C%14S%13)C=C(C%17=CC=C(S%17)C%18=C(C(F)=C(C%19=NN(N=C%18%19)CC)C%20=CC=C(S%20)C%21=CC%22=C(C%23=C(C(C%24=CC=C(S%24)[Si](CC)(CC)CC)=C%22S%21)C=CS%23)C%25=CC=C(S%25)[Si](CC)(CC)CC)F)S%15)C%26=CC=C(S%26)[Si](CC)(CC)CC)F)S7)C%27=CC=C(S%27)[Si](CC)(CC)CC)F,CCCCCCCCC(CN1N=C2C=C(C(F)=C(C2=N1)C3=CC=C(S3)C4=CC5=C(C6=C(C(C7=CC=C(S7)[Si](CCC)(CCC)CCC)=C5S4)C=C(C8=CC=CS8)S6)C9=CC=C(S9)[Si](CCC)(CCC)CCC)F)CCCCCC
875,a-IT-2OM,a-IT-2OM,3,PBDB-T,PBDB-T,10.1039/C8TA12530A,0.93,18.11,71.52,12.07,11.87,0.22,sm,fused,7,polymer,N#CC(C#N)=C1C=2C=CC=CC2C(=O)C1=CC=3SC4=C(SC=5C=6C=C7C(=CC6C(C8=CC=C(C=C8)CCCCCC)(C9=CC=C(C=C9)CCCCCC)C45)C=%10SC=%11C=C(SC%11C%10C7(C%12=CC=C(C=C%12)CCCCCC)C%13=CC=C(C=C%13)CCCCCC)C=C%14C(=O)C%15=CC(OC)=C(OC)C=C%15C%14=C(C#N)C#N)C3,CCc1ccc(C2(c3ccc(CC)cc3)c3cc4c(cc3-c3sc5cc(/C=C6\C(=O)c7ccccc7C6=C(C#N)C#N)sc5c32)C(c2ccc(CC)cc2)(c2ccc(CC)cc2)c2c-4sc3cc(/C=C4\C(=O)c5cc(OC)c(OC)cc5C4=C(C#N)C#N)sc23)cc1,CCC(CCCC)CC1=CC=C(S1)C2=C3C(SC(C4=CC=C(S4)C(SC(C5=CC=C(C6=CC7=C(S6)C(C8=CC=C(CC(CCCC)CC)S8)=C9C(SC(C%10=CC=C(S%10)C(SC(C%11=CC=C(C%12=CC%13=C(S%12)C(C%14=CC=C(CC(CCCC)CC)S%14)=C%15C(SC(C%16=CC=C(S%16)C(SC(C%17=CC=CS%17)=C%18C%19=O)=C%18C(C%20=C(CC(CCCC)CC)SC(CC(CCCC)CC)=C%20%19)=O)=C%15)=C%13C%21=CC=C(CC(CCCC)CC)S%21)S%11)=C%22C%23=O)=C%22C(C%24=C(CC(CCCC)CC)SC(CC(CCCC)CC)=C%24%23)=O)=C9)=C7C%25=CC=C(CC(CCCC)CC)S%25)S5)=C%26C%27=O)=C%26C(C%28=C(CC(CCCC)CC)SC(CC(CCCC)CC)=C%28%27)=O)=C3)=C(C%29=CC=C(CC(CCCC)CC)S%29)C%30=C2SC=C%30,CCc1ccc(-c2c3cc(-c4ccc(-c5sc(-c6ccc(-c7cc8c(-c9ccc(CC)s9)c9sc(-c%10ccc(-c%11sc(-c%12ccc(-c%13cc%14c(-c%15ccc(CC)s%15)c%15sc(-c%16ccc(-c%17sc(-c%18cccs%18)c%18c%17C(=O)c%17c(CC)sc(CC)c%17C%18=O)s%16)cc%15c(-c%15ccc(CC)s%15)c%14s%13)s%12)c%12c%11C(=O)c%11c(CC)sc(CC)c%11C%12=O)s%10)cc9c(-c9ccc(CC)s9)c8s7)s6)c6c5C(=O)c5c(CC)sc(CC)c5C6=O)s4)sc3c(-c3ccc(CC)s3)c3ccsc23)s1,CCCCC(CC1=CC=C(S1)C2=C3C=C(SC3=C(C4=C2SC=C4)C5=CC=C(S5)CC(CCCC)CC)C6=CC=C(S6)C7=C(C(C8=C(SC(CC(CCCC)CC)=C8C9=O)CC(CCCC)CC)=O)C9=C(C%10=CC=CS%10)S7)CC
876,BTA100,BTA100,0,P3HT,P3HT,10.1039/C8TC03963A,1.34,1.65,47,1.04,0.9,0.06,sm,fused,5,polymer,O=C1SC(=CC=2C3=NN(N=C3C(C=4SC=5C=6C=C7C(=CC6C(C8=CC=C(C=C8)CCCCCC)(C9=CC=C(C=C9)CCCCCC)C5C4)C=%10SC(=CC%10C7(C%11=CC=C(C=C%11)CCCCCC)C%12=CC=C(C=C%12)CCCCCC)C=%13C%14=NN(N=C%14C(C=C%15SC(=O)N(C%15=O)CC)=C(OC)C%13OC)CCCCCCCC)=C(OC)C2OC)CCCCCCCC)C(=O)N1CC,CCc1ccc(C2(c3ccc(CC)cc3)c3cc4c(cc3-c3sc(-c5c(OC)c(OC)c(/C=C6\SC(=O)N(CC)C6=O)c6nn(CC)nc56)cc32)C(c2ccc(CC)cc2)(c2ccc(CC)cc2)c2cc(-c3c(OC)c(OC)c(/C=C5\SC(=O)N(CC)C5=O)c5nn(CC)nc35)sc2-4)cc1,CCCCCCC1=CSC(C2=C(CCCCCC)C=C(C3=C(CCCCCC)C=C(C4=C(CCCCCC)C=C(C5=C(CCCCCC)C=C(C6=C(CCCCCC)C=CS6)S5)S4)S3)S2)=C1,CCc1cc(C)sc1-c1sc(-c2cc(CC)c(-c3sc(-c4cc(CC)c(-c5sc(C)cc5CC)s4)cc3CC)s2)cc1CC,CCCCCCC1=CSC=C1
877,BTA101,BTA101,0,P3HT,P3HT,10.1039/C8TC03963A,1.19,5.33,56,3.55,3.44,0.14,sm,fused,5,polymer,O=C1C(SC(=S)N1CC)=CC=2C3=NN(N=C3C(C=4SC=5C=6C=C7C(=CC6C(C8=CC=C(C=C8)CCCCCC)(C9=CC=C(C=C9)CCCCCC)C5C4)C=%10SC(=CC%10C7(C%11=CC=C(C=C%11)CCCCCC)C%12=CC=C(C=C%12)CCCCCC)C=%13C%14=NN(N=C%14C(C=C%15SC(=S)N(C%15=O)CC)=C(OC)C%13OC)CCCCCCCC)=C(OC)C2OC)CCCCCCCC,CCc1ccc(C2(c3ccc(CC)cc3)c3cc4c(cc3-c3sc(-c5c(OC)c(OC)c(/C=C6\SC(=S)N(CC)C6=O)c6nn(CC)nc56)cc32)C(c2ccc(CC)cc2)(c2ccc(CC)cc2)c2cc(-c3c(OC)c(OC)c(/C=C5/SC(=S)N(CC)C5=O)c5nn(CC)nc35)sc2-4)cc1,CCCCCCC1=CSC(C2=C(CCCCCC)C=C(C3=C(CCCCCC)C=C(C4=C(CCCCCC)C=C(C5=C(CCCCCC)C=C(C6=C(CCCCCC)C=CS6)S5)S4)S3)S2)=C1,CCc1cc(C)sc1-c1sc(-c2cc(CC)c(-c3sc(-c4cc(CC)c(-c5sc(C)cc5CC)s4)cc3CC)s2)cc1CC,CCCCCCC1=CSC=C1
878,BTA103,BTA103,0,P3HT,P3HT,10.1039/C8TC03963A,0.94,8.56,66,5.31,4.94,0.35,sm,fused,5,polymer,N#CC(C#N)=C1SC(=CC=2C3=NN(N=C3C(C=4SC=5C=6C=C7C(=CC6C(C8=CC=C(C=C8)CCCCCC)(C9=CC=C(C=C9)CCCCCC)C5C4)C=%10SC(=CC%10C7(C%11=CC=C(C=C%11)CCCCCC)C%12=CC=C(C=C%12)CCCCCC)C=%13C%14=NN(N=C%14C(C=C%15SC(=C(C#N)C#N)N(C%15=O)CC)=C(OC)C%13OC)CCCCCCCC)=C(OC)C2OC)CCCCCCCC)C(=O)N1CC,CCc1ccc(C2(c3ccc(CC)cc3)c3cc4c(cc3-c3sc(-c5c(OC)c(OC)c(/C=c6\sc(=C(C#N)C#N)n(CC)c6=O)c6nn(CC)nc56)cc32)C(c2ccc(CC)cc2)(c2ccc(CC)cc2)c2cc(-c3c(OC)c(OC)c(/C=c5/sc(=C(C#N)C#N)n(CC)c5=O)c5nn(CC)nc35)sc2-4)cc1,CCCCCCC1=CSC(C2=C(CCCCCC)C=C(C3=C(CCCCCC)C=C(C4=C(CCCCCC)C=C(C5=C(CCCCCC)C=C(C6=C(CCCCCC)C=CS6)S5)S4)S3)S2)=C1,CCc1cc(C)sc1-c1sc(-c2cc(CC)c(-c3sc(-c4cc(CC)c(-c5sc(C)cc5CC)s4)cc3CC)s2)cc1CC,CCCCCCC1=CSC=C1
879,a-IDTBTRh,a-IDTBTRh,0,P3HT,P3HT,10.1039/C8TC04608E,0.92,5,55,2.53,2.53,,sm,fused,5,polymer,O=C1C(SC(N1CC)=S)=CC2=CC=C(C3=CC4=C(S3)C(C5=CC=C(C=C5)OCCCCCCCC)(C6=CC=C(C=C6)OCCCCCCCC)C7=C4C=C8C(C9=C(C8(C%10=CC=C(C=C%10)OCCCCCCCC)C%11=CC=C(C=C%11)OCCCCCCCC)SC(C%12=CC=C(C%13=NSN=C%13%12)C=C%14SC(N(CC)C%14=O)=S)=C9)=C7)C%15=NSN=C%152,CCOC1=CC=C(C2(C3=C(C4=C2SC(C5=CC=C(C6=NSN=C56)/C=C7SC(N(C\7=O)CC)=O)=C4)C=C(C(C8=CC=C(OCC)C=C8)(C9=C%10C=C(C%11=CC=C(C%12=NSN=C%11%12)/C=C%13SC(N(C\%13=O)CC)=O)S9)C%14=CC=C(OCC)C=C%14)C%10=C3)C%15=CC=C(OCC)C=C%15)C=C1,CCCCCCC1=CSC(C2=C(CCCCCC)C=C(C3=C(CCCCCC)C=C(C4=C(CCCCCC)C=C(C5=C(CCCCCC)C=C(C6=C(CCCCCC)C=CS6)S5)S4)S3)S2)=C1,CCc1cc(C)sc1-c1sc(-c2cc(CC)c(-c3sc(-c4cc(CC)c(-c5sc(C)cc5CC)s4)cc3CC)s2)cc1CC,CCCCCCC1=CSC=C1
880,I-IDTBTRh,I-IDTBTRh,0,P3HT,P3HT,10.1039/C8TC04608E,0.86,8.81,71,5.38,5.38,,sm,fused,5,polymer,O=C1C(SC(=S)N1CC)=CC2=CC=C(C3=NSN=C32)C=4SC=5C=6C=C7C(=CC6C(C8=CC=C(OCCCCCCCC)C=C8)(C9=CC=C(OCCCCCCCC)C=C9)C5C4)C=%10SC(=CC%10C7(C%11=CC=C(OCCCCCCCC)C=C%11)C%12=CC=C(OCCCCCCCC)C=C%12)C%13=CC=C(C=C%14SC(=S)N(C%14=O)CC)C%15=NSN=C%15%13,CCOc1ccc(C2(c3ccc(OCC)cc3)c3cc4c(cc3-c3sc(-c5ccc(/C=C6\SC(=O)N(CC)C6=O)c6nsnc56)cc32)C(c2ccc(OCC)cc2)(c2ccc(OCC)cc2)c2cc(-c3ccc(/C=C5\SC(=O)N(CC)C5=O)c5nsnc35)sc2-4)cc1,CCCCCCC1=CSC(C2=C(CCCCCC)C=C(C3=C(CCCCCC)C=C(C4=C(CCCCCC)C=C(C5=C(CCCCCC)C=C(C6=C(CCCCCC)C=CS6)S5)S4)S3)S2)=C1,CCc1cc(C)sc1-c1sc(-c2cc(CC)c(-c3sc(-c4cc(CC)c(-c5sc(C)cc5CC)s4)cc3CC)s2)cc1CC,CCCCCCC1=CSC=C1
881,Icz-Rd2,Icz-Rd2,385,P_suman,P_suman,10.1039/C8TC05318A,1.04,14.04,54,7.88,7.88,,sm,fused,5,polymer,O=C1C(SC(=S)N1CC)=CC2=CC=C(C3=NSN=C32)C=4C=CC5=C(C4)C=6C=C7C(=CC6N5CC(CC)CCCC)C=8C=C(C=CC8N7CC(CC)CCCC)C9=CC=C(C=C%10SC(=S)N(C%10=O)CC)C%11=NSN=C%119,CCN1C(=O)/C(=C\c2ccc(-c3ccc4c5cc6c(cc5n(CC)c4c3)c3ccc(-c4ccc(/C=C5/SC(=S)N(CC)C5=O)c5nsnc45)cc3n6CC)c3nsnc23)SC1=S,CCCCCCCCC1=CC=C(S1)C2=C(C3=C(C4=CC=C(CCCCCCCC)S4)S2)C5=C(SC(C(S6)=CC=C6C(C7=NSN=C78)=CC=C8C9=CSC(C%10=CC%11=C(C(SC(C(S%12)=CC=C%12C(C%13=NSN=C%13%14)=CC=C%14C%15=CSC(C%16=CC%17=C(C(SC=C%18)=C%18C%19=C(C%20=CC=C(CCCCCCCC)S%20)SC(C%21=CC=C(CCCCCCCC)S%21)=C%19%17)S%16)=C%15)=C%22)=C%22C%23=C(C%24=CC=C(CCCCCCCC)S%24)SC(C%25=CC=C(CCCCCCCC)S%25)=C%23%11)S%10)=C9)=C5)C%26=C3C=C(S%26)C%27=CC(C%28=CC=C(C%29=CC=CS%29)C%30=NSN=C%30%28)=CS%27,CCC1=CC=C(S1)C2=C(C3=C(C4=CC=C(CC)S4)S2)C5=C(SC(C(S6)=CC=C6C(C7=NSN=C78)=CC=C8C9=CSC(C%10=CC%11=C(C(SC(C(S%12)=CC=C%12C(C%13=NSN=C%13%14)=CC=C%14C%15=CSC(C%16=CC%17=C(C(SC=C%18)=C%18C%19=C(C%20=CC=C(CC)S%20)SC(C%21=CC=C(CC)S%21)=C%19%17)S%16)=C%15)=C%22)=C%22C%23=C(C%24=CC=C(CC)S%24)SC(C%25=CC=C(CC)S%25)=C%23%11)S%10)=C9)=C5)C%26=C3C=C(S%26)C%27=CC(C%28=CC=C(C%29=CC=CS%29)C%30=NSN=C%30%28)=CS%27,CCCCCCCCC1=CC=C(S1)C2=C3C4=C(SC=C4)C5=C(C=C(S5)C6=CC(C7=CC=C(C8=NSN=C78)C9=CC=CS9)=CS6)C3=C(C%10=CC=C(S%10)CCCCCCCC)S2
882,Icz-RdCN2,Icz-RdCN2,385,P_suman,P_suman,10.1039/C8TC05318A,1.01,15.58,62,9.76,9.76,,sm,fused,5,polymer,N#CC(C#N)=C1SC(=CC2=CC=C(C=3C=CC4=C(C3)C=5C=C6C(=CC5N4CC(CC)CCCC)C=7C=C(C=CC7N6CC(CC)CCCC)C8=CC=C(C=C9SC(=C(C#N)C#N)N(C9=O)CCCCCC)C%10=NSN=C%108)C%11=NSN=C2%11)C(=O)N1CCCCCC,CCn1c(=C(C#N)C#N)s/c(=C\c2ccc(-c3ccc4c5cc6c(cc5n(CC)c4c3)c3ccc(-c4ccc(/C=c5\sc(=C(C#N)C#N)n(CC)c5=O)c5nsnc45)cc3n6CC)c3nsnc23)c1=O,CCCCCCCCC1=CC=C(S1)C2=C(C3=C(C4=CC=C(CCCCCCCC)S4)S2)C5=C(SC(C(S6)=CC=C6C(C7=NSN=C78)=CC=C8C9=CSC(C%10=CC%11=C(C(SC(C(S%12)=CC=C%12C(C%13=NSN=C%13%14)=CC=C%14C%15=CSC(C%16=CC%17=C(C(SC=C%18)=C%18C%19=C(C%20=CC=C(CCCCCCCC)S%20)SC(C%21=CC=C(CCCCCCCC)S%21)=C%19%17)S%16)=C%15)=C%22)=C%22C%23=C(C%24=CC=C(CCCCCCCC)S%24)SC(C%25=CC=C(CCCCCCCC)S%25)=C%23%11)S%10)=C9)=C5)C%26=C3C=C(S%26)C%27=CC(C%28=CC=C(C%29=CC=CS%29)C%30=NSN=C%30%28)=CS%27,CCC1=CC=C(S1)C2=C(C3=C(C4=CC=C(CC)S4)S2)C5=C(SC(C(S6)=CC=C6C(C7=NSN=C78)=CC=C8C9=CSC(C%10=CC%11=C(C(SC(C(S%12)=CC=C%12C(C%13=NSN=C%13%14)=CC=C%14C%15=CSC(C%16=CC%17=C(C(SC=C%18)=C%18C%19=C(C%20=CC=C(CC)S%20)SC(C%21=CC=C(CC)S%21)=C%19%17)S%16)=C%15)=C%22)=C%22C%23=C(C%24=CC=C(CC)S%24)SC(C%25=CC=C(CC)S%25)=C%23%11)S%10)=C9)=C5)C%26=C3C=C(S%26)C%27=CC(C%28=CC=C(C%29=CC=CS%29)C%30=NSN=C%30%28)=CS%27,CCCCCCCCC1=CC=C(S1)C2=C3C4=C(SC=C4)C5=C(C=C(S5)C6=CC(C7=CC=C(C8=NSN=C78)C9=CC=CS9)=CS6)C3=C(C%10=CC=C(S%10)CCCCCCCC)S2
883,Y21,Y21,12,PM6,"PBDB-TF, PM6, PBDB-T-2F, PBDB-T2F, PBDBT-F",10.1039/C9CC10076H,0.83,24.9,74.4,15.4,15.2,,sm,y,7,polymer,N#C/C(C#N)=C1C(C(C2=CC(F)=C(C=C2\1)F)=O)=CC3=C(CCCCCC)C(SC4=C5N(CC(CCCC)CC)C6=C4C7=NN(CC(CCCC)CC)N=C7C8=C6N(CC(CCCC)CC)C9=C8SC(C=C%10C(C%11=CC(F)=C(C=C%11/C%10=C(C#N)/C#N)F)=O)=C9)=C5S3,CCC1=C(/C=C2C(C3=C(C=C(C(F)=C3)F)C\2=C(C#N)\C#N)=O)SC4=C1SC5=C4N(C6=C5C7=NN(CC)N=C7C8=C6N(C9=C8SC(/C=C%10C(C%11=C(C=C(C(F)=C%11)F)C\%10=C(C#N)\C#N)=O)=C9)CC)CC,FC1=C(CC(CCCC)CC)SC(C2=C3C(SC(C4=CC=C(S4)C(SC(C5=CC=C(C6=CC7=C(S6)C(C8=CC(F)=C(CC(CCCC)CC)S8)=C9C(SC(C%10=CC=C(S%10)C(SC(C%11=CC=C(C%12=CC%13=C(S%12)C(C%14=CC(F)=C(CC(CCCC)CC)S%14)=C%15C(SC(C%16=CC=C(S%16)C(SC(C%17=CC=CS%17)=C%18C%19=O)=C%18C(C%20=C(CC(CCCC)CC)SC(CC(CCCC)CC)=C%20%19)=O)=C%15)=C%13C%21=CC(F)=C(CC(CCCC)CC)S%21)S%11)=C%22C%23=O)=C%22C(C%24=C(CC(CCCC)CC)SC(CC(CCCC)CC)=C%24%23)=O)=C9)=C7C%25=CC(F)=C(CC(CCCC)CC)S%25)S5)=C%26C%27=O)=C%26C(C%28=C(CC(CCCC)CC)SC(CC(CCCC)CC)=C%28%27)=O)=C3)=C(C%29=CC(F)=C(CC(CCCC)CC)S%29)C%30=C2SC=C%30)=C1,CCc1sc(-c2c3cc(-c4ccc(-c5sc(-c6ccc(-c7cc8c(-c9cc(F)c(CC)s9)c9sc(-c%10ccc(-c%11sc(-c%12ccc(-c%13cc%14c(-c%15cc(F)c(CC)s%15)c%15sc(-c%16ccc(-c%17sc(-c%18cccs%18)c%18c%17C(=O)c%17c(CC)sc(CC)c%17C%18=O)s%16)cc%15c(-c%15cc(F)c(CC)s%15)c%14s%13)s%12)c%12c%11C(=O)c%11c(CC)sc(CC)c%11C%12=O)s%10)cc9c(-c9cc(F)c(CC)s9)c8s7)s6)c6c5C(=O)c5c(CC)sc(CC)c5C6=O)s4)sc3c(-c3cc(F)c(CC)s3)c3ccsc23)cc1F,CCCCC(CC1=C(F)C=C(C2=C3C=C(SC3=C(C4=C2SC=C4)C5=CC(F)=C(S5)CC(CCCC)CC)C6=CC=C(S6)C7=C(C(C8=C(SC(CC(CCCC)CC)=C8C9=O)CC(CCCC)CC)=O)C9=C(C%10=CC=CS%10)S7)S1)CC
884,BTP-M,BTP-M,12,PBDB-TF,"PBDB-TF, PM6, PBDB-T-2F, PBDB-T2F, PBDBT-F",10.1039/C9EE03710A,0.975,8.43,51.8,4.26,4.15,0.1,sm,y,8,polymer,N#C/C(C#N)=C1C(C(C2=CC=C(C=C2\1)C)=O)=CC3=C(CCCCCCCCCCC)C(SC4=C5N(CC(CCCC)CC)C6=C4C7=NSN=C7C8=C6N(CC(CCCC)CC)C9=C8SC%10=C9SC(C=C%11C(C%12=CC=C(C=C%12/C%11=C(C#N)/C#N)C)=O)=C%10CCCCCCCCCCC)=C5S3,CCC1=C(SC2=C1SC3=C2N(CC)C4=C3C5=NSN=C5C6=C4N(CC)C7=C6SC8=C7SC(/C=C9C(C%10=C(C\9=C(C#N)/C#N)C=C(C)C=C%10)=O)=C8CC)/C=C%11C(C%12=C(C\%11=C(C#N)/C#N)C=C(C)C=C%12)=O,FC1=C(CC(CCCC)CC)SC(C2=C3C(SC(C4=CC=C(S4)C(SC(C5=CC=C(C6=CC7=C(S6)C(C8=CC(F)=C(CC(CCCC)CC)S8)=C9C(SC(C%10=CC=C(S%10)C(SC(C%11=CC=C(C%12=CC%13=C(S%12)C(C%14=CC(F)=C(CC(CCCC)CC)S%14)=C%15C(SC(C%16=CC=C(S%16)C(SC(C%17=CC=CS%17)=C%18C%19=O)=C%18C(C%20=C(CC(CCCC)CC)SC(CC(CCCC)CC)=C%20%19)=O)=C%15)=C%13C%21=CC(F)=C(CC(CCCC)CC)S%21)S%11)=C%22C%23=O)=C%22C(C%24=C(CC(CCCC)CC)SC(CC(CCCC)CC)=C%24%23)=O)=C9)=C7C%25=CC(F)=C(CC(CCCC)CC)S%25)S5)=C%26C%27=O)=C%26C(C%28=C(CC(CCCC)CC)SC(CC(CCCC)CC)=C%28%27)=O)=C3)=C(C%29=CC(F)=C(CC(CCCC)CC)S%29)C%30=C2SC=C%30)=C1,CCc1sc(-c2c3cc(-c4ccc(-c5sc(-c6ccc(-c7cc8c(-c9cc(F)c(CC)s9)c9sc(-c%10ccc(-c%11sc(-c%12ccc(-c%13cc%14c(-c%15cc(F)c(CC)s%15)c%15sc(-c%16ccc(-c%17sc(-c%18cccs%18)c%18c%17C(=O)c%17c(CC)sc(CC)c%17C%18=O)s%16)cc%15c(-c%15cc(F)c(CC)s%15)c%14s%13)s%12)c%12c%11C(=O)c%11c(CC)sc(CC)c%11C%12=O)s%10)cc9c(-c9cc(F)c(CC)s9)c8s7)s6)c6c5C(=O)c5c(CC)sc(CC)c5C6=O)s4)sc3c(-c3cc(F)c(CC)s3)c3ccsc23)cc1F,CCCCC(CC1=C(F)C=C(C2=C3C=C(SC3=C(C4=C2SC=C4)C5=CC(F)=C(S5)CC(CCCC)CC)C6=CC=C(S6)C7=C(C(C8=C(SC(CC(CCCC)CC)=C8C9=O)CC(CCCC)CC)=O)C9=C(C%10=CC=CS%10)S7)S1)CC
885,IDTCF,IDTCF,39,FTAZ,FTAZ,10.1039/C9QM00314B,0.705,2.1,39.6,0.59,0.59,0.06,sm,fused,5,polymer,N#CC(/C(OC1(C)C)=C(C#N)\C#N)=C1/C=C/C2=CC3=C(S2)C4=C(C=C5C(C(C6=CC=C(CCCCCC)C=C6)(C7=CC=C(CCCCCC)C=C7)C8=C5SC(/C=C/C9=C(/C(OC9(C)C)=C(C#N)\C#N)C#N)=C8)=C4)C3(C%10=CC=C(CCCCCC)C=C%10)C%11=CC=C(CCCCCC)C=C%11,N#CC(/C(OC1(C)C)=C(C#N)\C#N)=C1/C=C/C2=CC3=C(S2)C4=C(C=C5C(C(C6=CC=C(CC)C=C6)(C7=CC=C(CC)C=C7)C8=C5SC(/C=C/C9=C(/C(OC9(C)C)=C(C#N)\C#N)C#N)=C8)=C4)C3(C%10=CC=C(CC)C=C%10)C%11=CC=C(CC)C=C%11,CCCCC(CCCCCC)CCC1=C2C=C(C3=CC=C(C4=C(C(F)=C(C5=CC=C(C6=CC(C(CCC(CCCCCC)CCCC)=C7SC(C8=CC=C(C9=C(C(F)=CC%10=NN(CC(CCCCCC)CC)N=C%109)F)S8)=CC7=C%11CCC(CCCCCC)CCCC)=C%11S6)S5)C%12=NN(CC(CCCCCC)CCCC)N=C%124)F)S3)SC2=C(CCC(CCCCCC)CCCC)C%13=C1SC(C%14=CC=C(C(C%15=NN(CC(CCCCCC)CCCC)N=C%15%16)=C(F)C(F)=C%16C%17=CC=C(S%17)C%18=CC%19=C(CCC(CCCCCC)CCCC)C%20=C(C(CCC(CCCCCC)CCCC)=C%19S%18)C=C(S%20)C%21=CC=CS%21)S%14)=C%13,CCc1c2cc(-c3ccc(-c4c(F)c(F)c(-c5ccc(-c6cc7c(CC)c8sc(-c9ccc(-c%10c(F)c(F)c(-c%11ccc(-c%12cc%13c(CC)c%14sc(-c%15ccc(-c%16c(F)c(F)c(-c%17cccs%17)c%17nn(CC)nc%16%17)s%15)cc%14c(CC)c%13s%12)s%11)c%11nn(CC)nc%10%11)s9)cc8c(CC)c7s6)s5)c5nn(CC)nc45)s3)sc2c(CC)c2ccsc12,CCCCCCC(CCC1=C2C=C(SC2=C(C3=C1SC(C4=CC=CS4)=C3)CCC(CCCCCC)CCCC)C5=CC=C(S5)C6=C(C(F)=CC7=NN(N=C67)CC(CCCCCC)CCCC)F)CCCC
886,Y14,Y14,3,PBDB-T,PBDB-T,10.1039/C9QM00499H,0.798,26.15,71.48,14.92,14.92,,sm,y,8,polymer,O=C1C2=CC(F)=CC=C2C(/C1=C/C3=C(CCCCCCCCCCC)C(SC4=C5N(C6=C4C7=NN(N=C7C8=C6N(C9=C8SC%10=C9SC(/C=C%11/C(C%12=C(C%11=O)C=C(F)C=C%12)=C(C#N)/C#N)=C%10CCCCCCCCCCC)CC(CCCC)CC)CC(CC)CCCC)CC(CC)CCCC)=C5S3)=C(C#N)/C#N,CCC1=C(SC2=C1SC3=C2N(CC)C4=C3C5=NN(N=C5C6=C4N(CC)C7=C6SC8=C7SC(/C=C9C(C%10=C(C\9=C(C#N)/C#N)C=CC(F)=C%10)=O)=C8CC)CC)/C=C%11C(C%12=C(C\%11=C(C#N)/C#N)C=CC(F)=C%12)=O,CCC(CCCC)CC1=CC=C(S1)C2=C3C(SC(C4=CC=C(S4)C(SC(C5=CC=C(C6=CC7=C(S6)C(C8=CC=C(CC(CCCC)CC)S8)=C9C(SC(C%10=CC=C(S%10)C(SC(C%11=CC=C(C%12=CC%13=C(S%12)C(C%14=CC=C(CC(CCCC)CC)S%14)=C%15C(SC(C%16=CC=C(S%16)C(SC(C%17=CC=CS%17)=C%18C%19=O)=C%18C(C%20=C(CC(CCCC)CC)SC(CC(CCCC)CC)=C%20%19)=O)=C%15)=C%13C%21=CC=C(CC(CCCC)CC)S%21)S%11)=C%22C%23=O)=C%22C(C%24=C(CC(CCCC)CC)SC(CC(CCCC)CC)=C%24%23)=O)=C9)=C7C%25=CC=C(CC(CCCC)CC)S%25)S5)=C%26C%27=O)=C%26C(C%28=C(CC(CCCC)CC)SC(CC(CCCC)CC)=C%28%27)=O)=C3)=C(C%29=CC=C(CC(CCCC)CC)S%29)C%30=C2SC=C%30,CCc1ccc(-c2c3cc(-c4ccc(-c5sc(-c6ccc(-c7cc8c(-c9ccc(CC)s9)c9sc(-c%10ccc(-c%11sc(-c%12ccc(-c%13cc%14c(-c%15ccc(CC)s%15)c%15sc(-c%16ccc(-c%17sc(-c%18cccs%18)c%18c%17C(=O)c%17c(CC)sc(CC)c%17C%18=O)s%16)cc%15c(-c%15ccc(CC)s%15)c%14s%13)s%12)c%12c%11C(=O)c%11c(CC)sc(CC)c%11C%12=O)s%10)cc9c(-c9ccc(CC)s9)c8s7)s6)c6c5C(=O)c5c(CC)sc(CC)c5C6=O)s4)sc3c(-c3ccc(CC)s3)c3ccsc23)s1,CCCCC(CC1=CC=C(S1)C2=C3C=C(SC3=C(C4=C2SC=C4)C5=CC=C(S5)CC(CCCC)CC)C6=CC=C(S6)C7=C(C(C8=C(SC(CC(CCCC)CC)=C8C9=O)CC(CCCC)CC)=O)C9=C(C%10=CC=CS%10)S7)CC
886,Y14,Y14,7,PTB7-Th,"PTB7-Th, PBDTT-TT-F, PBDTTT-EFT, PBT7-Th",10.1039/C9QM00499H,0.788,21.28,62.24,10.44,10.44,,sm,y,8,polymer,O=C1C2=CC(F)=CC=C2C(/C1=C/C3=C(CCCCCCCCCCC)C(SC4=C5N(C6=C4C7=NN(N=C7C8=C6N(C9=C8SC%10=C9SC(/C=C%11/C(C%12=C(C%11=O)C=C(F)C=C%12)=C(C#N)/C#N)=C%10CCCCCCCCCCC)CC(CCCC)CC)CC(CC)CCCC)CC(CC)CCCC)=C5S3)=C(C#N)/C#N,CCC1=C(SC2=C1SC3=C2N(CC)C4=C3C5=NN(N=C5C6=C4N(CC)C7=C6SC8=C7SC(/C=C9C(C%10=C(C\9=C(C#N)/C#N)C=CC(F)=C%10)=O)=C8CC)CC)/C=C%11C(C%12=C(C\%11=C(C#N)/C#N)C=CC(F)=C%12)=O,FC1=C(C(OCC(CCCC)CC)=O)SC2=C(SC=C21)C(S3)=CC4=C3C(C5=CC=C(CC(CC)CCCC)S5)=C(C=C(C6=C(C(F)=C(C(OCC(CCCC)CC)=O)S7)C7=C(S6)C(S8)=CC9=C8C(C%10=CC=C(CC(CCCC)CC)S%10)=C(C=C(C%11=C(C(F)=C(C(OCC(CCCC)CC)=O)S%12)C%12=C(S%11)C(S%13)=CC%14=C%13C(C%15=CC=C(CC(CC)CCCC)S%15)=C(C=CS%16)C%16=C%14C%17=CC=C(CC(CC)CCCC)S%17)S%18)C%18=C9C%19=CC=C(CC(CCCC)CC)S%19)S%20)C%20=C4C%21=CC=C(CC(CC)CCCC)S%21,CCOC(=O)c1sc2c(-c3cc4c(-c5ccc(CC)s5)c5sc(-c6sc(-c7cc8c(-c9ccc(CC)s9)c9sc(-c%10sc(-c%11cc%12c(-c%13ccc(CC)s%13)c%13sccc%13c(-c%13ccc(CC)s%13)c%12s%11)c%11sc(C(=O)OCC)c(F)c%10%11)cc9c(-c9ccc(CC)s9)c8s7)c7sc(C(=O)OCC)c(F)c67)cc5c(-c5ccc(CC)s5)c4s3)scc2c1F,CCCCC(COC(C1=C(F)C2=CSC(C3=CC4=C(C5=C(C(C6=CC=C(S6)CC(CCCC)CC)=C4S3)C=CS5)C7=CC=C(S7)CC(CCCC)CC)=C2S1)=O)CC
886,Y14,Y14,12,PBDB-TF,"PBDB-TF, PM6, PBDB-T-2F, PBDB-T2F, PBDBT-F",10.1039/C9QM00499H,0.866,16.83,58.24,8.49,8.49,,sm,y,8,polymer,O=C1C2=CC(F)=CC=C2C(/C1=C/C3=C(CCCCCCCCCCC)C(SC4=C5N(C6=C4C7=NN(N=C7C8=C6N(C9=C8SC%10=C9SC(/C=C%11/C(C%12=C(C%11=O)C=C(F)C=C%12)=C(C#N)/C#N)=C%10CCCCCCCCCCC)CC(CCCC)CC)CC(CC)CCCC)CC(CC)CCCC)=C5S3)=C(C#N)/C#N,CCC1=C(SC2=C1SC3=C2N(CC)C4=C3C5=NN(N=C5C6=C4N(CC)C7=C6SC8=C7SC(/C=C9C(C%10=C(C\9=C(C#N)/C#N)C=CC(F)=C%10)=O)=C8CC)CC)/C=C%11C(C%12=C(C\%11=C(C#N)/C#N)C=CC(F)=C%12)=O,FC1=C(CC(CCCC)CC)SC(C2=C3C(SC(C4=CC=C(S4)C(SC(C5=CC=C(C6=CC7=C(S6)C(C8=CC(F)=C(CC(CCCC)CC)S8)=C9C(SC(C%10=CC=C(S%10)C(SC(C%11=CC=C(C%12=CC%13=C(S%12)C(C%14=CC(F)=C(CC(CCCC)CC)S%14)=C%15C(SC(C%16=CC=C(S%16)C(SC(C%17=CC=CS%17)=C%18C%19=O)=C%18C(C%20=C(CC(CCCC)CC)SC(CC(CCCC)CC)=C%20%19)=O)=C%15)=C%13C%21=CC(F)=C(CC(CCCC)CC)S%21)S%11)=C%22C%23=O)=C%22C(C%24=C(CC(CCCC)CC)SC(CC(CCCC)CC)=C%24%23)=O)=C9)=C7C%25=CC(F)=C(CC(CCCC)CC)S%25)S5)=C%26C%27=O)=C%26C(C%28=C(CC(CCCC)CC)SC(CC(CCCC)CC)=C%28%27)=O)=C3)=C(C%29=CC(F)=C(CC(CCCC)CC)S%29)C%30=C2SC=C%30)=C1,CCc1sc(-c2c3cc(-c4ccc(-c5sc(-c6ccc(-c7cc8c(-c9cc(F)c(CC)s9)c9sc(-c%10ccc(-c%11sc(-c%12ccc(-c%13cc%14c(-c%15cc(F)c(CC)s%15)c%15sc(-c%16ccc(-c%17sc(-c%18cccs%18)c%18c%17C(=O)c%17c(CC)sc(CC)c%17C%18=O)s%16)cc%15c(-c%15cc(F)c(CC)s%15)c%14s%13)s%12)c%12c%11C(=O)c%11c(CC)sc(CC)c%11C%12=O)s%10)cc9c(-c9cc(F)c(CC)s9)c8s7)s6)c6c5C(=O)c5c(CC)sc(CC)c5C6=O)s4)sc3c(-c3cc(F)c(CC)s3)c3ccsc23)cc1F,CCCCC(CC1=C(F)C=C(C2=C3C=C(SC3=C(C4=C2SC=C4)C5=CC(F)=C(S5)CC(CCCC)CC)C6=CC=C(S6)C7=C(C(C8=C(SC(CC(CCCC)CC)=C8C9=O)CC(CCCC)CC)=O)C9=C(C%10=CC=CS%10)S7)S1)CC
