Repository: brigreens/Meta-analysis_OSCs

This repository contains the data files and analysis notebooks to support the paper "Meta-Analysis of Molecular Design Strategies for Non-Fullerene Acceptor Based Organic Solar Cell Materials" (DOI: 10.26434/chemrxiv-2024-w29b1)

File: OSC_dataset_metaanalysis.csv (part 71 of 76)
NFA_ID,reported_acceptor,NFA_other_names,don_ID,reported_donor,don_other_names,DOI,Voc,Jsc,FF,PCE_max,PCE_avg,PCE_std,acceptor_type,acceptor_class,fused_rings_in_core,donor_type,acc_SMILES_sidechains,acc_SMILES_shortened_sidechains,don_SMILES_sidechains,don_SMILES_shortened_sidechains,don_mon_SMILES
907,QIP-4F,QIP-4F,148,P2F-EHp,"P2F-Ehp, P2F-EHp",10.1039/D0CC00896F,0.94,18.27,70.53,12.12,11.95,,sm,y,9,polymer,FC(C=C1C(C2=C/C(SC3=C4SC5=C3N(CC(CC)CCCC)C6=C7N(CC(CC)CCCC)C8=C(SC9=C8SC(/C=C%10C(C%11=C(C\%10=C(C#N)\C#N)C=C(F)C(F)=C%11)=O)=C9CCCCCCCCCCC)C7=C%12N=C(C(N(CC(CC)CCCC)C%13=O)=O)C%13=NC%12=C56)=C4CCCCCCCCCCC)=O)=C(C=C1C/2=C(C#N)\C#N)F,CCC1=C(SC2=C1SC3=C2N(CC)C4=C5N(CC)C6=C(SC7=C6SC(/C=C8C(C9=C(C\8=C(C#N)\C#N)C=C(F)C(F)=C9)=O)=C7CC)C5=C%10N=C(C(N(CC)C%11=O)=O)C%11=NC%10=C34)/C=C%12C(C%13=CC(F)=C(C=C%13C\%12=C(C#N)/C#N)F)=O,FC1=CC(C2=C3C(SC(C4=CC=C(S4)C(C5=NN(CCC(CCCC)CC)N=C5C(C6=CC=C(C7=CC8=C(S7)C(C9=CC(F)=C(CC(CCCC)CC)C(F)=C9)=C%10C(SC(C%11=CC=C(S%11)C(C%12=NN(CCC(CCCC)CC)N=C%12C(C%13=CC=C(C%14=CC%15=C(S%14)C(C%16=CC(F)=C(CC(CCCC)CC)C(F)=C%16)=C%17C(SC(C%18=CC=C(S%18)C(C%19=NN(CCC(CCCC)CC)N=C%19C(C%20=CC=CS%20)=C%21C%22=O)=C%21C(N%22CCCCCCCC)=O)=C%17)=C%15C%23=CC(F)=C(CC(CCCC)CC)C(F)=C%23)S%13)=C%24C%25=O)=C%24C(N%25CCCCCCCC)=O)=C%10)=C8C%26=CC(F)=C(CC(CCCC)CC)C(F)=C%26)S6)=C%27C%28=O)=C%27C(N%28CCCCCCCC)=O)=C3)=C(C%29=CC(F)=C(CC(CCCC)CC)C(F)=C%29)C%30=C2SC=C%30)=CC(F)=C1CC(CCCC)CC,CCc1c(F)cc(-c2c3cc(-c4ccc(-c5c6c(c(-c7ccc(-c8cc9c(-c%10cc(F)c(CC)c(F)c%10)c%10sc(-c%11ccc(-c%12c%13c(c(-c%14ccc(-c%15cc%16c(-c%17cc(F)c(CC)c(F)c%17)c%17sc(-c%18ccc(-c%19c%20c(c(-c%21cccs%21)c%21nn(CC)nc%19%21)C(=O)N(CC)C%20=O)s%18)cc%17c(-c%17cc(F)c(CC)c(F)c%17)c%16s%15)s%14)c%14nn(CC)nc%12%14)C(=O)N(CC)C%13=O)s%11)cc%10c(-c%10cc(F)c(CC)c(F)c%10)c9s8)s7)c7nn(CC)nc57)C(=O)N(CC)C6=O)s4)sc3c(-c3cc(F)c(CC)c(F)c3)c3ccsc23)cc1F,FC1=CC(C(C2=C(C(C3=CC(F)=C(CC(CCCC)CC)C(F)=C3)=C4S5)C=CS2)=C4C=C5C(S6)=CC=C6C(C7=NN(N=C87)CCC(CCCC)CC)=C(C(N(C9=O)CCCCCCCC)=O)C9=C8C%10=CC=CS%10)=CC(F)=C1CC(CCCC)CC
908,QIP-4Cl,QIP-4Cl,148,P2F-EHp,"P2F-Ehp, P2F-EHp",10.1039/D0CC00896F,0.94,19.62,72.11,13.3,13.12,,sm,y,9,polymer,ClC(C=C1C(C2=C/C(SC3=C4SC5=C3N(CC(CC)CCCC)C6=C7N(CC(CC)CCCC)C8=C(SC9=C8SC(/C=C%10C(C%11=C(C\%10=C(C#N)\C#N)C=C(Cl)C(Cl)=C%11)=O)=C9CCCCCCCCCCC)C7=C%12N=C(C(N(CC(CC)CCCC)C%13=O)=O)C%13=NC%12=C56)=C4CCCCCCCCCCC)=O)=C(C=C1C/2=C(C#N)\C#N)Cl,CCC1=C(SC2=C1SC3=C2N(CC)C4=C5N(CC)C6=C(SC7=C6SC(/C=C8C(C9=C(C\8=C(C#N)\C#N)C=C(Cl)C(Cl)=C9)=O)=C7CC)C5=C%10N=C(C(N(CC)C%11=O)=O)C%11=NC%10=C34)/C=C%12C(C%13=CC(Cl)=C(C=C%13C\%12=C(C#N)/C#N)Cl)=O,FC1=CC(C2=C3C(SC(C4=CC=C(S4)C(C5=NN(CCC(CCCC)CC)N=C5C(C6=CC=C(C7=CC8=C(S7)C(C9=CC(F)=C(CC(CCCC)CC)C(F)=C9)=C%10C(SC(C%11=CC=C(S%11)C(C%12=NN(CCC(CCCC)CC)N=C%12C(C%13=CC=C(C%14=CC%15=C(S%14)C(C%16=CC(F)=C(CC(CCCC)CC)C(F)=C%16)=C%17C(SC(C%18=CC=C(S%18)C(C%19=NN(CCC(CCCC)CC)N=C%19C(C%20=CC=CS%20)=C%21C%22=O)=C%21C(N%22CCCCCCCC)=O)=C%17)=C%15C%23=CC(F)=C(CC(CCCC)CC)C(F)=C%23)S%13)=C%24C%25=O)=C%24C(N%25CCCCCCCC)=O)=C%10)=C8C%26=CC(F)=C(CC(CCCC)CC)C(F)=C%26)S6)=C%27C%28=O)=C%27C(N%28CCCCCCCC)=O)=C3)=C(C%29=CC(F)=C(CC(CCCC)CC)C(F)=C%29)C%30=C2SC=C%30)=CC(F)=C1CC(CCCC)CC,CCc1c(F)cc(-c2c3cc(-c4ccc(-c5c6c(c(-c7ccc(-c8cc9c(-c%10cc(F)c(CC)c(F)c%10)c%10sc(-c%11ccc(-c%12c%13c(c(-c%14ccc(-c%15cc%16c(-c%17cc(F)c(CC)c(F)c%17)c%17sc(-c%18ccc(-c%19c%20c(c(-c%21cccs%21)c%21nn(CC)nc%19%21)C(=O)N(CC)C%20=O)s%18)cc%17c(-c%17cc(F)c(CC)c(F)c%17)c%16s%15)s%14)c%14nn(CC)nc%12%14)C(=O)N(CC)C%13=O)s%11)cc%10c(-c%10cc(F)c(CC)c(F)c%10)c9s8)s7)c7nn(CC)nc57)C(=O)N(CC)C6=O)s4)sc3c(-c3cc(F)c(CC)c(F)c3)c3ccsc23)cc1F,FC1=CC(C(C2=C(C(C3=CC(F)=C(CC(CCCC)CC)C(F)=C3)=C4S5)C=CS2)=C4C=C5C(S6)=CC=C6C(C7=NN(N=C87)CCC(CCCC)CC)=C(C(N(C9=O)CCCCCCCC)=O)C9=C8C%10=CC=CS%10)=CC(F)=C1CC(CCCC)CC
909,ZY-4Cl,ZY-4Cl,0,P3HT,P3HT,10.1039/D0EE01763A,0.88,16.49,65,9.46,9.32,0.11,sm,y,8,polymer,O=C1C(C(C2=CC(Cl)=C(C=C21)Cl)=O)=CC3=C(CCCCCCCCCCC)C(SC4=C5N(CC(CCCC)CC)C6=C4C7=NSN=C7C8=C6N(CC(CCCC)CC)C9=C8SC%10=C9SC(C=C%11C(C%12=CC(Cl)=C(C=C%12C%11=O)Cl)=O)=C%10CCCCCCCCCCC)=C5S3,CCC1=C(SC2=C1SC3=C2N(CC)C4=C3C5=NSN=C5C6=C4N(CC)C7=C6SC8=C7SC(/C=C9C(C%10=C(C\9=O)C=C(Cl)C(Cl)=C%10)=O)=C8CC)/C=C%11C(C%12=CC(Cl)=C(C=C%12C\%11=O)Cl)=O,CCCCCCC1=CSC(C2=C(CCCCCC)C=C(C3=C(CCCCCC)C=C(C4=C(CCCCCC)C=C(C5=C(CCCCCC)C=C(C6=C(CCCCCC)C=CS6)S5)S4)S3)S2)=C1,CCc1cc(C)sc1-c1sc(-c2cc(CC)c(-c3sc(-c4cc(CC)c(-c5sc(C)cc5CC)s4)cc3CC)s2)cc1CC,CCCCCCC1=CSC=C1
910,DTNIF,DTNIF,12,PBDB-TF,"PBDB-TF, PM6, PBDB-T-2F, PBDB-T2F, PBDBT-F",10.1039/D0EE03378B,1.01,12.76,56.86,7.31,7.17,0.11,sm,fused,6,polymer,O=C(C1=C(C/2=C(C#N)\C#N)C=C(F)C=C1)C2=C/C3=CC(C4(CC(CC)CCCC)CC(CC)CCCC)=C(C5=C6C=CC(C(CC(CC)CCCC)(C7=C8SC(/C=C9C(C%10=C(C\9=C(C#N)/C#N)C=C(F)C=C%10)=O)=C7)CC(CC)CCCC)=C8C6=CC=C54)S3,CCC1(C2=C(C3=C4C=CC(C(CC)(C5=C6SC(/C=C7C(C8=C(C\7=C(C#N)/C#N)C=C(F)C=C8)=O)=C5)CC)=C6C4=CC=C31)SC(/C=C9C(C%10=C(C\9=C(C#N)/C#N)C=C(F)C=C%10)=O)=C2)CC,FC1=C(CC(CCCC)CC)SC(C2=C3C(SC(C4=CC=C(S4)C(SC(C5=CC=C(C6=CC7=C(S6)C(C8=CC(F)=C(CC(CCCC)CC)S8)=C9C(SC(C%10=CC=C(S%10)C(SC(C%11=CC=C(C%12=CC%13=C(S%12)C(C%14=CC(F)=C(CC(CCCC)CC)S%14)=C%15C(SC(C%16=CC=C(S%16)C(SC(C%17=CC=CS%17)=C%18C%19=O)=C%18C(C%20=C(CC(CCCC)CC)SC(CC(CCCC)CC)=C%20%19)=O)=C%15)=C%13C%21=CC(F)=C(CC(CCCC)CC)S%21)S%11)=C%22C%23=O)=C%22C(C%24=C(CC(CCCC)CC)SC(CC(CCCC)CC)=C%24%23)=O)=C9)=C7C%25=CC(F)=C(CC(CCCC)CC)S%25)S5)=C%26C%27=O)=C%26C(C%28=C(CC(CCCC)CC)SC(CC(CCCC)CC)=C%28%27)=O)=C3)=C(C%29=CC(F)=C(CC(CCCC)CC)S%29)C%30=C2SC=C%30)=C1,CCc1sc(-c2c3cc(-c4ccc(-c5sc(-c6ccc(-c7cc8c(-c9cc(F)c(CC)s9)c9sc(-c%10ccc(-c%11sc(-c%12ccc(-c%13cc%14c(-c%15cc(F)c(CC)s%15)c%15sc(-c%16ccc(-c%17sc(-c%18cccs%18)c%18c%17C(=O)c%17c(CC)sc(CC)c%17C%18=O)s%16)cc%15c(-c%15cc(F)c(CC)s%15)c%14s%13)s%12)c%12c%11C(=O)c%11c(CC)sc(CC)c%11C%12=O)s%10)cc9c(-c9cc(F)c(CC)s9)c8s7)s6)c6c5C(=O)c5c(CC)sc(CC)c5C6=O)s4)sc3c(-c3cc(F)c(CC)s3)c3ccsc23)cc1F,CCCCC(CC1=C(F)C=C(C2=C3C=C(SC3=C(C4=C2SC=C4)C5=CC(F)=C(S5)CC(CCCC)CC)C6=CC=C(S6)C7=C(C(C8=C(SC(CC(CCCC)CC)=C8C9=O)CC(CCCC)CC)=O)C9=C(C%10=CC=CS%10)S7)S1)CC
911,o-BTP-PhC6,o-BTP-PhC6,17,PTQ10,"PTQ10, PTQ-10",10.1039/D0EE03506H,0.924,22.8,76.2,16,15.6,0.23,sm,y,8,polymer,O=C1C2=CC(F)=C(C=C2C(/C1=C/C3=C(C4=C(CCCCCC)C=CC=C4)C(SC5=C6N(C7=C5C8=NSN=C8C9=C7N(C%10=C9SC%11=C%10SC(/C=C%12/C(C%13=C(C%12=O)C=C(F)C(F)=C%13)=C(C#N)\C#N)=C%11C%14=CC=CC=C%14CCCCCC)CC(CC)CCCC)CC(CC)CCCC)=C6S3)=C(C#N)\C#N)F,CCc1ccccc1-c1c(/C=C2\C(=O)c3cc(F)c(F)cc3C2=C(C#N)C#N)sc2c1sc1c3c4nsnc4c4c5sc6c(-c7ccccc7CC)c(/C=C7\C(=O)c8cc(F)c(F)cc8C7=C(C#N)C#N)sc6c5n(CC)c4c3n(CC)c21,FC(C(F)=C(C1=CC=C(C2=C(F)C(F)=C(C3=CC=C(C4=C(F)C(F)=CC5=C4N=CC(OCC(CCCCCC)CCCCCCCC)=N5)S3)C6=C2N=CC(OCC(CCCCCC)CCCCCCCC)=N6)S1)C7=C8N=CC(OCC(CCCCCC)CCCCCCCC)=N7)=C8C9=CC=CS9,CCOc1cnc2c(-c3ccc(-c4c(F)c(F)c(-c5ccc(-c6c(F)c(F)c(-c7cccs7)c7ncc(OCC)nc67)s5)c5ncc(OCC)nc45)s3)c(F)c(F)cc2n1,FC1=CC2=NC(OCC(CCCCCCCC)CCCCCC)=CN=C2C(C3=CC=CS3)=C1F
912,BTP-4V,BTP-4V,7,PTB7-Th,"PTB7-Th, PBDTT-TT-F, PBDTTT-EFT, PBT7-Th",10.1039/D0MA01017K,0.67,3.61,42.7,1.03,0.97,0.03,sm,y,8,polymer,N#C/C(C#N)=C(C1=C(C2=O)C=CC=C1)\C2=C\C=C\C=C\C3=C(CCCCCCCCCCC)C4=C(S3)C5=C(S4)C6=C(N5CC(CCCC)CCCCCC)C7=C(C8=NSN=C86)C9=C(N7CC(CCCC)CCCCCC)C%10=C(S9)C(CCCCCCCCCCC)=C(S%10)/C=C/C=C/C=C(C(C%11=CC=CC=C%11%12)=O)/C%12=C(C#N)/C#N,CCC1=C(SC2=C1SC3=C2N(CC)C4=C3C5=NSN=C5C6=C4N(CC)C7=C6SC8=C7SC(/C=C/C=C/C=C9C(C%10=C(C\9=C(C#N)/C#N)C=C(F)C(F)=C%10)=O)=C8CC)/C=C/C=C\C=C%11C(C%12=C(C/%11=C(C#N)\C#N)C=C(F)C(F)=C%12)=O,FC1=C(C(OCC(CCCC)CC)=O)SC2=C(SC=C21)C(S3)=CC4=C3C(C5=CC=C(CC(CC)CCCC)S5)=C(C=C(C6=C(C(F)=C(C(OCC(CCCC)CC)=O)S7)C7=C(S6)C(S8)=CC9=C8C(C%10=CC=C(CC(CCCC)CC)S%10)=C(C=C(C%11=C(C(F)=C(C(OCC(CCCC)CC)=O)S%12)C%12=C(S%11)C(S%13)=CC%14=C%13C(C%15=CC=C(CC(CC)CCCC)S%15)=C(C=CS%16)C%16=C%14C%17=CC=C(CC(CC)CCCC)S%17)S%18)C%18=C9C%19=CC=C(CC(CCCC)CC)S%19)S%20)C%20=C4C%21=CC=C(CC(CC)CCCC)S%21,CCOC(=O)c1sc2c(-c3cc4c(-c5ccc(CC)s5)c5sc(-c6sc(-c7cc8c(-c9ccc(CC)s9)c9sc(-c%10sc(-c%11cc%12c(-c%13ccc(CC)s%13)c%13sccc%13c(-c%13ccc(CC)s%13)c%12s%11)c%11sc(C(=O)OCC)c(F)c%10%11)cc9c(-c9ccc(CC)s9)c8s7)c7sc(C(=O)OCC)c(F)c67)cc5c(-c5ccc(CC)s5)c4s3)scc2c1F,CCCCC(COC(C1=C(F)C2=CSC(C3=CC4=C(C5=C(C(C6=CC=C(S6)CC(CCCC)CC)=C4S3)C=CS5)C7=CC=C(S7)CC(CCCC)CC)=C2S1)=O)CC
913,BTP-3V,BTP-3V,7,PTB7-Th,"PTB7-Th, PBDTT-TT-F, PBDTTT-EFT, PBT7-Th",10.1039/D0MA01017K,0.72,6.46,44.3,2.06,1.95,0.07,sm,y,8,polymer,N#C/C(C#N)=C(C1=C(C2=O)C=CC=C1)\C2=C\C=C\C=C\C3=C(CCCCCCCCCCC)C4=C(S3)C5=C(S4)C6=C(N5CC(CCCC)CCCCCC)C7=C(C8=NSN=C86)C9=C(N7CC(CCCC)CCCCCC)C%10=C(S9)C(CCCCCCCCCCC)=C(/C=C/C=C(C(C%11=CC=CC=C%11%12)=O)/C%12=C(C#N)/C#N)S%10,CCC1=C(SC2=C1SC3=C2N(CC)C4=C3C5=NSN=C5C6=C4N(CC)C7=C6SC8=C7SC(/C=C/C=C/C=C9C(C%10=C(C\9=C(C#N)/C#N)C=C(F)C(F)=C%10)=O)=C8CC)/C=C/C=C%11C(C%12=C(C\%11=C(C#N)/C#N)C=C(F)C(F)=C%12)=O,FC1=C(C(OCC(CCCC)CC)=O)SC2=C(SC=C21)C(S3)=CC4=C3C(C5=CC=C(CC(CC)CCCC)S5)=C(C=C(C6=C(C(F)=C(C(OCC(CCCC)CC)=O)S7)C7=C(S6)C(S8)=CC9=C8C(C%10=CC=C(CC(CCCC)CC)S%10)=C(C=C(C%11=C(C(F)=C(C(OCC(CCCC)CC)=O)S%12)C%12=C(S%11)C(S%13)=CC%14=C%13C(C%15=CC=C(CC(CC)CCCC)S%15)=C(C=CS%16)C%16=C%14C%17=CC=C(CC(CC)CCCC)S%17)S%18)C%18=C9C%19=CC=C(CC(CCCC)CC)S%19)S%20)C%20=C4C%21=CC=C(CC(CC)CCCC)S%21,CCOC(=O)c1sc2c(-c3cc4c(-c5ccc(CC)s5)c5sc(-c6sc(-c7cc8c(-c9ccc(CC)s9)c9sc(-c%10sc(-c%11cc%12c(-c%13ccc(CC)s%13)c%13sccc%13c(-c%13ccc(CC)s%13)c%12s%11)c%11sc(C(=O)OCC)c(F)c%10%11)cc9c(-c9ccc(CC)s9)c8s7)c7sc(C(=O)OCC)c(F)c67)cc5c(-c5ccc(CC)s5)c4s3)scc2c1F,CCCCC(COC(C1=C(F)C2=CSC(C3=CC4=C(C5=C(C(C6=CC=C(S6)CC(CCCC)CC)=C4S3)C=CS5)C7=CC=C(S7)CC(CCCC)CC)=C2S1)=O)CC
914,BTP-2V,BTP-2V,7,PTB7-Th,"PTB7-Th, PBDTT-TT-F, PBDTTT-EFT, PBT7-Th",10.1039/D0MA01017K,0.77,19.8,51.4,7.87,7.41,0.25,sm,y,8,polymer,CCCCC(CCCCCC)CN1C2=C(SC3=C2SC(/C=C/C=C4C(C5=CC=CC=C5/C4=C(C#N)/C#N)=O)=C3CCCCCCCCCCC)C6=C1C7=C(C8=NSN=C86)C9=C(C(SC(/C=C/C=C(C(C%10=CC=CC=C%10/%11)=O)C%11=C(C#N)/C#N)=C%12CCCCCCCCCCC)=C%12S9)N7CC(CCCCCC)CCCC,CCC1=C(/C=C/C=C2C(C3=CC=CC=C3/C2=C(C#N)/C#N)=O)SC4=C1SC5=C4N(CC)C6=C5C7=NSN=C7C8=C6N(CC)C9=C8SC%10=C9SC(/C=C/C=C(C(C%11=CC=CC=C%11/%12)=O)C%12=C(C#N)/C#N)=C%10CC,FC1=C(C(OCC(CCCC)CC)=O)SC2=C(SC=C21)C(S3)=CC4=C3C(C5=CC=C(CC(CC)CCCC)S5)=C(C=C(C6=C(C(F)=C(C(OCC(CCCC)CC)=O)S7)C7=C(S6)C(S8)=CC9=C8C(C%10=CC=C(CC(CCCC)CC)S%10)=C(C=C(C%11=C(C(F)=C(C(OCC(CCCC)CC)=O)S%12)C%12=C(S%11)C(S%13)=CC%14=C%13C(C%15=CC=C(CC(CC)CCCC)S%15)=C(C=CS%16)C%16=C%14C%17=CC=C(CC(CC)CCCC)S%17)S%18)C%18=C9C%19=CC=C(CC(CCCC)CC)S%19)S%20)C%20=C4C%21=CC=C(CC(CC)CCCC)S%21,CCOC(=O)c1sc2c(-c3cc4c(-c5ccc(CC)s5)c5sc(-c6sc(-c7cc8c(-c9ccc(CC)s9)c9sc(-c%10sc(-c%11cc%12c(-c%13ccc(CC)s%13)c%13sccc%13c(-c%13ccc(CC)s%13)c%12s%11)c%11sc(C(=O)OCC)c(F)c%10%11)cc9c(-c9ccc(CC)s9)c8s7)c7sc(C(=O)OCC)c(F)c67)cc5c(-c5ccc(CC)s5)c4s3)scc2c1F,CCCCC(COC(C1=C(F)C2=CSC(C3=CC4=C(C5=C(C(C6=CC=C(S6)CC(CCCC)CC)=C4S3)C=CS5)C7=CC=C(S7)CC(CCCC)CC)=C2S1)=O)CC
915,BTP-1V,BTP-1V,3,PBDB-T,PBDB-T,10.1039/D0MA01017K,0.84,20.86,63.1,11.03,10.7,0.3,sm,y,8,polymer,O=C(C1=CC=CC=C1/C2=C(C#N)/C#N)C2=CC3=C(CCCCCCCCCCC)C(SC4=C5N(CC(CCCCCC)CCCC)C6=C4C7=NSN=C7C8=C6N(CC(CCCCCC)CCCC)C9=C8SC%10=C9SC(/C=C/C=C(C(C%11=CC=CC=C%11/%12)=O)C%12=C(C#N)/C#N)=C%10CCCCCCCCCCC)=C5S3,CCC1=C(C=C2C(C3=CC=CC=C3/C2=C(C#N)/C#N)=O)SC4=C1SC5=C4N(CC)C6=C5C7=NSN=C7C8=C6N(CC)C9=C8SC%10=C9SC(/C=C/C=C(C(C%11=CC=CC=C%11/%12)=O)C%12=C(C#N)/C#N)=C%10CC,CCC(CCCC)CC1=CC=C(S1)C2=C3C(SC(C4=CC=C(S4)C(SC(C5=CC=C(C6=CC7=C(S6)C(C8=CC=C(CC(CCCC)CC)S8)=C9C(SC(C%10=CC=C(S%10)C(SC(C%11=CC=C(C%12=CC%13=C(S%12)C(C%14=CC=C(CC(CCCC)CC)S%14)=C%15C(SC(C%16=CC=C(S%16)C(SC(C%17=CC=CS%17)=C%18C%19=O)=C%18C(C%20=C(CC(CCCC)CC)SC(CC(CCCC)CC)=C%20%19)=O)=C%15)=C%13C%21=CC=C(CC(CCCC)CC)S%21)S%11)=C%22C%23=O)=C%22C(C%24=C(CC(CCCC)CC)SC(CC(CCCC)CC)=C%24%23)=O)=C9)=C7C%25=CC=C(CC(CCCC)CC)S%25)S5)=C%26C%27=O)=C%26C(C%28=C(CC(CCCC)CC)SC(CC(CCCC)CC)=C%28%27)=O)=C3)=C(C%29=CC=C(CC(CCCC)CC)S%29)C%30=C2SC=C%30,CCc1ccc(-c2c3cc(-c4ccc(-c5sc(-c6ccc(-c7cc8c(-c9ccc(CC)s9)c9sc(-c%10ccc(-c%11sc(-c%12ccc(-c%13cc%14c(-c%15ccc(CC)s%15)c%15sc(-c%16ccc(-c%17sc(-c%18cccs%18)c%18c%17C(=O)c%17c(CC)sc(CC)c%17C%18=O)s%16)cc%15c(-c%15ccc(CC)s%15)c%14s%13)s%12)c%12c%11C(=O)c%11c(CC)sc(CC)c%11C%12=O)s%10)cc9c(-c9ccc(CC)s9)c8s7)s6)c6c5C(=O)c5c(CC)sc(CC)c5C6=O)s4)sc3c(-c3ccc(CC)s3)c3ccsc23)s1,CCCCC(CC1=CC=C(S1)C2=C3C=C(SC3=C(C4=C2SC=C4)C5=CC=C(S5)CC(CCCC)CC)C6=CC=C(S6)C7=C(C(C8=C(SC(CC(CCCC)CC)=C8C9=O)CC(CCCC)CC)=O)C9=C(C%10=CC=CS%10)S7)CC
916,T2-Cy6PRH,T2-Cy6PRH,7,PTB7-Th,"PTB7-Th, PBDTT-TT-F, PBDTTT-EFT, PBT7-Th",10.1039/D0NJ04240D,1.03,11.04,40,4.6,4.43,0.16,sm,unfused,1,polymer,O=C(N(CCCC1CCCCC1)C(S/2)=S)C2=C\C3=CC=C(C4=CC=C(/C=C5C(N(CCCC6CCCCC6)C(S\5)=S)=O)S4)S3,O=C(N(CC)C(S/1)=S)C1=C\C2=CC=C(C3=CC=C(/C=C4C(N(CC)C(S\4)=S)=O)S3)S2,FC1=C(C(OCC(CCCC)CC)=O)SC2=C(SC=C21)C(S3)=CC4=C3C(C5=CC=C(CC(CC)CCCC)S5)=C(C=C(C6=C(C(F)=C(C(OCC(CCCC)CC)=O)S7)C7=C(S6)C(S8)=CC9=C8C(C%10=CC=C(CC(CCCC)CC)S%10)=C(C=C(C%11=C(C(F)=C(C(OCC(CCCC)CC)=O)S%12)C%12=C(S%11)C(S%13)=CC%14=C%13C(C%15=CC=C(CC(CC)CCCC)S%15)=C(C=CS%16)C%16=C%14C%17=CC=C(CC(CC)CCCC)S%17)S%18)C%18=C9C%19=CC=C(CC(CCCC)CC)S%19)S%20)C%20=C4C%21=CC=C(CC(CC)CCCC)S%21,CCOC(=O)c1sc2c(-c3cc4c(-c5ccc(CC)s5)c5sc(-c6sc(-c7cc8c(-c9ccc(CC)s9)c9sc(-c%10sc(-c%11cc%12c(-c%13ccc(CC)s%13)c%13sccc%13c(-c%13ccc(CC)s%13)c%12s%11)c%11sc(C(=O)OCC)c(F)c%10%11)cc9c(-c9ccc(CC)s9)c8s7)c7sc(C(=O)OCC)c(F)c67)cc5c(-c5ccc(CC)s5)c4s3)scc2c1F,CCCCC(COC(C1=C(F)C2=CSC(C3=CC4=C(C5=C(C(C6=CC=C(S6)CC(CCCC)CC)=C4S3)C=CS5)C7=CC=C(S7)CC(CCCC)CC)=C2S1)=O)CC
917,TPQx-4F,TPQx-4F,12,PBDB-TF,"PBDB-TF, PM6, PBDB-T-2F, PBDB-T2F, PBDBT-F",10.1039/D0QM00034E,0.94,15.42,54.52,7.75,7.72,0.02,sm,y,8,polymer,O=C1C2=CC(F)=C(C=C2C(/C1=C/C3=C(CCCCCCCCCCC)C(SC4=C5N(C6=C4C7=C(C8=C6N(C9=C8SC%10=C9SC(/C=C%11/C(C%12=C(C%11=O)C=C(F)C(F)=C%12)=C(C#N)/C#N)=C%10CCCCCCCCCCC)CC(CC)CCCC)N=C(C%13=CC=C(CC(CC)CCCC)S%13)C(C%14=CC=C(CC(CCCC)CC)S%14)=N7)CC(CC)CCCC)=C5S3)=C(C#N)/C#N)F,CCc1ccc(-c2nc3c(nc2-c2ccc(CC)s2)c2c4sc5c(CC)c(/C=C6\C(=O)c7cc(F)c(F)cc7C6=C(C#N)C#N)sc5c4n(CC)c2c2c3c3sc4c(CC)c(/C=C5\C(=O)c6cc(F)c(F)cc6C5=C(C#N)C#N)sc4c3n2CC)s1,FC1=C(CC(CCCC)CC)SC(C2=C3C(SC(C4=CC=C(S4)C(SC(C5=CC=C(C6=CC7=C(S6)C(C8=CC(F)=C(CC(CCCC)CC)S8)=C9C(SC(C%10=CC=C(S%10)C(SC(C%11=CC=C(C%12=CC%13=C(S%12)C(C%14=CC(F)=C(CC(CCCC)CC)S%14)=C%15C(SC(C%16=CC=C(S%16)C(SC(C%17=CC=CS%17)=C%18C%19=O)=C%18C(C%20=C(CC(CCCC)CC)SC(CC(CCCC)CC)=C%20%19)=O)=C%15)=C%13C%21=CC(F)=C(CC(CCCC)CC)S%21)S%11)=C%22C%23=O)=C%22C(C%24=C(CC(CCCC)CC)SC(CC(CCCC)CC)=C%24%23)=O)=C9)=C7C%25=CC(F)=C(CC(CCCC)CC)S%25)S5)=C%26C%27=O)=C%26C(C%28=C(CC(CCCC)CC)SC(CC(CCCC)CC)=C%28%27)=O)=C3)=C(C%29=CC(F)=C(CC(CCCC)CC)S%29)C%30=C2SC=C%30)=C1,CCc1sc(-c2c3cc(-c4ccc(-c5sc(-c6ccc(-c7cc8c(-c9cc(F)c(CC)s9)c9sc(-c%10ccc(-c%11sc(-c%12ccc(-c%13cc%14c(-c%15cc(F)c(CC)s%15)c%15sc(-c%16ccc(-c%17sc(-c%18cccs%18)c%18c%17C(=O)c%17c(CC)sc(CC)c%17C%18=O)s%16)cc%15c(-c%15cc(F)c(CC)s%15)c%14s%13)s%12)c%12c%11C(=O)c%11c(CC)sc(CC)c%11C%12=O)s%10)cc9c(-c9cc(F)c(CC)s9)c8s7)s6)c6c5C(=O)c5c(CC)sc(CC)c5C6=O)s4)sc3c(-c3cc(F)c(CC)s3)c3ccsc23)cc1F,CCCCC(CC1=C(F)C=C(C2=C3C=C(SC3=C(C4=C2SC=C4)C5=CC(F)=C(S5)CC(CCCC)CC)C6=CC=C(S6)C7=C(C(C8=C(SC(CC(CCCC)CC)=C8C9=O)CC(CCCC)CC)=O)C9=C(C%10=CC=CS%10)S7)S1)CC
918,TPQx-6F,TPQx-6F,12,PBDB-TF,"PBDB-TF, PM6, PBDB-T-2F, PBDB-T2F, PBDBT-F",10.1039/D0QM00034E,0.92,22.37,72.16,14.62,14.3,0.16,sm,y,8,polymer,O=C1C2=CC(F)=C(C=C2C(/C1=C/C3=C(CCCCCCCCCCC)C(SC4=C5N(C6=C4C7=C(C8=C6N(C9=C8SC%10=C9SC(/C=C%11/C(C%12=C(C%11=O)C=C(F)C(F)=C%12)=C(C#N)/C#N)=C%10CCCCCCCCCCC)CC(CC)CCCC)N=C(C%13=CC(F)=C(CC(CC)CCCC)S%13)C(C%14=CC(F)=C(CC(CCCC)CC)S%14)=N7)CC(CC)CCCC)=C5S3)=C(C#N)/C#N)F,CCc1sc(-c2nc3c(nc2-c2cc(F)c(CC)s2)c2c4sc5c(CC)c(/C=C6\C(=O)c7cc(F)c(F)cc7C6=C(C#N)C#N)sc5c4n(CC)c2c2c3c3sc4c(CC)c(/C=C5\C(=O)c6cc(F)c(F)cc6C5=C(C#N)C#N)sc4c3n2CC)cc1F,FC1=C(CC(CCCC)CC)SC(C2=C3C(SC(C4=CC=C(S4)C(SC(C5=CC=C(C6=CC7=C(S6)C(C8=CC(F)=C(CC(CCCC)CC)S8)=C9C(SC(C%10=CC=C(S%10)C(SC(C%11=CC=C(C%12=CC%13=C(S%12)C(C%14=CC(F)=C(CC(CCCC)CC)S%14)=C%15C(SC(C%16=CC=C(S%16)C(SC(C%17=CC=CS%17)=C%18C%19=O)=C%18C(C%20=C(CC(CCCC)CC)SC(CC(CCCC)CC)=C%20%19)=O)=C%15)=C%13C%21=CC(F)=C(CC(CCCC)CC)S%21)S%11)=C%22C%23=O)=C%22C(C%24=C(CC(CCCC)CC)SC(CC(CCCC)CC)=C%24%23)=O)=C9)=C7C%25=CC(F)=C(CC(CCCC)CC)S%25)S5)=C%26C%27=O)=C%26C(C%28=C(CC(CCCC)CC)SC(CC(CCCC)CC)=C%28%27)=O)=C3)=C(C%29=CC(F)=C(CC(CCCC)CC)S%29)C%30=C2SC=C%30)=C1,CCc1sc(-c2c3cc(-c4ccc(-c5sc(-c6ccc(-c7cc8c(-c9cc(F)c(CC)s9)c9sc(-c%10ccc(-c%11sc(-c%12ccc(-c%13cc%14c(-c%15cc(F)c(CC)s%15)c%15sc(-c%16ccc(-c%17sc(-c%18cccs%18)c%18c%17C(=O)c%17c(CC)sc(CC)c%17C%18=O)s%16)cc%15c(-c%15cc(F)c(CC)s%15)c%14s%13)s%12)c%12c%11C(=O)c%11c(CC)sc(CC)c%11C%12=O)s%10)cc9c(-c9cc(F)c(CC)s9)c8s7)s6)c6c5C(=O)c5c(CC)sc(CC)c5C6=O)s4)sc3c(-c3cc(F)c(CC)s3)c3ccsc23)cc1F,CCCCC(CC1=C(F)C=C(C2=C3C=C(SC3=C(C4=C2SC=C4)C5=CC(F)=C(S5)CC(CCCC)CC)C6=CC=C(S6)C7=C(C(C8=C(SC(CC(CCCC)CC)=C8C9=O)CC(CCCC)CC)=O)C9=C(C%10=CC=CS%10)S7)S1)CC
919,N3-4Cl,N3-4Cl,12,PM6,"PBDB-TF, PM6, PBDB-T-2F, PBDB-T2F, PBDBT-F",10.1039/D0QM00151A,0.852,25.901,74.9,16.532,16.532,,sm,y,8,polymer,N#C/C(C#N)=C1C(C(C2=CC(Cl)=C(Cl)C=C2\1)=O)=CC3=C(C4=C(S3)C(N(C5=C6C7=NSN=C7C8=C5N(C9=C8SC%10=C9SC(C=C%11C(C%12=CC(Cl)=C(Cl)C=C%12/C%11=C(C#N)/C#N)=O)=C%10CCCCCCCCCCC)CCC(CC)CCCC)CCC(CC)CCCC)=C6S4)CCCCCCCCCCC,CCC1=C(/C=C2C(C3=CC(Cl)=C(Cl)C=C3C\2=C(C#N)/C#N)=O)SC4=C1SC5=C4N(C6=C5C7=NSN=C7C8=C6N(C9=C8SC%10=C9SC(/C=C%11C(C%12=C(C=C(C(Cl)=C%12)Cl)C\%11=C(C#N)\C#N)=O)=C%10CC)CC)CC,FC1=C(CC(CCCC)CC)SC(C2=C3C(SC(C4=CC=C(S4)C(SC(C5=CC=C(C6=CC7=C(S6)C(C8=CC(F)=C(CC(CCCC)CC)S8)=C9C(SC(C%10=CC=C(S%10)C(SC(C%11=CC=C(C%12=CC%13=C(S%12)C(C%14=CC(F)=C(CC(CCCC)CC)S%14)=C%15C(SC(C%16=CC=C(S%16)C(SC(C%17=CC=CS%17)=C%18C%19=O)=C%18C(C%20=C(CC(CCCC)CC)SC(CC(CCCC)CC)=C%20%19)=O)=C%15)=C%13C%21=CC(F)=C(CC(CCCC)CC)S%21)S%11)=C%22C%23=O)=C%22C(C%24=C(CC(CCCC)CC)SC(CC(CCCC)CC)=C%24%23)=O)=C9)=C7C%25=CC(F)=C(CC(CCCC)CC)S%25)S5)=C%26C%27=O)=C%26C(C%28=C(CC(CCCC)CC)SC(CC(CCCC)CC)=C%28%27)=O)=C3)=C(C%29=CC(F)=C(CC(CCCC)CC)S%29)C%30=C2SC=C%30)=C1,CCc1sc(-c2c3cc(-c4ccc(-c5sc(-c6ccc(-c7cc8c(-c9cc(F)c(CC)s9)c9sc(-c%10ccc(-c%11sc(-c%12ccc(-c%13cc%14c(-c%15cc(F)c(CC)s%15)c%15sc(-c%16ccc(-c%17sc(-c%18cccs%18)c%18c%17C(=O)c%17c(CC)sc(CC)c%17C%18=O)s%16)cc%15c(-c%15cc(F)c(CC)s%15)c%14s%13)s%12)c%12c%11C(=O)c%11c(CC)sc(CC)c%11C%12=O)s%10)cc9c(-c9cc(F)c(CC)s9)c8s7)s6)c6c5C(=O)c5c(CC)sc(CC)c5C6=O)s4)sc3c(-c3cc(F)c(CC)s3)c3ccsc23)cc1F,CCCCC(CC1=C(F)C=C(C2=C3C=C(SC3=C(C4=C2SC=C4)C5=CC(F)=C(S5)CC(CCCC)CC)C6=CC=C(S6)C7=C(C(C8=C(SC(CC(CCCC)CC)=C8C9=O)CC(CCCC)CC)=O)C9=C(C%10=CC=CS%10)S7)S1)CC
920,HDO-4Cl,HDO-4Cl,12,PBDB-TF,"PBDB-TF, PM6, PBDB-T-2F, PBDB-T2F, PBDBT-F",10.1039/D0QM00633E,0.94,21.9,76,15.6,15.2,0.2,sm,y,8,polymer,O=C1C2=CC(Cl)=C(Cl)C=C2C(/C1=C/C3=C(OCCCCCCCCCC)C(SC4=C5N(C6=C4C7=NSN=C7C8=C6N(C9=C8SC%10=C9SC(/C=C%11/C(C%12=C(C%11=O)C=C(Cl)C(Cl)=C%12)=C(C#N)/C#N)=C%10OCCCCCCCCCC)CC(CCCCCC)CCCCCCCC)CC(CCCCCC)CCCCCCCC)=C5S3)=C(C#N)/C#N,CCOC1=C(SC2=C1SC3=C2N(CC)C4=C3C5=NSN=C5C6=C4N(CC)C7=C6SC8=C7SC(/C=C9C(C%10=C(C\9=C(C#N)/C#N)C=C(Cl)C(Cl)=C%10)=O)=C8OCC)/C=C%11C(C%12=C(C\%11=C(C#N)/C#N)C=C(Cl)C(Cl)=C%12)=O,FC1=C(CC(CCCC)CC)SC(C2=C3C(SC(C4=CC=C(S4)C(SC(C5=CC=C(C6=CC7=C(S6)C(C8=CC(F)=C(CC(CCCC)CC)S8)=C9C(SC(C%10=CC=C(S%10)C(SC(C%11=CC=C(C%12=CC%13=C(S%12)C(C%14=CC(F)=C(CC(CCCC)CC)S%14)=C%15C(SC(C%16=CC=C(S%16)C(SC(C%17=CC=CS%17)=C%18C%19=O)=C%18C(C%20=C(CC(CCCC)CC)SC(CC(CCCC)CC)=C%20%19)=O)=C%15)=C%13C%21=CC(F)=C(CC(CCCC)CC)S%21)S%11)=C%22C%23=O)=C%22C(C%24=C(CC(CCCC)CC)SC(CC(CCCC)CC)=C%24%23)=O)=C9)=C7C%25=CC(F)=C(CC(CCCC)CC)S%25)S5)=C%26C%27=O)=C%26C(C%28=C(CC(CCCC)CC)SC(CC(CCCC)CC)=C%28%27)=O)=C3)=C(C%29=CC(F)=C(CC(CCCC)CC)S%29)C%30=C2SC=C%30)=C1,CCc1sc(-c2c3cc(-c4ccc(-c5sc(-c6ccc(-c7cc8c(-c9cc(F)c(CC)s9)c9sc(-c%10ccc(-c%11sc(-c%12ccc(-c%13cc%14c(-c%15cc(F)c(CC)s%15)c%15sc(-c%16ccc(-c%17sc(-c%18cccs%18)c%18c%17C(=O)c%17c(CC)sc(CC)c%17C%18=O)s%16)cc%15c(-c%15cc(F)c(CC)s%15)c%14s%13)s%12)c%12c%11C(=O)c%11c(CC)sc(CC)c%11C%12=O)s%10)cc9c(-c9cc(F)c(CC)s9)c8s7)s6)c6c5C(=O)c5c(CC)sc(CC)c5C6=O)s4)sc3c(-c3cc(F)c(CC)s3)c3ccsc23)cc1F,CCCCC(CC1=C(F)C=C(C2=C3C=C(SC3=C(C4=C2SC=C4)C5=CC(F)=C(S5)CC(CCCC)CC)C6=CC=C(S6)C7=C(C(C8=C(SC(CC(CCCC)CC)=C8C9=O)CC(CCCC)CC)=O)C9=C(C%10=CC=CS%10)S7)S1)CC
921,HD-4Cl,HD-4Cl,12,PBDB-TF,"PBDB-TF, PM6, PBDB-T-2F, PBDB-T2F, PBDBT-F",10.1039/D0QM00633E,0.854,25.4,72.3,15.7,15.4,0.2,sm,y,8,polymer,O=C1C2=CC(Cl)=C(C=C2C(/C1=C/C3=C(C4=C(S3)C(N(CC(CCCCCCCC)CCCCCC)C5=C6C7=NSN=C7C8=C5N(CC(CCCCCCCC)CCCCCC)C9=C8SC%10=C9SC(/C=C%11/C(C%12=C(C=C(C(Cl)=C%12)Cl)C%11=O)=C(C#N)/C#N)=C%10CCCCCCCCCC)=C6S4)CCCCCCCCCC)=C(C#N)\C#N)Cl,CCC1=C(/C=C2C(C3=C(C\2=C(C#N)/C#N)C=C(Cl)C(Cl)=C3)=O)SC4=C1SC5=C4N(C6=C5C7=NSN=C7C8=C6N(C9=C8SC%10=C9SC(/C=C%11C(C%12=C(C=C(C(Cl)=C%12)Cl)C\%11=C(C#N)\C#N)=O)=C%10CC)CC)CC,FC1=C(CC(CCCC)CC)SC(C2=C3C(SC(C4=CC=C(S4)C(SC(C5=CC=C(C6=CC7=C(S6)C(C8=CC(F)=C(CC(CCCC)CC)S8)=C9C(SC(C%10=CC=C(S%10)C(SC(C%11=CC=C(C%12=CC%13=C(S%12)C(C%14=CC(F)=C(CC(CCCC)CC)S%14)=C%15C(SC(C%16=CC=C(S%16)C(SC(C%17=CC=CS%17)=C%18C%19=O)=C%18C(C%20=C(CC(CCCC)CC)SC(CC(CCCC)CC)=C%20%19)=O)=C%15)=C%13C%21=CC(F)=C(CC(CCCC)CC)S%21)S%11)=C%22C%23=O)=C%22C(C%24=C(CC(CCCC)CC)SC(CC(CCCC)CC)=C%24%23)=O)=C9)=C7C%25=CC(F)=C(CC(CCCC)CC)S%25)S5)=C%26C%27=O)=C%26C(C%28=C(CC(CCCC)CC)SC(CC(CCCC)CC)=C%28%27)=O)=C3)=C(C%29=CC(F)=C(CC(CCCC)CC)S%29)C%30=C2SC=C%30)=C1,CCc1sc(-c2c3cc(-c4ccc(-c5sc(-c6ccc(-c7cc8c(-c9cc(F)c(CC)s9)c9sc(-c%10ccc(-c%11sc(-c%12ccc(-c%13cc%14c(-c%15cc(F)c(CC)s%15)c%15sc(-c%16ccc(-c%17sc(-c%18cccs%18)c%18c%17C(=O)c%17c(CC)sc(CC)c%17C%18=O)s%16)cc%15c(-c%15cc(F)c(CC)s%15)c%14s%13)s%12)c%12c%11C(=O)c%11c(CC)sc(CC)c%11C%12=O)s%10)cc9c(-c9cc(F)c(CC)s9)c8s7)s6)c6c5C(=O)c5c(CC)sc(CC)c5C6=O)s4)sc3c(-c3cc(F)c(CC)s3)c3ccsc23)cc1F,CCCCC(CC1=C(F)C=C(C2=C3C=C(SC3=C(C4=C2SC=C4)C5=CC(F)=C(S5)CC(CCCC)CC)C6=CC=C(S6)C7=C(C(C8=C(SC(CC(CCCC)CC)=C8C9=O)CC(CCCC)CC)=O)C9=C(C%10=CC=CS%10)S7)S1)CC
922,Y18-1D,Y18-1D,249,P_chen,"P105, P_chen",10.1039/D0SE01343A,0.84,24.53,74,15.25,15.08,0.09,sm,y,8,polymer,N#CC(C#N)=C1C(=CC=2C=CC3=C(C2)C4=C(C=5C6=NN(N=C6C=7C8=C(C=9C=C(C=CC9N8CCCCCC)C=C%10C(=O)C%11=CC(F)=C(F)C=C%11C%10=C(C#N)C#N)N(C7C5N4CC(CC)CCCC)CC(CC)CCCC)CC(CC)CCCC)N3CCCCCC)C(=O)C%12=CC(F)=C(F)C=C%121,CCn1nc2c(n1)c1c3c(c4cc(/C=C5\C(=O)c6cc(F)c(F)cc6C5=C(C#N)C#N)ccc4n3CC)n(CC)c1c1c2c2c(c3cc(/C=C4\C(=O)c5cc(F)c(F)cc5C4=C(C#N)C#N)ccc3n2CC)n1CC,O=C(N1CC(CCCCCCCC)CCCCCCCCCC)N(CC(CCCCCCCC)CCCCCCCCCC)C(C1=C2)=CC3=C2C4=C(C5=C3C=C(C6=CC=C(C7=C(F)C(F)=C(C8=CC=C(C9=CC%10=C(C(SC(C%11=CC=C(C%12=C(F)C(F)=C(C%13=CC=C(C%14=CC%15=C(C(SC(C%16=CC=C(C%17=C(F)C(F)=C(C%18=CC=CS%18)C%19=NSN=C%17%19)S%16)=C%20)=C%20C%21=C%15C=C%22C(N(CC(CCCCCCCC)CCCCCCCCCC)C(N%22CC(CCCCCCCC)CCCCCCCCCC)=O)=C%21)S%14)S%13)C%23=NSN=C%12%23)S%11)=C%24)=C%24C%25=C%10C=C%26C(N(CC(CCCCCCCC)CCCCCCCCCC)C(N%26CC(CCCCCCCC)CCCCCCCCCC)=O)=C%25)S9)S8)C%27=NSN=C7%27)S6)S5)SC=C4,O=C(N1CC)N(CC)C(C1=C2)=CC3=C2C4=C(C5=C3C=C(C6=CC=C(C7=C(F)C(F)=C(C8=CC=C(C9=CC%10=C(C(SC(C%11=CC=C(C%12=C(F)C(F)=C(C%13=CC=C(C%14=CC%15=C(C(SC(C%16=CC=C(C%17=C(F)C(F)=C(C%18=CC=CS%18)C%19=NSN=C%17%19)S%16)=C%20)=C%20C%21=C%15C=C%22C(N(CC)C(N%22CC)=O)=C%21)S%14)S%13)C%23=NSN=C%12%23)S%11)=C%24)=C%24C%25=C%10C=C%26C(N(CC)C(N%26CC)=O)=C%25)S9)S8)C%27=NSN=C7%27)S6)S5)SC=C4,CCCCCCCCCCC(CN1C(N(C2=CC3=C4C=C(C5=CC=C(S5)C6=C(C(F)=C(C7=NSN=C67)C8=CC=CS8)F)SC4=C9SC=CC9=C3C=C21)CC(CCCCCCCCCC)CCCCCCCC)=O)CCCCCCCC
923,IPT-4Cl,IPT-4Cl,12,PBDB-TF,"PBDB-TF, PM6, PBDB-T-2F, PBDB-T2F, PBDBT-F",10.1039/D0TA00651C,0.883,23.18,70.37,14.4,14.34,0.1,sm,fused,7,polymer,N#C/C(C#N)=C1C(C=C(C(Cl)=C2)Cl)=C2C(C/1=C\C(S3)=CC4=C3C(C=C(C5=C6)C(C7=C5SC8=C7N(C9=C8SC(/C=C%10C(C%11=C(C=C(C(Cl)=C%11)Cl)C\%10=C(C#N)\C#N)=O)=C9)CCCCCCCC)(C%12=CC=C(C=C%12)CCCCCC)C%13=CC=C(C=C%13)CCCCCC)=C6C4(C%14=CC=C(C=C%14)CCCCCC)C(C=C%15)=CC=C%15CCCCCC)=O,CCC1=CC=C(C2(C3=C(C4=C2C=C(/C=C5C(C6=C(C\5=C(C#N)/C#N)C=C(Cl)C(Cl)=C6)=O)S4)C=C(C(C7=CC=C(CC)C=C7)(C8=C9SC%10=C8N(CC)C%11=C%10SC(/C=C%12C(C%13=C(C\%12=C(C#N)/C#N)C=C(Cl)C(Cl)=C%13)=O)=C%11)C%14=CC=C(CC)C=C%14)C9=C3)C%15=CC=C(CC)C=C%15)C=C1,FC1=C(CC(CCCC)CC)SC(C2=C3C(SC(C4=CC=C(S4)C(SC(C5=CC=C(C6=CC7=C(S6)C(C8=CC(F)=C(CC(CCCC)CC)S8)=C9C(SC(C%10=CC=C(S%10)C(SC(C%11=CC=C(C%12=CC%13=C(S%12)C(C%14=CC(F)=C(CC(CCCC)CC)S%14)=C%15C(SC(C%16=CC=C(S%16)C(SC(C%17=CC=CS%17)=C%18C%19=O)=C%18C(C%20=C(CC(CCCC)CC)SC(CC(CCCC)CC)=C%20%19)=O)=C%15)=C%13C%21=CC(F)=C(CC(CCCC)CC)S%21)S%11)=C%22C%23=O)=C%22C(C%24=C(CC(CCCC)CC)SC(CC(CCCC)CC)=C%24%23)=O)=C9)=C7C%25=CC(F)=C(CC(CCCC)CC)S%25)S5)=C%26C%27=O)=C%26C(C%28=C(CC(CCCC)CC)SC(CC(CCCC)CC)=C%28%27)=O)=C3)=C(C%29=CC(F)=C(CC(CCCC)CC)S%29)C%30=C2SC=C%30)=C1,CCc1sc(-c2c3cc(-c4ccc(-c5sc(-c6ccc(-c7cc8c(-c9cc(F)c(CC)s9)c9sc(-c%10ccc(-c%11sc(-c%12ccc(-c%13cc%14c(-c%15cc(F)c(CC)s%15)c%15sc(-c%16ccc(-c%17sc(-c%18cccs%18)c%18c%17C(=O)c%17c(CC)sc(CC)c%17C%18=O)s%16)cc%15c(-c%15cc(F)c(CC)s%15)c%14s%13)s%12)c%12c%11C(=O)c%11c(CC)sc(CC)c%11C%12=O)s%10)cc9c(-c9cc(F)c(CC)s9)c8s7)s6)c6c5C(=O)c5c(CC)sc(CC)c5C6=O)s4)sc3c(-c3cc(F)c(CC)s3)c3ccsc23)cc1F,CCCCC(CC1=C(F)C=C(C2=C3C=C(SC3=C(C4=C2SC=C4)C5=CC(F)=C(S5)CC(CCCC)CC)C6=CC=C(S6)C7=C(C(C8=C(SC(CC(CCCC)CC)=C8C9=O)CC(CCCC)CC)=O)C9=C(C%10=CC=CS%10)S7)S1)CC
924,IPTBO-4F,IPTBO-4F,12,PBDB-TF,"PBDB-TF, PM6, PBDB-T-2F, PBDB-T2F, PBDBT-F",10.1039/D0TA00651C,0.917,22.08,72.45,14.67,14.6,0.13,sm,fused,7,polymer,O=C1C2=C(C(/C1=C/C3=CC4=C(C(SC5=C6C(C7=CC=C(C=C7)CCCCCC)(C8=CC=C(C=C8)CCCCCC)C9=C5C=C(C%10=C9)C(C%11=CC=C(C=C%11)CCCCCC)(C%12=C%10SC(/C=C%13/C(C%14=C(C%13=O)C=C(F)C(F)=C%14)=C(C#N)\C#N)=C%12)C%15=CC=C(C=C%15)CCCCCC)=C6N4CC(CCCC)CCCCCC)S3)=C(C#N)/C#N)C=C(C(F)=C2)F,CCC1=CC=C(C2(C3=C(C4=C2C=C(/C=C5C(C6=C(C\5=C(C#N)/C#N)C=C(F)C(F)=C6)=O)S4)C=C(C(C7=CC=C(CC)C=C7)(C8=C9SC%10=C8N(CC)C%11=C%10SC(/C=C%12C(C%13=C(C\%12=C(C#N)/C#N)C=C(F)C(F)=C%13)=O)=C%11)C%14=CC=C(CC)C=C%14)C9=C3)C%15=CC=C(CC)C=C%15)C=C1,FC1=C(CC(CCCC)CC)SC(C2=C3C(SC(C4=CC=C(S4)C(SC(C5=CC=C(C6=CC7=C(S6)C(C8=CC(F)=C(CC(CCCC)CC)S8)=C9C(SC(C%10=CC=C(S%10)C(SC(C%11=CC=C(C%12=CC%13=C(S%12)C(C%14=CC(F)=C(CC(CCCC)CC)S%14)=C%15C(SC(C%16=CC=C(S%16)C(SC(C%17=CC=CS%17)=C%18C%19=O)=C%18C(C%20=C(CC(CCCC)CC)SC(CC(CCCC)CC)=C%20%19)=O)=C%15)=C%13C%21=CC(F)=C(CC(CCCC)CC)S%21)S%11)=C%22C%23=O)=C%22C(C%24=C(CC(CCCC)CC)SC(CC(CCCC)CC)=C%24%23)=O)=C9)=C7C%25=CC(F)=C(CC(CCCC)CC)S%25)S5)=C%26C%27=O)=C%26C(C%28=C(CC(CCCC)CC)SC(CC(CCCC)CC)=C%28%27)=O)=C3)=C(C%29=CC(F)=C(CC(CCCC)CC)S%29)C%30=C2SC=C%30)=C1,CCc1sc(-c2c3cc(-c4ccc(-c5sc(-c6ccc(-c7cc8c(-c9cc(F)c(CC)s9)c9sc(-c%10ccc(-c%11sc(-c%12ccc(-c%13cc%14c(-c%15cc(F)c(CC)s%15)c%15sc(-c%16ccc(-c%17sc(-c%18cccs%18)c%18c%17C(=O)c%17c(CC)sc(CC)c%17C%18=O)s%16)cc%15c(-c%15cc(F)c(CC)s%15)c%14s%13)s%12)c%12c%11C(=O)c%11c(CC)sc(CC)c%11C%12=O)s%10)cc9c(-c9cc(F)c(CC)s9)c8s7)s6)c6c5C(=O)c5c(CC)sc(CC)c5C6=O)s4)sc3c(-c3cc(F)c(CC)s3)c3ccsc23)cc1F,CCCCC(CC1=C(F)C=C(C2=C3C=C(SC3=C(C4=C2SC=C4)C5=CC(F)=C(S5)CC(CCCC)CC)C6=CC=C(S6)C7=C(C(C8=C(SC(CC(CCCC)CC)=C8C9=O)CC(CCCC)CC)=O)C9=C(C%10=CC=CS%10)S7)S1)CC
925,IPT-4F,IPT-4F,12,PBDB-TF,"PBDB-TF, PM6, PBDB-T-2F, PBDB-T2F, PBDBT-F",10.1039/D0TA00651C,0.914,22.08,74.15,14.96,14.89,0.1,sm,fused,7,polymer,N#C/C(C#N)=C1C(C=C(C(F)=C2)F)=C2C(C/1=C\C(S3)=CC4=C3C(C=C(C5=C6)C(C7=C5SC8=C7N(C9=C8SC(/C=C%10C(C%11=C(C=C(C(F)=C%11)F)C\%10=C(C#N)\C#N)=O)=C9)CCCCCCCC)(C%12=CC=C(C=C%12)CCCCCC)C%13=CC=C(C=C%13)CCCCCC)=C6C4(C%14=CC=C(C=C%14)CCCCCC)C(C=C%15)=CC=C%15CCCCCC)=O,CCC1=CC=C(C2(C3=C(C4=C2C=C(/C=C5C(C6=C(C\5=C(C#N)/C#N)C=C(F)C(F)=C6)=O)S4)C=C(C(C7=CC=C(CC)C=C7)(C8=C9SC%10=C8N(CC)C%11=C%10SC(/C=C%12C(C%13=C(C\%12=C(C#N)/C#N)C=C(F)C(F)=C%13)=O)=C%11)C%14=CC=C(CC)C=C%14)C9=C3)C%15=CC=C(CC)C=C%15)C=C1,FC1=C(CC(CCCC)CC)SC(C2=C3C(SC(C4=CC=C(S4)C(SC(C5=CC=C(C6=CC7=C(S6)C(C8=CC(F)=C(CC(CCCC)CC)S8)=C9C(SC(C%10=CC=C(S%10)C(SC(C%11=CC=C(C%12=CC%13=C(S%12)C(C%14=CC(F)=C(CC(CCCC)CC)S%14)=C%15C(SC(C%16=CC=C(S%16)C(SC(C%17=CC=CS%17)=C%18C%19=O)=C%18C(C%20=C(CC(CCCC)CC)SC(CC(CCCC)CC)=C%20%19)=O)=C%15)=C%13C%21=CC(F)=C(CC(CCCC)CC)S%21)S%11)=C%22C%23=O)=C%22C(C%24=C(CC(CCCC)CC)SC(CC(CCCC)CC)=C%24%23)=O)=C9)=C7C%25=CC(F)=C(CC(CCCC)CC)S%25)S5)=C%26C%27=O)=C%26C(C%28=C(CC(CCCC)CC)SC(CC(CCCC)CC)=C%28%27)=O)=C3)=C(C%29=CC(F)=C(CC(CCCC)CC)S%29)C%30=C2SC=C%30)=C1,CCc1sc(-c2c3cc(-c4ccc(-c5sc(-c6ccc(-c7cc8c(-c9cc(F)c(CC)s9)c9sc(-c%10ccc(-c%11sc(-c%12ccc(-c%13cc%14c(-c%15cc(F)c(CC)s%15)c%15sc(-c%16ccc(-c%17sc(-c%18cccs%18)c%18c%17C(=O)c%17c(CC)sc(CC)c%17C%18=O)s%16)cc%15c(-c%15cc(F)c(CC)s%15)c%14s%13)s%12)c%12c%11C(=O)c%11c(CC)sc(CC)c%11C%12=O)s%10)cc9c(-c9cc(F)c(CC)s9)c8s7)s6)c6c5C(=O)c5c(CC)sc(CC)c5C6=O)s4)sc3c(-c3cc(F)c(CC)s3)c3ccsc23)cc1F,CCCCC(CC1=C(F)C=C(C2=C3C=C(SC3=C(C4=C2SC=C4)C5=CC(F)=C(S5)CC(CCCC)CC)C6=CC=C(S6)C7=C(C(C8=C(SC(CC(CCCC)CC)=C8C9=O)CC(CCCC)CC)=O)C9=C(C%10=CC=CS%10)S7)S1)CC
926,IPTBO-4Cl,IPTBO-4Cl,12,PBDB-TF,"PBDB-TF, PM6, PBDB-T-2F, PBDB-T2F, PBDBT-F",10.1039/D0TA00651C,0.893,23.15,72.57,15,14.94,0.11,sm,fused,7,polymer,O=C1C2=C(C=C(Cl)C(Cl)=C2)C(/C1=C/C(S3)=CC4=C3C(S5)=C(N4CC(CCCCCC)CCCC)C6=C5C(C=C(C(C7=CC=C(CCCCCC)C=C7)(C8=CC=C(CCCCCC)C=C8)C9=C%10SC(/C=C%11/C(C(C=C(Cl)C(Cl)=C%12)=C%12C%11=O)=C(C#N)/C#N)=C9)C%10=C%13)=C%13C6(C%14=CC=C(CCCCCC)C=C%14)C%15=CC=C(CCCCCC)C=C%15)=C(C#N)\C#N,CCc1ccc(C2(c3ccc(CC)cc3)c3cc4c(cc3-c3sc(/C=C5\C(=O)c6cc(Cl)c(Cl)cc6C5=C(C#N)C#N)cc32)C(c2ccc(CC)cc2)(c2ccc(CC)cc2)c2c-4sc3c4sc(/C=C5\C(=O)c6cc(Cl)c(Cl)cc6C5=C(C#N)C#N)cc4n(CC)c23)cc1,FC1=C(CC(CCCC)CC)SC(C2=C3C(SC(C4=CC=C(S4)C(SC(C5=CC=C(C6=CC7=C(S6)C(C8=CC(F)=C(CC(CCCC)CC)S8)=C9C(SC(C%10=CC=C(S%10)C(SC(C%11=CC=C(C%12=CC%13=C(S%12)C(C%14=CC(F)=C(CC(CCCC)CC)S%14)=C%15C(SC(C%16=CC=C(S%16)C(SC(C%17=CC=CS%17)=C%18C%19=O)=C%18C(C%20=C(CC(CCCC)CC)SC(CC(CCCC)CC)=C%20%19)=O)=C%15)=C%13C%21=CC(F)=C(CC(CCCC)CC)S%21)S%11)=C%22C%23=O)=C%22C(C%24=C(CC(CCCC)CC)SC(CC(CCCC)CC)=C%24%23)=O)=C9)=C7C%25=CC(F)=C(CC(CCCC)CC)S%25)S5)=C%26C%27=O)=C%26C(C%28=C(CC(CCCC)CC)SC(CC(CCCC)CC)=C%28%27)=O)=C3)=C(C%29=CC(F)=C(CC(CCCC)CC)S%29)C%30=C2SC=C%30)=C1,CCc1sc(-c2c3cc(-c4ccc(-c5sc(-c6ccc(-c7cc8c(-c9cc(F)c(CC)s9)c9sc(-c%10ccc(-c%11sc(-c%12ccc(-c%13cc%14c(-c%15cc(F)c(CC)s%15)c%15sc(-c%16ccc(-c%17sc(-c%18cccs%18)c%18c%17C(=O)c%17c(CC)sc(CC)c%17C%18=O)s%16)cc%15c(-c%15cc(F)c(CC)s%15)c%14s%13)s%12)c%12c%11C(=O)c%11c(CC)sc(CC)c%11C%12=O)s%10)cc9c(-c9cc(F)c(CC)s9)c8s7)s6)c6c5C(=O)c5c(CC)sc(CC)c5C6=O)s4)sc3c(-c3cc(F)c(CC)s3)c3ccsc23)cc1F,CCCCC(CC1=C(F)C=C(C2=C3C=C(SC3=C(C4=C2SC=C4)C5=CC(F)=C(S5)CC(CCCC)CC)C6=CC=C(S6)C7=C(C(C8=C(SC(CC(CCCC)CC)=C8C9=O)CC(CCCC)CC)=O)C9=C(C%10=CC=CS%10)S7)S1)CC
927,Y22,Y22,12,PBDB-TF,"PBDB-TF, PM6, PBDB-T-2F, PBDB-T2F, PBDBT-F",10.1039/D0TA01636E,0.853,24.37,74.12,15.4,15.4,0.31,sm,y,7,polymer,N#CC(C#N)=C1C(=CC=2SC3=C(SC=4C=5C6=NN(N=C6C=7C=8SC(C=C9C(=O)C%10=CC(F)=C(F)C=C%10C9=C(C#N)C#N)=C(C8N(C7C5N(C34)CC(CC)CCCC)CC(CC)CCCC)CCCCCC)CC(CC)CCCC)C2CCCCCC)C(=O)C%11=CC(F)=C(F)C=C%111,CCC1=C(SC2=C1SC3=C2N(CC)C4=C3C5=NN(N=C5C6=C4N(CC)C7=C6SC(/C=C8C(C9=C(C\8=C(C#N)/C#N)C=C(F)C(F)=C9)=O)=C7CC)CC)/C=C%10C(C%11=C(C\%10=C(C#N)/C#N)C=C(F)C(F)=C%11)=O,FC1=C(CC(CCCC)CC)SC(C2=C3C(SC(C4=CC=C(S4)C(SC(C5=CC=C(C6=CC7=C(S6)C(C8=CC(F)=C(CC(CCCC)CC)S8)=C9C(SC(C%10=CC=C(S%10)C(SC(C%11=CC=C(C%12=CC%13=C(S%12)C(C%14=CC(F)=C(CC(CCCC)CC)S%14)=C%15C(SC(C%16=CC=C(S%16)C(SC(C%17=CC=CS%17)=C%18C%19=O)=C%18C(C%20=C(CC(CCCC)CC)SC(CC(CCCC)CC)=C%20%19)=O)=C%15)=C%13C%21=CC(F)=C(CC(CCCC)CC)S%21)S%11)=C%22C%23=O)=C%22C(C%24=C(CC(CCCC)CC)SC(CC(CCCC)CC)=C%24%23)=O)=C9)=C7C%25=CC(F)=C(CC(CCCC)CC)S%25)S5)=C%26C%27=O)=C%26C(C%28=C(CC(CCCC)CC)SC(CC(CCCC)CC)=C%28%27)=O)=C3)=C(C%29=CC(F)=C(CC(CCCC)CC)S%29)C%30=C2SC=C%30)=C1,CCc1sc(-c2c3cc(-c4ccc(-c5sc(-c6ccc(-c7cc8c(-c9cc(F)c(CC)s9)c9sc(-c%10ccc(-c%11sc(-c%12ccc(-c%13cc%14c(-c%15cc(F)c(CC)s%15)c%15sc(-c%16ccc(-c%17sc(-c%18cccs%18)c%18c%17C(=O)c%17c(CC)sc(CC)c%17C%18=O)s%16)cc%15c(-c%15cc(F)c(CC)s%15)c%14s%13)s%12)c%12c%11C(=O)c%11c(CC)sc(CC)c%11C%12=O)s%10)cc9c(-c9cc(F)c(CC)s9)c8s7)s6)c6c5C(=O)c5c(CC)sc(CC)c5C6=O)s4)sc3c(-c3cc(F)c(CC)s3)c3ccsc23)cc1F,CCCCC(CC1=C(F)C=C(C2=C3C=C(SC3=C(C4=C2SC=C4)C5=CC(F)=C(S5)CC(CCCC)CC)C6=CC=C(S6)C7=C(C(C8=C(SC(CC(CCCC)CC)=C8C9=O)CC(CCCC)CC)=O)C9=C(C%10=CC=CS%10)S7)S1)CC
927,Y22,Y22,49,J71,J71,10.1039/D0TA01636E,0.806,21.7,62.27,10.89,10.89,0.26,sm,y,7,polymer,N#CC(C#N)=C1C(=CC=2SC3=C(SC=4C=5C6=NN(N=C6C=7C=8SC(C=C9C(=O)C%10=CC(F)=C(F)C=C%10C9=C(C#N)C#N)=C(C8N(C7C5N(C34)CC(CC)CCCC)CC(CC)CCCC)CCCCCC)CC(CC)CCCC)C2CCCCCC)C(=O)C%11=CC(F)=C(F)C=C%111,CCC1=C(SC2=C1SC3=C2N(CC)C4=C3C5=NN(N=C5C6=C4N(CC)C7=C6SC(/C=C8C(C9=C(C\8=C(C#N)/C#N)C=C(F)C(F)=C9)=O)=C7CC)CC)/C=C%10C(C%11=C(C\%10=C(C#N)/C#N)C=C(F)C(F)=C%11)=O,CCC[Si](CCC)(CCC)C1=CC=C(S1)C2=C3SC(C4=CC=C(C5=C(C(F)=CC6=NN(CC(CCCCCCCC)CCCCCC)N=C65)F)S4)=CC3=C(C7=CC=C([Si](CCC)(CCC)CCC)S7)C8=C2C=C(S8)C9=CC=C(C(C%10=NN(CC(CCCCCCCC)CCCCCC)N=C%10%11)=C(F)C(F)=C%11C%12=CC=C(S%12)C%13=CC%14=C(C%15=CC=C([Si](CCC)(CCC)CCC)S%15)C%16=C(C(C%17=CC=C([Si](CCC)(CCC)CCC)S%17)=C%14S%13)C=C(S%16)C%18=CC=C(C(C%19=NN(CC(CCCCCCCC)CCCCCC)N=C%19%20)=C(F)C(F)=C%20C%21=CC=C(S%21)C%22=CC%23=C(C%24=CC=C([Si](CCC)(CCC)CCC)S%24)C%25=C(C(C%26=CC=C([Si](CCC)(CCC)CCC)S%26)=C%23S%22)C=C(S%25)C%27=CC=CS%27)S%18)S9,CCN1N=C2C(C3=CC=CS3)=C(C(F)=C(C2=N1)C4=CC=C(S4)C5=CC6=C(C7=C(C(C8=CC=C(S8)[Si](CC)(CC)CC)=C6S5)C=C(C9=CC=C(S9)C%10=C(C(F)=C(C%11=NN(N=C%10%11)CC)C%12=CC=C(S%12)C%13=CC%14=C(C%15=C(C(C%16=CC=C(S%16)[Si](CC)(CC)CC)=C%14S%13)C=C(C%17=CC=C(S%17)C%18=C(C(F)=C(C%19=NN(N=C%18%19)CC)C%20=CC=C(S%20)C%21=CC%22=C(C%23=C(C(C%24=CC=C(S%24)[Si](CC)(CC)CC)=C%22S%21)C=CS%23)C%25=CC=C(S%25)[Si](CC)(CC)CC)F)S%15)C%26=CC=C(S%26)[Si](CC)(CC)CC)F)S7)C%27=CC=C(S%27)[Si](CC)(CC)CC)F,CCCCCCCCC(CN1N=C2C=C(C(F)=C(C2=N1)C3=CC=C(S3)C4=CC5=C(C6=C(C(C7=CC=C(S7)[Si](CCC)(CCC)CCC)=C5S4)C=C(C8=CC=CS8)S6)C9=CC=C(S9)[Si](CCC)(CCC)CCC)F)CCCCCC
927,Y22,Y22,396,QX2,QX2,10.1039/D0TA01636E,0.785,23.76,68.07,12.69,12.69,0.38,sm,y,7,polymer,N#CC(C#N)=C1C(=CC=2SC3=C(SC=4C=5C6=NN(N=C6C=7C=8SC(C=C9C(=O)C%10=CC(F)=C(F)C=C%10C9=C(C#N)C#N)=C(C8N(C7C5N(C34)CC(CC)CCCC)CC(CC)CCCC)CCCCCC)CC(CC)CCCC)C2CCCCCC)C(=O)C%11=CC(F)=C(F)C=C%111,CCC1=C(SC2=C1SC3=C2N(CC)C4=C3C5=NN(N=C5C6=C4N(CC)C7=C6SC(/C=C8C(C9=C(C\8=C(C#N)/C#N)C=C(F)C(F)=C9)=O)=C7CC)CC)/C=C%10C(C%11=C(C\%10=C(C#N)/C#N)C=C(F)C(F)=C%11)=O,FC(C(F)=C(C1=CC=C(C(S2)=CC3=C2C(C4=CC=C(CC(CC)CCCC)S4)=C(C=C(C5=CC=C(C6=C(F)C(F)=C(C7=CC=CS7)C8=C6N=C(C9=C(F)C(F)=C(CC(CC)CCCC)S9)C(C%10=C(F)C(F)=C(CC(CCCC)CC)S%10)=N8)S5)S%11)C%11=C3C%12=CC=C(CC(CCCC)CC)S%12)S1)C%13=C%14N=C(C%15=C(F)C(F)=C(CC(CC)CCCC)S%15)C(C%16=C(F)C(F)=C(CC(CCCC)CC)S%16)=N%13)=C%14C%17=CC=C(S%17)C%18=CC%19=C(C%20=CC=C(CC(CC)CCCC)S%20)C%21=C(C=C(C%22=CC=C(S%22)C(C%23=C%24N=C(C%25=C(F)C(F)=C(CC(CC)CCCC)S%25)C(C%26=C(F)C(F)=C(CC(CCCC)CC)S%26)=N%23)=C(F)C(F)=C%24C%27=CC=C(S%27)C%28=CC%29=C(C%30=CC=C(CC(CC)CCCC)S%30)C%31=C(C=CS%31)C(C%32=CC=C(CC(CCCC)CC)S%32)=C%29S%28)S%21)C(C%33=CC=C(CC(CCCC)CC)S%33)=C%19S%18,CCc1ccc(-c2c3cc(-c4ccc(-c5c(F)c(F)c(-c6ccc(-c7cc8c(-c9ccc(CC)s9)c9sc(-c%10ccc(-c%11c(F)c(F)c(-c%12ccc(-c%13cc%14c(-c%15ccc(CC)s%15)c%15sc(-c%16ccc(-c%17c(F)c(F)c(-c%18cccs%18)c%18nc(-c%19sc(CC)c(F)c%19F)c(-c%19sc(CC)c(F)c%19F)nc%17%18)s%16)cc%15c(-c%15ccc(CC)s%15)c%14s%13)s%12)c%12nc(-c%13sc(CC)c(F)c%13F)c(-c%13sc(CC)c(F)c%13F)nc%11%12)s%10)cc9c(-c9ccc(CC)s9)c8s7)s6)c6nc(-c7sc(CC)c(F)c7F)c(-c7sc(CC)c(F)c7F)nc56)s4)sc3c(-c3ccc(CC)s3)c3ccsc23)s1,CCCCC(CC1=CC=C(S1)C2=C3C=C(SC3=C(C4=C2SC=C4)C5=CC=C(S5)CC(CCCC)CC)C6=CC=C(S6)C7=C(C(F)=C(C8=NC(C9=C(F)C(F)=C(CC(CCCC)CC)S9)=C(N=C78)C%10=C(F)C(F)=C(CC(CCCC)CC)S%10)C%11=CC=CS%11)F)CC
928,IBCT,IBCT,397,L1,L1,10.1039/d0ta02427a,1.02,15.07,73.5,11.26,10.95,,sm,fused,5,polymer,O=C(C(C(C=CC=C1)=C1S2)=C2C/3=C(C#N)\C#N)C3=C/C4=CC(C5(CCCCCCCCCC)CCCCCCCCCC)=C(S4)C6=C5C=C(C(SC(/C=C7C(C(C(C=CC=C8)=C8S9)=C9C\7=C(C#N)/C#N)=O)=C%10)=C%10C%11(CCCCCCCCCC)CCCCCCCCCC)C%11=C6,CCC1(CC)c2cc3c(cc2-c2sc(/C=C4\C(=O)c5c(sc6ccccc56)C4=C(C#N)C#N)cc21)C(CC)(CC)c1cc(/C=C2\C(=O)c4c(sc5ccccc45)C2=C(C#N)C#N)sc1-3,O=C1OC2=C(SC(C3=CC(CC(CCCCCC)CCCC)=C(C4=CC5=C(C6=CC=C(CC(CCCC)CC)S6)C7=C(C=C(C8=C(CC(CCCCCC)CCCC)C=C(C9=CC%10=C(C(SC(C%11=CC(CC(CCCCCC)CCCC)=C(C%12=CC%13=C(C%14=CC=C(CC(CCCC)CC)S%14)C%15=C(C=C(C%16=C(CC(CCCCCC)CCCC)C=C(C%17=CC%18=C(C(SC(C%19=CC(CC(CCCCCC)CCCC)=CS%19)=C%20)=C%20OC%18=O)S%17)S%16)S%15)C(C%21=CC=C(CC(CC)CCCC)S%21)=C%13S%12)S%11)=C%22)=C%22OC%10=O)S9)S8)S7)C(C%23=CC=C(CC(CC)CCCC)S%23)=C5S4)S3)=C2)C%24=C1C=C(S%24)C%25=CC(CC(CCCCCC)CCCC)=C(C(S%26)=CC%27=C%26C(C%28=CC=C(CC(CCCC)CC)S%28)=C(C=CS%29)C%29=C%27C%30=CC=C(CC(CC)CCCC)S%30)S%25,CCc1csc(-c2cc3oc(=O)c4cc(-c5cc(CC)c(-c6cc7c(-c8ccc(CC)s8)c8sc(-c9sc(-c%10cc%11oc(=O)c%12cc(-c%13cc(CC)c(-c%14cc%15c(-c%16ccc(CC)s%16)c%16sc(-c%17sc(-c%18cc%19oc(=O)c%20cc(-c%21cc(CC)c(-c%22cc%23c(-c%24ccc(CC)s%24)c%24sccc%24c(-c%24ccc(CC)s%24)c%23s%22)s%21)sc%20c%19s%18)cc%17CC)cc%16c(-c%16ccc(CC)s%16)c%15s%14)s%13)sc%12c%11s%10)cc9CC)cc8c(-c8ccc(CC)s8)c7s6)s5)sc4c3s2)c1,O=C1OC(C=C2C3=CC(CC(CCCCCC)CCCC)=CS3)=C(S2)C4=C1C=C(S4)C5=CC(CC(CCCCCC)CCCC)=C(S5)C6=CC7=C(C8=C(C(C9=CC=C(S9)CC(CCCC)CC)=C7S6)C=CS8)C%10=CC=C(S%10)CC(CCCC)CC
929,F-2F,F-2F,12,PBDB-TF,"PBDB-TF, PM6, PBDB-T-2F, PBDB-T2F, PBDBT-F",10.1039/D0TA03087B,0.941,18.54,74.1,12.93,12.75,,sm,fused,7,polymer,N#CC(C#N)=C1C(=CC=2SC=3C=4C=C5C(=CC4C(C3C2)(CCCCCCCC)CCCCCCCC)C=6C=C7C(=CC6C5(CCCCCCCC)CCCCCCCC)C=8SC(C=C9C(=O)C%10=CC(F)=C(F)C=C%10C9=C(C#N)C#N)=CC8C7(CCCCCCCC)CCCCCCCC)C(=O)C%11=CC(F)=C(F)C=C%111,CCC1(CC)c2cc3c(cc2-c2cc4c(cc21)-c1sc(/C=C2\C(=O)c5cc(F)c(F)cc5C2=C(C#N)C#N)cc1C4(CC)CC)C(CC)(CC)c1cc(/C=C2\C(=O)c4cc(F)c(F)cc4C2=C(C#N)C#N)sc1-3,FC1=C(CC(CCCC)CC)SC(C2=C3C(SC(C4=CC=C(S4)C(SC(C5=CC=C(C6=CC7=C(S6)C(C8=CC(F)=C(CC(CCCC)CC)S8)=C9C(SC(C%10=CC=C(S%10)C(SC(C%11=CC=C(C%12=CC%13=C(S%12)C(C%14=CC(F)=C(CC(CCCC)CC)S%14)=C%15C(SC(C%16=CC=C(S%16)C(SC(C%17=CC=CS%17)=C%18C%19=O)=C%18C(C%20=C(CC(CCCC)CC)SC(CC(CCCC)CC)=C%20%19)=O)=C%15)=C%13C%21=CC(F)=C(CC(CCCC)CC)S%21)S%11)=C%22C%23=O)=C%22C(C%24=C(CC(CCCC)CC)SC(CC(CCCC)CC)=C%24%23)=O)=C9)=C7C%25=CC(F)=C(CC(CCCC)CC)S%25)S5)=C%26C%27=O)=C%26C(C%28=C(CC(CCCC)CC)SC(CC(CCCC)CC)=C%28%27)=O)=C3)=C(C%29=CC(F)=C(CC(CCCC)CC)S%29)C%30=C2SC=C%30)=C1,CCc1sc(-c2c3cc(-c4ccc(-c5sc(-c6ccc(-c7cc8c(-c9cc(F)c(CC)s9)c9sc(-c%10ccc(-c%11sc(-c%12ccc(-c%13cc%14c(-c%15cc(F)c(CC)s%15)c%15sc(-c%16ccc(-c%17sc(-c%18cccs%18)c%18c%17C(=O)c%17c(CC)sc(CC)c%17C%18=O)s%16)cc%15c(-c%15cc(F)c(CC)s%15)c%14s%13)s%12)c%12c%11C(=O)c%11c(CC)sc(CC)c%11C%12=O)s%10)cc9c(-c9cc(F)c(CC)s9)c8s7)s6)c6c5C(=O)c5c(CC)sc(CC)c5C6=O)s4)sc3c(-c3cc(F)c(CC)s3)c3ccsc23)cc1F,CCCCC(CC1=C(F)C=C(C2=C3C=C(SC3=C(C4=C2SC=C4)C5=CC(F)=C(S5)CC(CCCC)CC)C6=CC=C(S6)C7=C(C(C8=C(SC(CC(CCCC)CC)=C8C9=O)CC(CCCC)CC)=O)C9=C(C%10=CC=CS%10)S7)S1)CC
929,F-2F,F-2F,12,PBDB-T-2F,"PBDB-TF, PM6, PBDB-T-2F, PBDB-T2F, PBDBT-F",10.1039/D2RA00253A,0.913,18.63,74.49,12.67,12.55,0.19,sm,fused,7,polymer,N#CC(C#N)=C1C(=CC=2SC=3C=4C=C5C(=CC4C(C3C2)(CCCCCCCC)CCCCCCCC)C=6C=C7C(=CC6C5(CCCCCCCC)CCCCCCCC)C=8SC(C=C9C(=O)C%10=CC(F)=C(F)C=C%10C9=C(C#N)C#N)=CC8C7(CCCCCCCC)CCCCCCCC)C(=O)C%11=CC(F)=C(F)C=C%111,CCC1(CC)c2cc3c(cc2-c2cc4c(cc21)-c1sc(/C=C2\C(=O)c5cc(F)c(F)cc5C2=C(C#N)C#N)cc1C4(CC)CC)C(CC)(CC)c1cc(/C=C2\C(=O)c4cc(F)c(F)cc4C2=C(C#N)C#N)sc1-3,FC1=C(CC(CCCC)CC)SC(C2=C3C(SC(C4=CC=C(S4)C(SC(C5=CC=C(C6=CC7=C(S6)C(C8=CC(F)=C(CC(CCCC)CC)S8)=C9C(SC(C%10=CC=C(S%10)C(SC(C%11=CC=C(C%12=CC%13=C(S%12)C(C%14=CC(F)=C(CC(CCCC)CC)S%14)=C%15C(SC(C%16=CC=C(S%16)C(SC(C%17=CC=CS%17)=C%18C%19=O)=C%18C(C%20=C(CC(CCCC)CC)SC(CC(CCCC)CC)=C%20%19)=O)=C%15)=C%13C%21=CC(F)=C(CC(CCCC)CC)S%21)S%11)=C%22C%23=O)=C%22C(C%24=C(CC(CCCC)CC)SC(CC(CCCC)CC)=C%24%23)=O)=C9)=C7C%25=CC(F)=C(CC(CCCC)CC)S%25)S5)=C%26C%27=O)=C%26C(C%28=C(CC(CCCC)CC)SC(CC(CCCC)CC)=C%28%27)=O)=C3)=C(C%29=CC(F)=C(CC(CCCC)CC)S%29)C%30=C2SC=C%30)=C1,CCc1sc(-c2c3cc(-c4ccc(-c5sc(-c6ccc(-c7cc8c(-c9cc(F)c(CC)s9)c9sc(-c%10ccc(-c%11sc(-c%12ccc(-c%13cc%14c(-c%15cc(F)c(CC)s%15)c%15sc(-c%16ccc(-c%17sc(-c%18cccs%18)c%18c%17C(=O)c%17c(CC)sc(CC)c%17C%18=O)s%16)cc%15c(-c%15cc(F)c(CC)s%15)c%14s%13)s%12)c%12c%11C(=O)c%11c(CC)sc(CC)c%11C%12=O)s%10)cc9c(-c9cc(F)c(CC)s9)c8s7)s6)c6c5C(=O)c5c(CC)sc(CC)c5C6=O)s4)sc3c(-c3cc(F)c(CC)s3)c3ccsc23)cc1F,CCCCC(CC1=C(F)C=C(C2=C3C=C(SC3=C(C4=C2SC=C4)C5=CC(F)=C(S5)CC(CCCC)CC)C6=CC=C(S6)C7=C(C(C8=C(SC(CC(CCCC)CC)=C8C9=O)CC(CCCC)CC)=O)C9=C(C%10=CC=CS%10)S7)S1)CC
