Repository: brigreens/Meta-analysis_OSCs

This repository contains the data files and analysis notebooks to support the paper "Meta-Analysis of Molecular Design Strategies for Non-Fullerene Acceptor Based Organic Solar Cell Materials" (DOI: 10.26434/chemrxiv-2024-w29b1)

File: OSC_dataset_metaanalysis.csv (part 72 of 76)
NFA_ID,reported_acceptor,NFA_other_names,don_ID,reported_donor,don_other_names,DOI,Voc,Jsc,FF,PCE_max,PCE_avg,PCE_std,acceptor_type,acceptor_class,fused_rings_in_core,donor_type,acc_SMILES_sidechains,acc_SMILES_shortened_sidechains,don_SMILES_sidechains,don_SMILES_shortened_sidechains,don_mon_SMILES
930,FO-2F,FO-2F,12,PBDB-TF,"PBDB-TF, PM6, PBDB-T-2F, PBDB-T2F, PBDBT-F",10.1039/D0TA03087B,0.878,22.26,77,15.05,14.69,,sm,fused,7,polymer,O=C1C2=C(C(/C1=C/C3=CC4=C(C5=CC(C(CCCCCCCC)(C6=C7C=C8C(C9=C(C=C(/C=C%10/C(C%11=C(C%10=O)C=C(F)C(F)=C%11)=C(C#N)/C#N)S9)C(CCCCCCCC)(O8)CCCCCCCC)=C6)CCCCCCCC)=C7C=C5OC4(CCCCCCCC)CCCCCCCC)S3)=C(C#N)/C#N)C=C(F)C(F)=C2,CCC1(CC)Oc2cc3c(cc2-c2sc(/C=C4\C(=O)c5cc(F)c(F)cc5C4=C(C#N)C#N)cc21)C(CC)(CC)c1cc2c(cc1-3)OC(CC)(CC)c1cc(/C=C3\C(=O)c4cc(F)c(F)cc4C3=C(C#N)C#N)sc1-2,FC1=C(CC(CCCC)CC)SC(C2=C3C(SC(C4=CC=C(S4)C(SC(C5=CC=C(C6=CC7=C(S6)C(C8=CC(F)=C(CC(CCCC)CC)S8)=C9C(SC(C%10=CC=C(S%10)C(SC(C%11=CC=C(C%12=CC%13=C(S%12)C(C%14=CC(F)=C(CC(CCCC)CC)S%14)=C%15C(SC(C%16=CC=C(S%16)C(SC(C%17=CC=CS%17)=C%18C%19=O)=C%18C(C%20=C(CC(CCCC)CC)SC(CC(CCCC)CC)=C%20%19)=O)=C%15)=C%13C%21=CC(F)=C(CC(CCCC)CC)S%21)S%11)=C%22C%23=O)=C%22C(C%24=C(CC(CCCC)CC)SC(CC(CCCC)CC)=C%24%23)=O)=C9)=C7C%25=CC(F)=C(CC(CCCC)CC)S%25)S5)=C%26C%27=O)=C%26C(C%28=C(CC(CCCC)CC)SC(CC(CCCC)CC)=C%28%27)=O)=C3)=C(C%29=CC(F)=C(CC(CCCC)CC)S%29)C%30=C2SC=C%30)=C1,CCc1sc(-c2c3cc(-c4ccc(-c5sc(-c6ccc(-c7cc8c(-c9cc(F)c(CC)s9)c9sc(-c%10ccc(-c%11sc(-c%12ccc(-c%13cc%14c(-c%15cc(F)c(CC)s%15)c%15sc(-c%16ccc(-c%17sc(-c%18cccs%18)c%18c%17C(=O)c%17c(CC)sc(CC)c%17C%18=O)s%16)cc%15c(-c%15cc(F)c(CC)s%15)c%14s%13)s%12)c%12c%11C(=O)c%11c(CC)sc(CC)c%11C%12=O)s%10)cc9c(-c9cc(F)c(CC)s9)c8s7)s6)c6c5C(=O)c5c(CC)sc(CC)c5C6=O)s4)sc3c(-c3cc(F)c(CC)s3)c3ccsc23)cc1F,CCCCC(CC1=C(F)C=C(C2=C3C=C(SC3=C(C4=C2SC=C4)C5=CC(F)=C(S5)CC(CCCC)CC)C6=CC=C(S6)C7=C(C(C8=C(SC(CC(CCCC)CC)=C8C9=O)CC(CCCC)CC)=O)C9=C(C%10=CC=CS%10)S7)S1)CC
931,IT6-4F,IT6-4F,12,PM6,"PBDB-TF, PM6, PBDB-T-2F, PBDB-T2F, PBDBT-F",10.1039/D0TA03985C,0.9,16.69,72.1,10.8,10.6,0.1,sm,fused,6,polymer,O=C(C(C=C(F)C(F)=C1)=C1C/2=C(C#N)/C#N)C2=C/C3=CC4=C(S3)C5=C(C=C(C(SC6=C7SC(/C=C8C(C(C=C(F)C(F)=C9)=C9C\8=C(C#N)\C#N)=O)=C6)=C7C%10(C%11=CC=C(CCCCCC)C=C%11)C%12=CC=C(CCCCCC)C=C%12)C%10=C5)C4(C%13=CC=C(CCCCCC)C=C%13)C%14=CC=C(CCCCCC)C=C%14,CCc1ccc(C2(c3ccc(CC)cc3)c3cc4c(cc3-c3sc(/C=C5\C(=O)c6cc(F)c(F)cc6C5=C(C#N)C#N)cc32)C(c2ccc(CC)cc2)(c2ccc(CC)cc2)c2c-4sc3cc(/C=C4\C(=O)c5cc(F)c(F)cc5C4=C(C#N)C#N)sc23)cc1,FC1=C(CC(CCCC)CC)SC(C2=C3C(SC(C4=CC=C(S4)C(SC(C5=CC=C(C6=CC7=C(S6)C(C8=CC(F)=C(CC(CCCC)CC)S8)=C9C(SC(C%10=CC=C(S%10)C(SC(C%11=CC=C(C%12=CC%13=C(S%12)C(C%14=CC(F)=C(CC(CCCC)CC)S%14)=C%15C(SC(C%16=CC=C(S%16)C(SC(C%17=CC=CS%17)=C%18C%19=O)=C%18C(C%20=C(CC(CCCC)CC)SC(CC(CCCC)CC)=C%20%19)=O)=C%15)=C%13C%21=CC(F)=C(CC(CCCC)CC)S%21)S%11)=C%22C%23=O)=C%22C(C%24=C(CC(CCCC)CC)SC(CC(CCCC)CC)=C%24%23)=O)=C9)=C7C%25=CC(F)=C(CC(CCCC)CC)S%25)S5)=C%26C%27=O)=C%26C(C%28=C(CC(CCCC)CC)SC(CC(CCCC)CC)=C%28%27)=O)=C3)=C(C%29=CC(F)=C(CC(CCCC)CC)S%29)C%30=C2SC=C%30)=C1,CCc1sc(-c2c3cc(-c4ccc(-c5sc(-c6ccc(-c7cc8c(-c9cc(F)c(CC)s9)c9sc(-c%10ccc(-c%11sc(-c%12ccc(-c%13cc%14c(-c%15cc(F)c(CC)s%15)c%15sc(-c%16ccc(-c%17sc(-c%18cccs%18)c%18c%17C(=O)c%17c(CC)sc(CC)c%17C%18=O)s%16)cc%15c(-c%15cc(F)c(CC)s%15)c%14s%13)s%12)c%12c%11C(=O)c%11c(CC)sc(CC)c%11C%12=O)s%10)cc9c(-c9cc(F)c(CC)s9)c8s7)s6)c6c5C(=O)c5c(CC)sc(CC)c5C6=O)s4)sc3c(-c3cc(F)c(CC)s3)c3ccsc23)cc1F,CCCCC(CC1=C(F)C=C(C2=C3C=C(SC3=C(C4=C2SC=C4)C5=CC(F)=C(S5)CC(CCCC)CC)C6=CC=C(S6)C7=C(C(C8=C(SC(CC(CCCC)CC)=C8C9=O)CC(CCCC)CC)=O)C9=C(C%10=CC=CS%10)S7)S1)CC
932,AY6,AY6,12,PBDB-TF,"PBDB-TF, PM6, PBDB-T-2F, PBDB-T2F, PBDBT-F",10.1039/D0TA03985C,0.87,23.54,76.3,15.6,15.5,0.1,sm,y,7,polymer,O=C1C2=CC(F)=C(C=C2C(/C1=C/C3=C(CCCCCCCCCCC)C(SC4=C5N(C6=C4C7=NSN=C7C8=C6N(C9=C8SC(/C=C%10/C(C%11=C(C=C(F)C(F)=C%11)C%10=O)=C(C#N)\C#N)=C9CCCCCC)CC(CC)CCCC)CC(CC)CCCC)=C5S3)=C(C#N)\C#N)F,O=C1C2=CC(F)=C(C=C2C(/C1=C/C3=C(CC)C(SC4=C5N(C6=C4C7=NSN=C7C8=C6N(C9=C8SC(/C=C%10/C(C%11=C(C=C(F)C(F)=C%11)C%10=O)=C(C#N)\C#N)=C9CC)CC)CC)=C5S3)=C(C#N)\C#N)F,FC1=C(CC(CCCC)CC)SC(C2=C3C(SC(C4=CC=C(S4)C(SC(C5=CC=C(C6=CC7=C(S6)C(C8=CC(F)=C(CC(CCCC)CC)S8)=C9C(SC(C%10=CC=C(S%10)C(SC(C%11=CC=C(C%12=CC%13=C(S%12)C(C%14=CC(F)=C(CC(CCCC)CC)S%14)=C%15C(SC(C%16=CC=C(S%16)C(SC(C%17=CC=CS%17)=C%18C%19=O)=C%18C(C%20=C(CC(CCCC)CC)SC(CC(CCCC)CC)=C%20%19)=O)=C%15)=C%13C%21=CC(F)=C(CC(CCCC)CC)S%21)S%11)=C%22C%23=O)=C%22C(C%24=C(CC(CCCC)CC)SC(CC(CCCC)CC)=C%24%23)=O)=C9)=C7C%25=CC(F)=C(CC(CCCC)CC)S%25)S5)=C%26C%27=O)=C%26C(C%28=C(CC(CCCC)CC)SC(CC(CCCC)CC)=C%28%27)=O)=C3)=C(C%29=CC(F)=C(CC(CCCC)CC)S%29)C%30=C2SC=C%30)=C1,CCc1sc(-c2c3cc(-c4ccc(-c5sc(-c6ccc(-c7cc8c(-c9cc(F)c(CC)s9)c9sc(-c%10ccc(-c%11sc(-c%12ccc(-c%13cc%14c(-c%15cc(F)c(CC)s%15)c%15sc(-c%16ccc(-c%17sc(-c%18cccs%18)c%18c%17C(=O)c%17c(CC)sc(CC)c%17C%18=O)s%16)cc%15c(-c%15cc(F)c(CC)s%15)c%14s%13)s%12)c%12c%11C(=O)c%11c(CC)sc(CC)c%11C%12=O)s%10)cc9c(-c9cc(F)c(CC)s9)c8s7)s6)c6c5C(=O)c5c(CC)sc(CC)c5C6=O)s4)sc3c(-c3cc(F)c(CC)s3)c3ccsc23)cc1F,CCCCC(CC1=C(F)C=C(C2=C3C=C(SC3=C(C4=C2SC=C4)C5=CC(F)=C(S5)CC(CCCC)CC)C6=CC=C(S6)C7=C(C(C8=C(SC(CC(CCCC)CC)=C8C9=O)CC(CCCC)CC)=O)C9=C(C%10=CC=CS%10)S7)S1)CC
933,Y6-2Se,Y6-2Se,12,PBDB-TF,"PBDB-TF, PM6, PBDB-T-2F, PBDB-T2F, PBDBT-F",10.1039/D0TA06658C,0.83,24.32,70,14.94,14.62,0.15,sm,y,8,polymer,N#C/C(C#N)=C1C(C(C2=CC(F)=C(C=C2\1)F)=O)=CC3=C(CCCCCCCCCCC)C([Se]C4=C5N(CC(CCCC)CC)C6=C4C7=NSN=C7C8=C6N(CC(CCCC)CC)C9=C8[Se]C%10=C9SC(C=C%11C(C%12=CC(F)=C(C=C%12/C%11=C(C#N)/C#N)F)=O)=C%10CCCCCCCCCCC)=C5S3,CCC1=C(SC2=C1[Se]C3=C2N(CC)C4=C3C5=NSN=C5C6=C4N(CC)C7=C6[Se]C8=C7SC(/C=C9C(C%10=C(C\9=C(C#N)/C#N)C=C(F)C(F)=C%10)=O)=C8CC)/C=C%11C(C%12=CC(F)=C(C=C%12C\%11=C(C#N)/C#N)F)=O,FC1=C(CC(CCCC)CC)SC(C2=C3C(SC(C4=CC=C(S4)C(SC(C5=CC=C(C6=CC7=C(S6)C(C8=CC(F)=C(CC(CCCC)CC)S8)=C9C(SC(C%10=CC=C(S%10)C(SC(C%11=CC=C(C%12=CC%13=C(S%12)C(C%14=CC(F)=C(CC(CCCC)CC)S%14)=C%15C(SC(C%16=CC=C(S%16)C(SC(C%17=CC=CS%17)=C%18C%19=O)=C%18C(C%20=C(CC(CCCC)CC)SC(CC(CCCC)CC)=C%20%19)=O)=C%15)=C%13C%21=CC(F)=C(CC(CCCC)CC)S%21)S%11)=C%22C%23=O)=C%22C(C%24=C(CC(CCCC)CC)SC(CC(CCCC)CC)=C%24%23)=O)=C9)=C7C%25=CC(F)=C(CC(CCCC)CC)S%25)S5)=C%26C%27=O)=C%26C(C%28=C(CC(CCCC)CC)SC(CC(CCCC)CC)=C%28%27)=O)=C3)=C(C%29=CC(F)=C(CC(CCCC)CC)S%29)C%30=C2SC=C%30)=C1,CCc1sc(-c2c3cc(-c4ccc(-c5sc(-c6ccc(-c7cc8c(-c9cc(F)c(CC)s9)c9sc(-c%10ccc(-c%11sc(-c%12ccc(-c%13cc%14c(-c%15cc(F)c(CC)s%15)c%15sc(-c%16ccc(-c%17sc(-c%18cccs%18)c%18c%17C(=O)c%17c(CC)sc(CC)c%17C%18=O)s%16)cc%15c(-c%15cc(F)c(CC)s%15)c%14s%13)s%12)c%12c%11C(=O)c%11c(CC)sc(CC)c%11C%12=O)s%10)cc9c(-c9cc(F)c(CC)s9)c8s7)s6)c6c5C(=O)c5c(CC)sc(CC)c5C6=O)s4)sc3c(-c3cc(F)c(CC)s3)c3ccsc23)cc1F,CCCCC(CC1=C(F)C=C(C2=C3C=C(SC3=C(C4=C2SC=C4)C5=CC(F)=C(S5)CC(CCCC)CC)C6=CC=C(S6)C7=C(C(C8=C(SC(CC(CCCC)CC)=C8C9=O)CC(CCCC)CC)=O)C9=C(C%10=CC=CS%10)S7)S1)CC
934,M1,M1,12,PBDB-TF,"PBDB-TF, PM6, PBDB-T-2F, PBDB-T2F, PBDBT-F",10.1039/D0TA09351C,1.01,14.59,54.68,8.06,7.83,0.16,sm,fused,7,polymer,O=C(C(C=CC=C1)=C1C/2=C(C#N)\C#N)C2=C/C3=CC(N4CC(CC)CCCC)=C(S3)C5=C4C6=C(S5)C(OCC(CCCC)CC)=C7C(SC8=C7N(CC(CCCC)CC)C9=C8SC(/C=C%10C(C(C=CC=C%11)=C%11C\%10=C(C#N)/C#N)=O)=C9)=C6OCC(CC)CCCC,CCOC1=C2C3=C(C4=C(N3CC)C=C(/C=C5C(C6=C(C\5=C(C#N)/C#N)C=CC=C6)=O)S4)SC2=C(OCC)C7=C1SC8=C7N(CC)C9=C8SC(/C=C%10C(C%11=CC=CC=C%11C\%10=C(C#N)/C#N)=O)=C9,FC1=C(CC(CCCC)CC)SC(C2=C3C(SC(C4=CC=C(S4)C(SC(C5=CC=C(C6=CC7=C(S6)C(C8=CC(F)=C(CC(CCCC)CC)S8)=C9C(SC(C%10=CC=C(S%10)C(SC(C%11=CC=C(C%12=CC%13=C(S%12)C(C%14=CC(F)=C(CC(CCCC)CC)S%14)=C%15C(SC(C%16=CC=C(S%16)C(SC(C%17=CC=CS%17)=C%18C%19=O)=C%18C(C%20=C(CC(CCCC)CC)SC(CC(CCCC)CC)=C%20%19)=O)=C%15)=C%13C%21=CC(F)=C(CC(CCCC)CC)S%21)S%11)=C%22C%23=O)=C%22C(C%24=C(CC(CCCC)CC)SC(CC(CCCC)CC)=C%24%23)=O)=C9)=C7C%25=CC(F)=C(CC(CCCC)CC)S%25)S5)=C%26C%27=O)=C%26C(C%28=C(CC(CCCC)CC)SC(CC(CCCC)CC)=C%28%27)=O)=C3)=C(C%29=CC(F)=C(CC(CCCC)CC)S%29)C%30=C2SC=C%30)=C1,CCc1sc(-c2c3cc(-c4ccc(-c5sc(-c6ccc(-c7cc8c(-c9cc(F)c(CC)s9)c9sc(-c%10ccc(-c%11sc(-c%12ccc(-c%13cc%14c(-c%15cc(F)c(CC)s%15)c%15sc(-c%16ccc(-c%17sc(-c%18cccs%18)c%18c%17C(=O)c%17c(CC)sc(CC)c%17C%18=O)s%16)cc%15c(-c%15cc(F)c(CC)s%15)c%14s%13)s%12)c%12c%11C(=O)c%11c(CC)sc(CC)c%11C%12=O)s%10)cc9c(-c9cc(F)c(CC)s9)c8s7)s6)c6c5C(=O)c5c(CC)sc(CC)c5C6=O)s4)sc3c(-c3cc(F)c(CC)s3)c3ccsc23)cc1F,CCCCC(CC1=C(F)C=C(C2=C3C=C(SC3=C(C4=C2SC=C4)C5=CC(F)=C(S5)CC(CCCC)CC)C6=CC=C(S6)C7=C(C(C8=C(SC(CC(CCCC)CC)=C8C9=O)CC(CCCC)CC)=O)C9=C(C%10=CC=CS%10)S7)S1)CC
935,M4,M4,12,PBDB-TF,"PBDB-TF, PM6, PBDB-T-2F, PBDB-T2F, PBDBT-F",10.1039/D0TA09351C,0.88,23.44,71.52,14.75,14.3,0.23,sm,fused,7,polymer,FC1=CC2=C(C=C1F)C(/C(C2=O)=C/C3=CC4=C(S3)C5=C(C6=C(S5)C(OCC(CCCC)CCCCCC)=C7C(SC8=C7N(CC(CCCC)CC)C9=C8SC(/C=C%10C(C%11=C(C=C(C(F)=C%11)F)C\%10=C(C#N)\C#N)=O)=C9)=C6OCC(CCCC)CCCCCC)N4CC(CCCC)CC)=C(C#N)/C#N,CCOC1=C2C3=C(SC2=C(C4=C1SC5=C4N(C6=C5SC(/C=C7C(C8=C(C=C(C(F)=C8)F)C\7=C(C#N)\C#N)=O)=C6)CC)OCC)C9=C(C=C(S9)/C=C%10C(C%11=C(C=C(C(F)=C%11)F)C\%10=C(C#N)\C#N)=O)N3CC,FC1=C(CC(CCCC)CC)SC(C2=C3C(SC(C4=CC=C(S4)C(SC(C5=CC=C(C6=CC7=C(S6)C(C8=CC(F)=C(CC(CCCC)CC)S8)=C9C(SC(C%10=CC=C(S%10)C(SC(C%11=CC=C(C%12=CC%13=C(S%12)C(C%14=CC(F)=C(CC(CCCC)CC)S%14)=C%15C(SC(C%16=CC=C(S%16)C(SC(C%17=CC=CS%17)=C%18C%19=O)=C%18C(C%20=C(CC(CCCC)CC)SC(CC(CCCC)CC)=C%20%19)=O)=C%15)=C%13C%21=CC(F)=C(CC(CCCC)CC)S%21)S%11)=C%22C%23=O)=C%22C(C%24=C(CC(CCCC)CC)SC(CC(CCCC)CC)=C%24%23)=O)=C9)=C7C%25=CC(F)=C(CC(CCCC)CC)S%25)S5)=C%26C%27=O)=C%26C(C%28=C(CC(CCCC)CC)SC(CC(CCCC)CC)=C%28%27)=O)=C3)=C(C%29=CC(F)=C(CC(CCCC)CC)S%29)C%30=C2SC=C%30)=C1,CCc1sc(-c2c3cc(-c4ccc(-c5sc(-c6ccc(-c7cc8c(-c9cc(F)c(CC)s9)c9sc(-c%10ccc(-c%11sc(-c%12ccc(-c%13cc%14c(-c%15cc(F)c(CC)s%15)c%15sc(-c%16ccc(-c%17sc(-c%18cccs%18)c%18c%17C(=O)c%17c(CC)sc(CC)c%17C%18=O)s%16)cc%15c(-c%15cc(F)c(CC)s%15)c%14s%13)s%12)c%12c%11C(=O)c%11c(CC)sc(CC)c%11C%12=O)s%10)cc9c(-c9cc(F)c(CC)s9)c8s7)s6)c6c5C(=O)c5c(CC)sc(CC)c5C6=O)s4)sc3c(-c3cc(F)c(CC)s3)c3ccsc23)cc1F,CCCCC(CC1=C(F)C=C(C2=C3C=C(SC3=C(C4=C2SC=C4)C5=CC(F)=C(S5)CC(CCCC)CC)C6=CC=C(S6)C7=C(C(C8=C(SC(CC(CCCC)CC)=C8C9=O)CC(CCCC)CC)=O)C9=C(C%10=CC=CS%10)S7)S1)CC
936,IDTT-R,IDTT-R,0,P3HT,P3HT,10.1039/D0TA09924D,0.78,0.73,48.18,0.43,0.17,0.26,sm,fused,7,polymer,N#CC(C#N)=C1SC(=CC=2SC3=C(SC=4C=5C=C6C(=CC5C(C7=CC=C(C=C7)CCCCCC)(C8=CC=C(C=C8)CCCCCC)C34)C=9SC=%10C=C(SC%10C9C6(C%11=CC=C(C=C%11)CCCCCC)C%12=CC=C(C=C%12)CCCCCC)C=C%13SC(=C(C#N)C#N)N(C%13=O)CC)C2)C(=O)N1CC,CCc1ccc(C2(c3ccc(CC)cc3)c3cc4c(cc3-c3sc5cc(/C=c6/sc(=C(C#N)C#N)n(CC)c6=O)sc5c32)C(c2ccc(CC)cc2)(c2ccc(CC)cc2)c2c-4sc3cc(/C=c4/sc(=C(C#N)C#N)n(CC)c4=O)sc23)cc1,CCCCCCC1=CSC(C2=C(CCCCCC)C=C(C3=C(CCCCCC)C=C(C4=C(CCCCCC)C=C(C5=C(CCCCCC)C=C(C6=C(CCCCCC)C=CS6)S5)S4)S3)S2)=C1,CCc1cc(C)sc1-c1sc(-c2cc(CC)c(-c3sc(-c4cc(CC)c(-c5sc(C)cc5CC)s4)cc3CC)s2)cc1CC,CCCCCCC1=CSC=C1
937,IDT-CR,IDT-CR,0,P3HT,P3HT,10.1039/D0TA09924D,0.66,2.62,49.26,0.99,0.67,0.32,sm,fused,5,polymer,N#C/C(C#N)=C1SC(C(N/1CC)=O)=C2C=C(C3=CC4=C(S3)C5=CC6=C(C=C5C4(C7=CC=C(C=C7)CCCCCC)C8=CC=C(C=C8)CCCCCC)C9=C(C=C(S9)C%10=C/C(CCC%10)=C%11S/C(N(C/%11=O)CC)=C(C#N)/C#N)C6(C%12=CC=C(C=C%12)CCCCCC)C%13=CC=C(C=C%13)CCCCCC)CCC2,CCC1=CC=C(C2(C3=C(C4=C2C=C(C5=C/C(CCC5)=C6S/C(N(C/6=O)CC)=C(C#N)\C#N)S4)C=C(C(C7=CC=C(CC)C=C7)(C8=C9SC(C%10=C/C(CCC%10)=C%11S/C(N(C/%11=O)CC)=C(C#N)\C#N)=C8)C%12=CC=C(CC)C=C%12)C9=C3)C%13=CC=C(CC)C=C%13)C=C1,CCCCCCC1=CSC(C2=C(CCCCCC)C=C(C3=C(CCCCCC)C=C(C4=C(CCCCCC)C=C(C5=C(CCCCCC)C=C(C6=C(CCCCCC)C=CS6)S5)S4)S3)S2)=C1,CCc1cc(C)sc1-c1sc(-c2cc(CC)c(-c3sc(-c4cc(CC)c(-c5sc(C)cc5CC)s4)cc3CC)s2)cc1CC,CCCCCCC1=CSC=C1
938,IDT-R,IDT-R,0,P3HT,P3HT,10.1039/D0TA09924D,0.73,3.73,51.25,1.57,1.29,0.28,sm,fused,5,polymer,N#CC(C#N)=C1SC(=CC=2SC=3C=4C=C5C(=CC4C(C6=CC=C(C=C6)CCCCCC)(C7=CC=C(C=C7)CCCCCC)C3C2)C=8SC(C=C9SC(=C(C#N)C#N)N(C9=O)CC)=CC8C5(C%10=CC=C(C=C%10)CCCCCC)C%11=CC=C(C=C%11)CCCCCC)C(=O)N1CC,CCc1ccc(C2(c3ccc(CC)cc3)c3cc4c(cc3-c3sc(/C=c5/sc(=C(C#N)C#N)n(CC)c5=O)cc32)C(c2ccc(CC)cc2)(c2ccc(CC)cc2)c2cc(/C=c3/sc(=C(C#N)C#N)n(CC)c3=O)sc2-4)cc1,CCCCCCC1=CSC(C2=C(CCCCCC)C=C(C3=C(CCCCCC)C=C(C4=C(CCCCCC)C=C(C5=C(CCCCCC)C=C(C6=C(CCCCCC)C=CS6)S5)S4)S3)S2)=C1,CCc1cc(C)sc1-c1sc(-c2cc(CC)c(-c3sc(-c4cc(CC)c(-c5sc(C)cc5CC)s4)cc3CC)s2)cc1CC,CCCCCCC1=CSC=C1
939,IDTT-CR,"IDTT-CR, IDTT-CT",0,P3HT,P3HT,10.1039/D0TA09924D,0.82,5.61,55.06,2.86,2.52,0.34,sm,fused,7,polymer,N#CC(C#N)=C1SC(C(=O)N1CC)=C2C=C(C=3SC4=C(SC=5C=6C=C7C(=CC6C(C8=CC=C(C=C8)CCCCCC)(C9=CC=C(C=C9)CCCCCC)C45)C=%10SC=%11C=C(SC%11C%10C7(C%12=CC=C(C=C%12)CCCCCC)C%13=CC=C(C=C%13)CCCCCC)C%14=CC(=C%15SC(=C(C#N)C#N)N(C%15=O)CC)CCC%14)C3)CCC2,CCc1ccc(C2(c3ccc(CC)cc3)c3cc4c(cc3-c3sc5cc(C6=C/C(=c7/sc(=C(C#N)C#N)n(CC)c7=O)CCC6)sc5c32)C(c2ccc(CC)cc2)(c2ccc(CC)cc2)c2c-4sc3cc(C4=C/C(=c5/sc(=C(C#N)C#N)n(CC)c5=O)CCC4)sc23)cc1,CCCCCCC1=CSC(C2=C(CCCCCC)C=C(C3=C(CCCCCC)C=C(C4=C(CCCCCC)C=C(C5=C(CCCCCC)C=C(C6=C(CCCCCC)C=CS6)S5)S4)S3)S2)=C1,CCc1cc(C)sc1-c1sc(-c2cc(CC)c(-c3sc(-c4cc(CC)c(-c5sc(C)cc5CC)s4)cc3CC)s2)cc1CC,CCCCCCC1=CSC=C1
939,IDTT-CT,"IDTT-CR, IDTT-CT",7,PTB7-Th,"PTB7-Th, PBDTT-TT-F, PBDTTT-EFT, PBT7-Th",10.1039/D0TA09924D,0.93,12.58,50.45,6.13,5.89,0.24,sm,fused,7,polymer,N#CC(C#N)=C1SC(C(=O)N1CC)=C2C=C(C=3SC4=C(SC=5C=6C=C7C(=CC6C(C8=CC=C(C=C8)CCCCCC)(C9=CC=C(C=C9)CCCCCC)C45)C=%10SC=%11C=C(SC%11C%10C7(C%12=CC=C(C=C%12)CCCCCC)C%13=CC=C(C=C%13)CCCCCC)C%14=CC(=C%15SC(=C(C#N)C#N)N(C%15=O)CC)CCC%14)C3)CCC2,CCc1ccc(C2(c3ccc(CC)cc3)c3cc4c(cc3-c3sc5cc(C6=CC(=C7C(=O)N(CC)C(=S)N(CC)C7=O)CCC6)sc5c32)C(c2ccc(CC)cc2)(c2ccc(CC)cc2)c2c-4sc3cc(C4=CC(=C5C(=O)N(CC)C(=S)N(CC)C5=O)CCC4)sc23)cc1,FC1=C(C(OCC(CCCC)CC)=O)SC2=C(SC=C21)C(S3)=CC4=C3C(C5=CC=C(CC(CC)CCCC)S5)=C(C=C(C6=C(C(F)=C(C(OCC(CCCC)CC)=O)S7)C7=C(S6)C(S8)=CC9=C8C(C%10=CC=C(CC(CCCC)CC)S%10)=C(C=C(C%11=C(C(F)=C(C(OCC(CCCC)CC)=O)S%12)C%12=C(S%11)C(S%13)=CC%14=C%13C(C%15=CC=C(CC(CC)CCCC)S%15)=C(C=CS%16)C%16=C%14C%17=CC=C(CC(CC)CCCC)S%17)S%18)C%18=C9C%19=CC=C(CC(CCCC)CC)S%19)S%20)C%20=C4C%21=CC=C(CC(CC)CCCC)S%21,CCOC(=O)c1sc2c(-c3cc4c(-c5ccc(CC)s5)c5sc(-c6sc(-c7cc8c(-c9ccc(CC)s9)c9sc(-c%10sc(-c%11cc%12c(-c%13ccc(CC)s%13)c%13sccc%13c(-c%13ccc(CC)s%13)c%12s%11)c%11sc(C(=O)OCC)c(F)c%10%11)cc9c(-c9ccc(CC)s9)c8s7)c7sc(C(=O)OCC)c(F)c67)cc5c(-c5ccc(CC)s5)c4s3)scc2c1F,CCCCC(COC(C1=C(F)C2=CSC(C3=CC4=C(C5=C(C(C6=CC=C(S6)CC(CCCC)CC)=C4S3)C=CS5)C7=CC=C(S7)CC(CCCC)CC)=C2S1)=O)CC
940,IDT-CT,IDT-CT,7,PTB7-Th,"PTB7-Th, PBDTT-TT-F, PBDTTT-EFT, PBT7-Th",10.1039/D0TA09924D,0.93,11.19,42.32,4.62,4.4,0.22,sm,fused,5,polymer,O=C1C(C(=O)N(C(=S)N1CC)CC)=C2C=C(C=3SC=4C=5C=C6C(=CC5C(C7=CC=C(C=C7)CCCCCC)(C8=CC=C(C=C8)CCCCCC)C4C3)C=9SC(=CC9C6(C%10=CC=C(C=C%10)CCCCCC)C%11=CC=C(C=C%11)CCCCCC)C%12=CC(=C%13C(=O)N(C(=S)N(C%13=O)CC)CC)CCC%12)CCC2,CCC1=CC=C(C2(C3=C(C4=C2C=C(C5=C/C(CCC5)=C6C(N(C(N(C\6=O)CC)=S)CC)=O)S4)C=C(C(C7=CC=C(CC)C=C7)(C8=C9SC(C%10=C/C(CCC%10)=C%11C(N(C(N(C\%11=O)CC)=S)CC)=O)=C8)C%12=CC=C(CC)C=C%12)C9=C3)C%13=CC=C(CC)C=C%13)C=C1,FC1=C(C(OCC(CCCC)CC)=O)SC2=C(SC=C21)C(S3)=CC4=C3C(C5=CC=C(CC(CC)CCCC)S5)=C(C=C(C6=C(C(F)=C(C(OCC(CCCC)CC)=O)S7)C7=C(S6)C(S8)=CC9=C8C(C%10=CC=C(CC(CCCC)CC)S%10)=C(C=C(C%11=C(C(F)=C(C(OCC(CCCC)CC)=O)S%12)C%12=C(S%11)C(S%13)=CC%14=C%13C(C%15=CC=C(CC(CC)CCCC)S%15)=C(C=CS%16)C%16=C%14C%17=CC=C(CC(CC)CCCC)S%17)S%18)C%18=C9C%19=CC=C(CC(CCCC)CC)S%19)S%20)C%20=C4C%21=CC=C(CC(CC)CCCC)S%21,CCOC(=O)c1sc2c(-c3cc4c(-c5ccc(CC)s5)c5sc(-c6sc(-c7cc8c(-c9ccc(CC)s9)c9sc(-c%10sc(-c%11cc%12c(-c%13ccc(CC)s%13)c%13sccc%13c(-c%13ccc(CC)s%13)c%12s%11)c%11sc(C(=O)OCC)c(F)c%10%11)cc9c(-c9ccc(CC)s9)c8s7)c7sc(C(=O)OCC)c(F)c67)cc5c(-c5ccc(CC)s5)c4s3)scc2c1F,CCCCC(COC(C1=C(F)C2=CSC(C3=CC4=C(C5=C(C(C6=CC=C(S6)CC(CCCC)CC)=C4S3)C=CS5)C7=CC=C(S7)CC(CCCC)CC)=C2S1)=O)CC
941,IDTN-O,IDTN-O,49,J71,J71,10.1039/D0TA10953C,0.91,17.2,77,12.1,11.7,,sm,fused,5,polymer,COC1=C(SC2=C1C(C3=CC=C(CCCCCC)C=C3)(C4=C2C=C(C(C5=CC=C(CCCCCC)C=C5)(C6=C7SC(/C=C8C(C9=C(C\8=C(C#N)/C#N)C=C%10C=CC=CC%10=C9)=O)=C6OC)C%11=CC=C(CCCCCC)C=C%11)C7=C4)C%12=CC=C(CCCCCC)C=C%12)/C=C%13C(C%14=C(C\%13=C(C#N)/C#N)C=C%15C=CC=CC%15=C%14)=O,COC1=C(SC2=C1C(C3=CC=C(CC)C=C3)(C4=C2C=C(C(C5=CC=C(CC)C=C5)(C6=C7SC(/C=C8C(C9=C(C\8=C(C#N)/C#N)C=C%10C=CC=CC%10=C9)=O)=C6OC)C%11=CC=C(CC)C=C%11)C7=C4)C%12=CC=C(CC)C=C%12)/C=C%13C(C%14=C(C\%13=C(C#N)/C#N)C=C%15C=CC=CC%15=C%14)=O,CCC[Si](CCC)(CCC)C1=CC=C(S1)C2=C3SC(C4=CC=C(C5=C(C(F)=CC6=NN(CC(CCCCCCCC)CCCCCC)N=C65)F)S4)=CC3=C(C7=CC=C([Si](CCC)(CCC)CCC)S7)C8=C2C=C(S8)C9=CC=C(C(C%10=NN(CC(CCCCCCCC)CCCCCC)N=C%10%11)=C(F)C(F)=C%11C%12=CC=C(S%12)C%13=CC%14=C(C%15=CC=C([Si](CCC)(CCC)CCC)S%15)C%16=C(C(C%17=CC=C([Si](CCC)(CCC)CCC)S%17)=C%14S%13)C=C(S%16)C%18=CC=C(C(C%19=NN(CC(CCCCCCCC)CCCCCC)N=C%19%20)=C(F)C(F)=C%20C%21=CC=C(S%21)C%22=CC%23=C(C%24=CC=C([Si](CCC)(CCC)CCC)S%24)C%25=C(C(C%26=CC=C([Si](CCC)(CCC)CCC)S%26)=C%23S%22)C=C(S%25)C%27=CC=CS%27)S%18)S9,CCN1N=C2C(C3=CC=CS3)=C(C(F)=C(C2=N1)C4=CC=C(S4)C5=CC6=C(C7=C(C(C8=CC=C(S8)[Si](CC)(CC)CC)=C6S5)C=C(C9=CC=C(S9)C%10=C(C(F)=C(C%11=NN(N=C%10%11)CC)C%12=CC=C(S%12)C%13=CC%14=C(C%15=C(C(C%16=CC=C(S%16)[Si](CC)(CC)CC)=C%14S%13)C=C(C%17=CC=C(S%17)C%18=C(C(F)=C(C%19=NN(N=C%18%19)CC)C%20=CC=C(S%20)C%21=CC%22=C(C%23=C(C(C%24=CC=C(S%24)[Si](CC)(CC)CC)=C%22S%21)C=CS%23)C%25=CC=C(S%25)[Si](CC)(CC)CC)F)S%15)C%26=CC=C(S%26)[Si](CC)(CC)CC)F)S7)C%27=CC=C(S%27)[Si](CC)(CC)CC)F,CCCCCCCCC(CN1N=C2C=C(C(F)=C(C2=N1)C3=CC=C(S3)C4=CC5=C(C6=C(C(C7=CC=C(S7)[Si](CCC)(CCC)CCC)=C5S4)C=C(C8=CC=CS8)S6)C9=CC=C(S9)[Si](CCC)(CCC)CCC)F)CCCCCC
942,Y6-O,Y6-O,12,PBDB-TF,"PBDB-TF, PM6, PBDB-T-2F, PBDB-T2F, PBDBT-F",10.1039/D0TA10953C,0.95,22.4,78,16.6,16.4,,sm,y,8,polymer,N#C/C(C#N)=C1C(C(C2=CC(F)=C(C=C2\1)F)=O)=CC3=C(OCCCCCCCCCCCC)C(SC4=C5N(CC(CCCCCC)CCCC)C6=C4C7=NSN=C7C8=C6N(CC(CCCCCC)CCCC)C9=C8SC%10=C9SC(C=C%11C(C%12=CC(F)=C(C=C%12/C%11=C(C#N)/C#N)F)=O)=C%10OCCCCCCCCCCCC)=C5S3,CCOC1=C(SC2=C1SC3=C2N(CC)C4=C3C5=NSN=C5C6=C4N(CC)C7=C6SC8=C7SC(/C=C9C(C%10=C(C\9=C(C#N)/C#N)C=C(F)C(F)=C%10)=O)=C8OCC)/C=C%11C(C%12=CC(F)=C(C=C%12C\%11=C(C#N)/C#N)F)=O,FC1=C(CC(CCCC)CC)SC(C2=C3C(SC(C4=CC=C(S4)C(SC(C5=CC=C(C6=CC7=C(S6)C(C8=CC(F)=C(CC(CCCC)CC)S8)=C9C(SC(C%10=CC=C(S%10)C(SC(C%11=CC=C(C%12=CC%13=C(S%12)C(C%14=CC(F)=C(CC(CCCC)CC)S%14)=C%15C(SC(C%16=CC=C(S%16)C(SC(C%17=CC=CS%17)=C%18C%19=O)=C%18C(C%20=C(CC(CCCC)CC)SC(CC(CCCC)CC)=C%20%19)=O)=C%15)=C%13C%21=CC(F)=C(CC(CCCC)CC)S%21)S%11)=C%22C%23=O)=C%22C(C%24=C(CC(CCCC)CC)SC(CC(CCCC)CC)=C%24%23)=O)=C9)=C7C%25=CC(F)=C(CC(CCCC)CC)S%25)S5)=C%26C%27=O)=C%26C(C%28=C(CC(CCCC)CC)SC(CC(CCCC)CC)=C%28%27)=O)=C3)=C(C%29=CC(F)=C(CC(CCCC)CC)S%29)C%30=C2SC=C%30)=C1,CCc1sc(-c2c3cc(-c4ccc(-c5sc(-c6ccc(-c7cc8c(-c9cc(F)c(CC)s9)c9sc(-c%10ccc(-c%11sc(-c%12ccc(-c%13cc%14c(-c%15cc(F)c(CC)s%15)c%15sc(-c%16ccc(-c%17sc(-c%18cccs%18)c%18c%17C(=O)c%17c(CC)sc(CC)c%17C%18=O)s%16)cc%15c(-c%15cc(F)c(CC)s%15)c%14s%13)s%12)c%12c%11C(=O)c%11c(CC)sc(CC)c%11C%12=O)s%10)cc9c(-c9cc(F)c(CC)s9)c8s7)s6)c6c5C(=O)c5c(CC)sc(CC)c5C6=O)s4)sc3c(-c3cc(F)c(CC)s3)c3ccsc23)cc1F,CCCCC(CC1=C(F)C=C(C2=C3C=C(SC3=C(C4=C2SC=C4)C5=CC(F)=C(S5)CC(CCCC)CC)C6=CC=C(S6)C7=C(C(C8=C(SC(CC(CCCC)CC)=C8C9=O)CC(CCCC)CC)=O)C9=C(C%10=CC=CS%10)S7)S1)CC
943,BDDBO-4F,BDDBO-4F,12,PBDB-TF,"PBDB-TF, PM6, PBDB-T-2F, PBDB-T2F, PBDBT-F",10.1039/D0TA12288B,0.87,19.09,58.96,9.8,9.65,,sm,unfused,3,polymer,N#C/C(C#N)=C1C(C(C2=CC(F)=C(C=C2\1)F)=O)=CC3=CC4=C(C5=C(C4(CC(CCCC)CC)CC(CCCC)CC)C=C(C(SC(C6=CC7=C(C8=C(C7(CC(CCCC)CC)CC(CCCC)CC)C=C(C=C9C(C%10=CC(F)=C(C=C%10/C9=C(C#N)\C#N)F)=O)S8)S6)=C%11C(C%12=C(CC(CCCCCC)CCCC)SC(CC(CCCCCC)CCCC)=C%12%13)=O)=C%11C%13=O)S5)S3,CCc1sc(CC)c2c1C(=O)c1c(-c3cc4c(s3)-c3sc(/C=C5\C(=O)c6cc(F)c(F)cc6C5=C(C#N)C#N)cc3C4(CC)CC)sc(-c3cc4c(s3)-c3sc(/C=C5\C(=O)c6cc(F)c(F)cc6C5=C(C#N)C#N)cc3C4(CC)CC)c1C2=O,FC1=C(CC(CCCC)CC)SC(C2=C3C(SC(C4=CC=C(S4)C(SC(C5=CC=C(C6=CC7=C(S6)C(C8=CC(F)=C(CC(CCCC)CC)S8)=C9C(SC(C%10=CC=C(S%10)C(SC(C%11=CC=C(C%12=CC%13=C(S%12)C(C%14=CC(F)=C(CC(CCCC)CC)S%14)=C%15C(SC(C%16=CC=C(S%16)C(SC(C%17=CC=CS%17)=C%18C%19=O)=C%18C(C%20=C(CC(CCCC)CC)SC(CC(CCCC)CC)=C%20%19)=O)=C%15)=C%13C%21=CC(F)=C(CC(CCCC)CC)S%21)S%11)=C%22C%23=O)=C%22C(C%24=C(CC(CCCC)CC)SC(CC(CCCC)CC)=C%24%23)=O)=C9)=C7C%25=CC(F)=C(CC(CCCC)CC)S%25)S5)=C%26C%27=O)=C%26C(C%28=C(CC(CCCC)CC)SC(CC(CCCC)CC)=C%28%27)=O)=C3)=C(C%29=CC(F)=C(CC(CCCC)CC)S%29)C%30=C2SC=C%30)=C1,CCc1sc(-c2c3cc(-c4ccc(-c5sc(-c6ccc(-c7cc8c(-c9cc(F)c(CC)s9)c9sc(-c%10ccc(-c%11sc(-c%12ccc(-c%13cc%14c(-c%15cc(F)c(CC)s%15)c%15sc(-c%16ccc(-c%17sc(-c%18cccs%18)c%18c%17C(=O)c%17c(CC)sc(CC)c%17C%18=O)s%16)cc%15c(-c%15cc(F)c(CC)s%15)c%14s%13)s%12)c%12c%11C(=O)c%11c(CC)sc(CC)c%11C%12=O)s%10)cc9c(-c9cc(F)c(CC)s9)c8s7)s6)c6c5C(=O)c5c(CC)sc(CC)c5C6=O)s4)sc3c(-c3cc(F)c(CC)s3)c3ccsc23)cc1F,CCCCC(CC1=C(F)C=C(C2=C3C=C(SC3=C(C4=C2SC=C4)C5=CC(F)=C(S5)CC(CCCC)CC)C6=CC=C(S6)C7=C(C(C8=C(SC(CC(CCCC)CC)=C8C9=O)CC(CCCC)CC)=O)C9=C(C%10=CC=CS%10)S7)S1)CC
944,BPTCN,BPTCN,7,PTB7-Th,"PTB7-Th, PBDTT-TT-F, PBDTTT-EFT, PBT7-Th",10.1039/D0TC00225A,0.81,14.68,54,6.42,6.42,,sm,unfused,2,polymer,N#CC(C#N)=C1SC(=CC=2SC(C=3SC(C4=CC=C(C5=NSN=C54)C=6SC(C=7SC(C=C8SC(=C(C#N)C#N)N(C8=O)CC)=CC7CCCCCCCC)=C9C(=O)N(C(=O)C69)CC(CC)CCCC)=C%10C(=O)N(C(=O)C3%10)CC(CC)CCCC)=C(C2)CCCCCCCC)C(=O)N1CC,CCc1cc(/C=c2/sc(=C(C#N)C#N)n(CC)c2=O)sc1-c1sc(-c2ccc(-c3sc(-c4sc(/C=c5/sc(=C(C#N)C#N)n(CC)c5=O)cc4CC)c4c3C(=O)N(CC)C4=O)c3nsnc23)c2c1C(=O)N(CC)C2=O,FC1=C(C(OCC(CCCC)CC)=O)SC2=C(SC=C21)C(S3)=CC4=C3C(C5=CC=C(CC(CC)CCCC)S5)=C(C=C(C6=C(C(F)=C(C(OCC(CCCC)CC)=O)S7)C7=C(S6)C(S8)=CC9=C8C(C%10=CC=C(CC(CCCC)CC)S%10)=C(C=C(C%11=C(C(F)=C(C(OCC(CCCC)CC)=O)S%12)C%12=C(S%11)C(S%13)=CC%14=C%13C(C%15=CC=C(CC(CC)CCCC)S%15)=C(C=CS%16)C%16=C%14C%17=CC=C(CC(CC)CCCC)S%17)S%18)C%18=C9C%19=CC=C(CC(CCCC)CC)S%19)S%20)C%20=C4C%21=CC=C(CC(CC)CCCC)S%21,CCOC(=O)c1sc2c(-c3cc4c(-c5ccc(CC)s5)c5sc(-c6sc(-c7cc8c(-c9ccc(CC)s9)c9sc(-c%10sc(-c%11cc%12c(-c%13ccc(CC)s%13)c%13sccc%13c(-c%13ccc(CC)s%13)c%12s%11)c%11sc(C(=O)OCC)c(F)c%10%11)cc9c(-c9ccc(CC)s9)c8s7)c7sc(C(=O)OCC)c(F)c67)cc5c(-c5ccc(CC)s5)c4s3)scc2c1F,CCCCC(COC(C1=C(F)C2=CSC(C3=CC4=C(C5=C(C(C6=CC=C(S6)CC(CCCC)CC)=C4S3)C=CS5)C7=CC=C(S7)CC(CCCC)CC)=C2S1)=O)CC
945,ICIF2F,ICIF2F,12,PBDB-TF,"PBDB-TF, PM6, PBDB-T-2F, PBDB-T2F, PBDBT-F",10.1039/D0TC04749J,0.79,19.3,61.4,9.6,9.42,0.08,sm,fused,5,polymer,O=C(C(C=CC=C1)=C1C/2=C(C#N)\C#N)C2=C/C3=CC(C4(CCCCCCCC)CCCCCCCC)=C(S3)C5=C4C=C(C(SC(C6=C7C(SC(C(OCC(CCCC)CC)=O)=C7F)=C(/C=C8C(C(C=C(F)C(F)=C9)=C9C\8=C(C#N)/C#N)=O)S6)=C%10)=C%10C%11(CCCCCCCC)CCCCCCCC)C%11=C5,CCOC(=O)c1sc2c(/C=C3\C(=O)c4cc(F)c(F)cc4C3=C(C#N)C#N)sc(-c3cc4c(s3)-c3cc5c(cc3C4(CC)CC)-c3sc(/C=C4\C(=O)c6ccccc6C4=C(C#N)C#N)cc3C5(CC)CC)c2c1F,FC1=C(CC(CCCC)CC)SC(C2=C3C(SC(C4=CC=C(S4)C(SC(C5=CC=C(C6=CC7=C(S6)C(C8=CC(F)=C(CC(CCCC)CC)S8)=C9C(SC(C%10=CC=C(S%10)C(SC(C%11=CC=C(C%12=CC%13=C(S%12)C(C%14=CC(F)=C(CC(CCCC)CC)S%14)=C%15C(SC(C%16=CC=C(S%16)C(SC(C%17=CC=CS%17)=C%18C%19=O)=C%18C(C%20=C(CC(CCCC)CC)SC(CC(CCCC)CC)=C%20%19)=O)=C%15)=C%13C%21=CC(F)=C(CC(CCCC)CC)S%21)S%11)=C%22C%23=O)=C%22C(C%24=C(CC(CCCC)CC)SC(CC(CCCC)CC)=C%24%23)=O)=C9)=C7C%25=CC(F)=C(CC(CCCC)CC)S%25)S5)=C%26C%27=O)=C%26C(C%28=C(CC(CCCC)CC)SC(CC(CCCC)CC)=C%28%27)=O)=C3)=C(C%29=CC(F)=C(CC(CCCC)CC)S%29)C%30=C2SC=C%30)=C1,CCc1sc(-c2c3cc(-c4ccc(-c5sc(-c6ccc(-c7cc8c(-c9cc(F)c(CC)s9)c9sc(-c%10ccc(-c%11sc(-c%12ccc(-c%13cc%14c(-c%15cc(F)c(CC)s%15)c%15sc(-c%16ccc(-c%17sc(-c%18cccs%18)c%18c%17C(=O)c%17c(CC)sc(CC)c%17C%18=O)s%16)cc%15c(-c%15cc(F)c(CC)s%15)c%14s%13)s%12)c%12c%11C(=O)c%11c(CC)sc(CC)c%11C%12=O)s%10)cc9c(-c9cc(F)c(CC)s9)c8s7)s6)c6c5C(=O)c5c(CC)sc(CC)c5C6=O)s4)sc3c(-c3cc(F)c(CC)s3)c3ccsc23)cc1F,CCCCC(CC1=C(F)C=C(C2=C3C=C(SC3=C(C4=C2SC=C4)C5=CC(F)=C(S5)CC(CCCC)CC)C6=CC=C(S6)C7=C(C(C8=C(SC(CC(CCCC)CC)=C8C9=O)CC(CCCC)CC)=O)C9=C(C%10=CC=CS%10)S7)S1)CC
946,2FIFIC,2FIFIC,12,PBDB-TF,"PBDB-TF, PM6, PBDB-T-2F, PBDB-T2F, PBDBT-F",10.1039/D0TC04749J,0.8,22.4,61.5,11.34,11,0.24,sm,fused,5,polymer,O=C(C(C=C(F)C(F)=C1)=C1C/2=C(C#N)\C#N)C2=C/C3=CC(C4(CCCCCCCC)CCCCCCCC)=C(S3)C5=C4C=C(C(SC(C6=C7C(SC(C(OCC(CCCC)CC)=O)=C7F)=C(/C=C8C(C(C=CC=C9)=C9C\8=C(C#N)/C#N)=O)S6)=C%10)=C%10C%11(CCCCCCCC)CCCCCCCC)C%11=C5,CCOC(=O)c1sc2c(/C=C3\C(=O)c4ccccc4C3=C(C#N)C#N)sc(-c3cc4c(s3)-c3cc5c(cc3C4(CC)CC)-c3sc(/C=C4\C(=O)c6cc(F)c(F)cc6C4=C(C#N)C#N)cc3C5(CC)CC)c2c1F,FC1=C(CC(CCCC)CC)SC(C2=C3C(SC(C4=CC=C(S4)C(SC(C5=CC=C(C6=CC7=C(S6)C(C8=CC(F)=C(CC(CCCC)CC)S8)=C9C(SC(C%10=CC=C(S%10)C(SC(C%11=CC=C(C%12=CC%13=C(S%12)C(C%14=CC(F)=C(CC(CCCC)CC)S%14)=C%15C(SC(C%16=CC=C(S%16)C(SC(C%17=CC=CS%17)=C%18C%19=O)=C%18C(C%20=C(CC(CCCC)CC)SC(CC(CCCC)CC)=C%20%19)=O)=C%15)=C%13C%21=CC(F)=C(CC(CCCC)CC)S%21)S%11)=C%22C%23=O)=C%22C(C%24=C(CC(CCCC)CC)SC(CC(CCCC)CC)=C%24%23)=O)=C9)=C7C%25=CC(F)=C(CC(CCCC)CC)S%25)S5)=C%26C%27=O)=C%26C(C%28=C(CC(CCCC)CC)SC(CC(CCCC)CC)=C%28%27)=O)=C3)=C(C%29=CC(F)=C(CC(CCCC)CC)S%29)C%30=C2SC=C%30)=C1,CCc1sc(-c2c3cc(-c4ccc(-c5sc(-c6ccc(-c7cc8c(-c9cc(F)c(CC)s9)c9sc(-c%10ccc(-c%11sc(-c%12ccc(-c%13cc%14c(-c%15cc(F)c(CC)s%15)c%15sc(-c%16ccc(-c%17sc(-c%18cccs%18)c%18c%17C(=O)c%17c(CC)sc(CC)c%17C%18=O)s%16)cc%15c(-c%15cc(F)c(CC)s%15)c%14s%13)s%12)c%12c%11C(=O)c%11c(CC)sc(CC)c%11C%12=O)s%10)cc9c(-c9cc(F)c(CC)s9)c8s7)s6)c6c5C(=O)c5c(CC)sc(CC)c5C6=O)s4)sc3c(-c3cc(F)c(CC)s3)c3ccsc23)cc1F,CCCCC(CC1=C(F)C=C(C2=C3C=C(SC3=C(C4=C2SC=C4)C5=CC(F)=C(S5)CC(CCCC)CC)C6=CC=C(S6)C7=C(C(C8=C(SC(CC(CCCC)CC)=C8C9=O)CC(CCCC)CC)=O)C9=C(C%10=CC=CS%10)S7)S1)CC
947,BTFM,BTFM,73,D18-Cl,D18-Cl,10.1039/D1EE03225A,0.875,26.72,73.12,17.1,16.38,0.62,sm,y,8,polymer,O=C1C2=CC3=C(C=C(C(F)(F)F)C=C3)C=C2C(/C1=C/C4=C(CCCCCCCCCCC)C(SC5=C6N(C7=C5C8=NSN=C8C9=C7N(C%10=C9SC%11=C%10SC(/C=C%12/C(C%13=C(C%12=O)C=C(C=CC(C(F)(F)F)=C%14)C%14=C%13)=C(C#N)/C#N)=C%11CCCCCCCCCCC)CC(CCCC)CCCCCC)CC(CCCC)CCCCCC)=C6S4)=C(C#N)/C#N,O=C1C2=CC3=C(C=C(C(F)(F)F)C=C3)C=C2C(/C1=C/C4=C(CC)C(SC5=C6N(C7=C5C8=NSN=C8C9=C7N(C%10=C9SC%11=C%10SC(/C=C%12/C(C%13=C(C%12=O)C=C(C=CC(C(F)(F)F)=C%14)C%14=C%13)=C(C#N)/C#N)=C%11CC)CC)CC)=C6S4)=C(C#N)/C#N,ClC1=C(CC(CC)CCCC)SC(C2=C3C(C=C(C4=C(CC(CCCCCC)CCCC)C=C(C5=CC6=C(C(SC(C7=CC(CC(CCCCCC)CCCC)=C(C8=CC9=C(C(C%10=CC(Cl)=C(CC(CCCC)CC)S%10)=C(C=C(C%11=C(CC(CCCCCC)CCCC)C=C(C%12=CC%13=C(C(SC(C%14=CC(CC(CCCCCC)CCCC)=C(C%15=CC%16=C(C(C%17=CC(Cl)=C(CC(CCCC)CC)S%17)=C(C=C(C%18=C(CC(CCCCCC)CCCC)C=C(C%19=CC%20=C(C(SC(C%21=CC(CC(CCCCCC)CCCC)=CS%21)=C%22)=C%22C%23=NSN=C%23%20)S%19)S%18)S%24)C%24=C%16C%25=CC(Cl)=C(CC(CC)CCCC)S%25)S%15)S%14)=C%26)=C%26C%27=NSN=C%27%13)S%12)S%11)S%28)C%28=C9C%29=CC(Cl)=C(CC(CC)CCCC)S%29)S8)S7)=C%30)=C%30C%31=NSN=C%316)S5)S4)S3)=C(C%32=CC(Cl)=C(CC(CCCC)CC)S%32)C%33=C2C=CS%33)=C1,ClC1=C(CC)SC(C2=C3C(C=C(C4=C(CC)C=C(C5=CC6=C(C(SC(C7=CC(CC)=C(C8=CC9=C(C(C%10=CC(Cl)=C(CC)S%10)=C(C=C(C%11=C(CC)C=C(C%12=CC%13=C(C(SC(C%14=CC(CC)=C(C%15=CC%16=C(C(C%17=CC(Cl)=C(CC)S%17)=C(C=C(C%18=C(CC)C=C(C%19=CC%20=C(C(SC(C%21=CC(CC)=CS%21)=C%22)=C%22C%23=NSN=C%23%20)S%19)S%18)S%24)C%24=C%16C%25=CC(Cl)=C(CC)S%25)S%15)S%14)=C%26)=C%26C%27=NSN=C%27%13)S%12)S%11)S%28)C%28=C9C%29=CC(Cl)=C(CC)S%29)S8)S7)=C%30)=C%30C%31=NSN=C%316)S5)S4)S3)=C(C%32=CC(Cl)=C(CC)S%32)C%33=C2C=CS%33)=C1,CCCCCCC(CC1=CSC(C2=CC3=C(S2)C4=C(C=C(S4)C5=CC(CC(CCCCCC)CCCC)=C(S5)C6=CC7=C(C8=C(C(C9=CC(Cl)=C(S9)CC(CCCC)CC)=C7S6)C=CS8)C%10=CC(Cl)=C(S%10)CC(CCCC)CC)C%11=NSN=C3%11)=C1)CCCC
948,BTF,BTF,73,D18-Cl,D18-Cl,10.1039/D1EE03225A,0.863,26.87,74.57,17.3,16.77,0.53,sm,y,8,polymer,O=C1C2=CC3=C(C(F)=C(F)C(F)=C3)C=C2C(/C1=C/C4=C(CCCCCCCCCCC)C(SC5=C6N(C7=C5C8=NSN=C8C9=C7N(C%10=C9SC%11=C%10SC(/C=C%12/C(C%13=C(C%12=O)C=C(C=C(F)C(F)=C%14F)C%14=C%13)=C(C#N)/C#N)=C%11CCCCCCCCCCC)CC(CCCC)CCCCCC)CC(CCCC)CCCCCC)=C6S4)=C(C#N)/C#N,O=C1C2=CC3=C(C(F)=C(F)C(F)=C3)C=C2C(/C1=C/C4=C(CC)C(SC5=C6N(C7=C5C8=NSN=C8C9=C7N(C%10=C9SC%11=C%10SC(/C=C%12/C(C%13=C(C%12=O)C=C(C=C(F)C(F)=C%14F)C%14=C%13)=C(C#N)/C#N)=C%11CC)CC)CC)=C6S4)=C(C#N)/C#N,ClC1=C(CC(CC)CCCC)SC(C2=C3C(C=C(C4=C(CC(CCCCCC)CCCC)C=C(C5=CC6=C(C(SC(C7=CC(CC(CCCCCC)CCCC)=C(C8=CC9=C(C(C%10=CC(Cl)=C(CC(CCCC)CC)S%10)=C(C=C(C%11=C(CC(CCCCCC)CCCC)C=C(C%12=CC%13=C(C(SC(C%14=CC(CC(CCCCCC)CCCC)=C(C%15=CC%16=C(C(C%17=CC(Cl)=C(CC(CCCC)CC)S%17)=C(C=C(C%18=C(CC(CCCCCC)CCCC)C=C(C%19=CC%20=C(C(SC(C%21=CC(CC(CCCCCC)CCCC)=CS%21)=C%22)=C%22C%23=NSN=C%23%20)S%19)S%18)S%24)C%24=C%16C%25=CC(Cl)=C(CC(CC)CCCC)S%25)S%15)S%14)=C%26)=C%26C%27=NSN=C%27%13)S%12)S%11)S%28)C%28=C9C%29=CC(Cl)=C(CC(CC)CCCC)S%29)S8)S7)=C%30)=C%30C%31=NSN=C%316)S5)S4)S3)=C(C%32=CC(Cl)=C(CC(CCCC)CC)S%32)C%33=C2C=CS%33)=C1,ClC1=C(CC)SC(C2=C3C(C=C(C4=C(CC)C=C(C5=CC6=C(C(SC(C7=CC(CC)=C(C8=CC9=C(C(C%10=CC(Cl)=C(CC)S%10)=C(C=C(C%11=C(CC)C=C(C%12=CC%13=C(C(SC(C%14=CC(CC)=C(C%15=CC%16=C(C(C%17=CC(Cl)=C(CC)S%17)=C(C=C(C%18=C(CC)C=C(C%19=CC%20=C(C(SC(C%21=CC(CC)=CS%21)=C%22)=C%22C%23=NSN=C%23%20)S%19)S%18)S%24)C%24=C%16C%25=CC(Cl)=C(CC)S%25)S%15)S%14)=C%26)=C%26C%27=NSN=C%27%13)S%12)S%11)S%28)C%28=C9C%29=CC(Cl)=C(CC)S%29)S8)S7)=C%30)=C%30C%31=NSN=C%316)S5)S4)S3)=C(C%32=CC(Cl)=C(CC)S%32)C%33=C2C=CS%33)=C1,CCCCCCC(CC1=CSC(C2=CC3=C(S2)C4=C(C=C(S4)C5=CC(CC(CCCCCC)CCCC)=C(S5)C6=CC7=C(C8=C(C(C9=CC(Cl)=C(S9)CC(CCCC)CC)=C7S6)C=CS8)C%10=CC(Cl)=C(S%10)CC(CCCC)CC)C%11=NSN=C3%11)=C1)CCCC
949,BTC6-2F,BTC6-2F,3,PBDB-T,PBDB-T,10.1039/D1NJ01978C,0.81,19.32,64.14,10.1,10.15,0.45,sm,unfused,3,polymer,O=C1C2=CC=C(F)C=C2C(/C1=C/C3=CC(C4(CC(CC)CCCC)CC(CC)CCCC)=C(S3)C5=C4C=C(S5)C(C6=NN(CC(CCCCCCCC)CCCCCC)N=C67)=C(F)C(F)=C7C8=CC(C9(CC(CC)CCCC)CC(CC)CCCC)=C(S8)C%10=C9C=C(S%10)/C=C(C(C%11=CC=C(F)C=C%11%12)=O)/C%12=C(C#N)\C#N)=C(C#N)/C#N,CCn1nc2c(-c3cc4c(s3)-c3sc(/C=C5\C(=O)c6ccc(F)cc6C5=C(C#N)C#N)cc3C4(CC)CC)c(F)c(F)c(-c3cc4c(s3)-c3sc(/C=C5\C(=O)c6ccc(F)cc6C5=C(C#N)C#N)cc3C4(CC)CC)c2n1,CCC(CCCC)CC1=CC=C(S1)C2=C3C(SC(C4=CC=C(S4)C(SC(C5=CC=C(C6=CC7=C(S6)C(C8=CC=C(CC(CCCC)CC)S8)=C9C(SC(C%10=CC=C(S%10)C(SC(C%11=CC=C(C%12=CC%13=C(S%12)C(C%14=CC=C(CC(CCCC)CC)S%14)=C%15C(SC(C%16=CC=C(S%16)C(SC(C%17=CC=CS%17)=C%18C%19=O)=C%18C(C%20=C(CC(CCCC)CC)SC(CC(CCCC)CC)=C%20%19)=O)=C%15)=C%13C%21=CC=C(CC(CCCC)CC)S%21)S%11)=C%22C%23=O)=C%22C(C%24=C(CC(CCCC)CC)SC(CC(CCCC)CC)=C%24%23)=O)=C9)=C7C%25=CC=C(CC(CCCC)CC)S%25)S5)=C%26C%27=O)=C%26C(C%28=C(CC(CCCC)CC)SC(CC(CCCC)CC)=C%28%27)=O)=C3)=C(C%29=CC=C(CC(CCCC)CC)S%29)C%30=C2SC=C%30,CCc1ccc(-c2c3cc(-c4ccc(-c5sc(-c6ccc(-c7cc8c(-c9ccc(CC)s9)c9sc(-c%10ccc(-c%11sc(-c%12ccc(-c%13cc%14c(-c%15ccc(CC)s%15)c%15sc(-c%16ccc(-c%17sc(-c%18cccs%18)c%18c%17C(=O)c%17c(CC)sc(CC)c%17C%18=O)s%16)cc%15c(-c%15ccc(CC)s%15)c%14s%13)s%12)c%12c%11C(=O)c%11c(CC)sc(CC)c%11C%12=O)s%10)cc9c(-c9ccc(CC)s9)c8s7)s6)c6c5C(=O)c5c(CC)sc(CC)c5C6=O)s4)sc3c(-c3ccc(CC)s3)c3ccsc23)s1,CCCCC(CC1=CC=C(S1)C2=C3C=C(SC3=C(C4=C2SC=C4)C5=CC=C(S5)CC(CCCC)CC)C6=CC=C(S6)C7=C(C(C8=C(SC(CC(CCCC)CC)=C8C9=O)CC(CCCC)CC)=O)C9=C(C%10=CC=CS%10)S7)CC
950,IDTP-4F_chen,IDTP-4F_chen,405,L1-S,L1-S,10.1039/D1QM01622A,0.945,18.49,68.23,11.92,11.82,,sm,fused,5,polymer,O=C1C2=CC(F)=C(F)C=C2C(/C1=C/C(S3)=CC4=C3C5=CC(C6(CCCCCCCC)CCCCCCCC)=C(C=C5C4(CCCCCCCC)CCCCCCCC)C7=C6C=C(S7)C8=CC9=C(C(SC(C%10=CC(C(CCCCCCCC)(CCCCCCCC)C%11=C%12C=C%13C(C(SC(/C=C%14/C(C%15=C(C=C(F)C(F)=C%15)C%14=O)=C(C#N)\C#N)=C%16)=C%16C%13(CCCCCCCC)CCCCCCCC)=C%11)=C%12S%10)=C%17)=C%17OC9=O)S8)=C(C#N)/C#N,CCC(C1=C2C=C3C(C(SC(/C=C4/C(C5=C(C=C(F)C(F)=C5)C4=O)=C(C#N)\C#N)=C6)=C6C3(CC)CC)=C1)(CC)C7=C2SC(C8=CC(OC9=O)=C(S8)C%10=C9C=C(C%11=CC%12=C(C(C=C(C(CC)(CC)C%13=C%14SC(/C=C(C(C%15=CC(F)=C(F)C=C%15%16)=O)/C%16=C(C#N)\C#N)=C%13)C%14=C%17)=C%17C%12(CC)CC)S%11)S%10)=C7,S=C1OC2=C(SC(C3=CC(CC(CCCC)CCCCCC)=C(C4=CC5=C(C6=CC=C(CC(CCCC)CC)S6)C7=C(C=C(C8=C(CC(CCCC)CCCCCC)C=C(C9=CC%10=C(C(SC(C%11=CC(CC(CCCC)CCCCCC)=C(C%12=CC%13=C(C%14=CC=C(CC(CCCC)CC)S%14)C%15=C(C=C(C%16=C(CC(CCCC)CCCCCC)C=C(C%17=CC%18=C(C(SC(C%19=CC(CC(CCCC)CCCCCC)=CS%19)=C%20)=C%20OC%18=S)S%17)S%16)S%15)C(C%21=CC=C(CC(CC)CCCC)S%21)=C%13S%12)S%11)=C%22)=C%22OC%10=S)S9)S8)S7)C(C%23=CC=C(CC(CC)CCCC)S%23)=C5S4)S3)=C2)C%24=C1C=C(S%24)C%25=CC(CC(CCCC)CCCCCC)=C(C(S%26)=CC%27=C%26C(C%28=CC=C(CC(CCCC)CC)S%28)=C(C=CS%29)C%29=C%27C%30=CC=C(CC(CC)CCCC)S%30)S%25,CCC(S1)=CC=C1C2=C3C(C=CS3)=C(C4=CC=C(CC)S4)C5=C2C=C(C6=C(CC)C=C(C7=CC8=C(C(SC(C9=CC(CC)=C(C%10=CC%11=C(C%12=CC=C(CC)S%12)C%13=C(C=C(C%14=C(CC)C=C(C%15=CC%16=C(C(SC(C%17=CC(CC)=C(C%18=CC%19=C(C%20=CC=C(CC)S%20)C%21=C(C=C(C%22=C(CC)C=C(C%23=CC%24=C(C(SC(C%25=CC(CC)=CS%25)=C%26)=C%26OC%24=S)S%23)S%22)S%21)C(C%27=CC=C(CC)S%27)=C%19S%18)S%17)=C%28)=C%28OC%16=S)S%15)S%14)S%13)C(C%29=CC=C(CC)S%29)=C%11S%10)S9)=C%30)=C%30OC8=S)S7)S6)S5,S=C1OC(C=C2C3=CC(CC(CCCCCC)CCCC)=CS3)=C(S2)C4=C1C=C(S4)C5=CC(CC(CCCCCC)CCCC)=C(S5)C6=CC7=C(C8=C(C(C9=CC=C(S9)CC(CCCC)CC)=C7S6)C=CS8)C%10=CC=C(S%10)CC(CCCC)CC
951,IDTBT-4F,IDTBT-4F,405,L1-S,L1-S,10.1039/D1QM01622A,0.974,18.09,68.1,12,11.9,,sm,fused,5,polymer,O=C1C2=CC(F)=C(F)C=C2C(/C1=C/C(S3)=CC4=C3C5=CC(C6(CCCCCCCC)CCCCCCCC)=C(C=C5C4(CCCCCCCC)CCCCCCCC)C7=C6C=C(S7)C8=CC9=C(C(SC(C%10=CC(C(CCCCCCCC)(CCCCCCCC)C%11=C%12C=C%13C(C(SC(/C=C%14/C(C%15=C(C=C(F)C(F)=C%15)C%14=O)=C(C#N)\C#N)=C%16)=C%16C%13(CCCCCCCC)CCCCCCCC)=C%11)=C%12S%10)=C%17)=C%17C%18=NSN=C%189)S8)=C(C#N)/C#N,CCC(C1=C2C=C3C(C(SC(/C=C4/C(C5=C(C=C(F)C(F)=C5)C4=O)=C(C#N)\C#N)=C6)=C6C3(CC)CC)=C1)(CC)C7=C2SC(C8=CC(C9=NSN=C9%10)=C(S8)C%11=C%10C=C(C%12=CC%13=C(C(C=C(C(CC)(CC)C%14=C%15SC(/C=C(C(C%16=CC(F)=C(F)C=C%16%17)=O)/C%17=C(C#N)\C#N)=C%14)C%15=C%18)=C%18C%13(CC)CC)S%12)S%11)=C7,S=C1OC2=C(SC(C3=CC(CC(CCCC)CCCCCC)=C(C4=CC5=C(C6=CC=C(CC(CCCC)CC)S6)C7=C(C=C(C8=C(CC(CCCC)CCCCCC)C=C(C9=CC%10=C(C(SC(C%11=CC(CC(CCCC)CCCCCC)=C(C%12=CC%13=C(C%14=CC=C(CC(CCCC)CC)S%14)C%15=C(C=C(C%16=C(CC(CCCC)CCCCCC)C=C(C%17=CC%18=C(C(SC(C%19=CC(CC(CCCC)CCCCCC)=CS%19)=C%20)=C%20OC%18=S)S%17)S%16)S%15)C(C%21=CC=C(CC(CC)CCCC)S%21)=C%13S%12)S%11)=C%22)=C%22OC%10=S)S9)S8)S7)C(C%23=CC=C(CC(CC)CCCC)S%23)=C5S4)S3)=C2)C%24=C1C=C(S%24)C%25=CC(CC(CCCC)CCCCCC)=C(C(S%26)=CC%27=C%26C(C%28=CC=C(CC(CCCC)CC)S%28)=C(C=CS%29)C%29=C%27C%30=CC=C(CC(CC)CCCC)S%30)S%25,CCC(S1)=CC=C1C2=C3C(C=CS3)=C(C4=CC=C(CC)S4)C5=C2C=C(C6=C(CC)C=C(C7=CC8=C(C(SC(C9=CC(CC)=C(C%10=CC%11=C(C%12=CC=C(CC)S%12)C%13=C(C=C(C%14=C(CC)C=C(C%15=CC%16=C(C(SC(C%17=CC(CC)=C(C%18=CC%19=C(C%20=CC=C(CC)S%20)C%21=C(C=C(C%22=C(CC)C=C(C%23=CC%24=C(C(SC(C%25=CC(CC)=CS%25)=C%26)=C%26OC%24=S)S%23)S%22)S%21)C(C%27=CC=C(CC)S%27)=C%19S%18)S%17)=C%28)=C%28OC%16=S)S%15)S%14)S%13)C(C%29=CC=C(CC)S%29)=C%11S%10)S9)=C%30)=C%30OC8=S)S7)S6)S5,S=C1OC(C=C2C3=CC(CC(CCCCCC)CCCC)=CS3)=C(S2)C4=C1C=C(S4)C5=CC(CC(CCCCCC)CCCC)=C(S5)C6=CC7=C(C8=C(C(C9=CC=C(S9)CC(CCCC)CC)=C7S6)C=CS8)C%10=CC=C(S%10)CC(CCCC)CC
952,BZIC-2Br,BZIC-2Br,3,PBDB-T,PBDB-T,10.1039/D1RA01348C,0.75,15.34,65.19,7.51,7.21,0.3,sm,y,6,polymer,O=C1C2=CC=C(C=C2C(/C1=C/C3=CC(N(C4=C5C6=NN(CC(CCCC)CC)N=C6C7=C4N(C8=C7SC(/C=C9/C(C%10=C(C9=O)C=CC(Br)=C%10)=C(C#N)\C#N)=C8)CC(CCCC)CC)CC(CCCC)CC)=C5S3)=C(C#N)\C#N)Br,CCn1nc2c(n1)c1c3sc(/C=C4\C(=O)c5ccc(Br)cc5C4=C(C#N)C#N)cc3n(CC)c1c1c2c2sc(/C=C3\C(=O)c4ccc(Br)cc4C3=C(C#N)C#N)cc2n1CC,CCC(CCCC)CC1=CC=C(S1)C2=C3C(SC(C4=CC=C(S4)C(SC(C5=CC=C(C6=CC7=C(S6)C(C8=CC=C(CC(CCCC)CC)S8)=C9C(SC(C%10=CC=C(S%10)C(SC(C%11=CC=C(C%12=CC%13=C(S%12)C(C%14=CC=C(CC(CCCC)CC)S%14)=C%15C(SC(C%16=CC=C(S%16)C(SC(C%17=CC=CS%17)=C%18C%19=O)=C%18C(C%20=C(CC(CCCC)CC)SC(CC(CCCC)CC)=C%20%19)=O)=C%15)=C%13C%21=CC=C(CC(CCCC)CC)S%21)S%11)=C%22C%23=O)=C%22C(C%24=C(CC(CCCC)CC)SC(CC(CCCC)CC)=C%24%23)=O)=C9)=C7C%25=CC=C(CC(CCCC)CC)S%25)S5)=C%26C%27=O)=C%26C(C%28=C(CC(CCCC)CC)SC(CC(CCCC)CC)=C%28%27)=O)=C3)=C(C%29=CC=C(CC(CCCC)CC)S%29)C%30=C2SC=C%30,CCc1ccc(-c2c3cc(-c4ccc(-c5sc(-c6ccc(-c7cc8c(-c9ccc(CC)s9)c9sc(-c%10ccc(-c%11sc(-c%12ccc(-c%13cc%14c(-c%15ccc(CC)s%15)c%15sc(-c%16ccc(-c%17sc(-c%18cccs%18)c%18c%17C(=O)c%17c(CC)sc(CC)c%17C%18=O)s%16)cc%15c(-c%15ccc(CC)s%15)c%14s%13)s%12)c%12c%11C(=O)c%11c(CC)sc(CC)c%11C%12=O)s%10)cc9c(-c9ccc(CC)s9)c8s7)s6)c6c5C(=O)c5c(CC)sc(CC)c5C6=O)s4)sc3c(-c3ccc(CC)s3)c3ccsc23)s1,CCCCC(CC1=CC=C(S1)C2=C3C=C(SC3=C(C4=C2SC=C4)C5=CC=C(S5)CC(CCCC)CC)C6=CC=C(S6)C7=C(C(C8=C(SC(CC(CCCC)CC)=C8C9=O)CC(CCCC)CC)=O)C9=C(C%10=CC=CS%10)S7)CC
953,Y9-2Br,Y9-2Br,3,PBDB-T,PBDB-T,10.1039/D1RA01348C,0.84,21.38,67.11,12.05,11.75,0.3,sm,y,8,polymer,O=C1C2=CC=C(C=C2C(/C1=C/C3=C(CCCCCCCCCCC)C(SC4=C5N(C6=C4C7=NN(CC(CC)CCCC)N=C7C8=C6N(C9=C8SC%10=C9SC(/C=C%11/C(C%12=C(C%11=O)C=CC(Br)=C%12)=C(C#N)\C#N)=C%10CCCCCCCCCCC)CC(CCCC)CC)CC(CC)CCCC)=C5S3)=C(C#N)\C#N)Br,CCC1=C(SC2=C1SC3=C2N(CC)C4=C3C5=NN(N=C5C6=C4N(CC)C7=C6SC8=C7SC(/C=C9C(C%10=C(C\9=C(C#N)/C#N)C=C(Br)C=C%10)=O)=C8CC)CC)/C=C%11C(C%12=CC=C(C=C%12C\%11=C(C#N)/C#N)Br)=O,CCC(CCCC)CC1=CC=C(S1)C2=C3C(SC(C4=CC=C(S4)C(SC(C5=CC=C(C6=CC7=C(S6)C(C8=CC=C(CC(CCCC)CC)S8)=C9C(SC(C%10=CC=C(S%10)C(SC(C%11=CC=C(C%12=CC%13=C(S%12)C(C%14=CC=C(CC(CCCC)CC)S%14)=C%15C(SC(C%16=CC=C(S%16)C(SC(C%17=CC=CS%17)=C%18C%19=O)=C%18C(C%20=C(CC(CCCC)CC)SC(CC(CCCC)CC)=C%20%19)=O)=C%15)=C%13C%21=CC=C(CC(CCCC)CC)S%21)S%11)=C%22C%23=O)=C%22C(C%24=C(CC(CCCC)CC)SC(CC(CCCC)CC)=C%24%23)=O)=C9)=C7C%25=CC=C(CC(CCCC)CC)S%25)S5)=C%26C%27=O)=C%26C(C%28=C(CC(CCCC)CC)SC(CC(CCCC)CC)=C%28%27)=O)=C3)=C(C%29=CC=C(CC(CCCC)CC)S%29)C%30=C2SC=C%30,CCc1ccc(-c2c3cc(-c4ccc(-c5sc(-c6ccc(-c7cc8c(-c9ccc(CC)s9)c9sc(-c%10ccc(-c%11sc(-c%12ccc(-c%13cc%14c(-c%15ccc(CC)s%15)c%15sc(-c%16ccc(-c%17sc(-c%18cccs%18)c%18c%17C(=O)c%17c(CC)sc(CC)c%17C%18=O)s%16)cc%15c(-c%15ccc(CC)s%15)c%14s%13)s%12)c%12c%11C(=O)c%11c(CC)sc(CC)c%11C%12=O)s%10)cc9c(-c9ccc(CC)s9)c8s7)s6)c6c5C(=O)c5c(CC)sc(CC)c5C6=O)s4)sc3c(-c3ccc(CC)s3)c3ccsc23)s1,CCCCC(CC1=CC=C(S1)C2=C3C=C(SC3=C(C4=C2SC=C4)C5=CC=C(S5)CC(CCCC)CC)C6=CC=C(S6)C7=C(C(C8=C(SC(CC(CCCC)CC)=C8C9=O)CC(CCCC)CC)=O)C9=C(C%10=CC=CS%10)S7)CC
954,BTIC-4F,BTIC-4F,12,PBDB-TF,"PBDB-TF, PM6, PBDB-T-2F, PBDB-T2F, PBDBT-F",10.1039/D1TA03643B,0.894,20.5,65.7,12.04,11.91,0.13,sm,unfused,3,polymer,O=C1C2=CC(F)=C(F)C=C2C(/C1=C/C3=CC(C4(CC(CCCC)CC)CC(CC)CCCC)=C(S3)C5=C4C=C(C6=CC(C(N(CC(CCCC)CC)C7=O)=O)=C(S6)C8=C7C=C(S8)C9=CC(C%10(CC(CCCC)CC)CC(CCCC)CC)=C(S9)C%11=C%10C=C(S%11)/C=C(C(C%12=CC(F)=C(F)C=C%12%13)=O)/C%13=C(C#N)\C#N)S5)=C(C#N)/C#N,CCn1c(=O)c2cc(-c3cc4c(s3)-c3sc(/C=C5\C(=O)c6cc(F)c(F)cc6C5=C(C#N)C#N)cc3C4(CC)CC)sc2c2sc(-c3cc4c(s3)-c3sc(/C=C5\C(=O)c6cc(F)c(F)cc6C5=C(C#N)C#N)cc3C4(CC)CC)cc2c1=O,FC1=C(CC(CCCC)CC)SC(C2=C3C(SC(C4=CC=C(S4)C(SC(C5=CC=C(C6=CC7=C(S6)C(C8=CC(F)=C(CC(CCCC)CC)S8)=C9C(SC(C%10=CC=C(S%10)C(SC(C%11=CC=C(C%12=CC%13=C(S%12)C(C%14=CC(F)=C(CC(CCCC)CC)S%14)=C%15C(SC(C%16=CC=C(S%16)C(SC(C%17=CC=CS%17)=C%18C%19=O)=C%18C(C%20=C(CC(CCCC)CC)SC(CC(CCCC)CC)=C%20%19)=O)=C%15)=C%13C%21=CC(F)=C(CC(CCCC)CC)S%21)S%11)=C%22C%23=O)=C%22C(C%24=C(CC(CCCC)CC)SC(CC(CCCC)CC)=C%24%23)=O)=C9)=C7C%25=CC(F)=C(CC(CCCC)CC)S%25)S5)=C%26C%27=O)=C%26C(C%28=C(CC(CCCC)CC)SC(CC(CCCC)CC)=C%28%27)=O)=C3)=C(C%29=CC(F)=C(CC(CCCC)CC)S%29)C%30=C2SC=C%30)=C1,CCc1sc(-c2c3cc(-c4ccc(-c5sc(-c6ccc(-c7cc8c(-c9cc(F)c(CC)s9)c9sc(-c%10ccc(-c%11sc(-c%12ccc(-c%13cc%14c(-c%15cc(F)c(CC)s%15)c%15sc(-c%16ccc(-c%17sc(-c%18cccs%18)c%18c%17C(=O)c%17c(CC)sc(CC)c%17C%18=O)s%16)cc%15c(-c%15cc(F)c(CC)s%15)c%14s%13)s%12)c%12c%11C(=O)c%11c(CC)sc(CC)c%11C%12=O)s%10)cc9c(-c9cc(F)c(CC)s9)c8s7)s6)c6c5C(=O)c5c(CC)sc(CC)c5C6=O)s4)sc3c(-c3cc(F)c(CC)s3)c3ccsc23)cc1F,CCCCC(CC1=C(F)C=C(C2=C3C=C(SC3=C(C4=C2SC=C4)C5=CC(F)=C(S5)CC(CCCC)CC)C6=CC=C(S6)C7=C(C(C8=C(SC(CC(CCCC)CC)=C8C9=O)CC(CCCC)CC)=O)C9=C(C%10=CC=CS%10)S7)S1)CC
955,TPDC-4F,TPDC-4F,12,PBDB-TF,"PBDB-TF, PM6, PBDB-T-2F, PBDB-T2F, PBDBT-F",10.1039/D1TA03643B,0.852,22.19,70.6,13.35,13.2,0.15,sm,unfused,3,polymer,O=C1C2=CC(F)=C(F)C=C2C(/C1=C/C3=CC(C4(CC(CCCC)CC)CC(CC)CCCC)=C(S3)C5=C4C=C(C6=C(C(N(CC(CCCC)CC)C7=O)=O)C7=C(S6)C8=CC(C9(CC(CCCC)CC)CC(CCCC)CC)=C(S8)C%10=C9C=C(S%10)/C=C(C(C%11=CC(F)=C(F)C=C%11%12)=O)/C%12=C(C#N)\C#N)S5)=C(C#N)/C#N,CCN1C(=O)c2c(-c3cc4c(s3)-c3sc(/C=C5\C(=O)c6cc(F)c(F)cc6C5=C(C#N)C#N)cc3C4(CC)CC)sc(-c3cc4c(s3)-c3sc(/C=C5\C(=O)c6cc(F)c(F)cc6C5=C(C#N)C#N)cc3C4(CC)CC)c2C1=O,FC1=C(CC(CCCC)CC)SC(C2=C3C(SC(C4=CC=C(S4)C(SC(C5=CC=C(C6=CC7=C(S6)C(C8=CC(F)=C(CC(CCCC)CC)S8)=C9C(SC(C%10=CC=C(S%10)C(SC(C%11=CC=C(C%12=CC%13=C(S%12)C(C%14=CC(F)=C(CC(CCCC)CC)S%14)=C%15C(SC(C%16=CC=C(S%16)C(SC(C%17=CC=CS%17)=C%18C%19=O)=C%18C(C%20=C(CC(CCCC)CC)SC(CC(CCCC)CC)=C%20%19)=O)=C%15)=C%13C%21=CC(F)=C(CC(CCCC)CC)S%21)S%11)=C%22C%23=O)=C%22C(C%24=C(CC(CCCC)CC)SC(CC(CCCC)CC)=C%24%23)=O)=C9)=C7C%25=CC(F)=C(CC(CCCC)CC)S%25)S5)=C%26C%27=O)=C%26C(C%28=C(CC(CCCC)CC)SC(CC(CCCC)CC)=C%28%27)=O)=C3)=C(C%29=CC(F)=C(CC(CCCC)CC)S%29)C%30=C2SC=C%30)=C1,CCc1sc(-c2c3cc(-c4ccc(-c5sc(-c6ccc(-c7cc8c(-c9cc(F)c(CC)s9)c9sc(-c%10ccc(-c%11sc(-c%12ccc(-c%13cc%14c(-c%15cc(F)c(CC)s%15)c%15sc(-c%16ccc(-c%17sc(-c%18cccs%18)c%18c%17C(=O)c%17c(CC)sc(CC)c%17C%18=O)s%16)cc%15c(-c%15cc(F)c(CC)s%15)c%14s%13)s%12)c%12c%11C(=O)c%11c(CC)sc(CC)c%11C%12=O)s%10)cc9c(-c9cc(F)c(CC)s9)c8s7)s6)c6c5C(=O)c5c(CC)sc(CC)c5C6=O)s4)sc3c(-c3cc(F)c(CC)s3)c3ccsc23)cc1F,CCCCC(CC1=C(F)C=C(C2=C3C=C(SC3=C(C4=C2SC=C4)C5=CC(F)=C(S5)CC(CCCC)CC)C6=CC=C(S6)C7=C(C(C8=C(SC(CC(CCCC)CC)=C8C9=O)CC(CCCC)CC)=O)C9=C(C%10=CC=CS%10)S7)S1)CC
