Repository: brigreens/Meta-analysis_OSCs

This repository contains the data files and analysis notebooks to support the paper "Meta-Analysis of Molecular Design Strategies for Non-Fullerene Acceptor Based Organic Solar Cell Materials" (DOI: 10.26434/chemrxiv-2024-w29b1)

File: OSC_dataset_metaanalysis.csv (part 73 of 76)
NFA_ID,reported_acceptor,NFA_other_names,don_ID,reported_donor,don_other_names,DOI,Voc,Jsc,FF,PCE_max,PCE_avg,PCE_std,acceptor_type,acceptor_class,fused_rings_in_core,donor_type,acc_SMILES_sidechains,acc_SMILES_shortened_sidechains,don_SMILES_sidechains,don_SMILES_shortened_sidechains,don_mon_SMILES
956,BTTBo-4F,BTTBo-4F,3,PBDB-T,PBDB-T,10.1039/D1TC03259C,0.85,15.04,64.61,8.27,8.06,0.29,sm,fused,4,polymer,O=C1C2=CC(F)=C(F)C=C2C(/C1=C/C3=CC(C4(CC(CCCC)CCCCCC)CC(CCCC)CCCCCC)=C(S3)C5=C4C=C(C6=CC(C7=C8C=C(C(CC(CCCC)CCCCCC)=O)S7)=C(S6)C9=C8C=C(S9)C%10=CC(C%11(CC(CCCC)CCCCCC)CC(CCCCCC)CCCC)=C(S%10)C%12=C%11C=C(S%12)/C=C(C(C%13=CC(F)=C(F)C=C%13%14)=O)/C%14=C(C#N)\C#N)S5)=C(C#N)/C#N,CCC(=O)c1cc2c3cc(-c4cc5c(s4)-c4sc(/C=C6\C(=O)c7cc(F)c(F)cc7C6=C(C#N)C#N)cc4C5(CC)CC)sc3c3sc(-c4cc5c(s4)-c4sc(/C=C6\C(=O)c7cc(F)c(F)cc7C6=C(C#N)C#N)cc4C5(CC)CC)cc3c2s1,CCC(CCCC)CC1=CC=C(S1)C2=C3C(SC(C4=CC=C(S4)C(SC(C5=CC=C(C6=CC7=C(S6)C(C8=CC=C(CC(CCCC)CC)S8)=C9C(SC(C%10=CC=C(S%10)C(SC(C%11=CC=C(C%12=CC%13=C(S%12)C(C%14=CC=C(CC(CCCC)CC)S%14)=C%15C(SC(C%16=CC=C(S%16)C(SC(C%17=CC=CS%17)=C%18C%19=O)=C%18C(C%20=C(CC(CCCC)CC)SC(CC(CCCC)CC)=C%20%19)=O)=C%15)=C%13C%21=CC=C(CC(CCCC)CC)S%21)S%11)=C%22C%23=O)=C%22C(C%24=C(CC(CCCC)CC)SC(CC(CCCC)CC)=C%24%23)=O)=C9)=C7C%25=CC=C(CC(CCCC)CC)S%25)S5)=C%26C%27=O)=C%26C(C%28=C(CC(CCCC)CC)SC(CC(CCCC)CC)=C%28%27)=O)=C3)=C(C%29=CC=C(CC(CCCC)CC)S%29)C%30=C2SC=C%30,CCc1ccc(-c2c3cc(-c4ccc(-c5sc(-c6ccc(-c7cc8c(-c9ccc(CC)s9)c9sc(-c%10ccc(-c%11sc(-c%12ccc(-c%13cc%14c(-c%15ccc(CC)s%15)c%15sc(-c%16ccc(-c%17sc(-c%18cccs%18)c%18c%17C(=O)c%17c(CC)sc(CC)c%17C%18=O)s%16)cc%15c(-c%15ccc(CC)s%15)c%14s%13)s%12)c%12c%11C(=O)c%11c(CC)sc(CC)c%11C%12=O)s%10)cc9c(-c9ccc(CC)s9)c8s7)s6)c6c5C(=O)c5c(CC)sc(CC)c5C6=O)s4)sc3c(-c3ccc(CC)s3)c3ccsc23)s1,CCCCC(CC1=CC=C(S1)C2=C3C=C(SC3=C(C4=C2SC=C4)C5=CC=C(S5)CC(CCCC)CC)C6=CC=C(S6)C7=C(C(C8=C(SC(CC(CCCC)CC)=C8C9=O)CC(CCCC)CC)=O)C9=C(C%10=CC=CS%10)S7)CC
957,BTTBo-4FN,BTTBo-4FN,3,PBDB-T,PBDB-T,10.1039/D1TC03259C,0.84,19.56,70.47,11.6,11.46,0.38,sm,fused,4,polymer,O=C1C2=CC3=C(C=C(F)C(F)=C3)C=C2C(/C1=C/C4=CC(C5(CC(CCCC)CCCCCC)CC(CCCC)CCCCCC)=C(S4)C6=C5C=C(C7=CC(C8=C9C=C(C(CC(CCCC)CCCCCC)=O)S8)=C(S7)C%10=C9C=C(S%10)C%11=CC(C%12(CC(CCCC)CCCCCC)CC(CCCCCC)CCCC)=C(S%11)C%13=C%12C=C(S%13)/C=C(C(C%14=CC(C=C(F)C(F)=C%15)=C%15C=C%14%16)=O)/C%16=C(C#N)\C#N)S6)=C(C#N)/C#N,CCC(=O)c1cc2c3cc(-c4cc5c(s4)-c4sc(/C=C6\C(=O)c7cc8cc(F)c(F)cc8cc7C6=C(C#N)C#N)cc4C5(CC)CC)sc3c3sc(-c4cc5c(s4)-c4sc(/C=C6\C(=O)c7cc8cc(F)c(F)cc8cc7C6=C(C#N)C#N)cc4C5(CC)CC)cc3c2s1,CCC(CCCC)CC1=CC=C(S1)C2=C3C(SC(C4=CC=C(S4)C(SC(C5=CC=C(C6=CC7=C(S6)C(C8=CC=C(CC(CCCC)CC)S8)=C9C(SC(C%10=CC=C(S%10)C(SC(C%11=CC=C(C%12=CC%13=C(S%12)C(C%14=CC=C(CC(CCCC)CC)S%14)=C%15C(SC(C%16=CC=C(S%16)C(SC(C%17=CC=CS%17)=C%18C%19=O)=C%18C(C%20=C(CC(CCCC)CC)SC(CC(CCCC)CC)=C%20%19)=O)=C%15)=C%13C%21=CC=C(CC(CCCC)CC)S%21)S%11)=C%22C%23=O)=C%22C(C%24=C(CC(CCCC)CC)SC(CC(CCCC)CC)=C%24%23)=O)=C9)=C7C%25=CC=C(CC(CCCC)CC)S%25)S5)=C%26C%27=O)=C%26C(C%28=C(CC(CCCC)CC)SC(CC(CCCC)CC)=C%28%27)=O)=C3)=C(C%29=CC=C(CC(CCCC)CC)S%29)C%30=C2SC=C%30,CCc1ccc(-c2c3cc(-c4ccc(-c5sc(-c6ccc(-c7cc8c(-c9ccc(CC)s9)c9sc(-c%10ccc(-c%11sc(-c%12ccc(-c%13cc%14c(-c%15ccc(CC)s%15)c%15sc(-c%16ccc(-c%17sc(-c%18cccs%18)c%18c%17C(=O)c%17c(CC)sc(CC)c%17C%18=O)s%16)cc%15c(-c%15ccc(CC)s%15)c%14s%13)s%12)c%12c%11C(=O)c%11c(CC)sc(CC)c%11C%12=O)s%10)cc9c(-c9ccc(CC)s9)c8s7)s6)c6c5C(=O)c5c(CC)sc(CC)c5C6=O)s4)sc3c(-c3ccc(CC)s3)c3ccsc23)s1,CCCCC(CC1=CC=C(S1)C2=C3C=C(SC3=C(C4=C2SC=C4)C5=CC=C(S5)CC(CCCC)CC)C6=CC=C(S6)C7=C(C(C8=C(SC(CC(CCCC)CC)=C8C9=O)CC(CCCC)CC)=O)C9=C(C%10=CC=CS%10)S7)CC
958,BTP-C11-N2Cl,BTP-C11-N2Cl,414,ZR1-C3,ZR1-C3,10.1039/D1TC04264E,0.89,20.06,61.23,11.01,10.71,0.3,sm,y,8,sm,N#C/C(C#N)=C1C(C(C2=CC(C=CC(Cl)=C3)=C3C=C2\1)=O)=CC4=C(C5=C(S4)C(N(C6=C7C8=NSN=C8C9=C6N(C%10=C9SC%11=C%10SC(C=C%12C(C%13=CC(C=CC(Cl)=C%14)=C%14C=C%13/C%12=C(C#N)/C#N)=O)=C%11CCCCCCCCCCC)CC(CCCC)CCCCCC)CC(CCCC)CCCCCC)=C7S5)CCCCCCCCCCC,N#C/C(C#N)=C1C(C(C2=CC(C=CC(Cl)=C3)=C3C=C2\1)=O)=CC4=C(C5=C(S4)C(N(C6=C7C8=NSN=C8C9=C6N(C%10=C9SC%11=C%10SC(C=C%12C(C%13=CC(C=CC(Cl)=C%14)=C%14C=C%13/C%12=C(C#N)/C#N)=O)=C%11CC)CC)CC)=C7S5)CC,S=C(N(C/1=O)CCCCCC)SC1=C\C(S2)=CC=C2C(S3)=C(CCCCCCCC)C=C3C4=CC(SC(C(C(S5)=CC=C5CCCC(CCCCCC)CCCC)=C67)=C8C(C9=CC=C(S9)CCCC(CCCC)CCCCCC)=C7SC%10=C6SC(C%11=CC(CCCCCCCC)=C(S%11)C%12=CC=C(S%12)/C=C%13SC(N(C/%13=O)CCCCCC)=S)=C%10)=C8S4,CCc1ccc(-c2c3sc4cc(-c5cc(CC)c(-c6ccc(/C=C7/SC(=S)N(CC)C7=O)s6)s5)sc4c3c(-c3ccc(CC)s3)c3sc4cc(-c5cc(CC)c(-c6ccc(/C=C7/SC(=S)N(CC)C7=O)s6)s5)sc4c23)s1,S=C(N(C/1=O)CCCCCC)SC1=C\C(S2)=CC=C2C(S3)=C(CCCCCCCC)C=C3C4=CC(SC(C(C(S5)=CC=C5CCCC(CCCCCC)CCCC)=C67)=C8C(C9=CC=C(S9)CCCC(CCCC)CCCCCC)=C7SC%10=C6SC(C%11=CC(CCCCCCCC)=C(S%11)C%12=CC=C(S%12)/C=C%13SC(N(C/%13=O)CCCCCC)=S)=C%10)=C8S4
959,BTP-C9-N2F,BTP-C9-N2F,414,ZR1-C3,ZR1-C3,10.1039/D1TC04264E,0.9,20.02,62.89,11.44,11.01,0.43,sm,y,8,sm,N#C/C(C#N)=C1C(C(C2=CC(C=CC(F)=C3)=C3C=C2\1)=O)=CC4=C(C5=C(S4)C(N(C6=C7C8=NSN=C8C9=C6N(C%10=C9SC%11=C%10SC(C=C%12C(C%13=CC(C=CC(F)=C%14)=C%14C=C%13/C%12=C(C#N)/C#N)=O)=C%11CCCCCCCCC)CC(CCCCCC)CCCC)CC(CCCCCC)CCCC)=C7S5)CCCCCCCCC,N#C/C(C#N)=C1C(C(C2=CC(C=CC(F)=C3)=C3C=C2\1)=O)=CC4=C(C5=C(S4)C(N(C6=C7C8=NSN=C8C9=C6N(C%10=C9SC%11=C%10SC(C=C%12C(C%13=CC(C=CC(F)=C%14)=C%14C=C%13/C%12=C(C#N)/C#N)=O)=C%11CC)CC)CC)=C7S5)CC,S=C(N(C/1=O)CCCCCC)SC1=C\C(S2)=CC=C2C(S3)=C(CCCCCCCC)C=C3C4=CC(SC(C(C(S5)=CC=C5CCCC(CCCCCC)CCCC)=C67)=C8C(C9=CC=C(S9)CCCC(CCCC)CCCCCC)=C7SC%10=C6SC(C%11=CC(CCCCCCCC)=C(S%11)C%12=CC=C(S%12)/C=C%13SC(N(C/%13=O)CCCCCC)=S)=C%10)=C8S4,CCc1ccc(-c2c3sc4cc(-c5cc(CC)c(-c6ccc(/C=C7/SC(=S)N(CC)C7=O)s6)s5)sc4c3c(-c3ccc(CC)s3)c3sc4cc(-c5cc(CC)c(-c6ccc(/C=C7/SC(=S)N(CC)C7=O)s6)s5)sc4c23)s1,S=C(N(C/1=O)CCCCCC)SC1=C\C(S2)=CC=C2C(S3)=C(CCCCCCCC)C=C3C4=CC(SC(C(C(S5)=CC=C5CCCC(CCCCCC)CCCC)=C67)=C8C(C9=CC=C(S9)CCCC(CCCC)CCCCCC)=C7SC%10=C6SC(C%11=CC(CCCCCCCC)=C(S%11)C%12=CC=C(S%12)/C=C%13SC(N(C/%13=O)CCCCCC)=S)=C%10)=C8S4
960,BTP-C9-N4F,BTP-C9-N4F,414,ZR1-C3,ZR1-C3,10.1039/D1TC04264E,0.86,23.63,69.75,14.29,14.02,0.27,sm,y,8,sm,N#C/C(C#N)=C1C(C(C2=CC(C=C(F)C(F)=C3)=C3C=C2\1)=O)=CC4=C(C5=C(S4)C(N(C6=C7C8=NSN=C8C9=C6N(C%10=C9SC%11=C%10SC(C=C%12C(C%13=CC(C=C(F)C(F)=C%14)=C%14C=C%13/C%12=C(C#N)/C#N)=O)=C%11CCCCCCCCC)CC(CCCCCC)CCCC)CC(CCCCCC)CCCC)=C7S5)CCCCCCCCC,N#C/C(C#N)=C1C(C(C2=CC(C=C(F)C(F)=C3)=C3C=C2\1)=O)=CC4=C(C5=C(S4)C(N(C6=C7C8=NSN=C8C9=C6N(C%10=C9SC%11=C%10SC(C=C%12C(C%13=CC(C=C(F)C(F)=C%14)=C%14C=C%13/C%12=C(C#N)/C#N)=O)=C%11CC)CC)CC)=C7S5)CC,S=C(N(C/1=O)CCCCCC)SC1=C\C(S2)=CC=C2C(S3)=C(CCCCCCCC)C=C3C4=CC(SC(C(C(S5)=CC=C5CCCC(CCCCCC)CCCC)=C67)=C8C(C9=CC=C(S9)CCCC(CCCC)CCCCCC)=C7SC%10=C6SC(C%11=CC(CCCCCCCC)=C(S%11)C%12=CC=C(S%12)/C=C%13SC(N(C/%13=O)CCCCCC)=S)=C%10)=C8S4,CCc1ccc(-c2c3sc4cc(-c5cc(CC)c(-c6ccc(/C=C7/SC(=S)N(CC)C7=O)s6)s5)sc4c3c(-c3ccc(CC)s3)c3sc4cc(-c5cc(CC)c(-c6ccc(/C=C7/SC(=S)N(CC)C7=O)s6)s5)sc4c23)s1,S=C(N(C/1=O)CCCCCC)SC1=C\C(S2)=CC=C2C(S3)=C(CCCCCCCC)C=C3C4=CC(SC(C(C(S5)=CC=C5CCCC(CCCCCC)CCCC)=C67)=C8C(C9=CC=C(S9)CCCC(CCCC)CCCCCC)=C7SC%10=C6SC(C%11=CC(CCCCCCCC)=C(S%11)C%12=CC=C(S%12)/C=C%13SC(N(C/%13=O)CCCCCC)=S)=C%10)=C8S4
961,L3,L3,3,PBDB-T,PBDB-T,10.1039/D1TC04425G,0.91,4.7,40.86,1.78,1.67,,sm,y,6,polymer,N#C/C(C#N)=C(C1=C(C2=O)C=C(F)C(F)=C1)\C2=C\C3=C(OCC(CCCCCC)CCCCCCCC)C=C(S3)C4=CC5=C(S4)C6=C(N5CC(CCCCCC)CCCC)C7=C(C8=NSN=C86)C9=C(N7CC(CCCCCC)CCCC)C=C(C%10=CC(OCC(CCCCCCCC)CCCCCC)=C(/C=C(C(C%11=CC(F)=C(C=C%11%12)F)=O)/C%12=C(C#N)\C#N)S%10)S9,CCN(C1=C2SC(C3=CC(OCC)=C(/C=C4/C(C5=C(C4=O)C=C(F)C(F)=C5)=C(C#N)\C#N)S3)=C1)C6=C2C7=NSN=C7C8=C6N(CC)C9=C8SC(C%10=CC(OCC)=C(/C=C(C(C%11=CC(F)=C(C=C%11%12)F)=O)/C%12=C(C#N)\C#N)S%10)=C9,CCC(CCCC)CC1=CC=C(S1)C2=C3C(SC(C4=CC=C(S4)C(SC(C5=CC=C(C6=CC7=C(S6)C(C8=CC=C(CC(CCCC)CC)S8)=C9C(SC(C%10=CC=C(S%10)C(SC(C%11=CC=C(C%12=CC%13=C(S%12)C(C%14=CC=C(CC(CCCC)CC)S%14)=C%15C(SC(C%16=CC=C(S%16)C(SC(C%17=CC=CS%17)=C%18C%19=O)=C%18C(C%20=C(CC(CCCC)CC)SC(CC(CCCC)CC)=C%20%19)=O)=C%15)=C%13C%21=CC=C(CC(CCCC)CC)S%21)S%11)=C%22C%23=O)=C%22C(C%24=C(CC(CCCC)CC)SC(CC(CCCC)CC)=C%24%23)=O)=C9)=C7C%25=CC=C(CC(CCCC)CC)S%25)S5)=C%26C%27=O)=C%26C(C%28=C(CC(CCCC)CC)SC(CC(CCCC)CC)=C%28%27)=O)=C3)=C(C%29=CC=C(CC(CCCC)CC)S%29)C%30=C2SC=C%30,CCc1ccc(-c2c3cc(-c4ccc(-c5sc(-c6ccc(-c7cc8c(-c9ccc(CC)s9)c9sc(-c%10ccc(-c%11sc(-c%12ccc(-c%13cc%14c(-c%15ccc(CC)s%15)c%15sc(-c%16ccc(-c%17sc(-c%18cccs%18)c%18c%17C(=O)c%17c(CC)sc(CC)c%17C%18=O)s%16)cc%15c(-c%15ccc(CC)s%15)c%14s%13)s%12)c%12c%11C(=O)c%11c(CC)sc(CC)c%11C%12=O)s%10)cc9c(-c9ccc(CC)s9)c8s7)s6)c6c5C(=O)c5c(CC)sc(CC)c5C6=O)s4)sc3c(-c3ccc(CC)s3)c3ccsc23)s1,CCCCC(CC1=CC=C(S1)C2=C3C=C(SC3=C(C4=C2SC=C4)C5=CC=C(S5)CC(CCCC)CC)C6=CC=C(S6)C7=C(C(C8=C(SC(CC(CCCC)CC)=C8C9=O)CC(CCCC)CC)=O)C9=C(C%10=CC=CS%10)S7)CC
962,L1,L1,3,PBDB-T,PBDB-T,10.1039/D1TC04425G,0.69,7.44,40.27,2.07,1.99,,sm,y,6,polymer,N#C/C(C#N)=C(C1=C(C2=O)C=C(F)C(F)=C1)\C2=C\C3=CC4=C(S3)C5=C(N4CC(CCCCCC)CCCC)C6=C(C7=NSN=C75)C8=C(N6CC(CCCCCC)CCCC)C=C(/C=C(C(C9=CC(F)=C(C=C9%10)F)=O)/C%10=C(C#N)\C#N)S8,CCN(C1=C2SC(/C=C3/C(C4=C(C3=O)C=C(F)C(F)=C4)=C(C#N)\C#N)=C1)C5=C2C6=NSN=C6C7=C5N(CC)C8=C7SC(/C=C(C(C9=CC(F)=C(C=C9%10)F)=O)/C%10=C(C#N)\C#N)=C8,CCC(CCCC)CC1=CC=C(S1)C2=C3C(SC(C4=CC=C(S4)C(SC(C5=CC=C(C6=CC7=C(S6)C(C8=CC=C(CC(CCCC)CC)S8)=C9C(SC(C%10=CC=C(S%10)C(SC(C%11=CC=C(C%12=CC%13=C(S%12)C(C%14=CC=C(CC(CCCC)CC)S%14)=C%15C(SC(C%16=CC=C(S%16)C(SC(C%17=CC=CS%17)=C%18C%19=O)=C%18C(C%20=C(CC(CCCC)CC)SC(CC(CCCC)CC)=C%20%19)=O)=C%15)=C%13C%21=CC=C(CC(CCCC)CC)S%21)S%11)=C%22C%23=O)=C%22C(C%24=C(CC(CCCC)CC)SC(CC(CCCC)CC)=C%24%23)=O)=C9)=C7C%25=CC=C(CC(CCCC)CC)S%25)S5)=C%26C%27=O)=C%26C(C%28=C(CC(CCCC)CC)SC(CC(CCCC)CC)=C%28%27)=O)=C3)=C(C%29=CC=C(CC(CCCC)CC)S%29)C%30=C2SC=C%30,CCc1ccc(-c2c3cc(-c4ccc(-c5sc(-c6ccc(-c7cc8c(-c9ccc(CC)s9)c9sc(-c%10ccc(-c%11sc(-c%12ccc(-c%13cc%14c(-c%15ccc(CC)s%15)c%15sc(-c%16ccc(-c%17sc(-c%18cccs%18)c%18c%17C(=O)c%17c(CC)sc(CC)c%17C%18=O)s%16)cc%15c(-c%15ccc(CC)s%15)c%14s%13)s%12)c%12c%11C(=O)c%11c(CC)sc(CC)c%11C%12=O)s%10)cc9c(-c9ccc(CC)s9)c8s7)s6)c6c5C(=O)c5c(CC)sc(CC)c5C6=O)s4)sc3c(-c3ccc(CC)s3)c3ccsc23)s1,CCCCC(CC1=CC=C(S1)C2=C3C=C(SC3=C(C4=C2SC=C4)C5=CC=C(S5)CC(CCCC)CC)C6=CC=C(S6)C7=C(C(C8=C(SC(CC(CCCC)CC)=C8C9=O)CC(CCCC)CC)=O)C9=C(C%10=CC=CS%10)S7)CC
963,L2,L2,3,PBDB-T,PBDB-T,10.1039/D1TC04425G,0.82,24.01,71.73,14.06,13.74,,sm,y,6,polymer,N#C/C(C#N)=C(C1=C(C2=O)C=C(F)C(F)=C1)\C2=C\C3=C(OCC(CCCCCC)CCCCCCCC)C=C(S3)C4=CC5=C(S4)C6=C(N5CC(CCCCCC)CCCC)C7=C(C8=NSN=C86)C9=C(N7CC(CCCCCC)CCCC)C=C(/C=C(C(C%10=CC(F)=C(C=C%10%11)F)=O)/C%11=C(C#N)\C#N)S9,CCN(C1=C2SC(C3=CC(OCC)=C(/C=C4/C(C5=C(C4=O)C=C(F)C(F)=C5)=C(C#N)\C#N)S3)=C1)C6=C2C7=NSN=C7C8=C6N(CC)C9=C8SC(/C=C(C(C%10=CC(F)=C(C=C%10%11)F)=O)/C%11=C(C#N)\C#N)=C9,CCC(CCCC)CC1=CC=C(S1)C2=C3C(SC(C4=CC=C(S4)C(SC(C5=CC=C(C6=CC7=C(S6)C(C8=CC=C(CC(CCCC)CC)S8)=C9C(SC(C%10=CC=C(S%10)C(SC(C%11=CC=C(C%12=CC%13=C(S%12)C(C%14=CC=C(CC(CCCC)CC)S%14)=C%15C(SC(C%16=CC=C(S%16)C(SC(C%17=CC=CS%17)=C%18C%19=O)=C%18C(C%20=C(CC(CCCC)CC)SC(CC(CCCC)CC)=C%20%19)=O)=C%15)=C%13C%21=CC=C(CC(CCCC)CC)S%21)S%11)=C%22C%23=O)=C%22C(C%24=C(CC(CCCC)CC)SC(CC(CCCC)CC)=C%24%23)=O)=C9)=C7C%25=CC=C(CC(CCCC)CC)S%25)S5)=C%26C%27=O)=C%26C(C%28=C(CC(CCCC)CC)SC(CC(CCCC)CC)=C%28%27)=O)=C3)=C(C%29=CC=C(CC(CCCC)CC)S%29)C%30=C2SC=C%30,CCc1ccc(-c2c3cc(-c4ccc(-c5sc(-c6ccc(-c7cc8c(-c9ccc(CC)s9)c9sc(-c%10ccc(-c%11sc(-c%12ccc(-c%13cc%14c(-c%15ccc(CC)s%15)c%15sc(-c%16ccc(-c%17sc(-c%18cccs%18)c%18c%17C(=O)c%17c(CC)sc(CC)c%17C%18=O)s%16)cc%15c(-c%15ccc(CC)s%15)c%14s%13)s%12)c%12c%11C(=O)c%11c(CC)sc(CC)c%11C%12=O)s%10)cc9c(-c9ccc(CC)s9)c8s7)s6)c6c5C(=O)c5c(CC)sc(CC)c5C6=O)s4)sc3c(-c3ccc(CC)s3)c3ccsc23)s1,CCCCC(CC1=CC=C(S1)C2=C3C=C(SC3=C(C4=C2SC=C4)C5=CC=C(S5)CC(CCCC)CC)C6=CC=C(S6)C7=C(C(C8=C(SC(CC(CCCC)CC)=C8C9=O)CC(CCCC)CC)=O)C9=C(C%10=CC=CS%10)S7)CC
964,FOR-IN,FOR-IN,12,PBDB-T-2F,"PBDB-TF, PM6, PBDB-T-2F, PBDB-T2F, PBDBT-F",10.1039/D1TC05779K,1.071,15.38,57.98,9.55,9.23,,sm,fused,7,polymer,O=C1C2=C(C(/C1=C/C(S3)=C(CCCCCCCC)C4=C3C5=CC(C(CCCCCCCC)(C6=C7C=C(O8)C(C(SC(/C=C(C(C9=C%10C=CC=C9)=O)/C%10=C(C#N)\C#N)=C%11CCCCCCCC)=C%11C8(CCCCCCCC)CCCCCCCC)=C6)CCCCCCCC)=C7C=C5OC4(CCCCCCCC)CCCCCCCC)=C(C#N)/C#N)C=CC=C2,O=C1C2=C(C=CC=C2)C(/C1=C/C(SC3=C4C(CC)(CC)OC5=CC6=C(C(C7=C6C=C8OC(CC)(CC)C9=C(SC(/C=C(/C%10=C(C#N)\C#N)C(C%11=C%10C=CC=C%11)=O)=C9CC)C8=C7)(CC)CC)C=C35)=C4CC)=C(C#N)/C#N,FC1=C(CC(CCCC)CC)SC(C2=C3C(SC(C4=CC=C(S4)C(SC(C5=CC=C(C6=CC7=C(S6)C(C8=CC(F)=C(CC(CCCC)CC)S8)=C9C(SC(C%10=CC=C(S%10)C(SC(C%11=CC=C(C%12=CC%13=C(S%12)C(C%14=CC(F)=C(CC(CCCC)CC)S%14)=C%15C(SC(C%16=CC=C(S%16)C(SC(C%17=CC=CS%17)=C%18C%19=O)=C%18C(C%20=C(CC(CCCC)CC)SC(CC(CCCC)CC)=C%20%19)=O)=C%15)=C%13C%21=CC(F)=C(CC(CCCC)CC)S%21)S%11)=C%22C%23=O)=C%22C(C%24=C(CC(CCCC)CC)SC(CC(CCCC)CC)=C%24%23)=O)=C9)=C7C%25=CC(F)=C(CC(CCCC)CC)S%25)S5)=C%26C%27=O)=C%26C(C%28=C(CC(CCCC)CC)SC(CC(CCCC)CC)=C%28%27)=O)=C3)=C(C%29=CC(F)=C(CC(CCCC)CC)S%29)C%30=C2SC=C%30)=C1,CCc1sc(-c2c3cc(-c4ccc(-c5sc(-c6ccc(-c7cc8c(-c9cc(F)c(CC)s9)c9sc(-c%10ccc(-c%11sc(-c%12ccc(-c%13cc%14c(-c%15cc(F)c(CC)s%15)c%15sc(-c%16ccc(-c%17sc(-c%18cccs%18)c%18c%17C(=O)c%17c(CC)sc(CC)c%17C%18=O)s%16)cc%15c(-c%15cc(F)c(CC)s%15)c%14s%13)s%12)c%12c%11C(=O)c%11c(CC)sc(CC)c%11C%12=O)s%10)cc9c(-c9cc(F)c(CC)s9)c8s7)s6)c6c5C(=O)c5c(CC)sc(CC)c5C6=O)s4)sc3c(-c3cc(F)c(CC)s3)c3ccsc23)cc1F,CCCCC(CC1=C(F)C=C(C2=C3C=C(SC3=C(C4=C2SC=C4)C5=CC(F)=C(S5)CC(CCCC)CC)C6=CC=C(S6)C7=C(C(C8=C(SC(CC(CCCC)CC)=C8C9=O)CC(CCCC)CC)=O)C9=C(C%10=CC=CS%10)S7)S1)CC
965,FOR-1F,FOR-1F,12,PBDB-T-2F,"PBDB-TF, PM6, PBDB-T-2F, PBDB-T2F, PBDBT-F",10.1039/D1TC05779K,1.02,18.65,66.21,12.59,12.29,,sm,fused,7,polymer,O=C1C2=C(C(/C1=C/C(S3)=C(CCCCCCCC)C4=C3C5=CC(C(CCCCCCCC)(C6=C7C=C(O8)C(C(SC(/C=C(C(C9=C%10C=CC(F)=C9)=O)/C%10=C(C#N)\C#N)=C%11CCCCCCCC)=C%11C8(CCCCCCCC)CCCCCCCC)=C6)CCCCCCCC)=C7C=C5OC4(CCCCCCCC)CCCCCCCC)=C(C#N)/C#N)C=CC(F)=C2,O=C1C2=C(C=CC(F)=C2)C(/C1=C/C(SC3=C4C(CC)(CC)OC5=CC6=C(C(C7=C6C=C8OC(CC)(CC)C9=C(SC(/C=C(/C%10=C(C#N)\C#N)C(C%11=C%10C=CC(F)=C%11)=O)=C9CC)C8=C7)(CC)CC)C=C35)=C4CC)=C(C#N)/C#N,FC1=C(CC(CCCC)CC)SC(C2=C3C(SC(C4=CC=C(S4)C(SC(C5=CC=C(C6=CC7=C(S6)C(C8=CC(F)=C(CC(CCCC)CC)S8)=C9C(SC(C%10=CC=C(S%10)C(SC(C%11=CC=C(C%12=CC%13=C(S%12)C(C%14=CC(F)=C(CC(CCCC)CC)S%14)=C%15C(SC(C%16=CC=C(S%16)C(SC(C%17=CC=CS%17)=C%18C%19=O)=C%18C(C%20=C(CC(CCCC)CC)SC(CC(CCCC)CC)=C%20%19)=O)=C%15)=C%13C%21=CC(F)=C(CC(CCCC)CC)S%21)S%11)=C%22C%23=O)=C%22C(C%24=C(CC(CCCC)CC)SC(CC(CCCC)CC)=C%24%23)=O)=C9)=C7C%25=CC(F)=C(CC(CCCC)CC)S%25)S5)=C%26C%27=O)=C%26C(C%28=C(CC(CCCC)CC)SC(CC(CCCC)CC)=C%28%27)=O)=C3)=C(C%29=CC(F)=C(CC(CCCC)CC)S%29)C%30=C2SC=C%30)=C1,CCc1sc(-c2c3cc(-c4ccc(-c5sc(-c6ccc(-c7cc8c(-c9cc(F)c(CC)s9)c9sc(-c%10ccc(-c%11sc(-c%12ccc(-c%13cc%14c(-c%15cc(F)c(CC)s%15)c%15sc(-c%16ccc(-c%17sc(-c%18cccs%18)c%18c%17C(=O)c%17c(CC)sc(CC)c%17C%18=O)s%16)cc%15c(-c%15cc(F)c(CC)s%15)c%14s%13)s%12)c%12c%11C(=O)c%11c(CC)sc(CC)c%11C%12=O)s%10)cc9c(-c9cc(F)c(CC)s9)c8s7)s6)c6c5C(=O)c5c(CC)sc(CC)c5C6=O)s4)sc3c(-c3cc(F)c(CC)s3)c3ccsc23)cc1F,CCCCC(CC1=C(F)C=C(C2=C3C=C(SC3=C(C4=C2SC=C4)C5=CC(F)=C(S5)CC(CCCC)CC)C6=CC=C(S6)C7=C(C(C8=C(SC(CC(CCCC)CC)=C8C9=O)CC(CCCC)CC)=O)C9=C(C%10=CC=CS%10)S7)S1)CC
966,FOR-2F,FOR-2F,12,PBDB-T-2F,"PBDB-TF, PM6, PBDB-T-2F, PBDB-T2F, PBDBT-F",10.1039/D1TC05779K,0.969,21.25,73.74,15.18,14.92,,sm,fused,7,polymer,O=C1C2=C(C(/C1=C/C(S3)=C(CCCCCCCC)C4=C3C5=CC(C(CCCCCCCC)(C6=C7C=C(O8)C(C(SC(/C=C(C(C9=C%10C=C(F)C(F)=C9)=O)/C%10=C(C#N)\C#N)=C%11CCCCCCCC)=C%11C8(CCCCCCCC)CCCCCCCC)=C6)CCCCCCCC)=C7C=C5OC4(CCCCCCCC)CCCCCCCC)=C(C#N)/C#N)C=C(F)C(F)=C2,O=C1C2=C(C=C(C(F)=C2)F)C(/C1=C/C(SC3=C4C(CC)(CC)OC5=CC6=C(C(C7=C6C=C8OC(CC)(CC)C9=C(SC(/C=C(/C%10=C(C#N)\C#N)C(C%11=C%10C=C(C(F)=C%11)F)=O)=C9CC)C8=C7)(CC)CC)C=C35)=C4CC)=C(C#N)/C#N,FC1=C(CC(CCCC)CC)SC(C2=C3C(SC(C4=CC=C(S4)C(SC(C5=CC=C(C6=CC7=C(S6)C(C8=CC(F)=C(CC(CCCC)CC)S8)=C9C(SC(C%10=CC=C(S%10)C(SC(C%11=CC=C(C%12=CC%13=C(S%12)C(C%14=CC(F)=C(CC(CCCC)CC)S%14)=C%15C(SC(C%16=CC=C(S%16)C(SC(C%17=CC=CS%17)=C%18C%19=O)=C%18C(C%20=C(CC(CCCC)CC)SC(CC(CCCC)CC)=C%20%19)=O)=C%15)=C%13C%21=CC(F)=C(CC(CCCC)CC)S%21)S%11)=C%22C%23=O)=C%22C(C%24=C(CC(CCCC)CC)SC(CC(CCCC)CC)=C%24%23)=O)=C9)=C7C%25=CC(F)=C(CC(CCCC)CC)S%25)S5)=C%26C%27=O)=C%26C(C%28=C(CC(CCCC)CC)SC(CC(CCCC)CC)=C%28%27)=O)=C3)=C(C%29=CC(F)=C(CC(CCCC)CC)S%29)C%30=C2SC=C%30)=C1,CCc1sc(-c2c3cc(-c4ccc(-c5sc(-c6ccc(-c7cc8c(-c9cc(F)c(CC)s9)c9sc(-c%10ccc(-c%11sc(-c%12ccc(-c%13cc%14c(-c%15cc(F)c(CC)s%15)c%15sc(-c%16ccc(-c%17sc(-c%18cccs%18)c%18c%17C(=O)c%17c(CC)sc(CC)c%17C%18=O)s%16)cc%15c(-c%15cc(F)c(CC)s%15)c%14s%13)s%12)c%12c%11C(=O)c%11c(CC)sc(CC)c%11C%12=O)s%10)cc9c(-c9cc(F)c(CC)s9)c8s7)s6)c6c5C(=O)c5c(CC)sc(CC)c5C6=O)s4)sc3c(-c3cc(F)c(CC)s3)c3ccsc23)cc1F,CCCCC(CC1=C(F)C=C(C2=C3C=C(SC3=C(C4=C2SC=C4)C5=CC(F)=C(S5)CC(CCCC)CC)C6=CC=C(S6)C7=C(C(C8=C(SC(CC(CCCC)CC)=C8C9=O)CC(CCCC)CC)=O)C9=C(C%10=CC=CS%10)S7)S1)CC
967,BTP-C9-ICB,BTP-C9-ICB,12,PBDB-TF,"PBDB-TF, PM6, PBDB-T-2F, PBDB-T2F, PBDBT-F",10.1039/D2CC00593J,0.98,12.25,57.34,6.88,6.8,0.08,sm,y,8,polymer,N#C/C(C#N)=C1C(C(C2=CC(C3=CC=CC=C3)=CC=C2/1)=O)=CC4=C(CCCCCCCCC)C5=C(C6=C(S5)C(C7=NSN=C7C8=C9N(CC(CCCC)CCCCCC)C%10=C8SC%11=C%10SC(C=C%12C(C%13=CC(C%14=CC=CC=C%14)=CC=C%13/C%12=C(C#N)\C#N)=O)=C%11CCCCCCCCC)=C9N6CC(CCCC)CCCCCC)S4,N#C/C(C#N)=C1C(C(C2=CC(C3=CC=CC=C3)=CC=C2/1)=O)=CC4=C(CC)C5=C(C6=C(S5)C(C7=NSN=C7C8=C9N(CC)C%10=C8SC%11=C%10SC(C=C%12C(C%13=CC(C%14=CC=CC=C%14)=CC=C%13/C%12=C(C#N)/C#N)=O)=C%11CC)=C9N6CC)S4,FC1=C(CC(CCCC)CC)SC(C2=C3C(SC(C4=CC=C(S4)C(SC(C5=CC=C(C6=CC7=C(S6)C(C8=CC(F)=C(CC(CCCC)CC)S8)=C9C(SC(C%10=CC=C(S%10)C(SC(C%11=CC=C(C%12=CC%13=C(S%12)C(C%14=CC(F)=C(CC(CCCC)CC)S%14)=C%15C(SC(C%16=CC=C(S%16)C(SC(C%17=CC=CS%17)=C%18C%19=O)=C%18C(C%20=C(CC(CCCC)CC)SC(CC(CCCC)CC)=C%20%19)=O)=C%15)=C%13C%21=CC(F)=C(CC(CCCC)CC)S%21)S%11)=C%22C%23=O)=C%22C(C%24=C(CC(CCCC)CC)SC(CC(CCCC)CC)=C%24%23)=O)=C9)=C7C%25=CC(F)=C(CC(CCCC)CC)S%25)S5)=C%26C%27=O)=C%26C(C%28=C(CC(CCCC)CC)SC(CC(CCCC)CC)=C%28%27)=O)=C3)=C(C%29=CC(F)=C(CC(CCCC)CC)S%29)C%30=C2SC=C%30)=C1,CCc1sc(-c2c3cc(-c4ccc(-c5sc(-c6ccc(-c7cc8c(-c9cc(F)c(CC)s9)c9sc(-c%10ccc(-c%11sc(-c%12ccc(-c%13cc%14c(-c%15cc(F)c(CC)s%15)c%15sc(-c%16ccc(-c%17sc(-c%18cccs%18)c%18c%17C(=O)c%17c(CC)sc(CC)c%17C%18=O)s%16)cc%15c(-c%15cc(F)c(CC)s%15)c%14s%13)s%12)c%12c%11C(=O)c%11c(CC)sc(CC)c%11C%12=O)s%10)cc9c(-c9cc(F)c(CC)s9)c8s7)s6)c6c5C(=O)c5c(CC)sc(CC)c5C6=O)s4)sc3c(-c3cc(F)c(CC)s3)c3ccsc23)cc1F,CCCCC(CC1=C(F)C=C(C2=C3C=C(SC3=C(C4=C2SC=C4)C5=CC(F)=C(S5)CC(CCCC)CC)C6=CC=C(S6)C7=C(C(C8=C(SC(CC(CCCC)CC)=C8C9=O)CC(CCCC)CC)=O)C9=C(C%10=CC=CS%10)S7)S1)CC
968,BTP-C9-ICN,BTP-C9-ICN,12,PBDB-TF,"PBDB-TF, PM6, PBDB-T-2F, PBDB-T2F, PBDBT-F",10.1039/D2CC00593J,1,13.62,56.98,7.76,7.52,0.11,sm,y,8,polymer,N#C/C(C#N)=C1C(C(C2=CC(C3=CC=CC4=C3C=CC=C4)=CC=C2/1)=O)=CC5=C(CCCCCCCCC)C6=C(C7=C(S6)C(C8=NSN=C8C9=C%10N(CC(CCCC)CCCCCC)C%11=C9SC%12=C%11SC(C=C%13C(C%14=CC(C%15=C%16C=CC=CC%16=CC=C%15)=CC=C%14/C%13=C(C#N)\C#N)=O)=C%12CCCCCCCCC)=C%10N7CC(CCCC)CCCCCC)S5,N#C/C(C#N)=C1C(C(C2=CC(C3=CC=CC4=C3C=CC=C4)=CC=C2/1)=O)=CC5=C(CC)C6=C(C7=C(S6)C(C8=NSN=C8C9=C%10N(CC)C%11=C9SC%12=C%11SC(C=C%13C(C%14=CC(C%15=C%16C=CC=CC%16=CC=C%15)=CC=C%14/C%13=C(C#N)/C#N)=O)=C%12CC)=C%10N7CC)S5,FC1=C(CC(CCCC)CC)SC(C2=C3C(SC(C4=CC=C(S4)C(SC(C5=CC=C(C6=CC7=C(S6)C(C8=CC(F)=C(CC(CCCC)CC)S8)=C9C(SC(C%10=CC=C(S%10)C(SC(C%11=CC=C(C%12=CC%13=C(S%12)C(C%14=CC(F)=C(CC(CCCC)CC)S%14)=C%15C(SC(C%16=CC=C(S%16)C(SC(C%17=CC=CS%17)=C%18C%19=O)=C%18C(C%20=C(CC(CCCC)CC)SC(CC(CCCC)CC)=C%20%19)=O)=C%15)=C%13C%21=CC(F)=C(CC(CCCC)CC)S%21)S%11)=C%22C%23=O)=C%22C(C%24=C(CC(CCCC)CC)SC(CC(CCCC)CC)=C%24%23)=O)=C9)=C7C%25=CC(F)=C(CC(CCCC)CC)S%25)S5)=C%26C%27=O)=C%26C(C%28=C(CC(CCCC)CC)SC(CC(CCCC)CC)=C%28%27)=O)=C3)=C(C%29=CC(F)=C(CC(CCCC)CC)S%29)C%30=C2SC=C%30)=C1,CCc1sc(-c2c3cc(-c4ccc(-c5sc(-c6ccc(-c7cc8c(-c9cc(F)c(CC)s9)c9sc(-c%10ccc(-c%11sc(-c%12ccc(-c%13cc%14c(-c%15cc(F)c(CC)s%15)c%15sc(-c%16ccc(-c%17sc(-c%18cccs%18)c%18c%17C(=O)c%17c(CC)sc(CC)c%17C%18=O)s%16)cc%15c(-c%15cc(F)c(CC)s%15)c%14s%13)s%12)c%12c%11C(=O)c%11c(CC)sc(CC)c%11C%12=O)s%10)cc9c(-c9cc(F)c(CC)s9)c8s7)s6)c6c5C(=O)c5c(CC)sc(CC)c5C6=O)s4)sc3c(-c3cc(F)c(CC)s3)c3ccsc23)cc1F,CCCCC(CC1=C(F)C=C(C2=C3C=C(SC3=C(C4=C2SC=C4)C5=CC(F)=C(S5)CC(CCCC)CC)C6=CC=C(S6)C7=C(C(C8=C(SC(CC(CCCC)CC)=C8C9=O)CC(CCCC)CC)=O)C9=C(C%10=CC=CS%10)S7)S1)CC
969,BTP-C9-ICT,BTP-C9-ICT,12,PBDB-TF,"PBDB-TF, PM6, PBDB-T-2F, PBDB-T2F, PBDBT-F",10.1039/D2CC00593J,0.99,17.49,65.95,11.42,11.11,0.21,sm,y,8,polymer,N#C/C(C#N)=C1C(C(C2=CC(C3=CC=CS3)=CC=C2/1)=O)=CC4=C(CCCCCCCCC)C5=C(C6=C(S5)C(C7=NSN=C7C8=C9N(CC(CCCC)CCCCCC)C%10=C8SC%11=C%10SC(C=C%12C(C%13=CC(C%14=CC=CS%14)=CC=C%13/C%12=C(C#N)\C#N)=O)=C%11CCCCCCCCC)=C9N6CC(CCCC)CCCCCC)S4,N#C/C(C#N)=C1C(C(C2=CC(C3=CC=CS3)=CC=C2/1)=O)=CC4=C(CC)C5=C(C6=C(S5)C(C7=NSN=C7C8=C9N(CC)C%10=C8SC%11=C%10SC(C=C%12C(C%13=CC(C%14=CC=CS%14)=CC=C%13/C%12=C(C#N)/C#N)=O)=C%11CC)=C9N6CC)S4,FC1=C(CC(CCCC)CC)SC(C2=C3C(SC(C4=CC=C(S4)C(SC(C5=CC=C(C6=CC7=C(S6)C(C8=CC(F)=C(CC(CCCC)CC)S8)=C9C(SC(C%10=CC=C(S%10)C(SC(C%11=CC=C(C%12=CC%13=C(S%12)C(C%14=CC(F)=C(CC(CCCC)CC)S%14)=C%15C(SC(C%16=CC=C(S%16)C(SC(C%17=CC=CS%17)=C%18C%19=O)=C%18C(C%20=C(CC(CCCC)CC)SC(CC(CCCC)CC)=C%20%19)=O)=C%15)=C%13C%21=CC(F)=C(CC(CCCC)CC)S%21)S%11)=C%22C%23=O)=C%22C(C%24=C(CC(CCCC)CC)SC(CC(CCCC)CC)=C%24%23)=O)=C9)=C7C%25=CC(F)=C(CC(CCCC)CC)S%25)S5)=C%26C%27=O)=C%26C(C%28=C(CC(CCCC)CC)SC(CC(CCCC)CC)=C%28%27)=O)=C3)=C(C%29=CC(F)=C(CC(CCCC)CC)S%29)C%30=C2SC=C%30)=C1,CCc1sc(-c2c3cc(-c4ccc(-c5sc(-c6ccc(-c7cc8c(-c9cc(F)c(CC)s9)c9sc(-c%10ccc(-c%11sc(-c%12ccc(-c%13cc%14c(-c%15cc(F)c(CC)s%15)c%15sc(-c%16ccc(-c%17sc(-c%18cccs%18)c%18c%17C(=O)c%17c(CC)sc(CC)c%17C%18=O)s%16)cc%15c(-c%15cc(F)c(CC)s%15)c%14s%13)s%12)c%12c%11C(=O)c%11c(CC)sc(CC)c%11C%12=O)s%10)cc9c(-c9cc(F)c(CC)s9)c8s7)s6)c6c5C(=O)c5c(CC)sc(CC)c5C6=O)s4)sc3c(-c3cc(F)c(CC)s3)c3ccsc23)cc1F,CCCCC(CC1=C(F)C=C(C2=C3C=C(SC3=C(C4=C2SC=C4)C5=CC(F)=C(S5)CC(CCCC)CC)C6=CC=C(S6)C7=C(C(C8=C(SC(CC(CCCC)CC)=C8C9=O)CC(CCCC)CC)=O)C9=C(C%10=CC=CS%10)S7)S1)CC
970,DTS26-IT-4F,DTS26-IT-4F,12,PM6,"PBDB-TF, PM6, PBDB-T-2F, PBDB-T2F, PBDBT-F",10.1039/D2MA00382A,0.908,17.99,64.9,10.61,10.55,0.07,sm,unfused,3,polymer,O=C(C(C=C(F)C(F)=C1)=C1C/2=C(C#N)/C#N)C2=C/C3=CC4=C(S3)C5=CC(OCC(CCCC)CC)=C(C6=CC([Si](CC(CC)CCCC)(CC(CC)CCCC)C7=C8SC(/C=C9C(C(C=C(F)C(F)=C%10)=C%10C\9=C(C#N)\C#N)=O)=C7)=C8S6)C=C5C4(CCCCCC)CCCCCC,CCC1(CC)C2=C(SC(/C=C3C(C(C=C(F)C(F)=C4)=C4C\3=C(C#N)\C#N)=O)=C2)C5=CC(OCC)=C(C6=CC([Si](CC)(CC)C7=C8SC(/C=C9C(C(C=C(F)C(F)=C%10)=C%10C\9=C(C#N)\C#N)=O)=C7)=C8S6)C=C51,FC1=C(CC(CCCC)CC)SC(C2=C3C(SC(C4=CC=C(S4)C(SC(C5=CC=C(C6=CC7=C(S6)C(C8=CC(F)=C(CC(CCCC)CC)S8)=C9C(SC(C%10=CC=C(S%10)C(SC(C%11=CC=C(C%12=CC%13=C(S%12)C(C%14=CC(F)=C(CC(CCCC)CC)S%14)=C%15C(SC(C%16=CC=C(S%16)C(SC(C%17=CC=CS%17)=C%18C%19=O)=C%18C(C%20=C(CC(CCCC)CC)SC(CC(CCCC)CC)=C%20%19)=O)=C%15)=C%13C%21=CC(F)=C(CC(CCCC)CC)S%21)S%11)=C%22C%23=O)=C%22C(C%24=C(CC(CCCC)CC)SC(CC(CCCC)CC)=C%24%23)=O)=C9)=C7C%25=CC(F)=C(CC(CCCC)CC)S%25)S5)=C%26C%27=O)=C%26C(C%28=C(CC(CCCC)CC)SC(CC(CCCC)CC)=C%28%27)=O)=C3)=C(C%29=CC(F)=C(CC(CCCC)CC)S%29)C%30=C2SC=C%30)=C1,CCc1sc(-c2c3cc(-c4ccc(-c5sc(-c6ccc(-c7cc8c(-c9cc(F)c(CC)s9)c9sc(-c%10ccc(-c%11sc(-c%12ccc(-c%13cc%14c(-c%15cc(F)c(CC)s%15)c%15sc(-c%16ccc(-c%17sc(-c%18cccs%18)c%18c%17C(=O)c%17c(CC)sc(CC)c%17C%18=O)s%16)cc%15c(-c%15cc(F)c(CC)s%15)c%14s%13)s%12)c%12c%11C(=O)c%11c(CC)sc(CC)c%11C%12=O)s%10)cc9c(-c9cc(F)c(CC)s9)c8s7)s6)c6c5C(=O)c5c(CC)sc(CC)c5C6=O)s4)sc3c(-c3cc(F)c(CC)s3)c3ccsc23)cc1F,CCCCC(CC1=C(F)C=C(C2=C3C=C(SC3=C(C4=C2SC=C4)C5=CC(F)=C(S5)CC(CCCC)CC)C6=CC=C(S6)C7=C(C(C8=C(SC(CC(CCCC)CC)=C8C9=O)CC(CCCC)CC)=O)C9=C(C%10=CC=CS%10)S7)S1)CC
971,DTS26-IT-4Cl,DTS26-IT-4Cl,12,PM6,"PBDB-TF, PM6, PBDB-T-2F, PBDB-T2F, PBDBT-F",10.1039/D2MA00382A,0.878,19,65.95,11,10.71,0.13,sm,unfused,3,polymer,O=C(C(C=C(Cl)C(Cl)=C1)=C1C/2=C(C#N)/C#N)C2=C/C3=CC4=C(S3)C5=CC(OCC(CCCC)CC)=C(C6=CC([Si](CC(CC)CCCC)(CC(CC)CCCC)C7=C8SC(/C=C9C(C(C=C(Cl)C(Cl)=C%10)=C%10C\9=C(C#N)\C#N)=O)=C7)=C8S6)C=C5C4(CCCCCC)CCCCCC,CCC1(CC)C2=C(SC(/C=C3C(C(C=C(Cl)C(Cl)=C4)=C4C\3=C(C#N)\C#N)=O)=C2)C5=CC(OCC)=C(C6=CC([Si](CC)(CC)C7=C8SC(/C=C9C(C(C=C(Cl)C(Cl)=C%10)=C%10C\9=C(C#N)\C#N)=O)=C7)=C8S6)C=C51,FC1=C(CC(CCCC)CC)SC(C2=C3C(SC(C4=CC=C(S4)C(SC(C5=CC=C(C6=CC7=C(S6)C(C8=CC(F)=C(CC(CCCC)CC)S8)=C9C(SC(C%10=CC=C(S%10)C(SC(C%11=CC=C(C%12=CC%13=C(S%12)C(C%14=CC(F)=C(CC(CCCC)CC)S%14)=C%15C(SC(C%16=CC=C(S%16)C(SC(C%17=CC=CS%17)=C%18C%19=O)=C%18C(C%20=C(CC(CCCC)CC)SC(CC(CCCC)CC)=C%20%19)=O)=C%15)=C%13C%21=CC(F)=C(CC(CCCC)CC)S%21)S%11)=C%22C%23=O)=C%22C(C%24=C(CC(CCCC)CC)SC(CC(CCCC)CC)=C%24%23)=O)=C9)=C7C%25=CC(F)=C(CC(CCCC)CC)S%25)S5)=C%26C%27=O)=C%26C(C%28=C(CC(CCCC)CC)SC(CC(CCCC)CC)=C%28%27)=O)=C3)=C(C%29=CC(F)=C(CC(CCCC)CC)S%29)C%30=C2SC=C%30)=C1,CCc1sc(-c2c3cc(-c4ccc(-c5sc(-c6ccc(-c7cc8c(-c9cc(F)c(CC)s9)c9sc(-c%10ccc(-c%11sc(-c%12ccc(-c%13cc%14c(-c%15cc(F)c(CC)s%15)c%15sc(-c%16ccc(-c%17sc(-c%18cccs%18)c%18c%17C(=O)c%17c(CC)sc(CC)c%17C%18=O)s%16)cc%15c(-c%15cc(F)c(CC)s%15)c%14s%13)s%12)c%12c%11C(=O)c%11c(CC)sc(CC)c%11C%12=O)s%10)cc9c(-c9cc(F)c(CC)s9)c8s7)s6)c6c5C(=O)c5c(CC)sc(CC)c5C6=O)s4)sc3c(-c3cc(F)c(CC)s3)c3ccsc23)cc1F,CCCCC(CC1=C(F)C=C(C2=C3C=C(SC3=C(C4=C2SC=C4)C5=CC(F)=C(S5)CC(CCCC)CC)C6=CC=C(S6)C7=C(C(C8=C(SC(CC(CCCC)CC)=C8C9=O)CC(CCCC)CC)=O)C9=C(C%10=CC=CS%10)S7)S1)CC
972,O-IC,O-IC,15,D18,D18,10.1039/D2NJ01108E,1.03,0.7,38,0.27,0.25,,sm,unfused,2,polymer,O=C1C2=CC=CC=C2C(/C1=C/C(N3CC(CCCC)CCCCCC)=CC4=C3C=C(S4)C(C(OCC(CC)CCCC)=C5)=CC(OCC(CCCC)CC)=C5C6=CC7=C(S6)C=C(/C=C(C(C8=CC=CC=C89)=O)/C9=C(C#N)\C#N)N7CC(CCCCCC)CCCC)=C(C#N)/C#N,O=C1C2=CC=CC=C2C(/C1=C/C(N3CC)=CC4=C3C=C(S4)C(C(OCC)=C5)=CC(OCC)=C5C6=CC7=C(S6)C=C(/C=C(C(C8=CC=CC=C89)=O)/C9=C(C#N)\C#N)N7CC)=C(C#N)/C#N,FC1=C(CC)SC(C2=C3C(C=C(C4=C(CC(CCCC)CCCCCC)C=C(C5=CC6=C(C(SC(C7=CC(CC(CCCC)CCCCCC)=C(C(S8)=CC9=C8C(C%10=CC(F)=C(CC)S%10)=C(C=C(C%11=C(CC(CCCC)CCCCCC)C=C(C%12=CC%13=C(C(SC(C%14=CC(CC(CCCC)CCCCCC)=C(C(S%15)=CC%16=C%15C(C%17=CC(F)=C(CC)S%17)=C(C=C(C%18=C(CC(CCCC)CCCCCC)C=C(C%19=CC%20=C(C(SC(C%21=CC(CC(CCCC)CCCCCC)=CS%21)=C%22)=C%22C%23=NSN=C%23%20)S%19)S%18)S%24)C%24=C%16C%25=CC(F)=C(CC)S%25)S%14)=C%26)=C%26C%27=NSN=C%27%13)S%12)S%11)S%28)C%28=C9C%29=CC(F)=C(CC)S%29)S7)=C%30)=C%30C%31=NSN=C%316)S5)S4)S3)=C(C%32=CC(F)=C(CC)S%32)C%33=C2C=CS%33)=C1,CCc1csc(-c2cc3c4nsnc4c4cc(-c5cc(CC)c(-c6cc7c(-c8cc(F)c(CC)s8)c8sc(-c9sc(-c%10cc%11c%12nsnc%12c%12cc(-c%13cc(CC)c(-c%14cc%15c(-c%16cc(F)c(CC)s%16)c%16sc(-c%17sc(-c%18cc%19c%20nsnc%20c%20cc(-c%21cc(CC)c(-c%22cc%23c(-c%24cc(F)c(CC)s%24)c%24sccc%24c(-c%24cc(F)c(CC)s%24)c%23s%22)s%21)sc%20c%19s%18)cc%17CC)cc%16c(-c%16cc(F)c(CC)s%16)c%15s%14)s%13)sc%12c%11s%10)cc9CC)cc8c(-c8cc(F)c(CC)s8)c7s6)s5)sc4c3s2)c1,CCCCCCC(CCCC)CC1=CSC(C2=CC3=C(C4=C(C5=NSN=C35)C=C(C6=CC(CC(CCCC)CCCCCC)=C(C7=CC8=C(C9=CC(F)=C(CC(CC)CCCC)S9)C%10=C(C=CS%10)C(C%11=CC(F)=C(CC(CC)CCCC)S%11)=C8S7)S6)S4)S2)=C1
973,O-IC2F,O-IC2F,15,D18,D18,10.1039/D2NJ01108E,0.96,14.7,51,7.2,7.18,,sm,unfused,2,polymer,O=C1C2=CC(F)=C(F)C=C2C(/C1=C/C(N3CC(CCCC)CCCCCC)=CC4=C3C=C(S4)C(C(OCC(CC)CCCC)=C5)=CC(OCC(CCCC)CC)=C5C6=CC7=C(S6)C=C(/C=C(C(C8=CC(F)=C(F)C=C89)=O)/C9=C(C#N)\C#N)N7CC(CCCCCC)CCCC)=C(C#N)/C#N,O=C1C2=CC(F)=C(F)C=C2C(/C1=C/C(N3CC)=CC4=C3C=C(S4)C(C(OCC)=C5)=CC(OCC)=C5C6=CC7=C(S6)C=C(/C=C(C(C8=CC(F)=C(F)C=C89)=O)/C9=C(C#N)\C#N)N7CC)=C(C#N)/C#N,FC1=C(CC)SC(C2=C3C(C=C(C4=C(CC(CCCC)CCCCCC)C=C(C5=CC6=C(C(SC(C7=CC(CC(CCCC)CCCCCC)=C(C(S8)=CC9=C8C(C%10=CC(F)=C(CC)S%10)=C(C=C(C%11=C(CC(CCCC)CCCCCC)C=C(C%12=CC%13=C(C(SC(C%14=CC(CC(CCCC)CCCCCC)=C(C(S%15)=CC%16=C%15C(C%17=CC(F)=C(CC)S%17)=C(C=C(C%18=C(CC(CCCC)CCCCCC)C=C(C%19=CC%20=C(C(SC(C%21=CC(CC(CCCC)CCCCCC)=CS%21)=C%22)=C%22C%23=NSN=C%23%20)S%19)S%18)S%24)C%24=C%16C%25=CC(F)=C(CC)S%25)S%14)=C%26)=C%26C%27=NSN=C%27%13)S%12)S%11)S%28)C%28=C9C%29=CC(F)=C(CC)S%29)S7)=C%30)=C%30C%31=NSN=C%316)S5)S4)S3)=C(C%32=CC(F)=C(CC)S%32)C%33=C2C=CS%33)=C1,CCc1csc(-c2cc3c4nsnc4c4cc(-c5cc(CC)c(-c6cc7c(-c8cc(F)c(CC)s8)c8sc(-c9sc(-c%10cc%11c%12nsnc%12c%12cc(-c%13cc(CC)c(-c%14cc%15c(-c%16cc(F)c(CC)s%16)c%16sc(-c%17sc(-c%18cc%19c%20nsnc%20c%20cc(-c%21cc(CC)c(-c%22cc%23c(-c%24cc(F)c(CC)s%24)c%24sccc%24c(-c%24cc(F)c(CC)s%24)c%23s%22)s%21)sc%20c%19s%18)cc%17CC)cc%16c(-c%16cc(F)c(CC)s%16)c%15s%14)s%13)sc%12c%11s%10)cc9CC)cc8c(-c8cc(F)c(CC)s8)c7s6)s5)sc4c3s2)c1,CCCCCCC(CCCC)CC1=CSC(C2=CC3=C(C4=C(C5=NSN=C35)C=C(C6=CC(CC(CCCC)CCCCCC)=C(C7=CC8=C(C9=CC(F)=C(CC(CC)CCCC)S9)C%10=C(C=CS%10)C(C%11=CC(F)=C(CC(CC)CCCC)S%11)=C8S7)S6)S4)S2)=C1
974,S1,S1,405,L1-S,L1-S,10.1039/D2QM00338D,0.828,23.26,66.5,12.82,12.66,,sm,fused,8,polymer,O=C1C2=C(C=C(F)C(F)=C2)C(/C1=C/C3=C(CCCCCCCCCCC)C(S4)=C(S3)C5=C4C(SC6=C7SC8=C6C(C9=CC=C(CCCCC)C=C9)(C%10=CC=C(CCCCC)C=C%10)C%11=C8SC%12=C%11SC(/C=C%13/C(C(C=C(F)C(F)=C%14)=C%14C%13=O)=C(C#N)/C#N)=C%12CCCCCCCCCCC)=C7C5(C%15=CC=C(CCCCCC)C=C%15)C%16=CC=C(CCCCCC)C=C%16)=C(C#N)\C#N,O=C1C2=C(C=C(F)C(F)=C2)C(/C1=C/C3=C(CC)C(S4)=C(S3)C5=C4C(SC6=C7SC8=C6C(C9=CC=C(CC)C=C9)(C%10=CC=C(CC)C=C%10)C%11=C8SC%12=C%11SC(/C=C%13/C(C(C=C(F)C(F)=C%14)=C%14C%13=O)=C(C#N)/C#N)=C%12CC)=C7C5(C%15=CC=C(CC)C=C%15)C%16=CC=C(CC)C=C%16)=C(C#N)\C#N,S=C1OC2=C(SC(C3=CC(CC(CCCC)CCCCCC)=C(C4=CC5=C(C6=CC=C(CC(CCCC)CC)S6)C7=C(C=C(C8=C(CC(CCCC)CCCCCC)C=C(C9=CC%10=C(C(SC(C%11=CC(CC(CCCC)CCCCCC)=C(C%12=CC%13=C(C%14=CC=C(CC(CCCC)CC)S%14)C%15=C(C=C(C%16=C(CC(CCCC)CCCCCC)C=C(C%17=CC%18=C(C(SC(C%19=CC(CC(CCCC)CCCCCC)=CS%19)=C%20)=C%20OC%18=S)S%17)S%16)S%15)C(C%21=CC=C(CC(CC)CCCC)S%21)=C%13S%12)S%11)=C%22)=C%22OC%10=S)S9)S8)S7)C(C%23=CC=C(CC(CC)CCCC)S%23)=C5S4)S3)=C2)C%24=C1C=C(S%24)C%25=CC(CC(CCCC)CCCCCC)=C(C(S%26)=CC%27=C%26C(C%28=CC=C(CC(CCCC)CC)S%28)=C(C=CS%29)C%29=C%27C%30=CC=C(CC(CC)CCCC)S%30)S%25,CCC(S1)=CC=C1C2=C3C(C=CS3)=C(C4=CC=C(CC)S4)C5=C2C=C(C6=C(CC)C=C(C7=CC8=C(C(SC(C9=CC(CC)=C(C%10=CC%11=C(C%12=CC=C(CC)S%12)C%13=C(C=C(C%14=C(CC)C=C(C%15=CC%16=C(C(SC(C%17=CC(CC)=C(C%18=CC%19=C(C%20=CC=C(CC)S%20)C%21=C(C=C(C%22=C(CC)C=C(C%23=CC%24=C(C(SC(C%25=CC(CC)=CS%25)=C%26)=C%26OC%24=S)S%23)S%22)S%21)C(C%27=CC=C(CC)S%27)=C%19S%18)S%17)=C%28)=C%28OC%16=S)S%15)S%14)S%13)C(C%29=CC=C(CC)S%29)=C%11S%10)S9)=C%30)=C%30OC8=S)S7)S6)S5,S=C1OC(C=C2C3=CC(CC(CCCCCC)CCCC)=CS3)=C(S2)C4=C1C=C(S4)C5=CC(CC(CCCCCC)CCCC)=C(S5)C6=CC7=C(C8=C(C(C9=CC=C(S9)CC(CCCC)CC)=C7S6)C=CS8)C%10=CC=C(S%10)CC(CCCC)CC
975,A1_zong,A1_zong,405,L1-S,L1-S,10.1039/D2QM00338D,0.814,24.49,66.5,13.25,13.06,,sm,fused,8,polymer,O=C1C2=C(C=C(F)C(F)=C2)C(/C1=C/C3=C(CCCCCCCCCCC)C(S4)=C(S3)C5=C4C(SC6=C7SC8=C6C(C9=CC=CC=C9)(C%10=CC=CC=C%10)C%11=C8SC%12=C%11SC(/C=C%13/C(C(C=C(F)C(F)=C%14)=C%14C%13=O)=C(C#N)/C#N)=C%12CCCCCCCCCCC)=C7C5(C%15=CC=C(CCCCCC)C=C%15)C%16=CC=C(CCCCCC)C=C%16)=C(C#N)\C#N,O=C1C2=C(C(/C1=C/C3=C(C(SC4=C5C(C6=CC=CC=C6)(C7=CC=CC=C7)C8=C4SC9=C8SC%10=C9C(C%11=CC=C(C=C%11)CC)(C%12=C%10SC%13=C%12SC(/C=C%14/C(C%15=C(C%14=O)C=C(F)C(F)=C%15)=C(C#N)\C#N)=C%13CC)C%16=CC=C(C=C%16)CC)=C5S3)CC)=C(C#N)/C#N)C=C(C(F)=C2)F,S=C1OC2=C(SC(C3=CC(CC(CCCC)CCCCCC)=C(C4=CC5=C(C6=CC=C(CC(CCCC)CC)S6)C7=C(C=C(C8=C(CC(CCCC)CCCCCC)C=C(C9=CC%10=C(C(SC(C%11=CC(CC(CCCC)CCCCCC)=C(C%12=CC%13=C(C%14=CC=C(CC(CCCC)CC)S%14)C%15=C(C=C(C%16=C(CC(CCCC)CCCCCC)C=C(C%17=CC%18=C(C(SC(C%19=CC(CC(CCCC)CCCCCC)=CS%19)=C%20)=C%20OC%18=S)S%17)S%16)S%15)C(C%21=CC=C(CC(CC)CCCC)S%21)=C%13S%12)S%11)=C%22)=C%22OC%10=S)S9)S8)S7)C(C%23=CC=C(CC(CC)CCCC)S%23)=C5S4)S3)=C2)C%24=C1C=C(S%24)C%25=CC(CC(CCCC)CCCCCC)=C(C(S%26)=CC%27=C%26C(C%28=CC=C(CC(CCCC)CC)S%28)=C(C=CS%29)C%29=C%27C%30=CC=C(CC(CC)CCCC)S%30)S%25,CCC(S1)=CC=C1C2=C3C(C=CS3)=C(C4=CC=C(CC)S4)C5=C2C=C(C6=C(CC)C=C(C7=CC8=C(C(SC(C9=CC(CC)=C(C%10=CC%11=C(C%12=CC=C(CC)S%12)C%13=C(C=C(C%14=C(CC)C=C(C%15=CC%16=C(C(SC(C%17=CC(CC)=C(C%18=CC%19=C(C%20=CC=C(CC)S%20)C%21=C(C=C(C%22=C(CC)C=C(C%23=CC%24=C(C(SC(C%25=CC(CC)=CS%25)=C%26)=C%26OC%24=S)S%23)S%22)S%21)C(C%27=CC=C(CC)S%27)=C%19S%18)S%17)=C%28)=C%28OC%16=S)S%15)S%14)S%13)C(C%29=CC=C(CC)S%29)=C%11S%10)S9)=C%30)=C%30OC8=S)S7)S6)S5,S=C1OC(C=C2C3=CC(CC(CCCCCC)CCCC)=CS3)=C(S2)C4=C1C=C(S4)C5=CC(CC(CCCCCC)CCCC)=C(S5)C6=CC7=C(C8=C(C(C9=CC=C(S9)CC(CCCC)CC)=C7S6)C=CS8)C%10=CC=C(S%10)CC(CCCC)CC
976,A2_zong,A2_zong,405,L1-S,L1-S,10.1039/D2QM00338D,0.8,25.09,71.9,14.43,14.34,,sm,fused,8,polymer,O=C1C2=C(C=C(F)C(F)=C2)C(/C1=C/C3=C(CCCCCCCCCCC)C(S4)=C(S3)C5=C4C(SC6=C7SC8=C6C(C9=CC=CC=C9)(C%10=CC=CC=C%10)C%11=C8SC%12=C%11SC(/C=C%13/C(C(C=C(F)C(F)=C%14)=C%14C%13=O)=C(C#N)/C#N)=C%12CCCCCCCCCCC)=C7C5(C%15=CC=CC(CCCCCC)=C%15)C%16=CC(CCCCCC)=CC=C%16)=C(C#N)\C#N,O=C1C2=C(C(/C1=C/C3=C(C(SC4=C5C(C6=CC=CC=C6)(C7=CC=CC=C7)C8=C4SC9=C8SC%10=C9C(C%11=CC=C(C=C%11)CC)(C%12=C%10SC%13=C%12SC(/C=C%14/C(C%15=C(C%14=O)C=C(F)C(F)=C%15)=C(C#N)\C#N)=C%13CC)C%16=CC=C(C=C%16)CC)=C5S3)CC)=C(C#N)/C#N)C=C(C(F)=C2)F,S=C1OC2=C(SC(C3=CC(CC(CCCC)CCCCCC)=C(C4=CC5=C(C6=CC=C(CC(CCCC)CC)S6)C7=C(C=C(C8=C(CC(CCCC)CCCCCC)C=C(C9=CC%10=C(C(SC(C%11=CC(CC(CCCC)CCCCCC)=C(C%12=CC%13=C(C%14=CC=C(CC(CCCC)CC)S%14)C%15=C(C=C(C%16=C(CC(CCCC)CCCCCC)C=C(C%17=CC%18=C(C(SC(C%19=CC(CC(CCCC)CCCCCC)=CS%19)=C%20)=C%20OC%18=S)S%17)S%16)S%15)C(C%21=CC=C(CC(CC)CCCC)S%21)=C%13S%12)S%11)=C%22)=C%22OC%10=S)S9)S8)S7)C(C%23=CC=C(CC(CC)CCCC)S%23)=C5S4)S3)=C2)C%24=C1C=C(S%24)C%25=CC(CC(CCCC)CCCCCC)=C(C(S%26)=CC%27=C%26C(C%28=CC=C(CC(CCCC)CC)S%28)=C(C=CS%29)C%29=C%27C%30=CC=C(CC(CC)CCCC)S%30)S%25,CCC(S1)=CC=C1C2=C3C(C=CS3)=C(C4=CC=C(CC)S4)C5=C2C=C(C6=C(CC)C=C(C7=CC8=C(C(SC(C9=CC(CC)=C(C%10=CC%11=C(C%12=CC=C(CC)S%12)C%13=C(C=C(C%14=C(CC)C=C(C%15=CC%16=C(C(SC(C%17=CC(CC)=C(C%18=CC%19=C(C%20=CC=C(CC)S%20)C%21=C(C=C(C%22=C(CC)C=C(C%23=CC%24=C(C(SC(C%25=CC(CC)=CS%25)=C%26)=C%26OC%24=S)S%23)S%22)S%21)C(C%27=CC=C(CC)S%27)=C%19S%18)S%17)=C%28)=C%28OC%16=S)S%15)S%14)S%13)C(C%29=CC=C(CC)S%29)=C%11S%10)S9)=C%30)=C%30OC8=S)S7)S6)S5,S=C1OC(C=C2C3=CC(CC(CCCCCC)CCCC)=CS3)=C(S2)C4=C1C=C(S4)C5=CC(CC(CCCCCC)CCCC)=C(S5)C6=CC7=C(C8=C(C(C9=CC=C(S9)CC(CCCC)CC)=C7S6)C=CS8)C%10=CC=C(S%10)CC(CCCC)CC
977,Spiro-F,Spiro-F,12,PBDB-T-2F,"PBDB-TF, PM6, PBDB-T-2F, PBDB-T2F, PBDBT-F",10.1039/D2RA00253A,0.912,19.45,76.35,13.56,13.31,0.19,sm,fused,8,polymer,O=C1C2=C(C(/C1=C/C(S3)=CC4=C3C5=CC(C6(CC(CCCCCCCC)C(CCCCCCCC)C6)C7=C8C=C9C(C(SC(/C=C(C(C%10=C%11C=C(F)C(F)=C%10)=O)/C%11=C(C#N)\C#N)=C%12)=C%12C9(CCCCCCCC)CCCCCCCC)=C7)=C8C=C5C4(CCCCCCCC)CCCCCCCC)=C(C#N)/C#N)C=C(F)C(F)=C2,O=C1C2=C(C(/C1=C/C(S3)=CC4=C3C5=CC(C6(CC(CC)C(CC)C6)C7=C8C=C9C(C(SC(/C=C(C(C%10=C%11C=C(F)C(F)=C%10)=O)/C%11=C(C#N)\C#N)=C%12)=C%12C9(CC)CC)=C7)=C8C=C5C4(CC)CC)=C(C#N)/C#N)C=C(F)C(F)=C2,FC1=C(CC(CCCC)CC)SC(C2=C3C(SC(C4=CC=C(S4)C(SC(C5=CC=C(C6=CC7=C(S6)C(C8=CC(F)=C(CC(CCCC)CC)S8)=C9C(SC(C%10=CC=C(S%10)C(SC(C%11=CC=C(C%12=CC%13=C(S%12)C(C%14=CC(F)=C(CC(CCCC)CC)S%14)=C%15C(SC(C%16=CC=C(S%16)C(SC(C%17=CC=CS%17)=C%18C%19=O)=C%18C(C%20=C(CC(CCCC)CC)SC(CC(CCCC)CC)=C%20%19)=O)=C%15)=C%13C%21=CC(F)=C(CC(CCCC)CC)S%21)S%11)=C%22C%23=O)=C%22C(C%24=C(CC(CCCC)CC)SC(CC(CCCC)CC)=C%24%23)=O)=C9)=C7C%25=CC(F)=C(CC(CCCC)CC)S%25)S5)=C%26C%27=O)=C%26C(C%28=C(CC(CCCC)CC)SC(CC(CCCC)CC)=C%28%27)=O)=C3)=C(C%29=CC(F)=C(CC(CCCC)CC)S%29)C%30=C2SC=C%30)=C1,CCc1sc(-c2c3cc(-c4ccc(-c5sc(-c6ccc(-c7cc8c(-c9cc(F)c(CC)s9)c9sc(-c%10ccc(-c%11sc(-c%12ccc(-c%13cc%14c(-c%15cc(F)c(CC)s%15)c%15sc(-c%16ccc(-c%17sc(-c%18cccs%18)c%18c%17C(=O)c%17c(CC)sc(CC)c%17C%18=O)s%16)cc%15c(-c%15cc(F)c(CC)s%15)c%14s%13)s%12)c%12c%11C(=O)c%11c(CC)sc(CC)c%11C%12=O)s%10)cc9c(-c9cc(F)c(CC)s9)c8s7)s6)c6c5C(=O)c5c(CC)sc(CC)c5C6=O)s4)sc3c(-c3cc(F)c(CC)s3)c3ccsc23)cc1F,CCCCC(CC1=C(F)C=C(C2=C3C=C(SC3=C(C4=C2SC=C4)C5=CC(F)=C(S5)CC(CCCC)CC)C6=CC=C(S6)C7=C(C(C8=C(SC(CC(CCCC)CC)=C8C9=O)CC(CCCC)CC)=O)C9=C(C%10=CC=CS%10)S7)S1)CC
978,Cl-N2200,Cl-N2200,3,PBDB-T,PBDB-T,10.1039/D2SE00372D,0.81,8.99,67,4.88,4.63,0.25,polymer,,,polymer,O=C(C1=CC=C(C(N2CC(CCCCCCCCCC)CCCCCCCC)=O)C3=C1C4=C(C5=CC(Cl)=C(C6=C(Cl)C=C(C7=C(C(N(CC(CCCCCCCCCC)CCCCCCCC)C8=O)=O)C(C8=CC(C9=CC(Cl)=C(C%10=C(Cl)C=C(C%11=C(C(N(CC(CCCCCCCCCC)CCCCCCCC)C%12=O)=O)C(C%12=CC(C%13=CC(Cl)=C(C%14=C(Cl)C=CS%14)S%13)=C%15C(N(CC(CCCCCCCC)CCCCCCCCCC)C%16=O)=O)=C%15C%16=C%11)S%10)S9)=C%17C(N(CC(CCCCCCCC)CCCCCCCCCC)C%18=O)=O)=C%17C%18=C7)S6)S5)C=C3C2=O)N(CC(CCCCCCCC)CCCCCCCCCC)C4=O,CCN(C1=O)C(C2=C(C3=CC(Cl)=C(C4=C(Cl)C=C(C5=C(C(N(CC)C6=O)=O)C(C6=CC(C7=CC(Cl)=C(C8=C(Cl)C=C(C9=C(C(N(CC)C%10=O)=O)C(C%10=CC(C%11=CC(Cl)=C(C%12=C(Cl)C=CS%12)S%11)=C%13C(N(CC)C%14=O)=O)=C%13C%14=C9)S8)S7)=C%15C(N(CC)C%16=O)=O)=C%15C%16=C5)S4)S3)C=C%17C%18=C2C1=CC=C%18C(N(CC)C%17=O)=O)=O,CCC(CCCC)CC1=CC=C(S1)C2=C3C(SC(C4=CC=C(S4)C(SC(C5=CC=C(C6=CC7=C(S6)C(C8=CC=C(CC(CCCC)CC)S8)=C9C(SC(C%10=CC=C(S%10)C(SC(C%11=CC=C(C%12=CC%13=C(S%12)C(C%14=CC=C(CC(CCCC)CC)S%14)=C%15C(SC(C%16=CC=C(S%16)C(SC(C%17=CC=CS%17)=C%18C%19=O)=C%18C(C%20=C(CC(CCCC)CC)SC(CC(CCCC)CC)=C%20%19)=O)=C%15)=C%13C%21=CC=C(CC(CCCC)CC)S%21)S%11)=C%22C%23=O)=C%22C(C%24=C(CC(CCCC)CC)SC(CC(CCCC)CC)=C%24%23)=O)=C9)=C7C%25=CC=C(CC(CCCC)CC)S%25)S5)=C%26C%27=O)=C%26C(C%28=C(CC(CCCC)CC)SC(CC(CCCC)CC)=C%28%27)=O)=C3)=C(C%29=CC=C(CC(CCCC)CC)S%29)C%30=C2SC=C%30,CCc1ccc(-c2c3cc(-c4ccc(-c5sc(-c6ccc(-c7cc8c(-c9ccc(CC)s9)c9sc(-c%10ccc(-c%11sc(-c%12ccc(-c%13cc%14c(-c%15ccc(CC)s%15)c%15sc(-c%16ccc(-c%17sc(-c%18cccs%18)c%18c%17C(=O)c%17c(CC)sc(CC)c%17C%18=O)s%16)cc%15c(-c%15ccc(CC)s%15)c%14s%13)s%12)c%12c%11C(=O)c%11c(CC)sc(CC)c%11C%12=O)s%10)cc9c(-c9ccc(CC)s9)c8s7)s6)c6c5C(=O)c5c(CC)sc(CC)c5C6=O)s4)sc3c(-c3ccc(CC)s3)c3ccsc23)s1,CCCCC(CC1=CC=C(S1)C2=C3C=C(SC3=C(C4=C2SC=C4)C5=CC=C(S5)CC(CCCC)CC)C6=CC=C(S6)C7=C(C(C8=C(SC(CC(CCCC)CC)=C8C9=O)CC(CCCC)CC)=O)C9=C(C%10=CC=CS%10)S7)CC
978,Cl-N2200,Cl-N2200,16,Cl-PBDB-T,"PBDB-T-2Cl, PBDB-TCl, PM7, Cl-PBDB-T, PM6",10.1039/D2SE00372D,0.94,8.97,60,5.06,4.52,0.54,polymer,,,polymer,O=C(C1=CC=C(C(N2CC(CCCCCCCCCC)CCCCCCCC)=O)C3=C1C4=C(C5=CC(Cl)=C(C6=C(Cl)C=C(C7=C(C(N(CC(CCCCCCCCCC)CCCCCCCC)C8=O)=O)C(C8=CC(C9=CC(Cl)=C(C%10=C(Cl)C=C(C%11=C(C(N(CC(CCCCCCCCCC)CCCCCCCC)C%12=O)=O)C(C%12=CC(C%13=CC(Cl)=C(C%14=C(Cl)C=CS%14)S%13)=C%15C(N(CC(CCCCCCCC)CCCCCCCCCC)C%16=O)=O)=C%15C%16=C%11)S%10)S9)=C%17C(N(CC(CCCCCCCC)CCCCCCCCCC)C%18=O)=O)=C%17C%18=C7)S6)S5)C=C3C2=O)N(CC(CCCCCCCC)CCCCCCCCCC)C4=O,CCN(C1=O)C(C2=C(C3=CC(Cl)=C(C4=C(Cl)C=C(C5=C(C(N(CC)C6=O)=O)C(C6=CC(C7=CC(Cl)=C(C8=C(Cl)C=C(C9=C(C(N(CC)C%10=O)=O)C(C%10=CC(C%11=CC(Cl)=C(C%12=C(Cl)C=CS%12)S%11)=C%13C(N(CC)C%14=O)=O)=C%13C%14=C9)S8)S7)=C%15C(N(CC)C%16=O)=O)=C%15C%16=C5)S4)S3)C=C%17C%18=C2C1=CC=C%18C(N(CC)C%17=O)=O)=O,ClC1=C(CC(CCCC)CC)SC(C2=C3C(SC(C4=CC=C(S4)C(SC(C5=CC=C(C6=CC7=C(S6)C(C8=CC(Cl)=C(CC(CCCC)CC)S8)=C9C(SC(C%10=CC=C(S%10)C(SC(C%11=CC=C(C%12=CC%13=C(S%12)C(C%14=CC(Cl)=C(CC(CCCC)CC)S%14)=C%15C(SC(C%16=CC=C(S%16)C(SC(C%17=CC=CS%17)=C%18C%19=O)=C%18C(C%20=C(CC(CCCC)CC)SC(CC(CCCC)CC)=C%20%19)=O)=C%15)=C%13C%21=CC(Cl)=C(CC(CCCC)CC)S%21)S%11)=C%22C%23=O)=C%22C(C%24=C(CC(CCCC)CC)SC(CC(CCCC)CC)=C%24%23)=O)=C9)=C7C%25=CC(Cl)=C(CC(CCCC)CC)S%25)S5)=C%26C%27=O)=C%26C(C%28=C(CC(CCCC)CC)SC(CC(CCCC)CC)=C%28%27)=O)=C3)=C(C%29=CC(Cl)=C(CC(CCCC)CC)S%29)C%30=C2SC=C%30)=C1,CCc1sc(-c2c3cc(-c4ccc(-c5sc(-c6ccc(-c7cc8c(-c9cc(Cl)c(CC)s9)c9sc(-c%10ccc(-c%11sc(-c%12ccc(-c%13cc%14c(-c%15cc(Cl)c(CC)s%15)c%15sc(-c%16ccc(-c%17sc(-c%18cccs%18)c%18c%17C(=O)c%17c(CC)sc(CC)c%17C%18=O)s%16)cc%15c(-c%15cc(Cl)c(CC)s%15)c%14s%13)s%12)c%12c%11C(=O)c%11c(CC)sc(CC)c%11C%12=O)s%10)cc9c(-c9cc(Cl)c(CC)s9)c8s7)s6)c6c5C(=O)c5c(CC)sc(CC)c5C6=O)s4)sc3c(-c3cc(Cl)c(CC)s3)c3ccsc23)cc1Cl,ClC(C=C1C2=C3C=CSC3=C(C4=CC(Cl)=C(S4)CC(CCCC)CC)C5=C2SC(C6=CC=C(S6)C7=C(C(C8=C(SC(CC(CCCC)CC)=C8C9=O)CC(CCCC)CC)=O)C9=C(C%10=CC=CS%10)S7)=C5)=C(S1)CC(CCCC)CC
979,MOIT-M,MOIT-M,12,PM6,"PBDB-TF, PM6, PBDB-T-2F, PBDB-T2F, PBDBT-F",10.1039/D2TA03941A,1.01,15.8,64,10.3,10.1,0.3,sm,fused,7,polymer,O=C1C2=C(C(/C1=C/C3=CC4=C(C5=C(S4)C(C=C6C(C7=CC=CC(OCCCCCC)=C7)(C8=C(SC9=C8SC(/C=C%10/C(C%11=C(C%10=O)C=CC(C)=C%11)=C(C#N)\C#N)=C9)C6=C%12)C%13=CC=CC(OCCCCCC)=C%13)=C%12C5(C%14=CC=CC(OCCCCCC)=C%14)C%15=CC=CC(OCCCCCC)=C%15)S3)=C(C#N)/C#N)C=C(C)C=C2,O=C1C2=C(C(/C1=C/C3=CC4=C(C5=C(S4)C(C=C6C(C7=CC=CC(OCC)=C7)(C8=C(SC9=C8SC(/C=C%10/C(C%11=C(C%10=O)C=CC(C)=C%11)=C(C#N)/C#N)=C9)C6=C%12)C%13=CC=CC(OCC)=C%13)=C%12C5(C%14=CC=CC(OCC)=C%14)C%15=CC=CC(OCC)=C%15)S3)=C(C#N)\C#N)C=C(C)C=C2,FC1=C(CC(CCCC)CC)SC(C2=C3C(SC(C4=CC=C(S4)C(SC(C5=CC=C(C6=CC7=C(S6)C(C8=CC(F)=C(CC(CCCC)CC)S8)=C9C(SC(C%10=CC=C(S%10)C(SC(C%11=CC=C(C%12=CC%13=C(S%12)C(C%14=CC(F)=C(CC(CCCC)CC)S%14)=C%15C(SC(C%16=CC=C(S%16)C(SC(C%17=CC=CS%17)=C%18C%19=O)=C%18C(C%20=C(CC(CCCC)CC)SC(CC(CCCC)CC)=C%20%19)=O)=C%15)=C%13C%21=CC(F)=C(CC(CCCC)CC)S%21)S%11)=C%22C%23=O)=C%22C(C%24=C(CC(CCCC)CC)SC(CC(CCCC)CC)=C%24%23)=O)=C9)=C7C%25=CC(F)=C(CC(CCCC)CC)S%25)S5)=C%26C%27=O)=C%26C(C%28=C(CC(CCCC)CC)SC(CC(CCCC)CC)=C%28%27)=O)=C3)=C(C%29=CC(F)=C(CC(CCCC)CC)S%29)C%30=C2SC=C%30)=C1,CCc1sc(-c2c3cc(-c4ccc(-c5sc(-c6ccc(-c7cc8c(-c9cc(F)c(CC)s9)c9sc(-c%10ccc(-c%11sc(-c%12ccc(-c%13cc%14c(-c%15cc(F)c(CC)s%15)c%15sc(-c%16ccc(-c%17sc(-c%18cccs%18)c%18c%17C(=O)c%17c(CC)sc(CC)c%17C%18=O)s%16)cc%15c(-c%15cc(F)c(CC)s%15)c%14s%13)s%12)c%12c%11C(=O)c%11c(CC)sc(CC)c%11C%12=O)s%10)cc9c(-c9cc(F)c(CC)s9)c8s7)s6)c6c5C(=O)c5c(CC)sc(CC)c5C6=O)s4)sc3c(-c3cc(F)c(CC)s3)c3ccsc23)cc1F,CCCCC(CC1=C(F)C=C(C2=C3C=C(SC3=C(C4=C2SC=C4)C5=CC(F)=C(S5)CC(CCCC)CC)C6=CC=C(S6)C7=C(C(C8=C(SC(CC(CCCC)CC)=C8C9=O)CC(CCCC)CC)=O)C9=C(C%10=CC=CS%10)S7)S1)CC
