Repository: brigreens/Meta-analysis_OSCs

This repository contains the data files and analysis notebooks to support the paper "Meta-Analysis of Molecular Design Strategies for Non-Fullerene Acceptor Based Organic Solar Cell Materials" (DOI: 10.26434/chemrxiv-2024-w29b1)

File: OSC_dataset_metaanalysis.csv (part 74 of 76)
NFA_ID,reported_acceptor,NFA_other_names,don_ID,reported_donor,don_other_names,DOI,Voc,Jsc,FF,PCE_max,PCE_avg,PCE_std,acceptor_type,acceptor_class,fused_rings_in_core,donor_type,acc_SMILES_sidechains,acc_SMILES_shortened_sidechains,don_SMILES_sidechains,don_SMILES_shortened_sidechains,don_mon_SMILES
980,TOCR2,TOCR2,425,P2_privado,P2_privado,10.1039/D2TC02289C,0.93,10.21,57,5.41,5.19,,sm,unfused,3,polymer,O=C1C2=CC(F)=C(F)C=C2C(/C1=C/C3=CC4=C(S3)C5=C(C=C(S5)C6=CC=C(C7=CC8=C(S7)C9=C(C=C(S9)/C=C%10C(C%11=CC(F)=C(F)C=C%11C\%10=C(C#N)/C#N)=O)C8(CCCCCC)CCCCCC)C%12=NN(C%13=CC(C(F)(F)F)=CC(C(F)(F)F)=C%13)N=C6%12)C4(CCCCCC)CCCCCC)=C(C#N)\C#N,O=C1C2=CC(F)=C(F)C=C2C(/C1=C/C3=CC4=C(S3)C5=C(C=C(S5)C6=CC=C(C7=CC8=C(S7)C9=C(C=C(S9)/C=C%10C(C%11=CC(F)=C(F)C=C%11C\%10=C(C#N)/C#N)=O)C8(CC)CC)C%12=NN(C%13=CC(C(F)(F)F)=CC(C(F)(F)F)=C%13)N=C6%12)C4(CC)CC)=C(C#N)\C#N,O=C(N(CC(CCCCCCCC)CCCCCCCCCC)C1=O)C2=C1C(S3)=C(C4=C2SC(C(S5)=CC6=C5C(S7)=C(C(CCCCCCCCCCC)=C6CCCCCCCCCCC)C=C7C8=CC(C(C=C(C(S9)=CC%10=C9C(S%11)=C(C(CCCCCCCCCCC)=C%10CCCCCCCCCCC)C=C%11C%12=CC(C(C=CS%13)=C%13C(C(N%14CC(CCCCCCCC)CCCCCCCCCC)=O)=C%15C%14=O)=C%15S%12)S%16)=C%16C(C(N%17CC(CCCCCCCC)CCCCCCCCCC)=O)=C%18C%17=O)=C%18S8)=C4)C=C3C%19=CC(C(CCCCCCCCCCC)=C(CCCCCCCCCCC)C%20=C%21SC=C%20)=C%21S%19,CCN(C1=O)C(C2=C1C(S3)=C(C4=C2SC(C(S5)=CC6=C5C(S7)=C(C(CC)=C6CC)C=C7C8=CC(C(C=C(C(S9)=CC%10=C9C(S%11)=C(C(CC)=C%10CC)C=C%11C%12=CC(C(C=CS%13)=C%13C(C(N%14CC)=O)=C%15C%14=O)=C%15S%12)S%16)=C%16C(C(N%17CC)=O)=C%18C%17=O)=C%18S8)=C4)C=C3C%19=CC(C(CC)=C(CC)C%20=C%21SC=C%20)=C%21S%19)=O,CCCCCCCCCCCC1=C2C=CSC2=C3SC(C4=CC5=C6C=CSC6=C(C(N(C7=O)CC(CCCCCCCCCC)CCCCCCCC)=O)C7=C5S4)=CC3=C1CCCCCCCCCCC
980,TOCR2,TOCR2,426,P1_privado,P1_privado,10.1039/D2TC02289C,0.87,24.22,72,15.17,14.98,,sm,unfused,3,polymer,O=C1C2=CC(F)=C(F)C=C2C(/C1=C/C3=CC4=C(S3)C5=C(C=C(S5)C6=CC=C(C7=CC8=C(S7)C9=C(C=C(S9)/C=C%10C(C%11=CC(F)=C(F)C=C%11C\%10=C(C#N)/C#N)=O)C8(CCCCCC)CCCCCC)C%12=NN(C%13=CC(C(F)(F)F)=CC(C(F)(F)F)=C%13)N=C6%12)C4(CCCCCC)CCCCCC)=C(C#N)\C#N,O=C1C2=CC(F)=C(F)C=C2C(/C1=C/C3=CC4=C(S3)C5=C(C=C(S5)C6=CC=C(C7=CC8=C(S7)C9=C(C=C(S9)/C=C%10C(C%11=CC(F)=C(F)C=C%11C\%10=C(C#N)/C#N)=O)C8(CC)CC)C%12=NN(C%13=CC(C(F)(F)F)=CC(C(F)(F)F)=C%13)N=C6%12)C4(CC)CC)=C(C#N)\C#N,O=C(N(CC(CCCCCCCC)CCCCCCCCCC)C1=O)C2=C1C(S3)=C(C4=C2SC(C5=CC6=C(OCCCCCCCCCCCC)C(S7)=C(C(OCCCCCCCCCCCC)=C6S5)C=C7C8=CC(C(C=C(C9=CC%10=C(OCCCCCCCCCCCC)C(S%11)=C(C(OCCCCCCCCCCCC)=C%10S9)C=C%11C%12=CC(C(C=CS%13)=C%13C(C(N%14CC(CCCCCCCC)CCCCCCCCCC)=O)=C%15C%14=O)=C%15S%12)S%16)=C%16C(C(N%17CC(CCCCCCCC)CCCCCCCCCC)=O)=C%18C%17=O)=C%18S8)=C4)C=C3C%19=CC(C(OCCCCCCCCCCCC)=C(SC=C%20)C%20=C%21OCCCCCCCCCCCC)=C%21S%19,CCOC1=C(SC=C2)C2=C(OCC)C(S3)=C1C=C3C4=CC(C(C=C(C5=CC6=C(OCC)C(S7)=C(C(OCC)=C6S5)C=C7C8=CC(C(C=C(C9=CC%10=C(OCC)C(S%11)=C(C(OCC)=C%10S9)C=C%11C%12=CC(C(C=CS%13)=C%13C(C(N%14CC)=O)=C%15C%14=O)=C%15S%12)S%16)=C%16C(C(N%17CC)=O)=C%18C%17=O)=C%18S8)S%19)=C%19C(C(N%20CC)=O)=C%21C%20=O)=C%21S4,CCCCCCCCCCCCOC1=C2C=C(SC2=C(C3=C1SC=C3)OCCCCCCCCCCCC)C4=CC5=C6C=CSC6=C(C(N(C7=O)CC(CCCCCCCCCC)CCCCCCCC)=O)C7=C5S4
981,TOCR1,TOCR1,425,P2_privado,P2_privado,10.1039/D2TC02289C,0.78,23.08,66,11.88,11.72,,sm,unfused,3,polymer,CCCCCCC1(CCCCCC)C(C=C(/C(C#N)=C(C#N)/C#N)S2)=C2C(S3)=C1C=C3C(C4=NN(N=C54)C6=CC(C(F)(F)F)=CC(C(F)(F)F)=C6)=CC=C5C(S7)=CC(C8(CCCCCC)CCCCCC)=C7C(S9)=C8C=C9/C(C#N)=C(C#N)/C#N,CCC1(CC)C2=C(C3=C1C=C(C4=CC=C(C5=CC(C6(CC)CC)=C(C7=C6C=C(/C(C#N)=C(C#N)/C#N)S7)S5)C8=NN(C9=CC(C(F)(F)F)=CC(C(F)(F)F)=C9)N=C48)S3)SC(/C(C#N)=C(C#N)/C#N)=C2,O=C(N(CC(CCCCCCCC)CCCCCCCCCC)C1=O)C2=C1C(S3)=C(C4=C2SC(C(S5)=CC6=C5C(S7)=C(C(CCCCCCCCCCC)=C6CCCCCCCCCCC)C=C7C8=CC(C(C=C(C(S9)=CC%10=C9C(S%11)=C(C(CCCCCCCCCCC)=C%10CCCCCCCCCCC)C=C%11C%12=CC(C(C=CS%13)=C%13C(C(N%14CC(CCCCCCCC)CCCCCCCCCC)=O)=C%15C%14=O)=C%15S%12)S%16)=C%16C(C(N%17CC(CCCCCCCC)CCCCCCCCCC)=O)=C%18C%17=O)=C%18S8)=C4)C=C3C%19=CC(C(CCCCCCCCCCC)=C(CCCCCCCCCCC)C%20=C%21SC=C%20)=C%21S%19,CCN(C1=O)C(C2=C1C(S3)=C(C4=C2SC(C(S5)=CC6=C5C(S7)=C(C(CC)=C6CC)C=C7C8=CC(C(C=C(C(S9)=CC%10=C9C(S%11)=C(C(CC)=C%10CC)C=C%11C%12=CC(C(C=CS%13)=C%13C(C(N%14CC)=O)=C%15C%14=O)=C%15S%12)S%16)=C%16C(C(N%17CC)=O)=C%18C%17=O)=C%18S8)=C4)C=C3C%19=CC(C(CC)=C(CC)C%20=C%21SC=C%20)=C%21S%19)=O,CCCCCCCCCCCC1=C2C=CSC2=C3SC(C4=CC5=C6C=CSC6=C(C(N(C7=O)CC(CCCCCCCCCC)CCCCCCCC)=O)C7=C5S4)=CC3=C1CCCCCCCCCCC
981,TOCR1,TOCR1,426,P1_privado,P1_privado,10.1039/D2TC02289C,0.72,21.38,67,10.31,10.17,,sm,unfused,3,polymer,CCCCCCC1(CCCCCC)C(C=C(/C(C#N)=C(C#N)/C#N)S2)=C2C(S3)=C1C=C3C(C4=NN(N=C54)C6=CC(C(F)(F)F)=CC(C(F)(F)F)=C6)=CC=C5C(S7)=CC(C8(CCCCCC)CCCCCC)=C7C(S9)=C8C=C9/C(C#N)=C(C#N)/C#N,CCC1(CC)C2=C(C3=C1C=C(C4=CC=C(C5=CC(C6(CC)CC)=C(C7=C6C=C(/C(C#N)=C(C#N)/C#N)S7)S5)C8=NN(C9=CC(C(F)(F)F)=CC(C(F)(F)F)=C9)N=C48)S3)SC(/C(C#N)=C(C#N)/C#N)=C2,O=C(N(CC(CCCCCCCC)CCCCCCCCCC)C1=O)C2=C1C(S3)=C(C4=C2SC(C5=CC6=C(OCCCCCCCCCCCC)C(S7)=C(C(OCCCCCCCCCCCC)=C6S5)C=C7C8=CC(C(C=C(C9=CC%10=C(OCCCCCCCCCCCC)C(S%11)=C(C(OCCCCCCCCCCCC)=C%10S9)C=C%11C%12=CC(C(C=CS%13)=C%13C(C(N%14CC(CCCCCCCC)CCCCCCCCCC)=O)=C%15C%14=O)=C%15S%12)S%16)=C%16C(C(N%17CC(CCCCCCCC)CCCCCCCCCC)=O)=C%18C%17=O)=C%18S8)=C4)C=C3C%19=CC(C(OCCCCCCCCCCCC)=C(SC=C%20)C%20=C%21OCCCCCCCCCCCC)=C%21S%19,CCOC1=C(SC=C2)C2=C(OCC)C(S3)=C1C=C3C4=CC(C(C=C(C5=CC6=C(OCC)C(S7)=C(C(OCC)=C6S5)C=C7C8=CC(C(C=C(C9=CC%10=C(OCC)C(S%11)=C(C(OCC)=C%10S9)C=C%11C%12=CC(C(C=CS%13)=C%13C(C(N%14CC)=O)=C%15C%14=O)=C%15S%12)S%16)=C%16C(C(N%17CC)=O)=C%18C%17=O)=C%18S8)S%19)=C%19C(C(N%20CC)=O)=C%21C%20=O)=C%21S4,CCCCCCCCCCCCOC1=C2C=C(SC2=C(C3=C1SC=C3)OCCCCCCCCCCCC)C4=CC5=C6C=CSC6=C(C(N(C7=O)CC(CCCCCCCCCC)CCCCCCCC)=O)C7=C5S4
982,Y-2Br-HD,Y-2Br-HD,12,PM6,"PBDB-TF, PM6, PBDB-T-2F, PBDB-T2F, PBDBT-F",10.1039/D2TC03768H,0.9,23.96,70,15.32,15.11,0.17,sm,y,8,polymer,N#C/C(C#N)=C1C(C=C(C=C2)Br)=C2C(C/1=C\C3=C(CCCCCCCCCCC)C4=C(S3)C5=C(S4)C6=C(N5CC(CCCCCC)CCCCCCCC)C7=C(C8=NSN=C86)C9=C(N7CC(CCCCCC)CCCCCCCC)C%10=C(S9)C(CCCCCCCCCCC)=C(/C=C%11C(C%12=CC=C(Br)C=C%12C\%11=C(C#N)/C#N)=O)S%10)=O,CCC1=C(/C=C2C(C3=CC=C(Br)C=C3C\2=C(C#N)/C#N)=O)SC4=C1SC5=C4N(C6=C5C7=NSN=C7C8=C6N(C9=C8SC%10=C9SC(/C=C%11C(C%12=C(C=C(C=C%12)Br)C\%11=C(C#N)\C#N)=O)=C%10CC)CC)CC,FC1=C(CC(CCCC)CC)SC(C2=C3C(SC(C4=CC=C(S4)C(SC(C5=CC=C(C6=CC7=C(S6)C(C8=CC(F)=C(CC(CCCC)CC)S8)=C9C(SC(C%10=CC=C(S%10)C(SC(C%11=CC=C(C%12=CC%13=C(S%12)C(C%14=CC(F)=C(CC(CCCC)CC)S%14)=C%15C(SC(C%16=CC=C(S%16)C(SC(C%17=CC=CS%17)=C%18C%19=O)=C%18C(C%20=C(CC(CCCC)CC)SC(CC(CCCC)CC)=C%20%19)=O)=C%15)=C%13C%21=CC(F)=C(CC(CCCC)CC)S%21)S%11)=C%22C%23=O)=C%22C(C%24=C(CC(CCCC)CC)SC(CC(CCCC)CC)=C%24%23)=O)=C9)=C7C%25=CC(F)=C(CC(CCCC)CC)S%25)S5)=C%26C%27=O)=C%26C(C%28=C(CC(CCCC)CC)SC(CC(CCCC)CC)=C%28%27)=O)=C3)=C(C%29=CC(F)=C(CC(CCCC)CC)S%29)C%30=C2SC=C%30)=C1,CCc1sc(-c2c3cc(-c4ccc(-c5sc(-c6ccc(-c7cc8c(-c9cc(F)c(CC)s9)c9sc(-c%10ccc(-c%11sc(-c%12ccc(-c%13cc%14c(-c%15cc(F)c(CC)s%15)c%15sc(-c%16ccc(-c%17sc(-c%18cccs%18)c%18c%17C(=O)c%17c(CC)sc(CC)c%17C%18=O)s%16)cc%15c(-c%15cc(F)c(CC)s%15)c%14s%13)s%12)c%12c%11C(=O)c%11c(CC)sc(CC)c%11C%12=O)s%10)cc9c(-c9cc(F)c(CC)s9)c8s7)s6)c6c5C(=O)c5c(CC)sc(CC)c5C6=O)s4)sc3c(-c3cc(F)c(CC)s3)c3ccsc23)cc1F,CCCCC(CC1=C(F)C=C(C2=C3C=C(SC3=C(C4=C2SC=C4)C5=CC(F)=C(S5)CC(CCCC)CC)C6=CC=C(S6)C7=C(C(C8=C(SC(CC(CCCC)CC)=C8C9=O)CC(CCCC)CC)=O)C9=C(C%10=CC=CS%10)S7)S1)CC
983,Y-2Br-OD,Y-2Br-OD,12,PM6,"PBDB-TF, PM6, PBDB-T-2F, PBDB-T2F, PBDBT-F",10.1039/D2TC03768H,0.92,22.35,68.8,14.19,14.03,0.11,sm,y,8,polymer,N#C/C(C#N)=C1C(C=C(C=C2)Br)=C2C(C/1=C\C3=C(CCCCCCCCCCC)C4=C(S3)C5=C(S4)C6=C(N5CC(CCCCCCCCCC)CCCCCCCC)C7=C(C8=NSN=C86)C9=C(N7CC(CCCCCCCCCC)CCCCCCCC)C%10=C(S9)C(CCCCCCCCCCC)=C(/C=C%11C(C%12=CC=C(Br)C=C%12C\%11=C(C#N)/C#N)=O)S%10)=O,CCC1=C(/C=C2C(C3=CC=C(Br)C=C3C\2=C(C#N)/C#N)=O)SC4=C1SC5=C4N(C6=C5C7=NSN=C7C8=C6N(C9=C8SC%10=C9SC(/C=C%11C(C%12=C(C=C(C=C%12)Br)C\%11=C(C#N)\C#N)=O)=C%10CC)CC)CC,FC1=C(CC(CCCC)CC)SC(C2=C3C(SC(C4=CC=C(S4)C(SC(C5=CC=C(C6=CC7=C(S6)C(C8=CC(F)=C(CC(CCCC)CC)S8)=C9C(SC(C%10=CC=C(S%10)C(SC(C%11=CC=C(C%12=CC%13=C(S%12)C(C%14=CC(F)=C(CC(CCCC)CC)S%14)=C%15C(SC(C%16=CC=C(S%16)C(SC(C%17=CC=CS%17)=C%18C%19=O)=C%18C(C%20=C(CC(CCCC)CC)SC(CC(CCCC)CC)=C%20%19)=O)=C%15)=C%13C%21=CC(F)=C(CC(CCCC)CC)S%21)S%11)=C%22C%23=O)=C%22C(C%24=C(CC(CCCC)CC)SC(CC(CCCC)CC)=C%24%23)=O)=C9)=C7C%25=CC(F)=C(CC(CCCC)CC)S%25)S5)=C%26C%27=O)=C%26C(C%28=C(CC(CCCC)CC)SC(CC(CCCC)CC)=C%28%27)=O)=C3)=C(C%29=CC(F)=C(CC(CCCC)CC)S%29)C%30=C2SC=C%30)=C1,CCc1sc(-c2c3cc(-c4ccc(-c5sc(-c6ccc(-c7cc8c(-c9cc(F)c(CC)s9)c9sc(-c%10ccc(-c%11sc(-c%12ccc(-c%13cc%14c(-c%15cc(F)c(CC)s%15)c%15sc(-c%16ccc(-c%17sc(-c%18cccs%18)c%18c%17C(=O)c%17c(CC)sc(CC)c%17C%18=O)s%16)cc%15c(-c%15cc(F)c(CC)s%15)c%14s%13)s%12)c%12c%11C(=O)c%11c(CC)sc(CC)c%11C%12=O)s%10)cc9c(-c9cc(F)c(CC)s9)c8s7)s6)c6c5C(=O)c5c(CC)sc(CC)c5C6=O)s4)sc3c(-c3cc(F)c(CC)s3)c3ccsc23)cc1F,CCCCC(CC1=C(F)C=C(C2=C3C=C(SC3=C(C4=C2SC=C4)C5=CC(F)=C(S5)CC(CCCC)CC)C6=CC=C(S6)C7=C(C(C8=C(SC(CC(CCCC)CC)=C8C9=O)CC(CCCC)CC)=O)C9=C(C%10=CC=CS%10)S7)S1)CC
984,Y-2Br-DT,Y-2Br-DT,12,PM6,"PBDB-TF, PM6, PBDB-T-2F, PBDB-T2F, PBDBT-F",10.1039/D2TC03768H,0.91,22.65,69.21,14.26,14.01,0.13,sm,y,8,polymer,N#C/C(C#N)=C1C(C=C(C=C2)Br)=C2C(C/1=C\C3=C(CCCCCCCCCCC)C4=C(S3)C5=C(S4)C6=C(N5CC(CCCCCCCCCC)CCCCCCCCCCCC)C7=C(C8=NSN=C86)C9=C(N7CC(CCCCCCCCCC)CCCCCCCCCCCC)C%10=C(S9)C(CCCCCCCCCCC)=C(/C=C%11C(C%12=CC=C(Br)C=C%12C\%11=C(C#N)/C#N)=O)S%10)=O,CCC1=C(/C=C2C(C3=CC=C(Br)C=C3C\2=C(C#N)/C#N)=O)SC4=C1SC5=C4N(C6=C5C7=NSN=C7C8=C6N(C9=C8SC%10=C9SC(/C=C%11C(C%12=C(C=C(C=C%12)Br)C\%11=C(C#N)\C#N)=O)=C%10CC)CC)CC,FC1=C(CC(CCCC)CC)SC(C2=C3C(SC(C4=CC=C(S4)C(SC(C5=CC=C(C6=CC7=C(S6)C(C8=CC(F)=C(CC(CCCC)CC)S8)=C9C(SC(C%10=CC=C(S%10)C(SC(C%11=CC=C(C%12=CC%13=C(S%12)C(C%14=CC(F)=C(CC(CCCC)CC)S%14)=C%15C(SC(C%16=CC=C(S%16)C(SC(C%17=CC=CS%17)=C%18C%19=O)=C%18C(C%20=C(CC(CCCC)CC)SC(CC(CCCC)CC)=C%20%19)=O)=C%15)=C%13C%21=CC(F)=C(CC(CCCC)CC)S%21)S%11)=C%22C%23=O)=C%22C(C%24=C(CC(CCCC)CC)SC(CC(CCCC)CC)=C%24%23)=O)=C9)=C7C%25=CC(F)=C(CC(CCCC)CC)S%25)S5)=C%26C%27=O)=C%26C(C%28=C(CC(CCCC)CC)SC(CC(CCCC)CC)=C%28%27)=O)=C3)=C(C%29=CC(F)=C(CC(CCCC)CC)S%29)C%30=C2SC=C%30)=C1,CCc1sc(-c2c3cc(-c4ccc(-c5sc(-c6ccc(-c7cc8c(-c9cc(F)c(CC)s9)c9sc(-c%10ccc(-c%11sc(-c%12ccc(-c%13cc%14c(-c%15cc(F)c(CC)s%15)c%15sc(-c%16ccc(-c%17sc(-c%18cccs%18)c%18c%17C(=O)c%17c(CC)sc(CC)c%17C%18=O)s%16)cc%15c(-c%15cc(F)c(CC)s%15)c%14s%13)s%12)c%12c%11C(=O)c%11c(CC)sc(CC)c%11C%12=O)s%10)cc9c(-c9cc(F)c(CC)s9)c8s7)s6)c6c5C(=O)c5c(CC)sc(CC)c5C6=O)s4)sc3c(-c3cc(F)c(CC)s3)c3ccsc23)cc1F,CCCCC(CC1=C(F)C=C(C2=C3C=C(SC3=C(C4=C2SC=C4)C5=CC(F)=C(S5)CC(CCCC)CC)C6=CC=C(S6)C7=C(C(C8=C(SC(CC(CCCC)CC)=C8C9=O)CC(CCCC)CC)=O)C9=C(C%10=CC=CS%10)S7)S1)CC
985,ITN-C9,ITN-C9,12,PBDB-TF,"PBDB-TF, PM6, PBDB-T-2F, PBDB-T2F, PBDBT-F",10.1073/pnas.1807535115,0.92,15.68,64.5,9.33,8.91,0.23,sm,fused,7,polymer,N#CC(C#N)=C1C(=CC=2SC3=C(SC=4C=5C=C6C(=CC5C(C7=CC=C(C=C7)CCCCCCCCC)(C8=CC=C(C=C8)CCCCCCCCC)C34)C=9SC=%10C=C(SC%10C9C6(C%11=CC=C(C=C%11)CCCCCCCCC)C%12=CC=C(C=C%12)CCCCCCCCC)C=C%13C(=O)C%14=CC=%15C=CC=CC%15C=C%14C%13=C(C#N)C#N)C2)C(=O)C%16=CC=%17C=CC=CC%17C=C%161,CCc1ccc(C2(c3ccc(CC)cc3)c3cc4c(cc3-c3sc5cc(/C=C6\C(=O)c7cc8ccccc8cc7C6=C(C#N)C#N)sc5c32)C(c2ccc(CC)cc2)(c2ccc(CC)cc2)c2c-4sc3cc(/C=C4\C(=O)c5cc6ccccc6cc5C4=C(C#N)C#N)sc23)cc1,FC1=C(CC(CCCC)CC)SC(C2=C3C(SC(C4=CC=C(S4)C(SC(C5=CC=C(C6=CC7=C(S6)C(C8=CC(F)=C(CC(CCCC)CC)S8)=C9C(SC(C%10=CC=C(S%10)C(SC(C%11=CC=C(C%12=CC%13=C(S%12)C(C%14=CC(F)=C(CC(CCCC)CC)S%14)=C%15C(SC(C%16=CC=C(S%16)C(SC(C%17=CC=CS%17)=C%18C%19=O)=C%18C(C%20=C(CC(CCCC)CC)SC(CC(CCCC)CC)=C%20%19)=O)=C%15)=C%13C%21=CC(F)=C(CC(CCCC)CC)S%21)S%11)=C%22C%23=O)=C%22C(C%24=C(CC(CCCC)CC)SC(CC(CCCC)CC)=C%24%23)=O)=C9)=C7C%25=CC(F)=C(CC(CCCC)CC)S%25)S5)=C%26C%27=O)=C%26C(C%28=C(CC(CCCC)CC)SC(CC(CCCC)CC)=C%28%27)=O)=C3)=C(C%29=CC(F)=C(CC(CCCC)CC)S%29)C%30=C2SC=C%30)=C1,CCc1sc(-c2c3cc(-c4ccc(-c5sc(-c6ccc(-c7cc8c(-c9cc(F)c(CC)s9)c9sc(-c%10ccc(-c%11sc(-c%12ccc(-c%13cc%14c(-c%15cc(F)c(CC)s%15)c%15sc(-c%16ccc(-c%17sc(-c%18cccs%18)c%18c%17C(=O)c%17c(CC)sc(CC)c%17C%18=O)s%16)cc%15c(-c%15cc(F)c(CC)s%15)c%14s%13)s%12)c%12c%11C(=O)c%11c(CC)sc(CC)c%11C%12=O)s%10)cc9c(-c9cc(F)c(CC)s9)c8s7)s6)c6c5C(=O)c5c(CC)sc(CC)c5C6=O)s4)sc3c(-c3cc(F)c(CC)s3)c3ccsc23)cc1F,CCCCC(CC1=C(F)C=C(C2=C3C=C(SC3=C(C4=C2SC=C4)C5=CC(F)=C(S5)CC(CCCC)CC)C6=CC=C(S6)C7=C(C(C8=C(SC(CC(CCCC)CC)=C8C9=O)CC(CCCC)CC)=O)C9=C(C%10=CC=CS%10)S7)S1)CC
986,ITzN-C9,ITzN-C9,12,PBDB-TF,"PBDB-TF, PM6, PBDB-T-2F, PBDB-T2F, PBDBT-F",10.1073/pnas.1807535115,1.05,14.12,63.9,9.51,9.17,0.39,sm,fused,7,polymer,N#CC(C#N)=C1C=2C=CC=3C=CC=CC3C2C(=O)C1=CC=4SC5=C(SC=6C=7C=C8C(=CC7C(C9=CC=C(C=C9)CCCCCCCCC)(C%10=CC=C(C=C%10)CCCCCCCCC)C56)C=%11SC=%12C=C(SC%12C%11C8(C%13=CC=C(C=C%13)CCCCCCCCC)C%14=CC=C(C=C%14)CCCCCCCCC)C=C%15C(=O)C=%16C=%17C=CC=CC%17C=CC%16C%15=C(C#N)C#N)C4,CCc1ccc(C2(c3ccc(CC)cc3)c3cc4c(cc3-c3sc5cc(/C=C6\C(=O)c7c(ccc8ccccc78)C6=C(C#N)C#N)sc5c32)C(c2ccc(CC)cc2)(c2ccc(CC)cc2)c2c-4sc3cc(/C=C4\C(=O)c5c(ccc6ccccc56)C4=C(C#N)C#N)sc23)cc1,FC1=C(CC(CCCC)CC)SC(C2=C3C(SC(C4=CC=C(S4)C(SC(C5=CC=C(C6=CC7=C(S6)C(C8=CC(F)=C(CC(CCCC)CC)S8)=C9C(SC(C%10=CC=C(S%10)C(SC(C%11=CC=C(C%12=CC%13=C(S%12)C(C%14=CC(F)=C(CC(CCCC)CC)S%14)=C%15C(SC(C%16=CC=C(S%16)C(SC(C%17=CC=CS%17)=C%18C%19=O)=C%18C(C%20=C(CC(CCCC)CC)SC(CC(CCCC)CC)=C%20%19)=O)=C%15)=C%13C%21=CC(F)=C(CC(CCCC)CC)S%21)S%11)=C%22C%23=O)=C%22C(C%24=C(CC(CCCC)CC)SC(CC(CCCC)CC)=C%24%23)=O)=C9)=C7C%25=CC(F)=C(CC(CCCC)CC)S%25)S5)=C%26C%27=O)=C%26C(C%28=C(CC(CCCC)CC)SC(CC(CCCC)CC)=C%28%27)=O)=C3)=C(C%29=CC(F)=C(CC(CCCC)CC)S%29)C%30=C2SC=C%30)=C1,CCc1sc(-c2c3cc(-c4ccc(-c5sc(-c6ccc(-c7cc8c(-c9cc(F)c(CC)s9)c9sc(-c%10ccc(-c%11sc(-c%12ccc(-c%13cc%14c(-c%15cc(F)c(CC)s%15)c%15sc(-c%16ccc(-c%17sc(-c%18cccs%18)c%18c%17C(=O)c%17c(CC)sc(CC)c%17C%18=O)s%16)cc%15c(-c%15cc(F)c(CC)s%15)c%14s%13)s%12)c%12c%11C(=O)c%11c(CC)sc(CC)c%11C%12=O)s%10)cc9c(-c9cc(F)c(CC)s9)c8s7)s6)c6c5C(=O)c5c(CC)sc(CC)c5C6=O)s4)sc3c(-c3cc(F)c(CC)s3)c3ccsc23)cc1F,CCCCC(CC1=C(F)C=C(C2=C3C=C(SC3=C(C4=C2SC=C4)C5=CC(F)=C(S5)CC(CCCC)CC)C6=CC=C(S6)C7=C(C(C8=C(SC(CC(CCCC)CC)=C8C9=O)CC(CCCC)CC)=O)C9=C(C%10=CC=CS%10)S7)S1)CC
987,BTP-TTC,BTP-TTC,3,PBDB-T,PBDB-T,10.1088/1361-6463/ac77c7,0.95,16.21,62,9.57,9.05,,sm,y,8,polymer,O=C1C2=C(C(SC=C3)=C3S2)C(/C1=C/C4=C(CCCCCCCCCCC)C(SC5=C6N(C7=C5C8=NSN=C8C9=C7N(C%10=C9SC%11=C%10SC(/C=C%12/C(C%13=C(SC%14=C%13SC=C%14)C%12=O)=C(C#N)\C#N)=C%11CCCCCCCCCCC)CC(CCCCCC)CCCCCCCC)CC(CCCCCC)CCCCCCCC)=C6S4)=C(C#N)\C#N,O=C1C2=C(C(SC=C3)=C3S2)C(/C1=C/C4=C(CC)C(SC5=C6N(C7=C5C8=NSN=C8C9=C7N(C%10=C9SC%11=C%10SC(/C=C%12/C(C%13=C(SC%14=C%13SC=C%14)C%12=O)=C(C#N)\C#N)=C%11CC)CC)CC)=C6S4)=C(C#N)\C#N,CCC(CCCC)CC1=CC=C(S1)C2=C3C(SC(C4=CC=C(S4)C(SC(C5=CC=C(C6=CC7=C(S6)C(C8=CC=C(CC(CCCC)CC)S8)=C9C(SC(C%10=CC=C(S%10)C(SC(C%11=CC=C(C%12=CC%13=C(S%12)C(C%14=CC=C(CC(CCCC)CC)S%14)=C%15C(SC(C%16=CC=C(S%16)C(SC(C%17=CC=CS%17)=C%18C%19=O)=C%18C(C%20=C(CC(CCCC)CC)SC(CC(CCCC)CC)=C%20%19)=O)=C%15)=C%13C%21=CC=C(CC(CCCC)CC)S%21)S%11)=C%22C%23=O)=C%22C(C%24=C(CC(CCCC)CC)SC(CC(CCCC)CC)=C%24%23)=O)=C9)=C7C%25=CC=C(CC(CCCC)CC)S%25)S5)=C%26C%27=O)=C%26C(C%28=C(CC(CCCC)CC)SC(CC(CCCC)CC)=C%28%27)=O)=C3)=C(C%29=CC=C(CC(CCCC)CC)S%29)C%30=C2SC=C%30,CCc1ccc(-c2c3cc(-c4ccc(-c5sc(-c6ccc(-c7cc8c(-c9ccc(CC)s9)c9sc(-c%10ccc(-c%11sc(-c%12ccc(-c%13cc%14c(-c%15ccc(CC)s%15)c%15sc(-c%16ccc(-c%17sc(-c%18cccs%18)c%18c%17C(=O)c%17c(CC)sc(CC)c%17C%18=O)s%16)cc%15c(-c%15ccc(CC)s%15)c%14s%13)s%12)c%12c%11C(=O)c%11c(CC)sc(CC)c%11C%12=O)s%10)cc9c(-c9ccc(CC)s9)c8s7)s6)c6c5C(=O)c5c(CC)sc(CC)c5C6=O)s4)sc3c(-c3ccc(CC)s3)c3ccsc23)s1,CCCCC(CC1=CC=C(S1)C2=C3C=C(SC3=C(C4=C2SC=C4)C5=CC=C(S5)CC(CCCC)CC)C6=CC=C(S6)C7=C(C(C8=C(SC(CC(CCCC)CC)=C8C9=O)CC(CCCC)CC)=O)C9=C(C%10=CC=CS%10)S7)CC
988,BTP-TC,BTP-TC,3,PBDB-T,PBDB-T,10.1088/1361-6463/ac77c7,0.86,22.64,70,13.57,13.16,,sm,y,8,polymer,O=C1C2=CSC=C2C(/C1=C/C3=C(CCCCCCCCCCC)C(SC4=C5N(C6=C4C7=NSN=C7C8=C6N(C9=C8SC%10=C9SC(/C=C%11/C(C%12=CSC=C%12C%11=O)=C(C#N)\C#N)=C%10CCCCCCCCCCC)CC(CCCCCC)CCCCCCCC)CC(CCCCCC)CCCCCCCC)=C5S3)=C(C#N)\C#N,O=C1C2=CSC=C2C(/C1=C/C3=C(CC)C(SC4=C5N(C6=C4C7=NSN=C7C8=C6N(C9=C8SC%10=C9SC(/C=C%11/C(C%12=CSC=C%12C%11=O)=C(C#N)\C#N)=C%10CC)CC)CC)=C5S3)=C(C#N)\C#N,CCC(CCCC)CC1=CC=C(S1)C2=C3C(SC(C4=CC=C(S4)C(SC(C5=CC=C(C6=CC7=C(S6)C(C8=CC=C(CC(CCCC)CC)S8)=C9C(SC(C%10=CC=C(S%10)C(SC(C%11=CC=C(C%12=CC%13=C(S%12)C(C%14=CC=C(CC(CCCC)CC)S%14)=C%15C(SC(C%16=CC=C(S%16)C(SC(C%17=CC=CS%17)=C%18C%19=O)=C%18C(C%20=C(CC(CCCC)CC)SC(CC(CCCC)CC)=C%20%19)=O)=C%15)=C%13C%21=CC=C(CC(CCCC)CC)S%21)S%11)=C%22C%23=O)=C%22C(C%24=C(CC(CCCC)CC)SC(CC(CCCC)CC)=C%24%23)=O)=C9)=C7C%25=CC=C(CC(CCCC)CC)S%25)S5)=C%26C%27=O)=C%26C(C%28=C(CC(CCCC)CC)SC(CC(CCCC)CC)=C%28%27)=O)=C3)=C(C%29=CC=C(CC(CCCC)CC)S%29)C%30=C2SC=C%30,CCc1ccc(-c2c3cc(-c4ccc(-c5sc(-c6ccc(-c7cc8c(-c9ccc(CC)s9)c9sc(-c%10ccc(-c%11sc(-c%12ccc(-c%13cc%14c(-c%15ccc(CC)s%15)c%15sc(-c%16ccc(-c%17sc(-c%18cccs%18)c%18c%17C(=O)c%17c(CC)sc(CC)c%17C%18=O)s%16)cc%15c(-c%15ccc(CC)s%15)c%14s%13)s%12)c%12c%11C(=O)c%11c(CC)sc(CC)c%11C%12=O)s%10)cc9c(-c9ccc(CC)s9)c8s7)s6)c6c5C(=O)c5c(CC)sc(CC)c5C6=O)s4)sc3c(-c3ccc(CC)s3)c3ccsc23)s1,CCCCC(CC1=CC=C(S1)C2=C3C=C(SC3=C(C4=C2SC=C4)C5=CC=C(S5)CC(CCCC)CC)C6=CC=C(S6)C7=C(C(C8=C(SC(CC(CCCC)CC)=C8C9=O)CC(CCCC)CC)=O)C9=C(C%10=CC=CS%10)S7)CC
989,M38,M38,12,PBDB-TF,"PBDB-TF, PM6, PBDB-T-2F, PBDB-T2F, PBDBT-F",10.1093/nsr/nwaa189,0.87,18.28,55.74,8.89,8.48,0.21,sm,fused,7,polymer,N#C/C(C#N)=C1C(C=C(C(F)=C2)F)=C2C(C/1=C\C(S3)=CC(N4CC(CCCCCCCCCC)CCCCCCCCCCCC)=C3C(SC5=C(C6=C7SC8=C6N(C9=C8SC(/C=C%10C(C%11=C(C=C(C(F)=C%11)F)C\%10=C(C#N)\C#N)=O)=C9)CC(CCCCCCCCCCCC)CCCCCCCCCC)OCC(CCCCCCCCCC)CCCCCCCCCCCC)=C4C5=C7OCC(CCCCCCCCCC)CCCCCCCCCCCC)=O,CCOC1=C2C3=C(C4=C(N3CC)C=C(/C=C5C(C6=C(C\5=C(C#N)/C#N)C=C(F)C(F)=C6)=O)S4)SC2=C(OCC)C7=C1SC8=C7N(CC)C9=C8SC(/C=C%10C(C%11=C(C\%10=C(C#N)/C#N)C=C(F)C(F)=C%11)=O)=C9,FC1=C(CC(CCCC)CC)SC(C2=C3C(SC(C4=CC=C(S4)C(SC(C5=CC=C(C6=CC7=C(S6)C(C8=CC(F)=C(CC(CCCC)CC)S8)=C9C(SC(C%10=CC=C(S%10)C(SC(C%11=CC=C(C%12=CC%13=C(S%12)C(C%14=CC(F)=C(CC(CCCC)CC)S%14)=C%15C(SC(C%16=CC=C(S%16)C(SC(C%17=CC=CS%17)=C%18C%19=O)=C%18C(C%20=C(CC(CCCC)CC)SC(CC(CCCC)CC)=C%20%19)=O)=C%15)=C%13C%21=CC(F)=C(CC(CCCC)CC)S%21)S%11)=C%22C%23=O)=C%22C(C%24=C(CC(CCCC)CC)SC(CC(CCCC)CC)=C%24%23)=O)=C9)=C7C%25=CC(F)=C(CC(CCCC)CC)S%25)S5)=C%26C%27=O)=C%26C(C%28=C(CC(CCCC)CC)SC(CC(CCCC)CC)=C%28%27)=O)=C3)=C(C%29=CC(F)=C(CC(CCCC)CC)S%29)C%30=C2SC=C%30)=C1,CCc1sc(-c2c3cc(-c4ccc(-c5sc(-c6ccc(-c7cc8c(-c9cc(F)c(CC)s9)c9sc(-c%10ccc(-c%11sc(-c%12ccc(-c%13cc%14c(-c%15cc(F)c(CC)s%15)c%15sc(-c%16ccc(-c%17sc(-c%18cccs%18)c%18c%17C(=O)c%17c(CC)sc(CC)c%17C%18=O)s%16)cc%15c(-c%15cc(F)c(CC)s%15)c%14s%13)s%12)c%12c%11C(=O)c%11c(CC)sc(CC)c%11C%12=O)s%10)cc9c(-c9cc(F)c(CC)s9)c8s7)s6)c6c5C(=O)c5c(CC)sc(CC)c5C6=O)s4)sc3c(-c3cc(F)c(CC)s3)c3ccsc23)cc1F,CCCCC(CC1=C(F)C=C(C2=C3C=C(SC3=C(C4=C2SC=C4)C5=CC(F)=C(S5)CC(CCCC)CC)C6=CC=C(S6)C7=C(C(C8=C(SC(CC(CCCC)CC)=C8C9=O)CC(CCCC)CC)=O)C9=C(C%10=CC=CS%10)S7)S1)CC
990,M2,M2,12,PBDB-TF,"PBDB-TF, PM6, PBDB-T-2F, PBDB-T2F, PBDBT-F",10.1093/nsr/nwaa189,0.88,19.76,63.84,11.16,10.87,0.17,sm,fused,7,polymer,FC1=CC2=C(C(/C(C2=O)=C/C3=CC(N4CC(CC)CCCC)=C(C5=C4C6=C(C(OCC(CC)CCCC)=C7C(SC8=C7N(C9=C8SC(/C=C%10C(C%11=C(C\%10=C(C#N)/C#N)C=C(F)C(F)=C%11)=O)=C9)CC(CC)CCCC)=C6OCC(CC)CCCC)S5)S3)=C(C#N)\C#N)C=C1F,CCOC1=C2C3=C(C4=C(N3CC)C=C(/C=C5C(C6=C(C\5=C(C#N)/C#N)C=C(F)C(F)=C6)=O)S4)SC2=C(OCC)C7=C1SC8=C7N(CC)C9=C8SC(/C=C%10C(C%11=C(C\%10=C(C#N)/C#N)C=C(F)C(F)=C%11)=O)=C9,FC1=C(CC(CCCC)CC)SC(C2=C3C(SC(C4=CC=C(S4)C(SC(C5=CC=C(C6=CC7=C(S6)C(C8=CC(F)=C(CC(CCCC)CC)S8)=C9C(SC(C%10=CC=C(S%10)C(SC(C%11=CC=C(C%12=CC%13=C(S%12)C(C%14=CC(F)=C(CC(CCCC)CC)S%14)=C%15C(SC(C%16=CC=C(S%16)C(SC(C%17=CC=CS%17)=C%18C%19=O)=C%18C(C%20=C(CC(CCCC)CC)SC(CC(CCCC)CC)=C%20%19)=O)=C%15)=C%13C%21=CC(F)=C(CC(CCCC)CC)S%21)S%11)=C%22C%23=O)=C%22C(C%24=C(CC(CCCC)CC)SC(CC(CCCC)CC)=C%24%23)=O)=C9)=C7C%25=CC(F)=C(CC(CCCC)CC)S%25)S5)=C%26C%27=O)=C%26C(C%28=C(CC(CCCC)CC)SC(CC(CCCC)CC)=C%28%27)=O)=C3)=C(C%29=CC(F)=C(CC(CCCC)CC)S%29)C%30=C2SC=C%30)=C1,CCc1sc(-c2c3cc(-c4ccc(-c5sc(-c6ccc(-c7cc8c(-c9cc(F)c(CC)s9)c9sc(-c%10ccc(-c%11sc(-c%12ccc(-c%13cc%14c(-c%15cc(F)c(CC)s%15)c%15sc(-c%16ccc(-c%17sc(-c%18cccs%18)c%18c%17C(=O)c%17c(CC)sc(CC)c%17C%18=O)s%16)cc%15c(-c%15cc(F)c(CC)s%15)c%14s%13)s%12)c%12c%11C(=O)c%11c(CC)sc(CC)c%11C%12=O)s%10)cc9c(-c9cc(F)c(CC)s9)c8s7)s6)c6c5C(=O)c5c(CC)sc(CC)c5C6=O)s4)sc3c(-c3cc(F)c(CC)s3)c3ccsc23)cc1F,CCCCC(CC1=C(F)C=C(C2=C3C=C(SC3=C(C4=C2SC=C4)C5=CC(F)=C(S5)CC(CCCC)CC)C6=CC=C(S6)C7=C(C(C8=C(SC(CC(CCCC)CC)=C8C9=O)CC(CCCC)CC)=O)C9=C(C%10=CC=CS%10)S7)S1)CC
991,NITI-SeS,NITI-SeS,3,PBDB-T,PBDB-T,10.1246/bcsj.20200322,0.81,19.11,61,9.52,9.14,0.24,sm,fused,4,polymer,O=C1C2=C(C=C(F)C(F)=C2)C(/C1=C/C([Se]3)=C4C(C=C(CCCCCCCC)S4)=C3C5=CC(C(CC(CCCC)CCCCCC)(CC(CCCCCC)CCCC)C6=C7C(CC(CCCC)CCCCCC)(CC(CCCC)CCCCCC)C8=C6C=CC(C9=C%10C(SC(CCCCCCCC)=C%10)=C(/C=C%11/C(C(C=C(F)C(F)=C%12)=C%12C%11=O)=C(C#N)/C#N)[Se]9)=C8)=C7C=C5)=C(C#N)\C#N,CCc1cc2c(-c3ccc4c(c3)C(CC)(CC)C3=C4C(CC)(CC)c4cc(-c5[se]c(/C=C6\C(=O)c7cc(F)c(F)cc7C6=C(C#N)C#N)c6sc(CC)cc56)ccc43)[se]c(/C=C3\C(=O)c4cc(F)c(F)cc4C3=C(C#N)C#N)c2s1,CCC(CCCC)CC1=CC=C(S1)C2=C3C(SC(C4=CC=C(S4)C(SC(C5=CC=C(C6=CC7=C(S6)C(C8=CC=C(CC(CCCC)CC)S8)=C9C(SC(C%10=CC=C(S%10)C(SC(C%11=CC=C(C%12=CC%13=C(S%12)C(C%14=CC=C(CC(CCCC)CC)S%14)=C%15C(SC(C%16=CC=C(S%16)C(SC(C%17=CC=CS%17)=C%18C%19=O)=C%18C(C%20=C(CC(CCCC)CC)SC(CC(CCCC)CC)=C%20%19)=O)=C%15)=C%13C%21=CC=C(CC(CCCC)CC)S%21)S%11)=C%22C%23=O)=C%22C(C%24=C(CC(CCCC)CC)SC(CC(CCCC)CC)=C%24%23)=O)=C9)=C7C%25=CC=C(CC(CCCC)CC)S%25)S5)=C%26C%27=O)=C%26C(C%28=C(CC(CCCC)CC)SC(CC(CCCC)CC)=C%28%27)=O)=C3)=C(C%29=CC=C(CC(CCCC)CC)S%29)C%30=C2SC=C%30,CCc1ccc(-c2c3cc(-c4ccc(-c5sc(-c6ccc(-c7cc8c(-c9ccc(CC)s9)c9sc(-c%10ccc(-c%11sc(-c%12ccc(-c%13cc%14c(-c%15ccc(CC)s%15)c%15sc(-c%16ccc(-c%17sc(-c%18cccs%18)c%18c%17C(=O)c%17c(CC)sc(CC)c%17C%18=O)s%16)cc%15c(-c%15ccc(CC)s%15)c%14s%13)s%12)c%12c%11C(=O)c%11c(CC)sc(CC)c%11C%12=O)s%10)cc9c(-c9ccc(CC)s9)c8s7)s6)c6c5C(=O)c5c(CC)sc(CC)c5C6=O)s4)sc3c(-c3ccc(CC)s3)c3ccsc23)s1,CCCCC(CC1=CC=C(S1)C2=C3C=C(SC3=C(C4=C2SC=C4)C5=CC=C(S5)CC(CCCC)CC)C6=CC=C(S6)C7=C(C(C8=C(SC(CC(CCCC)CC)=C8C9=O)CC(CCCC)CC)=O)C9=C(C%10=CC=CS%10)S7)CC
992,NITI-Sse,NITI-Sse,3,PBDB-T,PBDB-T,10.1246/bcsj.20200322,0.91,19.41,70,12.49,11.95,0.32,sm,fused,4,polymer,O=C1C2=C(C=C(F)C(F)=C2)C(/C1=C/C(S3)=C4C(C=C(CCCCCCCC)[Se]4)=C3C5=CC(C(CC(CCCC)CCCCCC)(CC(CCCCCC)CCCC)C6=C7C(CC(CCCC)CCCCCC)(CC(CCCC)CCCCCC)C8=C6C=CC(C9=C%10C([Se]C(CCCCCCCC)=C%10)=C(/C=C%11/C(C(C=C(F)C(F)=C%12)=C%12C%11=O)=C(C#N)/C#N)S9)=C8)=C7C=C5)=C(C#N)\C#N,CCc1cc2c(-c3ccc4c(c3)C(CC)(CC)C3=C4C(CC)(CC)c4cc(-c5sc(/C=C6\C(=O)c7cc(F)c(F)cc7C6=C(C#N)C#N)c6[se]c(CC)cc56)ccc43)sc(/C=C3\C(=O)c4cc(F)c(F)cc4C3=C(C#N)C#N)c2[se]1,CCC(CCCC)CC1=CC=C(S1)C2=C3C(SC(C4=CC=C(S4)C(SC(C5=CC=C(C6=CC7=C(S6)C(C8=CC=C(CC(CCCC)CC)S8)=C9C(SC(C%10=CC=C(S%10)C(SC(C%11=CC=C(C%12=CC%13=C(S%12)C(C%14=CC=C(CC(CCCC)CC)S%14)=C%15C(SC(C%16=CC=C(S%16)C(SC(C%17=CC=CS%17)=C%18C%19=O)=C%18C(C%20=C(CC(CCCC)CC)SC(CC(CCCC)CC)=C%20%19)=O)=C%15)=C%13C%21=CC=C(CC(CCCC)CC)S%21)S%11)=C%22C%23=O)=C%22C(C%24=C(CC(CCCC)CC)SC(CC(CCCC)CC)=C%24%23)=O)=C9)=C7C%25=CC=C(CC(CCCC)CC)S%25)S5)=C%26C%27=O)=C%26C(C%28=C(CC(CCCC)CC)SC(CC(CCCC)CC)=C%28%27)=O)=C3)=C(C%29=CC=C(CC(CCCC)CC)S%29)C%30=C2SC=C%30,CCc1ccc(-c2c3cc(-c4ccc(-c5sc(-c6ccc(-c7cc8c(-c9ccc(CC)s9)c9sc(-c%10ccc(-c%11sc(-c%12ccc(-c%13cc%14c(-c%15ccc(CC)s%15)c%15sc(-c%16ccc(-c%17sc(-c%18cccs%18)c%18c%17C(=O)c%17c(CC)sc(CC)c%17C%18=O)s%16)cc%15c(-c%15ccc(CC)s%15)c%14s%13)s%12)c%12c%11C(=O)c%11c(CC)sc(CC)c%11C%12=O)s%10)cc9c(-c9ccc(CC)s9)c8s7)s6)c6c5C(=O)c5c(CC)sc(CC)c5C6=O)s4)sc3c(-c3ccc(CC)s3)c3ccsc23)s1,CCCCC(CC1=CC=C(S1)C2=C3C=C(SC3=C(C4=C2SC=C4)C5=CC=C(S5)CC(CCCC)CC)C6=CC=C(S6)C7=C(C(C8=C(SC(CC(CCCC)CC)=C8C9=O)CC(CCCC)CC)=O)C9=C(C%10=CC=CS%10)S7)CC
993,BTIC-2Br-b,BTIC-2Br-b,12,PBDB-T-2F,"PBDB-TF, PM6, PBDB-T-2F, PBDB-T2F, PBDBT-F",10.31635/ccschem.020.202000540,0.91,16.94,52.7,8.11,7.98,0.31,sm,y,8,polymer,O=C1C2=C(Br)C=CC=C2C(/C1=C/C3=C(CCCCCCCCCCC)C(SC4=C5N(C6=C4C7=NSN=C7C8=C6N(C9=C8SC%10=C9SC(/C=C%11/C(C%12=C(C%11=O)C(Br)=CC=C%12)=C(C#N)/C#N)=C%10CCCCCCCCCCC)CC(CC)CCCC)CC(CC)CCCC)=C5S3)=C(C#N)/C#N,O=C1C2=C(Br)C=CC=C2C(/C1=C/C3=C(CC)C(SC4=C5N(C6=C4C7=NSN=C7C8=C6N(C9=C8SC%10=C9SC(/C=C%11/C(C%12=C(C%11=O)C(Br)=CC=C%12)=C(C#N)/C#N)=C%10CC)CC)CC)=C5S3)=C(C#N)/C#N,FC1=C(CC(CCCC)CC)SC(C2=C3C(SC(C4=CC=C(S4)C(SC(C5=CC=C(C6=CC7=C(S6)C(C8=CC(F)=C(CC(CCCC)CC)S8)=C9C(SC(C%10=CC=C(S%10)C(SC(C%11=CC=C(C%12=CC%13=C(S%12)C(C%14=CC(F)=C(CC(CCCC)CC)S%14)=C%15C(SC(C%16=CC=C(S%16)C(SC(C%17=CC=CS%17)=C%18C%19=O)=C%18C(C%20=C(CC(CCCC)CC)SC(CC(CCCC)CC)=C%20%19)=O)=C%15)=C%13C%21=CC(F)=C(CC(CCCC)CC)S%21)S%11)=C%22C%23=O)=C%22C(C%24=C(CC(CCCC)CC)SC(CC(CCCC)CC)=C%24%23)=O)=C9)=C7C%25=CC(F)=C(CC(CCCC)CC)S%25)S5)=C%26C%27=O)=C%26C(C%28=C(CC(CCCC)CC)SC(CC(CCCC)CC)=C%28%27)=O)=C3)=C(C%29=CC(F)=C(CC(CCCC)CC)S%29)C%30=C2SC=C%30)=C1,CCc1sc(-c2c3cc(-c4ccc(-c5sc(-c6ccc(-c7cc8c(-c9cc(F)c(CC)s9)c9sc(-c%10ccc(-c%11sc(-c%12ccc(-c%13cc%14c(-c%15cc(F)c(CC)s%15)c%15sc(-c%16ccc(-c%17sc(-c%18cccs%18)c%18c%17C(=O)c%17c(CC)sc(CC)c%17C%18=O)s%16)cc%15c(-c%15cc(F)c(CC)s%15)c%14s%13)s%12)c%12c%11C(=O)c%11c(CC)sc(CC)c%11C%12=O)s%10)cc9c(-c9cc(F)c(CC)s9)c8s7)s6)c6c5C(=O)c5c(CC)sc(CC)c5C6=O)s4)sc3c(-c3cc(F)c(CC)s3)c3ccsc23)cc1F,CCCCC(CC1=C(F)C=C(C2=C3C=C(SC3=C(C4=C2SC=C4)C5=CC(F)=C(S5)CC(CCCC)CC)C6=CC=C(S6)C7=C(C(C8=C(SC(CC(CCCC)CC)=C8C9=O)CC(CCCC)CC)=O)C9=C(C%10=CC=CS%10)S7)S1)CC
994,BRIC-2Br-y,BRIC-2Br-y,12,PBDB-T-2F,"PBDB-TF, PM6, PBDB-T-2F, PBDB-T2F, PBDBT-F",10.31635/ccschem.020.202000540,0.88,25.95,72.23,16.52,16.32,0.47,sm,y,8,polymer,N#C/C(C#N)=C1C(C(C2=CC(Br)=CC=C2\1)=O)=CC3=C(CCCCCCCCCCC)C(SC4=C5N(CC(CC)CCCC)C6=C4C7=NSN=C7C8=C6N(CC(CCCC)CC)C9=C8SC%10=C9SC(C=C%11C(C%12=CC(Br)=CC=C%12/C%11=C(C#N)/C#N)=O)=C%10CCCCCCCCCCC)=C5S3,N#C/C(C#N)=C1C(C(C2=CC(Br)=CC=C2\1)=O)=CC3=C(CC)C(SC4=C5N(CC)C6=C4C7=NSN=C7C8=C6N(CC)C9=C8SC%10=C9SC(C=C%11C(C%12=CC(Br)=CC=C%12/C%11=C(C#N)/C#N)=O)=C%10CC)=C5S3,FC1=C(CC(CCCC)CC)SC(C2=C3C(SC(C4=CC=C(S4)C(SC(C5=CC=C(C6=CC7=C(S6)C(C8=CC(F)=C(CC(CCCC)CC)S8)=C9C(SC(C%10=CC=C(S%10)C(SC(C%11=CC=C(C%12=CC%13=C(S%12)C(C%14=CC(F)=C(CC(CCCC)CC)S%14)=C%15C(SC(C%16=CC=C(S%16)C(SC(C%17=CC=CS%17)=C%18C%19=O)=C%18C(C%20=C(CC(CCCC)CC)SC(CC(CCCC)CC)=C%20%19)=O)=C%15)=C%13C%21=CC(F)=C(CC(CCCC)CC)S%21)S%11)=C%22C%23=O)=C%22C(C%24=C(CC(CCCC)CC)SC(CC(CCCC)CC)=C%24%23)=O)=C9)=C7C%25=CC(F)=C(CC(CCCC)CC)S%25)S5)=C%26C%27=O)=C%26C(C%28=C(CC(CCCC)CC)SC(CC(CCCC)CC)=C%28%27)=O)=C3)=C(C%29=CC(F)=C(CC(CCCC)CC)S%29)C%30=C2SC=C%30)=C1,CCc1sc(-c2c3cc(-c4ccc(-c5sc(-c6ccc(-c7cc8c(-c9cc(F)c(CC)s9)c9sc(-c%10ccc(-c%11sc(-c%12ccc(-c%13cc%14c(-c%15cc(F)c(CC)s%15)c%15sc(-c%16ccc(-c%17sc(-c%18cccs%18)c%18c%17C(=O)c%17c(CC)sc(CC)c%17C%18=O)s%16)cc%15c(-c%15cc(F)c(CC)s%15)c%14s%13)s%12)c%12c%11C(=O)c%11c(CC)sc(CC)c%11C%12=O)s%10)cc9c(-c9cc(F)c(CC)s9)c8s7)s6)c6c5C(=O)c5c(CC)sc(CC)c5C6=O)s4)sc3c(-c3cc(F)c(CC)s3)c3ccsc23)cc1F,CCCCC(CC1=C(F)C=C(C2=C3C=C(SC3=C(C4=C2SC=C4)C5=CC(F)=C(S5)CC(CCCC)CC)C6=CC=C(S6)C7=C(C(C8=C(SC(CC(CCCC)CC)=C8C9=O)CC(CCCC)CC)=O)C9=C(C%10=CC=CS%10)S7)S1)CC
995,P2EH,P2EH,17,PTQ10,"PTQ10, PTQ-10",10.31635/ccschem.022.202202056,0.832,24.91,78.75,17.5,17.21,0.33,sm,y,8,polymer,O=C1C2=CC(F)=C(C=C2C(/C1=C/C3=C(C4=CC(CC(CCCC)CC)=CC=C4)C(SC5=C6N(C7=C5C8=NSN=C8C9=C7N(C%10=C9SC%11=C%10SC(/C=C%12/C(C%13=C(C%12=O)C=C(F)C(F)=C%13)=C(C#N)\C#N)=C%11C%14=CC=CC(CC(CCCC)CC)=C%14)CC(CC)CCCC)CC(CC)CCCC)=C6S3)=C(C#N)\C#N)F,O=C1C2=CC(F)=C(C=C2C(/C1=C/C3=C(C4=CC(CC)=CC=C4)C(SC5=C6N(C7=C5C8=NSN=C8C9=C7N(C%10=C9SC%11=C%10SC(/C=C%12/C(C%13=C(C%12=O)C=C(F)C(F)=C%13)=C(C#N)\C#N)=C%11C%14=CC=CC(CC)=C%14)CC)CC)=C6S3)=C(C#N)\C#N)F,FC(C(F)=C(C1=CC=C(C2=C(F)C(F)=C(C3=CC=C(C4=C(F)C(F)=CC5=C4N=CC(OCC(CCCCCC)CCCCCCCC)=N5)S3)C6=C2N=CC(OCC(CCCCCC)CCCCCCCC)=N6)S1)C7=C8N=CC(OCC(CCCCCC)CCCCCCCC)=N7)=C8C9=CC=CS9,CCOc1cnc2c(-c3ccc(-c4c(F)c(F)c(-c5ccc(-c6c(F)c(F)c(-c7cccs7)c7ncc(OCC)nc67)s5)c5ncc(OCC)nc45)s3)c(F)c(F)cc2n1,FC1=CC2=NC(OCC(CCCCCCCC)CCCCCC)=CN=C2C(C3=CC=CS3)=C1F
996,BTPOSe-4F,BTPOSe-4F,12,PM6,"PBDB-TF, PM6, PBDB-T-2F, PBDB-T2F, PBDBT-F",10.1021/acsami.2c17235,0.886,24.79,76.5,16.8,16.8,,sm,y,8,polymer,N#C/C(C#N)=C1C(C=C(C(F)=C2)F)=C2C(C/1=C\C3=C(CCCCCCCCCCC)C4=C([Se]3)C5=C(S4)C6=C(N5CC(CCCC)CCCCCC)C7=C(C8=NSN=C86)C9=C(N7CC(CCCC)CCCCCC)C%10=C(S9)C(OCCCCCCCCCCC)=C(/C=C%11C(C%12=CC(F)=C(F)C=C%12C\%11=C(C#N)/C#N)=O)S%10)=O,CCN(C1=C2C3=NSN=C3C4=C1N(C5=C4SC6=C5[Se]C(/C=C7C(C8=C(C=C(C(F)=C8)F)C\7=C(C#N)\C#N)=O)=C6CC)CC)C9=C2SC%10=C9SC(/C=C%11C(C%12=CC(F)=C(F)C=C%12C\%11=C(C#N)/C#N)=O)=C%10OCC,FC1=C(CC(CCCC)CC)SC(C2=C3C(SC(C4=CC=C(S4)C(SC(C5=CC=C(C6=CC7=C(S6)C(C8=CC(F)=C(CC(CCCC)CC)S8)=C9C(SC(C%10=CC=C(S%10)C(SC(C%11=CC=C(C%12=CC%13=C(S%12)C(C%14=CC(F)=C(CC(CCCC)CC)S%14)=C%15C(SC(C%16=CC=C(S%16)C(SC(C%17=CC=CS%17)=C%18C%19=O)=C%18C(C%20=C(CC(CCCC)CC)SC(CC(CCCC)CC)=C%20%19)=O)=C%15)=C%13C%21=CC(F)=C(CC(CCCC)CC)S%21)S%11)=C%22C%23=O)=C%22C(C%24=C(CC(CCCC)CC)SC(CC(CCCC)CC)=C%24%23)=O)=C9)=C7C%25=CC(F)=C(CC(CCCC)CC)S%25)S5)=C%26C%27=O)=C%26C(C%28=C(CC(CCCC)CC)SC(CC(CCCC)CC)=C%28%27)=O)=C3)=C(C%29=CC(F)=C(CC(CCCC)CC)S%29)C%30=C2SC=C%30)=C1,CCc1sc(-c2c3cc(-c4ccc(-c5sc(-c6ccc(-c7cc8c(-c9cc(F)c(CC)s9)c9sc(-c%10ccc(-c%11sc(-c%12ccc(-c%13cc%14c(-c%15cc(F)c(CC)s%15)c%15sc(-c%16ccc(-c%17sc(-c%18cccs%18)c%18c%17C(=O)c%17c(CC)sc(CC)c%17C%18=O)s%16)cc%15c(-c%15cc(F)c(CC)s%15)c%14s%13)s%12)c%12c%11C(=O)c%11c(CC)sc(CC)c%11C%12=O)s%10)cc9c(-c9cc(F)c(CC)s9)c8s7)s6)c6c5C(=O)c5c(CC)sc(CC)c5C6=O)s4)sc3c(-c3cc(F)c(CC)s3)c3ccsc23)cc1F,CCCCC(CC1=C(F)C=C(C2=C3C=C(SC3=C(C4=C2SC=C4)C5=CC(F)=C(S5)CC(CCCC)CC)C6=CC=C(S6)C7=C(C(C8=C(SC(CC(CCCC)CC)=C8C9=O)CC(CCCC)CC)=O)C9=C(C%10=CC=CS%10)S7)S1)CC
997,HCl-BTA3,HCl-BTA3,429,TTC-Cl,TTC-Cl,10.1039/D2CC05631C,1.2,13.42,69.6,11.2,11.04,0.11,sm,fused,5,polymer,N#C/C(C#N)=C1SC(C(N/1CC)=O)=CC2=CC(Cl)=C(C3=NN(CCCCCCCC)N=C23)C4=CC5=C(C6=C(C(C7=CC=C(CCCCCC)C=C7)5C8=CC=C(CCCCCC)C=C8)C=C(C9=C(C%10(C%11=CC=C(CCCCCC)C=C%11)C%12=CC=C(CCCCCC)C=C%12)C=C(C%13=CC=C(C%14=NN(CCCCCCCC)N=C%14%13)C=C%15S/C(N(CC)C%15=O)=C(C#N)/C#N)S9)C%10=C6)S4,CCC1=CC=C(C2(C3=C(C4=C2C=C(C5=C(Cl)C=C(C6=NN(N=C56)CC)/C=C7S/C(N(C/7=O)CC)=C(C#N)\C#N)S4)C=C(C(C8=CC=C(CC)C=C8)(C9=C%10SC(C%11=CC=C(C%12=NN(N=C%11%12)CC)/C=C%13S/C(N(C/%13=O)CC)=C(C#N)\C#N)=C9)C%14=CC=C(CC)C=C%14)C%10=C3)C%15=CC=C(CC)C=C%15)C=C1,ClC(C=C1C(C2=C3SC=C2)=C4SC(C5=CC=C(S5)C6=C(C(CC(CCCCCC)CCCC)=O)C7=C(C(C(CC(CCCC)CCCCCC)=O)=C(C8=CC=C(C9=CC%10=C(C(C%11=CC(Cl)=C(S%11)CC(CCCC)CC)=C%12C=C(SC%12=C%10C%13=CC(Cl)=C(S%13)CC(CCCC)CC)C%14=CC=C(S%14)C%15=C(C(CC(CCCCCC)CCCC)=O)C%16=C(C(C(CC(CCCC)CCCCCC)=O)=C(C%17=CC=C(C%18=CC%19=C(C(C%20=CC(Cl)=C(S%20)CC(CCCC)CC)=C%21C=C(SC%21=C%19C%22=CC(Cl)=C(S%22)CC(CCCC)CC)C%23=CC=C(S%23)C%24=C(C(CC(CCCCCC)CCCC)=O)C%25=C(C(C(CC(CCCC)CCCCCC)=O)=C(C%26=CC=CS%26)S%25)S%24)S%18)S%17)S%16)S%15)S9)S8)S7)S6)=CC4=C3C%27=CC(Cl)=C(S%27)CC(CCCC)CC)=C(S1)CC(CCCC)CC,CCC1=C(Cl)C=C(C2=C3C=C(SC3=C(C4=C2SC=C4)C5=CC(Cl)=C(S5)CC)C6=CC=C(S6)C7=C(C(CC)=O)C8=C(C(C(CC)=O)=C(C9=CC=C(C%10=CC%11=C(C(C%12=CC(Cl)=C(S%12)CC)=C%13C=C(SC%13=C%11C%14=CC(Cl)=C(S%14)CC)C%15=CC=C(S%15)C%16=C(C(CC)=O)C%17=C(C(C(CC)=O)=C(C%18=CC=C(C%19=CC%20=C(C(C%21=CC(Cl)=C(S%21)CC)=C%22C=C(SC%22=C%20C%23=CC(Cl)=C(S%23)CC)C%24=CC=C(S%24)C%25=C(C(CC)=O)C%26=C(C(C(CC)=O)=C(C%27=CC=CS%27)S%26)S%25)S%19)S%18)S%17)S%16)S%10)S9)S8)S7)S1,O=C(CC(CCCCCC)CCCC)C(C(SC(C1=CC=CS1)=C2C(CC(CCCCCC)CCCC)=O)=C2S3)=C3C4=CC=C(S4)C5=CC6=C(C7=C(C(C8=CC(Cl)=C(S8)CC(CCCC)CC)=C6S5)C=CS7)C9=CC(Cl)=C(S9)CC(CCCC)CC
998,Y6-1O,"Y6-1O, Y6-1OBO",12,PM6,"PBDB-TF, PM6, PBDB-T-2F, PBDB-T2F, PBDBT-F",10.1021/acs.chemmater.2c02851,0.9,25.51,73.5,16.81,16.51,0.18,sm,y,8,polymer,N#C/C(C#N)=C1C(C=C(C(F)=C2)F)=C2C(C/1=C\C3=C(CC(CCCCCC)CCCC)C4=C(S3)C5=C(S4)C6=C(N5CC(CC)CCCC)C7=C(C8=NSN=C86)C9=C(N7CC(CC)CCCC)C%10=C(S9)C(OCC(CCCCCC)CCCC)=C(/C=C%11C(C%12=CC(F)=C(F)C=C%12C\%11=C(C#N)/C#N)=O)S%10)=O,CCN(C1=C2C3=NSN=C3C4=C1N(C5=C4SC6=C5SC(/C=C7C(C8=C(C=C(C(F)=C8)F)C\7=C(C#N)\C#N)=O)=C6CC)CC)C9=C2SC%10=C9SC(/C=C%11C(C%12=CC(F)=C(F)C=C%12C\%11=C(C#N)/C#N)=O)=C%10OCC,FC1=C(CC(CCCC)CC)SC(C2=C3C(SC(C4=CC=C(S4)C(SC(C5=CC=C(C6=CC7=C(S6)C(C8=CC(F)=C(CC(CCCC)CC)S8)=C9C(SC(C%10=CC=C(S%10)C(SC(C%11=CC=C(C%12=CC%13=C(S%12)C(C%14=CC(F)=C(CC(CCCC)CC)S%14)=C%15C(SC(C%16=CC=C(S%16)C(SC(C%17=CC=CS%17)=C%18C%19=O)=C%18C(C%20=C(CC(CCCC)CC)SC(CC(CCCC)CC)=C%20%19)=O)=C%15)=C%13C%21=CC(F)=C(CC(CCCC)CC)S%21)S%11)=C%22C%23=O)=C%22C(C%24=C(CC(CCCC)CC)SC(CC(CCCC)CC)=C%24%23)=O)=C9)=C7C%25=CC(F)=C(CC(CCCC)CC)S%25)S5)=C%26C%27=O)=C%26C(C%28=C(CC(CCCC)CC)SC(CC(CCCC)CC)=C%28%27)=O)=C3)=C(C%29=CC(F)=C(CC(CCCC)CC)S%29)C%30=C2SC=C%30)=C1,CCc1sc(-c2c3cc(-c4ccc(-c5sc(-c6ccc(-c7cc8c(-c9cc(F)c(CC)s9)c9sc(-c%10ccc(-c%11sc(-c%12ccc(-c%13cc%14c(-c%15cc(F)c(CC)s%15)c%15sc(-c%16ccc(-c%17sc(-c%18cccs%18)c%18c%17C(=O)c%17c(CC)sc(CC)c%17C%18=O)s%16)cc%15c(-c%15cc(F)c(CC)s%15)c%14s%13)s%12)c%12c%11C(=O)c%11c(CC)sc(CC)c%11C%12=O)s%10)cc9c(-c9cc(F)c(CC)s9)c8s7)s6)c6c5C(=O)c5c(CC)sc(CC)c5C6=O)s4)sc3c(-c3cc(F)c(CC)s3)c3ccsc23)cc1F,CCCCC(CC1=C(F)C=C(C2=C3C=C(SC3=C(C4=C2SC=C4)C5=CC(F)=C(S5)CC(CCCC)CC)C6=CC=C(S6)C7=C(C(C8=C(SC(CC(CCCC)CC)=C8C9=O)CC(CCCC)CC)=O)C9=C(C%10=CC=CS%10)S7)S1)CC
999,TT-CPT,TT-CPT,3,PBDB-T,PBDB-T,10.1007/s10118-022-2888-9,0.78,17.31,52.09,7.03,6.94,0.08,sm,unfused,3,polymer,FC(C=C1C(C2=C/C3=CC4=C(C(SC(C5=CC(SC(C6=CC(C7(CC(CCCC)CC)CC(CCCC)CC)=C(S6)C8=C7C=C(S8)/C=C9C(C%10=CC(F)=C(C=C%10C\9=C(C#N)/C#N)F)=O)=C%11)=C%11S5)=C%12)=C%12C4(CC(CC)CCCC)CC(CC)CCCC)S3)=O)=C(C=C1C/2=C(C#N)\C#N)F,FC(C=C1C(C2=C/C3=CC4=C(C(SC(C5=CC(SC(C6=CC(C7(CC)CC)=C(S6)C8=C7C=C(S8)/C=C9C(C%10=CC(F)=C(C=C%10C\9=C(C#N)/C#N)F)=O)=C%11)=C%11S5)=C%12)=C%12C4(CC)CC)S3)=O)=C(C=C1C/2=C(C#N)\C#N)F,CCC(CCCC)CC1=CC=C(S1)C2=C3C(SC(C4=CC=C(S4)C(SC(C5=CC=C(C6=CC7=C(S6)C(C8=CC=C(CC(CCCC)CC)S8)=C9C(SC(C%10=CC=C(S%10)C(SC(C%11=CC=C(C%12=CC%13=C(S%12)C(C%14=CC=C(CC(CCCC)CC)S%14)=C%15C(SC(C%16=CC=C(S%16)C(SC(C%17=CC=CS%17)=C%18C%19=O)=C%18C(C%20=C(CC(CCCC)CC)SC(CC(CCCC)CC)=C%20%19)=O)=C%15)=C%13C%21=CC=C(CC(CCCC)CC)S%21)S%11)=C%22C%23=O)=C%22C(C%24=C(CC(CCCC)CC)SC(CC(CCCC)CC)=C%24%23)=O)=C9)=C7C%25=CC=C(CC(CCCC)CC)S%25)S5)=C%26C%27=O)=C%26C(C%28=C(CC(CCCC)CC)SC(CC(CCCC)CC)=C%28%27)=O)=C3)=C(C%29=CC=C(CC(CCCC)CC)S%29)C%30=C2SC=C%30,CCc1ccc(-c2c3cc(-c4ccc(-c5sc(-c6ccc(-c7cc8c(-c9ccc(CC)s9)c9sc(-c%10ccc(-c%11sc(-c%12ccc(-c%13cc%14c(-c%15ccc(CC)s%15)c%15sc(-c%16ccc(-c%17sc(-c%18cccs%18)c%18c%17C(=O)c%17c(CC)sc(CC)c%17C%18=O)s%16)cc%15c(-c%15ccc(CC)s%15)c%14s%13)s%12)c%12c%11C(=O)c%11c(CC)sc(CC)c%11C%12=O)s%10)cc9c(-c9ccc(CC)s9)c8s7)s6)c6c5C(=O)c5c(CC)sc(CC)c5C6=O)s4)sc3c(-c3ccc(CC)s3)c3ccsc23)s1,CCCCC(CC1=CC=C(S1)C2=C3C=C(SC3=C(C4=C2SC=C4)C5=CC=C(S5)CC(CCCC)CC)C6=CC=C(S6)C7=C(C(C8=C(SC(CC(CCCC)CC)=C8C9=O)CC(CCCC)CC)=O)C9=C(C%10=CC=CS%10)S7)CC
1000,TT-POBT,TT-POBT,3,PBDB-T,PBDB-T,10.1007/s10118-022-2888-9,0.813,22.23,61.67,11.15,11.1,0.03,sm,unfused,2,polymer,FC1=C(F)C=C(C/2=C(C#N)\C#N)C(C(C2=C/C(S3)=CC(C4=C(C(C)C)C=CC=C4C(C)C)=C3C(S5)=C(OCC(CC)CCCC)C=C5C6=CC7=C(S6)C=C(C8=CC(OCC(CC)CCCC)=C(C9=C(C%10=C(C(C)C)C=CC=C%10C(C)C)C=C(/C=C%11C(C%12=CC(F)=C(F)C=C%12C\%11=C(C#N)/C#N)=O)S9)S8)S7)=O)=C1,FC1=C(F)C=C(C/2=C(C#N)\C#N)C(C(C2=C/C(S3)=CC(C4=C(CC)C=CC=C4CC)=C3C(S5)=C(OCC)C=C5C6=CC7=C(S6)C=C(C8=CC(OCC)=C(C9=C(C%10=C(CC)C=CC=C%10CC)C=C(/C=C%11C(C%12=CC(F)=C(F)C=C%12C\%11=C(C#N)/C#N)=O)S9)S8)S7)=O)=C1,CCC(CCCC)CC1=CC=C(S1)C2=C3C(SC(C4=CC=C(S4)C(SC(C5=CC=C(C6=CC7=C(S6)C(C8=CC=C(CC(CCCC)CC)S8)=C9C(SC(C%10=CC=C(S%10)C(SC(C%11=CC=C(C%12=CC%13=C(S%12)C(C%14=CC=C(CC(CCCC)CC)S%14)=C%15C(SC(C%16=CC=C(S%16)C(SC(C%17=CC=CS%17)=C%18C%19=O)=C%18C(C%20=C(CC(CCCC)CC)SC(CC(CCCC)CC)=C%20%19)=O)=C%15)=C%13C%21=CC=C(CC(CCCC)CC)S%21)S%11)=C%22C%23=O)=C%22C(C%24=C(CC(CCCC)CC)SC(CC(CCCC)CC)=C%24%23)=O)=C9)=C7C%25=CC=C(CC(CCCC)CC)S%25)S5)=C%26C%27=O)=C%26C(C%28=C(CC(CCCC)CC)SC(CC(CCCC)CC)=C%28%27)=O)=C3)=C(C%29=CC=C(CC(CCCC)CC)S%29)C%30=C2SC=C%30,CCc1ccc(-c2c3cc(-c4ccc(-c5sc(-c6ccc(-c7cc8c(-c9ccc(CC)s9)c9sc(-c%10ccc(-c%11sc(-c%12ccc(-c%13cc%14c(-c%15ccc(CC)s%15)c%15sc(-c%16ccc(-c%17sc(-c%18cccs%18)c%18c%17C(=O)c%17c(CC)sc(CC)c%17C%18=O)s%16)cc%15c(-c%15ccc(CC)s%15)c%14s%13)s%12)c%12c%11C(=O)c%11c(CC)sc(CC)c%11C%12=O)s%10)cc9c(-c9ccc(CC)s9)c8s7)s6)c6c5C(=O)c5c(CC)sc(CC)c5C6=O)s4)sc3c(-c3ccc(CC)s3)c3ccsc23)s1,CCCCC(CC1=CC=C(S1)C2=C3C=C(SC3=C(C4=C2SC=C4)C5=CC=C(S5)CC(CCCC)CC)C6=CC=C(S6)C7=C(C(C8=C(SC(CC(CCCC)CC)=C8C9=O)CC(CCCC)CC)=O)C9=C(C%10=CC=CS%10)S7)CC
1001,PV-V-y,PV-V-y,12,PM6,"PBDB-TF, PM6, PBDB-T-2F, PBDB-T2F, PBDBT-F",10.1002/aenm.202202729,0.913,24.9,77.7,17.7,17.5,0.2,polymer,,,polymer,O=C(C1=C(C/2=C(C#N)/C#N)C=CC(/C=C/C3=CC4=C(C(/C(C4=O)=C/C5=C(C6=C(C7=C(C8=C(C9=C(C%10=C(C%11=C(C(CCCCCCCCCCC)=C(S%11)/C=C%12C(C%13=CC=CC=C%13C\%12=C(C#N)\C#N)=O)S%10)N9CC(CCCCCCCCCC)CCCCCCCC)C%14=NSN=C%148)N7CC(CCCCCCCCCC)CCCCCCCC)S6)S5)CCCCCCCCCCC)=C(C#N)\C#N)C=C3)=C1)C2=C/C%15=C(C%16=C(C%17=C(C%18=C(C%19=C(C%20=C(C%21=C(C(CCCCCCCCCCC)=C(S%21)/C=C%22C(C%23=CC=CC=C%23C\%22=C(C#N)/C#N)=O)S%20)N%19CC(CCCCCCCCCC)CCCCCCCC)C%24=NSN=C%24%18)N%17CC(CCCCCCCCCC)CCCCCCCC)S%16)S%15)CCCCCCCCCCC,CCC1=C(/C=C2C(C(C(/C\2=C(C#N)\C#N)=C\C)=C)=O)SC3=C1SC4=C3N(C5=C4C6=NSN=C6C7=C5N(C8=C7SC9=C8SC(/C=C%10C(C%11=C(C=CC(/C=C\C%12=CC%13=C(C=C%12)C(/C(C%13=O)=C/C%14=C(CC)C%15=C(S%14)C%16=C(S%15)C%17=C(N%16CC)C%18=C(C%19=NSN=C%19%17)C%20=C(N%18CC)C%21=C(S%20)C(CC)=C(/C=C%22C(C%23=CC=CC=C%23C\%22=C(C#N)/C#N)=O)S%21)=C(C#N)/C#N)=C%11)C\%10=C(C#N)\C#N)=O)=C9CC)CC)CC,FC1=C(CC(CCCC)CC)SC(C2=C3C(SC(C4=CC=C(S4)C(SC(C5=CC=C(C6=CC7=C(S6)C(C8=CC(F)=C(CC(CCCC)CC)S8)=C9C(SC(C%10=CC=C(S%10)C(SC(C%11=CC=C(C%12=CC%13=C(S%12)C(C%14=CC(F)=C(CC(CCCC)CC)S%14)=C%15C(SC(C%16=CC=C(S%16)C(SC(C%17=CC=CS%17)=C%18C%19=O)=C%18C(C%20=C(CC(CCCC)CC)SC(CC(CCCC)CC)=C%20%19)=O)=C%15)=C%13C%21=CC(F)=C(CC(CCCC)CC)S%21)S%11)=C%22C%23=O)=C%22C(C%24=C(CC(CCCC)CC)SC(CC(CCCC)CC)=C%24%23)=O)=C9)=C7C%25=CC(F)=C(CC(CCCC)CC)S%25)S5)=C%26C%27=O)=C%26C(C%28=C(CC(CCCC)CC)SC(CC(CCCC)CC)=C%28%27)=O)=C3)=C(C%29=CC(F)=C(CC(CCCC)CC)S%29)C%30=C2SC=C%30)=C1,CCc1sc(-c2c3cc(-c4ccc(-c5sc(-c6ccc(-c7cc8c(-c9cc(F)c(CC)s9)c9sc(-c%10ccc(-c%11sc(-c%12ccc(-c%13cc%14c(-c%15cc(F)c(CC)s%15)c%15sc(-c%16ccc(-c%17sc(-c%18cccs%18)c%18c%17C(=O)c%17c(CC)sc(CC)c%17C%18=O)s%16)cc%15c(-c%15cc(F)c(CC)s%15)c%14s%13)s%12)c%12c%11C(=O)c%11c(CC)sc(CC)c%11C%12=O)s%10)cc9c(-c9cc(F)c(CC)s9)c8s7)s6)c6c5C(=O)c5c(CC)sc(CC)c5C6=O)s4)sc3c(-c3cc(F)c(CC)s3)c3ccsc23)cc1F,CCCCC(CC1=C(F)C=C(C2=C3C=C(SC3=C(C4=C2SC=C4)C5=CC(F)=C(S5)CC(CCCC)CC)C6=CC=C(S6)C7=C(C(C8=C(SC(CC(CCCC)CC)=C8C9=O)CC(CCCC)CC)=O)C9=C(C%10=CC=CS%10)S7)S1)CC
1002,TPD-TT,TPD-TT,3,PBDB-T,PBDB-T,10.1021/acsaem.2c02489,0.84,16.91,63,8.95,8.95,,sm,unfused,2,polymer,FC1=C(F)C=C(C/2=C(C#N)\C#N)C(C(C2=C/C3=C(OCC(CC)CCCC)C4=C(C(OCC(CCCC)CC)=C(C5=C(C(N(CC(CC)CCCC)C6=O)=O)C6=C(C(S7)=C(OCC(CC)CCCC)C8=C7C(OCC(CC)CCCC)=C(/C=C9C(C%10=CC(F)=C(F)C=C%10C\9=C(C#N)/C#N)=O)S8)S5)S4)S3)=O)=C1,FC1=C(F)C=C(C/2=C(C#N)\C#N)C(C(C2=C/C3=C(OCC)C4=C(C(OCC)=C(C5=C(C(N(CC)C6=O)=O)C6=C(C(S7)=C(OCC)C8=C7C(OCC)=C(/C=C9C(C%10=CC(F)=C(F)C=C%10C\9=C(C#N)/C#N)=O)S8)S5)S4)S3)=O)=C1,CCC(CCCC)CC1=CC=C(S1)C2=C3C(SC(C4=CC=C(S4)C(SC(C5=CC=C(C6=CC7=C(S6)C(C8=CC=C(CC(CCCC)CC)S8)=C9C(SC(C%10=CC=C(S%10)C(SC(C%11=CC=C(C%12=CC%13=C(S%12)C(C%14=CC=C(CC(CCCC)CC)S%14)=C%15C(SC(C%16=CC=C(S%16)C(SC(C%17=CC=CS%17)=C%18C%19=O)=C%18C(C%20=C(CC(CCCC)CC)SC(CC(CCCC)CC)=C%20%19)=O)=C%15)=C%13C%21=CC=C(CC(CCCC)CC)S%21)S%11)=C%22C%23=O)=C%22C(C%24=C(CC(CCCC)CC)SC(CC(CCCC)CC)=C%24%23)=O)=C9)=C7C%25=CC=C(CC(CCCC)CC)S%25)S5)=C%26C%27=O)=C%26C(C%28=C(CC(CCCC)CC)SC(CC(CCCC)CC)=C%28%27)=O)=C3)=C(C%29=CC=C(CC(CCCC)CC)S%29)C%30=C2SC=C%30,CCc1ccc(-c2c3cc(-c4ccc(-c5sc(-c6ccc(-c7cc8c(-c9ccc(CC)s9)c9sc(-c%10ccc(-c%11sc(-c%12ccc(-c%13cc%14c(-c%15ccc(CC)s%15)c%15sc(-c%16ccc(-c%17sc(-c%18cccs%18)c%18c%17C(=O)c%17c(CC)sc(CC)c%17C%18=O)s%16)cc%15c(-c%15ccc(CC)s%15)c%14s%13)s%12)c%12c%11C(=O)c%11c(CC)sc(CC)c%11C%12=O)s%10)cc9c(-c9ccc(CC)s9)c8s7)s6)c6c5C(=O)c5c(CC)sc(CC)c5C6=O)s4)sc3c(-c3ccc(CC)s3)c3ccsc23)s1,CCCCC(CC1=CC=C(S1)C2=C3C=C(SC3=C(C4=C2SC=C4)C5=CC=C(S5)CC(CCCC)CC)C6=CC=C(S6)C7=C(C(C8=C(SC(CC(CCCC)CC)=C8C9=O)CC(CCCC)CC)=O)C9=C(C%10=CC=CS%10)S7)CC
