Repository: brigreens/Meta-analysis_OSCs

This repository contains the data files and analysis notebooks to support the paper "Meta-Analysis of Molecular Design Strategies for Non-Fullerene Acceptor Based Organic Solar Cell Materials" (DOI: 10.26434/chemrxiv-2024-w29b1)

File: OSC_dataset_metaanalysis.csv (part 75 of 76)
NFA_ID,reported_acceptor,NFA_other_names,don_ID,reported_donor,don_other_names,DOI,Voc,Jsc,FF,PCE_max,PCE_avg,PCE_std,acceptor_type,acceptor_class,fused_rings_in_core,donor_type,acc_SMILES_sidechains,acc_SMILES_shortened_sidechains,don_SMILES_sidechains,don_SMILES_shortened_sidechains,don_mon_SMILES
1003,TPD-BT,TPD-BT,3,PBDB-T,PBDB-T,10.1021/acsaem.2c02489,0.91,16.88,67.63,10.33,10.33,,sm,unfused,2,polymer,FC1=C(F)C=C(C/2=C(C#N)\C#N)C(C(C2=C/C3=C(CCCCCCCC)C=C(C4=C(OCC(CC)CCCC)C(OCC(CCCC)CC)=C(C5=C(C(N(CC(CC)C)C6=O)=O)C6=C(C7=C(OCC(CCCC)CCCC)C(OCC(CCCC)CC)=C(S7)C8=CC(CCCCCCCC)=C(/C=C9C(C%10=CC(F)=C(F)C=C%10C\9=C(C#N)/C#N)=O)S8)S5)S4)S3)=O)=C1,FC1=C(F)C=C(C/2=C(C#N)\C#N)C(C(C2=C/C3=C(CC)C=C(C4=C(OCC)C(OCC)=C(C5=C(C(N(CC)C6=O)=O)C6=C(C7=C(OCC)C(OCC)=C(S7)C8=CC(CC)=C(/C=C9C(C%10=CC(F)=C(F)C=C%10C\9=C(C#N)/C#N)=O)S8)S5)S4)S3)=O)=C1,CCC(CCCC)CC1=CC=C(S1)C2=C3C(SC(C4=CC=C(S4)C(SC(C5=CC=C(C6=CC7=C(S6)C(C8=CC=C(CC(CCCC)CC)S8)=C9C(SC(C%10=CC=C(S%10)C(SC(C%11=CC=C(C%12=CC%13=C(S%12)C(C%14=CC=C(CC(CCCC)CC)S%14)=C%15C(SC(C%16=CC=C(S%16)C(SC(C%17=CC=CS%17)=C%18C%19=O)=C%18C(C%20=C(CC(CCCC)CC)SC(CC(CCCC)CC)=C%20%19)=O)=C%15)=C%13C%21=CC=C(CC(CCCC)CC)S%21)S%11)=C%22C%23=O)=C%22C(C%24=C(CC(CCCC)CC)SC(CC(CCCC)CC)=C%24%23)=O)=C9)=C7C%25=CC=C(CC(CCCC)CC)S%25)S5)=C%26C%27=O)=C%26C(C%28=C(CC(CCCC)CC)SC(CC(CCCC)CC)=C%28%27)=O)=C3)=C(C%29=CC=C(CC(CCCC)CC)S%29)C%30=C2SC=C%30,CCc1ccc(-c2c3cc(-c4ccc(-c5sc(-c6ccc(-c7cc8c(-c9ccc(CC)s9)c9sc(-c%10ccc(-c%11sc(-c%12ccc(-c%13cc%14c(-c%15ccc(CC)s%15)c%15sc(-c%16ccc(-c%17sc(-c%18cccs%18)c%18c%17C(=O)c%17c(CC)sc(CC)c%17C%18=O)s%16)cc%15c(-c%15ccc(CC)s%15)c%14s%13)s%12)c%12c%11C(=O)c%11c(CC)sc(CC)c%11C%12=O)s%10)cc9c(-c9ccc(CC)s9)c8s7)s6)c6c5C(=O)c5c(CC)sc(CC)c5C6=O)s4)sc3c(-c3ccc(CC)s3)c3ccsc23)s1,CCCCC(CC1=CC=C(S1)C2=C3C=C(SC3=C(C4=C2SC=C4)C5=CC=C(S5)CC(CCCC)CC)C6=CC=C(S6)C7=C(C(C8=C(SC(CC(CCCC)CC)=C8C9=O)CC(CCCC)CC)=O)C9=C(C%10=CC=CS%10)S7)CC
1004,ITIC-Th-s,ITIC-Th-s,12,PM6,"PBDB-TF, PM6, PBDB-T-2F, PBDB-T2F, PBDBT-F",10.1039/D2TC03297J,0.98,16.53,66.3,10.74,10.47,0.328,sm,fused,7,polymer,O=C(C1=C(C/2=C(C#N)\C#N)C=CC=C1)C2=C/C3=CC(SC4=C5C(C6=CC=C(SCC(CC)CCCC)S6)(C7=C4C=C(C(C8=CC=C(SCC(CCCC)CC)S8)(C9=C%10SC%11=C9SC(/C=C%12C(C%13=C(C\%12=C(C#N)/C#N)C=CC=C%13)=O)=C%11)C%14=CC=C(SCC(CC)CCCC)S%14)C%10=C7)C%15=CC=C(SCC(CCCC)CC)S%15)=C5S3,O=C(C1=C(C/2=C(C#N)\C#N)C=CC=C1)C2=C/C3=CC(SC4=C5C(C6=CC=C(SCC)S6)(C7=C4C=C(C(C8=CC=C(SCC)S8)(C9=C%10SC%11=C9SC(/C=C%12C(C%13=C(C\%12=C(C#N)/C#N)C=CC=C%13)=O)=C%11)C%14=CC=C(SCC)S%14)C%10=C7)C%15=CC=C(SCC)S%15)=C5S3,FC1=C(CC(CCCC)CC)SC(C2=C3C(SC(C4=CC=C(S4)C(SC(C5=CC=C(C6=CC7=C(S6)C(C8=CC(F)=C(CC(CCCC)CC)S8)=C9C(SC(C%10=CC=C(S%10)C(SC(C%11=CC=C(C%12=CC%13=C(S%12)C(C%14=CC(F)=C(CC(CCCC)CC)S%14)=C%15C(SC(C%16=CC=C(S%16)C(SC(C%17=CC=CS%17)=C%18C%19=O)=C%18C(C%20=C(CC(CCCC)CC)SC(CC(CCCC)CC)=C%20%19)=O)=C%15)=C%13C%21=CC(F)=C(CC(CCCC)CC)S%21)S%11)=C%22C%23=O)=C%22C(C%24=C(CC(CCCC)CC)SC(CC(CCCC)CC)=C%24%23)=O)=C9)=C7C%25=CC(F)=C(CC(CCCC)CC)S%25)S5)=C%26C%27=O)=C%26C(C%28=C(CC(CCCC)CC)SC(CC(CCCC)CC)=C%28%27)=O)=C3)=C(C%29=CC(F)=C(CC(CCCC)CC)S%29)C%30=C2SC=C%30)=C1,CCc1sc(-c2c3cc(-c4ccc(-c5sc(-c6ccc(-c7cc8c(-c9cc(F)c(CC)s9)c9sc(-c%10ccc(-c%11sc(-c%12ccc(-c%13cc%14c(-c%15cc(F)c(CC)s%15)c%15sc(-c%16ccc(-c%17sc(-c%18cccs%18)c%18c%17C(=O)c%17c(CC)sc(CC)c%17C%18=O)s%16)cc%15c(-c%15cc(F)c(CC)s%15)c%14s%13)s%12)c%12c%11C(=O)c%11c(CC)sc(CC)c%11C%12=O)s%10)cc9c(-c9cc(F)c(CC)s9)c8s7)s6)c6c5C(=O)c5c(CC)sc(CC)c5C6=O)s4)sc3c(-c3cc(F)c(CC)s3)c3ccsc23)cc1F,CCCCC(CC1=C(F)C=C(C2=C3C=C(SC3=C(C4=C2SC=C4)C5=CC(F)=C(S5)CC(CCCC)CC)C6=CC=C(S6)C7=C(C(C8=C(SC(CC(CCCC)CC)=C8C9=O)CC(CCCC)CC)=O)C9=C(C%10=CC=CS%10)S7)S1)CC
1005,ITIC-Th-s-me,ITIC-Th-s-me,12,PM6,"PBDB-TF, PM6, PBDB-T-2F, PBDB-T2F, PBDBT-F",10.1039/D2TC03297J,0.983,16.77,70.1,11.55,11.43,0.208,sm,fused,7,polymer,O=C(C1=C(C/2=C(C#N)\C#N)C=C(C)C=C1)C2=C/C3=CC(SC4=C5C(C6=CC=C(SCC(CC)CCCC)S6)(C7=C4C=C(C(C8=CC=C(SCC(CCCC)CC)S8)(C9=C%10SC%11=C9SC(/C=C%12C(C%13=C(C\%12=C(C#N)/C#N)C=C(C)C=C%13)=O)=C%11)C%14=CC=C(SCC(CC)CCCC)S%14)C%10=C7)C%15=CC=C(SCC(CCCC)CC)S%15)=C5S3,O=C(C1=C(C/2=C(C#N)\C#N)C=C(C)C=C1)C2=C/C3=CC(SC4=C5C(C6=CC=C(SCC)S6)(C7=C4C=C(C(C8=CC=C(SCC)S8)(C9=C%10SC%11=C9SC(/C=C%12C(C%13=C(C\%12=C(C#N)/C#N)C=C(C)C=C%13)=O)=C%11)C%14=CC=C(SCC)S%14)C%10=C7)C%15=CC=C(SCC)S%15)=C5S3,FC1=C(CC(CCCC)CC)SC(C2=C3C(SC(C4=CC=C(S4)C(SC(C5=CC=C(C6=CC7=C(S6)C(C8=CC(F)=C(CC(CCCC)CC)S8)=C9C(SC(C%10=CC=C(S%10)C(SC(C%11=CC=C(C%12=CC%13=C(S%12)C(C%14=CC(F)=C(CC(CCCC)CC)S%14)=C%15C(SC(C%16=CC=C(S%16)C(SC(C%17=CC=CS%17)=C%18C%19=O)=C%18C(C%20=C(CC(CCCC)CC)SC(CC(CCCC)CC)=C%20%19)=O)=C%15)=C%13C%21=CC(F)=C(CC(CCCC)CC)S%21)S%11)=C%22C%23=O)=C%22C(C%24=C(CC(CCCC)CC)SC(CC(CCCC)CC)=C%24%23)=O)=C9)=C7C%25=CC(F)=C(CC(CCCC)CC)S%25)S5)=C%26C%27=O)=C%26C(C%28=C(CC(CCCC)CC)SC(CC(CCCC)CC)=C%28%27)=O)=C3)=C(C%29=CC(F)=C(CC(CCCC)CC)S%29)C%30=C2SC=C%30)=C1,CCc1sc(-c2c3cc(-c4ccc(-c5sc(-c6ccc(-c7cc8c(-c9cc(F)c(CC)s9)c9sc(-c%10ccc(-c%11sc(-c%12ccc(-c%13cc%14c(-c%15cc(F)c(CC)s%15)c%15sc(-c%16ccc(-c%17sc(-c%18cccs%18)c%18c%17C(=O)c%17c(CC)sc(CC)c%17C%18=O)s%16)cc%15c(-c%15cc(F)c(CC)s%15)c%14s%13)s%12)c%12c%11C(=O)c%11c(CC)sc(CC)c%11C%12=O)s%10)cc9c(-c9cc(F)c(CC)s9)c8s7)s6)c6c5C(=O)c5c(CC)sc(CC)c5C6=O)s4)sc3c(-c3cc(F)c(CC)s3)c3ccsc23)cc1F,CCCCC(CC1=C(F)C=C(C2=C3C=C(SC3=C(C4=C2SC=C4)C5=CC(F)=C(S5)CC(CCCC)CC)C6=CC=C(S6)C7=C(C(C8=C(SC(CC(CCCC)CC)=C8C9=O)CC(CCCC)CC)=O)C9=C(C%10=CC=CS%10)S7)S1)CC
1006,FOSe-2Cl,FOSe-2Cl,12,PM6,"PBDB-TF, PM6, PBDB-T-2F, PBDB-T2F, PBDBT-F",10.1002/adfm.202211140,0.839,24.85,76.69,15.94,15.85,0.09,sm,fused,7,polymer,O=C1C2=C(C=C(C(Cl)=C2)Cl)C(/C1=C/C3=CC4=C(C5=CC6=C(C=C5OC4(CCCCCCCC)CCCCCCCC)C(C=C7OC(CCCCCCCC)(CCCCCCCC)C8=C([Se]C(/C=C(/C9=C(C#N)\C#N)C(C%10=C9C=C(C(Cl)=C%10)Cl)=O)=C8)C7=C%11)=C%11C6(CCCCCCCC)CCCCCCCC)[Se]3)=C(C#N)/C#N,O=C1C2=C(C=C(C(Cl)=C2)Cl)C(/C1=C/C3=CC4=C(C5=CC6=C(C=C5OC4(CC)CC)C(C=C7OC(CC)(CC)C8=C([Se]C(/C=C(/C9=C(C#N)\C#N)C(C%10=C9C=C(C(Cl)=C%10)Cl)=O)=C8)C7=C%11)=C%11C6(CC)CC)[Se]3)=C(C#N)/C#N,FC1=C(CC(CCCC)CC)SC(C2=C3C(SC(C4=CC=C(S4)C(SC(C5=CC=C(C6=CC7=C(S6)C(C8=CC(F)=C(CC(CCCC)CC)S8)=C9C(SC(C%10=CC=C(S%10)C(SC(C%11=CC=C(C%12=CC%13=C(S%12)C(C%14=CC(F)=C(CC(CCCC)CC)S%14)=C%15C(SC(C%16=CC=C(S%16)C(SC(C%17=CC=CS%17)=C%18C%19=O)=C%18C(C%20=C(CC(CCCC)CC)SC(CC(CCCC)CC)=C%20%19)=O)=C%15)=C%13C%21=CC(F)=C(CC(CCCC)CC)S%21)S%11)=C%22C%23=O)=C%22C(C%24=C(CC(CCCC)CC)SC(CC(CCCC)CC)=C%24%23)=O)=C9)=C7C%25=CC(F)=C(CC(CCCC)CC)S%25)S5)=C%26C%27=O)=C%26C(C%28=C(CC(CCCC)CC)SC(CC(CCCC)CC)=C%28%27)=O)=C3)=C(C%29=CC(F)=C(CC(CCCC)CC)S%29)C%30=C2SC=C%30)=C1,CCc1sc(-c2c3cc(-c4ccc(-c5sc(-c6ccc(-c7cc8c(-c9cc(F)c(CC)s9)c9sc(-c%10ccc(-c%11sc(-c%12ccc(-c%13cc%14c(-c%15cc(F)c(CC)s%15)c%15sc(-c%16ccc(-c%17sc(-c%18cccs%18)c%18c%17C(=O)c%17c(CC)sc(CC)c%17C%18=O)s%16)cc%15c(-c%15cc(F)c(CC)s%15)c%14s%13)s%12)c%12c%11C(=O)c%11c(CC)sc(CC)c%11C%12=O)s%10)cc9c(-c9cc(F)c(CC)s9)c8s7)s6)c6c5C(=O)c5c(CC)sc(CC)c5C6=O)s4)sc3c(-c3cc(F)c(CC)s3)c3ccsc23)cc1F,CCCCC(CC1=C(F)C=C(C2=C3C=C(SC3=C(C4=C2SC=C4)C5=CC(F)=C(S5)CC(CCCC)CC)C6=CC=C(S6)C7=C(C(C8=C(SC(CC(CCCC)CC)=C8C9=O)CC(CCCC)CC)=O)C9=C(C%10=CC=CS%10)S7)S1)CC
1007,T9SBN-F,T9SBN-F,15,D18,D18,10.1038/s41560-022-01138-y,0.82,28.55,78.15,18.3,18.3,,sm,y,8,polymer,N#C/C(C#N)=C1C(C=C(C(F)=C2)F)=C2C(C/1=C\C3=C(CCCCCCCCC)C4=C([Se]3)C5=C(S4)C6=C(N5CCC(CCCC)CCCCCC)C7=C(C8=NSN=C86)C9=C(N7CCC(CCCC)CCCCCC)C%10=C(S9)C(CCCCCCCCC)=C(/C=C%11C(C%12=C(C=C(C(F)=C%12)F)C\%11=C(C#N)\C#N)=O)[Se]%10)=O,CCC1=C([Se]C2=C1SC3=C2N(CC)C4=C3C5=NSN=C5C6=C4N(CC)C7=C6SC8=C7[Se]C(/C=C9C(C%10=C(C\9=C(C#N)\C#N)C=C(F)C(F)=C%10)=O)=C8CC)/C=C%11C(C%12=C(C\%11=C(C#N)\C#N)C=C(F)C(F)=C%12)=O,FC1=C(CC)SC(C2=C3C(C=C(C4=C(CC(CCCC)CCCCCC)C=C(C5=CC6=C(C(SC(C7=CC(CC(CCCC)CCCCCC)=C(C(S8)=CC9=C8C(C%10=CC(F)=C(CC)S%10)=C(C=C(C%11=C(CC(CCCC)CCCCCC)C=C(C%12=CC%13=C(C(SC(C%14=CC(CC(CCCC)CCCCCC)=C(C(S%15)=CC%16=C%15C(C%17=CC(F)=C(CC)S%17)=C(C=C(C%18=C(CC(CCCC)CCCCCC)C=C(C%19=CC%20=C(C(SC(C%21=CC(CC(CCCC)CCCCCC)=CS%21)=C%22)=C%22C%23=NSN=C%23%20)S%19)S%18)S%24)C%24=C%16C%25=CC(F)=C(CC)S%25)S%14)=C%26)=C%26C%27=NSN=C%27%13)S%12)S%11)S%28)C%28=C9C%29=CC(F)=C(CC)S%29)S7)=C%30)=C%30C%31=NSN=C%316)S5)S4)S3)=C(C%32=CC(F)=C(CC)S%32)C%33=C2C=CS%33)=C1,CCc1csc(-c2cc3c4nsnc4c4cc(-c5cc(CC)c(-c6cc7c(-c8cc(F)c(CC)s8)c8sc(-c9sc(-c%10cc%11c%12nsnc%12c%12cc(-c%13cc(CC)c(-c%14cc%15c(-c%16cc(F)c(CC)s%16)c%16sc(-c%17sc(-c%18cc%19c%20nsnc%20c%20cc(-c%21cc(CC)c(-c%22cc%23c(-c%24cc(F)c(CC)s%24)c%24sccc%24c(-c%24cc(F)c(CC)s%24)c%23s%22)s%21)sc%20c%19s%18)cc%17CC)cc%16c(-c%16cc(F)c(CC)s%16)c%15s%14)s%13)sc%12c%11s%10)cc9CC)cc8c(-c8cc(F)c(CC)s8)c7s6)s5)sc4c3s2)c1,CCCCCCC(CCCC)CC1=CSC(C2=CC3=C(C4=C(C5=NSN=C35)C=C(C6=CC(CC(CCCC)CCCCCC)=C(C7=CC8=C(C9=CC(F)=C(CC(CC)CCCC)S9)C%10=C(C=CS%10)C(C%11=CC(F)=C(CC(CC)CCCC)S%11)=C8S7)S6)S4)S2)=C1
1008,DTTSiC-2F,DTTSiC-2F,12,PM6,"PBDB-TF, PM6, PBDB-T-2F, PBDB-T2F, PBDBT-F",10.1021/acsaem.2c02472,1,13.72,64.38,8.78,8.78,,sm,fused,9,polymer,O=C(C/1=C\C2=CC3=C(S2)C([Si](C4=C5C=C6N(C7=CC8=C(C=C7C6=C4)[Si](CCCCCCCC)(CCCCCCCC)C9=C8SC%10=C9SC(/C=C%11C(C%12=C(C=CC(F)=C%12)C\%11=C(C#N)\C#N)=O)=C%10)C(CCCCCCCC)CCCCCCCC)(CCCCCCCC)CCCCCCCC)=C5S3)C%13=C(C=CC(F)=C%13)C1=C(C#N)\C#N,CCN1C2=CC(C3=C([Si]4(CC)CC)C5=C(C=C(S5)/C=C6C(C7=C(C\6=C(C#N)/C#N)C=CC(F)=C7)=O)S3)=C4C=C2C8=CC([Si]9(CC)CC)=C(C%10=C9C%11=C(C=C(S%11)/C=C%12C(C%13=C(C\%12=C(C#N)/C#N)C=CC(F)=C%13)=O)S%10)C=C18,FC1=C(CC(CCCC)CC)SC(C2=C3C(SC(C4=CC=C(S4)C(SC(C5=CC=C(C6=CC7=C(S6)C(C8=CC(F)=C(CC(CCCC)CC)S8)=C9C(SC(C%10=CC=C(S%10)C(SC(C%11=CC=C(C%12=CC%13=C(S%12)C(C%14=CC(F)=C(CC(CCCC)CC)S%14)=C%15C(SC(C%16=CC=C(S%16)C(SC(C%17=CC=CS%17)=C%18C%19=O)=C%18C(C%20=C(CC(CCCC)CC)SC(CC(CCCC)CC)=C%20%19)=O)=C%15)=C%13C%21=CC(F)=C(CC(CCCC)CC)S%21)S%11)=C%22C%23=O)=C%22C(C%24=C(CC(CCCC)CC)SC(CC(CCCC)CC)=C%24%23)=O)=C9)=C7C%25=CC(F)=C(CC(CCCC)CC)S%25)S5)=C%26C%27=O)=C%26C(C%28=C(CC(CCCC)CC)SC(CC(CCCC)CC)=C%28%27)=O)=C3)=C(C%29=CC(F)=C(CC(CCCC)CC)S%29)C%30=C2SC=C%30)=C1,CCc1sc(-c2c3cc(-c4ccc(-c5sc(-c6ccc(-c7cc8c(-c9cc(F)c(CC)s9)c9sc(-c%10ccc(-c%11sc(-c%12ccc(-c%13cc%14c(-c%15cc(F)c(CC)s%15)c%15sc(-c%16ccc(-c%17sc(-c%18cccs%18)c%18c%17C(=O)c%17c(CC)sc(CC)c%17C%18=O)s%16)cc%15c(-c%15cc(F)c(CC)s%15)c%14s%13)s%12)c%12c%11C(=O)c%11c(CC)sc(CC)c%11C%12=O)s%10)cc9c(-c9cc(F)c(CC)s9)c8s7)s6)c6c5C(=O)c5c(CC)sc(CC)c5C6=O)s4)sc3c(-c3cc(F)c(CC)s3)c3ccsc23)cc1F,CCCCC(CC1=C(F)C=C(C2=C3C=C(SC3=C(C4=C2SC=C4)C5=CC(F)=C(S5)CC(CCCC)CC)C6=CC=C(S6)C7=C(C(C8=C(SC(CC(CCCC)CC)=C8C9=O)CC(CCCC)CC)=O)C9=C(C%10=CC=CS%10)S7)S1)CC
1009,DTTSiC-2Cl,DTTSiC-2Cl,12,PM6,"PBDB-TF, PM6, PBDB-T-2F, PBDB-T2F, PBDBT-F",10.1021/acsaem.2c02472,1,15,62.17,9.34,9.34,,sm,fused,9,polymer,O=C(C1=C(C/2=C(C#N)\C#N)C=CC(Cl)=C1)C2=C/C3=CC(SC4=C5[Si](CCCCCCCC)(C6=C4C=C7N(C(CCCCCCCC)CCCCCCCC)C8=CC(C9=C([Si]%10(CCCCCCCC)CCCCCCCC)C%11=C(C=C(S%11)/C=C%12C(C%13=C(C\%12=C(C#N)/C#N)C=CC(Cl)=C%13)=O)S9)=C%10C=C8C7=C6)CCCCCCCC)=C5S3,CCN1C2=CC(C3=C([Si]4(CC)CC)C5=C(C=C(S5)/C=C6C(C7=C(C\6=C(C#N)/C#N)C=CC(Cl)=C7)=O)S3)=C4C=C2C8=CC([Si]9(CC)CC)=C(C%10=C9C%11=C(C=C(S%11)/C=C%12C(C%13=C(C\%12=C(C#N)/C#N)C=CC(Cl)=C%13)=O)S%10)C=C18,FC1=C(CC(CCCC)CC)SC(C2=C3C(SC(C4=CC=C(S4)C(SC(C5=CC=C(C6=CC7=C(S6)C(C8=CC(F)=C(CC(CCCC)CC)S8)=C9C(SC(C%10=CC=C(S%10)C(SC(C%11=CC=C(C%12=CC%13=C(S%12)C(C%14=CC(F)=C(CC(CCCC)CC)S%14)=C%15C(SC(C%16=CC=C(S%16)C(SC(C%17=CC=CS%17)=C%18C%19=O)=C%18C(C%20=C(CC(CCCC)CC)SC(CC(CCCC)CC)=C%20%19)=O)=C%15)=C%13C%21=CC(F)=C(CC(CCCC)CC)S%21)S%11)=C%22C%23=O)=C%22C(C%24=C(CC(CCCC)CC)SC(CC(CCCC)CC)=C%24%23)=O)=C9)=C7C%25=CC(F)=C(CC(CCCC)CC)S%25)S5)=C%26C%27=O)=C%26C(C%28=C(CC(CCCC)CC)SC(CC(CCCC)CC)=C%28%27)=O)=C3)=C(C%29=CC(F)=C(CC(CCCC)CC)S%29)C%30=C2SC=C%30)=C1,CCc1sc(-c2c3cc(-c4ccc(-c5sc(-c6ccc(-c7cc8c(-c9cc(F)c(CC)s9)c9sc(-c%10ccc(-c%11sc(-c%12ccc(-c%13cc%14c(-c%15cc(F)c(CC)s%15)c%15sc(-c%16ccc(-c%17sc(-c%18cccs%18)c%18c%17C(=O)c%17c(CC)sc(CC)c%17C%18=O)s%16)cc%15c(-c%15cc(F)c(CC)s%15)c%14s%13)s%12)c%12c%11C(=O)c%11c(CC)sc(CC)c%11C%12=O)s%10)cc9c(-c9cc(F)c(CC)s9)c8s7)s6)c6c5C(=O)c5c(CC)sc(CC)c5C6=O)s4)sc3c(-c3cc(F)c(CC)s3)c3ccsc23)cc1F,CCCCC(CC1=C(F)C=C(C2=C3C=C(SC3=C(C4=C2SC=C4)C5=CC(F)=C(S5)CC(CCCC)CC)C6=CC=C(S6)C7=C(C(C8=C(SC(CC(CCCC)CC)=C8C9=O)CC(CCCC)CC)=O)C9=C(C%10=CC=CS%10)S7)S1)CC
1010,DTTSiC-4F,DTTSiC-4F,12,PM6,"PBDB-TF, PM6, PBDB-T-2F, PBDB-T2F, PBDBT-F",10.1021/acsaem.2c02472,0.97,17.02,68.43,11.25,11.25,,sm,fused,9,polymer,O=C(C/1=C\C2=CC3=C(S2)C([Si](C4=C5C=C6N(C7=CC8=C(C=C7C6=C4)[Si](CCCCCCCC)(CCCCCCCC)C9=C8SC%10=C9SC(/C=C%11C(C%12=C(C=C(F)C(F)=C%12)C\%11=C(C#N)\C#N)=O)=C%10)C(CCCCCCCC)CCCCCCCC)(CCCCCCCC)CCCCCCCC)=C5S3)C%13=C(C=C(F)C(F)=C%13)C1=C(C#N)\C#N,CCN1C2=CC(C3=C([Si]4(CC)CC)C5=C(C=C(S5)/C=C6C(C7=C(C\6=C(C#N)/C#N)C=C(F)C(F)=C7)=O)S3)=C4C=C2C8=CC([Si]9(CC)CC)=C(C%10=C9C%11=C(C=C(S%11)/C=C%12C(C%13=C(C\%12=C(C#N)/C#N)C=C(F)C(F)=C%13)=O)S%10)C=C18,FC1=C(CC(CCCC)CC)SC(C2=C3C(SC(C4=CC=C(S4)C(SC(C5=CC=C(C6=CC7=C(S6)C(C8=CC(F)=C(CC(CCCC)CC)S8)=C9C(SC(C%10=CC=C(S%10)C(SC(C%11=CC=C(C%12=CC%13=C(S%12)C(C%14=CC(F)=C(CC(CCCC)CC)S%14)=C%15C(SC(C%16=CC=C(S%16)C(SC(C%17=CC=CS%17)=C%18C%19=O)=C%18C(C%20=C(CC(CCCC)CC)SC(CC(CCCC)CC)=C%20%19)=O)=C%15)=C%13C%21=CC(F)=C(CC(CCCC)CC)S%21)S%11)=C%22C%23=O)=C%22C(C%24=C(CC(CCCC)CC)SC(CC(CCCC)CC)=C%24%23)=O)=C9)=C7C%25=CC(F)=C(CC(CCCC)CC)S%25)S5)=C%26C%27=O)=C%26C(C%28=C(CC(CCCC)CC)SC(CC(CCCC)CC)=C%28%27)=O)=C3)=C(C%29=CC(F)=C(CC(CCCC)CC)S%29)C%30=C2SC=C%30)=C1,CCc1sc(-c2c3cc(-c4ccc(-c5sc(-c6ccc(-c7cc8c(-c9cc(F)c(CC)s9)c9sc(-c%10ccc(-c%11sc(-c%12ccc(-c%13cc%14c(-c%15cc(F)c(CC)s%15)c%15sc(-c%16ccc(-c%17sc(-c%18cccs%18)c%18c%17C(=O)c%17c(CC)sc(CC)c%17C%18=O)s%16)cc%15c(-c%15cc(F)c(CC)s%15)c%14s%13)s%12)c%12c%11C(=O)c%11c(CC)sc(CC)c%11C%12=O)s%10)cc9c(-c9cc(F)c(CC)s9)c8s7)s6)c6c5C(=O)c5c(CC)sc(CC)c5C6=O)s4)sc3c(-c3cc(F)c(CC)s3)c3ccsc23)cc1F,CCCCC(CC1=C(F)C=C(C2=C3C=C(SC3=C(C4=C2SC=C4)C5=CC(F)=C(S5)CC(CCCC)CC)C6=CC=C(S6)C7=C(C(C8=C(SC(CC(CCCC)CC)=C8C9=O)CC(CCCC)CC)=O)C9=C(C%10=CC=CS%10)S7)S1)CC
1011,DTTSiC-4Cl,DTTSiC-4Cl,12,PM6,"PBDB-TF, PM6, PBDB-T-2F, PBDB-T2F, PBDBT-F",10.1021/acsaem.2c02472,0.95,17.22,71.09,11.6,11.6,,sm,fused,9,polymer,O=C(C/1=C\C2=CC3=C(S2)C([Si](C4=C5C=C6N(C7=CC8=C(C=C7C6=C4)[Si](CCCCCCCC)(CCCCCCCC)C9=C8SC%10=C9SC(/C=C%11C(C%12=C(C=C(Cl)C(Cl)=C%12)C\%11=C(C#N)\C#N)=O)=C%10)C(CCCCCCCC)CCCCCCCC)(CCCCCCCC)CCCCCCCC)=C5S3)C%13=C(C=C(Cl)C(Cl)=C%13)C1=C(C#N)\C#N,CCN1C2=CC(C3=C([Si]4(CC)CC)C5=C(C=C(S5)/C=C6C(C7=C(C\6=C(C#N)/C#N)C=C(Cl)C(Cl)=C7)=O)S3)=C4C=C2C8=CC([Si]9(CC)CC)=C(C%10=C9C%11=C(C=C(S%11)/C=C%12C(C%13=C(C\%12=C(C#N)/C#N)C=C(Cl)C(Cl)=C%13)=O)S%10)C=C18,FC1=C(CC(CCCC)CC)SC(C2=C3C(SC(C4=CC=C(S4)C(SC(C5=CC=C(C6=CC7=C(S6)C(C8=CC(F)=C(CC(CCCC)CC)S8)=C9C(SC(C%10=CC=C(S%10)C(SC(C%11=CC=C(C%12=CC%13=C(S%12)C(C%14=CC(F)=C(CC(CCCC)CC)S%14)=C%15C(SC(C%16=CC=C(S%16)C(SC(C%17=CC=CS%17)=C%18C%19=O)=C%18C(C%20=C(CC(CCCC)CC)SC(CC(CCCC)CC)=C%20%19)=O)=C%15)=C%13C%21=CC(F)=C(CC(CCCC)CC)S%21)S%11)=C%22C%23=O)=C%22C(C%24=C(CC(CCCC)CC)SC(CC(CCCC)CC)=C%24%23)=O)=C9)=C7C%25=CC(F)=C(CC(CCCC)CC)S%25)S5)=C%26C%27=O)=C%26C(C%28=C(CC(CCCC)CC)SC(CC(CCCC)CC)=C%28%27)=O)=C3)=C(C%29=CC(F)=C(CC(CCCC)CC)S%29)C%30=C2SC=C%30)=C1,CCc1sc(-c2c3cc(-c4ccc(-c5sc(-c6ccc(-c7cc8c(-c9cc(F)c(CC)s9)c9sc(-c%10ccc(-c%11sc(-c%12ccc(-c%13cc%14c(-c%15cc(F)c(CC)s%15)c%15sc(-c%16ccc(-c%17sc(-c%18cccs%18)c%18c%17C(=O)c%17c(CC)sc(CC)c%17C%18=O)s%16)cc%15c(-c%15cc(F)c(CC)s%15)c%14s%13)s%12)c%12c%11C(=O)c%11c(CC)sc(CC)c%11C%12=O)s%10)cc9c(-c9cc(F)c(CC)s9)c8s7)s6)c6c5C(=O)c5c(CC)sc(CC)c5C6=O)s4)sc3c(-c3cc(F)c(CC)s3)c3ccsc23)cc1F,CCCCC(CC1=C(F)C=C(C2=C3C=C(SC3=C(C4=C2SC=C4)C5=CC(F)=C(S5)CC(CCCC)CC)C6=CC=C(S6)C7=C(C(C8=C(SC(CC(CCCC)CC)=C8C9=O)CC(CCCC)CC)=O)C9=C(C%10=CC=CS%10)S7)S1)CC
1012,BTTIDC8IC,BTTIDC8IC,3,PBDB-T,PBDB-T,10.1021/acs.jpcc.2c05974,1.029,11.07,54.9,6.26,6.26,0.24,sm,star,5,polymer,N#C/C(C#N)=C1C(C=C(F)C(F)=C2)=C2C(C/1=C\C3=CC(C(CCCCCCCC)(CCCCCCCC)C4=C5C=C6C(C(SC(C7=CC8=C(C(C=C(C9=CC(C%10(CCCCCCCC)CCCCCCCC)=C(S9)C(C%10=C%11)=CC%12=C%11C(S%13)=C(C%12(CCCCCCCC)CCCCCCCC)C=C%13/C=C%14C(C%15=C(C=C(F)C(F)=C%15)C\%14=C(C#N)\C#N)=O)S%16)=C%16C%17=C8SC(C%18=CC(C%19(CCCCCCCC)CCCCCCCC)=C(S%18)C(C%19=C%20)=CC%21=C%20C(S%22)=C(C%21(CCCCCCCC)CCCCCCCC)C=C%22/C=C%23C(C%24=C(C=C(F)C(F)=C%24)C\%23=C(C#N)\C#N)=O)=C%17)S7)=C%25)=C%25C6(CCCCCCCC)CCCCCCCC)=C4)=C5S3)=O,N#C/C(C#N)=C1C(C=CC=C2)=C2C(C/1=C\C3=CC(C(CC)(CC)C4=C5C=C6C(C(SC(C7=CC8=C(C(C=C(C9=CC(C%10(CC)CC)=C(S9)C(C%10=C%11)=CC%12=C%11C(S%13)=C(C%12(CC)CC)C=C%13/C=C%14C(C%15=C(C=CC=C%15)C\%14=C(C#N)\C#N)=O)S%16)=C%16C%17=C8SC(C%18=CC(C%19(CC)CC)=C(S%18)C(C%19=C%20)=CC%21=C%20C(S%22)=C(C%21(CC)CC)C=C%22/C=C%23C(C%24=C(C=CC=C%24)C\%23=C(C#N)\C#N)=O)=C%17)S7)=C%25)=C%25C6(CC)CC)=C4)=C5S3)=O,CCC(CCCC)CC1=CC=C(S1)C2=C3C(SC(C4=CC=C(S4)C(SC(C5=CC=C(C6=CC7=C(S6)C(C8=CC=C(CC(CCCC)CC)S8)=C9C(SC(C%10=CC=C(S%10)C(SC(C%11=CC=C(C%12=CC%13=C(S%12)C(C%14=CC=C(CC(CCCC)CC)S%14)=C%15C(SC(C%16=CC=C(S%16)C(SC(C%17=CC=CS%17)=C%18C%19=O)=C%18C(C%20=C(CC(CCCC)CC)SC(CC(CCCC)CC)=C%20%19)=O)=C%15)=C%13C%21=CC=C(CC(CCCC)CC)S%21)S%11)=C%22C%23=O)=C%22C(C%24=C(CC(CCCC)CC)SC(CC(CCCC)CC)=C%24%23)=O)=C9)=C7C%25=CC=C(CC(CCCC)CC)S%25)S5)=C%26C%27=O)=C%26C(C%28=C(CC(CCCC)CC)SC(CC(CCCC)CC)=C%28%27)=O)=C3)=C(C%29=CC=C(CC(CCCC)CC)S%29)C%30=C2SC=C%30,CCc1ccc(-c2c3cc(-c4ccc(-c5sc(-c6ccc(-c7cc8c(-c9ccc(CC)s9)c9sc(-c%10ccc(-c%11sc(-c%12ccc(-c%13cc%14c(-c%15ccc(CC)s%15)c%15sc(-c%16ccc(-c%17sc(-c%18cccs%18)c%18c%17C(=O)c%17c(CC)sc(CC)c%17C%18=O)s%16)cc%15c(-c%15ccc(CC)s%15)c%14s%13)s%12)c%12c%11C(=O)c%11c(CC)sc(CC)c%11C%12=O)s%10)cc9c(-c9ccc(CC)s9)c8s7)s6)c6c5C(=O)c5c(CC)sc(CC)c5C6=O)s4)sc3c(-c3ccc(CC)s3)c3ccsc23)s1,CCCCC(CC1=CC=C(S1)C2=C3C=C(SC3=C(C4=C2SC=C4)C5=CC=C(S5)CC(CCCC)CC)C6=CC=C(S6)C7=C(C(C8=C(SC(CC(CCCC)CC)=C8C9=O)CC(CCCC)CC)=O)C9=C(C%10=CC=CS%10)S7)CC
1013,BTTIDC8IC-F,BTTIDC8IC-F,3,PBDB-T,PBDB-T,10.1021/acs.jpcc.2c05974,0.939,14.05,62.5,8.24,8.24,0.16,sm,star,5,polymer,N#C/C(C#N)=C1C(C=CC=C2)=C2C(C/1=C\C3=CC(C(CCCCCCCC)(CCCCCCCC)C4=C5C=C6C(C(SC(C7=CC8=C(C(C=C(C9=CC(C%10(CCCCCCCC)CCCCCCCC)=C(S9)C(C%10=C%11)=CC%12=C%11C(S%13)=C(C%12(CCCCCCCC)CCCCCCCC)C=C%13/C=C%14C(C%15=C(C=CC=C%15)C\%14=C(C#N)\C#N)=O)S%16)=C%16C%17=C8SC(C%18=CC(C%19(CCCCCCCC)CCCCCCCC)=C(S%18)C(C%19=C%20)=CC%21=C%20C(S%22)=C(C%21(CCCCCCCC)CCCCCCCC)C=C%22/C=C%23C(C%24=C(C=CC=C%24)C\%23=C(C#N)\C#N)=O)=C%17)S7)=C%25)=C%25C6(CCCCCCCC)CCCCCCCC)=C4)=C5S3)=O,N#C/C(C#N)=C1C(C=C(C(F)=C2)F)=C2C(C/1=C\C3=CC(C(CC)(CC)C4=C5C=C6C(C(SC(C7=CC8=C(C(C=C(C9=CC(C%10(CC)CC)=C(S9)C(C%10=C%11)=CC%12=C%11C(S%13)=C(C%12(CC)CC)C=C%13/C=C%14C(C%15=C(C=C(C(F)=C%15)F)C\%14=C(C#N)\C#N)=O)S%16)=C%16C%17=C8SC(C%18=CC(C%19(CC)CC)=C(S%18)C(C%19=C%20)=CC%21=C%20C(S%22)=C(C%21(CC)CC)C=C%22/C=C%23C(C%24=C(C=C(C(F)=C%24)F)C\%23=C(C#N)\C#N)=O)=C%17)S7)=C%25)=C%25C6(CC)CC)=C4)=C5S3)=O,CCC(CCCC)CC1=CC=C(S1)C2=C3C(SC(C4=CC=C(S4)C(SC(C5=CC=C(C6=CC7=C(S6)C(C8=CC=C(CC(CCCC)CC)S8)=C9C(SC(C%10=CC=C(S%10)C(SC(C%11=CC=C(C%12=CC%13=C(S%12)C(C%14=CC=C(CC(CCCC)CC)S%14)=C%15C(SC(C%16=CC=C(S%16)C(SC(C%17=CC=CS%17)=C%18C%19=O)=C%18C(C%20=C(CC(CCCC)CC)SC(CC(CCCC)CC)=C%20%19)=O)=C%15)=C%13C%21=CC=C(CC(CCCC)CC)S%21)S%11)=C%22C%23=O)=C%22C(C%24=C(CC(CCCC)CC)SC(CC(CCCC)CC)=C%24%23)=O)=C9)=C7C%25=CC=C(CC(CCCC)CC)S%25)S5)=C%26C%27=O)=C%26C(C%28=C(CC(CCCC)CC)SC(CC(CCCC)CC)=C%28%27)=O)=C3)=C(C%29=CC=C(CC(CCCC)CC)S%29)C%30=C2SC=C%30,CCc1ccc(-c2c3cc(-c4ccc(-c5sc(-c6ccc(-c7cc8c(-c9ccc(CC)s9)c9sc(-c%10ccc(-c%11sc(-c%12ccc(-c%13cc%14c(-c%15ccc(CC)s%15)c%15sc(-c%16ccc(-c%17sc(-c%18cccs%18)c%18c%17C(=O)c%17c(CC)sc(CC)c%17C%18=O)s%16)cc%15c(-c%15ccc(CC)s%15)c%14s%13)s%12)c%12c%11C(=O)c%11c(CC)sc(CC)c%11C%12=O)s%10)cc9c(-c9ccc(CC)s9)c8s7)s6)c6c5C(=O)c5c(CC)sc(CC)c5C6=O)s4)sc3c(-c3ccc(CC)s3)c3ccsc23)s1,CCCCC(CC1=CC=C(S1)C2=C3C=C(SC3=C(C4=C2SC=C4)C5=CC=C(S5)CC(CCCC)CC)C6=CC=C(S6)C7=C(C(C8=C(SC(CC(CCCC)CC)=C8C9=O)CC(CCCC)CC)=O)C9=C(C%10=CC=CS%10)S7)CC
1014,NTz-4F,NTz-4F,3,PBDB-T,PBDB-T,10.1021/acsami.2c13304,0.754,17.61,68.8,9.14,8.97,0.15,sm,unfused,3,polymer,N#C/C(C#N)=C1C(C=C(C(F)=C2)F)=C2C(C/1=C\C3=CC4=C(S3)C5=C(C=C(S5)C6=CC7=C(C=C(C8=CC9=C(S8)C%10=C(C=C(S%10)/C=C%11C(C%12=C(C=C(C(F)=C%12)F)C\%11=C(C#N)\C#N)=O)C9(CC(CCCC)CCCCCC)CC(CCCC)CCCCCC)C%13=NSN=C%137)C%14=NSN=C6%14)C4(CC(CCCC)CCCCCC)CC(CCCC)CCCCCC)=O,CCC1(CC)C2=C(SC(/C=C3C(C4=C(C=C(C(F)=C4)F)C\3=C(C#N)\C#N)=O)=C2)C5=C1C=C(S5)C6=CC7=C(C=C(C8=CC9=C(S8)C%10=C(C=C(S%10)/C=C%11C(C%12=C(C=C(C(F)=C%12)F)C\%11=C(C#N)\C#N)=O)C9(CC)CC)C%13=NSN=C%137)C%14=NSN=C6%14,CCC(CCCC)CC1=CC=C(S1)C2=C3C(SC(C4=CC=C(S4)C(SC(C5=CC=C(C6=CC7=C(S6)C(C8=CC=C(CC(CCCC)CC)S8)=C9C(SC(C%10=CC=C(S%10)C(SC(C%11=CC=C(C%12=CC%13=C(S%12)C(C%14=CC=C(CC(CCCC)CC)S%14)=C%15C(SC(C%16=CC=C(S%16)C(SC(C%17=CC=CS%17)=C%18C%19=O)=C%18C(C%20=C(CC(CCCC)CC)SC(CC(CCCC)CC)=C%20%19)=O)=C%15)=C%13C%21=CC=C(CC(CCCC)CC)S%21)S%11)=C%22C%23=O)=C%22C(C%24=C(CC(CCCC)CC)SC(CC(CCCC)CC)=C%24%23)=O)=C9)=C7C%25=CC=C(CC(CCCC)CC)S%25)S5)=C%26C%27=O)=C%26C(C%28=C(CC(CCCC)CC)SC(CC(CCCC)CC)=C%28%27)=O)=C3)=C(C%29=CC=C(CC(CCCC)CC)S%29)C%30=C2SC=C%30,CCc1ccc(-c2c3cc(-c4ccc(-c5sc(-c6ccc(-c7cc8c(-c9ccc(CC)s9)c9sc(-c%10ccc(-c%11sc(-c%12ccc(-c%13cc%14c(-c%15ccc(CC)s%15)c%15sc(-c%16ccc(-c%17sc(-c%18cccs%18)c%18c%17C(=O)c%17c(CC)sc(CC)c%17C%18=O)s%16)cc%15c(-c%15ccc(CC)s%15)c%14s%13)s%12)c%12c%11C(=O)c%11c(CC)sc(CC)c%11C%12=O)s%10)cc9c(-c9ccc(CC)s9)c8s7)s6)c6c5C(=O)c5c(CC)sc(CC)c5C6=O)s4)sc3c(-c3ccc(CC)s3)c3ccsc23)s1,CCCCC(CC1=CC=C(S1)C2=C3C=C(SC3=C(C4=C2SC=C4)C5=CC=C(S5)CC(CCCC)CC)C6=CC=C(S6)C7=C(C(C8=C(SC(CC(CCCC)CC)=C8C9=O)CC(CCCC)CC)=O)C9=C(C%10=CC=CS%10)S7)CC
1015,L1_ma,L1_ma,12,PM6,"PBDB-TF, PM6, PBDB-T-2F, PBDB-T2F, PBDBT-F",10.1002/anie.202214931,0.85,23,78.9,15.4,15.2,0.2,sm,unfused,2,polymer,N#C/C(C#N)=C1C(C=C(C(F)=C2)F)=C2C(C/1=C\C(S3)=C(CCCCCCCCCCC)C4=C3C=C(C5=C(N(C6=CC=C(Cl)C=C6)C7=CC=C(Cl)C=C7)C(S8)=C(S5)C(N(C9=CC=C(Cl)C=C9)C%10=CC=C(Cl)C=C%10)=C8C%11=CC(SC(/C=C%12C(C%13=C(C=C(C(F)=C%13)F)C\%12=C(C#N)/C#N)=O)=C%14CCCCCCCCCCC)=C%14S%11)S4)=O,N#C/C(C#N)=C1C(C=C(C(F)=C2)F)=C2C(C/1=C\C(S3)=C(CC)C4=C3C=C(C5=C(N(C6=CC=C(Cl)C=C6)C7=CC=C(Cl)C=C7)C(S8)=C(S5)C(N(C9=CC=C(Cl)C=C9)C%10=CC=C(Cl)C=C%10)=C8C%11=CC(SC(/C=C%12C(C%13=C(C=C(C(F)=C%13)F)C\%12=C(C#N)/C#N)=O)=C%14CC)=C%14S%11)S4)=O,FC1=C(CC(CCCC)CC)SC(C2=C3C(SC(C4=CC=C(S4)C(SC(C5=CC=C(C6=CC7=C(S6)C(C8=CC(F)=C(CC(CCCC)CC)S8)=C9C(SC(C%10=CC=C(S%10)C(SC(C%11=CC=C(C%12=CC%13=C(S%12)C(C%14=CC(F)=C(CC(CCCC)CC)S%14)=C%15C(SC(C%16=CC=C(S%16)C(SC(C%17=CC=CS%17)=C%18C%19=O)=C%18C(C%20=C(CC(CCCC)CC)SC(CC(CCCC)CC)=C%20%19)=O)=C%15)=C%13C%21=CC(F)=C(CC(CCCC)CC)S%21)S%11)=C%22C%23=O)=C%22C(C%24=C(CC(CCCC)CC)SC(CC(CCCC)CC)=C%24%23)=O)=C9)=C7C%25=CC(F)=C(CC(CCCC)CC)S%25)S5)=C%26C%27=O)=C%26C(C%28=C(CC(CCCC)CC)SC(CC(CCCC)CC)=C%28%27)=O)=C3)=C(C%29=CC(F)=C(CC(CCCC)CC)S%29)C%30=C2SC=C%30)=C1,CCc1sc(-c2c3cc(-c4ccc(-c5sc(-c6ccc(-c7cc8c(-c9cc(F)c(CC)s9)c9sc(-c%10ccc(-c%11sc(-c%12ccc(-c%13cc%14c(-c%15cc(F)c(CC)s%15)c%15sc(-c%16ccc(-c%17sc(-c%18cccs%18)c%18c%17C(=O)c%17c(CC)sc(CC)c%17C%18=O)s%16)cc%15c(-c%15cc(F)c(CC)s%15)c%14s%13)s%12)c%12c%11C(=O)c%11c(CC)sc(CC)c%11C%12=O)s%10)cc9c(-c9cc(F)c(CC)s9)c8s7)s6)c6c5C(=O)c5c(CC)sc(CC)c5C6=O)s4)sc3c(-c3cc(F)c(CC)s3)c3ccsc23)cc1F,CCCCC(CC1=C(F)C=C(C2=C3C=C(SC3=C(C4=C2SC=C4)C5=CC(F)=C(S5)CC(CCCC)CC)C6=CC=C(S6)C7=C(C(C8=C(SC(CC(CCCC)CC)=C8C9=O)CC(CCCC)CC)=O)C9=C(C%10=CC=CS%10)S7)S1)CC
1016,L2_ma,L2_ma,12,PM6,"PBDB-TF, PM6, PBDB-T-2F, PBDB-T2F, PBDBT-F",10.1002/anie.202214931,0.89,23.86,76.5,16.2,16,0.1,sm,unfused,2,polymer,N#C/C(C#N)=C1C(C=C(C(F)=C2)F)=C2C(C/1=C\C(S3)=C(CCCCCCCCCCC)C4=C3C=C(C5=C(N(C6=CC=C(Cl)C=C6)C7=CC=C(C)C=C7)C(S8)=C(S5)C(N(C9=CC=C(Cl)C=C9)C%10=CC=C(C)C=C%10)=C8C%11=CC(SC(/C=C%12C(C%13=C(C=C(C(F)=C%13)F)C\%12=C(C#N)/C#N)=O)=C%14CCCCCCCCCCC)=C%14S%11)S4)=O,N#C/C(C#N)=C1C(C=C(C(F)=C2)F)=C2C(C/1=C\C(S3)=C(CC)C4=C3C=C(C5=C(N(C6=CC=C(Cl)C=C6)C7=CC=C(C)C=C7)C(S8)=C(S5)C(N(C9=CC=C(Cl)C=C9)C%10=CC=C(C)C=C%10)=C8C%11=CC(SC(/C=C%12C(C%13=C(C=C(C(F)=C%13)F)C\%12=C(C#N)/C#N)=O)=C%14CC)=C%14S%11)S4)=O,FC1=C(CC(CCCC)CC)SC(C2=C3C(SC(C4=CC=C(S4)C(SC(C5=CC=C(C6=CC7=C(S6)C(C8=CC(F)=C(CC(CCCC)CC)S8)=C9C(SC(C%10=CC=C(S%10)C(SC(C%11=CC=C(C%12=CC%13=C(S%12)C(C%14=CC(F)=C(CC(CCCC)CC)S%14)=C%15C(SC(C%16=CC=C(S%16)C(SC(C%17=CC=CS%17)=C%18C%19=O)=C%18C(C%20=C(CC(CCCC)CC)SC(CC(CCCC)CC)=C%20%19)=O)=C%15)=C%13C%21=CC(F)=C(CC(CCCC)CC)S%21)S%11)=C%22C%23=O)=C%22C(C%24=C(CC(CCCC)CC)SC(CC(CCCC)CC)=C%24%23)=O)=C9)=C7C%25=CC(F)=C(CC(CCCC)CC)S%25)S5)=C%26C%27=O)=C%26C(C%28=C(CC(CCCC)CC)SC(CC(CCCC)CC)=C%28%27)=O)=C3)=C(C%29=CC(F)=C(CC(CCCC)CC)S%29)C%30=C2SC=C%30)=C1,CCc1sc(-c2c3cc(-c4ccc(-c5sc(-c6ccc(-c7cc8c(-c9cc(F)c(CC)s9)c9sc(-c%10ccc(-c%11sc(-c%12ccc(-c%13cc%14c(-c%15cc(F)c(CC)s%15)c%15sc(-c%16ccc(-c%17sc(-c%18cccs%18)c%18c%17C(=O)c%17c(CC)sc(CC)c%17C%18=O)s%16)cc%15c(-c%15cc(F)c(CC)s%15)c%14s%13)s%12)c%12c%11C(=O)c%11c(CC)sc(CC)c%11C%12=O)s%10)cc9c(-c9cc(F)c(CC)s9)c8s7)s6)c6c5C(=O)c5c(CC)sc(CC)c5C6=O)s4)sc3c(-c3cc(F)c(CC)s3)c3ccsc23)cc1F,CCCCC(CC1=C(F)C=C(C2=C3C=C(SC3=C(C4=C2SC=C4)C5=CC(F)=C(S5)CC(CCCC)CC)C6=CC=C(S6)C7=C(C(C8=C(SC(CC(CCCC)CC)=C8C9=O)CC(CCCC)CC)=O)C9=C(C%10=CC=CS%10)S7)S1)CC
1017,Y6-CNO,Y6-CNO,12,PM6,"PBDB-TF, PM6, PBDB-T-2F, PBDB-T2F, PBDBT-F",10.1007/s11426-022-1394-y,0.926,20.2,69.4,13,12.4,0.4,sm,y,8,polymer,N#C/C(C#N)=C1C(C(C2=CC(Cl)=C(Cl)C=C2/1)=O)=CC3=C(C4=C(S3)C(N(C5=C6C7=NSN=C7C8=C5N(C9=C8SC%10=C9SC(C=C%11C(C%12=CC(Cl)=C(Cl)C=C%12C%11=O)=O)=C%10CCCCCCCCCCC)CC(CCCC)CCCCCC)CC(CCCC)CCCCCC)=C6S4)CCCCCCCCCCC,CCC1=C(/C=C2C(C3=CC(Cl)=C(Cl)C=C3C\2=O)=O)SC4=C1SC5=C4N(C6=C5C7=NSN=C7C8=C6N(C9=C8SC%10=C9SC(/C=C%11C(C%12=C(C=C(C(Cl)=C%12)Cl)C\%11=C(C#N)\C#N)=O)=C%10CC)CC)CC,FC1=C(CC(CCCC)CC)SC(C2=C3C(SC(C4=CC=C(S4)C(SC(C5=CC=C(C6=CC7=C(S6)C(C8=CC(F)=C(CC(CCCC)CC)S8)=C9C(SC(C%10=CC=C(S%10)C(SC(C%11=CC=C(C%12=CC%13=C(S%12)C(C%14=CC(F)=C(CC(CCCC)CC)S%14)=C%15C(SC(C%16=CC=C(S%16)C(SC(C%17=CC=CS%17)=C%18C%19=O)=C%18C(C%20=C(CC(CCCC)CC)SC(CC(CCCC)CC)=C%20%19)=O)=C%15)=C%13C%21=CC(F)=C(CC(CCCC)CC)S%21)S%11)=C%22C%23=O)=C%22C(C%24=C(CC(CCCC)CC)SC(CC(CCCC)CC)=C%24%23)=O)=C9)=C7C%25=CC(F)=C(CC(CCCC)CC)S%25)S5)=C%26C%27=O)=C%26C(C%28=C(CC(CCCC)CC)SC(CC(CCCC)CC)=C%28%27)=O)=C3)=C(C%29=CC(F)=C(CC(CCCC)CC)S%29)C%30=C2SC=C%30)=C1,CCc1sc(-c2c3cc(-c4ccc(-c5sc(-c6ccc(-c7cc8c(-c9cc(F)c(CC)s9)c9sc(-c%10ccc(-c%11sc(-c%12ccc(-c%13cc%14c(-c%15cc(F)c(CC)s%15)c%15sc(-c%16ccc(-c%17sc(-c%18cccs%18)c%18c%17C(=O)c%17c(CC)sc(CC)c%17C%18=O)s%16)cc%15c(-c%15cc(F)c(CC)s%15)c%14s%13)s%12)c%12c%11C(=O)c%11c(CC)sc(CC)c%11C%12=O)s%10)cc9c(-c9cc(F)c(CC)s9)c8s7)s6)c6c5C(=O)c5c(CC)sc(CC)c5C6=O)s4)sc3c(-c3cc(F)c(CC)s3)c3ccsc23)cc1F,CCCCC(CC1=C(F)C=C(C2=C3C=C(SC3=C(C4=C2SC=C4)C5=CC(F)=C(S5)CC(CCCC)CC)C6=CC=C(S6)C7=C(C(C8=C(SC(CC(CCCC)CC)=C8C9=O)CC(CCCC)CC)=O)C9=C(C%10=CC=CS%10)S7)S1)CC
1018,YCF3,YCF3,12,PM6,"PBDB-TF, PM6, PBDB-T-2F, PBDB-T2F, PBDBT-F",10.1021/acsenergylett.2c02140,0.861,27.56,76.8,18.21,18,0.1,sm,y,8,polymer,N#C/C(C#N)=C1C(C=C(C(F)=C2)F)=C2C(C/1=C\C3=C(CCCCCCCCCCC)C4=C(S3)C5=C(S4)C6=C(N5CC(CC)CCCC)C7=C(C8=NN(CCCC(F)(F)F)N=C86)C9=C(N7CC(CC)CCCC)C%10=C(S9)C(CCCCCCCCCCC)=C(/C=C%11C(C%12=CC(F)=C(F)C=C%12C\%11=C(C#N)/C#N)=O)S%10)=O,CCC1=C(/C=C2C(C3=CC(F)=C(F)C=C3C\2=C(C#N)/C#N)=O)SC4=C1SC5=C4N(C6=C5C7=NN(CC)N=C7C8=C6N(C9=C8SC%10=C9SC(/C=C%11C(C%12=C(C=C(C(F)=C%12)F)C\%11=C(C#N)\C#N)=O)=C%10CC)CC)CC,FC1=C(CC(CCCC)CC)SC(C2=C3C(SC(C4=CC=C(S4)C(SC(C5=CC=C(C6=CC7=C(S6)C(C8=CC(F)=C(CC(CCCC)CC)S8)=C9C(SC(C%10=CC=C(S%10)C(SC(C%11=CC=C(C%12=CC%13=C(S%12)C(C%14=CC(F)=C(CC(CCCC)CC)S%14)=C%15C(SC(C%16=CC=C(S%16)C(SC(C%17=CC=CS%17)=C%18C%19=O)=C%18C(C%20=C(CC(CCCC)CC)SC(CC(CCCC)CC)=C%20%19)=O)=C%15)=C%13C%21=CC(F)=C(CC(CCCC)CC)S%21)S%11)=C%22C%23=O)=C%22C(C%24=C(CC(CCCC)CC)SC(CC(CCCC)CC)=C%24%23)=O)=C9)=C7C%25=CC(F)=C(CC(CCCC)CC)S%25)S5)=C%26C%27=O)=C%26C(C%28=C(CC(CCCC)CC)SC(CC(CCCC)CC)=C%28%27)=O)=C3)=C(C%29=CC(F)=C(CC(CCCC)CC)S%29)C%30=C2SC=C%30)=C1,CCc1sc(-c2c3cc(-c4ccc(-c5sc(-c6ccc(-c7cc8c(-c9cc(F)c(CC)s9)c9sc(-c%10ccc(-c%11sc(-c%12ccc(-c%13cc%14c(-c%15cc(F)c(CC)s%15)c%15sc(-c%16ccc(-c%17sc(-c%18cccs%18)c%18c%17C(=O)c%17c(CC)sc(CC)c%17C%18=O)s%16)cc%15c(-c%15cc(F)c(CC)s%15)c%14s%13)s%12)c%12c%11C(=O)c%11c(CC)sc(CC)c%11C%12=O)s%10)cc9c(-c9cc(F)c(CC)s9)c8s7)s6)c6c5C(=O)c5c(CC)sc(CC)c5C6=O)s4)sc3c(-c3cc(F)c(CC)s3)c3ccsc23)cc1F,CCCCC(CC1=C(F)C=C(C2=C3C=C(SC3=C(C4=C2SC=C4)C5=CC(F)=C(S5)CC(CCCC)CC)C6=CC=C(S6)C7=C(C(C8=C(SC(CC(CCCC)CC)=C8C9=O)CC(CCCC)CC)=O)C9=C(C%10=CC=CS%10)S7)S1)CC
1019,YCH3,YCH3,12,PM6,"PBDB-TF, PM6, PBDB-T-2F, PBDB-T2F, PBDBT-F",10.1021/acsenergylett.2c02140,0.872,25.45,70,15.53,14.72,0.37,sm,y,8,polymer,N#C/C(C#N)=C1C(C=C(C(F)=C2)F)=C2C(C/1=C\C3=C(CCCCCCCCCCC)C4=C(S3)C5=C(S4)C6=C(N5CC(CC)CCCC)C7=C(C8=NN(CCCC)N=C86)C9=C(N7CC(CC)CCCC)C%10=C(S9)C(CCCCCCCCCCC)=C(/C=C%11C(C%12=CC(F)=C(F)C=C%12C\%11=C(C#N)/C#N)=O)S%10)=O,CCC1=C(/C=C2C(C3=CC(F)=C(F)C=C3C\2=C(C#N)/C#N)=O)SC4=C1SC5=C4N(C6=C5C7=NN(CC)N=C7C8=C6N(C9=C8SC%10=C9SC(/C=C%11C(C%12=C(C=C(C(F)=C%12)F)C\%11=C(C#N)\C#N)=O)=C%10CC)CC)CC,FC1=C(CC(CCCC)CC)SC(C2=C3C(SC(C4=CC=C(S4)C(SC(C5=CC=C(C6=CC7=C(S6)C(C8=CC(F)=C(CC(CCCC)CC)S8)=C9C(SC(C%10=CC=C(S%10)C(SC(C%11=CC=C(C%12=CC%13=C(S%12)C(C%14=CC(F)=C(CC(CCCC)CC)S%14)=C%15C(SC(C%16=CC=C(S%16)C(SC(C%17=CC=CS%17)=C%18C%19=O)=C%18C(C%20=C(CC(CCCC)CC)SC(CC(CCCC)CC)=C%20%19)=O)=C%15)=C%13C%21=CC(F)=C(CC(CCCC)CC)S%21)S%11)=C%22C%23=O)=C%22C(C%24=C(CC(CCCC)CC)SC(CC(CCCC)CC)=C%24%23)=O)=C9)=C7C%25=CC(F)=C(CC(CCCC)CC)S%25)S5)=C%26C%27=O)=C%26C(C%28=C(CC(CCCC)CC)SC(CC(CCCC)CC)=C%28%27)=O)=C3)=C(C%29=CC(F)=C(CC(CCCC)CC)S%29)C%30=C2SC=C%30)=C1,CCc1sc(-c2c3cc(-c4ccc(-c5sc(-c6ccc(-c7cc8c(-c9cc(F)c(CC)s9)c9sc(-c%10ccc(-c%11sc(-c%12ccc(-c%13cc%14c(-c%15cc(F)c(CC)s%15)c%15sc(-c%16ccc(-c%17sc(-c%18cccs%18)c%18c%17C(=O)c%17c(CC)sc(CC)c%17C%18=O)s%16)cc%15c(-c%15cc(F)c(CC)s%15)c%14s%13)s%12)c%12c%11C(=O)c%11c(CC)sc(CC)c%11C%12=O)s%10)cc9c(-c9cc(F)c(CC)s9)c8s7)s6)c6c5C(=O)c5c(CC)sc(CC)c5C6=O)s4)sc3c(-c3cc(F)c(CC)s3)c3ccsc23)cc1F,CCCCC(CC1=C(F)C=C(C2=C3C=C(SC3=C(C4=C2SC=C4)C5=CC(F)=C(S5)CC(CCCC)CC)C6=CC=C(S6)C7=C(C(C8=C(SC(CC(CCCC)CC)=C8C9=O)CC(CCCC)CC)=O)C9=C(C%10=CC=CS%10)S7)S1)CC
1020,NTCPDTCN,NTCPDTCN,16,PM7,"PBDB-T-2Cl, PBDB-TCl, PM7, Cl-PBDB-T, PM6",10.1021/acsaem.2c03023,1.04,7.72,45.08,3.65,3.65,0.3,sm,fused,4,polymer,N#C/C(C#N)=C\C1=CC2=C(C3=C(C2(CC(CC)CCCC)CC(CC)CCCC)C=C(C4=CC5=C(C6=NSN=C46)C=C(C7=NSN=C75)C8=CC9=C(C%10=C(C9(CC(CCCC)CC)CC(CCCC)CC)C=C(/C=C(C#N)\C#N)S%10)S8)S3)S1,CCC1(C2=C(C3=C1C=C(C4=CC5=C(C6=NSN=C46)C=C(C7=NSN=C75)C8=CC9=C(C%10=C(C9(CC)CC)C=C(/C=C(C#N)\C#N)S%10)S8)S3)SC(/C=C(C#N)\C#N)=C2)CC,ClC1=C(CC(CCCC)CC)SC(C2=C3C(SC(C4=CC=C(S4)C(SC(C5=CC=C(C6=CC7=C(S6)C(C8=CC(Cl)=C(CC(CCCC)CC)S8)=C9C(SC(C%10=CC=C(S%10)C(SC(C%11=CC=C(C%12=CC%13=C(S%12)C(C%14=CC(Cl)=C(CC(CCCC)CC)S%14)=C%15C(SC(C%16=CC=C(S%16)C(SC(C%17=CC=CS%17)=C%18C%19=O)=C%18C(C%20=C(CC(CCCC)CC)SC(CC(CCCC)CC)=C%20%19)=O)=C%15)=C%13C%21=CC(Cl)=C(CC(CCCC)CC)S%21)S%11)=C%22C%23=O)=C%22C(C%24=C(CC(CCCC)CC)SC(CC(CCCC)CC)=C%24%23)=O)=C9)=C7C%25=CC(Cl)=C(CC(CCCC)CC)S%25)S5)=C%26C%27=O)=C%26C(C%28=C(CC(CCCC)CC)SC(CC(CCCC)CC)=C%28%27)=O)=C3)=C(C%29=CC(Cl)=C(CC(CCCC)CC)S%29)C%30=C2SC=C%30)=C1,CCc1sc(-c2c3cc(-c4ccc(-c5sc(-c6ccc(-c7cc8c(-c9cc(Cl)c(CC)s9)c9sc(-c%10ccc(-c%11sc(-c%12ccc(-c%13cc%14c(-c%15cc(Cl)c(CC)s%15)c%15sc(-c%16ccc(-c%17sc(-c%18cccs%18)c%18c%17C(=O)c%17c(CC)sc(CC)c%17C%18=O)s%16)cc%15c(-c%15cc(Cl)c(CC)s%15)c%14s%13)s%12)c%12c%11C(=O)c%11c(CC)sc(CC)c%11C%12=O)s%10)cc9c(-c9cc(Cl)c(CC)s9)c8s7)s6)c6c5C(=O)c5c(CC)sc(CC)c5C6=O)s4)sc3c(-c3cc(Cl)c(CC)s3)c3ccsc23)cc1Cl,ClC(C=C1C2=C3C=CSC3=C(C4=CC(Cl)=C(S4)CC(CCCC)CC)C5=C2SC(C6=CC=C(S6)C7=C(C(C8=C(SC(CC(CCCC)CC)=C8C9=O)CC(CCCC)CC)=O)C9=C(C%10=CC=CS%10)S7)=C5)=C(S1)CC(CCCC)CC
1021,NTCPDTID,NTCPDTID,16,PM7,"PBDB-T-2Cl, PBDB-TCl, PM7, Cl-PBDB-T, PM6",10.1021/acsaem.2c03023,0.98,5.53,31.2,1.7,1.7,0.17,sm,fused,4,polymer,N#C/C(C#N)=C1C(C=CC=C2)=C2C(C/1=C\C3=CC4=C(S3)C5=C(C=C(S5)C6=CC7=C(C=C(C8=CC9=C(S8)C%10=C(C=C(S%10)/C=C%11C(C%12=C(C=CC=C%12)C\%11=C(C#N)\C#N)=O)C9(CC(CC)CCCC)CC(CC)CCCC)C%13=NSN=C%137)C%14=NSN=C6%14)C4(CC(CCCC)CC)CC(CCCC)CC)=O,CCC1(C2=C(C3=C1C=C(C4=CC5=C(C6=NSN=C46)C=C(C7=NSN=C75)C8=CC9=C(C%10=C(C9(CC)CC)C=C(/C=C%11C(C%12=C(C\%11=C(C#N)\C#N)C=CC=C%12)=O)S%10)S8)S3)SC(/C=C%13C(C%14=C(C\%13=C(C#N)\C#N)C=CC=C%14)=O)=C2)CC,ClC1=C(CC(CCCC)CC)SC(C2=C3C(SC(C4=CC=C(S4)C(SC(C5=CC=C(C6=CC7=C(S6)C(C8=CC(Cl)=C(CC(CCCC)CC)S8)=C9C(SC(C%10=CC=C(S%10)C(SC(C%11=CC=C(C%12=CC%13=C(S%12)C(C%14=CC(Cl)=C(CC(CCCC)CC)S%14)=C%15C(SC(C%16=CC=C(S%16)C(SC(C%17=CC=CS%17)=C%18C%19=O)=C%18C(C%20=C(CC(CCCC)CC)SC(CC(CCCC)CC)=C%20%19)=O)=C%15)=C%13C%21=CC(Cl)=C(CC(CCCC)CC)S%21)S%11)=C%22C%23=O)=C%22C(C%24=C(CC(CCCC)CC)SC(CC(CCCC)CC)=C%24%23)=O)=C9)=C7C%25=CC(Cl)=C(CC(CCCC)CC)S%25)S5)=C%26C%27=O)=C%26C(C%28=C(CC(CCCC)CC)SC(CC(CCCC)CC)=C%28%27)=O)=C3)=C(C%29=CC(Cl)=C(CC(CCCC)CC)S%29)C%30=C2SC=C%30)=C1,CCc1sc(-c2c3cc(-c4ccc(-c5sc(-c6ccc(-c7cc8c(-c9cc(Cl)c(CC)s9)c9sc(-c%10ccc(-c%11sc(-c%12ccc(-c%13cc%14c(-c%15cc(Cl)c(CC)s%15)c%15sc(-c%16ccc(-c%17sc(-c%18cccs%18)c%18c%17C(=O)c%17c(CC)sc(CC)c%17C%18=O)s%16)cc%15c(-c%15cc(Cl)c(CC)s%15)c%14s%13)s%12)c%12c%11C(=O)c%11c(CC)sc(CC)c%11C%12=O)s%10)cc9c(-c9cc(Cl)c(CC)s9)c8s7)s6)c6c5C(=O)c5c(CC)sc(CC)c5C6=O)s4)sc3c(-c3cc(Cl)c(CC)s3)c3ccsc23)cc1Cl,ClC(C=C1C2=C3C=CSC3=C(C4=CC(Cl)=C(S4)CC(CCCC)CC)C5=C2SC(C6=CC=C(S6)C7=C(C(C8=C(SC(CC(CCCC)CC)=C8C9=O)CC(CCCC)CC)=O)C9=C(C%10=CC=CS%10)S7)=C5)=C(S1)CC(CCCC)CC
1022,NTCPDT2F,NTCPDT2F,16,PM7,"PBDB-T-2Cl, PBDB-TCl, PM7, Cl-PBDB-T, PM6",10.1021/acsaem.2c03023,0.86,9.36,34.48,2.76,2.76,0.19,sm,fused,4,polymer,N#C/C(C#N)=C1C(C=C(C(F)=C2)F)=C2C(C/1=C\C3=CC4=C(S3)C5=C(C=C(S5)C6=CC7=C(C=C(C8=CC9=C(S8)C%10=C(C=C(S%10)/C=C%11C(C%12=C(C=C(C(F)=C%12)F)C\%11=C(C#N)\C#N)=O)C9(CC(CC)CCCC)CC(CC)CCCC)C%13=NSN=C%137)C%14=NSN=C6%14)C4(CC(CCCC)CC)CC(CCCC)CC)=O,CCC1(CC)C2=C(SC(/C=C3C(C4=C(C=C(C(F)=C4)F)C\3=C(C#N)\C#N)=O)=C2)C5=C1C=C(S5)C6=CC7=C(C=C(C8=CC9=C(S8)C%10=C(C=C(S%10)/C=C%11C(C%12=C(C=C(C(F)=C%12)F)C\%11=C(C#N)\C#N)=O)C9(CC)CC)C%13=NSN=C%137)C%14=NSN=C6%14,ClC1=C(CC(CCCC)CC)SC(C2=C3C(SC(C4=CC=C(S4)C(SC(C5=CC=C(C6=CC7=C(S6)C(C8=CC(Cl)=C(CC(CCCC)CC)S8)=C9C(SC(C%10=CC=C(S%10)C(SC(C%11=CC=C(C%12=CC%13=C(S%12)C(C%14=CC(Cl)=C(CC(CCCC)CC)S%14)=C%15C(SC(C%16=CC=C(S%16)C(SC(C%17=CC=CS%17)=C%18C%19=O)=C%18C(C%20=C(CC(CCCC)CC)SC(CC(CCCC)CC)=C%20%19)=O)=C%15)=C%13C%21=CC(Cl)=C(CC(CCCC)CC)S%21)S%11)=C%22C%23=O)=C%22C(C%24=C(CC(CCCC)CC)SC(CC(CCCC)CC)=C%24%23)=O)=C9)=C7C%25=CC(Cl)=C(CC(CCCC)CC)S%25)S5)=C%26C%27=O)=C%26C(C%28=C(CC(CCCC)CC)SC(CC(CCCC)CC)=C%28%27)=O)=C3)=C(C%29=CC(Cl)=C(CC(CCCC)CC)S%29)C%30=C2SC=C%30)=C1,CCc1sc(-c2c3cc(-c4ccc(-c5sc(-c6ccc(-c7cc8c(-c9cc(Cl)c(CC)s9)c9sc(-c%10ccc(-c%11sc(-c%12ccc(-c%13cc%14c(-c%15cc(Cl)c(CC)s%15)c%15sc(-c%16ccc(-c%17sc(-c%18cccs%18)c%18c%17C(=O)c%17c(CC)sc(CC)c%17C%18=O)s%16)cc%15c(-c%15cc(Cl)c(CC)s%15)c%14s%13)s%12)c%12c%11C(=O)c%11c(CC)sc(CC)c%11C%12=O)s%10)cc9c(-c9cc(Cl)c(CC)s9)c8s7)s6)c6c5C(=O)c5c(CC)sc(CC)c5C6=O)s4)sc3c(-c3cc(Cl)c(CC)s3)c3ccsc23)cc1Cl,ClC(C=C1C2=C3C=CSC3=C(C4=CC(Cl)=C(S4)CC(CCCC)CC)C5=C2SC(C6=CC=C(S6)C7=C(C(C8=C(SC(CC(CCCC)CC)=C8C9=O)CC(CCCC)CC)=O)C9=C(C%10=CC=CS%10)S7)=C5)=C(S1)CC(CCCC)CC
1023,A4T-3,A4T-3,310,PTVT-T,PTVT-T,10.1007/s11426-022-1449-4,0.822,22.55,73.7,14.26,14.05,0.1,sm,unfused,1,polymer,O=C(C1=C(C/2=C(C#N)/C#N)C=C(F)C(F)=C1)C2=C/C3=CC(CCC(CC)CCCC)=C(C4=C(C5=C(C(C)C)C=C(C(C)C)C=C5C(C)C)C=C(C6=CC(C7=C(C(C)C)C=C(C(C)C)C=C7C(C)C)=C(S6)C8=C(CCC(CC)CCCC)C=C(/C=C9C(C%10=C(C\9=C(C#N)/C#N)C=C(F)C(F)=C%10)=O)S8)S4)S3,CCC1=C(C2=C(C3=C(CC)C=C(CC)C=C3CC)C=C(C4=CC(C5=C(CC)C=C(CC)C=C5CC)=C(S4)C6=C(CC)C=C(/C=C7C(C8=C(C\7=C(C#N)/C#N)C=C(F)C(F)=C8)=O)S6)S2)SC(/C=C9C(C%10=C(C\9=C(C#N)\C#N)C=C(F)C(F)=C%10)=O)=C1,O=C(OCC(CCCCCC)CCCC)C1=C(/C=C/C2=C(C(OCC(CCCC)CCCCCC)=O)C=C(C3=CC=C(C4=CC(C(OCC(CCCCCC)CCCC)=O)=C(/C=C/C5=C(C(OCC(CCCC)CCCCCC)=O)C=C(C6=CC=C(C7=CC(C(OCC(CCCCCC)CCCC)=O)=C(/C=C/C8=C(C(OCC(CCCC)CCCCCC)=O)C=CS8)S7)S6)S5)S4)S3)S2)SC(C9=CC=CS9)=C1,O=C(OCC)C1=C(/C=C/C2=C(C(OCC)=O)C=C(C3=CC=C(C4=CC(C(OCC)=O)=C(/C=C/C5=C(C(OCC)=O)C=C(C6=CC=C(C7=CC(C(OCC)=O)=C(/C=C/C8=C(C(OCC)=O)C=CS8)S7)S6)S5)S4)S3)S2)SC(C9=CC=CS9)=C1,O=C(OCC(CCCCCC)CCCC)C(C=CS1)=C1/C=C/C2=C(C(OCC(CCCCCC)CCCC)=O)C=C(C3=CC=CS3)S2
1024,PIDT,PIDT,16,PM7,"PBDB-T-2Cl, PBDB-TCl, PM7, Cl-PBDB-T, PM6",10.1002/adfm.202210733,1.1,14.3,66.41,10.45,10.1,0.3,polymer,,,polymer,N#C/C(C#N)=C1C2=C(C(C\1=C/C3=CC4=C(S3)C5=CC(C(CCCCCCCCCCCCCCCC)(C6=C7SC(/C=C8C(C9=C(C/8=C(C#N)\C#N)C=C(C%10=CC%11=C(S%10)C%12=CC(C(C%13=CC=C(C=C%13)CCCCCC)(C%14=C%15SC(C%16=CC(C%17=C(C#N)/C#N)=C(C(C/%17=C\C%18=CC%19=C(S%18)C%20=CC(C(CCCCCCCCCCCCCCCC)(C%21=C%22SC(/C=C%23C(C%24=C(C/%23=C(C#N)\C#N)C=C(C%25=CC%26=C(S%25)C%27=CC(C(C%28=CC=C(C=C%28)CCCCCC)(C%29=C%30SC=C%29)C%31=CC=C(C=C%31)CCCCCC)=C%30C=C%27C%26(C%32=CC=C(C=C%32)CCCCCC)C%33=CC=C(C=C%33)CCCCCC)S%24)=O)=C%21)CCCCCCCCCCCCCCCC)=C%22C=C%20C%19(CCCCCCCCCCCCCCCC)CCCCCCCCCCCCCCCC)=O)S%16)=C%14)C%34=CC=C(C=C%34)CCCCCC)=C%15C=C%12C%11(C%35=CC=C(C=C%35)CCCCCC)C%36=CC=C(C=C%36)CCCCCC)S9)=O)=C6)CCCCCCCCCCCCCCCC)=C7C=C5C4(CCCCCCCCCCCCCCCC)CCCCCCCCCCCCCCCC)=O)SC=C2,N#C/C(C#N)=C1C2=C(SC=C2)C(C/1=C\C3=CC(C(CC)(CC)C(C4=C5)=CC6=C5C(CC)(CC)C7=C6SC(/C=C8C(C(SC(C9=CC(C(C%10=CC=C(CC)C=C%10)(C%11=CC=C(CC)C=C%11)C(C%12=C%13)=CC%14=C%13C(C%15=CC=C(CC)C=C%15)(C%16=CC=C(CC)C=C%16)C%17=C%14SC(C%18=CC(C/%19=C(C#N)/C#N)=C(S%18)C(C%19=C/C%20=CC(C(CC)(CC)C(C%21=C%22)=CC%23=C%22C(CC)(CC)C%24=C%23SC(/C=C%25C(C(SC(C%26=CC(C(C%27=CC=C(CC)C=C%27)(C%28=CC=C(CC)C=C%28)C(C%29=C%30)=CC%31=C%30C(C%32=CC=C(CC)C=C%32)(C%33=CC=C(CC)C=C%33)C%34=C%31SC=C%34)=C%29S%26)=C%35)=C%35C/%25=C(C#N)/C#N)=O)=C%24)=C%21S%20)=O)=C%17)=C%12S9)=C%36)=C%36C/8=C(C#N)/C#N)=O)=C7)=C4S3)=O,ClC1=C(CC(CCCC)CC)SC(C2=C3C(SC(C4=CC=C(S4)C(SC(C5=CC=C(C6=CC7=C(S6)C(C8=CC(Cl)=C(CC(CCCC)CC)S8)=C9C(SC(C%10=CC=C(S%10)C(SC(C%11=CC=C(C%12=CC%13=C(S%12)C(C%14=CC(Cl)=C(CC(CCCC)CC)S%14)=C%15C(SC(C%16=CC=C(S%16)C(SC(C%17=CC=CS%17)=C%18C%19=O)=C%18C(C%20=C(CC(CCCC)CC)SC(CC(CCCC)CC)=C%20%19)=O)=C%15)=C%13C%21=CC(Cl)=C(CC(CCCC)CC)S%21)S%11)=C%22C%23=O)=C%22C(C%24=C(CC(CCCC)CC)SC(CC(CCCC)CC)=C%24%23)=O)=C9)=C7C%25=CC(Cl)=C(CC(CCCC)CC)S%25)S5)=C%26C%27=O)=C%26C(C%28=C(CC(CCCC)CC)SC(CC(CCCC)CC)=C%28%27)=O)=C3)=C(C%29=CC(Cl)=C(CC(CCCC)CC)S%29)C%30=C2SC=C%30)=C1,CCc1sc(-c2c3cc(-c4ccc(-c5sc(-c6ccc(-c7cc8c(-c9cc(Cl)c(CC)s9)c9sc(-c%10ccc(-c%11sc(-c%12ccc(-c%13cc%14c(-c%15cc(Cl)c(CC)s%15)c%15sc(-c%16ccc(-c%17sc(-c%18cccs%18)c%18c%17C(=O)c%17c(CC)sc(CC)c%17C%18=O)s%16)cc%15c(-c%15cc(Cl)c(CC)s%15)c%14s%13)s%12)c%12c%11C(=O)c%11c(CC)sc(CC)c%11C%12=O)s%10)cc9c(-c9cc(Cl)c(CC)s9)c8s7)s6)c6c5C(=O)c5c(CC)sc(CC)c5C6=O)s4)sc3c(-c3cc(Cl)c(CC)s3)c3ccsc23)cc1Cl,ClC(C=C1C2=C3C=CSC3=C(C4=CC(Cl)=C(S4)CC(CCCC)CC)C5=C2SC(C6=CC=C(S6)C7=C(C(C8=C(SC(CC(CCCC)CC)=C8C9=O)CC(CCCC)CC)=O)C9=C(C%10=CC=CS%10)S7)=C5)=C(S1)CC(CCCC)CC
1025,PYBzT,PYBzT,41,J52,"J52, PBZ",10.1021/acsapm.2c01448,0.851,23.44,56.24,11.22,10.67,0.82,polymer,,,polymer,N#C/C(C#N)=C1C2=CC(C3=CC=C(C(C=C4)=CC(C/5=C(C#N)/C#N)=C4C(C5=C/C6=C(CCCCCCCCCCC)C7=C(S6)C8=C(S7)C9=C(N8CC(CCCCCC)CCCCCCCC)C%10=C(C%11=NN(N=C%119)CC(CC)CCCC)C%12=C(N%10CC(CCCCCC)CCCCCCCC)C%13=C(S%12)C(CCCCCCCCCCC)=C(S%13)/C=C%14C(C%15=CC=C(C%16=CC=CS%16)C=C%15C\%14=C(C#N)/C#N)=O)=O)S3)=CC=C2C(C\1=C/C(SC%17=C%18SC%19=C%17N(CC(CCCCCC)CCCCCCCC)C%20=C%19C%21=NN(N=C%21C%22=C%20N(CC(CCCCCC)CCCCCCCC)C%23=C%22SC%24=C%23SC(/C=C%25C(C%26=C(C\%25=C(C#N)\C#N)C=CC=C%26)=O)=C%24CCCCCCCCCCC)CC(CC)CCCC)=C%18CCCCCCCCCCC)=O,CCC1=C(SC2=C1SC3=C2N(CC)C4=C3C5=NN(N=C5C6=C4N(CC)C7=C6SC8=C7SC(/C=C9C(C%10=C(C\9=C(C#N)\C#N)C=CC=C%10)=O)=C8CC)CC)/C=C%11C(C%12=CC=C(C%13=CC=C(C(C=C%14)=CC(C/%15=C(C#N)/C#N)=C%14C(C%15=C/C%16=C(CC)C%17=C(S%16)C%18=C(S%17)C%19=C(N%18CC)C%20=C(C%21=NN(N=C%21%19)CC)C%22=C(N%20CC)C%23=C(S%22)C(CC)=C(S%23)/C=C%24C(C%25=CC=C(C%26=CC=CS%26)C=C%25C\%24=C(C#N)/C#N)=O)=O)S%13)C=C%12C\%11=C(C#N)/C#N)=O,CCC(CCCC)CC1=CC=C(S1)C2=C3SC(C4=CC=C(C5=C(C(F)=CC6=NN(CC(CCCCCCCC)CCCCCC)N=C65)F)S4)=CC3=C(C7=CC=C(CC(CCCC)CC)S7)C8=C2C=C(S8)C9=CC=C(C(C%10=NN(CC(CCCCCCCC)CCCCCC)N=C%10%11)=C(F)C(F)=C%11C%12=CC=C(S%12)C%13=CC%14=C(C%15=CC=C(CC(CCCC)CC)S%15)C%16=C(C(C%17=CC=C(CC(CCCC)CC)S%17)=C%14S%13)C=C(S%16)C%18=CC=C(C(C%19=NN(CC(CCCCCCCC)CCCCCC)N=C%19%20)=C(F)C(F)=C%20C%21=CC=C(S%21)C%22=CC%23=C(C%24=CC=C(CC(CCCC)CC)S%24)C%25=C(C(C%26=CC=C(CC(CCCC)CC)S%26)=C%23S%22)C=C(S%25)C%27=CC=CS%27)S%18)S9,CCc1ccc(-c2c3cc(-c4ccc(-c5c(F)c(F)c(-c6ccc(-c7cc8c(-c9ccc(CC)s9)c9sc(-c%10ccc(-c%11c(F)c(F)c(-c%12ccc(-c%13cc%14c(-c%15ccc(CC)s%15)c%15sc(-c%16ccc(-c%17c(F)c(F)c(-c%18cccs%18)c%18nn(CC)nc%17%18)s%16)cc%15c(-c%15ccc(CC)s%15)c%14s%13)s%12)c%12nn(CC)nc%11%12)s%10)cc9c(-c9ccc(CC)s9)c8s7)s6)c6nn(CC)nc56)s4)sc3c(-c3ccc(CC)s3)c3ccsc23)s1,CCCCCCCCC(CN1N=C2C=C(C(F)=C(C2=N1)C3=CC=C(S3)C4=CC5=C(C6=C(C(C7=CC=C(S7)CC(CCCC)CC)=C5S4)C=C(C8=CC=CS8)S6)C9=CC=C(S9)CC(CCCC)CC)F)CCCCCC
