Repository: brigreens/Meta-analysis_OSCs

This repository contains the data files and analysis notebooks to support the paper "Meta-Analysis of Molecular Design Strategies for Non-Fullerene Acceptor Based Organic Solar Cell Materials" (DOI: 10.26434/chemrxiv-2024-w29b1)

File: OSC_dataset_metaanalysis.csv (part 76 of 76)
NFA_ID,reported_acceptor,NFA_other_names,don_ID,reported_donor,don_other_names,DOI,Voc,Jsc,FF,PCE_max,PCE_avg,PCE_std,acceptor_type,acceptor_class,fused_rings_in_core,donor_type,acc_SMILES_sidechains,acc_SMILES_shortened_sidechains,don_SMILES_sidechains,don_SMILES_shortened_sidechains,don_mon_SMILES
1026,PYBzDT,PYBzDT,41,J52,"J52, PBZ",10.1021/acsapm.2c01448,0.852,21.4,49.01,8.93,8.69,0.26,polymer,,,polymer,N#C/C(C#N)=C1C2=C(C(C/1=C\C3=C(C4=C(C5=C(C6=C(C7=C(C8=C(C9=C(C(CCCCCCCCCCC)=C(/C=C%10C(C%11=CC=C(C=C%11C\%10=C(C#N)/C#N)C%12=CC=C(C%13=CC=CS%13)S%12)=O)S9)S8)N7CC(CCCCCCCC)CCCCCC)C%14=NN(CC(CCCC)CC)N=C%146)N5CC(CCCCCCCC)CCCCCC)S4)S3)CCCCCCCCCCC)=O)C=CC(C(S%15)=CC=C%15C%16=CC=C(C%17=CC=C(C(C/%18=C\C%19=C(CCCCCCCCCCC)C(SC%20=C%21N(C%22=C%20C%23=NN(CC(CCCC)CC)N=C%23C%24=C%22N(C%25=C%24SC%26=C%25SC(/C=C%27C(C%28=C(C=CC=C%28)C\%27=C(C#N)\C#N)=O)=C%26CCCCCCCCCCC)CC(CCCCCCCC)CCCCCC)CC(CCCCCCCC)CCCCCC)=C%21S%19)=O)C(C%18=C(C#N)/C#N)=C%17)S%16)=C2,CCC1=C(/C=C2C(C3=CC=C(C=C3C\2=C(C#N)/C#N)C4=CC=C(S4)C5=CC=C(C6=CC(C7=C(C#N)\C#N)=C(C(C/7=C\C8=C(C9=C(C%10=C(C%11=C(C%12=C(C%13=C(C%14=C(C(CC)=C(/C=C%15C(C%16=CC=C(C=C%16C\%15=C(C#N)\C#N)C%17=CC=C(C%18=CC=CS%18)S%17)=O)S%14)S%13)N%12CC)C%19=NN(CC)N=C%19%11)N%10CC)S9)S8)CC)=O)C=C6)S5)=O)SC%20=C1SC%21=C%20N(C%22=C%21C%23=NN(CC)N=C%23C%24=C%22N(C%25=C%24SC%26=C%25SC(/C=C%27C(C%28=C(C=CC=C%28)C\%27=C(C#N)\C#N)=O)=C%26CC)CC)CC,CCC(CCCC)CC1=CC=C(S1)C2=C3SC(C4=CC=C(C5=C(C(F)=CC6=NN(CC(CCCCCCCC)CCCCCC)N=C65)F)S4)=CC3=C(C7=CC=C(CC(CCCC)CC)S7)C8=C2C=C(S8)C9=CC=C(C(C%10=NN(CC(CCCCCCCC)CCCCCC)N=C%10%11)=C(F)C(F)=C%11C%12=CC=C(S%12)C%13=CC%14=C(C%15=CC=C(CC(CCCC)CC)S%15)C%16=C(C(C%17=CC=C(CC(CCCC)CC)S%17)=C%14S%13)C=C(S%16)C%18=CC=C(C(C%19=NN(CC(CCCCCCCC)CCCCCC)N=C%19%20)=C(F)C(F)=C%20C%21=CC=C(S%21)C%22=CC%23=C(C%24=CC=C(CC(CCCC)CC)S%24)C%25=C(C(C%26=CC=C(CC(CCCC)CC)S%26)=C%23S%22)C=C(S%25)C%27=CC=CS%27)S%18)S9,CCc1ccc(-c2c3cc(-c4ccc(-c5c(F)c(F)c(-c6ccc(-c7cc8c(-c9ccc(CC)s9)c9sc(-c%10ccc(-c%11c(F)c(F)c(-c%12ccc(-c%13cc%14c(-c%15ccc(CC)s%15)c%15sc(-c%16ccc(-c%17c(F)c(F)c(-c%18cccs%18)c%18nn(CC)nc%17%18)s%16)cc%15c(-c%15ccc(CC)s%15)c%14s%13)s%12)c%12nn(CC)nc%11%12)s%10)cc9c(-c9ccc(CC)s9)c8s7)s6)c6nn(CC)nc56)s4)sc3c(-c3ccc(CC)s3)c3ccsc23)s1,CCCCCCCCC(CN1N=C2C=C(C(F)=C(C2=N1)C3=CC=C(S3)C4=CC5=C(C6=C(C(C7=CC=C(S7)CC(CCCC)CC)=C5S4)C=C(C8=CC=CS8)S6)C9=CC=C(S9)CC(CCCC)CC)F)CCCCCC
1027,DTP-0F,DTP-0F,12,PM6,"PBDB-TF, PM6, PBDB-T-2F, PBDB-T2F, PBDBT-F",10.1002/bkcs.12674,0.83,18.55,65,9.97,9.48,0.5,sm,fused,5,polymer,N#C/C(C#N)=C1C2=CC=CC=C2C(C/1=C\C3=CC(SC4=C5N(C(CCCCCCCC)CCCCCCCC)C6=C4SC7=C6SC(/C=C8C(C9=CC=CC=C9C/8=C(C#N)\C#N)=O)=C7)=C5S3)=O,N#C/C(C#N)=C1C2=CC=CC=C2C(C/1=C\C3=CC(SC4=C5N(CC)C6=C4SC7=C6SC(/C=C8C(C9=CC=CC=C9C/8=C(C#N)\C#N)=O)=C7)=C5S3)=O,ClC1=C(CC(CCCC)CC)SC(C2=C3C(SC(C4=CC=C(S4)C(SC(C5=CC=C(C6=CC7=C(S6)C(C8=CC(Cl)=C(CC(CCCC)CC)S8)=C9C(SC(C%10=CC=C(S%10)C(SC(C%11=CC=C(C%12=CC%13=C(S%12)C(C%14=CC(Cl)=C(CC(CCCC)CC)S%14)=C%15C(SC(C%16=CC=C(S%16)C(SC(C%17=CC=CS%17)=C%18C%19=O)=C%18C(C%20=C(CC(CCCC)CC)SC(CC(CCCC)CC)=C%20%19)=O)=C%15)=C%13C%21=CC(Cl)=C(CC(CCCC)CC)S%21)S%11)=C%22C%23=O)=C%22C(C%24=C(CC(CCCC)CC)SC(CC(CCCC)CC)=C%24%23)=O)=C9)=C7C%25=CC(Cl)=C(CC(CCCC)CC)S%25)S5)=C%26C%27=O)=C%26C(C%28=C(CC(CCCC)CC)SC(CC(CCCC)CC)=C%28%27)=O)=C3)=C(C%29=CC(Cl)=C(CC(CCCC)CC)S%29)C%30=C2SC=C%30)=C1,CCc1sc(-c2c3cc(-c4ccc(-c5sc(-c6ccc(-c7cc8c(-c9cc(Cl)c(CC)s9)c9sc(-c%10ccc(-c%11sc(-c%12ccc(-c%13cc%14c(-c%15cc(Cl)c(CC)s%15)c%15sc(-c%16ccc(-c%17sc(-c%18cccs%18)c%18c%17C(=O)c%17c(CC)sc(CC)c%17C%18=O)s%16)cc%15c(-c%15cc(Cl)c(CC)s%15)c%14s%13)s%12)c%12c%11C(=O)c%11c(CC)sc(CC)c%11C%12=O)s%10)cc9c(-c9cc(Cl)c(CC)s9)c8s7)s6)c6c5C(=O)c5c(CC)sc(CC)c5C6=O)s4)sc3c(-c3cc(Cl)c(CC)s3)c3ccsc23)cc1Cl,CCCCC(CC1=C(F)C=C(C2=C3C=C(SC3=C(C4=C2SC=C4)C5=CC(F)=C(S5)CC(CCCC)CC)C6=CC=C(S6)C7=C(C(C8=C(SC(CC(CCCC)CC)=C8C9=O)CC(CCCC)CC)=O)C9=C(C%10=CC=CS%10)S7)S1)CC
1028,DTP-1F,DTP-1F,12,PM6,"PBDB-TF, PM6, PBDB-T-2F, PBDB-T2F, PBDBT-F",10.1002/bkcs.12674,0.7,21.42,68,11.18,10.82,0.38,sm,fused,5,polymer,N#C/C(C#N)=C1C2=CC(F)=CC=C2C(C/1=C\C3=CC(SC4=C5N(C(CCCCCCCC)CCCCCCCC)C6=C4SC7=C6SC(/C=C8C(C9=CC=C(F)C=C9C/8=C(C#N)\C#N)=O)=C7)=C5S3)=O,N#C/C(C#N)=C1C2=CC(F)=CC=C2C(C/1=C\C3=CC(SC4=C5N(CC)C6=C4SC7=C6SC(/C=C8C(C9=CC=C(F)C=C9C/8=C(C#N)\C#N)=O)=C7)=C5S3)=O,ClC1=C(CC(CCCC)CC)SC(C2=C3C(SC(C4=CC=C(S4)C(SC(C5=CC=C(C6=CC7=C(S6)C(C8=CC(Cl)=C(CC(CCCC)CC)S8)=C9C(SC(C%10=CC=C(S%10)C(SC(C%11=CC=C(C%12=CC%13=C(S%12)C(C%14=CC(Cl)=C(CC(CCCC)CC)S%14)=C%15C(SC(C%16=CC=C(S%16)C(SC(C%17=CC=CS%17)=C%18C%19=O)=C%18C(C%20=C(CC(CCCC)CC)SC(CC(CCCC)CC)=C%20%19)=O)=C%15)=C%13C%21=CC(Cl)=C(CC(CCCC)CC)S%21)S%11)=C%22C%23=O)=C%22C(C%24=C(CC(CCCC)CC)SC(CC(CCCC)CC)=C%24%23)=O)=C9)=C7C%25=CC(Cl)=C(CC(CCCC)CC)S%25)S5)=C%26C%27=O)=C%26C(C%28=C(CC(CCCC)CC)SC(CC(CCCC)CC)=C%28%27)=O)=C3)=C(C%29=CC(Cl)=C(CC(CCCC)CC)S%29)C%30=C2SC=C%30)=C1,CCc1sc(-c2c3cc(-c4ccc(-c5sc(-c6ccc(-c7cc8c(-c9cc(Cl)c(CC)s9)c9sc(-c%10ccc(-c%11sc(-c%12ccc(-c%13cc%14c(-c%15cc(Cl)c(CC)s%15)c%15sc(-c%16ccc(-c%17sc(-c%18cccs%18)c%18c%17C(=O)c%17c(CC)sc(CC)c%17C%18=O)s%16)cc%15c(-c%15cc(Cl)c(CC)s%15)c%14s%13)s%12)c%12c%11C(=O)c%11c(CC)sc(CC)c%11C%12=O)s%10)cc9c(-c9cc(Cl)c(CC)s9)c8s7)s6)c6c5C(=O)c5c(CC)sc(CC)c5C6=O)s4)sc3c(-c3cc(Cl)c(CC)s3)c3ccsc23)cc1Cl,CCCCC(CC1=C(F)C=C(C2=C3C=C(SC3=C(C4=C2SC=C4)C5=CC(F)=C(S5)CC(CCCC)CC)C6=CC=C(S6)C7=C(C(C8=C(SC(CC(CCCC)CC)=C8C9=O)CC(CCCC)CC)=O)C9=C(C%10=CC=CS%10)S7)S1)CC
1029,DTP-2F,DTP-2F,12,PM6,"PBDB-TF, PM6, PBDB-T-2F, PBDB-T2F, PBDBT-F",10.1002/bkcs.12674,0.69,21.51,71,10.4,10.06,0.35,sm,fused,5,polymer,N#C/C(C#N)=C1C2=CC(F)=C(F)C=C2C(C/1=C\C3=CC(SC4=C5N(C(CCCCCCCC)CCCCCCCC)C6=C4SC7=C6SC(/C=C8C(C9=CC(F)=C(F)C=C9C/8=C(C#N)\C#N)=O)=C7)=C5S3)=O,N#C/C(C#N)=C1C2=CC(F)=C(F)C=C2C(C/1=C\C3=CC(SC4=C5N(CC)C6=C4SC7=C6SC(/C=C8C(C9=CC(F)=C(F)C=C9C/8=C(C#N)\C#N)=O)=C7)=C5S3)=O,ClC1=C(CC(CCCC)CC)SC(C2=C3C(SC(C4=CC=C(S4)C(SC(C5=CC=C(C6=CC7=C(S6)C(C8=CC(Cl)=C(CC(CCCC)CC)S8)=C9C(SC(C%10=CC=C(S%10)C(SC(C%11=CC=C(C%12=CC%13=C(S%12)C(C%14=CC(Cl)=C(CC(CCCC)CC)S%14)=C%15C(SC(C%16=CC=C(S%16)C(SC(C%17=CC=CS%17)=C%18C%19=O)=C%18C(C%20=C(CC(CCCC)CC)SC(CC(CCCC)CC)=C%20%19)=O)=C%15)=C%13C%21=CC(Cl)=C(CC(CCCC)CC)S%21)S%11)=C%22C%23=O)=C%22C(C%24=C(CC(CCCC)CC)SC(CC(CCCC)CC)=C%24%23)=O)=C9)=C7C%25=CC(Cl)=C(CC(CCCC)CC)S%25)S5)=C%26C%27=O)=C%26C(C%28=C(CC(CCCC)CC)SC(CC(CCCC)CC)=C%28%27)=O)=C3)=C(C%29=CC(Cl)=C(CC(CCCC)CC)S%29)C%30=C2SC=C%30)=C1,CCc1sc(-c2c3cc(-c4ccc(-c5sc(-c6ccc(-c7cc8c(-c9cc(Cl)c(CC)s9)c9sc(-c%10ccc(-c%11sc(-c%12ccc(-c%13cc%14c(-c%15cc(Cl)c(CC)s%15)c%15sc(-c%16ccc(-c%17sc(-c%18cccs%18)c%18c%17C(=O)c%17c(CC)sc(CC)c%17C%18=O)s%16)cc%15c(-c%15cc(Cl)c(CC)s%15)c%14s%13)s%12)c%12c%11C(=O)c%11c(CC)sc(CC)c%11C%12=O)s%10)cc9c(-c9cc(Cl)c(CC)s9)c8s7)s6)c6c5C(=O)c5c(CC)sc(CC)c5C6=O)s4)sc3c(-c3cc(Cl)c(CC)s3)c3ccsc23)cc1Cl,CCCCC(CC1=C(F)C=C(C2=C3C=C(SC3=C(C4=C2SC=C4)C5=CC(F)=C(S5)CC(CCCC)CC)C6=CC=C(S6)C7=C(C(C8=C(SC(CC(CCCC)CC)=C8C9=O)CC(CCCC)CC)=O)C9=C(C%10=CC=CS%10)S7)S1)CC
1030,A4T-31,A4T-31,430,PTVT-BT,PTVT-BT,10.1002/anie.202214088,0.818,23.9,71,13.9,13.5,0.3,sm,unfused,1,polymer,O=C(C/1=C\C2=CC(CC(CCCC)CC)=C(S2)C3=C(C=C(S3)C4=CC(C5=C(C=C(C=C5C)OC(CC)CCCC)C)=C(C6=C(C=C(S6)/C=C7C(C8=C(C=C(C(F)=C8)F)C\7=C(C#N)/C#N)=O)CC(CCCC)CC)S4)C9=C(C=C(C=C9C)OCC(CCCC)CC)C)C%10=C(C=C(C(F)=C%10)F)C1=C(C#N)\C#N,CCC1=C(SC(/C=C2C(C3=C(C=C(C(F)=C3)F)C\2=C(C#N)/C#N)=O)=C1)C4=C(C=C(S4)C5=CC(C6=C(C=C(C=C6C)OCC)C)=C(C7=C(C=C(S7)/C=C8C(C9=C(C=C(C(F)=C9)F)C\8=C(C#N)\C#N)=O)CC)S5)C%10=C(C=C(C=C%10C)OCC)C,O=C(OCC(CCCCCC)CCCCCCCC)C(C=C1C2=CC=C(C3=CC=C(C(S4)=CC(C(OCC(CCCCCCCC)CCCCCC)=O)=C4/C=C/C(S5)=C(C(OCC(CCCCCC)CCCCCCCC)=O)C=C5C6=CC=C(C7=CC=C(C(S8)=CC(C(OCC(CCCCCCCC)CCCCCC)=O)=C8/C=C/C(S9)=C(C(OCC(CCCCCC)CCCCCCCC)=O)C=C9C%10=CC=C(C%11=CC=CS%11)S%10)S7)S6)S3)S2)=C(S1)/C=C/C%12=C(C=CS%12)C(OCC(CCCCCCCC)CCCCCC)=O,CCOC(C(C=C1C2=CC=C(C3=CC=C(C(S4)=CC(C(OCC)=O)=C4/C=C/C(S5)=C(C(OCC)=O)C=C5C6=CC=C(C7=CC=C(C(S8)=CC(C(OCC)=O)=C8/C=C/C(S9)=C(C(OCC)=O)C=C9C%10=CC=C(C%11=CC=CS%11)S%10)S7)S6)S3)S2)=C(S1)/C=C/C%12=C(C=CS%12)C(OCC)=O)=O,O=C(OCC(CCCCCCCC)CCCCCC)C(C=CS1)=C1/C=C/C2=C(C(OCC(CCCCCCCC)CCCCCC)=O)C=C(C3=CC=C(S3)C4=CC=CS4)S2
1031,A4T-32,A4T-32,430,PTVT-BT,PTVT-BT,10.1002/anie.202214088,0.81,24.7,79.5,15.9,15.7,0.2,sm,unfused,1,polymer,O=C(C/1=C\C2=CC(CC(CCCC)CC)=C(S2)C3=C(C=C(S3)C4=CC(C5=C(C=C(C=C5C)OCCCCOC)C)=C(C6=C(C=C(S6)/C=C7C(C8=C(C=C(C(F)=C8)F)C\7=C(C#N)/C#N)=O)CC(CCCC)CC)S4)C9=C(C=C(C=C9C)OCCCCOC)C)C%10=C(C=C(C(F)=C%10)F)C1=C(C#N)\C#N,CCC1=C(SC(/C=C2C(C3=C(C=C(C(F)=C3)F)C\2=C(C#N)/C#N)=O)=C1)C4=C(C=C(S4)C5=CC(C6=C(C=C(C=C6C)OCC)C)=C(C7=C(C=C(S7)/C=C8C(C9=C(C=C(C(F)=C9)F)C\8=C(C#N)\C#N)=O)CC)S5)C%10=C(C=C(C=C%10C)OCC)C,O=C(OCC(CCCCCC)CCCCCCCC)C(C=C1C2=CC=C(C3=CC=C(C(S4)=CC(C(OCC(CCCCCCCC)CCCCCC)=O)=C4/C=C/C(S5)=C(C(OCC(CCCCCC)CCCCCCCC)=O)C=C5C6=CC=C(C7=CC=C(C(S8)=CC(C(OCC(CCCCCCCC)CCCCCC)=O)=C8/C=C/C(S9)=C(C(OCC(CCCCCC)CCCCCCCC)=O)C=C9C%10=CC=C(C%11=CC=CS%11)S%10)S7)S6)S3)S2)=C(S1)/C=C/C%12=C(C=CS%12)C(OCC(CCCCCCCC)CCCCCC)=O,CCOC(C(C=C1C2=CC=C(C3=CC=C(C(S4)=CC(C(OCC)=O)=C4/C=C/C(S5)=C(C(OCC)=O)C=C5C6=CC=C(C7=CC=C(C(S8)=CC(C(OCC)=O)=C8/C=C/C(S9)=C(C(OCC)=O)C=C9C%10=CC=C(C%11=CC=CS%11)S%10)S7)S6)S3)S2)=C(S1)/C=C/C%12=C(C=CS%12)C(OCC)=O)=O,O=C(OCC(CCCCCCCC)CCCCCC)C(C=CS1)=C1/C=C/C2=C(C(OCC(CCCCCCCC)CCCCCC)=O)C=C(C3=CC=C(S3)C4=CC=CS4)S2
1032,TB-S,TB-S,12,PM6,"PBDB-TF, PM6, PBDB-T-2F, PBDB-T2F, PBDBT-F",10.1021/acsenergylett.2c02201,0.949,20.67,72.4,14.2,14.04,0.13,sm,y,7,polymer,N#C/C(C#N)=C1C2=CSC=C2C(C/1=C\C3=C(CCCCCCCC)C(N(C4=C5C6=NSN=C6C7=C4N(C8=C7SC9=C8SC(/C=C%10C(C%11=CSC=C%11C/%10=C(C#N)/C#N)=O)=C9CCCCCCCCCCC)CC(CC)CCCC)CC(CCCC)CC)=C5S3)=O,CCN(C1=C2C3=NSN=C3C4=C1N(C5=C4SC6=C5SC(/C=C7C(C8=CSC=C8C/7=C(C#N)\C#N)=O)=C6CC)CC)C9=C2SC(/C=C%10C(C%11=CSC=C%11C\%10=C(C#N)\C#N)=O)=C9CC,ClC1=C(CC(CCCC)CC)SC(C2=C3C(SC(C4=CC=C(S4)C(SC(C5=CC=C(C6=CC7=C(S6)C(C8=CC(Cl)=C(CC(CCCC)CC)S8)=C9C(SC(C%10=CC=C(S%10)C(SC(C%11=CC=C(C%12=CC%13=C(S%12)C(C%14=CC(Cl)=C(CC(CCCC)CC)S%14)=C%15C(SC(C%16=CC=C(S%16)C(SC(C%17=CC=CS%17)=C%18C%19=O)=C%18C(C%20=C(CC(CCCC)CC)SC(CC(CCCC)CC)=C%20%19)=O)=C%15)=C%13C%21=CC(Cl)=C(CC(CCCC)CC)S%21)S%11)=C%22C%23=O)=C%22C(C%24=C(CC(CCCC)CC)SC(CC(CCCC)CC)=C%24%23)=O)=C9)=C7C%25=CC(Cl)=C(CC(CCCC)CC)S%25)S5)=C%26C%27=O)=C%26C(C%28=C(CC(CCCC)CC)SC(CC(CCCC)CC)=C%28%27)=O)=C3)=C(C%29=CC(Cl)=C(CC(CCCC)CC)S%29)C%30=C2SC=C%30)=C1,CCc1sc(-c2c3cc(-c4ccc(-c5sc(-c6ccc(-c7cc8c(-c9cc(Cl)c(CC)s9)c9sc(-c%10ccc(-c%11sc(-c%12ccc(-c%13cc%14c(-c%15cc(Cl)c(CC)s%15)c%15sc(-c%16ccc(-c%17sc(-c%18cccs%18)c%18c%17C(=O)c%17c(CC)sc(CC)c%17C%18=O)s%16)cc%15c(-c%15cc(Cl)c(CC)s%15)c%14s%13)s%12)c%12c%11C(=O)c%11c(CC)sc(CC)c%11C%12=O)s%10)cc9c(-c9cc(Cl)c(CC)s9)c8s7)s6)c6c5C(=O)c5c(CC)sc(CC)c5C6=O)s4)sc3c(-c3cc(Cl)c(CC)s3)c3ccsc23)cc1Cl,CCCCC(CC1=C(F)C=C(C2=C3C=C(SC3=C(C4=C2SC=C4)C5=CC(F)=C(S5)CC(CCCC)CC)C6=CC=C(S6)C7=C(C(C8=C(SC(CC(CCCC)CC)=C8C9=O)CC(CCCC)CC)=O)C9=C(C%10=CC=CS%10)S7)S1)CC
1033,TB-S1,TB-S1,12,PM6,"PBDB-TF, PM6, PBDB-T-2F, PBDB-T2F, PBDBT-F",10.1021/acsenergylett.2c02201,1.03,13.82,44.9,6.41,6.32,0.08,sm,y,7,polymer,N#C/C(C#N)=C1C(C=CS2)=C2C(C/1=C\C3=C(CCCCCCCC)C(N(C4=C5C6=NSN=C6C7=C4N(C8=C7SC9=C8SC(/C=C%10C(C%11=C(C=CS%11)C/%10=C(C#N)/C#N)=O)=C9CCCCCCCCCCC)CC(CC)CCCC)CC(CCCC)CC)=C5S3)=O,CCN(C1=C2C3=NSN=C3C4=C1N(C5=C4SC6=C5SC(/C=C7C(C8=C(C=CS8)C/7=C(C#N)/C#N)=O)=C6CC)CC)C9=C2SC(/C=C%10C(C%11=C(C=CS%11)C\%10=C(C#N)\C#N)=O)=C9CC,ClC1=C(CC(CCCC)CC)SC(C2=C3C(SC(C4=CC=C(S4)C(SC(C5=CC=C(C6=CC7=C(S6)C(C8=CC(Cl)=C(CC(CCCC)CC)S8)=C9C(SC(C%10=CC=C(S%10)C(SC(C%11=CC=C(C%12=CC%13=C(S%12)C(C%14=CC(Cl)=C(CC(CCCC)CC)S%14)=C%15C(SC(C%16=CC=C(S%16)C(SC(C%17=CC=CS%17)=C%18C%19=O)=C%18C(C%20=C(CC(CCCC)CC)SC(CC(CCCC)CC)=C%20%19)=O)=C%15)=C%13C%21=CC(Cl)=C(CC(CCCC)CC)S%21)S%11)=C%22C%23=O)=C%22C(C%24=C(CC(CCCC)CC)SC(CC(CCCC)CC)=C%24%23)=O)=C9)=C7C%25=CC(Cl)=C(CC(CCCC)CC)S%25)S5)=C%26C%27=O)=C%26C(C%28=C(CC(CCCC)CC)SC(CC(CCCC)CC)=C%28%27)=O)=C3)=C(C%29=CC(Cl)=C(CC(CCCC)CC)S%29)C%30=C2SC=C%30)=C1,CCc1sc(-c2c3cc(-c4ccc(-c5sc(-c6ccc(-c7cc8c(-c9cc(Cl)c(CC)s9)c9sc(-c%10ccc(-c%11sc(-c%12ccc(-c%13cc%14c(-c%15cc(Cl)c(CC)s%15)c%15sc(-c%16ccc(-c%17sc(-c%18cccs%18)c%18c%17C(=O)c%17c(CC)sc(CC)c%17C%18=O)s%16)cc%15c(-c%15cc(Cl)c(CC)s%15)c%14s%13)s%12)c%12c%11C(=O)c%11c(CC)sc(CC)c%11C%12=O)s%10)cc9c(-c9cc(Cl)c(CC)s9)c8s7)s6)c6c5C(=O)c5c(CC)sc(CC)c5C6=O)s4)sc3c(-c3cc(Cl)c(CC)s3)c3ccsc23)cc1Cl,CCCCC(CC1=C(F)C=C(C2=C3C=C(SC3=C(C4=C2SC=C4)C5=CC(F)=C(S5)CC(CCCC)CC)C6=CC=C(S6)C7=C(C(C8=C(SC(CC(CCCC)CC)=C8C9=O)CC(CCCC)CC)=O)C9=C(C%10=CC=CS%10)S7)S1)CC
1034,TB-S1-O,TB-S1-O,12,PM6,"PBDB-TF, PM6, PBDB-T-2F, PBDB-T2F, PBDBT-F",10.1021/acsenergylett.2c02201,1.12,13.62,60,9.09,8.46,2.52,sm,y,7,polymer,N#C/C(C#N)=C1C2=C(C(C/1=C\C3=C(C4=C(S3)C(C5=NSN=C5C6=C7N(CC(CCCC)CC)C8=C6SC9=C8SC(/C=C%10C(C%11=C(C/%10=C(C#N)\C#N)C=CS%11)=O)=C9OCCCCCCCCC)=C7N4CC(CC)CCCC)CCCCCCCC)=O)SC=C2,CCN(C1=C2C3=NSN=C3C4=C1N(C5=C4SC6=C5SC(/C=C7C(C8=C(C=CS8)C/7=C(C#N)/C#N)=O)=C6OCC)CC)C9=C2SC(/C=C%10C(C%11=C(C=CS%11)C\%10=C(C#N)\C#N)=O)=C9CC,ClC1=C(CC(CCCC)CC)SC(C2=C3C(SC(C4=CC=C(S4)C(SC(C5=CC=C(C6=CC7=C(S6)C(C8=CC(Cl)=C(CC(CCCC)CC)S8)=C9C(SC(C%10=CC=C(S%10)C(SC(C%11=CC=C(C%12=CC%13=C(S%12)C(C%14=CC(Cl)=C(CC(CCCC)CC)S%14)=C%15C(SC(C%16=CC=C(S%16)C(SC(C%17=CC=CS%17)=C%18C%19=O)=C%18C(C%20=C(CC(CCCC)CC)SC(CC(CCCC)CC)=C%20%19)=O)=C%15)=C%13C%21=CC(Cl)=C(CC(CCCC)CC)S%21)S%11)=C%22C%23=O)=C%22C(C%24=C(CC(CCCC)CC)SC(CC(CCCC)CC)=C%24%23)=O)=C9)=C7C%25=CC(Cl)=C(CC(CCCC)CC)S%25)S5)=C%26C%27=O)=C%26C(C%28=C(CC(CCCC)CC)SC(CC(CCCC)CC)=C%28%27)=O)=C3)=C(C%29=CC(Cl)=C(CC(CCCC)CC)S%29)C%30=C2SC=C%30)=C1,CCc1sc(-c2c3cc(-c4ccc(-c5sc(-c6ccc(-c7cc8c(-c9cc(Cl)c(CC)s9)c9sc(-c%10ccc(-c%11sc(-c%12ccc(-c%13cc%14c(-c%15cc(Cl)c(CC)s%15)c%15sc(-c%16ccc(-c%17sc(-c%18cccs%18)c%18c%17C(=O)c%17c(CC)sc(CC)c%17C%18=O)s%16)cc%15c(-c%15cc(Cl)c(CC)s%15)c%14s%13)s%12)c%12c%11C(=O)c%11c(CC)sc(CC)c%11C%12=O)s%10)cc9c(-c9cc(Cl)c(CC)s9)c8s7)s6)c6c5C(=O)c5c(CC)sc(CC)c5C6=O)s4)sc3c(-c3cc(Cl)c(CC)s3)c3ccsc23)cc1Cl,CCCCC(CC1=C(F)C=C(C2=C3C=C(SC3=C(C4=C2SC=C4)C5=CC(F)=C(S5)CC(CCCC)CC)C6=CC=C(S6)C7=C(C(C8=C(SC(CC(CCCC)CC)=C8C9=O)CC(CCCC)CC)=O)C9=C(C%10=CC=CS%10)S7)S1)CC
1035,TT-O-2F,TT-O-2F,15,D18,D18,10.1016/j.xcrp.2022.101169,0.9,19.66,58.85,10.43,10.18,0.25,sm,unfused,2,polymer,N#C/C(C#N)=C1C(C=C(C(F)=C2)F)=C2C(C/1=C\C(O3)=CC=C3C4=C(C5=C(C=CC=C5OCCCCCC)OCCCCCC)C(SC(C6=CC=C(O6)/C=C7C(C8=C(C=C(C(F)=C8)F)C\7=C(C#N)\C#N)=O)=C9C%10=C(OCCCCCC)C=CC=C%10OCCCCCC)=C9S4)=O,N#C/C(C#N)=C1C(C=C(C(F)=C2)F)=C2C(C/1=C\C(O3)=CC=C3C4=C(C5=C(C=CC=C5OCC)OCC)C(SC(C6=CC=C(O6)/C=C7C(C8=C(C=C(C(F)=C8)F)C\7=C(C#N)\C#N)=O)=C9C%10=C(OCC)C=CC=C%10OCC)=C9S4)=O,FC1=C(CC)SC(C2=C3C(C=C(C4=C(CC(CCCC)CCCCCC)C=C(C5=CC6=C(C(SC(C7=CC(CC(CCCC)CCCCCC)=C(C(S8)=CC9=C8C(C%10=CC(F)=C(CC)S%10)=C(C=C(C%11=C(CC(CCCC)CCCCCC)C=C(C%12=CC%13=C(C(SC(C%14=CC(CC(CCCC)CCCCCC)=C(C(S%15)=CC%16=C%15C(C%17=CC(F)=C(CC)S%17)=C(C=C(C%18=C(CC(CCCC)CCCCCC)C=C(C%19=CC%20=C(C(SC(C%21=CC(CC(CCCC)CCCCCC)=CS%21)=C%22)=C%22C%23=NSN=C%23%20)S%19)S%18)S%24)C%24=C%16C%25=CC(F)=C(CC)S%25)S%14)=C%26)=C%26C%27=NSN=C%27%13)S%12)S%11)S%28)C%28=C9C%29=CC(F)=C(CC)S%29)S7)=C%30)=C%30C%31=NSN=C%316)S5)S4)S3)=C(C%32=CC(F)=C(CC)S%32)C%33=C2C=CS%33)=C1,CCc1csc(-c2cc3c4nsnc4c4cc(-c5cc(CC)c(-c6cc7c(-c8cc(F)c(CC)s8)c8sc(-c9sc(-c%10cc%11c%12nsnc%12c%12cc(-c%13cc(CC)c(-c%14cc%15c(-c%16cc(F)c(CC)s%16)c%16sc(-c%17sc(-c%18cc%19c%20nsnc%20c%20cc(-c%21cc(CC)c(-c%22cc%23c(-c%24cc(F)c(CC)s%24)c%24sccc%24c(-c%24cc(F)c(CC)s%24)c%23s%22)s%21)sc%20c%19s%18)cc%17CC)cc%16c(-c%16cc(F)c(CC)s%16)c%15s%14)s%13)sc%12c%11s%10)cc9CC)cc8c(-c8cc(F)c(CC)s8)c7s6)s5)sc4c3s2)c1,CCCCCCC(CCCC)CC1=CSC(C2=CC3=C(C4=C(C5=NSN=C35)C=C(C6=CC(CC(CCCC)CCCCCC)=C(C7=CC8=C(C9=CC(F)=C(CC(CC)CCCC)S9)C%10=C(C=CS%10)C(C%11=CC(F)=C(CC(CC)CCCC)S%11)=C8S7)S6)S4)S2)=C1
1036,TT-S-2F,TT-S-2F,15,D18,D18,10.1016/j.xcrp.2022.101169,0.83,24.23,76.1,15.29,15.07,0.22,sm,unfused,2,polymer,N#C/C(C#N)=C1C(C=C(C(F)=C2)F)=C2C(C/1=C\C(S3)=CC=C3C4=C(C5=C(C=CC=C5OCCCCCC)OCCCCCC)C(SC(C6=CC=C(S6)/C=C7C(C8=C(C=C(C(F)=C8)F)C\7=C(C#N)\C#N)=O)=C9C%10=C(OCCCCCC)C=CC=C%10OCCCCCC)=C9S4)=O,N#C/C(C#N)=C1C(C=C(C(F)=C2)F)=C2C(C/1=C\C(S3)=CC=C3C4=C(C5=C(C=CC=C5OCC)OCC)C(SC(C6=CC=C(S6)/C=C7C(C8=C(C=C(C(F)=C8)F)C\7=C(C#N)\C#N)=O)=C9C%10=C(OCC)C=CC=C%10OCC)=C9S4)=O,FC1=C(CC)SC(C2=C3C(C=C(C4=C(CC(CCCC)CCCCCC)C=C(C5=CC6=C(C(SC(C7=CC(CC(CCCC)CCCCCC)=C(C(S8)=CC9=C8C(C%10=CC(F)=C(CC)S%10)=C(C=C(C%11=C(CC(CCCC)CCCCCC)C=C(C%12=CC%13=C(C(SC(C%14=CC(CC(CCCC)CCCCCC)=C(C(S%15)=CC%16=C%15C(C%17=CC(F)=C(CC)S%17)=C(C=C(C%18=C(CC(CCCC)CCCCCC)C=C(C%19=CC%20=C(C(SC(C%21=CC(CC(CCCC)CCCCCC)=CS%21)=C%22)=C%22C%23=NSN=C%23%20)S%19)S%18)S%24)C%24=C%16C%25=CC(F)=C(CC)S%25)S%14)=C%26)=C%26C%27=NSN=C%27%13)S%12)S%11)S%28)C%28=C9C%29=CC(F)=C(CC)S%29)S7)=C%30)=C%30C%31=NSN=C%316)S5)S4)S3)=C(C%32=CC(F)=C(CC)S%32)C%33=C2C=CS%33)=C1,CCc1csc(-c2cc3c4nsnc4c4cc(-c5cc(CC)c(-c6cc7c(-c8cc(F)c(CC)s8)c8sc(-c9sc(-c%10cc%11c%12nsnc%12c%12cc(-c%13cc(CC)c(-c%14cc%15c(-c%16cc(F)c(CC)s%16)c%16sc(-c%17sc(-c%18cc%19c%20nsnc%20c%20cc(-c%21cc(CC)c(-c%22cc%23c(-c%24cc(F)c(CC)s%24)c%24sccc%24c(-c%24cc(F)c(CC)s%24)c%23s%22)s%21)sc%20c%19s%18)cc%17CC)cc%16c(-c%16cc(F)c(CC)s%16)c%15s%14)s%13)sc%12c%11s%10)cc9CC)cc8c(-c8cc(F)c(CC)s8)c7s6)s5)sc4c3s2)c1,CCCCCCC(CCCC)CC1=CSC(C2=CC3=C(C4=C(C5=NSN=C35)C=C(C6=CC(CC(CCCC)CCCCCC)=C(C7=CC8=C(C9=CC(F)=C(CC(CC)CCCC)S9)C%10=C(C=CS%10)C(C%11=CC(F)=C(CC(CC)CCCC)S%11)=C8S7)S6)S4)S2)=C1
1037,TT-Se-2F,TT-Se-2F,15,D18,D18,10.1016/j.xcrp.2022.101169,0.76,23.82,67.5,12.23,12.07,0.16,sm,unfused,2,polymer,N#C/C(C#N)=C1C(C=C(C(F)=C2)F)=C2C(C/1=C\C([Se]3)=CC=C3C4=C(C5=C(C=CC=C5OCCCCCC)OCCCCCC)C(SC(C6=CC=C([Se]6)/C=C7C(C8=C(C=C(C(F)=C8)F)C\7=C(C#N)\C#N)=O)=C9C%10=C(OCCCCCC)C=CC=C%10OCCCCCC)=C9S4)=O,N#C/C(C#N)=C1C(C=C(C(F)=C2)F)=C2C(C/1=C\C([Se]3)=CC=C3C4=C(C5=C(C=CC=C5OCC)OCC)C(SC(C6=CC=C([Se]6)/C=C7C(C8=C(C=C(C(F)=C8)F)C\7=C(C#N)\C#N)=O)=C9C%10=C(OCC)C=CC=C%10OCC)=C9S4)=O,FC1=C(CC)SC(C2=C3C(C=C(C4=C(CC(CCCC)CCCCCC)C=C(C5=CC6=C(C(SC(C7=CC(CC(CCCC)CCCCCC)=C(C(S8)=CC9=C8C(C%10=CC(F)=C(CC)S%10)=C(C=C(C%11=C(CC(CCCC)CCCCCC)C=C(C%12=CC%13=C(C(SC(C%14=CC(CC(CCCC)CCCCCC)=C(C(S%15)=CC%16=C%15C(C%17=CC(F)=C(CC)S%17)=C(C=C(C%18=C(CC(CCCC)CCCCCC)C=C(C%19=CC%20=C(C(SC(C%21=CC(CC(CCCC)CCCCCC)=CS%21)=C%22)=C%22C%23=NSN=C%23%20)S%19)S%18)S%24)C%24=C%16C%25=CC(F)=C(CC)S%25)S%14)=C%26)=C%26C%27=NSN=C%27%13)S%12)S%11)S%28)C%28=C9C%29=CC(F)=C(CC)S%29)S7)=C%30)=C%30C%31=NSN=C%316)S5)S4)S3)=C(C%32=CC(F)=C(CC)S%32)C%33=C2C=CS%33)=C1,CCc1csc(-c2cc3c4nsnc4c4cc(-c5cc(CC)c(-c6cc7c(-c8cc(F)c(CC)s8)c8sc(-c9sc(-c%10cc%11c%12nsnc%12c%12cc(-c%13cc(CC)c(-c%14cc%15c(-c%16cc(F)c(CC)s%16)c%16sc(-c%17sc(-c%18cc%19c%20nsnc%20c%20cc(-c%21cc(CC)c(-c%22cc%23c(-c%24cc(F)c(CC)s%24)c%24sccc%24c(-c%24cc(F)c(CC)s%24)c%23s%22)s%21)sc%20c%19s%18)cc%17CC)cc%16c(-c%16cc(F)c(CC)s%16)c%15s%14)s%13)sc%12c%11s%10)cc9CC)cc8c(-c8cc(F)c(CC)s8)c7s6)s5)sc4c3s2)c1,CCCCCCC(CCCC)CC1=CSC(C2=CC3=C(C4=C(C5=NSN=C35)C=C(C6=CC(CC(CCCC)CCCCCC)=C(C7=CC8=C(C9=CC(F)=C(CC(CC)CCCC)S9)C%10=C(C=CS%10)C(C%11=CC(F)=C(CC(CC)CCCC)S%11)=C8S7)S6)S4)S2)=C1
1038,PY-DT,PY-DT,12,PM6,"PBDB-TF, PM6, PBDB-T-2F, PBDB-T2F, PBDBT-F",10.1002/adma.202208165,0.957,23.15,75.7,16.77,16.46,0.15,polymer,,,polymer,O=C1C2=CC=C(C=C2C(/C1=C/C3=C(C4=C(S3)C(N(CC(CCCCCCCCCCCC)CCCCCCCCCC)C5=C6C7=NSN=C7C8=C5N(CC(CCCCCCCCCCCC)CCCCCCCCCC)C9=C8SC%10=C9SC(/C=C%11/C(C%12=C(C=CC(C(S%13)=CC=C%13C(C=C%14C(/C%15=C/C%16=C(C%17=C(S%16)C(N(CC(CCCCCCCCCCCC)CCCCCCCCCC)C%18=C%19C%20=NSN=C%20C%21=C%18N(CC(CCCCCCCCCCCC)CCCCCCCCCC)C%22=C%21SC%23=C%22SC(/C=C%24/C(C%25=C(C=CC=C%25)C%24=O)=C(C#N)/C#N)=C%23CC(CCCC)CCCCCC)=C%19S%17)CC(CCCC)CCCCCC)=C(C#N)\C#N)=CC=C%14C%15=O)=C%12)C%11=O)=C(C#N)/C#N)=C%10CC(CCCC)CCCCCC)=C6S4)CC(CCCC)CCCCCC)=C(C#N)\C#N)C%26=CC=CS%26,O=C1C2=CC=C(C3=CC=CS3)C=C2C(/C1=C/C4=C(CC)C(SC5=C6N(C7=C5C8=NSN=C8C9=C7N(C%10=C9SC%11=C%10SC(/C=C%12/C(C%13=C(C%12=O)C=CC(C(S%14)=CC=C%14C(C=C%15C(/C%16=C/C%17=C(CC)C(SC%18=C%19N(C%20=C%18C%21=NSN=C%21C%22=C%20N(C%23=C%22SC%24=C%23SC(/C=C%25/C(C%26=C(C%25=O)C=CC=C%26)=C(C#N)/C#N)=C%24CC)CC)CC)=C%19S%17)=C(C#N)/C#N)=CC=C%15C%16=O)=C%13)=C(C#N)/C#N)=C%11CC)CC)CC)=C6S4)=C(C#N)/C#N,ClC1=C(CC(CCCC)CC)SC(C2=C3C(SC(C4=CC=C(S4)C(SC(C5=CC=C(C6=CC7=C(S6)C(C8=CC(Cl)=C(CC(CCCC)CC)S8)=C9C(SC(C%10=CC=C(S%10)C(SC(C%11=CC=C(C%12=CC%13=C(S%12)C(C%14=CC(Cl)=C(CC(CCCC)CC)S%14)=C%15C(SC(C%16=CC=C(S%16)C(SC(C%17=CC=CS%17)=C%18C%19=O)=C%18C(C%20=C(CC(CCCC)CC)SC(CC(CCCC)CC)=C%20%19)=O)=C%15)=C%13C%21=CC(Cl)=C(CC(CCCC)CC)S%21)S%11)=C%22C%23=O)=C%22C(C%24=C(CC(CCCC)CC)SC(CC(CCCC)CC)=C%24%23)=O)=C9)=C7C%25=CC(Cl)=C(CC(CCCC)CC)S%25)S5)=C%26C%27=O)=C%26C(C%28=C(CC(CCCC)CC)SC(CC(CCCC)CC)=C%28%27)=O)=C3)=C(C%29=CC(Cl)=C(CC(CCCC)CC)S%29)C%30=C2SC=C%30)=C1,CCc1sc(-c2c3cc(-c4ccc(-c5sc(-c6ccc(-c7cc8c(-c9cc(Cl)c(CC)s9)c9sc(-c%10ccc(-c%11sc(-c%12ccc(-c%13cc%14c(-c%15cc(Cl)c(CC)s%15)c%15sc(-c%16ccc(-c%17sc(-c%18cccs%18)c%18c%17C(=O)c%17c(CC)sc(CC)c%17C%18=O)s%16)cc%15c(-c%15cc(Cl)c(CC)s%15)c%14s%13)s%12)c%12c%11C(=O)c%11c(CC)sc(CC)c%11C%12=O)s%10)cc9c(-c9cc(Cl)c(CC)s9)c8s7)s6)c6c5C(=O)c5c(CC)sc(CC)c5C6=O)s4)sc3c(-c3cc(Cl)c(CC)s3)c3ccsc23)cc1Cl,CCCCC(CC1=C(F)C=C(C2=C3C=C(SC3=C(C4=C2SC=C4)C5=CC(F)=C(S5)CC(CCCC)CC)C6=CC=C(S6)C7=C(C(C8=C(SC(CC(CCCC)CC)=C8C9=O)CC(CCCC)CC)=O)C9=C(C%10=CC=CS%10)S7)S1)CC
1039,M80,"M80, M36",12,PM6,"PBDB-TF, PM6, PBDB-T-2F, PBDB-T2F, PBDBT-F",10.1016/j.nanoen.2022.108116,0.82,3.04,56.55,1.4,1.3,0.1,sm,fused,7,polymer,O=C(C/1=C\C2=CC3=C(S2)C(OC4=C5C(OCC(CCCCCC)CCCC)=C(C6=C4OCC(CCCCCC)CCCC)OC7=C6N(C8=C7SC(/C=C9C(C%10=C(C=C(C(F)=C%10)F)C\9=C(C#N)\C#N)=O)=C8)CC(CCCC)CCCCCC)=C5N3CC(CCCC)CCCCCC)C%11=C(C=C(C(F)=C%11)F)C1=C(C#N)\C#N,O=C(C/1=C\C2=CC3=C(S2)C(OC4=C5C(OCC)=C(C6=C4OCC)OC7=C6N(C8=C7SC(/C=C9C(C%10=C(C=C(C(F)=C%10)F)C\9=C(C#N)\C#N)=O)=C8)CC)=C5N3CC)C%11=C(C=C(C(F)=C%11)F)C1=C(C#N)\C#N,ClC1=C(CC(CCCC)CC)SC(C2=C3C(SC(C4=CC=C(S4)C(SC(C5=CC=C(C6=CC7=C(S6)C(C8=CC(Cl)=C(CC(CCCC)CC)S8)=C9C(SC(C%10=CC=C(S%10)C(SC(C%11=CC=C(C%12=CC%13=C(S%12)C(C%14=CC(Cl)=C(CC(CCCC)CC)S%14)=C%15C(SC(C%16=CC=C(S%16)C(SC(C%17=CC=CS%17)=C%18C%19=O)=C%18C(C%20=C(CC(CCCC)CC)SC(CC(CCCC)CC)=C%20%19)=O)=C%15)=C%13C%21=CC(Cl)=C(CC(CCCC)CC)S%21)S%11)=C%22C%23=O)=C%22C(C%24=C(CC(CCCC)CC)SC(CC(CCCC)CC)=C%24%23)=O)=C9)=C7C%25=CC(Cl)=C(CC(CCCC)CC)S%25)S5)=C%26C%27=O)=C%26C(C%28=C(CC(CCCC)CC)SC(CC(CCCC)CC)=C%28%27)=O)=C3)=C(C%29=CC(Cl)=C(CC(CCCC)CC)S%29)C%30=C2SC=C%30)=C1,CCc1sc(-c2c3cc(-c4ccc(-c5sc(-c6ccc(-c7cc8c(-c9cc(Cl)c(CC)s9)c9sc(-c%10ccc(-c%11sc(-c%12ccc(-c%13cc%14c(-c%15cc(Cl)c(CC)s%15)c%15sc(-c%16ccc(-c%17sc(-c%18cccs%18)c%18c%17C(=O)c%17c(CC)sc(CC)c%17C%18=O)s%16)cc%15c(-c%15cc(Cl)c(CC)s%15)c%14s%13)s%12)c%12c%11C(=O)c%11c(CC)sc(CC)c%11C%12=O)s%10)cc9c(-c9cc(Cl)c(CC)s9)c8s7)s6)c6c5C(=O)c5c(CC)sc(CC)c5C6=O)s4)sc3c(-c3cc(Cl)c(CC)s3)c3ccsc23)cc1Cl,CCCCC(CC1=C(F)C=C(C2=C3C=C(SC3=C(C4=C2SC=C4)C5=CC(F)=C(S5)CC(CCCC)CC)C6=CC=C(S6)C7=C(C(C8=C(SC(CC(CCCC)CC)=C8C9=O)CC(CCCC)CC)=O)C9=C(C%10=CC=CS%10)S7)S1)CC
1039,M36,M36,12,PM6,"PBDB-TF, PM6, PBDB-T-2F, PBDB-T2F, PBDBT-F",10.1016/j.nanoen.2022.108116,0.91,23.93,78.4,17,16.9,0.1,sm,fused,7,polymer,O=C(C1=C(C/2=C(C#N)\C#N)C=C(F)C(F)=C1)C2=C/C3=CC(N(CC(CCCCCC)CCCC)C4=C5OC6=C4C(OCC(CCCC)CCCCCC)=C(OC7=C8N(CC(CCCCCC)CCCC)C9=C7SC(/C=C%10C(C%11=C(C\%10=C(C#N)/C#N)C=C(F)C(F)=C%11)=O)=C9)C8=C6OCC(CCCC)CCCCCC)=C5S3,CCOC1=C2C3=C(C4=C(N3CC)C=C(/C=C5C(C6=C(C\5=C(C#N)/C#N)C=C(F)C(F)=C6)=O)S4)SC2=C(OCC)C7=C1SC8=C7N(CC)C9=C8SC(/C=C%10C(C%11=C(C\%10=C(C#N)/C#N)C=C(F)C(F)=C%11)=O)=C9,ClC1=C(CC(CCCC)CC)SC(C2=C3C(SC(C4=CC=C(S4)C(SC(C5=CC=C(C6=CC7=C(S6)C(C8=CC(Cl)=C(CC(CCCC)CC)S8)=C9C(SC(C%10=CC=C(S%10)C(SC(C%11=CC=C(C%12=CC%13=C(S%12)C(C%14=CC(Cl)=C(CC(CCCC)CC)S%14)=C%15C(SC(C%16=CC=C(S%16)C(SC(C%17=CC=CS%17)=C%18C%19=O)=C%18C(C%20=C(CC(CCCC)CC)SC(CC(CCCC)CC)=C%20%19)=O)=C%15)=C%13C%21=CC(Cl)=C(CC(CCCC)CC)S%21)S%11)=C%22C%23=O)=C%22C(C%24=C(CC(CCCC)CC)SC(CC(CCCC)CC)=C%24%23)=O)=C9)=C7C%25=CC(Cl)=C(CC(CCCC)CC)S%25)S5)=C%26C%27=O)=C%26C(C%28=C(CC(CCCC)CC)SC(CC(CCCC)CC)=C%28%27)=O)=C3)=C(C%29=CC(Cl)=C(CC(CCCC)CC)S%29)C%30=C2SC=C%30)=C1,CCc1sc(-c2c3cc(-c4ccc(-c5sc(-c6ccc(-c7cc8c(-c9cc(Cl)c(CC)s9)c9sc(-c%10ccc(-c%11sc(-c%12ccc(-c%13cc%14c(-c%15cc(Cl)c(CC)s%15)c%15sc(-c%16ccc(-c%17sc(-c%18cccs%18)c%18c%17C(=O)c%17c(CC)sc(CC)c%17C%18=O)s%16)cc%15c(-c%15cc(Cl)c(CC)s%15)c%14s%13)s%12)c%12c%11C(=O)c%11c(CC)sc(CC)c%11C%12=O)s%10)cc9c(-c9cc(Cl)c(CC)s9)c8s7)s6)c6c5C(=O)c5c(CC)sc(CC)c5C6=O)s4)sc3c(-c3cc(Cl)c(CC)s3)c3ccsc23)cc1Cl,CCCCC(CC1=C(F)C=C(C2=C3C=C(SC3=C(C4=C2SC=C4)C5=CC(F)=C(S5)CC(CCCC)CC)C6=CC=C(S6)C7=C(C(C8=C(SC(CC(CCCC)CC)=C8C9=O)CC(CCCC)CC)=O)C9=C(C%10=CC=CS%10)S7)S1)CC
1040,M81,M81,12,PM6,"PBDB-TF, PM6, PBDB-T-2F, PBDB-T2F, PBDBT-F",10.1016/j.nanoen.2022.108116,0.86,21.73,59.41,11,10.9,0.1,sm,fused,7,polymer,O=C(C1=C(C/2=C(C#N)\C#N)C=C(F)C(F)=C1)C2=C/C3=CC(N(CC(CCCCCC)CCCC)C4=C5SC6=C4C(OCC(CCCC)CCCCCC)=C(OC7=C8N(CC(CCCCCC)CCCC)C9=C7SC(/C=C%10C(C%11=C(C\%10=C(C#N)/C#N)C=C(F)C(F)=C%11)=O)=C9)C8=C6OCC(CCCC)CCCCCC)=C5S3,O=C(C1=C(C/2=C(C#N)\C#N)C=C(F)C(F)=C1)C2=C/C3=CC(N(CC)C4=C5SC6=C4C(OCC)=C(OC7=C8N(CC)C9=C7SC(/C=C%10C(C%11=C(C\%10=C(C#N)/C#N)C=C(F)C(F)=C%11)=O)=C9)C8=C6OCC)=C5S3,ClC1=C(CC(CCCC)CC)SC(C2=C3C(SC(C4=CC=C(S4)C(SC(C5=CC=C(C6=CC7=C(S6)C(C8=CC(Cl)=C(CC(CCCC)CC)S8)=C9C(SC(C%10=CC=C(S%10)C(SC(C%11=CC=C(C%12=CC%13=C(S%12)C(C%14=CC(Cl)=C(CC(CCCC)CC)S%14)=C%15C(SC(C%16=CC=C(S%16)C(SC(C%17=CC=CS%17)=C%18C%19=O)=C%18C(C%20=C(CC(CCCC)CC)SC(CC(CCCC)CC)=C%20%19)=O)=C%15)=C%13C%21=CC(Cl)=C(CC(CCCC)CC)S%21)S%11)=C%22C%23=O)=C%22C(C%24=C(CC(CCCC)CC)SC(CC(CCCC)CC)=C%24%23)=O)=C9)=C7C%25=CC(Cl)=C(CC(CCCC)CC)S%25)S5)=C%26C%27=O)=C%26C(C%28=C(CC(CCCC)CC)SC(CC(CCCC)CC)=C%28%27)=O)=C3)=C(C%29=CC(Cl)=C(CC(CCCC)CC)S%29)C%30=C2SC=C%30)=C1,CCc1sc(-c2c3cc(-c4ccc(-c5sc(-c6ccc(-c7cc8c(-c9cc(Cl)c(CC)s9)c9sc(-c%10ccc(-c%11sc(-c%12ccc(-c%13cc%14c(-c%15cc(Cl)c(CC)s%15)c%15sc(-c%16ccc(-c%17sc(-c%18cccs%18)c%18c%17C(=O)c%17c(CC)sc(CC)c%17C%18=O)s%16)cc%15c(-c%15cc(Cl)c(CC)s%15)c%14s%13)s%12)c%12c%11C(=O)c%11c(CC)sc(CC)c%11C%12=O)s%10)cc9c(-c9cc(Cl)c(CC)s9)c8s7)s6)c6c5C(=O)c5c(CC)sc(CC)c5C6=O)s4)sc3c(-c3cc(Cl)c(CC)s3)c3ccsc23)cc1Cl,CCCCC(CC1=C(F)C=C(C2=C3C=C(SC3=C(C4=C2SC=C4)C5=CC(F)=C(S5)CC(CCCC)CC)C6=CC=C(S6)C7=C(C(C8=C(SC(CC(CCCC)CC)=C8C9=O)CC(CCCC)CC)=O)C9=C(C%10=CC=CS%10)S7)S1)CC
